Repository: RamyaGuru/STD2_EffMass

# STD2_EffMass
Effective mass modeling of StarryData2 data

File: csvfiles/ConvCondBands10.1103PhysRevLett.108.166601.csv
sid,DOI,figureid,fignum,sampleid,samplename,composition,Temperature,Power factor,Seebeck coefficient,ZT
4907,10.1103/physrevlett.108.166601,7694,1(a),9366,x=0.2,Mg2Si0.8Sn0.2,350,0.0018264,-0.000092871,0.15036
4907,10.1103/physrevlett.108.166601,7694,1(a),9366,x=0.2,Mg2Si0.8Sn0.2,400,0.0019711,-0.00010251,0.22474
4907,10.1103/physrevlett.108.166601,7694,1(a),9366,x=0.2,Mg2Si0.8Sn0.2,450,0.0021158,-0.00011231,0.29911
4907,10.1103/physrevlett.108.166601,7694,1(a),9366,x=0.2,Mg2Si0.8Sn0.2,500,0.0022606,-0.00012227,0.37349
4907,10.1103/physrevlett.108.166601,7694,1(a),9366,x=0.2,Mg2Si0.8Sn0.2,550,0.0024053,-0.00013238,0.44787
4907,10.1103/physrevlett.108.166601,7694,1(a),9366,x=0.2,Mg2Si0.8Sn0.2,600,0.00255,-0.00014265,0.52224
4907,10.1103/physrevlett.108.166601,7694,1(a),9366,x=0.2,Mg2Si0.8Sn0.2,650,0.0026947,-0.00015307,0.59662
4907,10.1103/physrevlett.108.166601,7694,1(a),9366,x=0.2,Mg2Si0.8Sn0.2,700,0.0028395,-0.00016365,0.671
4907,10.1103/physrevlett.108.166601,7694,1(a),9366,x=0.2,Mg2Si0.8Sn0.2,750,0.0029842,-0.00017438,0.74538
4907,10.1103/physrevlett.108.166601,7697,1(b),9366,x=0.2,Mg2Si0.8Sn0.2,300,0.0016816,,0.075982
4907,10.1103/physrevlett.108.166601,7697,1(b),9366,x=0.2,Mg2Si0.8Sn0.2,800,0.0031289,,0.81975
4907,10.1103/physrevlett.108.166601,7694,1(a),9367,x=0.4,Mg2Si0.6Sn0.4,350,0.0019688,-0.00012473,0.31127
4907,10.1103/physrevlett.108.166601,7694,1(a),9367,x=0.4,Mg2Si0.6Sn0.4,400,0.0021024,-0.00013654,0.42248
4907,10.1103/physrevlett.108.166601,7694,1(a),9367,x=0.4,Mg2Si0.6Sn0.4,450,0.002236,-0.00014836,0.53369
4907,10.1103/physrevlett.108.166601,7694,1(a),9367,x=0.4,Mg2Si0.6Sn0.4,500,0.0023697,-0.00016018,0.64489
4907,10.1103/physrevlett.108.166601,7694,1(a),9367,x=0.4,Mg2Si0.6Sn0.4,550,0.0025033,-0.000172,0.7561
4907,10.1103/physrevlett.108.166601,7694,1(a),9367,x=0.4,Mg2Si0.6Sn0.4,600,0.002637,-0.00018382,0.86731
4907,10.1103/physrevlett.108.166601,7694,1(a),9367,x=0.4,Mg2Si0.6Sn0.4,650,0.0027706,-0.00019563,0.97851
4907,10.1103/physrevlett.108.166601,7694,1(a),9367,x=0.4,Mg2Si0.6Sn0.4,700,0.0029042,-0.00020745,1.0897
4907,10.1103/physrevlett.108.166601,7694,1(a),9367,x=0.4,Mg2Si0.6Sn0.4,750,0.0030379,-0.00021927,1.2009
4907,10.1103/physrevlett.108.166601,7697,1(b),9367,x=0.4,Mg2Si0.6Sn0.4,300,0.0018351,,0.20007
4907,10.1103/physrevlett.108.166601,7698,1(d),9367,x=0.4,Mg2Si0.6Sn0.4,800,,,1.3121
4907,10.1103/physrevlett.108.166601,7694,1(a),9368,x=0.5,Mg2Si0.5Sn0.5,300,0.0023927,-0.00012536,0.20007
4907,10.1103/physrevlett.108.166601,7694,1(a),9368,x=0.5,Mg2Si0.5Sn0.5,350,0.002516,-0.0001364,0.31127
4907,10.1103/physrevlett.108.166601,7694,1(a),9368,x=0.5,Mg2Si0.5Sn0.5,400,0.0026393,-0.00014745,0.42248
4907,10.1103/physrevlett.108.166601,7694,1(a),9368,x=0.5,Mg2Si0.5Sn0.5,450,0.0027626,-0.00015849,0.53369
4907,10.1103/physrevlett.108.166601,7694,1(a),9368,x=0.5,Mg2Si0.5Sn0.5,500,0.0028859,-0.00016953,0.64489
4907,10.1103/physrevlett.108.166601,7694,1(a),9368,x=0.5,Mg2Si0.5Sn0.5,550,0.0030092,-0.00018057,0.7561
4907,10.1103/physrevlett.108.166601,7694,1(a),9368,x=0.5,Mg2Si0.5Sn0.5,600,0.0031324,-0.00019162,0.86731
4907,10.1103/physrevlett.108.166601,7694,1(a),9368,x=0.5,Mg2Si0.5Sn0.5,650,0.0032557,-0.00020266,0.97851
4907,10.1103/physrevlett.108.166601,7694,1(a),9368,x=0.5,Mg2Si0.5Sn0.5,700,0.003379,-0.0002137,1.0897
4907,10.1103/physrevlett.108.166601,7694,1(a),9368,x=0.5,Mg2Si0.5Sn0.5,750,0.0035023,-0.00022474,1.2009
4907,10.1103/physrevlett.108.166601,7698,1(d),9368,x=0.5,Mg2Si0.5Sn0.5,800,,,1.3121
4907,10.1103/physrevlett.108.166601,7694,1(a),9369,x=0.6,Mg2Si0.4Sn0.6,300,0.0032152,-0.0001395,
4907,10.1103/physrevlett.108.166601,7694,1(a),9369,x=0.6,Mg2Si0.4Sn0.6,350,0.0032783,-0.00014941,0.47217
4907,10.1103/physrevlett.108.166601,7694,1(a),9369,x=0.6,Mg2Si0.4Sn0.6,400,0.0033413,-0.00015933,0.57949
4907,10.1103/physrevlett.108.166601,7694,1(a),9369,x=0.6,Mg2Si0.4Sn0.6,450,0.0034044,-0.00016924,0.68681
4907,10.1103/physrevlett.108.166601,7694,1(a),9369,x=0.6,Mg2Si0.4Sn0.6,500,0.0034675,-0.00017916,0.79414
4907,10.1103/physrevlett.108.166601,7694,1(a),9369,x=0.6,Mg2Si0.4Sn0.6,550,0.0035306,-0.00018907,0.90146
4907,10.1103/physrevlett.108.166601,7694,1(a),9369,x=0.6,Mg2Si0.4Sn0.6,600,0.0035936,-0.00019899,1.0088
4907,10.1103/physrevlett.108.166601,7694,1(a),9369,x=0.6,Mg2Si0.4Sn0.6,650,0.0036567,-0.0002089,1.1161
4907,10.1103/physrevlett.108.166601,7694,1(a),9369,x=0.6,Mg2Si0.4Sn0.6,700,0.0037198,-0.00021882,1.2234
4907,10.1103/physrevlett.108.166601,7694,1(a),9369,x=0.6,Mg2Si0.4Sn0.6,750,0.0037829,-0.00022873,1.3308
4907,10.1103/physrevlett.108.166601,7698,1(d),9369,x=0.6,Mg2Si0.4Sn0.6,800,,,1.4381
4907,10.1103/physrevlett.108.166601,7694,1(a),9370,x=0.7,Mg2Si0.3Sn0.7,300,0.0047168,-0.00016665,0.55445
4907,10.1103/physrevlett.108.166601,7694,1(a),9370,x=0.7,Mg2Si0.3Sn0.7,350,0.0046785,-0.00017513,0.64396
4907,10.1103/physrevlett.108.166601,7694,1(a),9370,x=0.7,Mg2Si0.3Sn0.7,400,0.0046402,-0.00018361,0.73347
4907,10.1103/physrevlett.108.166601,7694,1(a),9370,x=0.7,Mg2Si0.3Sn0.7,450,0.004602,-0.00019209,0.82298
4907,10.1103/physrevlett.108.166601,7694,1(a),9370,x=0.7,Mg2Si0.3Sn0.7,500,0.0045637,-0.00020058,0.91249
4907,10.1103/physrevlett.108.166601,7694,1(a),9370,x=0.7,Mg2Si0.3Sn0.7,550,0.0045254,-0.00020906,1.002
4907,10.1103/physrevlett.108.166601,7694,1(a),9370,x=0.7,Mg2Si0.3Sn0.7,600,0.0044871,-0.00021754,1.0915
4907,10.1103/physrevlett.108.166601,7694,1(a),9370,x=0.7,Mg2Si0.3Sn0.7,650,0.0044488,-0.00022602,1.181
4907,10.1103/physrevlett.108.166601,7694,1(a),9370,x=0.7,Mg2Si0.3Sn0.7,700,0.0044106,-0.0002345,1.2705
4907,10.1103/physrevlett.108.166601,7694,1(a),9370,x=0.7,Mg2Si0.3Sn0.7,750,0.0043723,-0.00024298,1.36
4907,10.1103/physrevlett.108.166601,7694,1(a),9371,x=0.8,Mg2Si0.2Sn0.8,350,0.004379,-0.00015171,0.53415
4907,10.1103/physrevlett.108.166601,7694,1(a),9371,x=0.8,Mg2Si0.2Sn0.8,400,0.0043474,-0.00016074,0.60711
4907,10.1103/physrevlett.108.166601,7694,1(a),9371,x=0.8,Mg2Si0.2Sn0.8,450,0.0043159,-0.00016976,0.68007
4907,10.1103/physrevlett.108.166601,7694,1(a),9371,x=0.8,Mg2Si0.2Sn0.8,500,0.0042843,-0.00017879,0.75303
4907,10.1103/physrevlett.108.166601,7694,1(a),9371,x=0.8,Mg2Si0.2Sn0.8,550,0.0042527,-0.00018782,0.82599
4907,10.1103/physrevlett.108.166601,7694,1(a),9371,x=0.8,Mg2Si0.2Sn0.8,600,0.0042212,-0.00019685,0.89895
4907,10.1103/physrevlett.108.166601,7694,1(a),9371,x=0.8,Mg2Si0.2Sn0.8,650,0.0041896,-0.00020588,0.97191
4907,10.1103/physrevlett.108.166601,7694,1(a),9371,x=0.8,Mg2Si0.2Sn0.8,700,0.0041581,-0.00021491,1.0449
4907,10.1103/physrevlett.108.166601,7694,1(a),9371,x=0.8,Mg2Si0.2Sn0.8,750,0.0041265,-0.00022393,1.1178
4907,10.1103/physrevlett.108.166601,7697,1(b),9371,x=0.8,Mg2Si0.2Sn0.8,300,0.0044105,,
4907,10.1103/physrevlett.108.166601,7697,1(b),9371,x=0.8,Mg2Si0.2Sn0.8,800,0.0040949,,

File: csvfiles/DeepDefectLevel10.1039c8ee00112j.csv
sid,DOI,figureid,fignum,sampleid,samplename,composition,Temperature,Carrier concentration,Electrical conductivity,Seebeck coefficient,Thermal conductivity,ZT,Electrical resistivity,Power factor,Figure of merit Z
27928,10.1039/c8ee00112j,25527,1a,31778,InxPb1xTe0.996I0.004_ x=0, PbTe0.996I0.004,350,4.7906e+25,308950,-0.000069804,3.2765,0.14966,0.0000032368,0.0015053893,0.0004594504
27928,10.1039/c8ee00112j,25527,1a,31778,InxPb1xTe0.996I0.004_ x=0, PbTe0.996I0.004,400,4.7771e+25,274980,-0.00008394,2.997,0.28422,0.0000036366,0.0019374881,0.0006464758
27928,10.1039/c8ee00112j,25527,1a,31778,InxPb1xTe0.996I0.004_ x=0, PbTe0.996I0.004,450,4.7636e+25,241010,-0.000098076,2.7174,0.41877,0.0000041492,0.0023182515,0.0008531138
27928,10.1039/c8ee00112j,25527,1a,31778,InxPb1xTe0.996I0.004_ x=0, PbTe0.996I0.004,500,4.7502e+25,207030,-0.00011221,2.4379,0.55333,0.0000048302,0.0026067321,0.0010692531
27928,10.1039/c8ee00112j,25527,1a,31778,InxPb1xTe0.996I0.004_ x=0, PbTe0.996I0.004,550,4.7367e+25,173060,-0.00012635,2.1584,0.68789,0.0000057783,0.0027627857,0.0012800156
27928,10.1039/c8ee00112j,25527,1a,31778,InxPb1xTe0.996I0.004_ x=0, PbTe0.996I0.004,600,4.7232e+25,139090,-0.00014048,1.8789,0.82244,0.0000071896,0.0027448897,0.0014609025
27928,10.1039/c8ee00112j,25527,1a,31778,InxPb1xTe0.996I0.004_ x=0, PbTe0.996I0.004,650,4.7098e+25,105110,-0.00015462,1.5994,0.957,0.0000095138,0.002512901,0.0015711523
27928,10.1039/c8ee00112j,25527,1a,31778,InxPb1xTe0.996I0.004_ x=0, PbTe0.996I0.004,700,4.6963e+25,71142,-0.00016876,1.3198,1.0916,0.0000140564,0.0020261197,0.0015351718
27928,10.1039/c8ee00112j,25527,1a,31778,InxPb1xTe0.996I0.004_ x=0, PbTe0.996I0.004,750,4.6828e+25,37169,-0.00018289,1.0403,1.2261,0.0000269041,0.0012432567,0.0011950944
27928,10.1039/c8ee00112j,27378,1d,31778,InxPb1xTe0.996I0.004_ x=0, PbTe0.996I0.004,300,4.804e+25,,,,,,,
27928,10.1039/c8ee00112j,25527,1a,31779,InxPb1-xTe0.996I0.004_ x=0.0025, In0.0025Pb0.9975Te0.996I0.004,300,8.016e+24,,,,,,,
27928,10.1039/c8ee00112j,25527,1a,31779,InxPb1-xTe0.996I0.004_ x=0.0025, In0.0025Pb0.9975Te0.996I0.004,350,1.0968e+25,122370,-0.00014796,1.9581,0.527,0.0000081719,0.0026789438,0.0013681343
27928,10.1039/c8ee00112j,25527,1a,31779,InxPb1-xTe0.996I0.004_ x=0.0025, In0.0025Pb0.9975Te0.996I0.004,400,1.3921e+25,111350,-0.00015785,1.8368,0.64509,0.0000089807,0.0027744659,0.0015104888
27928,10.1039/c8ee00112j,25527,1a,31779,InxPb1-xTe0.996I0.004_ x=0.0025, In0.0025Pb0.9975Te0.996I0.004,450,1.6873e+25,100330,-0.00016774,1.7154,0.76318,0.0000099671,0.0028229559,0.0016456546
27928,10.1039/c8ee00112j,25527,1a,31779,InxPb1-xTe0.996I0.004_ x=0.0025, In0.0025Pb0.9975Te0.996I0.004,500,1.9825e+25,89306,-0.00017763,1.5941,0.88127,0.0000111975,0.0028178201,0.0017676558
27928,10.1039/c8ee00112j,25527,1a,31779,InxPb1-xTe0.996I0.004_ x=0.0025, In0.0025Pb0.9975Te0.996I0.004,550,2.2777e+25,78284,-0.00018751,1.4727,0.99936,0.000012774,0.0027524654,0.0018689926
27928,10.1039/c8ee00112j,25527,1a,31779,InxPb1-xTe0.996I0.004_ x=0.0025, In0.0025Pb0.9975Te0.996I0.004,600,2.573e+25,67263,-0.0001974,1.3514,1.1175,0.000014867,0.0026210212,0.0019394859
27928,10.1039/c8ee00112j,25527,1a,31779,InxPb1-xTe0.996I0.004_ x=0.0025, In0.0025Pb0.9975Te0.996I0.004,650,2.8682e+25,56241,-0.00020729,1.23,1.2355,0.0000177806,0.0024166276,0.0019647379
27928,10.1039/c8ee00112j,25527,1a,31779,InxPb1-xTe0.996I0.004_ x=0.0025, In0.0025Pb0.9975Te0.996I0.004,700,3.1634e+25,45219,-0.00021718,1.1087,1.3536,0.0000221146,0.0021328515,0.0019237408
27928,10.1039/c8ee00112j,25527,1a,31779,InxPb1-xTe0.996I0.004_ x=0.0025, In0.0025Pb0.9975Te0.996I0.004,750,3.4586e+25,34198,-0.00022706,0.98735,1.4717,0.0000292415,0.0017631204,0.0017857096
27928,10.1039/c8ee00112j,25527,1a,31780, InxPb1-xTe0.996I0.004_ x=0.0035, In0.0035Pb0.9965Te0.996I0.004,300,2.246e+24,,,,,,,
27928,10.1039/c8ee00112j,25527,1a,31780, InxPb1-xTe0.996I0.004_ x=0.0035, In0.0035Pb0.9965Te0.996I0.004,350,4.3533e+24,110230,-0.00015369,1.625,0.60829,0.0000090719,0.0026037005,0.0016022772
27928,10.1039/c8ee00112j,25527,1a,31780, InxPb1-xTe0.996I0.004_ x=0.0035, In0.0035Pb0.9965Te0.996I0.004,400,6.4606e+24,100860,-0.00016243,1.5398,0.72155,0.0000099147,0.0026610403,0.0017281727
27928,10.1039/c8ee00112j,25527,1a,31780, InxPb1-xTe0.996I0.004_ x=0.0035, In0.0035Pb0.9965Te0.996I0.004,450,8.5679e+24,91496,-0.00017117,1.4546,0.83481,0.0000109294,0.0026807568,0.0018429512
27928,10.1039/c8ee00112j,25527,1a,31780, InxPb1-xTe0.996I0.004_ x=0.0035, In0.0035Pb0.9965Te0.996I0.004,500,1.0675e+25,82130,-0.00017991,1.3693,0.94807,0.0000121758,0.0026583517,0.0019413946
27928,10.1039/c8ee00112j,25527,1a,31780, InxPb1-xTe0.996I0.004_ x=0.0035, In0.0035Pb0.9965Te0.996I0.004,550,1.2782e+25,72763,-0.00018865,1.2841,1.0613,0.0000137432,0.0025895495,0.002016626
27928,10.1039/c8ee00112j,25527,1a,31780, InxPb1-xTe0.996I0.004_ x=0.0035, In0.0035Pb0.9965Te0.996I0.004,600,1.489e+25,63397,-0.00019739,1.1988,1.1746,0.0000157736,0.0024701254,0.0020604983
27928,10.1039/c8ee00112j,25527,1a,31780, InxPb1-xTe0.996I0.004_ x=0.0035, In0.0035Pb0.9965Te0.996I0.004,650,1.6997e+25,54030,-0.00020613,1.1136,1.2878,0.0000185082,0.0022957118,0.0020615228
27928,10.1039/c8ee00112j,25527,1a,31780, InxPb1-xTe0.996I0.004_ x=0.0035, In0.0035Pb0.9965Te0.996I0.004,700,1.9104e+25,44663,-0.00021487,1.0283,1.4011,0.0000223899,0.0020620513,0.0020053012
27928,10.1039/c8ee00112j,25527,1a,31780, InxPb1-xTe0.996I0.004_ x=0.0035, In0.0035Pb0.9965Te0.996I0.004,750,2.1212e+25,35297,-0.00022361,0.94309,1.5144,0.000028331,0.0017649005,0.001871402
27928,10.1039/c8ee00112j,25527,1a,31781, InxPb1xTe0.996I0.004_ x=0.0050, In0.0050Pb0.9950Te0.996I0.004,300,2.7629e+24,,,,,,,
27928,10.1039/c8ee00112j,25527,1a,31781, InxPb1xTe0.996I0.004_ x=0.0050, In0.0050Pb0.9950Te0.996I0.004,350,3.7522e+24,91874,-0.00016519,2.107,0.42928,0.0000108845,0.0025070335,0.0011898593
27928,10.1039/c8ee00112j,25527,1a,31781, InxPb1xTe0.996I0.004_ x=0.0050, In0.0050Pb0.9950Te0.996I0.004,400,4.7416e+24,84791,-0.00017328,1.9827,0.53411,0.0000117937,0.002545931,0.0012840727
27928,10.1039/c8ee00112j,25527,1a,31781, InxPb1xTe0.996I0.004_ x=0.0050, In0.0050Pb0.9950Te0.996I0.004,450,5.7309e+24,77708,-0.00018137,1.8584,0.63894,0.0000128687,0.0025562106,0.00137549
27928,10.1039/c8ee00112j,25527,1a,31781, InxPb1xTe0.996I0.004_ x=0.0050, In0.0050Pb0.9950Te0.996I0.004,500,6.7202e+24,70625,-0.00018946,1.734,0.74377,0.0000141593,0.0025350908,0.0014619901
27928,10.1039/c8ee00112j,25527,1a,31781, InxPb1xTe0.996I0.004_ x=0.0050, In0.0050Pb0.9950Te0.996I0.004,550,7.7095e+24,63543,-0.00019755,1.6097,0.84859,0.0000157374,0.0024798293,0.0015405537
27928,10.1039/c8ee00112j,25527,1a,31781, InxPb1xTe0.996I0.004_ x=0.0050, In0.0050Pb0.9950Te0.996I0.004,600,8.6989e+24,56460,-0.00020564,1.4854,0.95342,0.0000177117,0.0023875697,0.0016073581
27928,10.1039/c8ee00112j,25527,1a,31781, InxPb1xTe0.996I0.004_ x=0.0050, In0.0050Pb0.9950Te0.996I0.004,650,9.6882e+24,49377,-0.00021373,1.361,1.0582,0.0000202523,0.0022555667,0.0016572863
27928,10.1039/c8ee00112j,25527,1a,31781, InxPb1xTe0.996I0.004_ x=0.0050, In0.0050Pb0.9950Te0.996I0.004,700,1.0678e+25,42294,-0.00022182,1.2367,1.1631,0.000023644,0.0020810387,0.0016827353
27928,10.1039/c8ee00112j,25527,1a,31781, InxPb1xTe0.996I0.004_ x=0.0050, In0.0050Pb0.9950Te0.996I0.004,750,1.1667e+25,35212,-0.00022991,1.1124,1.2679,0.0000283994,0.0018612573,0.0016731907

File: csvfiles/DiluteCuAlloy10.1016j.mtphys.2019.100096.csv
sid,DOI,figureid,fignum,sampleid,samplename,composition,Temperature,Carrier concentration,Hall movility,Seebeck coefficient,ZT
27940,10.1016/j.mtphys.2019.100096,25720,4(a),32044,GeTe-xCu2Te-yBiTe-zPbTe_ x=0.015_ y=0_ z=0,undefined,300,,,,-0.06338
27940,10.1016/j.mtphys.2019.100096,25720,4(a),32044,GeTe-xCu2Te-yBiTe-zPbTe_ x=0.015_ y=0_ z=0,undefined,350,,,,0.12251
27940,10.1016/j.mtphys.2019.100096,25720,4(a),32044,GeTe-xCu2Te-yBiTe-zPbTe_ x=0.015_ y=0_ z=0,undefined,400,,,,0.3084
27940,10.1016/j.mtphys.2019.100096,25720,4(a),32044,GeTe-xCu2Te-yBiTe-zPbTe_ x=0.015_ y=0_ z=0,undefined,450,,,,0.49429
27940,10.1016/j.mtphys.2019.100096,25720,4(a),32044,GeTe-xCu2Te-yBiTe-zPbTe_ x=0.015_ y=0_ z=0,undefined,500,,,,0.68018
27940,10.1016/j.mtphys.2019.100096,25720,4(a),32044,GeTe-xCu2Te-yBiTe-zPbTe_ x=0.015_ y=0_ z=0,undefined,550,,,,0.86608
27940,10.1016/j.mtphys.2019.100096,25720,4(a),32044,GeTe-xCu2Te-yBiTe-zPbTe_ x=0.015_ y=0_ z=0,undefined,600,,,,1.052
27940,10.1016/j.mtphys.2019.100096,25720,4(a),32044,GeTe-xCu2Te-yBiTe-zPbTe_ x=0.015_ y=0_ z=0,undefined,650,,,,1.2379
27940,10.1016/j.mtphys.2019.100096,26308,3(b),32044,GeTe-xCu2Te-yBiTe-zPbTe_ x=0.015_ y=0_ z=0,undefined,,2.2e+26,0.0132,0.000049685,
27940,10.1016/j.mtphys.2019.100096,26308,3(b),32044,GeTe-xCu2Te-yBiTe-zPbTe_ x=0.015_ y=0_ z=0,undefined,,2.25e+26,0.013117,0.000049422,
27940,10.1016/j.mtphys.2019.100096,26308,3(b),32044,GeTe-xCu2Te-yBiTe-zPbTe_ x=0.015_ y=0_ z=0,undefined,,2.3e+26,0.013034,0.000049159,
27940,10.1016/j.mtphys.2019.100096,26308,3(b),32044,GeTe-xCu2Te-yBiTe-zPbTe_ x=0.015_ y=0_ z=0,undefined,,2.35e+26,0.012951,0.000048895,
27940,10.1016/j.mtphys.2019.100096,26308,3(b),32044,GeTe-xCu2Te-yBiTe-zPbTe_ x=0.015_ y=0_ z=0,undefined,,2.4e+26,0.012867,0.000048632,
27940,10.1016/j.mtphys.2019.100096,26308,3(b),32044,GeTe-xCu2Te-yBiTe-zPbTe_ x=0.015_ y=0_ z=0,undefined,,2.45e+26,0.012784,0.000048369,
27940,10.1016/j.mtphys.2019.100096,26308,3(b),32044,GeTe-xCu2Te-yBiTe-zPbTe_ x=0.015_ y=0_ z=0,undefined,,2.5e+26,0.012701,0.000048105,
27940,10.1016/j.mtphys.2019.100096,26308,3(b),32044,GeTe-xCu2Te-yBiTe-zPbTe_ x=0.015_ y=0_ z=0,undefined,,2.55e+26,0.012618,0.000047842,
27940,10.1016/j.mtphys.2019.100096,26308,3(b),32044,GeTe-xCu2Te-yBiTe-zPbTe_ x=0.015_ y=0_ z=0,undefined,,2.6e+26,0.012535,0.000047579,
27940,10.1016/j.mtphys.2019.100096,26308,3(b),32044,GeTe-xCu2Te-yBiTe-zPbTe_ x=0.015_ y=0_ z=0,undefined,,2.65e+26,0.012452,0.000047315,
27940,10.1016/j.mtphys.2019.100096,26308,3(b),32044,GeTe-xCu2Te-yBiTe-zPbTe_ x=0.015_ y=0_ z=0,undefined,,2.7e+26,0.012369,0.000047052,
27940,10.1016/j.mtphys.2019.100096,26308,3(b),32044,GeTe-xCu2Te-yBiTe-zPbTe_ x=0.015_ y=0_ z=0,undefined,,2.75e+26,0.012286,0.000046789,
27940,10.1016/j.mtphys.2019.100096,26308,3(b),32044,GeTe-xCu2Te-yBiTe-zPbTe_ x=0.015_ y=0_ z=0,undefined,,2.8e+26,0.012203,0.000046526,
27940,10.1016/j.mtphys.2019.100096,26308,3(b),32044,GeTe-xCu2Te-yBiTe-zPbTe_ x=0.015_ y=0_ z=0,undefined,,2.85e+26,0.01212,0.000046262,
27940,10.1016/j.mtphys.2019.100096,26308,3(b),32044,GeTe-xCu2Te-yBiTe-zPbTe_ x=0.015_ y=0_ z=0,undefined,,2.9e+26,0.012037,0.000045999,
27940,10.1016/j.mtphys.2019.100096,26308,3(b),32044,GeTe-xCu2Te-yBiTe-zPbTe_ x=0.015_ y=0_ z=0,undefined,,2.95e+26,0.011954,0.000045736,
27940,10.1016/j.mtphys.2019.100096,26308,3(b),32044,GeTe-xCu2Te-yBiTe-zPbTe_ x=0.015_ y=0_ z=0,undefined,,3e+26,0.011871,0.000045472,
27940,10.1016/j.mtphys.2019.100096,26308,3(b),32044,GeTe-xCu2Te-yBiTe-zPbTe_ x=0.015_ y=0_ z=0,undefined,,3.05e+26,0.011788,0.000045209,
27940,10.1016/j.mtphys.2019.100096,26308,3(b),32044,GeTe-xCu2Te-yBiTe-zPbTe_ x=0.015_ y=0_ z=0,undefined,,3.1e+26,0.011705,0.000044946,
27940,10.1016/j.mtphys.2019.100096,26308,3(b),32044,GeTe-xCu2Te-yBiTe-zPbTe_ x=0.015_ y=0_ z=0,undefined,,3.15e+26,0.011622,0.000044682,
27940,10.1016/j.mtphys.2019.100096,26308,3(b),32044,GeTe-xCu2Te-yBiTe-zPbTe_ x=0.015_ y=0_ z=0,undefined,,3.2e+26,0.011539,0.000044419,
27940,10.1016/j.mtphys.2019.100096,26308,3(b),32044,GeTe-xCu2Te-yBiTe-zPbTe_ x=0.015_ y=0_ z=0,undefined,,3.25e+26,0.011456,0.000044156,
27940,10.1016/j.mtphys.2019.100096,26308,3(b),32044,GeTe-xCu2Te-yBiTe-zPbTe_ x=0.015_ y=0_ z=0,undefined,,3.3e+26,0.011373,0.000043892,
27940,10.1016/j.mtphys.2019.100096,26308,3(b),32044,GeTe-xCu2Te-yBiTe-zPbTe_ x=0.015_ y=0_ z=0,undefined,,3.35e+26,0.01129,0.000043629,
27940,10.1016/j.mtphys.2019.100096,26308,3(b),32044,GeTe-xCu2Te-yBiTe-zPbTe_ x=0.015_ y=0_ z=0,undefined,,3.4e+26,0.011207,0.000043366,
27940,10.1016/j.mtphys.2019.100096,26308,3(b),32044,GeTe-xCu2Te-yBiTe-zPbTe_ x=0.015_ y=0_ z=0,undefined,,3.45e+26,0.011123,0.000043102,
27940,10.1016/j.mtphys.2019.100096,26308,3(b),32044,GeTe-xCu2Te-yBiTe-zPbTe_ x=0.015_ y=0_ z=0,undefined,,3.5e+26,0.01104,0.000042839,
27940,10.1016/j.mtphys.2019.100096,26308,3(b),32044,GeTe-xCu2Te-yBiTe-zPbTe_ x=0.015_ y=0_ z=0,undefined,,3.55e+26,0.010957,0.000042576,
27940,10.1016/j.mtphys.2019.100096,26308,3(b),32044,GeTe-xCu2Te-yBiTe-zPbTe_ x=0.015_ y=0_ z=0,undefined,,3.6e+26,0.010874,0.000042312,
27940,10.1016/j.mtphys.2019.100096,26308,3(b),32044,GeTe-xCu2Te-yBiTe-zPbTe_ x=0.015_ y=0_ z=0,undefined,,3.65e+26,0.010791,0.000042049,
27940,10.1016/j.mtphys.2019.100096,26308,3(b),32044,GeTe-xCu2Te-yBiTe-zPbTe_ x=0.015_ y=0_ z=0,undefined,,3.7e+26,0.010708,0.000041786,
27940,10.1016/j.mtphys.2019.100096,26308,3(b),32044,GeTe-xCu2Te-yBiTe-zPbTe_ x=0.015_ y=0_ z=0,undefined,,3.75e+26,0.010625,0.000041522,
27940,10.1016/j.mtphys.2019.100096,26308,3(b),32044,GeTe-xCu2Te-yBiTe-zPbTe_ x=0.015_ y=0_ z=0,undefined,,3.8e+26,0.010542,0.000041259,
27940,10.1016/j.mtphys.2019.100096,26308,3(b),32044,GeTe-xCu2Te-yBiTe-zPbTe_ x=0.015_ y=0_ z=0,undefined,,3.85e+26,0.010459,0.000040996,
27940,10.1016/j.mtphys.2019.100096,26308,3(b),32044,GeTe-xCu2Te-yBiTe-zPbTe_ x=0.015_ y=0_ z=0,undefined,,3.9e+26,0.010376,0.000040732,
27940,10.1016/j.mtphys.2019.100096,26308,3(b),32044,GeTe-xCu2Te-yBiTe-zPbTe_ x=0.015_ y=0_ z=0,undefined,,3.95e+26,0.010293,0.000040469,
27940,10.1016/j.mtphys.2019.100096,26308,3(b),32044,GeTe-xCu2Te-yBiTe-zPbTe_ x=0.015_ y=0_ z=0,undefined,,4e+26,0.01021,0.000040206,
27940,10.1016/j.mtphys.2019.100096,26308,3(b),32044,GeTe-xCu2Te-yBiTe-zPbTe_ x=0.015_ y=0_ z=0,undefined,,4.05e+26,0.010127,0.000039942,
27940,10.1016/j.mtphys.2019.100096,26308,3(b),32044,GeTe-xCu2Te-yBiTe-zPbTe_ x=0.015_ y=0_ z=0,undefined,,4.1e+26,0.010044,0.000039679,
27940,10.1016/j.mtphys.2019.100096,26308,3(b),32044,GeTe-xCu2Te-yBiTe-zPbTe_ x=0.015_ y=0_ z=0,undefined,,4.15e+26,0.0099608,0.000039416,
27940,10.1016/j.mtphys.2019.100096,26308,3(b),32044,GeTe-xCu2Te-yBiTe-zPbTe_ x=0.015_ y=0_ z=0,undefined,,4.2e+26,0.0098777,0.000039152,
27940,10.1016/j.mtphys.2019.100096,26308,3(b),32044,GeTe-xCu2Te-yBiTe-zPbTe_ x=0.015_ y=0_ z=0,undefined,,4.25e+26,0.0097947,0.000038889,
27940,10.1016/j.mtphys.2019.100096,26308,3(b),32044,GeTe-xCu2Te-yBiTe-zPbTe_ x=0.015_ y=0_ z=0,undefined,,4.3e+26,0.0097116,0.000038626,
27940,10.1016/j.mtphys.2019.100096,26308,3(b),32044,GeTe-xCu2Te-yBiTe-zPbTe_ x=0.015_ y=0_ z=0,undefined,,4.35e+26,0.0096286,0.000038362,
27940,10.1016/j.mtphys.2019.100096,26308,3(b),32044,GeTe-xCu2Te-yBiTe-zPbTe_ x=0.015_ y=0_ z=0,undefined,,4.4e+26,0.0095455,0.000038099,
27940,10.1016/j.mtphys.2019.100096,26308,3(b),32044,GeTe-xCu2Te-yBiTe-zPbTe_ x=0.015_ y=0_ z=0,undefined,,4.45e+26,0.0094625,0.000037836,
27940,10.1016/j.mtphys.2019.100096,26308,3(b),32044,GeTe-xCu2Te-yBiTe-zPbTe_ x=0.015_ y=0_ z=0,undefined,,4.5e+26,0.0093794,0.000037573,
27940,10.1016/j.mtphys.2019.100096,26308,3(b),32044,GeTe-xCu2Te-yBiTe-zPbTe_ x=0.015_ y=0_ z=0,undefined,,4.55e+26,0.0092964,0.000037309,
27940,10.1016/j.mtphys.2019.100096,26308,3(b),32044,GeTe-xCu2Te-yBiTe-zPbTe_ x=0.015_ y=0_ z=0,undefined,,4.6e+26,0.0092133,0.000037046,
27940,10.1016/j.mtphys.2019.100096,26308,3(b),32044,GeTe-xCu2Te-yBiTe-zPbTe_ x=0.015_ y=0_ z=0,undefined,,4.65e+26,0.0091303,0.000036783,
27940,10.1016/j.mtphys.2019.100096,26308,3(b),32044,GeTe-xCu2Te-yBiTe-zPbTe_ x=0.015_ y=0_ z=0,undefined,,4.7e+26,0.0090472,0.000036519,
27940,10.1016/j.mtphys.2019.100096,26308,3(b),32044,GeTe-xCu2Te-yBiTe-zPbTe_ x=0.015_ y=0_ z=0,undefined,,4.75e+26,0.0089642,0.000036256,
27940,10.1016/j.mtphys.2019.100096,26308,3(b),32044,GeTe-xCu2Te-yBiTe-zPbTe_ x=0.015_ y=0_ z=0,undefined,,4.8e+26,0.0088811,0.000035993,
27940,10.1016/j.mtphys.2019.100096,26308,3(b),32044,GeTe-xCu2Te-yBiTe-zPbTe_ x=0.015_ y=0_ z=0,undefined,,4.85e+26,0.0087981,0.000035729,
27940,10.1016/j.mtphys.2019.100096,26308,3(b),32044,GeTe-xCu2Te-yBiTe-zPbTe_ x=0.015_ y=0_ z=0,undefined,,4.9e+26,0.008715,0.000035466,
27940,10.1016/j.mtphys.2019.100096,26308,3(b),32044,GeTe-xCu2Te-yBiTe-zPbTe_ x=0.015_ y=0_ z=0,undefined,,4.95e+26,0.008632,0.000035203,
27940,10.1016/j.mtphys.2019.100096,26308,3(b),32044,GeTe-xCu2Te-yBiTe-zPbTe_ x=0.015_ y=0_ z=0,undefined,,5e+26,0.0085489,0.000034939,
27940,10.1016/j.mtphys.2019.100096,26308,3(b),32044,GeTe-xCu2Te-yBiTe-zPbTe_ x=0.015_ y=0_ z=0,undefined,,5.05e+26,0.0084659,0.000034676,
27940,10.1016/j.mtphys.2019.100096,26308,3(b),32044,GeTe-xCu2Te-yBiTe-zPbTe_ x=0.015_ y=0_ z=0,undefined,,5.1e+26,0.0083828,0.000034413,
27940,10.1016/j.mtphys.2019.100096,26308,3(b),32044,GeTe-xCu2Te-yBiTe-zPbTe_ x=0.015_ y=0_ z=0,undefined,,5.15e+26,0.0082998,0.000034149,
27940,10.1016/j.mtphys.2019.100096,26308,3(b),32044,GeTe-xCu2Te-yBiTe-zPbTe_ x=0.015_ y=0_ z=0,undefined,,5.2e+26,0.0082167,0.000033886,
27940,10.1016/j.mtphys.2019.100096,26308,3(b),32044,GeTe-xCu2Te-yBiTe-zPbTe_ x=0.015_ y=0_ z=0,undefined,,5.25e+26,0.0081337,0.000033623,
27940,10.1016/j.mtphys.2019.100096,26308,3(b),32044,GeTe-xCu2Te-yBiTe-zPbTe_ x=0.015_ y=0_ z=0,undefined,,5.3e+26,0.0080506,0.000033359,
27940,10.1016/j.mtphys.2019.100096,26308,3(b),32044,GeTe-xCu2Te-yBiTe-zPbTe_ x=0.015_ y=0_ z=0,undefined,,5.35e+26,0.0079676,0.000033096,
27940,10.1016/j.mtphys.2019.100096,26308,3(b),32044,GeTe-xCu2Te-yBiTe-zPbTe_ x=0.015_ y=0_ z=0,undefined,,5.4e+26,0.0078846,0.000032833,
27940,10.1016/j.mtphys.2019.100096,26308,3(b),32044,GeTe-xCu2Te-yBiTe-zPbTe_ x=0.015_ y=0_ z=0,undefined,,5.45e+26,0.0078015,0.000032569,
27940,10.1016/j.mtphys.2019.100096,26308,3(b),32044,GeTe-xCu2Te-yBiTe-zPbTe_ x=0.015_ y=0_ z=0,undefined,,5.5e+26,0.0077185,0.000032306,
27940,10.1016/j.mtphys.2019.100096,26308,3(b),32044,GeTe-xCu2Te-yBiTe-zPbTe_ x=0.015_ y=0_ z=0,undefined,,5.55e+26,0.0076354,0.000032043,
27940,10.1016/j.mtphys.2019.100096,26308,3(b),32044,GeTe-xCu2Te-yBiTe-zPbTe_ x=0.015_ y=0_ z=0,undefined,,5.6e+26,0.0075524,0.000031779,
27940,10.1016/j.mtphys.2019.100096,26308,3(b),32044,GeTe-xCu2Te-yBiTe-zPbTe_ x=0.015_ y=0_ z=0,undefined,,5.65e+26,0.0074693,0.000031516,
27940,10.1016/j.mtphys.2019.100096,26308,3(b),32044,GeTe-xCu2Te-yBiTe-zPbTe_ x=0.015_ y=0_ z=0,undefined,,5.7e+26,0.0073863,0.000031253,
27940,10.1016/j.mtphys.2019.100096,26308,3(b),32044,GeTe-xCu2Te-yBiTe-zPbTe_ x=0.015_ y=0_ z=0,undefined,,5.75e+26,0.0073032,0.000030989,
27940,10.1016/j.mtphys.2019.100096,26308,3(b),32044,GeTe-xCu2Te-yBiTe-zPbTe_ x=0.015_ y=0_ z=0,undefined,,5.8e+26,0.0072202,0.000030726,
27940,10.1016/j.mtphys.2019.100096,26308,3(b),32044,GeTe-xCu2Te-yBiTe-zPbTe_ x=0.015_ y=0_ z=0,undefined,,5.85e+26,0.0071371,0.000030463,
27940,10.1016/j.mtphys.2019.100096,26308,3(b),32044,GeTe-xCu2Te-yBiTe-zPbTe_ x=0.015_ y=0_ z=0,undefined,,5.9e+26,0.0070541,0.000030199,
27940,10.1016/j.mtphys.2019.100096,26308,3(b),32044,GeTe-xCu2Te-yBiTe-zPbTe_ x=0.015_ y=0_ z=0,undefined,,5.95e+26,0.006971,0.000029936,
27940,10.1016/j.mtphys.2019.100096,26308,3(b),32044,GeTe-xCu2Te-yBiTe-zPbTe_ x=0.015_ y=0_ z=0,undefined,,6e+26,0.006888,0.000029673,
27940,10.1016/j.mtphys.2019.100096,26308,3(b),32044,GeTe-xCu2Te-yBiTe-zPbTe_ x=0.015_ y=0_ z=0,undefined,,6.05e+26,0.0068049,0.000029409,
27940,10.1016/j.mtphys.2019.100096,26308,3(b),32044,GeTe-xCu2Te-yBiTe-zPbTe_ x=0.015_ y=0_ z=0,undefined,,6.1e+26,0.0067219,0.000029146,
27940,10.1016/j.mtphys.2019.100096,26308,3(b),32044,GeTe-xCu2Te-yBiTe-zPbTe_ x=0.015_ y=0_ z=0,undefined,,6.15e+26,0.0066388,0.000028883,
27940,10.1016/j.mtphys.2019.100096,26308,3(b),32044,GeTe-xCu2Te-yBiTe-zPbTe_ x=0.015_ y=0_ z=0,undefined,,6.2e+26,0.0065558,0.00002862,
27940,10.1016/j.mtphys.2019.100096,26308,3(b),32044,GeTe-xCu2Te-yBiTe-zPbTe_ x=0.015_ y=0_ z=0,undefined,,6.25e+26,0.0064727,0.000028356,
27940,10.1016/j.mtphys.2019.100096,26308,3(b),32044,GeTe-xCu2Te-yBiTe-zPbTe_ x=0.015_ y=0_ z=0,undefined,,6.3e+26,0.0063897,0.000028093,
27940,10.1016/j.mtphys.2019.100096,26308,3(b),32044,GeTe-xCu2Te-yBiTe-zPbTe_ x=0.015_ y=0_ z=0,undefined,,6.35e+26,0.0063066,0.00002783,
27940,10.1016/j.mtphys.2019.100096,26308,3(b),32044,GeTe-xCu2Te-yBiTe-zPbTe_ x=0.015_ y=0_ z=0,undefined,,6.4e+26,0.0062236,0.000027566,
27940,10.1016/j.mtphys.2019.100096,26308,3(b),32044,GeTe-xCu2Te-yBiTe-zPbTe_ x=0.015_ y=0_ z=0,undefined,,6.45e+26,0.0061405,0.000027303,
27940,10.1016/j.mtphys.2019.100096,26308,3(b),32044,GeTe-xCu2Te-yBiTe-zPbTe_ x=0.015_ y=0_ z=0,undefined,,6.5e+26,0.0060575,0.00002704,
27940,10.1016/j.mtphys.2019.100096,26308,3(b),32044,GeTe-xCu2Te-yBiTe-zPbTe_ x=0.015_ y=0_ z=0,undefined,,6.55e+26,0.0059744,0.000026776,
27940,10.1016/j.mtphys.2019.100096,26308,3(b),32044,GeTe-xCu2Te-yBiTe-zPbTe_ x=0.015_ y=0_ z=0,undefined,,6.6e+26,0.0058914,0.000026513,
27940,10.1016/j.mtphys.2019.100096,26308,3(b),32044,GeTe-xCu2Te-yBiTe-zPbTe_ x=0.015_ y=0_ z=0,undefined,,6.65e+26,0.0058083,0.00002625,
27940,10.1016/j.mtphys.2019.100096,26308,3(b),32044,GeTe-xCu2Te-yBiTe-zPbTe_ x=0.015_ y=0_ z=0,undefined,,6.7e+26,,0.000025986,
27940,10.1016/j.mtphys.2019.100096,26308,3(b),32044,GeTe-xCu2Te-yBiTe-zPbTe_ x=0.015_ y=0_ z=0,undefined,,6.75e+26,,0.000025723,
27940,10.1016/j.mtphys.2019.100096,26308,3(b),32044,GeTe-xCu2Te-yBiTe-zPbTe_ x=0.015_ y=0_ z=0,undefined,,6.8e+26,,0.00002546,
27940,10.1016/j.mtphys.2019.100096,26308,3(b),32044,GeTe-xCu2Te-yBiTe-zPbTe_ x=0.015_ y=0_ z=0,undefined,,6.85e+26,,0.000025196,
27940,10.1016/j.mtphys.2019.100096,26308,3(b),32044,GeTe-xCu2Te-yBiTe-zPbTe_ x=0.015_ y=0_ z=0,undefined,,6.9e+26,,0.000024933,
27940,10.1016/j.mtphys.2019.100096,26308,3(b),32044,GeTe-xCu2Te-yBiTe-zPbTe_ x=0.015_ y=0_ z=0,undefined,,6.95e+26,,0.00002467,
27940,10.1016/j.mtphys.2019.100096,26308,3(b),32044,GeTe-xCu2Te-yBiTe-zPbTe_ x=0.015_ y=0_ z=0,undefined,,7e+26,,0.000024406,
27940,10.1016/j.mtphys.2019.100096,25720,4(a),32045,GeTe-xCu2Te-yBiTe-zPbTe_ x=0.015_ y=0.02_ z=0,undefined,350,,,,0.29307
27940,10.1016/j.mtphys.2019.100096,25720,4(a),32045,GeTe-xCu2Te-yBiTe-zPbTe_ x=0.015_ y=0.02_ z=0,undefined,400,,,,0.53726
27940,10.1016/j.mtphys.2019.100096,25720,4(a),32045,GeTe-xCu2Te-yBiTe-zPbTe_ x=0.015_ y=0.02_ z=0,undefined,450,,,,0.78144
27940,10.1016/j.mtphys.2019.100096,25720,4(a),32045,GeTe-xCu2Te-yBiTe-zPbTe_ x=0.015_ y=0.02_ z=0,undefined,500,,,,1.0256
27940,10.1016/j.mtphys.2019.100096,25720,4(a),32045,GeTe-xCu2Te-yBiTe-zPbTe_ x=0.015_ y=0.02_ z=0,undefined,550,,,,1.2698
27940,10.1016/j.mtphys.2019.100096,25720,4(a),32045,GeTe-xCu2Te-yBiTe-zPbTe_ x=0.015_ y=0.02_ z=0,undefined,600,,,,1.514
27940,10.1016/j.mtphys.2019.100096,25720,4(a),32045,GeTe-xCu2Te-yBiTe-zPbTe_ x=0.015_ y=0.02_ z=0,undefined,650,,,,1.7582
27940,10.1016/j.mtphys.2019.100096,26308,3(b),32045,GeTe-xCu2Te-yBiTe-zPbTe_ x=0.015_ y=0.02_ z=0,undefined,,6.5e+25,0.0092652,0.00012544,
27940,10.1016/j.mtphys.2019.100096,26308,3(b),32045,GeTe-xCu2Te-yBiTe-zPbTe_ x=0.015_ y=0.02_ z=0,undefined,,7e+25,0.0094188,0.00012263,
27940,10.1016/j.mtphys.2019.100096,26308,3(b),32045,GeTe-xCu2Te-yBiTe-zPbTe_ x=0.015_ y=0.02_ z=0,undefined,,7.5e+25,0.0095725,0.00011982,
27940,10.1016/j.mtphys.2019.100096,26308,3(b),32045,GeTe-xCu2Te-yBiTe-zPbTe_ x=0.015_ y=0.02_ z=0,undefined,,8e+25,0.0097261,0.00011701,
27940,10.1016/j.mtphys.2019.100096,26308,3(b),32045,GeTe-xCu2Te-yBiTe-zPbTe_ x=0.015_ y=0.02_ z=0,undefined,,8.5e+25,0.0098797,0.0001142,
27940,10.1016/j.mtphys.2019.100096,26308,3(b),32045,GeTe-xCu2Te-yBiTe-zPbTe_ x=0.015_ y=0.02_ z=0,undefined,,9e+25,0.010033,0.00011139,
27940,10.1016/j.mtphys.2019.100096,26308,3(b),32045,GeTe-xCu2Te-yBiTe-zPbTe_ x=0.015_ y=0.02_ z=0,undefined,,9.5e+25,0.010187,0.00010858,
27940,10.1016/j.mtphys.2019.100096,26308,3(b),32045,GeTe-xCu2Te-yBiTe-zPbTe_ x=0.015_ y=0.02_ z=0,undefined,,1e+26,0.010341,0.00010577,
27940,10.1016/j.mtphys.2019.100096,26308,3(b),32045,GeTe-xCu2Te-yBiTe-zPbTe_ x=0.015_ y=0.02_ z=0,undefined,,1.05e+26,0.010494,0.00010296,
27940,10.1016/j.mtphys.2019.100096,26308,3(b),32045,GeTe-xCu2Te-yBiTe-zPbTe_ x=0.015_ y=0.02_ z=0,undefined,,1.1e+26,0.010648,0.00010014,
27940,10.1016/j.mtphys.2019.100096,26308,3(b),32045,GeTe-xCu2Te-yBiTe-zPbTe_ x=0.015_ y=0.02_ z=0,undefined,,1.15e+26,0.010802,0.000097333,
27940,10.1016/j.mtphys.2019.100096,26308,3(b),32045,GeTe-xCu2Te-yBiTe-zPbTe_ x=0.015_ y=0.02_ z=0,undefined,,1.2e+26,0.010955,0.000094522,
27940,10.1016/j.mtphys.2019.100096,26308,3(b),32045,GeTe-xCu2Te-yBiTe-zPbTe_ x=0.015_ y=0.02_ z=0,undefined,,1.25e+26,0.011109,0.000091712,
27940,10.1016/j.mtphys.2019.100096,26308,3(b),32045,GeTe-xCu2Te-yBiTe-zPbTe_ x=0.015_ y=0.02_ z=0,undefined,,1.3e+26,0.011262,0.000088901,
27940,10.1016/j.mtphys.2019.100096,26308,3(b),32045,GeTe-xCu2Te-yBiTe-zPbTe_ x=0.015_ y=0.02_ z=0,undefined,,1.35e+26,0.011416,0.00008609,
27940,10.1016/j.mtphys.2019.100096,26308,3(b),32045,GeTe-xCu2Te-yBiTe-zPbTe_ x=0.015_ y=0.02_ z=0,undefined,,1.4e+26,0.01157,0.000083279,
27940,10.1016/j.mtphys.2019.100096,26308,3(b),32045,GeTe-xCu2Te-yBiTe-zPbTe_ x=0.015_ y=0.02_ z=0,undefined,,1.45e+26,0.011723,0.000080468,
27940,10.1016/j.mtphys.2019.100096,26308,3(b),32045,GeTe-xCu2Te-yBiTe-zPbTe_ x=0.015_ y=0.02_ z=0,undefined,,1.5e+26,0.011877,0.000077657,
27940,10.1016/j.mtphys.2019.100096,26308,3(b),32045,GeTe-xCu2Te-yBiTe-zPbTe_ x=0.015_ y=0.02_ z=0,undefined,,1.55e+26,0.012031,0.000074846,
27940,10.1016/j.mtphys.2019.100096,26308,3(b),32045,GeTe-xCu2Te-yBiTe-zPbTe_ x=0.015_ y=0.02_ z=0,undefined,,1.6e+26,0.012184,0.000072035,
27940,10.1016/j.mtphys.2019.100096,26308,3(b),32045,GeTe-xCu2Te-yBiTe-zPbTe_ x=0.015_ y=0.02_ z=0,undefined,,1.65e+26,0.012338,0.000069225,
27940,10.1016/j.mtphys.2019.100096,26308,3(b),32045,GeTe-xCu2Te-yBiTe-zPbTe_ x=0.015_ y=0.02_ z=0,undefined,,1.7e+26,0.012492,0.000066414,
27940,10.1016/j.mtphys.2019.100096,26308,3(b),32045,GeTe-xCu2Te-yBiTe-zPbTe_ x=0.015_ y=0.02_ z=0,undefined,,1.75e+26,0.012645,0.000063603,
27940,10.1016/j.mtphys.2019.100096,26308,3(b),32045,GeTe-xCu2Te-yBiTe-zPbTe_ x=0.015_ y=0.02_ z=0,undefined,,1.8e+26,0.012799,0.000060792,
27940,10.1016/j.mtphys.2019.100096,26308,3(b),32045,GeTe-xCu2Te-yBiTe-zPbTe_ x=0.015_ y=0.02_ z=0,undefined,,1.85e+26,0.012952,0.000057981,
27940,10.1016/j.mtphys.2019.100096,26308,3(b),32045,GeTe-xCu2Te-yBiTe-zPbTe_ x=0.015_ y=0.02_ z=0,undefined,,1.9e+26,0.013106,0.00005517,
27940,10.1016/j.mtphys.2019.100096,26308,3(b),32045,GeTe-xCu2Te-yBiTe-zPbTe_ x=0.015_ y=0.02_ z=0,undefined,,1.95e+26,0.01326,0.000052359,
27940,10.1016/j.mtphys.2019.100096,26308,3(b),32045,GeTe-xCu2Te-yBiTe-zPbTe_ x=0.015_ y=0.02_ z=0,undefined,,2e+26,0.013413,0.000049548,
27940,10.1016/j.mtphys.2019.100096,26308,3(b),32045,GeTe-xCu2Te-yBiTe-zPbTe_ x=0.015_ y=0.02_ z=0,undefined,,2.05e+26,0.013567,0.000046738,
27940,10.1016/j.mtphys.2019.100096,26308,3(b),32045,GeTe-xCu2Te-yBiTe-zPbTe_ x=0.015_ y=0.02_ z=0,undefined,,2.1e+26,0.013721,0.000043927,
27940,10.1016/j.mtphys.2019.100096,26308,3(b),32045,GeTe-xCu2Te-yBiTe-zPbTe_ x=0.015_ y=0.02_ z=0,undefined,,2.15e+26,0.013874,0.000041116,
27940,10.1016/j.mtphys.2019.100096,26311,3(d),32045,GeTe-xCu2Te-yBiTe-zPbTe_ x=0.015_ y=0.02_ z=0,undefined,,2.2e+26,0.014028,,
27940,10.1016/j.mtphys.2019.100096,25720,4(a),32046,GeTe-xCu2Te-yBiTe-zPbTe_ x=0.015_ y=0.02_ z=0.08,undefined,350,,,,0.47862
27940,10.1016/j.mtphys.2019.100096,25720,4(a),32046,GeTe-xCu2Te-yBiTe-zPbTe_ x=0.015_ y=0.02_ z=0.08,undefined,400,,,,0.73052
27940,10.1016/j.mtphys.2019.100096,25720,4(a),32046,GeTe-xCu2Te-yBiTe-zPbTe_ x=0.015_ y=0.02_ z=0.08,undefined,450,,,,0.98242
27940,10.1016/j.mtphys.2019.100096,25720,4(a),32046,GeTe-xCu2Te-yBiTe-zPbTe_ x=0.015_ y=0.02_ z=0.08,undefined,500,,,,1.2343
27940,10.1016/j.mtphys.2019.100096,25720,4(a),32046,GeTe-xCu2Te-yBiTe-zPbTe_ x=0.015_ y=0.02_ z=0.08,undefined,550,,,,1.4862
27940,10.1016/j.mtphys.2019.100096,25720,4(a),32046,GeTe-xCu2Te-yBiTe-zPbTe_ x=0.015_ y=0.02_ z=0.08,undefined,600,,,,1.7381
27940,10.1016/j.mtphys.2019.100096,26308,3(b),32046,GeTe-xCu2Te-yBiTe-zPbTe_ x=0.015_ y=0.02_ z=0.08,undefined,,4.5e+25,0.0099419,0.00016249,
27940,10.1016/j.mtphys.2019.100096,26308,3(b),32046,GeTe-xCu2Te-yBiTe-zPbTe_ x=0.015_ y=0.02_ z=0.08,undefined,,5e+25,0.010194,0.00015551,
27940,10.1016/j.mtphys.2019.100096,26308,3(b),32046,GeTe-xCu2Te-yBiTe-zPbTe_ x=0.015_ y=0.02_ z=0.08,undefined,,5.5e+25,0.010446,0.00014852,
27940,10.1016/j.mtphys.2019.100096,26308,3(b),32046,GeTe-xCu2Te-yBiTe-zPbTe_ x=0.015_ y=0.02_ z=0.08,undefined,,6e+25,0.010698,0.00014153,
27940,10.1016/j.mtphys.2019.100096,26308,3(b),32046,GeTe-xCu2Te-yBiTe-zPbTe_ x=0.015_ y=0.02_ z=0.08,undefined,,6.5e+25,0.01095,0.00013455,
27940,10.1016/j.mtphys.2019.100096,26308,3(b),32046,GeTe-xCu2Te-yBiTe-zPbTe_ x=0.015_ y=0.02_ z=0.08,undefined,,7e+25,0.011202,0.00012756,
27940,10.1016/j.mtphys.2019.100096,26308,3(b),32046,GeTe-xCu2Te-yBiTe-zPbTe_ x=0.015_ y=0.02_ z=0.08,undefined,,7.5e+25,0.011454,0.00012057,
27940,10.1016/j.mtphys.2019.100096,26308,3(b),32046,GeTe-xCu2Te-yBiTe-zPbTe_ x=0.015_ y=0.02_ z=0.08,undefined,,8e+25,0.011706,0.00011359,
27940,10.1016/j.mtphys.2019.100096,26308,3(b),32046,GeTe-xCu2Te-yBiTe-zPbTe_ x=0.015_ y=0.02_ z=0.08,undefined,,8.5e+25,0.011958,0.0001066,
27940,10.1016/j.mtphys.2019.100096,26311,3(d),32046,GeTe-xCu2Te-yBiTe-zPbTe_ x=0.015_ y=0.02_ z=0.08,undefined,,9e+25,0.01221,,

File: csvfiles/EffectPdSubst10.1016j.scriptamat.2006.12.012.csv
sid,DOI,figureid,fignum,sampleid,samplename,composition,Temperature,Inverse temperature,Carrier concentration,Electrical conductivity,Power factor,Seebeck coefficient,Thermal conductivity,ZT,Electrical resistivity,Figure of merit Z
5180,10.1016/j.scriptamat.2006.12.012,3497,1(a),4763,x=0.000,Ba0.32Co4Sb12,0.0006666667,1500,,158790,,,,,0.0000062976,
5180,10.1016/j.scriptamat.2006.12.012,3497,1(a),4763,x=0.000,Ba0.32Co4Sb12,0.0005,2000,,188010,,,,,0.0000053189,
5180,10.1016/j.scriptamat.2006.12.012,3497,1(a),4763,x=0.000,Ba0.32Co4Sb12,0.0004,2500,,217230,,,,,0.0000046034,
5180,10.1016/j.scriptamat.2006.12.012,3497,1(a),4763,x=0.000,Ba0.32Co4Sb12,0.0003333333,3000,,246440,,,,,0.0000040578,
5180,10.1016/j.scriptamat.2006.12.012,3498,1(b),4763,x=0.000,Ba0.32Co4Sb12,350,0.0028571,,,0.0026824,-0.00011342,4.3914,0.18843,,0.0006108303
5180,10.1016/j.scriptamat.2006.12.012,3498,1(b),4763,x=0.000,Ba0.32Co4Sb12,400,0.0025,,,0.0028156,-0.0001207,4.3002,0.25531,,0.0006547602
5180,10.1016/j.scriptamat.2006.12.012,3498,1(b),4763,x=0.000,Ba0.32Co4Sb12,450,0.0022222,,,0.0029487,-0.00012797,4.209,0.32219,,0.0007005702
5180,10.1016/j.scriptamat.2006.12.012,3498,1(b),4763,x=0.000,Ba0.32Co4Sb12,500,0.002,,,0.0030819,-0.00013524,4.1179,0.38907,,0.0007484155
5180,10.1016/j.scriptamat.2006.12.012,3498,1(b),4763,x=0.000,Ba0.32Co4Sb12,550,0.0018182,,,0.0032151,-0.00014251,4.0267,0.45595,,0.0007984454
5180,10.1016/j.scriptamat.2006.12.012,3498,1(b),4763,x=0.000,Ba0.32Co4Sb12,600,0.0016667,,,0.0033483,-0.00014979,3.9355,0.52283,,0.0008507941
5180,10.1016/j.scriptamat.2006.12.012,3498,1(b),4763,x=0.000,Ba0.32Co4Sb12,650,0.0015385,,,0.0034815,-0.00015706,3.8443,0.58971,,0.0009056265
5180,10.1016/j.scriptamat.2006.12.012,3498,1(b),4763,x=0.000,Ba0.32Co4Sb12,700,0.0014286,,,0.0036147,-0.00016433,3.7532,0.65659,,0.0009630982
5180,10.1016/j.scriptamat.2006.12.012,3498,1(b),4763,x=0.000,Ba0.32Co4Sb12,750,0.0013333,,,0.0037478,-0.0001716,3.662,0.72347,,0.0010234298
5180,10.1016/j.scriptamat.2006.12.012,3498,1(b),4763,x=0.000,Ba0.32Co4Sb12,800,0.00125,,,0.003881,-0.00017888,3.5708,0.79035,,0.0010868713
5180,10.1016/j.scriptamat.2006.12.012,3498,1(b),4763,x=0.000,Ba0.32Co4Sb12,850,0.0011765,,,0.0040142,-0.00018615,,0.85723,,
5180,10.1016/j.scriptamat.2006.12.012,3499,2,4763,x=0.000,Ba0.32Co4Sb12,300,0.0033333,,,0.0025492,,4.4825,0.17061,,0.0005687005
5180,10.1016/j.scriptamat.2006.12.012,3497,1(a),4764,x=0.025,Ba0.32Pd0.025Co3.975Sb12,0.0006666667,1500,,176730,,,,,0.0000056583,
5180,10.1016/j.scriptamat.2006.12.012,3497,1(a),4764,x=0.025,Ba0.32Pd0.025Co3.975Sb12,0.0005,2000,,204660,,,,,0.0000048862,
5180,10.1016/j.scriptamat.2006.12.012,3497,1(a),4764,x=0.025,Ba0.32Pd0.025Co3.975Sb12,0.0004,2500,,232580,,,,,0.0000042996,
5180,10.1016/j.scriptamat.2006.12.012,3497,1(a),4764,x=0.025,Ba0.32Pd0.025Co3.975Sb12,0.0003333333,3000,,260510,,,,,0.0000038386,
5180,10.1016/j.scriptamat.2006.12.012,3498,1(b),4764,x=0.025,Ba0.32Pd0.025Co3.975Sb12,350,0.0028571,,,0.0027373,-0.00011026,4.3258,0.17973,,0.0006327847
5180,10.1016/j.scriptamat.2006.12.012,3498,1(b),4764,x=0.025,Ba0.32Pd0.025Co3.975Sb12,400,0.0025,,,0.0029123,-0.00011785,4.2333,0.2591,,0.0006879503
5180,10.1016/j.scriptamat.2006.12.012,3498,1(b),4764,x=0.025,Ba0.32Pd0.025Co3.975Sb12,450,0.0022222,,,0.0030872,-0.00012544,4.1407,0.33848,,0.0007455744
5180,10.1016/j.scriptamat.2006.12.012,3498,1(b),4764,x=0.025,Ba0.32Pd0.025Co3.975Sb12,500,0.002,,,0.0032622,-0.00013303,4.0482,0.41785,,0.0008058396
5180,10.1016/j.scriptamat.2006.12.012,3498,1(b),4764,x=0.025,Ba0.32Pd0.025Co3.975Sb12,550,0.0018182,,,0.0034372,-0.00014063,3.9556,0.49722,,0.0008689453
5180,10.1016/j.scriptamat.2006.12.012,3498,1(b),4764,x=0.025,Ba0.32Pd0.025Co3.975Sb12,600,0.0016667,,,0.0036122,-0.00014822,3.863,0.57659,,0.0009350764
5180,10.1016/j.scriptamat.2006.12.012,3498,1(b),4764,x=0.025,Ba0.32Pd0.025Co3.975Sb12,650,0.0015385,,,0.0037872,-0.00015581,3.7705,0.65597,,0.0010044291
5180,10.1016/j.scriptamat.2006.12.012,3498,1(b),4764,x=0.025,Ba0.32Pd0.025Co3.975Sb12,700,0.0014286,,,0.0039622,-0.0001634,3.6779,0.73534,,0.0010772995
5180,10.1016/j.scriptamat.2006.12.012,3498,1(b),4764,x=0.025,Ba0.32Pd0.025Co3.975Sb12,750,0.0013333,,,0.0041372,-0.00017099,3.5854,0.81471,,0.0011539019
5180,10.1016/j.scriptamat.2006.12.012,3498,1(b),4764,x=0.025,Ba0.32Pd0.025Co3.975Sb12,800,0.00125,,,0.0043122,-0.00017859,3.4928,0.89409,,0.0012345969
5180,10.1016/j.scriptamat.2006.12.012,3498,1(b),4764,x=0.025,Ba0.32Pd0.025Co3.975Sb12,850,0.0011765,,,0.0044872,-0.00018618,,0.97346,,
5180,10.1016/j.scriptamat.2006.12.012,3500,3,4764,x=0.025,Ba0.32Pd0.025Co3.975Sb12,300,0.0033333,,,,,4.4184,,,
5180,10.1016/j.scriptamat.2006.12.012,3497,1(a),4765,x=0.050,Ba0.32Pd0.05Co3.95Sb12,0.0006666667,1500,,196670,,,,,0.0000050847,
5180,10.1016/j.scriptamat.2006.12.012,3497,1(a),4765,x=0.050,Ba0.32Pd0.05Co3.95Sb12,0.0005,2000,,227930,,,,,0.0000043873,
5180,10.1016/j.scriptamat.2006.12.012,3497,1(a),4765,x=0.050,Ba0.32Pd0.05Co3.95Sb12,0.0004,2500,,259190,,,,,0.0000038582,
5180,10.1016/j.scriptamat.2006.12.012,3497,1(a),4765,x=0.050,Ba0.32Pd0.05Co3.95Sb12,0.0003333333,3000,,290450,,,,,0.0000034429,
5180,10.1016/j.scriptamat.2006.12.012,3498,1(b),4765,x=0.050,Ba0.32Pd0.05Co3.95Sb12,350,0.0028571,,,0.0029486,-0.0001057,4.2599,0.19803,,0.0006921759
5180,10.1016/j.scriptamat.2006.12.012,3498,1(b),4765,x=0.050,Ba0.32Pd0.05Co3.95Sb12,400,0.0025,,,0.0031493,-0.00011382,4.168,0.28742,,0.0007555902
5180,10.1016/j.scriptamat.2006.12.012,3498,1(b),4765,x=0.050,Ba0.32Pd0.05Co3.95Sb12,450,0.0022222,,,0.00335,-0.00012194,4.0761,0.3768,,0.000821864
5180,10.1016/j.scriptamat.2006.12.012,3498,1(b),4765,x=0.050,Ba0.32Pd0.05Co3.95Sb12,500,0.002,,,0.0035507,-0.00013007,3.9842,0.46618,,0.0008911952
5180,10.1016/j.scriptamat.2006.12.012,3498,1(b),4765,x=0.050,Ba0.32Pd0.05Co3.95Sb12,550,0.0018182,,,0.0037514,-0.00013819,3.8923,0.55557,,0.0009638003
5180,10.1016/j.scriptamat.2006.12.012,3498,1(b),4765,x=0.050,Ba0.32Pd0.05Co3.95Sb12,600,0.0016667,,,0.0039521,-0.00014631,3.8004,0.64495,,0.0010399169
5180,10.1016/j.scriptamat.2006.12.012,3498,1(b),4765,x=0.050,Ba0.32Pd0.05Co3.95Sb12,650,0.0015385,,,0.0041528,-0.00015443,3.7086,0.73433,,0.0011197757
5180,10.1016/j.scriptamat.2006.12.012,3498,1(b),4765,x=0.050,Ba0.32Pd0.05Co3.95Sb12,700,0.0014286,,,0.0043535,-0.00016256,3.6167,0.82372,,0.0012037216
5180,10.1016/j.scriptamat.2006.12.012,3498,1(b),4765,x=0.050,Ba0.32Pd0.05Co3.95Sb12,750,0.0013333,,,0.0045542,-0.00017068,3.5248,0.9131,,0.0012920449
5180,10.1016/j.scriptamat.2006.12.012,3498,1(b),4765,x=0.050,Ba0.32Pd0.05Co3.95Sb12,800,0.00125,,,0.0047549,-0.0001788,3.4329,1.0025,,0.0013850971
5180,10.1016/j.scriptamat.2006.12.012,3499,2,4765,x=0.050,Ba0.32Pd0.05Co3.95Sb12,300,0.0033333,,,0.0027479,,4.3518,0.18943,,0.0006314399
5180,10.1016/j.scriptamat.2006.12.012,3499,2,4765,x=0.050,Ba0.32Pd0.05Co3.95Sb12,850,0.0011765,,,0.0049556,,,1.0919,,
5180,10.1016/j.scriptamat.2006.12.012,3497,1(a),4766,x=0.075,Ba0.32Pd0.075Co3.925Sb12,0.0006666667,1500,,207260,,,,,0.0000048249,
5180,10.1016/j.scriptamat.2006.12.012,3497,1(a),4766,x=0.075,Ba0.32Pd0.075Co3.925Sb12,0.0005,2000,,236970,,,,,0.0000042199,
5180,10.1016/j.scriptamat.2006.12.012,3497,1(a),4766,x=0.075,Ba0.32Pd0.075Co3.925Sb12,0.0004,2500,,266670,,,,,0.00000375,
5180,10.1016/j.scriptamat.2006.12.012,3497,1(a),4766,x=0.075,Ba0.32Pd0.075Co3.925Sb12,0.0003333333,3000,,296380,,,,,0.000003374,
5180,10.1016/j.scriptamat.2006.12.012,3498,1(b),4766,x=0.075,Ba0.32Pd0.075Co3.925Sb12,350,0.0028571,,,0.0032138,-0.00010797,4.2087,0.22355,,0.0007636087
5180,10.1016/j.scriptamat.2006.12.012,3498,1(b),4766,x=0.075,Ba0.32Pd0.075Co3.925Sb12,400,0.0025,,,0.0034268,-0.00011596,4.1141,0.32025,,0.0008329404
5180,10.1016/j.scriptamat.2006.12.012,3498,1(b),4766,x=0.075,Ba0.32Pd0.075Co3.925Sb12,450,0.0022222,,,0.0036399,-0.00012394,4.0194,0.41695,,0.0009055829
5180,10.1016/j.scriptamat.2006.12.012,3498,1(b),4766,x=0.075,Ba0.32Pd0.075Co3.925Sb12,500,0.002,,,0.0038529,-0.00013193,3.9248,0.51364,,0.0009816806
5180,10.1016/j.scriptamat.2006.12.012,3498,1(b),4766,x=0.075,Ba0.32Pd0.075Co3.925Sb12,550,0.0018182,,,0.0040659,-0.00013992,3.8301,0.61034,,0.001061565
5180,10.1016/j.scriptamat.2006.12.012,3498,1(b),4766,x=0.075,Ba0.32Pd0.075Co3.925Sb12,600,0.0016667,,,0.004279,-0.0001479,3.7355,0.70703,,0.0011454959
5180,10.1016/j.scriptamat.2006.12.012,3498,1(b),4766,x=0.075,Ba0.32Pd0.075Co3.925Sb12,650,0.0015385,,,0.004492,-0.00015589,3.6408,0.80373,,0.0012337948
5180,10.1016/j.scriptamat.2006.12.012,3498,1(b),4766,x=0.075,Ba0.32Pd0.075Co3.925Sb12,700,0.0014286,,,0.0047051,-0.00016388,3.5462,0.90043,,0.0013268005
5180,10.1016/j.scriptamat.2006.12.012,3498,1(b),4766,x=0.075,Ba0.32Pd0.075Co3.925Sb12,750,0.0013333,,,0.0049181,-0.00017187,3.4516,0.99712,,0.0014248754
5180,10.1016/j.scriptamat.2006.12.012,3498,1(b),4766,x=0.075,Ba0.32Pd0.075Co3.925Sb12,800,0.00125,,,0.0051312,-0.00017985,3.3569,1.0938,,0.0015285531
5180,10.1016/j.scriptamat.2006.12.012,3499,2,4766,x=0.075,Ba0.32Pd0.075Co3.925Sb12,300,0.0033333,,,0.0030007,,4.3033,0.20919,,0.0006973021
5180,10.1016/j.scriptamat.2006.12.012,3499,2,4766,x=0.075,Ba0.32Pd0.075Co3.925Sb12,850,0.0011765,,,0.0053442,,,1.1905,,
5180,10.1016/j.scriptamat.2006.12.012,3497,1(a),4767,x=0.100,Ba0.32Pd0.1Co3.9Sb12,0.0006666667,1500,,214930,,,,,0.0000046527,
5180,10.1016/j.scriptamat.2006.12.012,3497,1(a),4767,x=0.100,Ba0.32Pd0.1Co3.9Sb12,0.0005,2000,,243680,,,,,0.0000041037,
5180,10.1016/j.scriptamat.2006.12.012,3497,1(a),4767,x=0.100,Ba0.32Pd0.1Co3.9Sb12,0.0004,2500,,272440,,,,,0.0000036705,
5180,10.1016/j.scriptamat.2006.12.012,3497,1(a),4767,x=0.100,Ba0.32Pd0.1Co3.9Sb12,0.0003333333,3000,,301190,,,,,0.0000033202,
5180,10.1016/j.scriptamat.2006.12.012,3498,1(b),4767,x=0.100,Ba0.32Pd0.1Co3.9Sb12,350,0.0028571,,,0.0025884,-0.000095361,4.5854,0.16525,,0.0005644873
5180,10.1016/j.scriptamat.2006.12.012,3498,1(b),4767,x=0.100,Ba0.32Pd0.1Co3.9Sb12,400,0.0025,,,0.0027676,-0.00010247,4.4828,0.23911,,0.000617382
5180,10.1016/j.scriptamat.2006.12.012,3498,1(b),4767,x=0.100,Ba0.32Pd0.1Co3.9Sb12,450,0.0022222,,,0.0029468,-0.00010957,4.3802,0.31297,,0.0006727547
5180,10.1016/j.scriptamat.2006.12.012,3498,1(b),4767,x=0.100,Ba0.32Pd0.1Co3.9Sb12,500,0.002,,,0.003126,-0.00011668,4.2776,0.38683,,0.0007307836
5180,10.1016/j.scriptamat.2006.12.012,3498,1(b),4767,x=0.100,Ba0.32Pd0.1Co3.9Sb12,550,0.0018182,,,0.0033052,-0.00012379,4.175,0.46069,,0.0007916647
5180,10.1016/j.scriptamat.2006.12.012,3498,1(b),4767,x=0.100,Ba0.32Pd0.1Co3.9Sb12,600,0.0016667,,,0.0034844,-0.00013089,4.0724,0.53455,,0.0008556134
5180,10.1016/j.scriptamat.2006.12.012,3498,1(b),4767,x=0.100,Ba0.32Pd0.1Co3.9Sb12,650,0.0015385,,,0.0036636,-0.000138,3.9697,0.60841,,0.0009228909
5180,10.1016/j.scriptamat.2006.12.012,3498,1(b),4767,x=0.100,Ba0.32Pd0.1Co3.9Sb12,700,0.0014286,,,0.0038429,-0.0001451,3.8671,0.68227,,0.0009937421
5180,10.1016/j.scriptamat.2006.12.012,3498,1(b),4767,x=0.100,Ba0.32Pd0.1Co3.9Sb12,750,0.0013333,,,0.0040221,-0.00015221,3.7645,0.75612,,0.0010684287
5180,10.1016/j.scriptamat.2006.12.012,3498,1(b),4767,x=0.100,Ba0.32Pd0.1Co3.9Sb12,800,0.00125,,,0.0042013,-0.00015932,3.6619,0.82998,,0.0011473006
5180,10.1016/j.scriptamat.2006.12.012,3499,2,4767,x=0.100,Ba0.32Pd0.1Co3.9Sb12,300,0.0033333,,,0.0024091,,4.6881,0.15416,,0.0005138756
5180,10.1016/j.scriptamat.2006.12.012,3499,2,4767,x=0.100,Ba0.32Pd0.1Co3.9Sb12,850,0.0011765,,,0.0043805,,,0.90384,,
5180,10.1016/j.scriptamat.2006.12.012,26169,1(c),32822,BayCo4Sb12,undefined,0,0,6.5e+26,,,-0.0001188,,,,
5180,10.1016/j.scriptamat.2006.12.012,26169,1(c),32822,BayCo4Sb12,undefined,0,0,7e+26,,,-0.00011628,,,,
5180,10.1016/j.scriptamat.2006.12.012,26169,1(c),32822,BayCo4Sb12,undefined,0,0,7.5e+26,,,-0.00011375,,,,
5180,10.1016/j.scriptamat.2006.12.012,26169,1(c),32822,BayCo4Sb12,undefined,0,0,8e+26,,,-0.00011123,,,,
5180,10.1016/j.scriptamat.2006.12.012,26169,1(c),32822,BayCo4Sb12,undefined,0,0,8.5e+26,,,-0.00010871,,,,
5180,10.1016/j.scriptamat.2006.12.012,26169,1(c),32822,BayCo4Sb12,undefined,0,0,9e+26,,,-0.00010618,,,,
5180,10.1016/j.scriptamat.2006.12.012,26169,1(c),32822,BayCo4Sb12,undefined,0,0,9.5e+26,,,-0.00010366,,,,
5180,10.1016/j.scriptamat.2006.12.012,26169,1(c),32822,BayCo4Sb12,undefined,0,0,1e+27,,,-0.00010114,,,,
5180,10.1016/j.scriptamat.2006.12.012,26169,1(c),32822,BayCo4Sb12,undefined,0,0,1.05e+27,,,-0.000098613,,,,
5180,10.1016/j.scriptamat.2006.12.012,26169,1(c),32822,BayCo4Sb12,undefined,0,0,1.1e+27,,,-0.000096089,,,,
5180,10.1016/j.scriptamat.2006.12.012,26169,1(c),32822,BayCo4Sb12,undefined,0,0,1.15e+27,,,-0.000093565,,,,
5180,10.1016/j.scriptamat.2006.12.012,26169,1(c),32822,BayCo4Sb12,undefined,0,0,1.2e+27,,,-0.000091042,,,,
5180,10.1016/j.scriptamat.2006.12.012,26169,1(c),32822,BayCo4Sb12,undefined,0,0,1.25e+27,,,-0.000088518,,,,
5180,10.1016/j.scriptamat.2006.12.012,26169,1(c),32822,BayCo4Sb12,undefined,0,0,1.3e+27,,,-0.000085994,,,,
5180,10.1016/j.scriptamat.2006.12.012,26169,1(c),32822,BayCo4Sb12,undefined,0,0,1.35e+27,,,-0.000083471,,,,
5180,10.1016/j.scriptamat.2006.12.012,26169,1(c),32822,BayCo4Sb12,undefined,0,0,1.4e+27,,,-0.000080947,,,,
5180,10.1016/j.scriptamat.2006.12.012,26169,1(c),32822,BayCo4Sb12,undefined,0,0,1.45e+27,,,-0.000078424,,,,
5180,10.1016/j.scriptamat.2006.12.012,26169,1(c),32822,BayCo4Sb12,undefined,0,0,1.5e+27,,,-0.0000759,,,,
5180,10.1016/j.scriptamat.2006.12.012,26169,1(c),32822,BayCo4Sb12,undefined,0,0,1.55e+27,,,-0.000073376,,,,
5180,10.1016/j.scriptamat.2006.12.012,26169,1(c),32822,BayCo4Sb12,undefined,0,0,1.6e+27,,,-0.000070853,,,,
5180,10.1016/j.scriptamat.2006.12.012,26169,1(c),32822,BayCo4Sb12,undefined,0,0,1.65e+27,,,-0.000068329,,,,
5180,10.1016/j.scriptamat.2006.12.012,26169,1(c),32822,BayCo4Sb12,undefined,0,0,1.7e+27,,,-0.000065805,,,,
5180,10.1016/j.scriptamat.2006.12.012,26169,1(c),32822,BayCo4Sb12,undefined,0,0,1.75e+27,,,-0.000063282,,,,
5180,10.1016/j.scriptamat.2006.12.012,26169,1(c),32822,BayCo4Sb12,undefined,0,0,1.8e+27,,,-0.000060758,,,,
5180,10.1016/j.scriptamat.2006.12.012,26169,1(c),32822,BayCo4Sb12,undefined,0,0,1.85e+27,,,-0.000058234,,,,
5180,10.1016/j.scriptamat.2006.12.012,26169,1(c),32823,Ni-doped,undefined,0,0,9e+26,,,-0.000089086,,,,
5180,10.1016/j.scriptamat.2006.12.012,26169,1(c),32823,Ni-doped,undefined,0,0,9.5e+26,,,-0.000089325,,,,
5180,10.1016/j.scriptamat.2006.12.012,26169,1(c),32823,Ni-doped,undefined,0,0,1e+27,,,-0.000089564,,,,
5180,10.1016/j.scriptamat.2006.12.012,26169,1(c),32823,Ni-doped,undefined,0,0,1.05e+27,,,-0.000089802,,,,
5180,10.1016/j.scriptamat.2006.12.012,26169,1(c),32823,Ni-doped,undefined,0,0,1.1e+27,,,-0.000090041,,,,
5180,10.1016/j.scriptamat.2006.12.012,26169,1(c),32823,Ni-doped,undefined,0,0,1.15e+27,,,-0.00009028,,,,
5180,10.1016/j.scriptamat.2006.12.012,26169,1(c),32823,Ni-doped,undefined,0,0,1.2e+27,,,-0.000090519,,,,
5180,10.1016/j.scriptamat.2006.12.012,26169,1(c),32823,Ni-doped,undefined,0,0,1.25e+27,,,-0.000090758,,,,
5180,10.1016/j.scriptamat.2006.12.012,26169,1(c),32823,Ni-doped,undefined,0,0,1.3e+27,,,-0.000090997,,,,
5180,10.1016/j.scriptamat.2006.12.012,26169,1(c),32823,Ni-doped,undefined,0,0,1.35e+27,,,-0.000091236,,,,
5180,10.1016/j.scriptamat.2006.12.012,26169,1(c),32823,Ni-doped,undefined,0,0,1.4e+27,,,-0.000091475,,,,
5180,10.1016/j.scriptamat.2006.12.012,26169,1(c),32823,Ni-doped,undefined,0,0,1.45e+27,,,-0.000091714,,,,
5180,10.1016/j.scriptamat.2006.12.012,26169,1(c),32823,Ni-doped,undefined,0,0,1.5e+27,,,-0.000091953,,,,
5180,10.1016/j.scriptamat.2006.12.012,26169,1(c),32823,Ni-doped,undefined,0,0,1.55e+27,,,-0.000092192,,,,
5180,10.1016/j.scriptamat.2006.12.012,26169,1(c),32823,Ni-doped,undefined,0,0,1.6e+27,,,-0.00009243,,,,
5180,10.1016/j.scriptamat.2006.12.012,26169,1(c),32823,Ni-doped,undefined,0,0,1.65e+27,,,-0.000092669,,,,
5180,10.1016/j.scriptamat.2006.12.012,26169,1(c),32823,Ni-doped,undefined,0,0,1.7e+27,,,-0.000092908,,,,
5180,10.1016/j.scriptamat.2006.12.012,26169,1(c),32823,Ni-doped,undefined,0,0,1.75e+27,,,-0.000093147,,,,
5180,10.1016/j.scriptamat.2006.12.012,26169,1(c),32823,Ni-doped,undefined,0,0,1.8e+27,,,-0.000093386,,,,
5180,10.1016/j.scriptamat.2006.12.012,26169,1(c),32824,Pd-doped,undefined,0,0,9.5e+26,,,-0.000095254,,,,
5180,10.1016/j.scriptamat.2006.12.012,26169,1(c),32824,Pd-doped,undefined,0,0,1e+27,,,-0.000094569,,,,
5180,10.1016/j.scriptamat.2006.12.012,26169,1(c),32824,Pd-doped,undefined,0,0,1.05e+27,,,-0.000093883,,,,
5180,10.1016/j.scriptamat.2006.12.012,26169,1(c),32824,Pd-doped,undefined,0,0,1.1e+27,,,-0.000093198,,,,
5180,10.1016/j.scriptamat.2006.12.012,26169,1(c),32824,Pd-doped,undefined,0,0,1.15e+27,,,-0.000092512,,,,
5180,10.1016/j.scriptamat.2006.12.012,26169,1(c),32824,Pd-doped,undefined,0,0,1.2e+27,,,-0.000091826,,,,
5180,10.1016/j.scriptamat.2006.12.012,26169,1(c),32824,Pd-doped,undefined,0,0,1.25e+27,,,-0.000091141,,,,
5180,10.1016/j.scriptamat.2006.12.012,26169,1(c),32824,Pd-doped,undefined,0,0,1.3e+27,,,-0.000090455,,,,
5180,10.1016/j.scriptamat.2006.12.012,26169,1(c),32824,Pd-doped,undefined,0,0,1.35e+27,,,-0.00008977,,,,
5180,10.1016/j.scriptamat.2006.12.012,26169,1(c),32824,Pd-doped,undefined,0,0,1.4e+27,,,-0.000089084,,,,
5180,10.1016/j.scriptamat.2006.12.012,26169,1(c),32824,Pd-doped,undefined,0,0,1.45e+27,,,-0.000088398,,,,
5180,10.1016/j.scriptamat.2006.12.012,26169,1(c),32824,Pd-doped,undefined,0,0,1.5e+27,,,-0.000087713,,,,
5180,10.1016/j.scriptamat.2006.12.012,26169,1(c),32824,Pd-doped,undefined,0,0,1.55e+27,,,-0.000087027,,,,
5180,10.1016/j.scriptamat.2006.12.012,26169,1(c),32824,Pd-doped,undefined,0,0,1.6e+27,,,-0.000086342,,,,
5180,10.1016/j.scriptamat.2006.12.012,26169,1(c),32824,Pd-doped,undefined,0,0,1.65e+27,,,-0.000085656,,,,
5180,10.1016/j.scriptamat.2006.12.012,26169,1(c),32824,Pd-doped,undefined,0,0,1.7e+27,,,-0.00008497,,,,
5180,10.1016/j.scriptamat.2006.12.012,26169,1(c),32824,Pd-doped,undefined,0,0,1.75e+27,,,-0.000084285,,,,
5180,10.1016/j.scriptamat.2006.12.012,26169,1(c),32824,Pd-doped,undefined,0,0,1.8e+27,,,-0.000083599,,,,
5180,10.1016/j.scriptamat.2006.12.012,26169,1(c),32824,Pd-doped,undefined,0,0,1.85e+27,,,-0.000082914,,,,
5180,10.1016/j.scriptamat.2006.12.012,26169,1(c),32824,Pd-doped,undefined,0,0,1.9e+27,,,-0.000082228,,,,
5180,10.1016/j.scriptamat.2006.12.012,26169,1(c),32824,Pd-doped,undefined,0,0,1.95e+27,,,-0.000081542,,,,
