Repository: RamyaGuru/STD2_EffMass

# STD2_EffMass
Effective mass modeling of StarryData2 data

File: csvfiles/GrowthCharacLarge10.1016j.jallcom.2017.04.110.csv
sid,DOI,figureid,fignum,sampleid,samplename,composition,Temperature,Electrical conductivity,Seebeck coefficient,Thermal conductivity,ZT,Electrical resistivity,Power factor,Figure of merit Z
18622,10.1016/j.jallcom.2017.04.110,25500,5a,31750,SnSe Parallel bc plane,SnSe,350,402.66,0.00055262,1.8325,-0.030275,0.0024834848,0.0001229679,0.0000671039
18622,10.1016/j.jallcom.2017.04.110,25500,5a,31750,SnSe Parallel bc plane,SnSe,400,695.37,0.00053691,1.711,0.036117,0.0014380833,0.0002004559,0.0001171572
18622,10.1016/j.jallcom.2017.04.110,25500,5a,31750,SnSe Parallel bc plane,SnSe,450,988.09,0.0005212,1.5895,0.10251,0.0010120536,0.0002684141,0.000168867
18622,10.1016/j.jallcom.2017.04.110,25500,5a,31750,SnSe Parallel bc plane,SnSe,500,1280.8,0.00050548,1.468,0.1689,0.000780762,0.0003272572,0.0002229273
18622,10.1016/j.jallcom.2017.04.110,25500,5a,31750,SnSe Parallel bc plane,SnSe,550,1573.5,0.00048977,1.3465,0.23529,0.0006355259,0.0003774428,0.000280314
18622,10.1016/j.jallcom.2017.04.110,25500,5a,31750,SnSe Parallel bc plane,SnSe,600,1866.2,0.00047406,1.225,0.30168,0.0005358482,0.0004193965,0.0003423645
18622,10.1016/j.jallcom.2017.04.110,25500,5a,31750,SnSe Parallel bc plane,SnSe,650,2159,0.00045834,1.1035,0.36807,0.0004631774,0.0004535531,0.0004110133
18622,10.1016/j.jallcom.2017.04.110,25500,5a,31750,SnSe Parallel bc plane,SnSe,700,2451.7,0.00044263,0.98196,0.43446,0.0004078802,0.0004803403,0.0004891648
18622,10.1016/j.jallcom.2017.04.110,25500,5a,31750,SnSe Parallel bc plane,SnSe,750,2744.4,0.00042691,0.86045,0.50086,0.0003643784,0.0005001728,0.0005812921
18622,10.1016/j.jallcom.2017.04.110,25500,5a,31750,SnSe Parallel bc plane,SnSe,800,3037.1,0.0004112,0.73895,0.56725,0.0003292615,0.0005135294,0.0006949447
18622,10.1016/j.jallcom.2017.04.110,25500,5a,31750,SnSe Parallel bc plane,SnSe,850,3329.8,0.00039549,0.61744,0.63364,0.0003003183,0.0005208218,0.0008435181
18622,10.1016/j.jallcom.2017.04.110,25501,5b,31750,SnSe Parallel bc plane,SnSe,300,,0.00056834,,,,,
18622,10.1016/j.jallcom.2017.04.110,25500,5a,31751,SnSe Perpendicular bc plane,SnSe,350,322.47,0.00056093,0.65904,0.045345,0.0031010637,0.0001014628,0.0001539554
18622,10.1016/j.jallcom.2017.04.110,25500,5a,31751,SnSe Perpendicular bc plane,SnSe,400,332.95,0.00054016,0.61801,0.057394,0.003003454,0.0000971458,0.0001571912
18622,10.1016/j.jallcom.2017.04.110,25500,5a,31751,SnSe Perpendicular bc plane,SnSe,450,343.43,0.0005194,0.57698,0.069443,0.0029118015,0.0000926493,0.0001605763
18622,10.1016/j.jallcom.2017.04.110,25500,5a,31751,SnSe Perpendicular bc plane,SnSe,500,353.9,0.00049863,0.53595,0.081492,0.002825657,0.0000879908,0.0001641773
18622,10.1016/j.jallcom.2017.04.110,25500,5a,31751,SnSe Perpendicular bc plane,SnSe,550,364.38,0.00047787,0.49492,0.093541,0.0027443877,0.0000832097,0.0001681276
18622,10.1016/j.jallcom.2017.04.110,25500,5a,31751,SnSe Perpendicular bc plane,SnSe,600,374.85,0.0004571,0.45389,0.10559,0.0026677338,0.0000783213,0.0001725557
18622,10.1016/j.jallcom.2017.04.110,25500,5a,31751,SnSe Perpendicular bc plane,SnSe,650,385.33,0.00043634,0.41286,0.11764,0.0025951782,0.000073364,0.000177697
18622,10.1016/j.jallcom.2017.04.110,25500,5a,31751,SnSe Perpendicular bc plane,SnSe,700,395.8,0.00041557,0.37183,0.12969,0.0025265285,0.000068354,0.0001838314
18622,10.1016/j.jallcom.2017.04.110,25500,5a,31751,SnSe Perpendicular bc plane,SnSe,750,406.28,0.0003948,0.33079,0.14174,0.0024613567,0.0000633257,0.0001914377
18622,10.1016/j.jallcom.2017.04.110,25500,5a,31751,SnSe Perpendicular bc plane,SnSe,800,416.76,0.00037404,0.28976,0.15379,0.0023994625,0.0000583072,0.0002012258
18622,10.1016/j.jallcom.2017.04.110,25502,3d,31751,SnSe Perpendicular bc plane,SnSe,850,,,0.24873,,,,

File: csvfiles/HighTempMech10.1007s1166401329388.csv
sid,DOI,figureid,fignum,sampleid,samplename,composition,Temperature,Electrical conductivity,Seebeck coefficient,Thermal conductivity,ZT,Electrical resistivity,Power factor,Figure of merit Z
2549,10.1007/s11664-013-2938-8,1041, 2a-LeftY,1709,ZM-parallel,unknown,305,117400,,1.4639,1.0178,0.0000085179,,
2549,10.1007/s11664-013-2938-8,1041, 2a-LeftY,1709,ZM-parallel,unknown,310,113840,0.00020113,1.4481,1.0179,0.0000087843,0.004605201,0.0031801678
2549,10.1007/s11664-013-2938-8,1041, 2a-LeftY,1709,ZM-parallel,unknown,315,110420,0.00020176,1.4337,1.018,0.0000090563,0.0044948777,0.0031351592
2549,10.1007/s11664-013-2938-8,1041, 2a-LeftY,1709,ZM-parallel,unknown,320,107140,0.00020277,1.4211,1.0181,0.0000093336,0.0044051332,0.0030998052
2549,10.1007/s11664-013-2938-8,1041, 2a-LeftY,1709,ZM-parallel,unknown,325,104010,0.00020404,1.4103,1.0182,0.0000096145,0.0043301778,0.0030703948
2549,10.1007/s11664-013-2938-8,1041, 2a-LeftY,1709,ZM-parallel,unknown,330,101050,0.0002055,1.4015,1.0184,0.0000098961,0.0042673668,0.0030448568
2549,10.1007/s11664-013-2938-8,1041, 2a-LeftY,1709,ZM-parallel,unknown,335,98231,0.00020708,1.3947,1.0185,0.0000101801,0.0042123542,0.0030202582
2549,10.1007/s11664-013-2938-8,1041, 2a-LeftY,1709,ZM-parallel,unknown,340,95563,0.00020871,1.3897,1.0186,0.0000104643,0.0041627113,0.0029954028
2549,10.1007/s11664-013-2938-8,1041, 2a-LeftY,1709,ZM-parallel,unknown,345,93028,0.00021035,1.3863,1.0187,0.0000107495,0.0041162213,0.002969214
2549,10.1007/s11664-013-2938-8,1041, 2a-LeftY,1709,ZM-parallel,unknown,350,90614,0.00021196,1.3845,1.0189,0.0000110358,0.0040710189,0.0029404254
2549,10.1007/s11664-013-2938-8,1041, 2a-LeftY,1709,ZM-parallel,unknown,355,88305,0.00021352,1.384,1.019,0.0000113244,0.0040258947,0.0029088835
2549,10.1007/s11664-013-2938-8,1041, 2a-LeftY,1709,ZM-parallel,unknown,360,86086,0.000215,1.3846,1.0191,0.0000116163,0.0039793254,0.0028739891
2549,10.1007/s11664-013-2938-8,1041, 2a-LeftY,1709,ZM-parallel,unknown,365,83943,0.00021638,1.3864,1.0192,0.0000119128,0.0039302368,0.0028348506
2549,10.1007/s11664-013-2938-8,1041, 2a-LeftY,1709,ZM-parallel,unknown,370,81866,0.00021765,1.3894,1.0193,0.0000122151,0.0038781171,0.0027912171
2549,10.1007/s11664-013-2938-8,1041, 2a-LeftY,1709,ZM-parallel,unknown,375,79848,0.0002188,1.3938,1.0195,0.0000125238,0.0038225984,0.0027425731
2549,10.1007/s11664-013-2938-8,1041, 2a-LeftY,1709,ZM-parallel,unknown,380,77888,0.00021981,1.3999,1.0196,0.0000128389,0.0037632706,0.0026882424
2549,10.1007/s11664-013-2938-8,1041, 2a-LeftY,1709,ZM-parallel,unknown,385,75990,0.00022067,1.4082,1.0197,0.0000131596,0.003700352,0.0026277176
2549,10.1007/s11664-013-2938-8,1041, 2a-LeftY,1709,ZM-parallel,unknown,390,74166,0.00022136,1.4194,1.0198,0.0000134833,0.0036341525,0.0025603442
2549,10.1007/s11664-013-2938-8,1041, 2a-LeftY,1709,ZM-parallel,unknown,395,72438,0.00022186,1.4345,1.02,0.0000138049,0.0035655331,0.0024855581
2549,10.1007/s11664-013-2938-8,1042, 2a-RightY,1709,ZM-parallel,unknown,400,,0.00022212,,,,,
2549,10.1007/s11664-013-2938-8,1042, 2a-RightY,1709,ZM-parallel,unknown,405,,0.00022211,,,,,
2549,10.1007/s11664-013-2938-8,27350,3-RightY,1709,ZM-parallel,unknown,300,,,,1.0176,,,
2549,10.1007/s11664-013-2938-8,1041, 2a-LeftY,1710,ZM-perpendicular,unknown,305,38290,,0.79713,0.66033,0.0000261165,,
2549,10.1007/s11664-013-2938-8,1041, 2a-LeftY,1710,ZM-perpendicular,unknown,310,37138,0.00020847,0.78983,0.66653,0.0000269266,0.0016140079,0.0020434877
2549,10.1007/s11664-013-2938-8,1041, 2a-LeftY,1710,ZM-perpendicular,unknown,315,36050,0.00021106,0.78283,0.67274,0.0000277393,0.001605895,0.0020513968
2549,10.1007/s11664-013-2938-8,1041, 2a-LeftY,1710,ZM-perpendicular,unknown,320,35023,0.00021369,0.77617,0.67894,0.0000285527,0.0015992698,0.0020604633
2549,10.1007/s11664-013-2938-8,1041, 2a-LeftY,1710,ZM-perpendicular,unknown,325,34052,0.00021629,0.76988,0.68514,0.0000293669,0.001592999,0.0020691523
2549,10.1007/s11664-013-2938-8,1041, 2a-LeftY,1710,ZM-perpendicular,unknown,330,33133,0.00021879,0.76399,0.69135,0.0000301814,0.0015860457,0.0020760032
2549,10.1007/s11664-013-2938-8,1041, 2a-LeftY,1710,ZM-perpendicular,unknown,335,32259,0.00022117,0.75855,0.69755,0.0000309991,0.0015779867,0.0020802672
2549,10.1007/s11664-013-2938-8,1041, 2a-LeftY,1710,ZM-perpendicular,unknown,340,31425,0.0002234,0.75358,0.70375,0.0000318218,0.0015683451,0.0020811925
2549,10.1007/s11664-013-2938-8,1041, 2a-LeftY,1710,ZM-perpendicular,unknown,345,30627,0.00022549,0.74911,0.70996,0.0000326509,0.0015572525,0.0020788035
2549,10.1007/s11664-013-2938-8,1041, 2a-LeftY,1710,ZM-perpendicular,unknown,350,29861,0.00022743,0.74516,0.71616,0.0000334885,0.0015445425,0.0020727662
2549,10.1007/s11664-013-2938-8,1041, 2a-LeftY,1710,ZM-perpendicular,unknown,355,29122,0.00022923,0.74176,0.72236,0.0000343383,0.0015302561,0.002063007
2549,10.1007/s11664-013-2938-8,1041, 2a-LeftY,1710,ZM-perpendicular,unknown,360,28406,0.00023093,0.73891,0.72857,0.0000352038,0.0015148541,0.0020501198
2549,10.1007/s11664-013-2938-8,1041, 2a-LeftY,1710,ZM-perpendicular,unknown,365,27713,0.00023253,0.73662,0.73477,0.0000360841,0.0014984475,0.0020342205
2549,10.1007/s11664-013-2938-8,1041, 2a-LeftY,1710,ZM-perpendicular,unknown,370,27042,0.00023406,0.7349,0.74097,0.0000369795,0.0014814712,0.0020158813
2549,10.1007/s11664-013-2938-8,1041, 2a-LeftY,1710,ZM-perpendicular,unknown,375,26391,0.00023553,0.73375,0.74718,0.0000378917,0.0014640244,0.0019952632
2549,10.1007/s11664-013-2938-8,1041, 2a-LeftY,1710,ZM-perpendicular,unknown,380,25765,0.00023695,0.73315,0.75338,0.0000388123,0.0014465837,0.0019731074
2549,10.1007/s11664-013-2938-8,1041, 2a-LeftY,1710,ZM-perpendicular,unknown,385,25166,0.00023832,0.73309,0.75959,0.0000397362,0.0014293388,0.0019497453
2549,10.1007/s11664-013-2938-8,1041, 2a-LeftY,1710,ZM-perpendicular,unknown,390,24601,0.00023963,0.73353,0.76579,0.0000406488,0.0014126518,0.0019258269
2549,10.1007/s11664-013-2938-8,1041, 2a-LeftY,1710,ZM-perpendicular,unknown,395,24077,0.00024083,0.73444,0.77199,0.0000415334,0.0013964441,0.0019013726
2549,10.1007/s11664-013-2938-8,1042, 2a-RightY,1710,ZM-perpendicular,unknown,400,,0.00024189,,,,,
2549,10.1007/s11664-013-2938-8,1042, 2a-RightY,1710,ZM-perpendicular,unknown,405,,0.00024274,,,,,
2549,10.1007/s11664-013-2938-8,27350,3-RightY,1710,ZM-perpendicular,unknown,300,,,,0.65413,,,

File: csvfiles/HighThermoPerfBi10.1016j.mattod.2017.02.007.csv
sid,DOI,figureid,fignum,sampleid,samplename,composition,Temperature,Electrical conductivity,Seebeck coefficient,Thermal conductivity,ZT,Electrical resistivity,Power factor,Figure of merit Z
18503,10.1016/j.mattod.2017.02.007,17949,5(b),21610,6.73E19, (Bi0.25Sb0.75)2Te3,350,188320,0.00015827,1.9822,0.78573,0.0000053101,0.0047173017,0.0023798313
18503,10.1016/j.mattod.2017.02.007,17949,5(b),21610,6.73E19, (Bi0.25Sb0.75)2Te3,400,156090,0.00016915,2.0898,0.79318,0.0000064066,0.0044660038,0.0021370484
18503,10.1016/j.mattod.2017.02.007,17949,5(b),21610,6.73E19, (Bi0.25Sb0.75)2Te3,450,123850,0.00018002,2.1974,0.80063,0.0000080743,0.0040136318,0.0018265367
18503,10.1016/j.mattod.2017.02.007,17949,5(b),21610,6.73E19, (Bi0.25Sb0.75)2Te3,500,91611,,2.3049,0.80808,0.0000109157,,
18503,10.1016/j.mattod.2017.02.007,17951,5(d),21610,6.73E19, (Bi0.25Sb0.75)2Te3,300,220560,,,,0.0000045339,,
18503,10.1016/j.mattod.2017.02.007,17949,5(b),21611,4.57E19,(Bi0.25Sb0.75)2Te3,300,,,,0.81333,,,
18503,10.1016/j.mattod.2017.02.007,17949,5(b),21611,4.57E19,(Bi0.25Sb0.75)2Te3,350,105350,0.00019018,1.895,0.68104,0.0000094922,0.0038103444,0.0020107358
18503,10.1016/j.mattod.2017.02.007,17949,5(b),21611,4.57E19,(Bi0.25Sb0.75)2Te3,400,87540,0.0001819,2.2135,0.54875,0.0000114233,0.0028964894,0.0013085563
18503,10.1016/j.mattod.2017.02.007,17949,5(b),21611,4.57E19,(Bi0.25Sb0.75)2Te3,450,69730,0.00017362,2.5319,0.41646,0.000014341,0.0021019345,0.0008301807
18503,10.1016/j.mattod.2017.02.007,17949,5(b),21611,4.57E19,(Bi0.25Sb0.75)2Te3,500,51920,0.00016534,2.8504,0.28417,0.0000192604,0.0014193534,0.0004979489
18503,10.1016/j.mattod.2017.02.007,17949,5(b),21612,3.61E19,(Bi0.25Sb0.75)2Te3,350,127060,0.0001759,1.7903,0.69163,0.0000078703,0.0039313393,0.0021959109
18503,10.1016/j.mattod.2017.02.007,17949,5(b),21612,3.61E19,(Bi0.25Sb0.75)2Te3,400,104130,0.00017861,1.9545,0.61703,0.0000096034,0.0033219065,0.0016996196
18503,10.1016/j.mattod.2017.02.007,17949,5(b),21612,3.61E19,(Bi0.25Sb0.75)2Te3,450,81200,0.00018132,2.1187,0.54243,0.0000123153,0.0026696077,0.0012600216
18503,10.1016/j.mattod.2017.02.007,17949,5(b),21612,3.61E19,(Bi0.25Sb0.75)2Te3,500,58267,0.00018404,2.2829,0.46783,0.0000171624,0.0019735453,0.0008644905
18503,10.1016/j.mattod.2017.02.007,17949,5(b),21613,3.57E19,(Bi0.25Sb0.75)2Te3,350,180860,0.00017912,,0.97911,0.0000055291,0.0058027076,
18503,10.1016/j.mattod.2017.02.007,17949,5(b),21613,3.57E19,(Bi0.25Sb0.75)2Te3,400,148190,0.00018083,,0.86118,0.0000067481,0.0048457373,
18503,10.1016/j.mattod.2017.02.007,17949,5(b),21613,3.57E19,(Bi0.25Sb0.75)2Te3,450,115530,0.00018253,,0.74326,0.0000086558,0.0038491362,
18503,10.1016/j.mattod.2017.02.007,17949,5(b),21613,3.57E19,(Bi0.25Sb0.75)2Te3,500,82862,0.00018423,,0.62533,0.0000120683,0.0028123937,
18503,10.1016/j.mattod.2017.02.007,17951,5(d),21613,3.57E19,(Bi0.25Sb0.75)2Te3,300,213520,,,,0.0000046834,,
18503,10.1016/j.mattod.2017.02.007,17949,5(b),21614,3.29E19,(Bi0.25Sb0.75)2Te3,350,186170,0.00016893,1.7551,1.0133,0.0000053714,0.0053127975,0.0030270626
18503,10.1016/j.mattod.2017.02.007,17949,5(b),21614,3.29E19,(Bi0.25Sb0.75)2Te3,400,153320,0.00017077,1.8706,0.90828,0.0000065223,0.0044711781,0.0023902374
18503,10.1016/j.mattod.2017.02.007,17949,5(b),21614,3.29E19,(Bi0.25Sb0.75)2Te3,450,120470,0.0001726,1.9861,0.80324,0.0000083008,0.0035888929,0.0018070051
18503,10.1016/j.mattod.2017.02.007,17949,5(b),21614,3.29E19,(Bi0.25Sb0.75)2Te3,500,87613,0.00017444,2.1016,0.6982,0.0000114138,0.0026660035,0.0012685589
18503,10.1016/j.mattod.2017.02.007,17951,5(d),21614,3.29E19,(Bi0.25Sb0.75)2Te3,300,219030,,,,0.0000045656,,
18503,10.1016/j.mattod.2017.02.007,17949,5(b),21615,2.64E19,(Bi0.25Sb0.75)2Te3,350,143830,0.0001935,1.7873,1.0329,0.0000069527,0.0053853188,0.0030131029
18503,10.1016/j.mattod.2017.02.007,17949,5(b),21615,2.64E19,(Bi0.25Sb0.75)2Te3,400,117450,0.00018901,1.9792,0.85212,0.0000085143,0.0041958754,0.0021199856
18503,10.1016/j.mattod.2017.02.007,17949,5(b),21615,2.64E19,(Bi0.25Sb0.75)2Te3,450,91069,0.00018453,2.1711,0.67129,0.0000109807,0.0031010197,0.0014283173
18503,10.1016/j.mattod.2017.02.007,17949,5(b),21615,2.64E19,(Bi0.25Sb0.75)2Te3,500,64690,0.00018004,2.363,0.49047,0.0000154583,0.0020968876,0.0008873837
18503,10.1016/j.mattod.2017.02.007,17952,5(e),21615,2.64E19,(Bi0.25Sb0.75)2Te3,300,,,1.5955,,,,

File: csvfiles/LargeThermoZT10.10631.2163979.csv
sid,DOI,figureid,fignum,sampleid,samplename,composition,Temperature,Electrical conductivity,Seebeck coefficient,Thermal conductivity,ZT,Electrical resistivity,Power factor,Figure of merit Z
10094,10.1063/1.2163979,1401,2(a),2235,4,Ba8Ga16Ge30,300,,-0.000061285,,,,,
10094,10.1063/1.2163979,1401,2(a),2235,4,Ba8Ga16Ge30,350,,-0.000088673,,,,,
10094,10.1063/1.2163979,1401,2(a),2235,4,Ba8Ga16Ge30,400,,-0.00010147,,,,,
10094,10.1063/1.2163979,1401,2(a),2235,4,Ba8Ga16Ge30,450,,-0.00011777,,,,,
10094,10.1063/1.2163979,1401,2(a),2235,4,Ba8Ga16Ge30,500,,-0.00013533,,,,,
10094,10.1063/1.2163979,1401,2(a),2235,4,Ba8Ga16Ge30,550,,-0.0001489,,,,,
10094,10.1063/1.2163979,1401,2(a),2235,4,Ba8Ga16Ge30,600,,-0.00016774,,,,,
10094,10.1063/1.2163979,1401,2(a),2236,5,Ba8Ga16Ge30,400,,-0.00010869,,,,,
10094,10.1063/1.2163979,1401,2(a),2236,5,Ba8Ga16Ge30,450,,-0.0001271,,,,,
10094,10.1063/1.2163979,1401,2(a),2236,5,Ba8Ga16Ge30,500,,-0.00013876,,,,,
10094,10.1063/1.2163979,1401,2(a),2236,5,Ba8Ga16Ge30,550,,-0.00014906,,,,,
10094,10.1063/1.2163979,1401,2(a),2236,5,Ba8Ga16Ge30,600,,-0.00016154,,,,,
10094,10.1063/1.2163979,1401,2(a),2236,5,Ba8Ga16Ge30,650,,-0.00017802,,,,,
10094,10.1063/1.2163979,1401,2(a),2236,5,Ba8Ga16Ge30,700,,-0.00019861,,,,,
10094,10.1063/1.2163979,1401,2(a),2236,5,Ba8Ga16Ge30,750,,-0.00022181,,,,,
10094,10.1063/1.2163979,1401,2(a),2236,5,Ba8Ga16Ge30,800,,-0.00024459,,,,,
10094,10.1063/1.2163979,1401,2(a),2236,5,Ba8Ga16Ge30,850,,-0.0002624,,,,,
10094,10.1063/1.2163979,1401,2(a),2236,5,Ba8Ga16Ge30,900,,-0.00026929,,,,,
10094,10.1063/1.2163979,1401,2(a),2236,5,Ba8Ga16Ge30,950,,-0.00025798,,,,,
10094,10.1063/1.2163979,1401,2(a),2237,6,Ba8Ga16Ge30,300,,-0.000051755,,,,,
10094,10.1063/1.2163979,1401,2(a),2237,6,Ba8Ga16Ge30,350,,-0.000055493,,,,,
10094,10.1063/1.2163979,1401,2(a),2237,6,Ba8Ga16Ge30,400,,-0.00007575,,,,,
10094,10.1063/1.2163979,1401,2(a),2237,6,Ba8Ga16Ge30,450,,-0.000098363,,,,,
10094,10.1063/1.2163979,1401,2(a),2237,6,Ba8Ga16Ge30,500,,-0.00011747,,,,,
10094,10.1063/1.2163979,1401,2(a),2237,6,Ba8Ga16Ge30,550,,-0.00013297,,,,,
10094,10.1063/1.2163979,1401,2(a),2237,6,Ba8Ga16Ge30,600,,-0.00014803,,,,,
10094,10.1063/1.2163979,1401,2(a),2237,6,Ba8Ga16Ge30,650,,-0.00016656,,,,,
10094,10.1063/1.2163979,1401,2(a),2237,6,Ba8Ga16Ge30,700,,-0.00019066,,,,,
10094,10.1063/1.2163979,1401,2(a),2238,7,Ba8Ga16Ge30,500,,-0.000085129,,,,,
10094,10.1063/1.2163979,1401,2(a),2238,7,Ba8Ga16Ge30,550,,-0.000098716,,,,,
10094,10.1063/1.2163979,1401,2(a),2238,7,Ba8Ga16Ge30,600,,-0.00011721,,,,,
10094,10.1063/1.2163979,1401,2(a),2238,7,Ba8Ga16Ge30,650,,-0.00013779,,,,,
10094,10.1063/1.2163979,1401,2(a),2238,7,Ba8Ga16Ge30,700,,-0.00015637,,,,,
10094,10.1063/1.2163979,1401,2(a),2238,7,Ba8Ga16Ge30,750,,-0.00017008,,,,,
10094,10.1063/1.2163979,1401,2(a),2238,7,Ba8Ga16Ge30,800,,-0.00017998,,,,,
10094,10.1063/1.2163979,1401,2(a),2239,9,Ba8Ga16Ge30,400,,-0.000091037,,,,,
10094,10.1063/1.2163979,1401,2(a),2239,9,Ba8Ga16Ge30,450,,-0.000097994,,,,,
10094,10.1063/1.2163979,1401,2(a),2239,9,Ba8Ga16Ge30,500,,-0.000086068,,,,,
10094,10.1063/1.2163979,1401,2(a),2239,9,Ba8Ga16Ge30,550,,-0.00008293,,,,,
10094,10.1063/1.2163979,1401,2(a),2239,9,Ba8Ga16Ge30,600,,-0.000096949,,,,,
10094,10.1063/1.2163979,1401,2(a),2239,9,Ba8Ga16Ge30,650,,-0.0001237,,,,,
10094,10.1063/1.2163979,1401,2(a),2239,9,Ba8Ga16Ge30,700,,-0.00015249,,,,,
10094,10.1063/1.2163979,1401,2(a),2239,9,Ba8Ga16Ge30,750,,-0.00017283,,,,,
10094,10.1063/1.2163979,1401,2(a),2239,9,Ba8Ga16Ge30,800,,-0.00018096,,,,,
10094,10.1063/1.2163979,1401,2(a),2239,9,Ba8Ga16Ge30,850,,-0.00018637,,,,,
10094,10.1063/1.2163979,1401,2(a),2240,15,Ba8Ga16Ge30,550,97530,-0.000085567,1.5708,0.22451,0.0000102533,0.0007140865,0.0004546005
10094,10.1063/1.2163979,1401,2(a),2240,15,Ba8Ga16Ge30,600,89417,-0.000095208,1.5494,0.2894,0.0000111836,0.0008105261,0.0005231225
10094,10.1063/1.2163979,1401,2(a),2240,15,Ba8Ga16Ge30,650,82053,-0.00010478,1.5178,0.37278,0.0000121872,0.0009008474,0.0005935218
10094,10.1063/1.2163979,1401,2(a),2240,15,Ba8Ga16Ge30,700,75530,-0.00011605,1.4698,0.47619,0.0000132398,0.001017208,0.0006920724
10094,10.1063/1.2163979,1401,2(a),2240,15,Ba8Ga16Ge30,750,69965,-0.00012908,1.4044,0.59834,0.0000142929,0.0011657321,0.000830057
10094,10.1063/1.2163979,1401,2(a),2240,15,Ba8Ga16Ge30,800,65456,-0.00014281,1.3285,0.7344,0.0000152774,0.0013349552,0.001004859
10094,10.1063/1.2163979,1401,2(a),2240,15,Ba8Ga16Ge30,850,62058,-0.00015565,1.2594,0.87534,0.000016114,0.0015034744,0.0011938021
10094,10.1063/1.2163979,1401,2(a),2240,15,Ba8Ga16Ge30,900,59743,-0.00016614,1.2268,1.0073,0.0000167384,0.0016490561,0.0013441931
10094,10.1063/1.2163979,1401,2(a),2240,15,Ba8Ga16Ge30,950,58367,-0.00017351,1.2749,1.1106,0.000017133,0.0017571806,0.0013782889
10094,10.1063/1.2163979,1401,2(a),2240,15,Ba8Ga16Ge30,1000,57636,-0.00017829,,1.1596,0.0000173503,0.0018320942,
10094,10.1063/1.2163979,1401,2(a),2240,15,Ba8Ga16Ge30,1050,57076,-0.00018294,,,0.0000175205,0.001910165,
10094,10.1063/1.2163979,1402,2(b),2240,15,Ba8Ga16Ge30,350,138190,,1.7565,0.058899,0.0000072364,,
10094,10.1063/1.2163979,1402,2(b),2240,15,Ba8Ga16Ge30,400,126430,,1.677,0.097552,0.0000079095,,
10094,10.1063/1.2163979,1402,2(b),2240,15,Ba8Ga16Ge30,450,115930,,1.6243,0.13409,0.0000086259,,
10094,10.1063/1.2163979,1402,2(b),2240,15,Ba8Ga16Ge30,500,106350,,1.5922,0.17444,0.0000094029,,
10094,10.1063/1.2163979,1401,2(a),2241,16,Ba8Ga16Ge30,600,,-0.000096862,,,,,
10094,10.1063/1.2163979,1401,2(a),2241,16,Ba8Ga16Ge30,650,,-0.00010966,,,,,
10094,10.1063/1.2163979,1401,2(a),2241,16,Ba8Ga16Ge30,700,,-0.0001211,,,,,
10094,10.1063/1.2163979,1401,2(a),2241,16,Ba8Ga16Ge30,750,,-0.00013144,,,,,
10094,10.1063/1.2163979,1401,2(a),2241,16,Ba8Ga16Ge30,800,,-0.00014017,,,,,
10094,10.1063/1.2163979,1401,2(a),2241,16,Ba8Ga16Ge30,850,,-0.00014754,,,,,
10094,10.1063/1.2163979,1401,2(a),2241,16,Ba8Ga16Ge30,900,,-0.00015593,,,,,
10094,10.1063/1.2163979,1401,2(a),2241,16,Ba8Ga16Ge30,950,,-0.00017132,,,,,
10094,10.1063/1.2163979,1401,2(a),2242,18,Ba8Ga16Ge30,300,,-0.000048948,,,,,
10094,10.1063/1.2163979,1401,2(a),2242,18,Ba8Ga16Ge30,350,140410,-0.000060234,,0.09787,0.000007122,0.0005094264,
10094,10.1063/1.2163979,1401,2(a),2242,18,Ba8Ga16Ge30,400,129100,-0.000073274,,0.1701,0.0000077459,0.0006931481,
10094,10.1063/1.2163979,1401,2(a),2242,18,Ba8Ga16Ge30,450,119140,-0.000086712,,0.24683,0.0000083935,0.0008958102,
10094,10.1063/1.2163979,1401,2(a),2242,18,Ba8Ga16Ge30,500,109470,-0.000099769,,0.32402,0.0000091349,0.0010896483,
10094,10.1063/1.2163979,1401,2(a),2242,18,Ba8Ga16Ge30,550,99732,-0.00011211,,0.40429,0.0000100269,0.0012534968,
10094,10.1063/1.2163979,1401,2(a),2242,18,Ba8Ga16Ge30,600,90097,-0.00012373,,0.49407,0.0000110991,0.0013793051,
10094,10.1063/1.2163979,1401,2(a),2242,18,Ba8Ga16Ge30,650,81032,-0.00013483,,0.60071,0.0000123408,0.0014730912,
10094,10.1063/1.2163979,1401,2(a),2242,18,Ba8Ga16Ge30,700,73070,-0.00014567,,0.72959,0.0000136855,0.0015505271,
10094,10.1063/1.2163979,1401,2(a),2242,18,Ba8Ga16Ge30,750,66593,-0.00015647,,0.88126,0.0000150166,0.0016303872,
10094,10.1063/1.2163979,1401,2(a),2242,18,Ba8Ga16Ge30,800,61603,-0.00016729,,1.0485,0.000016233,0.0017240181,
10094,10.1063/1.2163979,1401,2(a),2242,18,Ba8Ga16Ge30,850,57499,-0.00017788,,1.2137,0.0000173916,0.0018193428,
10094,10.1063/1.2163979,1401,2(a),2234,1,Ba8Ga16Ge30,300,,-0.000043562,,,,,
10094,10.1063/1.2163979,1401,2(a),2234,1,Ba8Ga16Ge30,350,,-0.000053618,,,,,
10094,10.1063/1.2163979,1401,2(a),2234,1,Ba8Ga16Ge30,400,,-0.000063674,,,,,
10094,10.1063/1.2163979,1401,2(a),2234,1,Ba8Ga16Ge30,450,,-0.00007373,,,,,
10094,10.1063/1.2163979,1401,2(a),2234,1,Ba8Ga16Ge30,500,,-0.000083786,,,,,
10094,10.1063/1.2163979,1401,2(a),2234,1,Ba8Ga16Ge30,550,,-0.000093843,,,,,
10094,10.1063/1.2163979,1401,2(a),2234,1,Ba8Ga16Ge30,600,,-0.0001039,,,,,
10094,10.1063/1.2163979,1401,2(a),2234,1,Ba8Ga16Ge30,650,,-0.00011395,,,,,
10094,10.1063/1.2163979,1401,2(a),2234,1,Ba8Ga16Ge30,700,,-0.00012401,,,,,
10094,10.1063/1.2163979,1401,2(a),2234,1,Ba8Ga16Ge30,750,,-0.00013407,,,,,
10094,10.1063/1.2163979,1401,2(a),2234,1,Ba8Ga16Ge30,800,,-0.00014412,,,,,

File: csvfiles/OptThermoProp10.10631.2939438.csv
sid,DOI,figureid,fignum,sampleid,samplename,composition,Temperature,Electrical resistivity,Power factor,Seebeck coefficient,Electrical conductivity
303,10.1063/1.2939438,262,2-Seebeck,579,9.43*10^20,Ba8Ga16Ge30,350,,,-0.000054451,
303,10.1063/1.2939438,262,2-Seebeck,579,9.43*10^20,Ba8Ga16Ge30,400,,,-0.000063727,
303,10.1063/1.2939438,262,2-Seebeck,579,9.43*10^20,Ba8Ga16Ge30,450,,,-0.000073799,
303,10.1063/1.2939438,262,2-Seebeck,579,9.43*10^20,Ba8Ga16Ge30,500,,,-0.000083125,
303,10.1063/1.2939438,262,2-Seebeck,579,9.43*10^20,Ba8Ga16Ge30,550,,,-0.000091946,
303,10.1063/1.2939438,262,2-Seebeck,579,9.43*10^20,Ba8Ga16Ge30,600,,,-0.00010129,
303,10.1063/1.2939438,262,2-Seebeck,579,9.43*10^20,Ba8Ga16Ge30,650,,,-0.00011198,
303,10.1063/1.2939438,262,2-Seebeck,579,9.43*10^20,Ba8Ga16Ge30,700,,,-0.00012363,
303,10.1063/1.2939438,262,2-Seebeck,579,9.43*10^20,Ba8Ga16Ge30,750,,,-0.00013365,
303,10.1063/1.2939438,262,2-Seebeck,591,10.2*1e+20,Ba8Ga16Ge30,350,0.000014324,0.00022097,-0.00005626,69812.9014241832
303,10.1063/1.2939438,262,2-Seebeck,591,10.2*1e+20,Ba8Ga16Ge30,400,0.000015617,0.00028802,-0.000067067,64032.7847858103
303,10.1063/1.2939438,262,2-Seebeck,591,10.2*1e+20,Ba8Ga16Ge30,450,0.000016884,0.00034621,-0.000076455,59227.6711679697
303,10.1063/1.2939438,262,2-Seebeck,591,10.2*1e+20,Ba8Ga16Ge30,500,0.000018071,0.00040542,-0.000085594,55337.2807260251
303,10.1063/1.2939438,262,2-Seebeck,591,10.2*1e+20,Ba8Ga16Ge30,550,0.000019151,0.00047196,-0.000095071,52216.594433711
303,10.1063/1.2939438,262,2-Seebeck,591,10.2*1e+20,Ba8Ga16Ge30,600,0.000020151,0,-0.00010503,49625.3287678031
303,10.1063/1.2939438,262,2-Seebeck,591,10.2*1e+20,Ba8Ga16Ge30,650,0.000021164,0,-0.0001153,47250.0472500473
303,10.1063/1.2939438,262,2-Seebeck,591,10.2*1e+20,Ba8Ga16Ge30,700,,0,-0.00012554,
303,10.1063/1.2939438,262,2-Seebeck,591,10.2*1e+20,Ba8Ga16Ge30,750,,0,-0.00013537,
303,10.1063/1.2939438,262,2-Seebeck,591,10.2*1e+20,Ba8Ga16Ge30,800,,0,-0.00014447,
303,10.1063/1.2939438,262,2-Seebeck,591,10.2*1e+20,Ba8Ga16Ge30,850,,0,-0.00015279,
303,10.1063/1.2939438,262,2-Seebeck,591,10.2*1e+20,Ba8Ga16Ge30,900,,0,-0.0001606,
303,10.1063/1.2939438,262,2-Seebeck,591,10.2*1e+20,Ba8Ga16Ge30,950,,0,-0.0001687,
303,10.1063/1.2939438,266,3,591,10.2*1e+20,Ba8Ga16Ge30,1000,,0,,
303,10.1063/1.2939438,266,3,591,10.2*1e+20,Ba8Ga16Ge30,1050,,0,,
303,10.1063/1.2939438,266,3,591,10.2*1e+20,Ba8Ga16Ge30,1100,,0,,
303,10.1063/1.2939438,266,3,591,10.2*1e+20,Ba8Ga16Ge30,1150,,0,,
303,10.1063/1.2939438,266,3,591,10.2*1e+20,Ba8Ga16Ge30,1200,,0,,
303,10.1063/1.2939438,261,2-Res,591,10.2*1e+20,Ba8Ga16Ge30,100,0.0000091655,,,109104.7951557471
303,10.1063/1.2939438,261,2-Res,591,10.2*1e+20,Ba8Ga16Ge30,150,0.000010012,,,99880.1438274071
303,10.1063/1.2939438,261,2-Res,591,10.2*1e+20,Ba8Ga16Ge30,200,0.000010906,,,91692.6462497708
303,10.1063/1.2939438,261,2-Res,591,10.2*1e+20,Ba8Ga16Ge30,250,0.000011922,,,83878.5438684784
303,10.1063/1.2939438,261,2-Res,591,10.2*1e+20,Ba8Ga16Ge30,300,0.000013072,,,76499.388004896
303,10.1063/1.2939438,262,2-Seebeck,592,9.86*1e+20,Ba8Ga16Ge30,350,0.000013272,0.00021568,-0.000053502,75346.5943339361
303,10.1063/1.2939438,262,2-Seebeck,592,9.86*1e+20,Ba8Ga16Ge30,400,0.000014248,0.00027739,-0.000062867,70185.2891633914
303,10.1063/1.2939438,262,2-Seebeck,592,9.86*1e+20,Ba8Ga16Ge30,450,0.000015224,0.00033964,-0.000071907,65685.7593273778
303,10.1063/1.2939438,262,2-Seebeck,592,9.86*1e+20,Ba8Ga16Ge30,500,0.0000162,0.0004037,-0.00008087,61728.3950617284
303,10.1063/1.2939438,262,2-Seebeck,592,9.86*1e+20,Ba8Ga16Ge30,550,0.000017175,0.00047123,-0.000089963,58224.1630276565
303,10.1063/1.2939438,262,2-Seebeck,592,9.86*1e+20,Ba8Ga16Ge30,600,0.000018151,3e-10,-0.000099327,55093.3832846675
303,10.1063/1.2939438,262,2-Seebeck,592,9.86*1e+20,Ba8Ga16Ge30,650,0.000019127,4e-10,-0.00010902,52282.1142887018
303,10.1063/1.2939438,262,2-Seebeck,592,9.86*1e+20,Ba8Ga16Ge30,700,,5e-10,-0.00011899,
303,10.1063/1.2939438,262,2-Seebeck,592,9.86*1e+20,Ba8Ga16Ge30,750,,5e-10,-0.00012903,
303,10.1063/1.2939438,262,2-Seebeck,592,9.86*1e+20,Ba8Ga16Ge30,800,,6e-10,-0.00013881,
303,10.1063/1.2939438,262,2-Seebeck,592,9.86*1e+20,Ba8Ga16Ge30,850,,7e-10,-0.00014778,
303,10.1063/1.2939438,262,2-Seebeck,592,9.86*1e+20,Ba8Ga16Ge30,900,,8e-10,-0.0001552,
303,10.1063/1.2939438,262,2-Seebeck,592,9.86*1e+20,Ba8Ga16Ge30,950,,9e-10,-0.00016011,
303,10.1063/1.2939438,266,3,592,9.86*1e+20,Ba8Ga16Ge30,1000,,1e-9,,
303,10.1063/1.2939438,266,3,592,9.86*1e+20,Ba8Ga16Ge30,1050,,1.1e-9,,
303,10.1063/1.2939438,266,3,592,9.86*1e+20,Ba8Ga16Ge30,1100,,1.2e-9,,
303,10.1063/1.2939438,266,3,592,9.86*1e+20,Ba8Ga16Ge30,1150,,1.3e-9,,
303,10.1063/1.2939438,266,3,592,9.86*1e+20,Ba8Ga16Ge30,1200,,1.3e-9,,
303,10.1063/1.2939438,261,2-Res,592,9.86*1e+20,Ba8Ga16Ge30,100,0.0000083935,,,119139.8105677012
303,10.1063/1.2939438,261,2-Res,592,9.86*1e+20,Ba8Ga16Ge30,150,0.0000093693,,,106731.5594548152
303,10.1063/1.2939438,261,2-Res,592,9.86*1e+20,Ba8Ga16Ge30,200,0.000010345,,,96665.055582407
303,10.1063/1.2939438,261,2-Res,592,9.86*1e+20,Ba8Ga16Ge30,250,0.000011321,,,88331.4194859111
303,10.1063/1.2939438,261,2-Res,592,9.86*1e+20,Ba8Ga16Ge30,300,0.000012297,,,81320.6473123526
303,10.1063/1.2939438,262,2-Seebeck,593,9.43*1e+20,Ba8Ga16Ge30,350,0.000014159,778.57,-0.00005508,70626.4566706688
303,10.1063/1.2939438,262,2-Seebeck,593,9.43*1e+20,Ba8Ga16Ge30,400,0.000015446,874.95,-0.000064399,64741.6806940308
303,10.1063/1.2939438,262,2-Seebeck,593,9.43*1e+20,Ba8Ga16Ge30,450,0.000016665,968.63,-0.000074018,60006.00060006
303,10.1063/1.2939438,262,2-Seebeck,593,9.43*1e+20,Ba8Ga16Ge30,500,,,-0.000082986,
303,10.1063/1.2939438,262,2-Seebeck,593,9.43*1e+20,Ba8Ga16Ge30,550,,,-0.000091819,
303,10.1063/1.2939438,262,2-Seebeck,593,9.43*1e+20,Ba8Ga16Ge30,600,,,-0.00010152,
303,10.1063/1.2939438,262,2-Seebeck,593,9.43*1e+20,Ba8Ga16Ge30,650,,,-0.00011259,
303,10.1063/1.2939438,262,2-Seebeck,593,9.43*1e+20,Ba8Ga16Ge30,700,,,-0.00012408,
303,10.1063/1.2939438,262,2-Seebeck,593,9.43*1e+20,Ba8Ga16Ge30,750,,,-0.00013254,
303,10.1063/1.2939438,266,3,593,9.43*1e+20,Ba8Ga16Ge30,100,0.0000089583,365.7,,111628.3223379436
303,10.1063/1.2939438,266,3,593,9.43*1e+20,Ba8Ga16Ge30,150,0.0000098726,453.98,,101290.4402082531
303,10.1063/1.2939438,266,3,593,9.43*1e+20,Ba8Ga16Ge30,200,0.00001083,537.94,,92336.1034164358
303,10.1063/1.2939438,266,3,593,9.43*1e+20,Ba8Ga16Ge30,250,0.000011841,615.12,,84452.3266615995
303,10.1063/1.2939438,266,3,593,9.43*1e+20,Ba8Ga16Ge30,300,0.000012944,692.53,,77255.8714462299
303,10.1063/1.2939438,262,2-Seebeck,594,7.90*1e+20,Ba8Ga16Ge30,350,0.000016875,0,-0.000060869,59259.2592592593
303,10.1063/1.2939438,262,2-Seebeck,594,7.90*1e+20,Ba8Ga16Ge30,400,0.000018426,0,-0.00007174,54271.138608488
303,10.1063/1.2939438,262,2-Seebeck,594,7.90*1e+20,Ba8Ga16Ge30,450,0.000019998,0,-0.000081118,50005.00050005
303,10.1063/1.2939438,262,2-Seebeck,594,7.90*1e+20,Ba8Ga16Ge30,500,0.000021528,0.00037945,-0.000090382,46451.1334076551
303,10.1063/1.2939438,262,2-Seebeck,594,7.90*1e+20,Ba8Ga16Ge30,550,0.000022959,0.00043791,-0.00010027,43555.9040027876
303,10.1063/1.2939438,262,2-Seebeck,594,7.90*1e+20,Ba8Ga16Ge30,600,0.000024252,0.00050832,-0.00011103,41233.71268349
303,10.1063/1.2939438,262,2-Seebeck,594,7.90*1e+20,Ba8Ga16Ge30,650,0.000025392,0.00059079,-0.00012248,39382.4826717076
303,10.1063/1.2939438,262,2-Seebeck,594,7.90*1e+20,Ba8Ga16Ge30,700,,,-0.00013422,
303,10.1063/1.2939438,262,2-Seebeck,594,7.90*1e+20,Ba8Ga16Ge30,750,,,-0.00014567,
303,10.1063/1.2939438,262,2-Seebeck,594,7.90*1e+20,Ba8Ga16Ge30,800,,,-0.00015625,
303,10.1063/1.2939438,262,2-Seebeck,594,7.90*1e+20,Ba8Ga16Ge30,850,,,-0.00016546,
303,10.1063/1.2939438,262,2-Seebeck,594,7.90*1e+20,Ba8Ga16Ge30,900,,,-0.00017303,
303,10.1063/1.2939438,266,3,594,7.90*1e+20,Ba8Ga16Ge30,100,0.000010754,0,,92988.6553840431
303,10.1063/1.2939438,266,3,594,7.90*1e+20,Ba8Ga16Ge30,150,0.000011773,0,,84940.1172173618
303,10.1063/1.2939438,266,3,594,7.90*1e+20,Ba8Ga16Ge30,200,0.000012854,0,,77796.7947720554
303,10.1063/1.2939438,266,3,594,7.90*1e+20,Ba8Ga16Ge30,250,0.000014058,0,,71133.8739507754
303,10.1063/1.2939438,266,3,594,7.90*1e+20,Ba8Ga16Ge30,300,0.000015405,0,,64913.9889646219
303,10.1063/1.2939438,262,2-Seebeck,595,7.81*1e+20,Ba8Ga16Ge30,350,0.000016935,0.00033635,-0.000056095,59049.3061706525
303,10.1063/1.2939438,262,2-Seebeck,595,7.81*1e+20,Ba8Ga16Ge30,400,0.00001847,0.00042747,-0.00006579,54141.8516513265
303,10.1063/1.2939438,262,2-Seebeck,595,7.81*1e+20,Ba8Ga16Ge30,450,0.000020011,0.00050929,-0.000075818,49972.5151166858
303,10.1063/1.2939438,262,2-Seebeck,595,7.81*1e+20,Ba8Ga16Ge30,500,,0.00058754,-0.000085587,
303,10.1063/1.2939438,262,2-Seebeck,595,7.81*1e+20,Ba8Ga16Ge30,550,,0.00066665,-0.000095288,
303,10.1063/1.2939438,262,2-Seebeck,595,7.81*1e+20,Ba8Ga16Ge30,600,,0.00074897,-0.00010541,
303,10.1063/1.2939438,262,2-Seebeck,595,7.81*1e+20,Ba8Ga16Ge30,650,,0.00083403,-0.00011625,
303,10.1063/1.2939438,262,2-Seebeck,595,7.81*1e+20,Ba8Ga16Ge30,700,,0.00091777,-0.00012741,
303,10.1063/1.2939438,262,2-Seebeck,595,7.81*1e+20,Ba8Ga16Ge30,750,,0.00099177,-0.00013733,
303,10.1063/1.2939438,261,2-Res,595,7.81*1e+20,Ba8Ga16Ge30,100,0.00001079,,,92678.405931418
303,10.1063/1.2939438,261,2-Res,595,7.81*1e+20,Ba8Ga16Ge30,150,0.000011821,,,84595.2119110058
303,10.1063/1.2939438,261,2-Res,595,7.81*1e+20,Ba8Ga16Ge30,200,0.000012921,,,77393.3906044424
303,10.1063/1.2939438,261,2-Res,595,7.81*1e+20,Ba8Ga16Ge30,250,0.000014134,,,70751.3796519032
303,10.1063/1.2939438,261,2-Res,595,7.81*1e+20,Ba8Ga16Ge30,300,0.000015475,,,64620.3554119548
303,10.1063/1.2939438,262,2-Seebeck,596,6.95*1e+20,Ba8Ga16Ge30,350,0.000016545,0.00020968,-0.000058899,60441.2209126624
303,10.1063/1.2939438,262,2-Seebeck,596,6.95*1e+20,Ba8Ga16Ge30,400,0.000017907,0.00026011,-0.000068248,55844.0833193723
303,10.1063/1.2939438,262,2-Seebeck,596,6.95*1e+20,Ba8Ga16Ge30,450,0.000019328,0.00032094,-0.00007876,51738.4105960265
303,10.1063/1.2939438,262,2-Seebeck,596,6.95*1e+20,Ba8Ga16Ge30,500,0.000020775,0.0003873,-0.0000897,48134.7773766546
303,10.1063/1.2939438,262,2-Seebeck,596,6.95*1e+20,Ba8Ga16Ge30,550,0.000022199,0.00045616,-0.00010063,45047.0741925312
303,10.1063/1.2939438,262,2-Seebeck,596,6.95*1e+20,Ba8Ga16Ge30,600,0.000023536,0.0005268,-0.00011135,42488.1033310673
303,10.1063/1.2939438,262,2-Seebeck,596,6.95*1e+20,Ba8Ga16Ge30,650,0.000024703,0.00060064,-0.00012181,40480.9132494029
303,10.1063/1.2939438,262,2-Seebeck,596,6.95*1e+20,Ba8Ga16Ge30,700,,,-0.00013204,
303,10.1063/1.2939438,262,2-Seebeck,596,6.95*1e+20,Ba8Ga16Ge30,750,,,-0.0001421,
303,10.1063/1.2939438,262,2-Seebeck,596,6.95*1e+20,Ba8Ga16Ge30,800,,,-0.00015199,
303,10.1063/1.2939438,262,2-Seebeck,596,6.95*1e+20,Ba8Ga16Ge30,850,,,-0.00016157,
303,10.1063/1.2939438,262,2-Seebeck,596,6.95*1e+20,Ba8Ga16Ge30,900,,,-0.00017052,
303,10.1063/1.2939438,262,2-Seebeck,596,6.95*1e+20,Ba8Ga16Ge30,950,,,-0.00017822,
303,10.1063/1.2939438,261,2-Res,596,6.95*1e+20,Ba8Ga16Ge30,100,0.00001093,,,91491.308325709
303,10.1063/1.2939438,261,2-Res,596,6.95*1e+20,Ba8Ga16Ge30,150,0.000011914,,,83934.8665435622
303,10.1063/1.2939438,261,2-Res,596,6.95*1e+20,Ba8Ga16Ge30,200,0.000012953,,,77202.1925422682
303,10.1063/1.2939438,261,2-Res,596,6.95*1e+20,Ba8Ga16Ge30,250,0.000014065,,,71098.4713828653
303,10.1063/1.2939438,261,2-Res,596,6.95*1e+20,Ba8Ga16Ge30,300,0.000015262,,,65522.2120298781
303,10.1063/1.2939438,262,2-Seebeck,597,6.84*1e+20,Ba8Ga16Ge30,350,0.000018304,0.00019926,-0.000060393,54632.8671328671
303,10.1063/1.2939438,262,2-Seebeck,597,6.84*1e+20,Ba8Ga16Ge30,400,0.000019959,0.00025723,-0.000071653,50102.7105566411
303,10.1063/1.2939438,262,2-Seebeck,597,6.84*1e+20,Ba8Ga16Ge30,450,0.000021641,0.00031661,-0.000082775,46208.5855551962
303,10.1063/1.2939438,262,2-Seebeck,597,6.84*1e+20,Ba8Ga16Ge30,500,,,-0.000093186,
303,10.1063/1.2939438,262,2-Seebeck,597,6.84*1e+20,Ba8Ga16Ge30,550,,,-0.00010329,
303,10.1063/1.2939438,262,2-Seebeck,597,6.84*1e+20,Ba8Ga16Ge30,600,,,-0.00011386,
303,10.1063/1.2939438,262,2-Seebeck,597,6.84*1e+20,Ba8Ga16Ge30,650,,,-0.00012542,
303,10.1063/1.2939438,262,2-Seebeck,597,6.84*1e+20,Ba8Ga16Ge30,700,,,-0.00013764,
303,10.1063/1.2939438,262,2-Seebeck,597,6.84*1e+20,Ba8Ga16Ge30,750,,,-0.00014871,
303,10.1063/1.2939438,261,2-Res,597,6.84*1e+20,Ba8Ga16Ge30,100,0.000011914,,,83934.8665435622
303,10.1063/1.2939438,261,2-Res,597,6.84*1e+20,Ba8Ga16Ge30,150,0.000013005,,,76893.5024990388
303,10.1063/1.2939438,261,2-Res,597,6.84*1e+20,Ba8Ga16Ge30,200,0.000014116,,,70841.5981864551
303,10.1063/1.2939438,261,2-Res,597,6.84*1e+20,Ba8Ga16Ge30,250,0.000015351,,,65142.3360041691
303,10.1063/1.2939438,261,2-Res,597,6.84*1e+20,Ba8Ga16Ge30,300,0.000016751,,,59697.9284818817
303,10.1063/1.2939438,262,2-Seebeck,598,5.94*1e+20,Ba8Ga16Ge30,350,0.000019111,0.00020652,-0.000062824,52325.885615614
303,10.1063/1.2939438,262,2-Seebeck,598,5.94*1e+20,Ba8Ga16Ge30,400,0.000020859,0.00026225,-0.000073961,47940.9367659044
303,10.1063/1.2939438,262,2-Seebeck,598,5.94*1e+20,Ba8Ga16Ge30,450,0.000022636,0.00031917,-0.000084999,44177.4165046828
303,10.1063/1.2939438,262,2-Seebeck,598,5.94*1e+20,Ba8Ga16Ge30,500,,,-0.000095521,
303,10.1063/1.2939438,262,2-Seebeck,598,5.94*1e+20,Ba8Ga16Ge30,550,,,-0.00010584,
303,10.1063/1.2939438,262,2-Seebeck,598,5.94*1e+20,Ba8Ga16Ge30,600,,,-0.00011655,
303,10.1063/1.2939438,262,2-Seebeck,598,5.94*1e+20,Ba8Ga16Ge30,650,,,-0.00012806,
303,10.1063/1.2939438,262,2-Seebeck,598,5.94*1e+20,Ba8Ga16Ge30,700,,,-0.0001402,
303,10.1063/1.2939438,262,2-Seebeck,598,5.94*1e+20,Ba8Ga16Ge30,750,,,-0.0001517,
303,10.1063/1.2939438,261,2-Res,598,5.94*1e+20,Ba8Ga16Ge30,100,0.000012852,,,77808.9013383131
303,10.1063/1.2939438,261,2-Res,598,5.94*1e+20,Ba8Ga16Ge30,150,0.00001396,,,71633.2378223496
303,10.1063/1.2939438,261,2-Res,598,5.94*1e+20,Ba8Ga16Ge30,200,0.000015036,,,66507.0497472732
303,10.1063/1.2939438,261,2-Res,598,5.94*1e+20,Ba8Ga16Ge30,250,0.000016199,,,61732.2056917094
303,10.1063/1.2939438,261,2-Res,598,5.94*1e+20,Ba8Ga16Ge30,300,0.000017543,,,57002.7931368637
303,10.1063/1.2939438,262,2-Seebeck,599,5.57*1e+20,Ba8Ga16Ge30,350,0.000022958,0.00013694,-0.000056071,43557.8012021953
303,10.1063/1.2939438,262,2-Seebeck,599,5.57*1e+20,Ba8Ga16Ge30,400,0.000024867,0.00017438,-0.00006585,40213.9381509631
303,10.1063/1.2939438,262,2-Seebeck,599,5.57*1e+20,Ba8Ga16Ge30,450,0.000026878,0.00021429,-0.000075893,37205.1491926483
303,10.1063/1.2939438,262,2-Seebeck,599,5.57*1e+20,Ba8Ga16Ge30,500,,,-0.000085798,
303,10.1063/1.2939438,262,2-Seebeck,599,5.57*1e+20,Ba8Ga16Ge30,550,,,-0.000095644,
303,10.1063/1.2939438,262,2-Seebeck,599,5.57*1e+20,Ba8Ga16Ge30,600,,,-0.00010573,
303,10.1063/1.2939438,262,2-Seebeck,599,5.57*1e+20,Ba8Ga16Ge30,650,,,-0.00011631,
303,10.1063/1.2939438,262,2-Seebeck,599,5.57*1e+20,Ba8Ga16Ge30,700,,,-0.00012735,
303,10.1063/1.2939438,262,2-Seebeck,599,5.57*1e+20,Ba8Ga16Ge30,750,,,-0.00013825,
303,10.1063/1.2939438,261,2-Res,599,5.57*1e+20,Ba8Ga16Ge30,50,0.000017495,,,57159.1883395256
303,10.1063/1.2939438,261,2-Res,599,5.57*1e+20,Ba8Ga16Ge30,100,0.000018297,,,54653.7683773296
303,10.1063/1.2939438,261,2-Res,599,5.57*1e+20,Ba8Ga16Ge30,150,0.000018903,,,52901.6558218272
303,10.1063/1.2939438,261,2-Res,599,5.57*1e+20,Ba8Ga16Ge30,200,0.000019497,,,51289.9420423655
303,10.1063/1.2939438,261,2-Res,599,5.57*1e+20,Ba8Ga16Ge30,250,0.000020277,,,49316.9601025793
303,10.1063/1.2939438,261,2-Res,599,5.57*1e+20,Ba8Ga16Ge30,300,0.000021406,,,46715.8740540036
303,10.1063/1.2939438,261,2-Res,578,10.2*10^20,Ba8Ga16Ge30,100,0.0000091237,,,109604.6560057871
303,10.1063/1.2939438,261,2-Res,578,10.2*10^20,Ba8Ga16Ge30,150,0.00001002,,,99800.3992015968
303,10.1063/1.2939438,261,2-Res,578,10.2*10^20,Ba8Ga16Ge30,200,0.000011038,,,90596.1224859576
303,10.1063/1.2939438,261,2-Res,578,10.2*10^20,Ba8Ga16Ge30,250,0.000012148,,,82318.0770497201
303,10.1063/1.2939438,261,2-Res,578,10.2*10^20,Ba8Ga16Ge30,300,0.000013317,,,75091.987684914
303,10.1063/1.2939438,261,2-Res,578,10.2*10^20,Ba8Ga16Ge30,350,0.00001451,,,68917.9875947622
303,10.1063/1.2939438,261,2-Res,578,10.2*10^20,Ba8Ga16Ge30,400,0.000015696,,,63710.499490316
303,10.1063/1.2939438,261,2-Res,578,10.2*10^20,Ba8Ga16Ge30,450,0.000016852,,,59340.1376691194
303,10.1063/1.2939438,261,2-Res,578,10.2*10^20,Ba8Ga16Ge30,500,0.000017966,,,55660.6924190137
303,10.1063/1.2939438,261,2-Res,578,10.2*10^20,Ba8Ga16Ge30,550,0.000019037,,,52529.2850764301
303,10.1063/1.2939438,261,2-Res,578,10.2*10^20,Ba8Ga16Ge30,600,0.000020085,,,49788.3993029624
303,10.1063/1.2939438,261,2-Res,578,10.2*10^20,Ba8Ga16Ge30,650,0.000021149,,,47283.5595063596
