Repository: RamyaGuru/STD2_EffMass

# STD2_EffMass
Effective mass modeling of StarryData2 data

File: csvfiles/PhaseCompNano10.1016j.actamat.2010.04.007.csv
sid,DOI,figureid,fignum,sampleid,samplename,composition,Temperature,Carrier concentration,Carrier mobility,Electrical conductivity,Lattice thermal conductivity,Power factor,Seebeck coefficient,Thermal conductivity,ZT,content,Electrical resistivity,Figure of merit Z
37,10.1016/j.actamat.2010.04.007,11382,4(a),13625,y=1.26,Ag0.74Sb1.26Te2.26,350,,,33674,0.79274,0.00060843,0.00013317,1.2114,0.33792,,0.0000296965,0.0005022536
37,10.1016/j.actamat.2010.04.007,11382,4(a),13625,y=1.26,Ag0.74Sb1.26Te2.26,400,,,31957,0.7417,0.00075819,0.00015353,1.1686,0.45084,,0.000031292,0.000648802
37,10.1016/j.actamat.2010.04.007,11382,4(a),13625,y=1.26,Ag0.74Sb1.26Te2.26,450,,,30239,0.69065,0.00090868,0.00017302,1.1257,0.56376,,0.0000330699,0.0008072133
37,10.1016/j.actamat.2010.04.007,11382,4(a),13625,y=1.26,Ag0.74Sb1.26Te2.26,500,,,28522,0.63961,0.0010599,0.00019163,1.0829,0.67668,,0.0000350607,0.0009787607
37,10.1016/j.actamat.2010.04.007,11382,4(a),13625,y=1.26,Ag0.74Sb1.26Te2.26,550,,,26805,0.58857,0.0012119,0.00020935,1.0401,0.78961,,0.0000373065,0.0011651764
37,10.1016/j.actamat.2010.04.007,11382,4(a),13625,y=1.26,Ag0.74Sb1.26Te2.26,600,,,25087,0.53753,0.0013646,0.00022619,0.99723,0.90253,,0.0000398613,0.0013683904
37,10.1016/j.actamat.2010.04.007,11382,4(a),13625,y=1.26,Ag0.74Sb1.26Te2.26,650,,,23370,0.48648,0.0015181,0.00024216,0.9544,1.0154,,0.0000427899,0.0015906329
37,10.1016/j.actamat.2010.04.007,11382,4(a),13626,y=1.29,Ag0.71Sb1.29Te2.26,350,,,48044,0.28235,0.00061828,0.00010713,1.181,0.3329,,0.0000208143,0.0005235224
37,10.1016/j.actamat.2010.04.007,11382,4(a),13626,y=1.29,Ag0.71Sb1.29Te2.26,400,,,43689,0.29737,0.00076386,0.00013089,1.1478,0.50774,,0.0000228891,0.0006654992
37,10.1016/j.actamat.2010.04.007,11382,4(a),13626,y=1.29,Ag0.71Sb1.29Te2.26,450,,,39334,0.31239,0.00090944,0.00015464,1.1147,0.68258,,0.0000254233,0.0008158608
37,10.1016/j.actamat.2010.04.007,11382,4(a),13626,y=1.29,Ag0.71Sb1.29Te2.26,500,,,34980,0.32741,0.001055,0.0001784,1.0815,0.85742,,0.0000285878,0.000975497
37,10.1016/j.actamat.2010.04.007,11382,4(a),13626,y=1.29,Ag0.71Sb1.29Te2.26,550,,,30625,0.34243,0.0012006,0.00020216,1.0484,1.0323,,0.0000326531,0.0011451736
37,10.1016/j.actamat.2010.04.007,11382,4(a),13626,y=1.29,Ag0.71Sb1.29Te2.26,600,,,26271,0.35745,0.0013462,0.00022592,1.0152,1.2071,,0.0000380648,0.0013260441
37,10.1016/j.actamat.2010.04.007,11382,4(a),13626,y=1.29,Ag0.71Sb1.29Te2.26,650,,,21916,0.37247,0.0014918,0.00024967,0.98202,1.3819,,0.0000456288,0.0015191137
37,10.1016/j.actamat.2010.04.007,11382,4(a),13627,y=1.32,Ag0.68Sb1.32Te2.26,350,,,69739,0.64467,0.00034961,0.000067469,1.133,0.060758,,0.0000143392,0.0003085702
37,10.1016/j.actamat.2010.04.007,11382,4(a),13627,y=1.32,Ag0.68Sb1.32Te2.26,400,,,63429,0.6219,0.00052515,0.000089747,1.0957,0.17514,,0.0000157657,0.0004792827
37,10.1016/j.actamat.2010.04.007,11382,4(a),13627,y=1.32,Ag0.68Sb1.32Te2.26,450,,,57119,0.59913,0.00070068,0.00011202,1.0583,0.28952,,0.0000175073,0.0006620807
37,10.1016/j.actamat.2010.04.007,11382,4(a),13627,y=1.32,Ag0.68Sb1.32Te2.26,500,,,50809,0.57636,0.00087622,0.0001343,1.021,0.40391,,0.0000196816,0.0008581978
37,10.1016/j.actamat.2010.04.007,11382,4(a),13627,y=1.32,Ag0.68Sb1.32Te2.26,550,,,44500,0.55359,0.0010518,0.00015658,0.98368,0.51829,,0.0000224719,0.0010692502
37,10.1016/j.actamat.2010.04.007,11382,4(a),13627,y=1.32,Ag0.68Sb1.32Te2.26,600,,,38190,0.53082,0.0012273,0.00017886,0.94635,0.63268,,0.0000261849,0.0012968775
37,10.1016/j.actamat.2010.04.007,11382,4(a),13627,y=1.32,Ag0.68Sb1.32Te2.26,650,,,31880,0.50806,0.0014028,0.00020113,0.90903,0.74706,,0.0000313676,0.0015431834
37,10.1016/j.actamat.2010.04.007,11383,4(b),13627,y=1.32,Ag0.68Sb1.32Te2.26,300,,,,,,0.000045192,,,,,
37,10.1016/j.actamat.2010.04.007,11382,4(a),13628,y=1.35,Ag0.65Sb1.35Te2.26,350,,,111840,0.39577,0.00052285,0.000062011,1.0064,0.18183,,0.0000089413,0.000519525
37,10.1016/j.actamat.2010.04.007,11382,4(a),13628,y=1.35,Ag0.65Sb1.35Te2.26,400,,,100630,0.38916,0.0006941,0.000081068,0.96856,0.28665,,0.0000099374,0.0007166309
37,10.1016/j.actamat.2010.04.007,11382,4(a),13628,y=1.35,Ag0.65Sb1.35Te2.26,450,,,89426,0.38255,0.00086535,0.00010012,0.93069,0.41841,,0.0000111824,0.000929794
37,10.1016/j.actamat.2010.04.007,11382,4(a),13628,y=1.35,Ag0.65Sb1.35Te2.26,500,,,78219,0.37595,0.0010366,0.00011918,0.89281,0.58053,,0.0000127846,0.0011610533
37,10.1016/j.actamat.2010.04.007,11382,4(a),13628,y=1.35,Ag0.65Sb1.35Te2.26,550,,,67011,0.36934,0.0012078,0.00013824,0.85494,0.777,,0.0000149229,0.0014127307
37,10.1016/j.actamat.2010.04.007,11382,4(a),13628,y=1.35,Ag0.65Sb1.35Te2.26,600,,,55804,0.36273,0.0013791,0.0001573,0.81707,1.0127,,0.0000179199,0.0016878603
37,10.1016/j.actamat.2010.04.007,11382,4(a),13628,y=1.35,Ag0.65Sb1.35Te2.26,650,,,44596,0.35612,0.0015503,0.00017635,0.77919,1.2933,,0.0000224235,0.0019896303
37,10.1016/j.actamat.2010.04.007,11382,4(a),13629,y=1.38,Ag0.62Sb1.38Te2.26,350,,,125750,0.32762,0.00030672,0.000043231,0.62168,0.021042,,0.0000079523,0.0004933728
37,10.1016/j.actamat.2010.04.007,11382,4(a),13629,y=1.38,Ag0.62Sb1.38Te2.26,400,,,111610,0.33575,0.00047369,0.00006364,0.62716,0.14574,,0.0000089598,0.0007552937
37,10.1016/j.actamat.2010.04.007,11382,4(a),13629,y=1.38,Ag0.62Sb1.38Te2.26,450,,,97471,0.34389,0.00064066,0.000084049,0.63265,0.27043,,0.0000102595,0.001012661
37,10.1016/j.actamat.2010.04.007,11382,4(a),13629,y=1.38,Ag0.62Sb1.38Te2.26,500,,,83333,0.35203,0.00080763,0.00010446,0.63813,0.39513,,0.000012,0.0012656199
37,10.1016/j.actamat.2010.04.007,11382,4(a),13629,y=1.38,Ag0.62Sb1.38Te2.26,550,,,69194,0.36016,0.00097459,0.00012487,0.64362,0.51982,,0.0000144521,0.001514232
37,10.1016/j.actamat.2010.04.007,11382,4(a),13629,y=1.38,Ag0.62Sb1.38Te2.26,600,,,55055,0.3683,0.0011416,0.00014528,0.6491,0.64452,,0.0000181637,0.0017587429
37,10.1016/j.actamat.2010.04.007,11382,4(a),13629,y=1.38,Ag0.62Sb1.38Te2.26,650,,,40916,0.37643,0.0013085,0.00016568,0.65459,0.76921,,0.0000244403,0.0019989612
37,10.1016/j.actamat.2010.04.007,26713,5.1,33502,Ag2-ySbyTe1+y,undefined,,-9.466e+26,0.018536,,,,,,,1.285,,
37,10.1016/j.actamat.2010.04.007,26713,5.1,33502,Ag2-ySbyTe1+y,undefined,,-6.2055e+26,0.017349,,,,,,,1.29,,
37,10.1016/j.actamat.2010.04.007,26713,5.1,33502,Ag2-ySbyTe1+y,undefined,,-2.945e+26,0.016162,,,,,,,1.295,,
37,10.1016/j.actamat.2010.04.007,26713,5.1,33502,Ag2-ySbyTe1+y,undefined,,3.1555e+25,0.014975,,,,,,,1.3,,
37,10.1016/j.actamat.2010.04.007,26713,5.1,33502,Ag2-ySbyTe1+y,undefined,,3.5761e+26,0.013788,,,,,,,1.305,,
37,10.1016/j.actamat.2010.04.007,26713,5.1,33502,Ag2-ySbyTe1+y,undefined,,6.8366e+26,0.012601,,,,,,,1.31,,
37,10.1016/j.actamat.2010.04.007,26713,5.1,33502,Ag2-ySbyTe1+y,undefined,,1.0097e+27,0.011415,,,,,,,1.315,,
37,10.1016/j.actamat.2010.04.007,26713,5.1,33502,Ag2-ySbyTe1+y,undefined,,1.3358e+27,0.010228,,,,,,,1.32,,
37,10.1016/j.actamat.2010.04.007,26713,5.1,33502,Ag2-ySbyTe1+y,undefined,,1.6618e+27,0.0090409,,,,,,,1.325,,
37,10.1016/j.actamat.2010.04.007,26713,5.1,33502,Ag2-ySbyTe1+y,undefined,,1.9879e+27,0.0078541,,,,,,,1.33,,
37,10.1016/j.actamat.2010.04.007,26713,5.1,33502,Ag2-ySbyTe1+y,undefined,,2.3139e+27,0.0066672,,,,,,,1.335,,
37,10.1016/j.actamat.2010.04.007,26713,5.1,33502,Ag2-ySbyTe1+y,undefined,,2.64e+27,0.0054804,,,,,,,1.34,,
37,10.1016/j.actamat.2010.04.007,26713,5.1,33502,Ag2-ySbyTe1+y,undefined,,2.966e+27,0.0042936,,,,,,,1.345,,
37,10.1016/j.actamat.2010.04.007,26713,5.1,33502,Ag2-ySbyTe1+y,undefined,,3.2921e+27,0.0031068,,,,,,,1.35,,
37,10.1016/j.actamat.2010.04.007,26713,5.1,33502,Ag2-ySbyTe1+y,undefined,,3.6181e+27,0.0019199,,,,,,,1.355,,
37,10.1016/j.actamat.2010.04.007,26713,5.1,33502,Ag2-ySbyTe1+y,undefined,,3.9442e+27,0.00073311,,,,,,,1.36,,
37,10.1016/j.actamat.2010.04.007,26713,5.1,33502,Ag2-ySbyTe1+y,undefined,,4.2702e+27,-0.00045372,,,,,,,1.365,,
37,10.1016/j.actamat.2010.04.007,26713,5.1,33502,Ag2-ySbyTe1+y,undefined,,4.5963e+27,-0.0016405,,,,,,,1.37,,
37,10.1016/j.actamat.2010.04.007,26713,5.1,33502,Ag2-ySbyTe1+y,undefined,,4.9223e+27,-0.0028274,,,,,,,1.375,,
37,10.1016/j.actamat.2010.04.007,26714,5.2,33502,Ag2-ySbyTe1+y,undefined,,,0.019722,,,,,,,1.28,,
37,10.1016/j.actamat.2010.04.007,26714,5.2,33502,Ag2-ySbyTe1+y,undefined,,,-0.0040142,,,,,,,1.38,,

File: csvfiles/PrepThermoProp10.1007s1166401222539.csv
sid,DOI,figureid,fignum,sampleid,samplename,composition,Temperature,Electrical conductivity,Seebeck coefficient,Power factor,Thermal conductivity,Lattice thermal conductivity,ZT,Electrical resistivity,Figure of merit Z
2429,10.1007/s11664-012-2253-9,2859,2,4101,YbFe4Sb12,YbFe4Sb12,350,265080,0.000075943,0.0015421,3.9866,1.6843,0.13585,0.0000037724,0.0003868208
2429,10.1007/s11664-012-2253-9,2859,2,4101,YbFe4Sb12,YbFe4Sb12,400,255800,0.000079596,0.0016137,4.0532,1.6034,0.162,0.0000039093,0.0003981299
2429,10.1007/s11664-012-2253-9,2859,2,4101,YbFe4Sb12,YbFe4Sb12,450,246510,0.000083249,0.0016853,4.1199,1.5226,0.18815,0.0000040566,0.0004090633
2429,10.1007/s11664-012-2253-9,2859,2,4101,YbFe4Sb12,YbFe4Sb12,500,237230,0.000086902,0.0017569,4.1866,1.4417,0.2143,0.0000042153,0.0004196484
2429,10.1007/s11664-012-2253-9,2859,2,4101,YbFe4Sb12,YbFe4Sb12,550,227950,0.000090555,0.0018285,4.2532,1.3608,0.24045,0.0000043869,0.0004299116
2429,10.1007/s11664-012-2253-9,2859,2,4101,YbFe4Sb12,YbFe4Sb12,600,218660,0.000094208,0.0019002,4.3199,1.2799,0.2666,0.0000045733,0.0004398713
2429,10.1007/s11664-012-2253-9,2859,2,4101,YbFe4Sb12,YbFe4Sb12,650,209380,0.000097862,0.0019718,4.3866,1.199,0.29275,0.000004776,0.0004495053
2429,10.1007/s11664-012-2253-9,2859,2,4101,YbFe4Sb12,YbFe4Sb12,700,200100,0.00010151,0.0020434,4.4533,1.1181,0.3189,0.0000049975,0.0004588507
2429,10.1007/s11664-012-2253-9,2859,2,4101,YbFe4Sb12,YbFe4Sb12,750,190810,0.00010517,0.002115,4.5199,1.0372,0.34505,0.0000052408,0.0004679307
2429,10.1007/s11664-012-2253-9,2859,2,4101,YbFe4Sb12,YbFe4Sb12,800,181530,0.00010882,0.0021866,4.5866,0.95627,0.3712,0.0000055087,0.0004767366
2429,10.1007/s11664-012-2253-9,2859,2,4102,Yb0.9Fe3CoSb12,Yb0.9Fe3CoSb12,350,193960,0.00008876,0.0015262,2.848,1.15,0.19222,0.0000051557,0.0005358848
2429,10.1007/s11664-012-2253-9,2859,2,4102,Yb0.9Fe3CoSb12,Yb0.9Fe3CoSb12,400,188120,0.000093462,0.0016369,2.8958,1.0734,0.23647,0.0000053158,0.0005652669
2429,10.1007/s11664-012-2253-9,2859,2,4102,Yb0.9Fe3CoSb12,Yb0.9Fe3CoSb12,450,182270,0.000098163,0.0017477,2.9435,0.99686,0.28073,0.0000054864,0.0005937489
2429,10.1007/s11664-012-2253-9,2859,2,4102,Yb0.9Fe3CoSb12,Yb0.9Fe3CoSb12,500,176430,0.00010287,0.0018585,2.9912,0.92029,0.32498,0.000005668,0.0006213225
2429,10.1007/s11664-012-2253-9,2859,2,4102,Yb0.9Fe3CoSb12,Yb0.9Fe3CoSb12,550,170580,0.00010757,0.0019692,3.039,0.84372,0.36923,0.0000058624,0.0006479763
2429,10.1007/s11664-012-2253-9,2859,2,4102,Yb0.9Fe3CoSb12,Yb0.9Fe3CoSb12,600,164730,0.00011227,0.00208,3.0867,0.76714,0.41349,0.0000060705,0.0006738588
2429,10.1007/s11664-012-2253-9,2859,2,4102,Yb0.9Fe3CoSb12,Yb0.9Fe3CoSb12,650,158890,0.00011697,0.0021908,3.1344,0.69057,0.45774,0.0000062937,0.0006989535
2429,10.1007/s11664-012-2253-9,2859,2,4102,Yb0.9Fe3CoSb12,Yb0.9Fe3CoSb12,700,153040,0.00012167,0.0023015,3.1821,0.614,0.502,0.0000065342,0.0007232645
2429,10.1007/s11664-012-2253-9,2859,2,4102,Yb0.9Fe3CoSb12,Yb0.9Fe3CoSb12,750,147200,0.00012637,0.0024123,3.2299,0.53743,0.54625,0.0000067935,0.0007468652
2429,10.1007/s11664-012-2253-9,2859,2,4102,Yb0.9Fe3CoSb12,Yb0.9Fe3CoSb12,800,141350,0.00013108,0.002523,3.2776,0.46085,0.59051,0.0000070746,0.0007697706
2429,10.1007/s11664-012-2253-9,2859,2,4103,Yb0.6Fe2Co2Sb12,Yb0.6Fe2Co2Sb12,350,116700,0.00009231,0.0010119,2.1986,1.164,0.16508,0.000008569,0.0004602474
2429,10.1007/s11664-012-2253-9,2859,2,4103,Yb0.6Fe2Co2Sb12,Yb0.6Fe2Co2Sb12,400,113830,0.0000972,0.0010927,2.2442,1.1215,0.20429,0.000008785,0.0004868996
2429,10.1007/s11664-012-2253-9,2859,2,4103,Yb0.6Fe2Co2Sb12,Yb0.6Fe2Co2Sb12,450,110970,0.00010209,0.0011736,2.2898,1.079,0.2435,0.0000090114,0.0005125338
2429,10.1007/s11664-012-2253-9,2859,2,4103,Yb0.6Fe2Co2Sb12,Yb0.6Fe2Co2Sb12,500,108100,0.00010698,0.0012544,2.3353,1.0364,0.28272,0.0000092507,0.0005371473
2429,10.1007/s11664-012-2253-9,2859,2,4103,Yb0.6Fe2Co2Sb12,Yb0.6Fe2Co2Sb12,550,105240,0.00011187,0.0013353,2.3809,0.9939,0.32193,0.0000095021,0.0005608383
2429,10.1007/s11664-012-2253-9,2859,2,4103,Yb0.6Fe2Co2Sb12,Yb0.6Fe2Co2Sb12,600,102370,0.00011676,0.0014161,2.4265,0.95136,0.36114,0.0000097685,0.0005835978
2429,10.1007/s11664-012-2253-9,2859,2,4103,Yb0.6Fe2Co2Sb12,Yb0.6Fe2Co2Sb12,650,99509,0.00012165,0.001497,2.4721,0.90883,0.40035,0.0000100493,0.000605558
2429,10.1007/s11664-012-2253-9,2859,2,4103,Yb0.6Fe2Co2Sb12,Yb0.6Fe2Co2Sb12,700,96645,0.00012654,0.0015779,2.5176,0.86629,0.43956,0.0000103471,0.0006267477
2429,10.1007/s11664-012-2253-9,2859,2,4103,Yb0.6Fe2Co2Sb12,Yb0.6Fe2Co2Sb12,750,93780,0.00013143,0.0016587,2.5632,0.82376,0.47877,0.0000106633,0.0006471208
2429,10.1007/s11664-012-2253-9,2859,2,4103,Yb0.6Fe2Co2Sb12,Yb0.6Fe2Co2Sb12,800,90915,0.00013632,0.0017396,2.6088,0.78123,0.51798,0.0000109993,0.00066682
2429,10.1007/s11664-012-2253-9,2859,2,4104,Yb0.3FeCo3Sb12,Yb0.3FeCo3Sb12,350,76086,0.000088039,0.00059218,2.4533,1.8115,0.082353,0.000013143,0.000241381
2429,10.1007/s11664-012-2253-9,2859,2,4104,Yb0.3FeCo3Sb12,Yb0.3FeCo3Sb12,400,74631,0.00009472,0.00068397,2.4599,1.7532,0.11969,0.0000133993,0.0002780479
2429,10.1007/s11664-012-2253-9,2859,2,4104,Yb0.3FeCo3Sb12,Yb0.3FeCo3Sb12,450,73175,0.0001014,0.00077575,2.4665,1.6949,0.15703,0.0000136659,0.0003145145
2429,10.1007/s11664-012-2253-9,2859,2,4104,Yb0.3FeCo3Sb12,Yb0.3FeCo3Sb12,500,71720,0.00010808,0.00086754,2.4731,1.6367,0.19438,0.0000139431,0.0003507905
2429,10.1007/s11664-012-2253-9,2859,2,4104,Yb0.3FeCo3Sb12,Yb0.3FeCo3Sb12,550,70265,0.00011477,0.00095933,2.4797,1.5784,0.23172,0.0000142318,0.0003868734
2429,10.1007/s11664-012-2253-9,2859,2,4104,Yb0.3FeCo3Sb12,Yb0.3FeCo3Sb12,600,68809,0.00012145,0.0010511,2.4863,1.5201,0.26906,0.000014533,0.0004227567
2429,10.1007/s11664-012-2253-9,2859,2,4104,Yb0.3FeCo3Sb12,Yb0.3FeCo3Sb12,650,67354,0.00012813,0.0011429,2.4929,1.4619,0.3064,0.0000148469,0.000458462
2429,10.1007/s11664-012-2253-9,2859,2,4104,Yb0.3FeCo3Sb12,Yb0.3FeCo3Sb12,700,65898,0.00013481,0.0012347,2.4995,1.4036,0.34374,0.000015175,0.0004939788
2429,10.1007/s11664-012-2253-9,2859,2,4104,Yb0.3FeCo3Sb12,Yb0.3FeCo3Sb12,750,64443,0.00014149,0.0013265,2.5061,1.3453,0.38108,0.0000155176,0.0005293085
2429,10.1007/s11664-012-2253-9,2859,2,4104,Yb0.3FeCo3Sb12,Yb0.3FeCo3Sb12,800,62988,0.00014817,0.0014183,2.5127,1.2871,0.41842,0.000015876,0.0005644526

File: csvfiles/PrepThermoProp10.1016j.jssc.2012.06.019.csv
sid,DOI,figureid,fignum,sampleid,samplename,composition,Temperature,Electrical conductivity,Lattice thermal conductivity,Power factor,Seebeck coefficient,Thermal conductivity,ZT,Electrical resistivity,Figure of merit Z
3404,10.1016/j.jssc.2012.06.019,3133,4(a),4361,CeFe3.9Ga0.1Sb12,CeFe3.9Ga0.1Sb12,350,186740,,0.0016313,0.000093465,,,0.000005355,
3404,10.1016/j.jssc.2012.06.019,3133,4(a),4361,CeFe3.9Ga0.1Sb12,CeFe3.9Ga0.1Sb12,400,179840,,0.0018186,0.00010056,,,0.0000055605,
3404,10.1016/j.jssc.2012.06.019,3133,4(a),4361,CeFe3.9Ga0.1Sb12,CeFe3.9Ga0.1Sb12,450,172940,,0.0020045,0.00010766,,,0.0000057824,
3404,10.1016/j.jssc.2012.06.019,3133,4(a),4361,CeFe3.9Ga0.1Sb12,CeFe3.9Ga0.1Sb12,500,166050,,0.0021865,0.00011475,,,0.0000060223,
3404,10.1016/j.jssc.2012.06.019,3133,4(a),4361,CeFe3.9Ga0.1Sb12,CeFe3.9Ga0.1Sb12,550,159150,,0.002363,0.00012185,,,0.0000062834,
3404,10.1016/j.jssc.2012.06.019,3133,4(a),4361,CeFe3.9Ga0.1Sb12,CeFe3.9Ga0.1Sb12,600,152250,,0.0025316,0.00012895,,,0.0000065681,
3404,10.1016/j.jssc.2012.06.019,3133,4(a),4361,CeFe3.9Ga0.1Sb12,CeFe3.9Ga0.1Sb12,650,145360,,0.0026902,0.00013604,,,0.0000068795,
3404,10.1016/j.jssc.2012.06.019,3133,4(a),4361,CeFe3.9Ga0.1Sb12,CeFe3.9Ga0.1Sb12,700,138460,,0.0028369,0.00014314,,,0.0000072223,
3404,10.1016/j.jssc.2012.06.019,3133,4(a),4361,CeFe3.9Ga0.1Sb12,CeFe3.9Ga0.1Sb12,750,131560,,0.0029696,0.00015024,,,0.0000076011,
3404,10.1016/j.jssc.2012.06.019,3134,4(a)_S,4361,CeFe3.9Ga0.1Sb12,CeFe3.9Ga0.1Sb12,800,,,,0.00015733,,,,
3404,10.1016/j.jssc.2012.06.019,3133,4(a),4362,CeFe3.9Co0.1Sb12,CeFe3.9Co0.1Sb12,350,188780,,0.001655,0.00009363,,,0.0000052972,
3404,10.1016/j.jssc.2012.06.019,3133,4(a),4362,CeFe3.9Co0.1Sb12,CeFe3.9Co0.1Sb12,400,181680,,0.0018383,0.00010059,,,0.0000055042,
3404,10.1016/j.jssc.2012.06.019,3133,4(a),4362,CeFe3.9Co0.1Sb12,CeFe3.9Co0.1Sb12,450,174580,,0.0020197,0.00010756,,,0.000005728,
3404,10.1016/j.jssc.2012.06.019,3133,4(a),4362,CeFe3.9Co0.1Sb12,CeFe3.9Co0.1Sb12,500,167480,,0.0021965,0.00011452,,,0.0000059709,
3404,10.1016/j.jssc.2012.06.019,3133,4(a),4362,CeFe3.9Co0.1Sb12,CeFe3.9Co0.1Sb12,550,160370,,0.0023666,0.00012148,,,0.0000062356,
3404,10.1016/j.jssc.2012.06.019,3133,4(a),4362,CeFe3.9Co0.1Sb12,CeFe3.9Co0.1Sb12,600,153270,,0.0025285,0.00012844,,,0.0000065244,
3404,10.1016/j.jssc.2012.06.019,3133,4(a),4362,CeFe3.9Co0.1Sb12,CeFe3.9Co0.1Sb12,650,146170,,0.0026802,0.00013541,,,0.0000068413,
3404,10.1016/j.jssc.2012.06.019,3133,4(a),4362,CeFe3.9Co0.1Sb12,CeFe3.9Co0.1Sb12,700,139070,,0.0028188,0.00014237,,,0.0000071906,
3404,10.1016/j.jssc.2012.06.019,3133,4(a),4362,CeFe3.9Co0.1Sb12,CeFe3.9Co0.1Sb12,750,131970,,0.0029429,0.00014933,,,0.0000075775,
3404,10.1016/j.jssc.2012.06.019,3133,4(a),4362,CeFe3.9Co0.1Sb12,CeFe3.9Co0.1Sb12,800,124860,,,,,,0.000008009,
3404,10.1016/j.jssc.2012.06.019,3135,4(b),4363,x=0,CeFe4Sb12,350,195850,1.399,0.0017295,0.000090837,2.8019,0.20662,0.0000051059,0.0006172597
3404,10.1016/j.jssc.2012.06.019,3135,4(b),4363,x=0,CeFe4Sb12,400,189060,1.2997,0.0018796,0.000098793,2.7986,0.27811,0.0000052893,0.0006716215
3404,10.1016/j.jssc.2012.06.019,3135,4(b),4363,x=0,CeFe4Sb12,450,182270,1.2004,0.0020297,0.00010704,2.7953,0.3496,0.0000054864,0.0007261117
3404,10.1016/j.jssc.2012.06.019,3135,4(b),4363,x=0,CeFe4Sb12,500,175480,1.1011,0.0021799,0.00011502,2.7919,0.4211,0.0000056987,0.0007807944
3404,10.1016/j.jssc.2012.06.019,3135,4(b),4363,x=0,CeFe4Sb12,550,168690,1.0018,0.00233,0.00012235,2.7886,0.49259,0.000005928,0.0008355447
3404,10.1016/j.jssc.2012.06.019,3135,4(b),4363,x=0,CeFe4Sb12,600,161910,0.90244,0.0024802,0.00012872,2.7853,0.56408,0.0000061763,0.0008904606
3404,10.1016/j.jssc.2012.06.019,3135,4(b),4363,x=0,CeFe4Sb12,650,155120,0.80312,0.0026303,0.00013398,2.782,0.63558,0.0000064466,0.0009454709
3404,10.1016/j.jssc.2012.06.019,3135,4(b),4363,x=0,CeFe4Sb12,700,148330,0.7038,0.0027805,0.00013809,2.7787,0.70707,0.0000067417,0.0010006478
3404,10.1016/j.jssc.2012.06.019,3135,4(b),4363,x=0,CeFe4Sb12,750,141540,0.60448,0.0029306,0.00014115,2.7754,0.77856,0.0000070651,0.0010559199
3404,10.1016/j.jssc.2012.06.019,3152,4(c),4363,x=0,CeFe4Sb12,300,,,0.0015793,0.000083836,2.8052,0.13512,,0.0005629902
3404,10.1016/j.jssc.2012.06.019,3154,5(a),4363,x=0,CeFe4Sb12,800,,0.50516,,,2.7721,,,
3404,10.1016/j.jssc.2012.06.019,3154,5(a),4363,x=0,CeFe4Sb12,850,,,,,2.7687,,,
3404,10.1016/j.jssc.2012.06.019,3135,4(b),4364,x=0.03,CeFe3.97Ga0.03Sb12,300,197440,,0.0015146,0.00008409,2.7981,0.12694,0.0000050648,0.0005412959
3404,10.1016/j.jssc.2012.06.019,3135,4(b),4364,x=0.03,CeFe3.97Ga0.03Sb12,350,190440,1.4218,0.0016623,0.00009041,2.7924,0.19722,0.000005251,0.0005952944
3404,10.1016/j.jssc.2012.06.019,3135,4(b),4364,x=0.03,CeFe3.97Ga0.03Sb12,400,183450,1.3276,0.0018101,0.000098009,2.7867,0.2675,0.0000054511,0.0006495496
3404,10.1016/j.jssc.2012.06.019,3135,4(b),4364,x=0.03,CeFe3.97Ga0.03Sb12,450,176450,1.2334,0.0019579,0.00010608,2.781,0.33777,0.0000056673,0.0007040273
3404,10.1016/j.jssc.2012.06.019,3135,4(b),4364,x=0.03,CeFe3.97Ga0.03Sb12,500,169450,1.1392,0.0021057,0.00011408,2.7753,0.40805,0.0000059014,0.0007587288
3404,10.1016/j.jssc.2012.06.019,3135,4(b),4364,x=0.03,CeFe3.97Ga0.03Sb12,550,162460,1.045,0.0022534,0.00012165,2.7696,0.47833,0.0000061554,0.0008136193
3404,10.1016/j.jssc.2012.06.019,3135,4(b),4364,x=0.03,CeFe3.97Ga0.03Sb12,600,155460,0.95075,0.0024012,0.00012856,2.7639,0.54861,0.0000064325,0.0008687724
3404,10.1016/j.jssc.2012.06.019,3135,4(b),4364,x=0.03,CeFe3.97Ga0.03Sb12,650,148460,0.85654,0.002549,0.00013458,2.7582,0.61889,0.0000067358,0.0009241534
3404,10.1016/j.jssc.2012.06.019,3135,4(b),4364,x=0.03,CeFe3.97Ga0.03Sb12,700,141470,0.76233,0.0026967,0.00013948,2.7525,0.68917,0.0000070686,0.0009797275
3404,10.1016/j.jssc.2012.06.019,3135,4(b),4364,x=0.03,CeFe3.97Ga0.03Sb12,750,134470,0.66812,0.0028445,0.00014288,2.7468,0.75945,0.0000074366,0.0010355687
3404,10.1016/j.jssc.2012.06.019,3135,4(b),4364,x=0.03,CeFe3.97Ga0.03Sb12,800,127470,,,,2.7411,,0.000007845,
3404,10.1016/j.jssc.2012.06.019,3154,5(a),4364,x=0.03,CeFe3.97Ga0.03Sb12,850,,,,,2.7354,,,
3404,10.1016/j.jssc.2012.06.019,3135,4(b),4365,x=0.06,CeFe3.94Ga0.06Sb12,300,194470,,0.0014421,0.00008586,2.6732,0.11826,0.0000051422,0.0005394658
3404,10.1016/j.jssc.2012.06.019,3135,4(b),4365,x=0.06,CeFe3.94Ga0.06Sb12,350,187810,1.3532,0.0016061,0.000092861,2.6727,0.19373,0.0000053245,0.0006009279
3404,10.1016/j.jssc.2012.06.019,3135,4(b),4365,x=0.06,CeFe3.94Ga0.06Sb12,400,181160,1.2664,0.0017701,0.000099863,2.6723,0.26919,0.00000552,0.0006623882
3404,10.1016/j.jssc.2012.06.019,3135,4(b),4365,x=0.06,CeFe3.94Ga0.06Sb12,450,174500,1.1795,0.001934,0.00010686,2.6719,0.34466,0.0000057307,0.0007238295
3404,10.1016/j.jssc.2012.06.019,3135,4(b),4365,x=0.06,CeFe3.94Ga0.06Sb12,500,167850,1.0927,0.002098,0.00011386,2.6715,0.42013,0.0000059577,0.0007853266
3404,10.1016/j.jssc.2012.06.019,3135,4(b),4365,x=0.06,CeFe3.94Ga0.06Sb12,550,161190,1.0059,0.002262,0.00012087,2.6711,0.4956,0.0000062039,0.0008468421
3404,10.1016/j.jssc.2012.06.019,3135,4(b),4365,x=0.06,CeFe3.94Ga0.06Sb12,600,154530,0.91901,0.002426,0.00012787,2.6707,0.57107,0.0000064712,0.0009083761
3404,10.1016/j.jssc.2012.06.019,3135,4(b),4365,x=0.06,CeFe3.94Ga0.06Sb12,650,147880,0.83217,0.0025899,0.00013487,2.6703,0.64653,0.0000067622,0.000969891
3404,10.1016/j.jssc.2012.06.019,3135,4(b),4365,x=0.06,CeFe3.94Ga0.06Sb12,700,141220,0.74532,0.0027539,0.00014187,2.6699,0.722,0.0000070811,0.0010314619
3404,10.1016/j.jssc.2012.06.019,3135,4(b),4365,x=0.06,CeFe3.94Ga0.06Sb12,750,134570,0.65848,0.0029179,0.00014887,2.6694,0.79747,0.0000074311,0.0010930921
3404,10.1016/j.jssc.2012.06.019,3135,4(b),4365,x=0.06,CeFe3.94Ga0.06Sb12,800,127910,,,,2.669,0.87294,0.000007818,
3404,10.1016/j.jssc.2012.06.019,3154,5(a),4365,x=0.06,CeFe3.94Ga0.06Sb12,850,,,,,2.6686,,,
3404,10.1016/j.jssc.2012.06.019,3135,4(b),4366,x=0.1,CeFe3.9Ga0.1Sb12,300,193300,,0.0015053,0.000087055,2.7529,0.12397,0.0000051733,0.0005468052
3404,10.1016/j.jssc.2012.06.019,3135,4(b),4366,x=0.1,CeFe3.9Ga0.1Sb12,350,186330,1.4109,0.0016709,0.00009412,2.7483,0.19945,0.0000053668,0.0006079758
3404,10.1016/j.jssc.2012.06.019,3135,4(b),4366,x=0.1,CeFe3.9Ga0.1Sb12,400,179370,1.3217,0.0018365,0.00010118,2.7438,0.27494,0.0000055751,0.0006693272
3404,10.1016/j.jssc.2012.06.019,3135,4(b),4366,x=0.1,CeFe3.9Ga0.1Sb12,450,172400,1.2325,0.0020021,0.00010825,2.7392,0.35042,0.0000058005,0.0007309068
3404,10.1016/j.jssc.2012.06.019,3135,4(b),4366,x=0.1,CeFe3.9Ga0.1Sb12,500,165440,1.1433,0.0021676,0.00011531,2.7346,0.42591,0.0000060445,0.0007926571
3404,10.1016/j.jssc.2012.06.019,3135,4(b),4366,x=0.1,CeFe3.9Ga0.1Sb12,550,158470,1.0542,0.0023332,0.00012238,2.73,0.50139,0.0000063103,0.000854652
3404,10.1016/j.jssc.2012.06.019,3135,4(b),4366,x=0.1,CeFe3.9Ga0.1Sb12,600,151510,0.96497,0.0024988,0.00012944,2.7255,0.57687,0.0000066002,0.0009168226
3404,10.1016/j.jssc.2012.06.019,3135,4(b),4366,x=0.1,CeFe3.9Ga0.1Sb12,650,144540,0.87577,0.0026643,0.0001365,2.7209,0.65236,0.0000069185,0.0009791981
3404,10.1016/j.jssc.2012.06.019,3135,4(b),4366,x=0.1,CeFe3.9Ga0.1Sb12,700,137570,0.78658,0.0028299,0.00014357,2.7163,0.72784,0.000007269,0.0010418216
3404,10.1016/j.jssc.2012.06.019,3135,4(b),4366,x=0.1,CeFe3.9Ga0.1Sb12,750,130610,0.69739,0.0029955,0.00015063,2.7118,0.80333,0.0000076564,0.0011046169
3404,10.1016/j.jssc.2012.06.019,3154,5(a),4366,x=0.1,CeFe3.9Ga0.1Sb12,800,,0.6082,,,2.7072,,,
3404,10.1016/j.jssc.2012.06.019,3154,5(a),4366,x=0.1,CeFe3.9Ga0.1Sb12,850,,,,,2.7026,,,
3404,10.1016/j.jssc.2012.06.019,3135,4(b),4367,x=0.2,CeFe3.8Ga0.2Sb12,350,188620,1.4855,0.0015414,0.000090054,2.8371,0.18438,0.0000053017,0.0005433013
3404,10.1016/j.jssc.2012.06.019,3135,4(b),4367,x=0.2,CeFe3.8Ga0.2Sb12,400,181650,1.3972,0.0016947,0.000096825,2.8348,0.25024,0.0000055051,0.00059782
3404,10.1016/j.jssc.2012.06.019,3135,4(b),4367,x=0.2,CeFe3.8Ga0.2Sb12,450,174680,1.309,0.0018481,0.0001036,2.8326,0.3161,0.0000057248,0.0006524395
3404,10.1016/j.jssc.2012.06.019,3135,4(b),4367,x=0.2,CeFe3.8Ga0.2Sb12,500,167710,1.2208,0.0020015,0.00011037,2.8303,0.38196,0.0000059627,0.0007071689
3404,10.1016/j.jssc.2012.06.019,3135,4(b),4367,x=0.2,CeFe3.8Ga0.2Sb12,550,160730,1.1326,0.0021548,0.00011714,2.8281,0.44782,0.0000062216,0.000761925
3404,10.1016/j.jssc.2012.06.019,3135,4(b),4367,x=0.2,CeFe3.8Ga0.2Sb12,600,153760,1.0444,0.0023082,0.00012391,2.8258,0.51369,0.0000065036,0.0008168306
3404,10.1016/j.jssc.2012.06.019,3135,4(b),4367,x=0.2,CeFe3.8Ga0.2Sb12,650,146790,0.95616,0.0024616,0.00013068,2.8236,0.57955,0.0000068125,0.0008717949
3404,10.1016/j.jssc.2012.06.019,3135,4(b),4367,x=0.2,CeFe3.8Ga0.2Sb12,700,139820,0.86794,0.0026149,0.00013745,2.8214,0.64541,0.0000071521,0.0009268094
3404,10.1016/j.jssc.2012.06.019,3135,4(b),4367,x=0.2,CeFe3.8Ga0.2Sb12,750,132850,0.77972,0.0027683,0.00014423,2.8191,0.71127,0.0000075273,0.0009819801
3404,10.1016/j.jssc.2012.06.019,3135,4(b),4367,x=0.2,CeFe3.8Ga0.2Sb12,800,125880,,,,2.8169,,0.0000079441,
3404,10.1016/j.jssc.2012.06.019,3153,4(d),4367,x=0.2,CeFe3.8Ga0.2Sb12,300,,1.5737,0.001388,,2.8393,0.11852,,0.0004888529
3404,10.1016/j.jssc.2012.06.019,3154,5(a),4367,x=0.2,CeFe3.8Ga0.2Sb12,850,,,,,2.8146,,,
