Repository: RamyaGuru/STD2_EffMass

# STD2_EffMass
Effective mass modeling of StarryData2 data

File: csvfiles/ReevalPbPerf10.1039c1ee01314a.csv
sid,DOI,figureid,fignum,sampleid,samplename,composition,Temperature,Carrier concentration,Carrier mobility,Electrical resistivity,Seebeck coefficient,Thermal conductivity,ZT,content,Electrical conductivity,Power factor,Figure of merit Z
860,10.1039/c1ee01314a,88,2,108,Pb1Te0.99I0.01,Pb1Te0.99I0.01,350,,,0.0000013423,-0.000026989,5.8948,0.03222,,744989.9426357744,0.0005426552,0.0000920566
860,10.1039/c1ee01314a,88,2,108,Pb1Te0.99I0.01,Pb1Te0.99I0.01,400,,,0.0000016456,-0.000031849,5.3295,0.046264,,607681.0889645114,0.0006164067,0.0001156594
860,10.1039/c1ee01314a,88,2,108,Pb1Te0.99I0.01,Pb1Te0.99I0.01,450,,,0.0000019709,-0.000038966,4.8292,0.071787,,507382.4141255264,0.0007703837,0.0001595261
860,10.1039/c1ee01314a,88,2,108,Pb1Te0.99I0.01,Pb1Te0.99I0.01,500,,,0.0000023296,-0.000046503,4.3739,0.10612,,429258.2417582417,0.0009282834,0.0002122324
860,10.1039/c1ee01314a,88,2,108,Pb1Te0.99I0.01,Pb1Te0.99I0.01,550,,,0.0000027199,-0.000053911,3.9549,0.1486,,367660.5757564617,0.0010685672,0.0002701882
860,10.1039/c1ee01314a,88,2,108,Pb1Te0.99I0.01,Pb1Te0.99I0.01,600,,,0.000003139,-0.000061455,3.5699,0.20222,,318572.7938834024,0.0012031593,0.0003370289
860,10.1039/c1ee01314a,88,2,108,Pb1Te0.99I0.01,Pb1Te0.99I0.01,650,,,0.0000035939,-0.000069748,3.2191,0.27332,,278249.2556832411,0.0013536224,0.0004204972
860,10.1039/c1ee01314a,88,2,108,Pb1Te0.99I0.01,Pb1Te0.99I0.01,700,,,0.0000041137,-0.000079278,2.9011,0.36864,,243090.1621411381,0.001527822,0.0005266354
860,10.1039/c1ee01314a,88,2,108,Pb1Te0.99I0.01,Pb1Te0.99I0.01,750,,,0.0000047608,-0.000089945,2.6083,0.48863,,210048.7313056629,0.0016993159,0.0006515032
860,10.1039/c1ee01314a,51,7,108,Pb1Te0.99I0.01,Pb1Te0.99I0.01,800,,,,,2.3232,,,,,
860,10.1039/c1ee01314a,8,3,108,Pb1Te0.99I0.01,Pb1Te0.99I0.01,300,,,0.0000010253,,,,,975324.2953281967,,
860,10.1039/c1ee01314a,88,2,133,Pb1Te0.998I0.002,Pb1Te0.998I0.002,350,,,0.0000025177,-0.000075729,3.368,0.23671,,397187.9096000318,0.0022778256,0.000676314
860,10.1039/c1ee01314a,88,2,133,Pb1Te0.998I0.002,Pb1Te0.998I0.002,400,,,0.00000337,-0.000090582,2.8552,0.3411,,296735.9050445104,0.0024347474,0.0008527415
860,10.1039/c1ee01314a,88,2,133,Pb1Te0.998I0.002,Pb1Te0.998I0.002,450,,,0.0000044085,-0.00010649,2.4782,0.46709,,226834.5242145855,0.0025723307,0.0010379835
860,10.1039/c1ee01314a,88,2,133,Pb1Te0.998I0.002,Pb1Te0.998I0.002,500,,,0.000005581,-0.00012155,2.1832,0.60628,,179179.3585378964,0.002647268,0.0012125632
860,10.1039/c1ee01314a,88,2,133,Pb1Te0.998I0.002,Pb1Te0.998I0.002,550,,,0.000006891,-0.00013538,1.939,0.75442,,145116.8190393267,0.002659664,0.0013716679
860,10.1039/c1ee01314a,88,2,133,Pb1Te0.998I0.002,Pb1Te0.998I0.002,600,,,0.0000083813,-0.00014844,1.7313,0.91111,,119313.2330306754,0.0026289995,0.0015185118
860,10.1039/c1ee01314a,88,2,133,Pb1Te0.998I0.002,Pb1Te0.998I0.002,650,,,0.000010117,-0.00016147,1.5575,1.0755,,98843.5306909163,0.002577104,0.0016546414
860,10.1039/c1ee01314a,88,2,133,Pb1Te0.998I0.002,Pb1Te0.998I0.002,700,,,0.000012168,-0.00017485,1.4206,1.2381,,82182.7744904668,0.0025125347,0.0017686433
860,10.1039/c1ee01314a,88,2,133,Pb1Te0.998I0.002,Pb1Te0.998I0.002,750,,,0.000014593,-0.00018797,1.3238,1.3717,,68526.0056191325,0.0024212102,0.0018289849
860,10.1039/c1ee01314a,51,7,133,Pb1Te0.998I0.002,Pb1Te0.998I0.002,800,,,,,1.265,,,,,
860,10.1039/c1ee01314a,8,3,133,Pb1Te0.998I0.002,Pb1Te0.998I0.002,300,,,0.0000019767,,,,,505893.6611524257,,
860,10.1039/c1ee01314a,88,2,2,Pb1Te0.9945I0.0055,Pb1Te0.9945I0.0055,350,,,0.0000015296,-0.000034012,5.0697,0.052212,,653765.690376569,0.0007562867,0.0001491778
860,10.1039/c1ee01314a,88,2,2,Pb1Te0.9945I0.0055,Pb1Te0.9945I0.0055,400,,,0.0000019478,-0.000041657,4.4477,0.080123,,513399.7330321389,0.0008909055,0.000200307
860,10.1039/c1ee01314a,88,2,2,Pb1Te0.9945I0.0055,Pb1Te0.9945I0.0055,450,,,0.0000023686,-0.000050174,3.9392,0.12141,,422190.3233977877,0.0010628347,0.0002698098
860,10.1039/c1ee01314a,88,2,2,Pb1Te0.9945I0.0055,Pb1Te0.9945I0.0055,500,,,0.0000028136,-0.000059459,3.5069,0.17915,,355416.5481944839,0.00125653,0.0003583022
860,10.1039/c1ee01314a,88,2,2,Pb1Te0.9945I0.0055,Pb1Te0.9945I0.0055,550,,,0.0000033014,-0.00006949,3.1272,0.25725,,302901.7992366875,0.0014626704,0.0004677253
860,10.1039/c1ee01314a,88,2,2,Pb1Te0.9945I0.0055,Pb1Te0.9945I0.0055,600,,,0.000003852,-0.000080202,2.7871,0.35949,,259605.3997923157,0.0016698756,0.0005991445
860,10.1039/c1ee01314a,88,2,2,Pb1Te0.9945I0.0055,Pb1Te0.9945I0.0055,650,,,0.0000044918,-0.000091364,2.4816,0.48676,,222627.899728394,0.0018583598,0.0007488555
860,10.1039/c1ee01314a,88,2,2,Pb1Te0.9945I0.0055,Pb1Te0.9945I0.0055,700,,,0.0000052575,-0.00010245,2.211,0.63205,,190204.4698050404,0.0019963866,0.0009029338
860,10.1039/c1ee01314a,88,2,2,Pb1Te0.9945I0.0055,Pb1Te0.9945I0.0055,750,,,0.0000062013,-0.00011253,1.9773,0.77454,,161256.5107316208,0.0020419913,0.001032717
860,10.1039/c1ee01314a,51,7,2,Pb1Te0.9945I0.0055,Pb1Te0.9945I0.0055,800,,,,,1.782,,,,,
860,10.1039/c1ee01314a,88,2,373,Pb1Te0.9993I0.0007,Pb1Te0.9993I0.0007,300,,,,-0.00011769,2.7281,,,,,
860,10.1039/c1ee01314a,88,2,373,Pb1Te0.9993I0.0007,Pb1Te0.9993I0.0007,350,,,0.0000061931,-0.00012848,2.2062,0.42285,,161470.0230902133,0.0026654035,0.0012081423
860,10.1039/c1ee01314a,88,2,373,Pb1Te0.9993I0.0007,Pb1Te0.9993I0.0007,400,,,0.0000084112,-0.00014832,1.8754,0.55784,,118889.1002472893,0.0026154202,0.0013945933
860,10.1039/c1ee01314a,88,2,373,Pb1Te0.9993I0.0007,Pb1Te0.9993I0.0007,450,,,0.000010893,-0.00016979,1.6511,0.7213,,91802.0747268888,0.0026465293,0.0016028886
860,10.1039/c1ee01314a,88,2,373,Pb1Te0.9993I0.0007,Pb1Te0.9993I0.0007,500,,,0.000013631,-0.00018913,1.4823,0.88517,,73362.1891277236,0.002624177,0.0017703414
860,10.1039/c1ee01314a,88,2,373,Pb1Te0.9993I0.0007,Pb1Te0.9993I0.0007,550,,,0.000016691,-0.00020517,1.3442,1.0319,,59912.5277095441,0.0025220016,0.0018762101
860,10.1039/c1ee01314a,88,2,373,Pb1Te0.9993I0.0007,Pb1Te0.9993I0.0007,600,,,0.000020184,-0.0002183,1.2312,1.1506,,49544.1934205311,0.0023610231,0.0019176601
860,10.1039/c1ee01314a,88,2,373,Pb1Te0.9993I0.0007,Pb1Te0.9993I0.0007,650,,,0.000024235,-0.00022934,1.1492,1.2275,,41262.636682484,0.0021702841,0.0018885173
860,10.1039/c1ee01314a,88,2,373,Pb1Te0.9993I0.0007,Pb1Te0.9993I0.0007,700,,,0.000028956,-0.00023852,1.1086,1.2406,,34535.1567896118,0.0019647669,0.0017722956
860,10.1039/c1ee01314a,88,2,373,Pb1Te0.9993I0.0007,Pb1Te0.9993I0.0007,750,,,0.000034411,-0.00024441,1.1168,1.1658,,29060.474848159,0.0017359637,0.0015544088
860,10.1039/c1ee01314a,88,2,122,Pb1Te0.9996I0.0004,Pb1Te0.9996I0.0004,300,,,,-0.00015126,,,,,,
860,10.1039/c1ee01314a,88,2,122,Pb1Te0.9996I0.0004,Pb1Te0.9996I0.0004,350,,,0.0000092738,-0.00017368,1.8779,0.60623,,107830.6627272531,0.0032526842,0.0017320859
860,10.1039/c1ee01314a,88,2,122,Pb1Te0.9996I0.0004,Pb1Te0.9996I0.0004,400,,,0.000013102,-0.00019158,1.6145,0.69404,,76324.2253091131,0.0028013201,0.0017351007
860,10.1039/c1ee01314a,88,2,122,Pb1Te0.9996I0.0004,Pb1Te0.9996I0.0004,450,,,0.00001759,-0.00020944,1.4373,0.78076,,56850.4832291074,0.0024937529,0.001735026
860,10.1039/c1ee01314a,88,2,122,Pb1Te0.9996I0.0004,Pb1Te0.9996I0.0004,500,,,0.00002274,-0.0002281,1.3065,0.87563,,43975.3737906772,0.0022880215,0.0017512603
860,10.1039/c1ee01314a,88,2,122,Pb1Te0.9996I0.0004,Pb1Te0.9996I0.0004,550,,,0.000028565,-0.00024589,1.2045,0.9665,,35007.8767722738,0.0021166425,0.0017572789
860,10.1039/c1ee01314a,88,2,122,Pb1Te0.9996I0.0004,Pb1Te0.9996I0.0004,600,,,0.000035028,-0.0002597,1.1289,1.0234,,28548.5896996688,0.0019254337,0.0017055839
860,10.1039/c1ee01314a,88,2,122,Pb1Te0.9996I0.0004,Pb1Te0.9996I0.0004,650,,,0.000041986,-0.00026619,1.0863,1.0098,,23817.4629638451,0.0016876367,0.0015535642
860,10.1039/c1ee01314a,88,2,122,Pb1Te0.9996I0.0004,Pb1Te0.9996I0.0004,700,,,0.000049125,-0.0002628,1.0858,0.90635,,20356.2340966921,0.0014058797,0.001294787
860,10.1039/c1ee01314a,88,2,122,Pb1Te0.9996I0.0004,Pb1Te0.9996I0.0004,750,,,0.000055903,-0.00024897,1.1328,0.73412,,17888.1276496789,0.0011088146,0.0009788264
860,10.1039/c1ee01314a,51,7,122,Pb1Te0.9996I0.0004,Pb1Te0.9996I0.0004,800,,,,,1.2221,,,,,
860,10.1039/c1ee01314a,88,2,30,Pb1Te0.9972I0.0028,Pb1Te0.9972I0.0028,350,,,0.00000204,-0.000061611,3.8835,0.1677,,490196.0784313726,0.0018607428,0.0004791407
860,10.1039/c1ee01314a,88,2,30,Pb1Te0.9972I0.0028,Pb1Te0.9972I0.0028,400,,,0.000002621,-0.00007477,3.3131,0.25752,,381533.7657382679,0.0021329847,0.0006438033
860,10.1039/c1ee01314a,88,2,30,Pb1Te0.9972I0.0028,Pb1Te0.9972I0.0028,450,,,0.0000033063,-0.000089862,2.8805,0.38155,,302452.8929619212,0.0024423613,0.0008478949
860,10.1039/c1ee01314a,88,2,30,Pb1Te0.9972I0.0028,Pb1Te0.9972I0.0028,500,,,0.000004053,-0.00010368,2.5373,0.52265,,246730.8166790032,0.0026522434,0.0010453015
860,10.1039/c1ee01314a,88,2,30,Pb1Te0.9972I0.0028,Pb1Te0.9972I0.0028,550,,,0.0000048731,-0.00011537,2.2521,0.66705,,205208.183702366,0.0027313695,0.0012128101
860,10.1039/c1ee01314a,88,2,30,Pb1Te0.9972I0.0028,Pb1Te0.9972I0.0028,600,,,0.0000058153,-0.00012561,2.0072,0.81103,,171960.1740236961,0.0027131656,0.0013517166
860,10.1039/c1ee01314a,88,2,30,Pb1Te0.9972I0.0028,Pb1Te0.9972I0.0028,650,,,0.0000069453,-0.00013578,1.7954,0.96102,,143982.2613853973,0.002654487,0.0014784934
860,10.1039/c1ee01314a,88,2,30,Pb1Te0.9972I0.0028,Pb1Te0.9972I0.0028,700,,,0.0000083273,-0.00014719,1.6168,1.1264,,120086.9429466934,0.0026016711,0.0016091484
860,10.1039/c1ee01314a,88,2,30,Pb1Te0.9972I0.0028,Pb1Te0.9972I0.0028,750,,,0.000010005,-0.00016019,1.4753,1.3039,,99950.0249875062,0.0025648012,0.0017384947
860,10.1039/c1ee01314a,88,2,30,Pb1Te0.9972I0.0028,Pb1Te0.9972I0.0028,800,,,0.000011981,-0.00017346,1.3757,1.4604,,83465.4870211168,0.0025113406,0.0018255002
860,10.1039/c1ee01314a,51,7,30,Pb1Te0.9972I0.0028,Pb1Te0.9972I0.0028,850,,,,,1.3203,,,,,
860,10.1039/c1ee01314a,8,3,30,Pb1Te0.9972I0.0028,Pb1Te0.9972I0.0028,300,,,0.0000016809,,,,,594919.3884228687,,
860,10.1039/c1ee01314a,88,2,5,Pb1Te0.9988I0.0012,Pb1Te0.9988I0.0012,350,,,0.0000034978,-0.000097057,2.6894,0.35049,,285893.9905083195,0.0026931389,0.0010013902
860,10.1039/c1ee01314a,88,2,5,Pb1Te0.9988I0.0012,Pb1Te0.9988I0.0012,400,,,0.0000048288,-0.00011407,2.275,0.47379,,207090.788601723,0.0026946581,0.0011844651
860,10.1039/c1ee01314a,88,2,5,Pb1Te0.9988I0.0012,Pb1Te0.9988I0.0012,450,,,0.000006356,-0.00013156,1.9815,0.61842,,157331.655129012,0.0027231016,0.0013742627
860,10.1039/c1ee01314a,88,2,5,Pb1Te0.9988I0.0012,Pb1Te0.9988I0.0012,500,,,0.000008003,-0.00014867,1.757,0.78594,,124953.1425715357,0.0027618104,0.0015718898
860,10.1039/c1ee01314a,88,2,5,Pb1Te0.9988I0.0012,Pb1Te0.9988I0.0012,550,,,0.00000982,-0.00016513,1.5731,0.97084,,101832.9938900204,0.0027767736,0.0017651603
860,10.1039/c1ee01314a,88,2,5,Pb1Te0.9988I0.0012,Pb1Te0.9988I0.0012,600,,,0.000011937,-0.00018083,1.4184,1.1588,,83773.1423305688,0.0027393389,0.001931288
860,10.1039/c1ee01314a,88,2,5,Pb1Te0.9988I0.0012,Pb1Te0.9988I0.0012,650,,,0.000014517,-0.00019545,1.2937,1.3221,,68884.7558035407,0.0026314461,0.0020340466
860,10.1039/c1ee01314a,88,2,5,Pb1Te0.9988I0.0012,Pb1Te0.9988I0.0012,700,,,0.000017707,-0.00020803,1.2049,1.4199,,56474.8404585757,0.0024440324,0.002028411
860,10.1039/c1ee01314a,88,2,5,Pb1Te0.9988I0.0012,Pb1Te0.9988I0.0012,750,,,0.000021596,-0.00021663,1.1581,1.4073,,46304.8712724579,0.0021730208,0.0018763671
860,10.1039/c1ee01314a,51,7,5,Pb1Te0.9988I0.0012,Pb1Te0.9988I0.0012,800,,,,,1.1535,,,,,
860,10.1039/c1ee01314a,8,3,5,Pb1Te0.9988I0.0012,Pb1Te0.9988I0.0012,300,,,0.0000026128,,,,,382731.1696264544,,
860,10.1039/c1ee01314a,88,2,34,Pb1Te0.996I0.004,Pb1Te0.996I0.004,350,,,0.0000016635,-0.000040359,4.51,0.075989,,601142.1701232342,0.0009791698,0.0002171108
860,10.1039/c1ee01314a,88,2,34,Pb1Te0.996I0.004,Pb1Te0.996I0.004,400,,,0.0000021782,-0.000052638,3.8979,0.13054,,459094.665319989,0.0012720407,0.00032634
860,10.1039/c1ee01314a,88,2,34,Pb1Te0.996I0.004,Pb1Te0.996I0.004,450,,,0.0000027601,-0.000067456,3.4166,0.21714,,362305.7135611029,0.001648604,0.0004825277
860,10.1039/c1ee01314a,88,2,34,Pb1Te0.996I0.004,Pb1Te0.996I0.004,500,,,0.0000034272,-0.0000815,3.0194,0.32094,,291783.3800186741,0.0019380982,0.0006418819
860,10.1039/c1ee01314a,88,2,34,Pb1Te0.996I0.004,Pb1Te0.996I0.004,550,,,0.0000041852,-0.000093791,2.6789,0.43153,,238937.207301921,0.0021018713,0.0007846024
860,10.1039/c1ee01314a,88,2,34,Pb1Te0.996I0.004,Pb1Te0.996I0.004,600,,,0.0000050395,-0.00010483,2.3816,0.54937,,198432.3841650957,0.0021806387,0.0009156192
860,10.1039/c1ee01314a,88,2,34,Pb1Te0.996I0.004,Pb1Te0.996I0.004,650,,,0.0000060065,-0.00011573,2.1232,0.68264,,166486.3065012903,0.0022298232,0.0010502181
860,10.1039/c1ee01314a,88,2,34,Pb1Te0.996I0.004,Pb1Te0.996I0.004,700,,,0.0000071253,-0.00012738,1.9036,0.83738,,140344.9679311748,0.0022771903,0.0011962546
860,10.1039/c1ee01314a,88,2,34,Pb1Te0.996I0.004,Pb1Te0.996I0.004,750,,,0.000008469,-0.00013956,1.722,1.0017,,118077.6951233912,0.0022997985,0.0013355392
860,10.1039/c1ee01314a,51,7,34,Pb1Te0.996I0.004,Pb1Te0.996I0.004,800,,,,,1.572,,,,,
860,10.1039/c1ee01314a,4759,9,2078,x-0.0004,PbTe0.9996I0.0004,300,,,,,,0.60855,,,,
860,10.1039/c1ee01314a,4759,9,2078,x-0.0004,PbTe0.9996I0.0004,350,,,,,,0.63431,,,,
860,10.1039/c1ee01314a,4759,9,2078,x-0.0004,PbTe0.9996I0.0004,400,,,,,,0.66006,,,,
860,10.1039/c1ee01314a,4759,9,2078,x-0.0004,PbTe0.9996I0.0004,450,,,,,,0.68582,,,,
860,10.1039/c1ee01314a,4759,9,2078,x-0.0004,PbTe0.9996I0.0004,500,,,,,,0.71158,,,,
860,10.1039/c1ee01314a,4759,9,2078,x-0.0004,PbTe0.9996I0.0004,550,,,,,,0.73733,,,,
860,10.1039/c1ee01314a,4759,9,2078,x-0.0004,PbTe0.9996I0.0004,600,,,,,,0.76309,,,,
860,10.1039/c1ee01314a,4759,9,2078,x-0.0004,PbTe0.9996I0.0004,650,,,,,,0.78884,,,,
860,10.1039/c1ee01314a,4759,9,2078,x-0.0004,PbTe0.9996I0.0004,700,,,,,,0.8146,,,,
860,10.1039/c1ee01314a,4759,9,2078,x-0.0004,PbTe0.9996I0.0004,750,,,,,,0.84036,,,,
860,10.1039/c1ee01314a,4759,9,2079,x-0.0007,PbTe0.9993I0.0007,350,,,,,,0.491,,,,
860,10.1039/c1ee01314a,4759,9,2079,x-0.0007,PbTe0.9993I0.0007,400,,,,,,0.58274,,,,
860,10.1039/c1ee01314a,4759,9,2079,x-0.0007,PbTe0.9993I0.0007,450,,,,,,0.67449,,,,
860,10.1039/c1ee01314a,4759,9,2079,x-0.0007,PbTe0.9993I0.0007,500,,,,,,0.76624,,,,
860,10.1039/c1ee01314a,4759,9,2079,x-0.0007,PbTe0.9993I0.0007,550,,,,,,0.85798,,,,
860,10.1039/c1ee01314a,4759,9,2079,x-0.0007,PbTe0.9993I0.0007,600,,,,,,0.94973,,,,
860,10.1039/c1ee01314a,4759,9,2079,x-0.0007,PbTe0.9993I0.0007,650,,,,,,1.0415,,,,
860,10.1039/c1ee01314a,4759,9,2079,x-0.0007,PbTe0.9993I0.0007,700,,,,,,1.1332,,,,
860,10.1039/c1ee01314a,4759,9,2079,x-0.0007,PbTe0.9993I0.0007,750,,,,,,1.225,,,,
860,10.1039/c1ee01314a,4759,9,2080,x-0.0012,PbTe0.9988I0.0012,350,,,,,,0.37219,,,,
860,10.1039/c1ee01314a,4759,9,2080,x-0.0012,PbTe0.9988I0.0012,400,,,,,,0.50162,,,,
860,10.1039/c1ee01314a,4759,9,2080,x-0.0012,PbTe0.9988I0.0012,450,,,,,,0.63105,,,,
860,10.1039/c1ee01314a,4759,9,2080,x-0.0012,PbTe0.9988I0.0012,500,,,,,,0.76048,,,,
860,10.1039/c1ee01314a,4759,9,2080,x-0.0012,PbTe0.9988I0.0012,550,,,,,,0.8899,,,,
860,10.1039/c1ee01314a,4759,9,2080,x-0.0012,PbTe0.9988I0.0012,600,,,,,,1.0193,,,,
860,10.1039/c1ee01314a,4759,9,2080,x-0.0012,PbTe0.9988I0.0012,650,,,,,,1.1488,,,,
860,10.1039/c1ee01314a,4759,9,2080,x-0.0012,PbTe0.9988I0.0012,700,,,,,,1.2782,,,,
860,10.1039/c1ee01314a,4759,9,2080,x-0.0012,PbTe0.9988I0.0012,750,,,,,,1.4076,,,,
860,10.1039/c1ee01314a,4759,9,2081,x-0.0020,PbTe0.9980I0.0020,350,,,,,,0.16932,,,,
860,10.1039/c1ee01314a,4759,9,2081,x-0.0020,PbTe0.9980I0.0020,400,,,,,,0.30895,,,,
860,10.1039/c1ee01314a,4759,9,2081,x-0.0020,PbTe0.9980I0.0020,450,,,,,,0.44857,,,,
860,10.1039/c1ee01314a,4759,9,2081,x-0.0020,PbTe0.9980I0.0020,500,,,,,,0.5882,,,,
860,10.1039/c1ee01314a,4759,9,2081,x-0.0020,PbTe0.9980I0.0020,550,,,,,,0.72783,,,,
860,10.1039/c1ee01314a,4759,9,2081,x-0.0020,PbTe0.9980I0.0020,600,,,,,,0.86745,,,,
860,10.1039/c1ee01314a,4759,9,2081,x-0.0020,PbTe0.9980I0.0020,650,,,,,,1.0071,,,,
860,10.1039/c1ee01314a,4759,9,2081,x-0.0020,PbTe0.9980I0.0020,700,,,,,,1.1467,,,,
860,10.1039/c1ee01314a,4759,9,2081,x-0.0020,PbTe0.9980I0.0020,750,,,,,,1.2863,,,,
860,10.1039/c1ee01314a,4759,9,2082,x-0.0028,PbTe0.9972I0.0028,350,,,,,,0.074759,,,,
860,10.1039/c1ee01314a,4759,9,2082,x-0.0028,PbTe0.9972I0.0028,400,,,,,,0.21443,,,,
860,10.1039/c1ee01314a,4759,9,2082,x-0.0028,PbTe0.9972I0.0028,450,,,,,,0.35409,,,,
860,10.1039/c1ee01314a,4759,9,2082,x-0.0028,PbTe0.9972I0.0028,500,,,,,,0.49376,,,,
860,10.1039/c1ee01314a,4759,9,2082,x-0.0028,PbTe0.9972I0.0028,550,,,,,,0.63343,,,,
860,10.1039/c1ee01314a,4759,9,2082,x-0.0028,PbTe0.9972I0.0028,600,,,,,,0.7731,,,,
860,10.1039/c1ee01314a,4759,9,2082,x-0.0028,PbTe0.9972I0.0028,650,,,,,,0.91276,,,,
860,10.1039/c1ee01314a,4759,9,2082,x-0.0028,PbTe0.9972I0.0028,700,,,,,,1.0524,,,,
860,10.1039/c1ee01314a,4759,9,2082,x-0.0028,PbTe0.9972I0.0028,750,,,,,,1.1921,,,,
860,10.1039/c1ee01314a,4759,9,2082,x-0.0028,PbTe0.9972I0.0028,800,,,,,,1.3318,,,,
860,10.1039/c1ee01314a,4759,9,2082,x-0.0028,PbTe0.9972I0.0028,850,,,,,,1.4714,,,,
860,10.1039/c1ee01314a,4759,9,2083,x-0.0040,PbTe0.9960I0.0040,350,,,,,,0.0053826,,,,
860,10.1039/c1ee01314a,4759,9,2083,x-0.0040,PbTe0.9960I0.0040,400,,,,,,0.11784,,,,
860,10.1039/c1ee01314a,4759,9,2083,x-0.0040,PbTe0.9960I0.0040,450,,,,,,0.2303,,,,
860,10.1039/c1ee01314a,4759,9,2083,x-0.0040,PbTe0.9960I0.0040,500,,,,,,0.34276,,,,
860,10.1039/c1ee01314a,4759,9,2083,x-0.0040,PbTe0.9960I0.0040,550,,,,,,0.45521,,,,
860,10.1039/c1ee01314a,4759,9,2083,x-0.0040,PbTe0.9960I0.0040,600,,,,,,0.56767,,,,
860,10.1039/c1ee01314a,4759,9,2083,x-0.0040,PbTe0.9960I0.0040,650,,,,,,0.68013,,,,
860,10.1039/c1ee01314a,4759,9,2083,x-0.0040,PbTe0.9960I0.0040,700,,,,,,0.79259,,,,
860,10.1039/c1ee01314a,4759,9,2083,x-0.0040,PbTe0.9960I0.0040,750,,,,,,0.90504,,,,
860,10.1039/c1ee01314a,4759,9,2084,x-0.0055,PbTe0.9945I0.0055,350,,,,,,-0.035552,,,,
860,10.1039/c1ee01314a,4759,9,2084,x-0.0055,PbTe0.9945I0.0055,400,,,,,,0.054502,,,,
860,10.1039/c1ee01314a,4759,9,2084,x-0.0055,PbTe0.9945I0.0055,450,,,,,,0.14456,,,,
860,10.1039/c1ee01314a,4759,9,2084,x-0.0055,PbTe0.9945I0.0055,500,,,,,,0.23461,,,,
860,10.1039/c1ee01314a,4759,9,2084,x-0.0055,PbTe0.9945I0.0055,550,,,,,,0.32467,,,,
860,10.1039/c1ee01314a,4759,9,2084,x-0.0055,PbTe0.9945I0.0055,600,,,,,,0.41472,,,,
860,10.1039/c1ee01314a,4759,9,2084,x-0.0055,PbTe0.9945I0.0055,650,,,,,,0.50477,,,,
860,10.1039/c1ee01314a,4759,9,2084,x-0.0055,PbTe0.9945I0.0055,700,,,,,,0.59483,,,,
860,10.1039/c1ee01314a,4759,9,2084,x-0.0055,PbTe0.9945I0.0055,750,,,,,,0.68488,,,,
860,10.1039/c1ee01314a,4759,9,2085,x-0.0100,PbTe0.9900I0.0100,350,,,,,,-0.017,,,,
860,10.1039/c1ee01314a,4759,9,2085,x-0.0100,PbTe0.9900I0.0100,400,,,,,,0.035664,,,,
860,10.1039/c1ee01314a,4759,9,2085,x-0.0100,PbTe0.9900I0.0100,450,,,,,,0.088329,,,,
860,10.1039/c1ee01314a,4759,9,2085,x-0.0100,PbTe0.9900I0.0100,500,,,,,,0.14099,,,,
860,10.1039/c1ee01314a,4759,9,2085,x-0.0100,PbTe0.9900I0.0100,550,,,,,,0.19366,,,,
860,10.1039/c1ee01314a,4759,9,2085,x-0.0100,PbTe0.9900I0.0100,600,,,,,,0.24632,,,,
860,10.1039/c1ee01314a,4759,9,2085,x-0.0100,PbTe0.9900I0.0100,650,,,,,,0.29899,,,,
860,10.1039/c1ee01314a,4759,9,2085,x-0.0100,PbTe0.9900I0.0100,700,,,,,,0.35165,,,,
860,10.1039/c1ee01314a,4759,9,2085,x-0.0100,PbTe0.9900I0.0100,750,,,,,,0.40432,,,,
860,10.1039/c1ee01314a,26696,1,33477,PbTe1-xIx,undefined,,7.591e+24,,,,,,0.0005,,,
860,10.1039/c1ee01314a,26696,1,33477,PbTe1-xIx,undefined,,1.4805e+25,,,,,,0.001,,,
860,10.1039/c1ee01314a,26696,1,33477,PbTe1-xIx,undefined,,2.2019e+25,,,,,,0.0015,,,
860,10.1039/c1ee01314a,26696,1,33477,PbTe1-xIx,undefined,,2.9233e+25,,,,,,0.002,,,
860,10.1039/c1ee01314a,26696,1,33477,PbTe1-xIx,undefined,,3.6447e+25,,,,,,0.0025,,,
860,10.1039/c1ee01314a,26696,1,33477,PbTe1-xIx,undefined,,4.3661e+25,,,,,,0.003,,,
860,10.1039/c1ee01314a,26696,1,33477,PbTe1-xIx,undefined,,5.0875e+25,,,,,,0.0035,,,
860,10.1039/c1ee01314a,26696,1,33477,PbTe1-xIx,undefined,,5.8089e+25,,,,,,0.004,,,
860,10.1039/c1ee01314a,26696,1,33477,PbTe1-xIx,undefined,,6.5303e+25,,,,,,0.0045,,,
860,10.1039/c1ee01314a,26696,1,33477,PbTe1-xIx,undefined,,7.2517e+25,,,,,,0.005,,,
860,10.1039/c1ee01314a,26696,1,33477,PbTe1-xIx,undefined,,7.9731e+25,,,,,,0.0055,,,
860,10.1039/c1ee01314a,26696,1,33477,PbTe1-xIx,undefined,,8.6945e+25,,,,,,0.006,,,
860,10.1039/c1ee01314a,26696,1,33477,PbTe1-xIx,undefined,,9.4159e+25,,,,,,0.0065,,,
860,10.1039/c1ee01314a,26696,1,33477,PbTe1-xIx,undefined,,1.0137e+26,,,,,,0.007,,,
860,10.1039/c1ee01314a,26696,1,33477,PbTe1-xIx,undefined,,1.0859e+26,,,,,,0.0075,,,
860,10.1039/c1ee01314a,26696,1,33477,PbTe1-xIx,undefined,,1.158e+26,,,,,,0.008,,,
860,10.1039/c1ee01314a,26696,1,33477,PbTe1-xIx,undefined,,1.2302e+26,,,,,,0.0085,,,
860,10.1039/c1ee01314a,26696,1,33477,PbTe1-xIx,undefined,,1.3023e+26,,,,,,0.009,,,
860,10.1039/c1ee01314a,26696,1,33477,PbTe1-xIx,undefined,,1.3744e+26,,,,,,0.0095,,,
860,10.1039/c1ee01314a,26698,5,33477,PbTe1-xIx,undefined,,1e+25,0.12918,,,,,,,,
860,10.1039/c1ee01314a,26698,5,33477,PbTe1-xIx,undefined,,1.5e+25,0.12477,,,,,,,,
860,10.1039/c1ee01314a,26698,5,33477,PbTe1-xIx,undefined,,2e+25,0.12037,,,,,,,,
860,10.1039/c1ee01314a,26698,5,33477,PbTe1-xIx,undefined,,2.5e+25,0.11596,,,,,,,,
860,10.1039/c1ee01314a,26698,5,33477,PbTe1-xIx,undefined,,3e+25,0.11155,,,,,,,,
860,10.1039/c1ee01314a,26698,5,33477,PbTe1-xIx,undefined,,3.5e+25,0.10715,,,,,,,,
860,10.1039/c1ee01314a,26698,5,33477,PbTe1-xIx,undefined,,4e+25,0.10274,,,,,,,,
860,10.1039/c1ee01314a,26698,5,33477,PbTe1-xIx,undefined,,4.5e+25,0.098333,,,,,,,,
860,10.1039/c1ee01314a,26698,5,33477,PbTe1-xIx,undefined,,5e+25,0.093926,,,,,,,,
860,10.1039/c1ee01314a,26698,5,33477,PbTe1-xIx,undefined,,5.5e+25,0.089519,,,,,,,,
860,10.1039/c1ee01314a,26698,5,33477,PbTe1-xIx,undefined,,6e+25,0.085112,,,,,,,,
860,10.1039/c1ee01314a,26698,5,33477,PbTe1-xIx,undefined,,6.5e+25,0.080705,,,,,,,,
860,10.1039/c1ee01314a,26698,5,33477,PbTe1-xIx,undefined,,7e+25,0.076298,,,,,,,,
860,10.1039/c1ee01314a,26698,5,33477,PbTe1-xIx,undefined,,7.5e+25,0.071891,,,,,,,,
860,10.1039/c1ee01314a,26698,5,33477,PbTe1-xIx,undefined,,8e+25,0.067484,,,,,,,,
860,10.1039/c1ee01314a,26698,5,33477,PbTe1-xIx,undefined,,8.5e+25,0.063077,,,,,,,,
860,10.1039/c1ee01314a,26698,5,33477,PbTe1-xIx,undefined,,9e+25,0.05867,,,,,,,,
860,10.1039/c1ee01314a,26698,5,33477,PbTe1-xIx,undefined,,9.5e+25,0.054263,,,,,,,,
860,10.1039/c1ee01314a,26698,5,33477,PbTe1-xIx,undefined,,1e+26,0.049856,,,,,,,,
860,10.1039/c1ee01314a,26698,5,33477,PbTe1-xIx,undefined,,1.05e+26,0.045449,,,,,,,,
860,10.1039/c1ee01314a,26698,5,33477,PbTe1-xIx,undefined,,1.1e+26,0.041042,,,,,,,,
860,10.1039/c1ee01314a,26698,5,33477,PbTe1-xIx,undefined,,1.15e+26,0.036635,,,,,,,,
860,10.1039/c1ee01314a,26698,5,33477,PbTe1-xIx,undefined,,1.2e+26,0.032228,,,,,,,,
860,10.1039/c1ee01314a,26698,5,33477,PbTe1-xIx,undefined,,1.25e+26,0.027821,,,,,,,,
860,10.1039/c1ee01314a,26698,5,33477,PbTe1-xIx,undefined,,1.3e+26,0.023414,,,,,,,,
860,10.1039/c1ee01314a,26698,5,33477,PbTe1-xIx,undefined,,1.35e+26,0.019007,,,,,,,,
860,10.1039/c1ee01314a,26698,5,33477,PbTe1-xIx,undefined,,1.4e+26,0.014601,,,,,,,,
860,10.1039/c1ee01314a,26697,4,33483,PbTe1-xIx_ 300k,undefined,,1e+25,,,0.000089679,,,,,,
860,10.1039/c1ee01314a,26697,4,33483,PbTe1-xIx_ 300k,undefined,,1.5e+25,,,0.000086112,,,,,,
860,10.1039/c1ee01314a,26697,4,33483,PbTe1-xIx_ 300k,undefined,,2e+25,,,0.000082546,,,,,,
860,10.1039/c1ee01314a,26697,4,33483,PbTe1-xIx_ 300k,undefined,,2.5e+25,,,0.000078979,,,,,,
860,10.1039/c1ee01314a,26697,4,33483,PbTe1-xIx_ 300k,undefined,,3e+25,,,0.000075413,,,,,,
860,10.1039/c1ee01314a,26697,4,33483,PbTe1-xIx_ 300k,undefined,,3.5e+25,,,0.000071846,,,,,,
860,10.1039/c1ee01314a,26697,4,33483,PbTe1-xIx_ 300k,undefined,,4e+25,,,0.000068279,,,,,,
860,10.1039/c1ee01314a,26697,4,33483,PbTe1-xIx_ 300k,undefined,,4.5e+25,,,0.000064713,,,,,,
860,10.1039/c1ee01314a,26697,4,33483,PbTe1-xIx_ 300k,undefined,,5e+25,,,0.000061146,,,,,,
860,10.1039/c1ee01314a,26697,4,33483,PbTe1-xIx_ 300k,undefined,,5.5e+25,,,0.00005758,,,,,,
860,10.1039/c1ee01314a,26697,4,33483,PbTe1-xIx_ 300k,undefined,,6e+25,,,0.000054013,,,,,,
860,10.1039/c1ee01314a,26697,4,33483,PbTe1-xIx_ 300k,undefined,,6.5e+25,,,0.000050447,,,,,,
860,10.1039/c1ee01314a,26697,4,33483,PbTe1-xIx_ 300k,undefined,,7e+25,,,0.00004688,,,,,,
860,10.1039/c1ee01314a,26697,4,33483,PbTe1-xIx_ 300k,undefined,,7.5e+25,,,0.000043313,,,,,,
860,10.1039/c1ee01314a,26697,4,33483,PbTe1-xIx_ 300k,undefined,,8e+25,,,0.000039747,,,,,,
860,10.1039/c1ee01314a,26697,4,33483,PbTe1-xIx_ 300k,undefined,,8.5e+25,,,0.00003618,,,,,,
860,10.1039/c1ee01314a,26697,4,33483,PbTe1-xIx_ 300k,undefined,,9e+25,,,0.000032614,,,,,,
860,10.1039/c1ee01314a,26697,4,33483,PbTe1-xIx_ 300k,undefined,,9.5e+25,,,0.000029047,,,,,,
860,10.1039/c1ee01314a,26697,4,33483,PbTe1-xIx_ 300k,undefined,,1e+26,,,0.00002548,,,,,,
860,10.1039/c1ee01314a,26697,4,33483,PbTe1-xIx_ 300k,undefined,,1.05e+26,,,0.000021914,,,,,,
860,10.1039/c1ee01314a,26697,4,33483,PbTe1-xIx_ 300k,undefined,,1.1e+26,,,0.000018347,,,,,,
860,10.1039/c1ee01314a,26697,4,33483,PbTe1-xIx_ 300k,undefined,,1.15e+26,,,0.000014781,,,,,,
860,10.1039/c1ee01314a,26697,4,33483,PbTe1-xIx_ 300k,undefined,,1.2e+26,,,0.000011214,,,,,,
860,10.1039/c1ee01314a,26697,4,33483,PbTe1-xIx_ 300k,undefined,,1.25e+26,,,0.0000076474,,,,,,
860,10.1039/c1ee01314a,26697,4,33483,PbTe1-xIx_ 300k,undefined,,1.3e+26,,,0.0000040808,,,,,,
860,10.1039/c1ee01314a,26697,4,33483,PbTe1-xIx_ 300k,undefined,,1.35e+26,,,5.142e-7,,,,,,
860,10.1039/c1ee01314a,26697,4,33483,PbTe1-xIx_ 300k,undefined,,1.4e+26,,,-0.0000030524,,,,,,
860,10.1039/c1ee01314a,26697,4,33483,PbTe1-xIx_ 300k,undefined,,1.45e+26,,,-0.000006619,,,,,,
860,10.1039/c1ee01314a,26697,4,33483,PbTe1-xIx_ 300k,undefined,,1.5e+26,,,-0.000010186,,,,,,
860,10.1039/c1ee01314a,26697,4,33478,PbTe1-xIx_ 400k,undefined,,1e+25,,,0.00012674,,,,,,
860,10.1039/c1ee01314a,26697,4,33478,PbTe1-xIx_ 400k,undefined,,1.5e+25,,,0.00012165,,,,,,
860,10.1039/c1ee01314a,26697,4,33478,PbTe1-xIx_ 400k,undefined,,2e+25,,,0.00011656,,,,,,
860,10.1039/c1ee01314a,26697,4,33478,PbTe1-xIx_ 400k,undefined,,2.5e+25,,,0.00011147,,,,,,
860,10.1039/c1ee01314a,26697,4,33478,PbTe1-xIx_ 400k,undefined,,3e+25,,,0.00010638,,,,,,
860,10.1039/c1ee01314a,26697,4,33478,PbTe1-xIx_ 400k,undefined,,3.5e+25,,,0.00010129,,,,,,
860,10.1039/c1ee01314a,26697,4,33478,PbTe1-xIx_ 400k,undefined,,4e+25,,,0.000096196,,,,,,
860,10.1039/c1ee01314a,26697,4,33478,PbTe1-xIx_ 400k,undefined,,4.5e+25,,,0.000091106,,,,,,
860,10.1039/c1ee01314a,26697,4,33478,PbTe1-xIx_ 400k,undefined,,5e+25,,,0.000086016,,,,,,
860,10.1039/c1ee01314a,26697,4,33478,PbTe1-xIx_ 400k,undefined,,5.5e+25,,,0.000080926,,,,,,
860,10.1039/c1ee01314a,26697,4,33478,PbTe1-xIx_ 400k,undefined,,6e+25,,,0.000075836,,,,,,
860,10.1039/c1ee01314a,26697,4,33478,PbTe1-xIx_ 400k,undefined,,6.5e+25,,,0.000070746,,,,,,
860,10.1039/c1ee01314a,26697,4,33478,PbTe1-xIx_ 400k,undefined,,7e+25,,,0.000065656,,,,,,
860,10.1039/c1ee01314a,26697,4,33478,PbTe1-xIx_ 400k,undefined,,7.5e+25,,,0.000060566,,,,,,
860,10.1039/c1ee01314a,26697,4,33478,PbTe1-xIx_ 400k,undefined,,8e+25,,,0.000055476,,,,,,
860,10.1039/c1ee01314a,26697,4,33478,PbTe1-xIx_ 400k,undefined,,8.5e+25,,,0.000050386,,,,,,
860,10.1039/c1ee01314a,26697,4,33478,PbTe1-xIx_ 400k,undefined,,9e+25,,,0.000045296,,,,,,
860,10.1039/c1ee01314a,26697,4,33478,PbTe1-xIx_ 400k,undefined,,9.5e+25,,,0.000040206,,,,,,
860,10.1039/c1ee01314a,26697,4,33478,PbTe1-xIx_ 400k,undefined,,1e+26,,,0.000035116,,,,,,
860,10.1039/c1ee01314a,26697,4,33478,PbTe1-xIx_ 400k,undefined,,1.05e+26,,,0.000030026,,,,,,
860,10.1039/c1ee01314a,26697,4,33478,PbTe1-xIx_ 400k,undefined,,1.1e+26,,,0.000024936,,,,,,
860,10.1039/c1ee01314a,26697,4,33478,PbTe1-xIx_ 400k,undefined,,1.15e+26,,,0.000019846,,,,,,
860,10.1039/c1ee01314a,26697,4,33478,PbTe1-xIx_ 400k,undefined,,1.2e+26,,,0.000014756,,,,,,
860,10.1039/c1ee01314a,26697,4,33478,PbTe1-xIx_ 400k,undefined,,1.25e+26,,,0.0000096663,,,,,,
860,10.1039/c1ee01314a,26697,4,33478,PbTe1-xIx_ 400k,undefined,,1.3e+26,,,0.0000045763,,,,,,
860,10.1039/c1ee01314a,26697,4,33478,PbTe1-xIx_ 400k,undefined,,1.35e+26,,,-5.137e-7,,,,,,
860,10.1039/c1ee01314a,26697,4,33478,PbTe1-xIx_ 400k,undefined,,1.4e+26,,,-0.0000056037,,,,,,
860,10.1039/c1ee01314a,26697,4,33482,PbTe1-xIx_ 500k,undefined,,1e+25,,,0.00016516,,,,,,
860,10.1039/c1ee01314a,26697,4,33482,PbTe1-xIx_ 500k,undefined,,1.5e+25,,,0.00015892,,,,,,
860,10.1039/c1ee01314a,26697,4,33482,PbTe1-xIx_ 500k,undefined,,2e+25,,,0.00015268,,,,,,
860,10.1039/c1ee01314a,26697,4,33482,PbTe1-xIx_ 500k,undefined,,2.5e+25,,,0.00014645,,,,,,
860,10.1039/c1ee01314a,26697,4,33482,PbTe1-xIx_ 500k,undefined,,3e+25,,,0.00014021,,,,,,
860,10.1039/c1ee01314a,26697,4,33482,PbTe1-xIx_ 500k,undefined,,3.5e+25,,,0.00013397,,,,,,
860,10.1039/c1ee01314a,26697,4,33482,PbTe1-xIx_ 500k,undefined,,4e+25,,,0.00012774,,,,,,
860,10.1039/c1ee01314a,26697,4,33482,PbTe1-xIx_ 500k,undefined,,4.5e+25,,,0.0001215,,,,,,
860,10.1039/c1ee01314a,26697,4,33482,PbTe1-xIx_ 500k,undefined,,5e+25,,,0.00011526,,,,,,
860,10.1039/c1ee01314a,26697,4,33482,PbTe1-xIx_ 500k,undefined,,5.5e+25,,,0.00010903,,,,,,
860,10.1039/c1ee01314a,26697,4,33482,PbTe1-xIx_ 500k,undefined,,6e+25,,,0.00010279,,,,,,
860,10.1039/c1ee01314a,26697,4,33482,PbTe1-xIx_ 500k,undefined,,6.5e+25,,,0.000096552,,,,,,
860,10.1039/c1ee01314a,26697,4,33482,PbTe1-xIx_ 500k,undefined,,7e+25,,,0.000090315,,,,,,
860,10.1039/c1ee01314a,26697,4,33482,PbTe1-xIx_ 500k,undefined,,7.5e+25,,,0.000084078,,,,,,
860,10.1039/c1ee01314a,26697,4,33482,PbTe1-xIx_ 500k,undefined,,8e+25,,,0.000077841,,,,,,
860,10.1039/c1ee01314a,26697,4,33482,PbTe1-xIx_ 500k,undefined,,8.5e+25,,,0.000071604,,,,,,
860,10.1039/c1ee01314a,26697,4,33482,PbTe1-xIx_ 500k,undefined,,9e+25,,,0.000065367,,,,,,
860,10.1039/c1ee01314a,26697,4,33482,PbTe1-xIx_ 500k,undefined,,9.5e+25,,,0.00005913,,,,,,
860,10.1039/c1ee01314a,26697,4,33482,PbTe1-xIx_ 500k,undefined,,1e+26,,,0.000052893,,,,,,
860,10.1039/c1ee01314a,26697,4,33482,PbTe1-xIx_ 500k,undefined,,1.05e+26,,,0.000046656,,,,,,
860,10.1039/c1ee01314a,26697,4,33482,PbTe1-xIx_ 500k,undefined,,1.1e+26,,,0.000040419,,,,,,
860,10.1039/c1ee01314a,26697,4,33482,PbTe1-xIx_ 500k,undefined,,1.15e+26,,,0.000034182,,,,,,
860,10.1039/c1ee01314a,26697,4,33482,PbTe1-xIx_ 500k,undefined,,1.2e+26,,,0.000027945,,,,,,
860,10.1039/c1ee01314a,26697,4,33482,PbTe1-xIx_ 500k,undefined,,1.25e+26,,,0.000021708,,,,,,
860,10.1039/c1ee01314a,26697,4,33482,PbTe1-xIx_ 500k,undefined,,1.3e+26,,,0.000015471,,,,,,
860,10.1039/c1ee01314a,26697,4,33482,PbTe1-xIx_ 500k,undefined,,1.35e+26,,,0.0000092339,,,,,,
860,10.1039/c1ee01314a,26697,4,33481,PbTe1-xIx_ 600k,undefined,,1e+25,,,0.00017363,,,,,,
860,10.1039/c1ee01314a,26697,4,33481,PbTe1-xIx_ 600k,undefined,,1.5e+25,,,0.00016755,,,,,,
860,10.1039/c1ee01314a,26697,4,33481,PbTe1-xIx_ 600k,undefined,,2e+25,,,0.00016147,,,,,,
860,10.1039/c1ee01314a,26697,4,33481,PbTe1-xIx_ 600k,undefined,,2.5e+25,,,0.0001554,,,,,,
860,10.1039/c1ee01314a,26697,4,33481,PbTe1-xIx_ 600k,undefined,,3e+25,,,0.00014932,,,,,,
860,10.1039/c1ee01314a,26697,4,33481,PbTe1-xIx_ 600k,undefined,,3.5e+25,,,0.00014324,,,,,,
860,10.1039/c1ee01314a,26697,4,33481,PbTe1-xIx_ 600k,undefined,,4e+25,,,0.00013716,,,,,,
860,10.1039/c1ee01314a,26697,4,33481,PbTe1-xIx_ 600k,undefined,,4.5e+25,,,0.00013108,,,,,,
860,10.1039/c1ee01314a,26697,4,33481,PbTe1-xIx_ 600k,undefined,,5e+25,,,0.000125,,,,,,
860,10.1039/c1ee01314a,26697,4,33481,PbTe1-xIx_ 600k,undefined,,5.5e+25,,,0.00011893,,,,,,
860,10.1039/c1ee01314a,26697,4,33481,PbTe1-xIx_ 600k,undefined,,6e+25,,,0.00011285,,,,,,
860,10.1039/c1ee01314a,26697,4,33481,PbTe1-xIx_ 600k,undefined,,6.5e+25,,,0.00010677,,,,,,
860,10.1039/c1ee01314a,26697,4,33481,PbTe1-xIx_ 600k,undefined,,7e+25,,,0.00010069,,,,,,
860,10.1039/c1ee01314a,26697,4,33481,PbTe1-xIx_ 600k,undefined,,7.5e+25,,,0.000094612,,,,,,
860,10.1039/c1ee01314a,26697,4,33481,PbTe1-xIx_ 600k,undefined,,8e+25,,,0.000088534,,,,,,
860,10.1039/c1ee01314a,26697,4,33481,PbTe1-xIx_ 600k,undefined,,8.5e+25,,,0.000082455,,,,,,
860,10.1039/c1ee01314a,26697,4,33481,PbTe1-xIx_ 600k,undefined,,9e+25,,,0.000076377,,,,,,
860,10.1039/c1ee01314a,26697,4,33481,PbTe1-xIx_ 600k,undefined,,9.5e+25,,,0.000070299,,,,,,
860,10.1039/c1ee01314a,26697,4,33481,PbTe1-xIx_ 600k,undefined,,1e+26,,,0.00006422,,,,,,
860,10.1039/c1ee01314a,26697,4,33481,PbTe1-xIx_ 600k,undefined,,1.05e+26,,,0.000058142,,,,,,
860,10.1039/c1ee01314a,26697,4,33481,PbTe1-xIx_ 600k,undefined,,1.1e+26,,,0.000052063,,,,,,
860,10.1039/c1ee01314a,26697,4,33481,PbTe1-xIx_ 600k,undefined,,1.15e+26,,,0.000045985,,,,,,
860,10.1039/c1ee01314a,26697,4,33481,PbTe1-xIx_ 600k,undefined,,1.2e+26,,,0.000039907,,,,,,
860,10.1039/c1ee01314a,26697,4,33481,PbTe1-xIx_ 600k,undefined,,1.25e+26,,,0.000033828,,,,,,
860,10.1039/c1ee01314a,26697,4,33480,PbTe1-xIx_ 700k,undefined,,1e+25,,,0.00019552,,,,,,
860,10.1039/c1ee01314a,26697,4,33480,PbTe1-xIx_ 700k,undefined,,1.5e+25,,,0.00018931,,,,,,
860,10.1039/c1ee01314a,26697,4,33480,PbTe1-xIx_ 700k,undefined,,2e+25,,,0.0001831,,,,,,
860,10.1039/c1ee01314a,26697,4,33480,PbTe1-xIx_ 700k,undefined,,2.5e+25,,,0.00017688,,,,,,
860,10.1039/c1ee01314a,26697,4,33480,PbTe1-xIx_ 700k,undefined,,3e+25,,,0.00017067,,,,,,
860,10.1039/c1ee01314a,26697,4,33480,PbTe1-xIx_ 700k,undefined,,3.5e+25,,,0.00016446,,,,,,
860,10.1039/c1ee01314a,26697,4,33480,PbTe1-xIx_ 700k,undefined,,4e+25,,,0.00015825,,,,,,
860,10.1039/c1ee01314a,26697,4,33480,PbTe1-xIx_ 700k,undefined,,4.5e+25,,,0.00015204,,,,,,
860,10.1039/c1ee01314a,26697,4,33480,PbTe1-xIx_ 700k,undefined,,5e+25,,,0.00014582,,,,,,
860,10.1039/c1ee01314a,26697,4,33480,PbTe1-xIx_ 700k,undefined,,5.5e+25,,,0.00013961,,,,,,
860,10.1039/c1ee01314a,26697,4,33480,PbTe1-xIx_ 700k,undefined,,6e+25,,,0.0001334,,,,,,
860,10.1039/c1ee01314a,26697,4,33480,PbTe1-xIx_ 700k,undefined,,6.5e+25,,,0.00012719,,,,,,
860,10.1039/c1ee01314a,26697,4,33480,PbTe1-xIx_ 700k,undefined,,7e+25,,,0.00012098,,,,,,
860,10.1039/c1ee01314a,26697,4,33480,PbTe1-xIx_ 700k,undefined,,7.5e+25,,,0.00011476,,,,,,
860,10.1039/c1ee01314a,26697,4,33480,PbTe1-xIx_ 700k,undefined,,8e+25,,,0.00010855,,,,,,
860,10.1039/c1ee01314a,26697,4,33480,PbTe1-xIx_ 700k,undefined,,8.5e+25,,,0.00010234,,,,,,
860,10.1039/c1ee01314a,26697,4,33480,PbTe1-xIx_ 700k,undefined,,9e+25,,,0.000096128,,,,,,
860,10.1039/c1ee01314a,26697,4,33480,PbTe1-xIx_ 700k,undefined,,9.5e+25,,,0.000089916,,,,,,
860,10.1039/c1ee01314a,26697,4,33480,PbTe1-xIx_ 700k,undefined,,1e+26,,,0.000083704,,,,,,
860,10.1039/c1ee01314a,26697,4,33480,PbTe1-xIx_ 700k,undefined,,1.05e+26,,,0.000077492,,,,,,
860,10.1039/c1ee01314a,26697,4,33480,PbTe1-xIx_ 700k,undefined,,1.1e+26,,,0.00007128,,,,,,
860,10.1039/c1ee01314a,26697,4,33480,PbTe1-xIx_ 700k,undefined,,1.15e+26,,,0.000065068,,,,,,
860,10.1039/c1ee01314a,26697,4,33480,PbTe1-xIx_ 700k,undefined,,1.2e+26,,,0.000058856,,,,,,
860,10.1039/c1ee01314a,26697,4,33479,PbTe1-xIx_ 800k,undefined,,1.5e+25,,,0.00020749,,,,,,
860,10.1039/c1ee01314a,26697,4,33479,PbTe1-xIx_ 800k,undefined,,2e+25,,,0.00020089,,,,,,
860,10.1039/c1ee01314a,26697,4,33479,PbTe1-xIx_ 800k,undefined,,2.5e+25,,,0.00019428,,,,,,
860,10.1039/c1ee01314a,26697,4,33479,PbTe1-xIx_ 800k,undefined,,3e+25,,,0.00018767,,,,,,
860,10.1039/c1ee01314a,26697,4,33479,PbTe1-xIx_ 800k,undefined,,3.5e+25,,,0.00018106,,,,,,
860,10.1039/c1ee01314a,26697,4,33479,PbTe1-xIx_ 800k,undefined,,4e+25,,,0.00017446,,,,,,
860,10.1039/c1ee01314a,26697,4,33479,PbTe1-xIx_ 800k,undefined,,4.5e+25,,,0.00016785,,,,,,
860,10.1039/c1ee01314a,26697,4,33479,PbTe1-xIx_ 800k,undefined,,5e+25,,,0.00016124,,,,,,
860,10.1039/c1ee01314a,26697,4,33479,PbTe1-xIx_ 800k,undefined,,5.5e+25,,,0.00015463,,,,,,
860,10.1039/c1ee01314a,26697,4,33479,PbTe1-xIx_ 800k,undefined,,6e+25,,,0.00014803,,,,,,
860,10.1039/c1ee01314a,26697,4,33479,PbTe1-xIx_ 800k,undefined,,6.5e+25,,,0.00014142,,,,,,
860,10.1039/c1ee01314a,26697,4,33479,PbTe1-xIx_ 800k,undefined,,7e+25,,,0.00013481,,,,,,
860,10.1039/c1ee01314a,26697,4,33479,PbTe1-xIx_ 800k,undefined,,7.5e+25,,,0.0001282,,,,,,
860,10.1039/c1ee01314a,26697,4,33479,PbTe1-xIx_ 800k,undefined,,8e+25,,,0.0001216,,,,,,
860,10.1039/c1ee01314a,26697,4,33479,PbTe1-xIx_ 800k,undefined,,8.5e+25,,,0.00011499,,,,,,
860,10.1039/c1ee01314a,26697,4,33479,PbTe1-xIx_ 800k,undefined,,9e+25,,,0.00010838,,,,,,
860,10.1039/c1ee01314a,26697,4,33479,PbTe1-xIx_ 800k,undefined,,9.5e+25,,,0.00010177,,,,,,
860,10.1039/c1ee01314a,26697,4,33479,PbTe1-xIx_ 800k,undefined,,1e+26,,,0.000095167,,,,,,
860,10.1039/c1ee01314a,26697,4,33479,PbTe1-xIx_ 800k,undefined,,1.05e+26,,,0.000088559,,,,,,
860,10.1039/c1ee01314a,26697,4,33479,PbTe1-xIx_ 800k,undefined,,1.1e+26,,,0.000081952,,,,,,

File: csvfiles/SigEnhancedThermo10.1016j.actamat.2017.10.015.csv (part 1 of 17)
sid,DOI,figureid,fignum,sampleid,samplename,composition,Temperature,Electrical conductivity,Seebeck coefficient,Thermal conductivity,ZT,Electrical resistivity,Power factor,Figure of merit Z
27947,10.1016/j.actamat.2017.10.015,25465,Figure 2A,31712,Mg(3-x-0.0125)ZnxNa0.0125Sb2_ x=0,undefined,303,41464,0.000083358,1.7428,0.050091,0.0000241173,0.0002881149,0.0001653173
27947,10.1016/j.actamat.2017.10.015,25465,Figure 2A,31712,Mg(3-x-0.0125)ZnxNa0.0125Sb2_ x=0,undefined,303.5,41445,0.000083463,1.7419,0.80727,0.0000241284,0.0002887089,0.0001657437
27947,10.1016/j.actamat.2017.10.015,25465,Figure 2A,31712,Mg(3-x-0.0125)ZnxNa0.0125Sb2_ x=0,undefined,304,41426,0.000083567,1.741,0.80798,0.0000241394,0.0002892961,0.0001661666
27947,10.1016/j.actamat.2017.10.015,25465,Figure 2A,31712,Mg(3-x-0.0125)ZnxNa0.0125Sb2_ x=0,undefined,304.5,41407,0.000083672,1.7401,0.80868,0.0000241505,0.0002898906,0.0001665942
27947,10.1016/j.actamat.2017.10.015,25465,Figure 2A,31712,Mg(3-x-0.0125)ZnxNa0.0125Sb2_ x=0,undefined,305,41388,0.000083776,1.7392,0.80938,0.0000241616,0.0002904783,0.0001670183
27947,10.1016/j.actamat.2017.10.015,25465,Figure 2A,31712,Mg(3-x-0.0125)ZnxNa0.0125Sb2_ x=0,undefined,305.5,41369,0.000083881,1.7383,0.81009,0.0000241727,0.0002910732,0.000167447
27947,10.1016/j.actamat.2017.10.015,25465,Figure 2A,31712,Mg(3-x-0.0125)ZnxNa0.0125Sb2_ x=0,undefined,306,41350,0.000083985,1.7374,0.81079,0.0000241838,0.0002916614,0.0001678723
27947,10.1016/j.actamat.2017.10.015,25465,Figure 2A,31712,Mg(3-x-0.0125)ZnxNa0.0125Sb2_ x=0,undefined,306.5,41331,0.00008409,1.7365,0.81149,0.0000241949,0.0002922568,0.0001683022
27947,10.1016/j.actamat.2017.10.015,25465,Figure 2A,31712,Mg(3-x-0.0125)ZnxNa0.0125Sb2_ x=0,undefined,307,41312,0.000084195,1.7356,0.81219,0.000024206,0.0002928524,0.0001687327
27947,10.1016/j.actamat.2017.10.015,25465,Figure 2A,31712,Mg(3-x-0.0125)ZnxNa0.0125Sb2_ x=0,undefined,307.5,41293,0.000084299,1.7347,0.8129,0.0000242172,0.0002934413,0.0001691597
27947,10.1016/j.actamat.2017.10.015,25465,Figure 2A,31712,Mg(3-x-0.0125)ZnxNa0.0125Sb2_ x=0,undefined,308,41274,0.000084404,1.7339,0.8136,0.0000242283,0.0002940374,0.0001695815
27947,10.1016/j.actamat.2017.10.015,25465,Figure 2A,31712,Mg(3-x-0.0125)ZnxNa0.0125Sb2_ x=0,undefined,308.5,41255,0.000084508,1.733,0.8143,0.0000242395,0.0002946268,0.0001700097
27947,10.1016/j.actamat.2017.10.015,25465,Figure 2A,31712,Mg(3-x-0.0125)ZnxNa0.0125Sb2_ x=0,undefined,309,41236,0.000084613,1.7321,0.815,0.0000242507,0.0002952234,0.0001704424
27947,10.1016/j.actamat.2017.10.015,25465,Figure 2A,31712,Mg(3-x-0.0125)ZnxNa0.0125Sb2_ x=0,undefined,309.5,41217,0.000084717,1.7312,0.81571,0.0000242618,0.0002958132,0.0001708718
27947,10.1016/j.actamat.2017.10.015,25465,Figure 2A,31712,Mg(3-x-0.0125)ZnxNa0.0125Sb2_ x=0,undefined,310,41198,0.000084822,1.7303,0.81641,0.000024273,0.0002964102,0.0001713057
27947,10.1016/j.actamat.2017.10.015,25465,Figure 2A,31712,Mg(3-x-0.0125)ZnxNa0.0125Sb2_ x=0,undefined,310.5,41179,0.000084926,1.7294,0.81711,0.0000242842,0.0002970005,0.0001717361
27947,10.1016/j.actamat.2017.10.015,25465,Figure 2A,31712,Mg(3-x-0.0125)ZnxNa0.0125Sb2_ x=0,undefined,311,41160,0.000085031,1.7285,0.81782,0.0000242954,0.000297598,0.0001721712
27947,10.1016/j.actamat.2017.10.015,25465,Figure 2A,31712,Mg(3-x-0.0125)ZnxNa0.0125Sb2_ x=0,undefined,311.5,41141,0.000085135,1.7276,0.81852,0.0000243067,0.0002981887,0.0001726028
27947,10.1016/j.actamat.2017.10.015,25465,Figure 2A,31712,Mg(3-x-0.0125)ZnxNa0.0125Sb2_ x=0,undefined,312,41122,0.00008524,1.7267,0.81922,0.0000243179,0.0002987866,0.0001730391
27947,10.1016/j.actamat.2017.10.015,25465,Figure 2A,31712,Mg(3-x-0.0125)ZnxNa0.0125Sb2_ x=0,undefined,312.5,41103,0.000085345,1.7258,0.81992,0.0000243291,0.0002993848,0.0001734759
27947,10.1016/j.actamat.2017.10.015,25465,Figure 2A,31712,Mg(3-x-0.0125)ZnxNa0.0125Sb2_ x=0,undefined,313,41084,0.000085449,1.7249,0.82063,0.0000243404,0.0002999761,0.0001739093
27947,10.1016/j.actamat.2017.10.015,25465,Figure 2A,31712,Mg(3-x-0.0125)ZnxNa0.0125Sb2_ x=0,undefined,313.5,41065,0.000085554,1.724,0.82133,0.0000243516,0.0003005747,0.0001743473
27947,10.1016/j.actamat.2017.10.015,25465,Figure 2A,31712,Mg(3-x-0.0125)ZnxNa0.0125Sb2_ x=0,undefined,314,41046,0.000085658,1.7231,0.82203,0.0000243629,0.0003011665,0.0001747818
27947,10.1016/j.actamat.2017.10.015,25465,Figure 2A,31712,Mg(3-x-0.0125)ZnxNa0.0125Sb2_ x=0,undefined,314.5,41027,0.000085763,1.7222,0.82274,0.0000243742,0.0003017656,0.000175221
27947,10.1016/j.actamat.2017.10.015,25465,Figure 2A,31712,Mg(3-x-0.0125)ZnxNa0.0125Sb2_ x=0,undefined,315,41008,0.000085867,1.7213,0.82344,0.0000243855,0.0003023578,0.0001756567
27947,10.1016/j.actamat.2017.10.015,25465,Figure 2A,31712,Mg(3-x-0.0125)ZnxNa0.0125Sb2_ x=0,undefined,315.5,40989,0.000085972,1.7204,0.82414,0.0000243968,0.0003029573,0.000176097
27947,10.1016/j.actamat.2017.10.015,25465,Figure 2A,31712,Mg(3-x-0.0125)ZnxNa0.0125Sb2_ x=0,undefined,316,40970,0.000086076,1.7195,0.82484,0.0000244081,0.0003035499,0.0001765338
27947,10.1016/j.actamat.2017.10.015,25465,Figure 2A,31712,Mg(3-x-0.0125)ZnxNa0.0125Sb2_ x=0,undefined,316.5,40951,0.000086181,1.7186,0.82555,0.0000244194,0.0003041498,0.0001769753
27947,10.1016/j.actamat.2017.10.015,25465,Figure 2A,31712,Mg(3-x-0.0125)ZnxNa0.0125Sb2_ x=0,undefined,317,40932,0.000086285,1.7177,0.82625,0.0000244308,0.0003047429,0.0001774133
27947,10.1016/j.actamat.2017.10.015,25465,Figure 2A,31712,Mg(3-x-0.0125)ZnxNa0.0125Sb2_ x=0,undefined,317.5,40913,0.00008639,1.7168,0.82695,0.0000244421,0.0003053432,0.000177856
27947,10.1016/j.actamat.2017.10.015,25465,Figure 2A,31712,Mg(3-x-0.0125)ZnxNa0.0125Sb2_ x=0,undefined,318,40894,0.000086495,1.7159,0.82766,0.0000244535,0.0003059438,0.0001782993
27947,10.1016/j.actamat.2017.10.015,25465,Figure 2A,31712,Mg(3-x-0.0125)ZnxNa0.0125Sb2_ x=0,undefined,318.5,40875,0.000086599,1.7151,0.82836,0.0000244648,0.0003065374,0.0001787286
27947,10.1016/j.actamat.2017.10.015,25465,Figure 2A,31712,Mg(3-x-0.0125)ZnxNa0.0125Sb2_ x=0,undefined,319,40856,0.000086704,1.7142,0.82906,0.0000244762,0.0003071384,0.000179173
27947,10.1016/j.actamat.2017.10.015,25465,Figure 2A,31712,Mg(3-x-0.0125)ZnxNa0.0125Sb2_ x=0,undefined,319.5,40837,0.000086808,1.7133,0.82976,0.0000244876,0.0003077325,0.0001796139
27947,10.1016/j.actamat.2017.10.015,25465,Figure 2A,31712,Mg(3-x-0.0125)ZnxNa0.0125Sb2_ x=0,undefined,320,40818,0.000086913,1.7124,0.83047,0.000024499,0.0003083338,0.0001800595
27947,10.1016/j.actamat.2017.10.015,25465,Figure 2A,31712,Mg(3-x-0.0125)ZnxNa0.0125Sb2_ x=0,undefined,320.5,40799,0.000087017,1.7115,0.83117,0.0000245104,0.0003089283,0.0001805015
27947,10.1016/j.actamat.2017.10.015,25465,Figure 2A,31712,Mg(3-x-0.0125)ZnxNa0.0125Sb2_ x=0,undefined,321,40781,0.000087122,1.7106,0.83187,0.0000245212,0.0003095377,0.0001809527
27947,10.1016/j.actamat.2017.10.015,25465,Figure 2A,31712,Mg(3-x-0.0125)ZnxNa0.0125Sb2_ x=0,undefined,321.5,40762,0.000087226,1.7097,0.83258,0.0000245327,0.0003101326,0.0001813959
27947,10.1016/j.actamat.2017.10.015,25465,Figure 2A,31712,Mg(3-x-0.0125)ZnxNa0.0125Sb2_ x=0,undefined,322,40743,0.000087331,1.7088,0.83328,0.0000245441,0.0003107348,0.0001818439
27947,10.1016/j.actamat.2017.10.015,25465,Figure 2A,31712,Mg(3-x-0.0125)ZnxNa0.0125Sb2_ x=0,undefined,322.5,40724,0.000087436,1.7079,0.83398,0.0000245555,0.0003113372,0.0001822924
27947,10.1016/j.actamat.2017.10.015,25465,Figure 2A,31712,Mg(3-x-0.0125)ZnxNa0.0125Sb2_ x=0,undefined,323,40705,0.00008754,1.707,0.83468,0.000024567,0.0003119327,0.0001827373
27947,10.1016/j.actamat.2017.10.015,25465,Figure 2A,31712,Mg(3-x-0.0125)ZnxNa0.0125Sb2_ x=0,undefined,323.5,40686,0.000087645,1.7061,0.83539,0.0000245785,0.0003125355,0.0001831871
27947,10.1016/j.actamat.2017.10.015,25465,Figure 2A,31712,Mg(3-x-0.0125)ZnxNa0.0125Sb2_ x=0,undefined,324,40667,0.000087749,1.7052,0.83609,0.00002459,0.0003131313,0.0001836332
27947,10.1016/j.actamat.2017.10.015,25465,Figure 2A,31712,Mg(3-x-0.0125)ZnxNa0.0125Sb2_ x=0,undefined,324.5,40648,0.000087854,1.7043,0.83679,0.0000246015,0.0003137345,0.0001840841
27947,10.1016/j.actamat.2017.10.015,25465,Figure 2A,31712,Mg(3-x-0.0125)ZnxNa0.0125Sb2_ x=0,undefined,325,40629,0.000087958,1.7034,0.8375,0.000024613,0.0003143307,0.0001845314
27947,10.1016/j.actamat.2017.10.015,25465,Figure 2A,31712,Mg(3-x-0.0125)ZnxNa0.0125Sb2_ x=0,undefined,325.5,40610,0.000088063,1.7025,0.8382,0.0000246245,0.0003149343,0.0001849834
27947,10.1016/j.actamat.2017.10.015,25465,Figure 2A,31712,Mg(3-x-0.0125)ZnxNa0.0125Sb2_ x=0,undefined,326,40591,0.000088167,1.7016,0.8389,0.000024636,0.0003155309,0.0001854319
27947,10.1016/j.actamat.2017.10.015,25465,Figure 2A,31712,Mg(3-x-0.0125)ZnxNa0.0125Sb2_ x=0,undefined,326.5,40572,0.000088272,1.7007,0.8396,0.0000246475,0.0003161348,0.0001858851
27947,10.1016/j.actamat.2017.10.015,25465,Figure 2A,31712,Mg(3-x-0.0125)ZnxNa0.0125Sb2_ x=0,undefined,327,40553,0.000088376,1.6998,0.84031,0.0000246591,0.0003167318,0.0001863347
27947,10.1016/j.actamat.2017.10.015,25465,Figure 2A,31712,Mg(3-x-0.0125)ZnxNa0.0125Sb2_ x=0,undefined,327.5,40534,0.000088481,1.6989,0.84101,0.0000246706,0.0003173361,0.0001867892
27947,10.1016/j.actamat.2017.10.015,25465,Figure 2A,31712,Mg(3-x-0.0125)ZnxNa0.0125Sb2_ x=0,undefined,328,40515,0.000088586,1.698,0.84171,0.0000246822,0.0003179406,0.0001872442
27947,10.1016/j.actamat.2017.10.015,25465,Figure 2A,31712,Mg(3-x-0.0125)ZnxNa0.0125Sb2_ x=0,undefined,328.5,40496,0.00008869,1.6972,0.84242,0.0000246938,0.0003185381,0.0001876845
27947,10.1016/j.actamat.2017.10.015,25465,Figure 2A,31712,Mg(3-x-0.0125)ZnxNa0.0125Sb2_ x=0,undefined,329,40477,0.000088795,1.6963,0.84312,0.0000247054,0.000319143,0.0001881407
27947,10.1016/j.actamat.2017.10.015,25465,Figure 2A,31712,Mg(3-x-0.0125)ZnxNa0.0125Sb2_ x=0,undefined,329.5,40458,0.000088899,1.6954,0.84382,0.000024717,0.0003197409,0.0001885932
27947,10.1016/j.actamat.2017.10.015,25465,Figure 2A,31712,Mg(3-x-0.0125)ZnxNa0.0125Sb2_ x=0,undefined,330,40439,0.000089004,1.6945,0.84452,0.0000247286,0.0003203461,0.0001890505
27947,10.1016/j.actamat.2017.10.015,25465,Figure 2A,31712,Mg(3-x-0.0125)ZnxNa0.0125Sb2_ x=0,undefined,330.5,40420,0.000089108,1.6936,0.84523,0.0000247402,0.0003209443,0.0001895042
27947,10.1016/j.actamat.2017.10.015,25465,Figure 2A,31712,Mg(3-x-0.0125)ZnxNa0.0125Sb2_ x=0,undefined,331,40401,0.000089213,1.6927,0.84593,0.0000247519,0.0003215499,0.0001899627
27947,10.1016/j.actamat.2017.10.015,25465,Figure 2A,31712,Mg(3-x-0.0125)ZnxNa0.0125Sb2_ x=0,undefined,331.5,40382,0.000089317,1.6918,0.84663,0.0000247635,0.0003221485,0.0001904176
27947,10.1016/j.actamat.2017.10.015,25465,Figure 2A,31712,Mg(3-x-0.0125)ZnxNa0.0125Sb2_ x=0,undefined,332,40363,0.000089422,1.6909,0.84734,0.0000247752,0.0003227544,0.0001908773
27947,10.1016/j.actamat.2017.10.015,25465,Figure 2A,31712,Mg(3-x-0.0125)ZnxNa0.0125Sb2_ x=0,undefined,332.5,40344,0.000089526,1.69,0.84804,0.0000247868,0.0003233533,0.0001913333
27947,10.1016/j.actamat.2017.10.015,25465,Figure 2A,31712,Mg(3-x-0.0125)ZnxNa0.0125Sb2_ x=0,undefined,333,40325,0.000089631,1.6891,0.84874,0.0000247985,0.0003239596,0.0001917942
27947,10.1016/j.actamat.2017.10.015,25465,Figure 2A,31712,Mg(3-x-0.0125)ZnxNa0.0125Sb2_ x=0,undefined,333.5,40306,0.000089736,1.6882,0.84944,0.0000248102,0.0003245661,0.0001922557
27947,10.1016/j.actamat.2017.10.015,25465,Figure 2A,31712,Mg(3-x-0.0125)ZnxNa0.0125Sb2_ x=0,undefined,334,40287,0.00008984,1.6873,0.85015,0.0000248219,0.0003251655,0.0001927135
27947,10.1016/j.actamat.2017.10.015,25465,Figure 2A,31712,Mg(3-x-0.0125)ZnxNa0.0125Sb2_ x=0,undefined,334.5,40268,0.000089945,1.6864,0.85085,0.0000248336,0.0003257723,0.0001931762
27947,10.1016/j.actamat.2017.10.015,25465,Figure 2A,31712,Mg(3-x-0.0125)ZnxNa0.0125Sb2_ x=0,undefined,335,40249,0.000090049,1.6855,0.85155,0.0000248453,0.000326372,0.0001936351
27947,10.1016/j.actamat.2017.10.015,25465,Figure 2A,31712,Mg(3-x-0.0125)ZnxNa0.0125Sb2_ x=0,undefined,335.5,40230,0.000090154,1.6846,0.85226,0.0000248571,0.0003269791,0.000194099
27947,10.1016/j.actamat.2017.10.015,25465,Figure 2A,31712,Mg(3-x-0.0125)ZnxNa0.0125Sb2_ x=0,undefined,336,40211,0.000090258,1.6837,0.85296,0.0000248688,0.0003275792,0.0001945591
27947,10.1016/j.actamat.2017.10.015,25465,Figure 2A,31712,Mg(3-x-0.0125)ZnxNa0.0125Sb2_ x=0,undefined,336.5,40192,0.000090363,1.6828,0.85366,0.0000248806,0.0003281866,0.0001950242
27947,10.1016/j.actamat.2017.10.015,25465,Figure 2A,31712,Mg(3-x-0.0125)ZnxNa0.0125Sb2_ x=0,undefined,337,40173,0.000090467,1.6819,0.85436,0.0000248923,0.000328787,0.0001954855
27947,10.1016/j.actamat.2017.10.015,25465,Figure 2A,31712,Mg(3-x-0.0125)ZnxNa0.0125Sb2_ x=0,undefined,337.5,40154,0.000090572,1.681,0.85507,0.0000249041,0.0003293948,0.0001959517
27947,10.1016/j.actamat.2017.10.015,25465,Figure 2A,31712,Mg(3-x-0.0125)ZnxNa0.0125Sb2_ x=0,undefined,338,40135,0.000090676,1.6801,0.85577,0.0000249159,0.0003299955,0.0001964142
27947,10.1016/j.actamat.2017.10.015,25465,Figure 2A,31712,Mg(3-x-0.0125)ZnxNa0.0125Sb2_ x=0,undefined,338.5,40116,0.000090781,1.6793,0.85647,0.0000249277,0.0003306036,0.0001968699
27947,10.1016/j.actamat.2017.10.015,25465,Figure 2A,31712,Mg(3-x-0.0125)ZnxNa0.0125Sb2_ x=0,undefined,339,40097,0.000090886,1.6784,0.85718,0.0000249395,0.0003312118,0.0001973378
27947,10.1016/j.actamat.2017.10.015,25465,Figure 2A,31712,Mg(3-x-0.0125)ZnxNa0.0125Sb2_ x=0,undefined,339.5,40078,0.00009099,1.6775,0.85788,0.0000249513,0.000331813,0.0001978021
27947,10.1016/j.actamat.2017.10.015,25465,Figure 2A,31712,Mg(3-x-0.0125)ZnxNa0.0125Sb2_ x=0,undefined,340,40059,0.000091095,1.6766,0.85858,0.0000249632,0.0003324216,0.0001982712
27947,10.1016/j.actamat.2017.10.015,25465,Figure 2A,31712,Mg(3-x-0.0125)ZnxNa0.0125Sb2_ x=0,undefined,340.5,40040,0.000091199,1.6757,0.85928,0.000024975,0.000333023,0.0001987366
27947,10.1016/j.actamat.2017.10.015,25465,Figure 2A,31712,Mg(3-x-0.0125)ZnxNa0.0125Sb2_ x=0,undefined,341,40021,0.000091304,1.6748,0.85999,0.0000249869,0.0003336319,0.000199207
27947,10.1016/j.actamat.2017.10.015,25465,Figure 2A,31712,Mg(3-x-0.0125)ZnxNa0.0125Sb2_ x=0,undefined,341.5,40002,0.000091408,1.6739,0.86069,0.0000249988,0.0003342336,0.0001996736
27947,10.1016/j.actamat.2017.10.015,25465,Figure 2A,31712,Mg(3-x-0.0125)ZnxNa0.0125Sb2_ x=0,undefined,342,39983,0.000091513,1.673,0.86139,0.0000250106,0.0003348428,0.0002001451
27947,10.1016/j.actamat.2017.10.015,25465,Figure 2A,31712,Mg(3-x-0.0125)ZnxNa0.0125Sb2_ x=0,undefined,342.5,39964,0.000091617,1.6721,0.8621,0.0000250225,0.0003354448,0.0002006129
27947,10.1016/j.actamat.2017.10.015,25465,Figure 2A,31712,Mg(3-x-0.0125)ZnxNa0.0125Sb2_ x=0,undefined,343,39945,0.000091722,1.6712,0.8628,0.0000250344,0.0003360543,0.0002010856
27947,10.1016/j.actamat.2017.10.015,25465,Figure 2A,31712,Mg(3-x-0.0125)ZnxNa0.0125Sb2_ x=0,undefined,343.5,39926,0.000091826,1.6703,0.8635,0.0000250463,0.0003366566,0.0002015546
27947,10.1016/j.actamat.2017.10.015,25465,Figure 2A,31712,Mg(3-x-0.0125)ZnxNa0.0125Sb2_ x=0,undefined,344,39907,0.000091931,1.6694,0.8642,0.0000250583,0.0003372664,0.0002020285
27947,10.1016/j.actamat.2017.10.015,25465,Figure 2A,31712,Mg(3-x-0.0125)ZnxNa0.0125Sb2_ x=0,undefined,344.5,39888,0.000092036,1.6685,0.86491,0.0000250702,0.0003378763,0.000202503
27947,10.1016/j.actamat.2017.10.015,25465,Figure 2A,31712,Mg(3-x-0.0125)ZnxNa0.0125Sb2_ x=0,undefined,345,39869,0.00009214,1.6676,0.86561,0.0000250821,0.000338479,0.0002029737
27947,10.1016/j.actamat.2017.10.015,25465,Figure 2A,31712,Mg(3-x-0.0125)ZnxNa0.0125Sb2_ x=0,undefined,345.5,39850,0.000092245,1.6667,0.86631,0.0000250941,0.0003390892,0.0002034495
27947,10.1016/j.actamat.2017.10.015,25465,Figure 2A,31712,Mg(3-x-0.0125)ZnxNa0.0125Sb2_ x=0,undefined,346,39832,0.000092349,1.6658,0.86702,0.0000251054,0.0003397008,0.0002039265
27947,10.1016/j.actamat.2017.10.015,25465,Figure 2A,31712,Mg(3-x-0.0125)ZnxNa0.0125Sb2_ x=0,undefined,346.5,39813,0.000092454,1.6649,0.86772,0.0000251174,0.0003403113,0.0002044034
27947,10.1016/j.actamat.2017.10.015,25465,Figure 2A,31712,Mg(3-x-0.0125)ZnxNa0.0125Sb2_ x=0,undefined,347,39794,0.000092558,1.664,0.86842,0.0000251294,0.0003409145,0.0002048765
27947,10.1016/j.actamat.2017.10.015,25465,Figure 2A,31712,Mg(3-x-0.0125)ZnxNa0.0125Sb2_ x=0,undefined,347.5,39775,0.000092663,1.6631,0.86912,0.0000251414,0.0003415253,0.0002053546
27947,10.1016/j.actamat.2017.10.015,25465,Figure 2A,31712,Mg(3-x-0.0125)ZnxNa0.0125Sb2_ x=0,undefined,348,39756,0.000092767,1.6622,0.86983,0.0000251534,0.0003421289,0.0002058289
27947,10.1016/j.actamat.2017.10.015,25465,Figure 2A,31712,Mg(3-x-0.0125)ZnxNa0.0125Sb2_ x=0,undefined,348.5,39737,0.000092872,1.6614,0.87053,0.0000251655,0.0003427399,0.0002062958
27947,10.1016/j.actamat.2017.10.015,25465,Figure 2A,31712,Mg(3-x-0.0125)ZnxNa0.0125Sb2_ x=0,undefined,349,39718,0.000092976,1.6605,0.87123,0.0000251775,0.0003433437,0.0002067713
27947,10.1016/j.actamat.2017.10.015,25465,Figure 2A,31712,Mg(3-x-0.0125)ZnxNa0.0125Sb2_ x=0,undefined,349.5,39699,0.000093081,1.6596,0.87194,0.0000251896,0.000343955,0.0002072518
27947,10.1016/j.actamat.2017.10.015,25465,Figure 2A,31712,Mg(3-x-0.0125)ZnxNa0.0125Sb2_ x=0,undefined,350,39680,0.000093186,1.6587,0.87264,0.0000252016,0.0003445665,0.0002077328
27947,10.1016/j.actamat.2017.10.015,25465,Figure 2A,31712,Mg(3-x-0.0125)ZnxNa0.0125Sb2_ x=0,undefined,350.5,39661,0.00009329,1.6578,0.87334,0.0000252137,0.0003451706,0.0002082101
27947,10.1016/j.actamat.2017.10.015,25465,Figure 2A,31712,Mg(3-x-0.0125)ZnxNa0.0125Sb2_ x=0,undefined,351,39642,0.000093395,1.6569,0.87404,0.0000252258,0.0003457823,0.0002086923
27947,10.1016/j.actamat.2017.10.015,25465,Figure 2A,31712,Mg(3-x-0.0125)ZnxNa0.0125Sb2_ x=0,undefined,351.5,39623,0.000093499,1.656,0.87475,0.0000252379,0.0003463868,0.0002091708
27947,10.1016/j.actamat.2017.10.015,25465,Figure 2A,31712,Mg(3-x-0.0125)ZnxNa0.0125Sb2_ x=0,undefined,352,39604,0.000093604,1.6551,0.87545,0.00002525,0.0003469987,0.0002096542
27947,10.1016/j.actamat.2017.10.015,25465,Figure 2A,31712,Mg(3-x-0.0125)ZnxNa0.0125Sb2_ x=0,undefined,352.5,39585,0.000093708,1.6542,0.87615,0.0000252621,0.0003476034,0.0002101338
27947,10.1016/j.actamat.2017.10.015,25465,Figure 2A,31712,Mg(3-x-0.0125)ZnxNa0.0125Sb2_ x=0,undefined,353,39566,0.000093813,1.6533,0.87685,0.0000252742,0.0003482156,0.0002106185
27947,10.1016/j.actamat.2017.10.015,25465,Figure 2A,31712,Mg(3-x-0.0125)ZnxNa0.0125Sb2_ x=0,undefined,353.5,39547,0.000093917,1.6524,0.87756,0.0000252864,0.0003488205,0.0002110993
27947,10.1016/j.actamat.2017.10.015,25465,Figure 2A,31712,Mg(3-x-0.0125)ZnxNa0.0125Sb2_ x=0,undefined,354,39528,0.000094022,1.6515,0.87826,0.0000252985,0.0003494329,0.0002115852
27947,10.1016/j.actamat.2017.10.015,25465,Figure 2A,31712,Mg(3-x-0.0125)ZnxNa0.0125Sb2_ x=0,undefined,354.5,39509,0.000094127,1.6506,0.87896,0.0000253107,0.0003500455,0.0002120717
27947,10.1016/j.actamat.2017.10.015,25465,Figure 2A,31712,Mg(3-x-0.0125)ZnxNa0.0125Sb2_ x=0,undefined,355,39490,0.000094231,1.6497,0.87967,0.0000253229,0.0003506507,0.0002125542
27947,10.1016/j.actamat.2017.10.015,25465,Figure 2A,31712,Mg(3-x-0.0125)ZnxNa0.0125Sb2_ x=0,undefined,355.5,39471,0.000094336,1.6488,0.88037,0.0000253351,0.0003512635,0.0002130419
27947,10.1016/j.actamat.2017.10.015,25465,Figure 2A,31712,Mg(3-x-0.0125)ZnxNa0.0125Sb2_ x=0,undefined,356,39452,0.00009444,1.6479,0.88107,0.0000253473,0.000351869,0.0002135257
27947,10.1016/j.actamat.2017.10.015,25465,Figure 2A,31712,Mg(3-x-0.0125)ZnxNa0.0125Sb2_ x=0,undefined,356.5,39433,0.000094545,1.647,0.88177,0.0000253595,0.000352482,0.0002140146
27947,10.1016/j.actamat.2017.10.015,25465,Figure 2A,31712,Mg(3-x-0.0125)ZnxNa0.0125Sb2_ x=0,undefined,357,39414,0.000094649,1.6461,0.88248,0.0000253717,0.0003530877,0.0002144995
27947,10.1016/j.actamat.2017.10.015,25465,Figure 2A,31712,Mg(3-x-0.0125)ZnxNa0.0125Sb2_ x=0,undefined,357.5,39395,0.000094754,1.6452,0.88318,0.0000253839,0.0003537009,0.0002149896
27947,10.1016/j.actamat.2017.10.015,25465,Figure 2A,31712,Mg(3-x-0.0125)ZnxNa0.0125Sb2_ x=0,undefined,358,39376,0.000094858,1.6443,0.88388,0.0000253962,0.0003543068,0.0002154758
27947,10.1016/j.actamat.2017.10.015,25465,Figure 2A,31712,Mg(3-x-0.0125)ZnxNa0.0125Sb2_ x=0,undefined,358.5,39357,0.000094963,1.6435,0.88459,0.0000254084,0.0003549203,0.0002159539
27947,10.1016/j.actamat.2017.10.015,25465,Figure 2A,31712,Mg(3-x-0.0125)ZnxNa0.0125Sb2_ x=0,undefined,359,39338,0.000095067,1.6426,0.88529,0.0000254207,0.0003555264,0.0002164413
27947,10.1016/j.actamat.2017.10.015,25465,Figure 2A,31712,Mg(3-x-0.0125)ZnxNa0.0125Sb2_ x=0,undefined,359.5,39319,0.000095172,1.6417,0.88599,0.000025433,0.0003561401,0.0002169337
27947,10.1016/j.actamat.2017.10.015,25465,Figure 2A,31712,Mg(3-x-0.0125)ZnxNa0.0125Sb2_ x=0,undefined,360,39300,0.000095277,1.6408,0.88669,0.0000254453,0.0003567539,0.0002174268
27947,10.1016/j.actamat.2017.10.015,25465,Figure 2A,31712,Mg(3-x-0.0125)ZnxNa0.0125Sb2_ x=0,undefined,360.5,39281,0.000095381,1.6399,0.8874,0.0000254576,0.0003573603,0.0002179159
27947,10.1016/j.actamat.2017.10.015,25465,Figure 2A,31712,Mg(3-x-0.0125)ZnxNa0.0125Sb2_ x=0,undefined,361,39262,0.000095486,1.639,0.8881,0.0000254699,0.0003579743,0.0002184102
27947,10.1016/j.actamat.2017.10.015,25465,Figure 2A,31712,Mg(3-x-0.0125)ZnxNa0.0125Sb2_ x=0,undefined,361.5,39243,0.00009559,1.6381,0.8888,0.0000254823,0.0003585809,0.0002189005
27947,10.1016/j.actamat.2017.10.015,25465,Figure 2A,31712,Mg(3-x-0.0125)ZnxNa0.0125Sb2_ x=0,undefined,362,39224,0.000095695,1.6372,0.88951,0.0000254946,0.0003591951,0.000219396
27947,10.1016/j.actamat.2017.10.015,25465,Figure 2A,31712,Mg(3-x-0.0125)ZnxNa0.0125Sb2_ x=0,undefined,362.5,39205,0.000095799,1.6363,0.89021,0.000025507,0.0003598019,0.0002198875
27947,10.1016/j.actamat.2017.10.015,25465,Figure 2A,31712,Mg(3-x-0.0125)ZnxNa0.0125Sb2_ x=0,undefined,363,39186,0.000095904,1.6354,0.89091,0.0000255193,0.0003604163,0.0002203842
27947,10.1016/j.actamat.2017.10.015,25465,Figure 2A,31712,Mg(3-x-0.0125)ZnxNa0.0125Sb2_ x=0,undefined,363.5,39167,0.000096008,1.6345,0.89161,0.0000255317,0.0003610232,0.0002208769
27947,10.1016/j.actamat.2017.10.015,25465,Figure 2A,31712,Mg(3-x-0.0125)ZnxNa0.0125Sb2_ x=0,undefined,364,39148,0.000096113,1.6336,0.89232,0.0000255441,0.0003616378,0.0002213748
27947,10.1016/j.actamat.2017.10.015,25465,Figure 2A,31712,Mg(3-x-0.0125)ZnxNa0.0125Sb2_ x=0,undefined,364.5,39129,0.000096217,1.6327,0.89302,0.0000255565,0.000362245,0.0002218687
27947,10.1016/j.actamat.2017.10.015,25465,Figure 2A,31712,Mg(3-x-0.0125)ZnxNa0.0125Sb2_ x=0,undefined,365,39110,0.000096322,1.6318,0.89372,0.0000255689,0.0003628598,0.0002223678
27947,10.1016/j.actamat.2017.10.015,25465,Figure 2A,31712,Mg(3-x-0.0125)ZnxNa0.0125Sb2_ x=0,undefined,365.5,39091,0.000096427,1.6309,0.89443,0.0000255813,0.0003634746,0.0002228675
27947,10.1016/j.actamat.2017.10.015,25465,Figure 2A,31712,Mg(3-x-0.0125)ZnxNa0.0125Sb2_ x=0,undefined,366,39072,0.000096531,1.63,0.89513,0.0000255938,0.000364082,0.0002233632
27947,10.1016/j.actamat.2017.10.015,25465,Figure 2A,31712,Mg(3-x-0.0125)ZnxNa0.0125Sb2_ x=0,undefined,366.5,39053,0.000096636,1.6291,0.89583,0.0000256062,0.0003646971,0.0002238641
27947,10.1016/j.actamat.2017.10.015,25465,Figure 2A,31712,Mg(3-x-0.0125)ZnxNa0.0125Sb2_ x=0,undefined,367,39034,0.00009674,1.6282,0.89653,0.0000256187,0.0003653047,0.0002243611
27947,10.1016/j.actamat.2017.10.015,25465,Figure 2A,31712,Mg(3-x-0.0125)ZnxNa0.0125Sb2_ x=0,undefined,367.5,39015,0.000096845,1.6273,0.89724,0.0000256312,0.0003659199,0.0002248632
27947,10.1016/j.actamat.2017.10.015,25465,Figure 2A,31712,Mg(3-x-0.0125)ZnxNa0.0125Sb2_ x=0,undefined,368,38996,0.000096949,1.6264,0.89794,0.0000256437,0.0003665276,0.0002253613
27947,10.1016/j.actamat.2017.10.015,25465,Figure 2A,31712,Mg(3-x-0.0125)ZnxNa0.0125Sb2_ x=0,undefined,368.5,38977,0.000097054,1.6256,0.89864,0.0000256562,0.000367143,0.0002258508
27947,10.1016/j.actamat.2017.10.015,25465,Figure 2A,31712,Mg(3-x-0.0125)ZnxNa0.0125Sb2_ x=0,undefined,369,38958,0.000097158,1.6247,0.89935,0.0000256687,0.0003677509,0.0002263501
27947,10.1016/j.actamat.2017.10.015,25465,Figure 2A,31712,Mg(3-x-0.0125)ZnxNa0.0125Sb2_ x=0,undefined,369.5,38939,0.000097263,1.6238,0.90005,0.0000256812,0.0003683665,0.0002268546
27947,10.1016/j.actamat.2017.10.015,25465,Figure 2A,31712,Mg(3-x-0.0125)ZnxNa0.0125Sb2_ x=0,undefined,370,38920,0.000097367,1.6229,0.90075,0.0000256937,0.0003689745,0.0002273551
27947,10.1016/j.actamat.2017.10.015,25465,Figure 2A,31712,Mg(3-x-0.0125)ZnxNa0.0125Sb2_ x=0,undefined,370.5,38902,0.000097472,1.622,0.90145,0.0000257056,0.0003695998,0.0002278667
27947,10.1016/j.actamat.2017.10.015,25465,Figure 2A,31712,Mg(3-x-0.0125)ZnxNa0.0125Sb2_ x=0,undefined,371,38883,0.000097577,1.6211,0.90216,0.0000257182,0.0003702156,0.0002283731
27947,10.1016/j.actamat.2017.10.015,25465,Figure 2A,31712,Mg(3-x-0.0125)ZnxNa0.0125Sb2_ x=0,undefined,371.5,38864,0.000097681,1.6202,0.90286,0.0000257308,0.0003708239,0.0002288754
27947,10.1016/j.actamat.2017.10.015,25465,Figure 2A,31712,Mg(3-x-0.0125)ZnxNa0.0125Sb2_ x=0,undefined,372,38845,0.000097786,1.6193,0.90356,0.0000257433,0.0003714398,0.000229383
27947,10.1016/j.actamat.2017.10.015,25465,Figure 2A,31712,Mg(3-x-0.0125)ZnxNa0.0125Sb2_ x=0,undefined,372.5,38826,0.00009789,1.6184,0.90427,0.0000257559,0.0003720483,0.0002298865
27947,10.1016/j.actamat.2017.10.015,25465,Figure 2A,31712,Mg(3-x-0.0125)ZnxNa0.0125Sb2_ x=0,undefined,373,38807,0.000097995,1.6175,0.90497,0.0000257685,0.0003726644,0.0002303953
27947,10.1016/j.actamat.2017.10.015,25465,Figure 2A,31712,Mg(3-x-0.0125)ZnxNa0.0125Sb2_ x=0,undefined,373.5,38788,0.000098099,1.6166,0.90567,0.0000257812,0.000373273,0.0002309
27947,10.1016/j.actamat.2017.10.015,25465,Figure 2A,31712,Mg(3-x-0.0125)ZnxNa0.0125Sb2_ x=0,undefined,374,38769,0.000098204,1.6157,0.90637,0.0000257938,0.0003738892,0.0002314101
27947,10.1016/j.actamat.2017.10.015,25465,Figure 2A,31712,Mg(3-x-0.0125)ZnxNa0.0125Sb2_ x=0,undefined,374.5,38750,0.000098308,1.6148,0.90708,0.0000258065,0.0003744979,0.000231916
27947,10.1016/j.actamat.2017.10.015,25465,Figure 2A,31712,Mg(3-x-0.0125)ZnxNa0.0125Sb2_ x=0,undefined,375,38731,0.000098413,1.6139,0.90778,0.0000258191,0.0003751143,0.0002324272
27947,10.1016/j.actamat.2017.10.015,25465,Figure 2A,31712,Mg(3-x-0.0125)ZnxNa0.0125Sb2_ x=0,undefined,375.5,38712,0.000098517,1.613,0.90848,0.0000258318,0.0003757232,0.0002329344
27947,10.1016/j.actamat.2017.10.015,25465,Figure 2A,31712,Mg(3-x-0.0125)ZnxNa0.0125Sb2_ x=0,undefined,376,38693,0.000098622,1.6121,0.90919,0.0000258445,0.0003763397,0.0002334469
27947,10.1016/j.actamat.2017.10.015,25465,Figure 2A,31712,Mg(3-x-0.0125)ZnxNa0.0125Sb2_ x=0,undefined,376.5,38674,0.000098727,1.6112,0.90989,0.0000258572,0.0003769563,0.00023396
27947,10.1016/j.actamat.2017.10.015,25465,Figure 2A,31712,Mg(3-x-0.0125)ZnxNa0.0125Sb2_ x=0,undefined,377,38655,0.000098831,1.6103,0.91059,0.0000258699,0.0003775653,0.0002344689
27947,10.1016/j.actamat.2017.10.015,25465,Figure 2A,31712,Mg(3-x-0.0125)ZnxNa0.0125Sb2_ x=0,undefined,377.5,38636,0.000098936,1.6094,0.91129,0.0000258826,0.000378182,0.0002349832
27947,10.1016/j.actamat.2017.10.015,25465,Figure 2A,31712,Mg(3-x-0.0125)ZnxNa0.0125Sb2_ x=0,undefined,378,38617,0.00009904,1.6085,0.912,0.0000258953,0.0003787911,0.0002354934
27947,10.1016/j.actamat.2017.10.015,25465,Figure 2A,31712,Mg(3-x-0.0125)ZnxNa0.0125Sb2_ x=0,undefined,378.5,38598,0.000099145,1.6076,0.9127,0.0000259081,0.000379408,0.0002360089
27947,10.1016/j.actamat.2017.10.015,25465,Figure 2A,31712,Mg(3-x-0.0125)ZnxNa0.0125Sb2_ x=0,undefined,379,38579,0.000099249,1.6068,0.9134,0.0000259208,0.0003800172,0.0002365056
27947,10.1016/j.actamat.2017.10.015,25465,Figure 2A,31712,Mg(3-x-0.0125)ZnxNa0.0125Sb2_ x=0,undefined,379.5,38560,0.000099354,1.6059,0.91411,0.0000259336,0.0003806341,0.0002370223
27947,10.1016/j.actamat.2017.10.015,25465,Figure 2A,31712,Mg(3-x-0.0125)ZnxNa0.0125Sb2_ x=0,undefined,380,38541,0.000099458,1.605,0.91481,0.0000259464,0.0003812435,0.0002375349
27947,10.1016/j.actamat.2017.10.015,25465,Figure 2A,31712,Mg(3-x-0.0125)ZnxNa0.0125Sb2_ x=0,undefined,380.5,38522,0.000099563,1.6041,0.91551,0.0000259592,0.0003818605,0.0002380528
27947,10.1016/j.actamat.2017.10.015,25465,Figure 2A,31712,Mg(3-x-0.0125)ZnxNa0.0125Sb2_ x=0,undefined,381,38503,0.000099668,1.6032,0.91621,0.000025972,0.0003824776,0.0002385714
27947,10.1016/j.actamat.2017.10.015,25465,Figure 2A,31712,Mg(3-x-0.0125)ZnxNa0.0125Sb2_ x=0,undefined,381.5,38484,0.000099772,1.6023,0.91692,0.0000259848,0.0003830871,0.0002390858
27947,10.1016/j.actamat.2017.10.015,25465,Figure 2A,31712,Mg(3-x-0.0125)ZnxNa0.0125Sb2_ x=0,undefined,382,38465,0.000099877,1.6014,0.91762,0.0000259977,0.0003837043,0.0002396056
27947,10.1016/j.actamat.2017.10.015,25465,Figure 2A,31712,Mg(3-x-0.0125)ZnxNa0.0125Sb2_ x=0,undefined,382.5,38446,0.000099981,1.6005,0.91832,0.0000260105,0.0003843139,0.0002401212
27947,10.1016/j.actamat.2017.10.015,25465,Figure 2A,31712,Mg(3-x-0.0125)ZnxNa0.0125Sb2_ x=0,undefined,383,38427,0.00010009,1.5996,0.91903,0.0000260234,0.000384962,0.0002406614
27947,10.1016/j.actamat.2017.10.015,25465,Figure 2A,31712,Mg(3-x-0.0125)ZnxNa0.0125Sb2_ x=0,undefined,383.5,38408,0.00010019,1.5987,0.91973,0.0000260362,0.0003855409,0.000241159
27947,10.1016/j.actamat.2017.10.015,25465,Figure 2A,31712,Mg(3-x-0.0125)ZnxNa0.0125Sb2_ x=0,undefined,384,38389,0.00010029,1.5978,0.92043,0.0000260491,0.0003861198,0.0002416571
27947,10.1016/j.actamat.2017.10.015,25465,Figure 2A,31712,Mg(3-x-0.0125)ZnxNa0.0125Sb2_ x=0,undefined,384.5,38370,0.0001004,1.5969,0.92113,0.000026062,0.0003867757,0.0002422041
27947,10.1016/j.actamat.2017.10.015,25465,Figure 2A,31712,Mg(3-x-0.0125)ZnxNa0.0125Sb2_ x=0,undefined,385,38351,0.0001005,1.596,0.92184,0.0000260749,0.0003873547,0.0002427034
27947,10.1016/j.actamat.2017.10.015,25465,Figure 2A,31712,Mg(3-x-0.0125)ZnxNa0.0125Sb2_ x=0,undefined,385.5,38332,0.00010061,1.5951,0.92254,0.0000260879,0.0003880108,0.0002432517
27947,10.1016/j.actamat.2017.10.015,25465,Figure 2A,31712,Mg(3-x-0.0125)ZnxNa0.0125Sb2_ x=0,undefined,386,38313,0.00010071,1.5942,0.92324,0.0000261008,0.0003885898,0.0002437522
27947,10.1016/j.actamat.2017.10.015,25465,Figure 2A,31712,Mg(3-x-0.0125)ZnxNa0.0125Sb2_ x=0,undefined,386.5,38294,0.00010082,1.5933,0.92395,0.0000261138,0.000389246,0.0002443017
27947,10.1016/j.actamat.2017.10.015,25465,Figure 2A,31712,Mg(3-x-0.0125)ZnxNa0.0125Sb2_ x=0,undefined,387,38275,0.00010092,1.5924,0.92465,0.0000261267,0.000389825,0.0002448034
27947,10.1016/j.actamat.2017.10.015,25465,Figure 2A,31712,Mg(3-x-0.0125)ZnxNa0.0125Sb2_ x=0,undefined,387.5,38256,0.00010103,1.5915,0.92535,0.0000261397,0.0003904813,0.0002453543
27947,10.1016/j.actamat.2017.10.015,25465,Figure 2A,31712,Mg(3-x-0.0125)ZnxNa0.0125Sb2_ x=0,undefined,388,38237,0.00010113,1.5906,0.92605,0.0000261527,0.0003910604,0.0002458572
27947,10.1016/j.actamat.2017.10.015,25465,Figure 2A,31712,Mg(3-x-0.0125)ZnxNa0.0125Sb2_ x=0,undefined,388.5,38218,0.00010124,1.5897,0.92676,0.0000261657,0.0003917168,0.0002464093
27947,10.1016/j.actamat.2017.10.015,25465,Figure 2A,31712,Mg(3-x-0.0125)ZnxNa0.0125Sb2_ x=0,undefined,389,38199,0.00010134,1.5889,0.92746,0.0000261787,0.0003922959,0.0002468978
27947,10.1016/j.actamat.2017.10.015,25465,Figure 2A,31712,Mg(3-x-0.0125)ZnxNa0.0125Sb2_ x=0,undefined,389.5,38180,0.00010144,1.588,0.92816,0.0000261917,0.000392875,0.0002474024
27947,10.1016/j.actamat.2017.10.015,25465,Figure 2A,31712,Mg(3-x-0.0125)ZnxNa0.0125Sb2_ x=0,undefined,390,38161,0.00010155,1.5871,0.92887,0.0000262048,0.0003935316,0.0002479564
27947,10.1016/j.actamat.2017.10.015,25465,Figure 2A,31712,Mg(3-x-0.0125)ZnxNa0.0125Sb2_ x=0,undefined,390.5,38142,0.00010165,1.5862,0.92957,0.0000262178,0.0003941107,0.0002484622
27947,10.1016/j.actamat.2017.10.015,25465,Figure 2A,31712,Mg(3-x-0.0125)ZnxNa0.0125Sb2_ x=0,undefined,391,38123,0.00010176,1.5853,0.93027,0.0000262309,0.0003947674,0.0002490175
27947,10.1016/j.actamat.2017.10.015,25465,Figure 2A,31712,Mg(3-x-0.0125)ZnxNa0.0125Sb2_ x=0,undefined,391.5,38104,0.00010186,1.5844,0.93097,0.000026244,0.0003953465,0.0002495244
27947,10.1016/j.actamat.2017.10.015,25465,Figure 2A,31712,Mg(3-x-0.0125)ZnxNa0.0125Sb2_ x=0,undefined,392,38085,0.00010197,1.5835,0.93168,0.0000262571,0.0003960033,0.000250081
27947,10.1016/j.actamat.2017.10.015,25465,Figure 2A,31712,Mg(3-x-0.0125)ZnxNa0.0125Sb2_ x=0,undefined,392.5,38066,0.00010207,1.5826,0.93238,0.0000262702,0.0003965824,0.0002505892
27947,10.1016/j.actamat.2017.10.015,25465,Figure 2A,31712,Mg(3-x-0.0125)ZnxNa0.0125Sb2_ x=0,undefined,393,38047,0.00010218,1.5817,0.93308,0.0000262833,0.0003972393,0.0002511471
27947,10.1016/j.actamat.2017.10.015,25465,Figure 2A,31712,Mg(3-x-0.0125)ZnxNa0.0125Sb2_ x=0,undefined,393.5,38028,0.00010228,1.5808,0.93379,0.0000262964,0.0003978185,0.0002516564
27947,10.1016/j.actamat.2017.10.015,25465,Figure 2A,31712,Mg(3-x-0.0125)ZnxNa0.0125Sb2_ x=0,undefined,394,38009,0.00010239,1.5799,0.93449,0.0000263096,0.0003984754,0.0002522156
27947,10.1016/j.actamat.2017.10.015,25465,Figure 2A,31712,Mg(3-x-0.0125)ZnxNa0.0125Sb2_ x=0,undefined,394.5,37990,0.00010249,1.579,0.93519,0.0000263227,0.0003990546,0.0002527261
27947,10.1016/j.actamat.2017.10.015,25465,Figure 2A,31712,Mg(3-x-0.0125)ZnxNa0.0125Sb2_ x=0,undefined,395,37971,0.00010259,1.5781,0.93589,0.0000263359,0.0003996337,0.0002532372
27947,10.1016/j.actamat.2017.10.015,25465,Figure 2A,31712,Mg(3-x-0.0125)ZnxNa0.0125Sb2_ x=0,undefined,395.5,37953,0.0001027,1.5772,0.9366,0.0000263484,0.0004003013,0.000253805
27947,10.1016/j.actamat.2017.10.015,25465,Figure 2A,31712,Mg(3-x-0.0125)ZnxNa0.0125Sb2_ x=0,undefined,396,37934,0.0001028,1.5763,0.9373,0.0000263616,0.0004008804,0.0002543174
27947,10.1016/j.actamat.2017.10.015,25465,Figure 2A,31712,Mg(3-x-0.0125)ZnxNa0.0125Sb2_ x=0,undefined,396.5,37915,0.00010291,1.5754,0.938,0.0000263748,0.0004015376,0.0002548798
27947,10.1016/j.actamat.2017.10.015,25465,Figure 2A,31712,Mg(3-x-0.0125)ZnxNa0.0125Sb2_ x=0,undefined,397,37896,0.00010301,1.5745,0.93871,0.000026388,0.0004021167,0.0002553933
27947,10.1016/j.actamat.2017.10.015,25465,Figure 2A,31712,Mg(3-x-0.0125)ZnxNa0.0125Sb2_ x=0,undefined,397.5,37877,0.00010312,1.5736,0.93941,0.0000264012,0.000402774,0.000255957
27947,10.1016/j.actamat.2017.10.015,25465,Figure 2A,31712,Mg(3-x-0.0125)ZnxNa0.0125Sb2_ x=0,undefined,398,37858,0.00010322,1.5727,0.94011,0.0000264145,0.0004033531,0.0002564717
27947,10.1016/j.actamat.2017.10.015,25465,Figure 2A,31712,Mg(3-x-0.0125)ZnxNa0.0125Sb2_ x=0,undefined,398.5,37839,0.00010333,1.5718,0.94081,0.0000264278,0.0004040104,0.0002570368
27947,10.1016/j.actamat.2017.10.015,25465,Figure 2A,31712,Mg(3-x-0.0125)ZnxNa0.0125Sb2_ x=0,undefined,399,37820,0.00010343,1.571,0.94152,0.000026441,0.0004045895,0.0002575363
27947,10.1016/j.actamat.2017.10.015,25465,Figure 2A,31712,Mg(3-x-0.0125)ZnxNa0.0125Sb2_ x=0,undefined,399.5,37801,0.00010354,1.5701,0.94222,0.0000264543,0.0004052468,0.0002581026
27947,10.1016/j.actamat.2017.10.015,25465,Figure 2A,31712,Mg(3-x-0.0125)ZnxNa0.0125Sb2_ x=0,undefined,400,37782,0.00010364,1.5692,0.94292,0.0000264676,0.0004058259,0.0002586196
27947,10.1016/j.actamat.2017.10.015,25465,Figure 2A,31712,Mg(3-x-0.0125)ZnxNa0.0125Sb2_ x=0,undefined,400.5,37763,0.00010374,1.5683,0.94362,0.0000264809,0.0004064049,0.0002591372
27947,10.1016/j.actamat.2017.10.015,25465,Figure 2A,31712,Mg(3-x-0.0125)ZnxNa0.0125Sb2_ x=0,undefined,401,37744,0.00010385,1.5674,0.94433,0.0000264943,0.0004070623,0.0002597055
27947,10.1016/j.actamat.2017.10.015,25465,Figure 2A,31712,Mg(3-x-0.0125)ZnxNa0.0125Sb2_ x=0,undefined,401.5,37725,0.00010395,1.5665,0.94503,0.0000265076,0.0004076414,0.0002602243
27947,10.1016/j.actamat.2017.10.015,25465,Figure 2A,31712,Mg(3-x-0.0125)ZnxNa0.0125Sb2_ x=0,undefined,402,37706,0.00010406,1.5656,0.94573,0.000026521,0.0004082988,0.0002607938
27947,10.1016/j.actamat.2017.10.015,25465,Figure 2A,31712,Mg(3-x-0.0125)ZnxNa0.0125Sb2_ x=0,undefined,402.5,37687,0.00010416,1.5647,0.94644,0.0000265343,0.0004088778,0.0002613138
27947,10.1016/j.actamat.2017.10.015,25465,Figure 2A,31712,Mg(3-x-0.0125)ZnxNa0.0125Sb2_ x=0,undefined,403,37668,0.00010427,1.5638,0.94714,0.0000265477,0.0004095353,0.0002618847
27947,10.1016/j.actamat.2017.10.015,25465,Figure 2A,31712,Mg(3-x-0.0125)ZnxNa0.0125Sb2_ x=0,undefined,403.5,37649,0.00010437,1.5629,0.94784,0.0000265611,0.0004101142,0.0002624059
27947,10.1016/j.actamat.2017.10.015,25465,Figure 2A,31712,Mg(3-x-0.0125)ZnxNa0.0125Sb2_ x=0,undefined,404,37630,0.00010448,1.562,0.94854,0.0000265745,0.0004107717,0.0002629781
27947,10.1016/j.actamat.2017.10.015,25465,Figure 2A,31712,Mg(3-x-0.0125)ZnxNa0.0125Sb2_ x=0,undefined,404.5,37611,0.00010458,1.5611,0.94925,0.000026588,0.0004113506,0.0002635005
27947,10.1016/j.actamat.2017.10.015,25465,Figure 2A,31712,Mg(3-x-0.0125)ZnxNa0.0125Sb2_ x=0,undefined,405,37592,0.00010469,1.5602,0.94995,0.0000266014,0.0004120082,0.0002640739
27947,10.1016/j.actamat.2017.10.015,25465,Figure 2A,31712,Mg(3-x-0.0125)ZnxNa0.0125Sb2_ x=0,undefined,405.5,37573,0.00010479,1.5593,0.95065,0.0000266149,0.000412587,0.0002645976
27947,10.1016/j.actamat.2017.10.015,25465,Figure 2A,31712,Mg(3-x-0.0125)ZnxNa0.0125Sb2_ x=0,undefined,406,37554,0.00010489,1.5584,0.95136,0.0000266283,0.0004131658,0.0002651218
27947,10.1016/j.actamat.2017.10.015,25465,Figure 2A,31712,Mg(3-x-0.0125)ZnxNa0.0125Sb2_ x=0,undefined,406.5,37535,0.000105,1.5575,0.95206,0.0000266418,0.0004138234,0.0002656972
27947,10.1016/j.actamat.2017.10.015,25465,Figure 2A,31712,Mg(3-x-0.0125)ZnxNa0.0125Sb2_ x=0,undefined,407,37516,0.0001051,1.5566,0.95276,0.0000266553,0.0004144021,0.0002662226
27947,10.1016/j.actamat.2017.10.015,25465,Figure 2A,31712,Mg(3-x-0.0125)ZnxNa0.0125Sb2_ x=0,undefined,407.5,37497,0.00010521,1.5557,0.95346,0.0000266688,0.0004150597,0.0002667993
27947,10.1016/j.actamat.2017.10.015,25465,Figure 2A,31712,Mg(3-x-0.0125)ZnxNa0.0125Sb2_ x=0,undefined,408,37478,0.00010531,1.5548,0.95417,0.0000266823,0.0004156384,0.0002673259
27947,10.1016/j.actamat.2017.10.015,25465,Figure 2A,31712,Mg(3-x-0.0125)ZnxNa0.0125Sb2_ x=0,undefined,408.5,37459,0.00010542,1.5539,0.95487,0.0000266959,0.000416296,0.000267904
27947,10.1016/j.actamat.2017.10.015,25465,Figure 2A,31712,Mg(3-x-0.0125)ZnxNa0.0125Sb2_ x=0,undefined,409,37440,0.00010552,1.5531,0.95557,0.0000267094,0.0004168746,0.0002684145
27947,10.1016/j.actamat.2017.10.015,25465,Figure 2A,31712,Mg(3-x-0.0125)ZnxNa0.0125Sb2_ x=0,undefined,409.5,37421,0.00010563,1.5522,0.95628,0.000026723,0.0004175322,0.0002689938
27947,10.1016/j.actamat.2017.10.015,25465,Figure 2A,31712,Mg(3-x-0.0125)ZnxNa0.0125Sb2_ x=0,undefined,410,37402,0.00010573,1.5513,0.95698,0.0000267365,0.0004181107,0.0002695228
27947,10.1016/j.actamat.2017.10.015,25465,Figure 2A,31712,Mg(3-x-0.0125)ZnxNa0.0125Sb2_ x=0,undefined,410.5,37383,0.00010584,1.5504,0.95768,0.0000267501,0.0004187683,0.0002701034
27947,10.1016/j.actamat.2017.10.015,25465,Figure 2A,31712,Mg(3-x-0.0125)ZnxNa0.0125Sb2_ x=0,undefined,411,37364,0.00010594,1.5495,0.95838,0.0000267637,0.0004193468,0.0002706336
27947,10.1016/j.actamat.2017.10.015,25465,Figure 2A,31712,Mg(3-x-0.0125)ZnxNa0.0125Sb2_ x=0,undefined,411.5,37345,0.00010604,1.5486,0.95909,0.0000267773,0.0004199252,0.0002711644
27947,10.1016/j.actamat.2017.10.015,25465,Figure 2A,31712,Mg(3-x-0.0125)ZnxNa0.0125Sb2_ x=0,undefined,412,37326,0.00010615,1.5477,0.95979,0.000026791,0.0004205827,0.0002717469
27947,10.1016/j.actamat.2017.10.015,25465,Figure 2A,31712,Mg(3-x-0.0125)ZnxNa0.0125Sb2_ x=0,undefined,412.5,37307,0.00010625,1.5468,0.96049,0.0000268046,0.0004211611,0.0002722789
27947,10.1016/j.actamat.2017.10.015,25465,Figure 2A,31712,Mg(3-x-0.0125)ZnxNa0.0125Sb2_ x=0,undefined,413,37288,0.00010636,1.5459,0.9612,0.0000268183,0.0004218186,0.0002728628
27947,10.1016/j.actamat.2017.10.015,25465,Figure 2A,31712,Mg(3-x-0.0125)ZnxNa0.0125Sb2_ x=0,undefined,413.5,37269,0.00010646,1.545,0.9619,0.000026832,0.0004223968,0.000273396
27947,10.1016/j.actamat.2017.10.015,25465,Figure 2A,31712,Mg(3-x-0.0125)ZnxNa0.0125Sb2_ x=0,undefined,414,37250,0.00010657,1.5441,0.9626,0.0000268456,0.0004230544,0.0002739812
