Repository: RamyaGuru/STD2_EffMass

# STD2_EffMass
Effective mass modeling of StarryData2 data

File: csvfiles/StabilizingOptCarrier10.1002adma.201103153.csv
sid,DOI,figureid,fignum,sampleid,samplename,composition,Temperature,Electrical resistivity,Seebeck coefficient,ZT,Electrical conductivity,Power factor
156,10.1002/adma.201103153,21538,1a,26782,3.7e19,MgxPb1‐xTe:Na,300,0.000013374,0.00015821,0.30153,74771.9455660236,0.001871572
156,10.1002/adma.201103153,21538,1a,26782,3.7e19,MgxPb1‐xTe:Na,350,0.000015296,0.00017798,1.9066,65376.5690376569,0.0020709258
156,10.1002/adma.201103153,21538,1a,26782,3.7e19,MgxPb1‐xTe:Na,400,0.000020315,0.00019775,1.7885,49224.710804824,0.0019249354
156,10.1002/adma.201103153,21538,1a,26782,3.7e19,MgxPb1‐xTe:Na,450,0.000027332,0.00021753,1.6705,36587.1505927118,0.0017312784
156,10.1002/adma.201103153,21538,1a,26782,3.7e19,MgxPb1‐xTe:Na,500,0.000035459,0.0002373,1.5524,28201.584929073,0.0015880676
156,10.1002/adma.201103153,21538,1a,26782,3.7e19,MgxPb1‐xTe:Na,550,0.000044014,0.00025707,1.4344,22720.0436224838,0.0015014537
156,10.1002/adma.201103153,21538,1a,26782,3.7e19,MgxPb1‐xTe:Na,600,0.000052523,0.00027684,1.3164,19039.2780305771,0.0014591776
156,10.1002/adma.201103153,21538,1a,26782,3.7e19,MgxPb1‐xTe:Na,650,0.00006072,0.00029661,1.1983,16469.0382081686,0.0014489047
156,10.1002/adma.201103153,21538,1a,26782,3.7e19,MgxPb1‐xTe:Na,700,0.000068546,0.00031639,1.0803,14588.7433256499,0.0014603716
156,10.1002/adma.201103153,21538,1a,26782,3.7e19,MgxPb1‐xTe:Na,750,0.00007615,0.00033616,0.96221,13131.9763624425,0.0014839599
156,10.1002/adma.201103153,21538,1a,26782,3.7e19,MgxPb1‐xTe:Na,800,,,0.84417,,
156,10.1002/adma.201103153,21538,1a,26783,5.8e19,MgxPb1‐xTe:Na,300,0.00000537,,0.26722,186219.739292365,
156,10.1002/adma.201103153,21538,1a,26783,5.8e19,MgxPb1‐xTe:Na,350,0.0000098752,0.00016676,2.0936,101263.7718729747,0.0028160339
156,10.1002/adma.201103153,21538,1a,26783,5.8e19,MgxPb1‐xTe:Na,400,0.00001438,0.00018513,1.9534,69541.0292072323,0.0023833878
156,10.1002/adma.201103153,21538,1a,26783,5.8e19,MgxPb1‐xTe:Na,450,0.000018886,0.0002035,1.8132,52949.2745949381,0.0021927486
156,10.1002/adma.201103153,21538,1a,26783,5.8e19,MgxPb1‐xTe:Na,500,0.000023391,0.00022187,1.673,42751.4856141251,0.0021044973
156,10.1002/adma.201103153,21538,1a,26783,5.8e19,MgxPb1‐xTe:Na,550,0.000027896,0.00024024,1.5328,35847.433323774,0.0020689438
156,10.1002/adma.201103153,21538,1a,26783,5.8e19,MgxPb1‐xTe:Na,600,0.000032401,0.00025861,1.3926,30863.2449615753,0.002064107
156,10.1002/adma.201103153,21538,1a,26783,5.8e19,MgxPb1‐xTe:Na,650,0.000036906,0.00027699,1.2524,27095.8651709749,0.0020788885
156,10.1002/adma.201103153,21538,1a,26783,5.8e19,MgxPb1‐xTe:Na,700,0.000041412,0.00029536,1.1123,24147.590070511,0.0021065761
156,10.1002/adma.201103153,21538,1a,26783,5.8e19,MgxPb1‐xTe:Na,750,0.000045917,0.00031373,0.97207,21778.4262909162,0.0021435746
156,10.1002/adma.201103153,21538,1a,26783,5.8e19,MgxPb1‐xTe:Na,800,,,0.83188,,
156,10.1002/adma.201103153,21538,1a,26784,7.8e19,MgxPb1‐xTe:Na,350,0.0000091889,0.00013601,1.9871,108826.9542600311,0.0020131594
156,10.1002/adma.201103153,21538,1a,26784,7.8e19,MgxPb1‐xTe:Na,400,0.000011531,0.00015666,1.8467,86722.7473766369,0.0021283805
156,10.1002/adma.201103153,21538,1a,26784,7.8e19,MgxPb1‐xTe:Na,450,0.000014367,0.00017731,1.7063,69603.9535045591,0.0021882673
156,10.1002/adma.201103153,21538,1a,26784,7.8e19,MgxPb1‐xTe:Na,500,0.000017619,0.00019796,1.5658,56756.9101538112,0.002224199
156,10.1002/adma.201103153,21538,1a,26784,7.8e19,MgxPb1‐xTe:Na,550,0.000021194,0.00021862,1.4254,47183.1650467113,0.0022551054
156,10.1002/adma.201103153,21538,1a,26784,7.8e19,MgxPb1‐xTe:Na,600,0.000024993,0.00023927,1.2849,40011.2031368783,0.0022906467
156,10.1002/adma.201103153,21538,1a,26784,7.8e19,MgxPb1‐xTe:Na,650,0.000028901,0.00025992,1.1445,34600.8788623231,0.0023375802
156,10.1002/adma.201103153,21538,1a,26784,7.8e19,MgxPb1‐xTe:Na,700,0.000032795,0.00028057,1.0041,30492.4531178533,0.0024003514
156,10.1002/adma.201103153,21538,1a,26784,7.8e19,MgxPb1‐xTe:Na,750,0.000036539,0.00030122,0.86364,27368.0177344755,0.0024831957
156,10.1002/adma.201103153,21538,1a,26784,7.8e19,MgxPb1‐xTe:Na,800,0.000039989,,0.7232,25006.8768911451,
156,10.1002/adma.201103153,21539,3b,26784,7.8e19,MgxPb1‐xTe:Na,300,,0.00011536,,,
156,10.1002/adma.201103153,21538,1a,26785,9.0e19,MgxPb1‐xTe:Na,300,,,0.20942,,
156,10.1002/adma.201103153,21538,1a,26785,9.0e19,MgxPb1‐xTe:Na,350,0.0000082531,0.00014061,1.9893,121166.5919472683,0.0023956055
156,10.1002/adma.201103153,21538,1a,26785,9.0e19,MgxPb1‐xTe:Na,400,0.000010828,0.00015821,1.8515,92353.1584780199,0.0023116369
156,10.1002/adma.201103153,21538,1a,26785,9.0e19,MgxPb1‐xTe:Na,450,0.000013402,0.00017582,1.7137,74615.7289956723,0.0023065716
156,10.1002/adma.201103153,21538,1a,26785,9.0e19,MgxPb1‐xTe:Na,500,0.000015976,0.00019342,1.576,62593.8908362544,0.0023417186
156,10.1002/adma.201103153,21538,1a,26785,9.0e19,MgxPb1‐xTe:Na,550,0.000018551,0.00021103,1.4382,53905.4498409789,0.002400607
156,10.1002/adma.201103153,21538,1a,26785,9.0e19,MgxPb1‐xTe:Na,600,0.000021125,0.00022863,1.3004,47337.2781065089,0.0024743989
156,10.1002/adma.201103153,21538,1a,26785,9.0e19,MgxPb1‐xTe:Na,650,0.000023699,0.00024623,1.1626,42195.8732435968,0.0025583026
156,10.1002/adma.201103153,21538,1a,26785,9.0e19,MgxPb1‐xTe:Na,700,0.000026274,0.00026384,1.0248,38060.4399786862,0.0026494461
156,10.1002/adma.201103153,21538,1a,26785,9.0e19,MgxPb1‐xTe:Na,750,0.000028848,0.00028144,0.88703,34664.4481419856,0.002745718
156,10.1002/adma.201103153,21538,1a,26785,9.0e19,MgxPb1‐xTe:Na,800,,,0.74924,,
156,10.1002/adma.201103153,21538,1a,26786,1.0e20,MgxPb1‐xTe:Na,350,0.0000082138,0.00012441,1.9242,121746.3293481702,0.0018843712
156,10.1002/adma.201103153,21538,1a,26786,1.0e20,MgxPb1‐xTe:Na,400,0.000010606,0.0001422,1.7966,94286.2530643032,0.0019065472
156,10.1002/adma.201103153,21538,1a,26786,1.0e20,MgxPb1‐xTe:Na,450,0.000012998,0.00015999,1.669,76934.9130635482,0.0019692876
156,10.1002/adma.201103153,21538,1a,26786,1.0e20,MgxPb1‐xTe:Na,500,0.00001539,0.00017778,1.5414,64977.2579597141,0.0020536536
156,10.1002/adma.201103153,21538,1a,26786,1.0e20,MgxPb1‐xTe:Na,550,0.000017782,0.00019556,1.4138,56236.6437970982,0.0021506981
156,10.1002/adma.201103153,21538,1a,26786,1.0e20,MgxPb1‐xTe:Na,600,0.000020174,0.00021335,1.2862,49568.7518588282,0.0022562815
156,10.1002/adma.201103153,21538,1a,26786,1.0e20,MgxPb1‐xTe:Na,650,0.000022566,0.00023114,1.1586,44314.4553753434,0.0023675308
156,10.1002/adma.201103153,21538,1a,26786,1.0e20,MgxPb1‐xTe:Na,700,0.000024958,0.00024893,1.031,40067.3130859845,0.0024828169
156,10.1002/adma.201103153,21538,1a,26786,1.0e20,MgxPb1‐xTe:Na,750,0.00002735,0.00026671,0.90344,36563.071297989,0.0026008857
156,10.1002/adma.201103153,21539,3b,26786,1.0e20,MgxPb1‐xTe:Na,300,,0.00010663,,,
156,10.1002/adma.201103153,21541,3d,26786,1.0e20,MgxPb1‐xTe:Na,800,,,0.77584,,
156,10.1002/adma.201103153,21538,1a,26787,1.2e20,MgxPb1‐xTe:Na,350,0.0000072553,0.00012855,1.9096,137830.2757983819,0.0022776594
156,10.1002/adma.201103153,21538,1a,26787,1.2e20,MgxPb1‐xTe:Na,400,0.0000095631,0.00014578,1.7785,104568.602231494,0.0022222719
156,10.1002/adma.201103153,21538,1a,26787,1.2e20,MgxPb1‐xTe:Na,450,0.000011871,0.000163,1.6474,84238.9015247241,0.0022381434
156,10.1002/adma.201103153,21538,1a,26787,1.2e20,MgxPb1‐xTe:Na,500,0.000014179,0.00018023,1.5164,70526.8354608929,0.0022909128
156,10.1002/adma.201103153,21538,1a,26787,1.2e20,MgxPb1‐xTe:Na,550,0.000016487,0.00019745,1.3853,60653.8484866865,0.0023646814
156,10.1002/adma.201103153,21538,1a,26787,1.2e20,MgxPb1‐xTe:Na,600,0.000018794,0.00021468,1.2542,53208.4707885495,0.0024522455
156,10.1002/adma.201103153,21538,1a,26787,1.2e20,MgxPb1‐xTe:Na,650,0.000021102,0.00023191,1.1232,47388.8730925979,0.0025486801
156,10.1002/adma.201103153,21538,1a,26787,1.2e20,MgxPb1‐xTe:Na,700,0.00002341,0.00024913,0.99211,42716.7876975651,0.0026512498
156,10.1002/adma.201103153,21538,1a,26787,1.2e20,MgxPb1‐xTe:Na,750,0.000025718,0.00026636,0.86104,38883.2724162065,0.0027586768
156,10.1002/adma.201103153,21539,3b,26787,1.2e20,MgxPb1‐xTe:Na,300,,0.00011133,,,
156,10.1002/adma.201103153,21540,3c,26787,1.2e20,MgxPb1‐xTe:Na,800,0.000028026,,,35681.1532148719,

File: csvfiles/SuperEnhanceThermo10.1038nature23667.csv
sid,DOI,figureid,fignum,sampleid,samplename,composition,Temperature,Electrical conductivity,Seebeck coefficient,Thermal conductivity,ZT,Electrical resistivity,Power factor,Figure of merit Z
27914,10.1038/nature23667,25166,3(a),31356,MNC00R,undefined,300,174350,,,,0.0000057356,,
27914,10.1038/nature23667,25166,3(a),31356,MNC00R,undefined,350,167450,-0.00013736,2.9618,0.37127,0.0000059719,0.003159408,0.0010667189
27914,10.1038/nature23667,25166,3(a),31356,MNC00R,undefined,400,160550,-0.00014382,2.9207,0.47301,0.0000062286,0.0033208471,0.0011370038
27914,10.1038/nature23667,25166,3(a),31356,MNC00R,undefined,450,153650,-0.00015028,2.8795,0.57475,0.0000065083,0.0034700436,0.0012050855
27914,10.1038/nature23667,25166,3(a),31356,MNC00R,undefined,500,146750,-0.00015674,2.8384,0.67648,0.0000068143,0.00360527,0.0012701769
27914,10.1038/nature23667,25166,3(a),31356,MNC00R,undefined,550,139850,-0.00016321,2.7973,0.77822,0.0000071505,0.0037252549,0.0013317324
27914,10.1038/nature23667,25166,3(a),31356,MNC00R,undefined,600,132950,-0.00016967,2.7562,0.87996,0.0000075216,0.0038273525,0.0013886338
27914,10.1038/nature23667,25166,3(a),31356,MNC00R,undefined,650,126050,-0.00017613,2.715,0.9817,0.0000079334,0.003910295,0.001440256
27914,10.1038/nature23667,25166,3(a),31356,MNC00R,undefined,700,119150,-0.00018259,2.6739,1.0834,0.0000083928,0.0039723547,0.0014856033
27914,10.1038/nature23667,25166,3(a),31356,MNC00R,undefined,750,112260,-0.00018905,2.6328,1.1852,0.0000089079,0.0040121615,0.0015239143
27914,10.1038/nature23667,25166,3(a),31356,MNC00R,undefined,800,105360,-0.00019551,2.5916,1.2869,0.0000094913,0.0040272975,0.0015539811
27914,10.1038/nature23667,25166,3(a),31357,MNC01R,undefined,350,193400,-0.00013831,2.7882,0.47149,0.0000051706,0.0036996755,0.0013269046
27914,10.1038/nature23667,25166,3(a),31357,MNC01R,undefined,400,184800,-0.00014835,2.759,0.59334,0.0000054113,0.0040670271,0.0014740946
27914,10.1038/nature23667,25166,3(a),31357,MNC01R,undefined,450,176200,-0.0001581,2.7298,0.71519,0.0000056754,0.0044042265,0.001613388
27914,10.1038/nature23667,25166,3(a),31357,MNC01R,undefined,500,167600,-0.00016737,2.7005,0.83704,0.0000059666,0.0046949314,0.0017385415
27914,10.1038/nature23667,25166,3(a),31357,MNC01R,undefined,550,159010,-0.00017598,2.6713,0.9589,0.0000062889,0.0049243744,0.0018434374
27914,10.1038/nature23667,25166,3(a),31357,MNC01R,undefined,600,150410,-0.00018375,2.6421,1.0807,0.0000066485,0.0050784526,0.0019221273
27914,10.1038/nature23667,25166,3(a),31357,MNC01R,undefined,650,141810,-0.00019049,2.6128,1.2026,0.0000070517,0.0051457801,0.0019694504
27914,10.1038/nature23667,25166,3(a),31357,MNC01R,undefined,700,133210,-0.00019601,2.5836,1.3245,0.0000075069,0.0051179176,0.0019809249
27914,10.1038/nature23667,25166,3(a),31357,MNC01R,undefined,750,124610,-0.00020015,2.5544,1.4463,0.000008025,0.0049918794,0.0019542278
27914,10.1038/nature23667,25166,3(a),31357,MNC01R,undefined,800,116020,-0.0002027,2.5251,1.5682,0.0000086192,0.0047669474,0.0018878252
27914,10.1038/nature23667,25166,3(a),31357,MNC01R,undefined,850,107420,-0.00020349,2.4959,1.69,0.0000093093,0.0044480667,0.0017821494
27914,10.1038/nature23667,25166,3(a),31358,MNC02R,undefined,350,192880,-0.0001534,2.6955,0.597,0.0000051846,0.0045387673,0.0016838313
27914,10.1038/nature23667,25166,3(a),31358,MNC02R,undefined,400,184700,-0.00015966,2.6658,0.71921,0.0000054142,0.004708246,0.0017661663
27914,10.1038/nature23667,25166,3(a),31358,MNC02R,undefined,450,176520,-0.00016591,2.6361,0.84143,0.0000056651,0.0048589121,0.00184322
27914,10.1038/nature23667,25166,3(a),31358,MNC02R,undefined,500,168340,-0.00017217,2.6064,0.96364,0.0000059404,0.0049900199,0.0019145258
27914,10.1038/nature23667,25166,3(a),31358,MNC02R,undefined,550,160160,-0.00017842,2.5767,1.0859,0.0000062438,0.0050984848,0.0019786878
27914,10.1038/nature23667,25166,3(a),31358,MNC02R,undefined,600,151980,-0.00018468,2.547,1.2081,0.0000065798,0.0051835366,0.0020351538
27914,10.1038/nature23667,25166,3(a),31358,MNC02R,undefined,650,143800,-0.00019094,2.5173,1.3303,0.0000069541,0.0052426724,0.002082657
27914,10.1038/nature23667,25166,3(a),31358,MNC02R,undefined,700,135620,-0.00019719,2.4877,1.4525,0.0000073735,0.005273434,0.002119803
27914,10.1038/nature23667,25166,3(a),31358,MNC02R,undefined,750,127440,-0.00020345,2.458,1.5747,0.0000078468,0.0052749841,0.0021460472
27914,10.1038/nature23667,25166,3(a),31358,MNC02R,undefined,800,119260,-0.0002097,2.4283,1.6969,0.000008385,0.00524435,0.0021596796
27914,10.1038/nature23667,25167,3(b),31358,MNC02R,undefined,300,,-0.00014714,,,,,
27914,10.1038/nature23667,25167,3(b),31358,MNC02R,undefined,850,,-0.00021596,,1.8192,,,
27914,10.1038/nature23667,25166,3(a),31359,MNC03R,undefined,350,167020,-0.00014731,2.8093,0.44701,0.0000059873,0.0036243734,0.001290134
27914,10.1038/nature23667,25166,3(a),31359,MNC03R,undefined,400,160390,-0.00015411,2.7683,0.56437,0.0000062348,0.0038092452,0.0013760233
27914,10.1038/nature23667,25166,3(a),31359,MNC03R,undefined,450,153760,-0.00016092,2.7274,0.68172,0.0000065036,0.0039816531,0.0014598713
27914,10.1038/nature23667,25166,3(a),31359,MNC03R,undefined,500,147130,-0.00016772,2.6864,0.79908,0.0000067967,0.0041387667,0.0015406368
27914,10.1038/nature23667,25166,3(a),31359,MNC03R,undefined,550,140500,-0.00017453,2.6455,0.91644,0.0000071174,0.0042797313,0.00161774
27914,10.1038/nature23667,25166,3(a),31359,MNC03R,undefined,600,133870,-0.00018133,2.6045,1.0338,0.0000074699,0.0044017218,0.0016900448
27914,10.1038/nature23667,25166,3(a),31359,MNC03R,undefined,650,127230,-0.00018814,2.5636,1.1512,0.0000078598,0.004503517,0.0017567159
27914,10.1038/nature23667,25166,3(a),31359,MNC03R,undefined,700,120600,-0.00019494,2.5227,1.2685,0.0000082919,0.0045829934,0.0018167017
27914,10.1038/nature23667,25166,3(a),31359,MNC03R,undefined,750,113970,-0.00020175,2.4817,1.3859,0.0000087742,0.004638928,0.0018692542
27914,10.1038/nature23667,25166,3(a),31359,MNC03R,undefined,800,107340,-0.00020855,2.4408,1.5032,0.0000093162,0.0046685496,0.0019127129
27914,10.1038/nature23667,25166,3(a),31359,MNC03R,undefined,850,100710,-0.00021536,2.3998,1.6544,0.0000099295,0.0046709227,0.00194638
27914,10.1038/nature23667,25167,3(b),31359,MNC03R,undefined,300,,-0.0001405,,,,,

File: csvfiles/TunableOptTemp10.1021acs.cgd.8b00605.csv
sid,DOI,figureid,fignum,sampleid,samplename,composition,Temperature,Electrical conductivity,Seebeck coefficient,Thermal conductivity,ZT,Electrical resistivity,Power factor,Figure of merit Z
27931,10.1021/acs.cgd.8b00605,25595,3a,31869,3T-Perpendicular,Bi0.875Ba0.125CuSeO,350,58765,0.000099641,0.80055,0.25403,0.0000170169,0.0005834382,0.0007287968
27931,10.1021/acs.cgd.8b00605,25595,3a,31869,3T-Perpendicular,Bi0.875Ba0.125CuSeO,400,55143,0.00010814,0.77494,0.3495,0.0000181347,0.0006448566,0.0008321374
27931,10.1021/acs.cgd.8b00605,25595,3a,31869,3T-Perpendicular,Bi0.875Ba0.125CuSeO,450,51521,0.00011664,0.74933,0.44497,0.0000194096,0.0007009375,0.000935419
27931,10.1021/acs.cgd.8b00605,25595,3a,31869,3T-Perpendicular,Bi0.875Ba0.125CuSeO,500,47899,0.00012514,0.72372,0.54044,0.0000208773,0.0007500993,0.0010364496
27931,10.1021/acs.cgd.8b00605,25595,3a,31869,3T-Perpendicular,Bi0.875Ba0.125CuSeO,550,44277,0.00013364,0.69811,0.63591,0.0000225851,0.0007907717,0.0011327322
27931,10.1021/acs.cgd.8b00605,25595,3a,31869,3T-Perpendicular,Bi0.875Ba0.125CuSeO,600,40656,0.00014214,0.6725,0.73137,0.0000245966,0.0008214049,0.0012214199
27931,10.1021/acs.cgd.8b00605,25595,3a,31869,3T-Perpendicular,Bi0.875Ba0.125CuSeO,650,37034,0.00015064,0.64689,0.82684,0.0000270022,0.0008403907,0.0012991246
27931,10.1021/acs.cgd.8b00605,25595,3a,31869,3T-Perpendicular,Bi0.875Ba0.125CuSeO,700,33412,0.00015914,0.62128,0.92231,0.0000299294,0.0008461769,0.0013619896
27931,10.1021/acs.cgd.8b00605,25595,3a,31869,3T-Perpendicular,Bi0.875Ba0.125CuSeO,750,29790,0.00016764,0.59567,1.0178,0.0000335683,0.0008371934,0.0014054651
27931,10.1021/acs.cgd.8b00605,25595,3a,31869,3T-Perpendicular,Bi0.875Ba0.125CuSeO,800,26168,0.00017614,0.57006,1.1133,0.0000382146,0.00081187,0.0014241835
27931,10.1021/acs.cgd.8b00605,25595,3a,31869,3T-Perpendicular,Bi0.875Ba0.125CuSeO,850,22547,0.00018464,0.54445,1.2087,0.0000443518,0.0007686707,0.0014118298
27931,10.1021/acs.cgd.8b00605,25595,3a,31869,3T-Perpendicular,Bi0.875Ba0.125CuSeO,900,18925,0.00019314,0.51884,1.3042,0.0000528402,0.0007059604,0.0013606515
27931,10.1021/acs.cgd.8b00605,25596,3c,31869,3T-Perpendicular,Bi0.875Ba0.125CuSeO,300,,0.000091141,0.82616,0.15856,,,
27931,10.1021/acs.cgd.8b00605,25595,3a,31868,3T-Parallel,Bi0.875Ba0.125CuSeO,350,13745,0.00010113,0.59519,0.061537,0.0000727537,0.0001405739,0.0002361833
27931,10.1021/acs.cgd.8b00605,25595,3a,31868,3T-Parallel,Bi0.875Ba0.125CuSeO,400,12942,0.00010958,0.56982,0.10559,0.0000772678,0.0001554046,0.0002727258
27931,10.1021/acs.cgd.8b00605,25595,3a,31868,3T-Parallel,Bi0.875Ba0.125CuSeO,450,12139,0.00011804,0.54445,0.14965,0.0000823791,0.000169138,0.0003106586
27931,10.1021/acs.cgd.8b00605,25595,3a,31868,3T-Parallel,Bi0.875Ba0.125CuSeO,500,11336,0.0001265,0.51908,0.1937,0.0000882145,0.0001814015,0.0003494673
27931,10.1021/acs.cgd.8b00605,25595,3a,31868,3T-Parallel,Bi0.875Ba0.125CuSeO,550,10532,0.00013495,0.49371,0.23776,0.0000949487,0.0001918035,0.0003884943
27931,10.1021/acs.cgd.8b00605,25595,3a,31868,3T-Parallel,Bi0.875Ba0.125CuSeO,600,9729,0.00014341,0.46835,0.28181,0.0001027855,0.0002000908,0.0004272249
27931,10.1021/acs.cgd.8b00605,25595,3a,31868,3T-Parallel,Bi0.875Ba0.125CuSeO,650,8925.7,0.00015187,0.44298,0.32586,0.000112036,0.0002058668,0.0004647315
27931,10.1021/acs.cgd.8b00605,25595,3a,31868,3T-Parallel,Bi0.875Ba0.125CuSeO,700,8122.4,0.00016032,0.41761,0.36992,0.0001231163,0.000208766,0.0004999066
27931,10.1021/acs.cgd.8b00605,25595,3a,31868,3T-Parallel,Bi0.875Ba0.125CuSeO,750,7319.1,0.00016878,0.39224,0.41397,0.0001366288,0.0002084969,0.0005315545
27931,10.1021/acs.cgd.8b00605,25595,3a,31868,3T-Parallel,Bi0.875Ba0.125CuSeO,800,6515.9,0.00017724,0.36687,0.45803,0.0001534707,0.0002046906,0.0005579377
27931,10.1021/acs.cgd.8b00605,25595,3a,31868,3T-Parallel,Bi0.875Ba0.125CuSeO,850,5712.6,0.0001857,0.3415,0.50208,0.0001750516,0.0001969961,0.0005768553
27931,10.1021/acs.cgd.8b00605,25595,3a,31868,3T-Parallel,Bi0.875Ba0.125CuSeO,900,4909.3,0.00019415,0.31613,0.54614,0.000203695,0.0001850522,0.0005853676
27931,10.1021/acs.cgd.8b00605,25597,4a,31868,3T-Parallel,Bi0.875Ba0.125CuSeO,300,,,0.62056,0.017483,,,
27931,10.1021/acs.cgd.8b00605,25595,3a,31862,0T-parallel,Bi0.875Ba0.125CuSeO,300,50210,0.000086461,0.6688,0.16837,0.0000199164,0.0003753451,0.0005612217
27931,10.1021/acs.cgd.8b00605,25595,3a,31862,0T-parallel,Bi0.875Ba0.125CuSeO,350,47389,0.000097363,0.65051,0.058678,0.0000211019,0.0004492266,0.000690576
27931,10.1021/acs.cgd.8b00605,25595,3a,31862,0T-parallel,Bi0.875Ba0.125CuSeO,400,44567,0.00010781,0.63221,0.10349,0.0000224381,0.0005180021,0.0008193513
27931,10.1021/acs.cgd.8b00605,25595,3a,31862,0T-parallel,Bi0.875Ba0.125CuSeO,450,41746,0.0001178,0.61392,0.1483,0.0000239544,0.0005793026,0.0009436125
27931,10.1021/acs.cgd.8b00605,25595,3a,31862,0T-parallel,Bi0.875Ba0.125CuSeO,500,38924,0.00012734,0.59563,0.19311,0.0000256911,0.0006311712,0.0010596699
27931,10.1021/acs.cgd.8b00605,25595,3a,31862,0T-parallel,Bi0.875Ba0.125CuSeO,550,36103,0.00013643,0.57734,0.23792,0.0000276985,0.0006719904,0.0011639422
27931,10.1021/acs.cgd.8b00605,25595,3a,31862,0T-parallel,Bi0.875Ba0.125CuSeO,600,33282,0.00014506,0.55904,0.28273,0.0000300463,0.0007003333,0.0012527427
27931,10.1021/acs.cgd.8b00605,25595,3a,31862,0T-parallel,Bi0.875Ba0.125CuSeO,650,30460,0.00015324,0.54075,0.32754,0.0000328299,0.0007152769,0.0013227497
27931,10.1021/acs.cgd.8b00605,25595,3a,31862,0T-parallel,Bi0.875Ba0.125CuSeO,700,27639,0.00016096,0.52246,0.37235,0.0000361808,0.0007160746,0.0013705826
27931,10.1021/acs.cgd.8b00605,25595,3a,31862,0T-parallel,Bi0.875Ba0.125CuSeO,750,24817,0.00016823,0.50417,0.41716,0.000040295,0.0007023542,0.00139309
27931,10.1021/acs.cgd.8b00605,25595,3a,31862,0T-parallel,Bi0.875Ba0.125CuSeO,800,21996,0.00017504,0.48587,0.46197,0.0000454628,0.0006739355,0.0013870695
27931,10.1021/acs.cgd.8b00605,25595,3a,31862,0T-parallel,Bi0.875Ba0.125CuSeO,850,19174,0.0001814,0.46758,0.50678,0.000052154,0.0006309389,0.001349371
27931,10.1021/acs.cgd.8b00605,25595,3a,31862,0T-parallel,Bi0.875Ba0.125CuSeO,900,16353,0.00018731,0.44929,0.55159,0.0000611509,0.0005737456,0.001277005
27931,10.1021/acs.cgd.8b00605,25595,3a,31863,0T-Perpendicular, Bi0.875Ba0.125CuSeO,350,40170,0.000097952,0.67836,0.24762,0.0000248942,0.0003854149,0.0005681568
27931,10.1021/acs.cgd.8b00605,25595,3a,31863,0T-Perpendicular, Bi0.875Ba0.125CuSeO,400,37895,0.00010639,0.65958,0.34317,0.0000263887,0.0004289271,0.0006503034
27931,10.1021/acs.cgd.8b00605,25595,3a,31863,0T-Perpendicular, Bi0.875Ba0.125CuSeO,450,35620,0.00011482,0.6408,0.43873,0.0000280741,0.000469601,0.0007328355
27931,10.1021/acs.cgd.8b00605,25595,3a,31863,0T-Perpendicular, Bi0.875Ba0.125CuSeO,500,33345,0.00012325,0.62202,0.53428,0.0000299895,0.0005065293,0.0008143296
27931,10.1021/acs.cgd.8b00605,25595,3a,31863,0T-Perpendicular, Bi0.875Ba0.125CuSeO,550,31070,0.00013169,0.60324,0.62984,0.0000321854,0.0005388239,0.0008932165
27931,10.1021/acs.cgd.8b00605,25595,3a,31863,0T-Perpendicular, Bi0.875Ba0.125CuSeO,600,28795,0.00014012,0.58446,0.7254,0.0000347283,0.0005653499,0.000967303
27931,10.1021/acs.cgd.8b00605,25595,3a,31863,0T-Perpendicular, Bi0.875Ba0.125CuSeO,650,26520,0.00014855,0.56568,0.82095,0.0000377074,0.0005852196,0.0010345417
27931,10.1021/acs.cgd.8b00605,25595,3a,31863,0T-Perpendicular, Bi0.875Ba0.125CuSeO,700,24245,0.00015699,0.5469,0.91651,0.0000412456,0.0005975389,0.0010925926
27931,10.1021/acs.cgd.8b00605,25595,3a,31863,0T-Perpendicular, Bi0.875Ba0.125CuSeO,750,21970,0.00016542,0.52812,1.0121,0.0000455166,0.0006011822,0.0011383439
27931,10.1021/acs.cgd.8b00605,25595,3a,31863,0T-Perpendicular, Bi0.875Ba0.125CuSeO,800,19695,0.00017386,0.50934,1.1076,0.0000507743,0.0005953267,0.0011688198
27931,10.1021/acs.cgd.8b00605,25595,3a,31863,0T-Perpendicular, Bi0.875Ba0.125CuSeO,850,17420,0.00018229,0.49056,1.2032,0.0000574053,0.0005788604,0.0011799992
27931,10.1021/acs.cgd.8b00605,25595,3a,31863,0T-Perpendicular, Bi0.875Ba0.125CuSeO,900,15145,0.00019072,0.47178,1.2987,0.0000660284,0.000550886,0.0011676757
27931,10.1021/acs.cgd.8b00605,25596,3c,31863,0T-Perpendicular, Bi0.875Ba0.125CuSeO,300,,0.000089518,0.69714,,,,
27931,10.1021/acs.cgd.8b00605,25595,3a,31864,1T-Parallel, Bi0.875Ba0.125CuSeO,350,29500,0.000093806,0.72951,0.068278,0.0000338983,0.0002595872,0.0003558377
27931,10.1021/acs.cgd.8b00605,25595,3a,31864,1T-Parallel, Bi0.875Ba0.125CuSeO,400,27446,0.0001023,0.69993,0.12936,0.0000364352,0.0002872303,0.0004103701
27931,10.1021/acs.cgd.8b00605,25595,3a,31864,1T-Parallel, Bi0.875Ba0.125CuSeO,450,25392,0.00011102,0.67034,0.19045,0.0000393825,0.0003129676,0.0004668789
27931,10.1021/acs.cgd.8b00605,25595,3a,31864,1T-Parallel, Bi0.875Ba0.125CuSeO,500,23338,0.00011987,0.64076,0.25154,0.0000428486,0.0003353394,0.0005233464
27931,10.1021/acs.cgd.8b00605,25595,3a,31864,1T-Parallel, Bi0.875Ba0.125CuSeO,550,21283,0.00012879,0.61118,0.31262,0.0000469859,0.0003530182,0.0005776011
27931,10.1021/acs.cgd.8b00605,25595,3a,31864,1T-Parallel, Bi0.875Ba0.125CuSeO,600,19229,0.0001377,0.58159,0.37371,0.0000520048,0.0003646066,0.0006269135
27931,10.1021/acs.cgd.8b00605,25595,3a,31864,1T-Parallel, Bi0.875Ba0.125CuSeO,650,17175,0.00014651,0.55201,0.4348,0.0000582242,0.0003686645,0.0006678583
27931,10.1021/acs.cgd.8b00605,25595,3a,31864,1T-Parallel, Bi0.875Ba0.125CuSeO,700,15121,0.00015516,0.52243,0.49588,0.0000661332,0.0003640324,0.0006968061
27931,10.1021/acs.cgd.8b00605,25595,3a,31864,1T-Parallel, Bi0.875Ba0.125CuSeO,750,13067,0.00016357,0.49285,0.55697,0.0000765287,0.0003496095,0.0007093628
27931,10.1021/acs.cgd.8b00605,25595,3a,31864,1T-Parallel, Bi0.875Ba0.125CuSeO,800,11012,0.00017167,0.46326,0.61806,0.00009081,0.0003245301,0.0007005356
27931,10.1021/acs.cgd.8b00605,25595,3a,31864,1T-Parallel, Bi0.875Ba0.125CuSeO,850,8958.2,0.00017937,0.43368,0.67914,0.0001116296,0.0002882175,0.0006645857
27931,10.1021/acs.cgd.8b00605,25595,3a,31864,1T-Parallel, Bi0.875Ba0.125CuSeO,900,6904,0.0001866,0.4041,0.74023,0.0001448436,0.0002403942,0.000594888
27931,10.1021/acs.cgd.8b00605,25596,3c,31864,1T-Parallel, Bi0.875Ba0.125CuSeO,300,,0.000085598,0.75909,0.007192,,,
27931,10.1021/acs.cgd.8b00605,25595,3a,31865,1T-Perpendicular, Bi0.875Ba0.125CuSeO,300,44791,0.000090534,,0.11252,0.0000223259,0.0003671252,
27931,10.1021/acs.cgd.8b00605,25595,3a,31865,1T-Perpendicular, Bi0.875Ba0.125CuSeO,350,42311,0.000099012,,0.1952,0.0000236345,0.0004147906,
27931,10.1021/acs.cgd.8b00605,25595,3a,31865,1T-Perpendicular, Bi0.875Ba0.125CuSeO,400,39831,0.00010749,,0.27789,0.0000251061,0.0004602114,
27931,10.1021/acs.cgd.8b00605,25595,3a,31865,1T-Perpendicular, Bi0.875Ba0.125CuSeO,450,37352,0.00011597,,0.36058,0.0000267723,0.0005023486,
27931,10.1021/acs.cgd.8b00605,25595,3a,31865,1T-Perpendicular, Bi0.875Ba0.125CuSeO,500,34872,0.00012444,,0.44327,0.0000286763,0.0005400039,
27931,10.1021/acs.cgd.8b00605,25595,3a,31865,1T-Perpendicular, Bi0.875Ba0.125CuSeO,550,32392,0.00013292,,0.52596,0.0000308718,0.000572293,
27931,10.1021/acs.cgd.8b00605,25595,3a,31865,1T-Perpendicular, Bi0.875Ba0.125CuSeO,600,29912,0.0001414,,0.60865,0.0000334314,0.0005980593,
27931,10.1021/acs.cgd.8b00605,25595,3a,31865,1T-Perpendicular, Bi0.875Ba0.125CuSeO,650,27433,0.00014988,,0.69134,0.0000364524,0.0006162553,
27931,10.1021/acs.cgd.8b00605,25595,3a,31865,1T-Perpendicular, Bi0.875Ba0.125CuSeO,700,24953,0.00015835,,0.77403,0.0000400753,0.0006256896,
27931,10.1021/acs.cgd.8b00605,25595,3a,31865,1T-Perpendicular, Bi0.875Ba0.125CuSeO,750,22473,0.00016683,,0.85672,0.0000444978,0.0006254741,
27931,10.1021/acs.cgd.8b00605,25595,3a,31865,1T-Perpendicular, Bi0.875Ba0.125CuSeO,800,19993,0.00017531,,0.93941,0.0000500175,0.0006144568,
27931,10.1021/acs.cgd.8b00605,25595,3a,31865,1T-Perpendicular, Bi0.875Ba0.125CuSeO,850,17514,0.00018379,,1.0221,0.0000570972,0.0005916013,
27931,10.1021/acs.cgd.8b00605,25595,3a,31865,1T-Perpendicular, Bi0.875Ba0.125CuSeO,900,15034,0.00019226,,1.1048,0.0000665159,0.0005557154,
27931,10.1021/acs.cgd.8b00605,25595,3a,31866,2T-Parallel, Bi0.875Ba0.125CuSeO,350,19846,0.00010046,0.67159,0.082228,0.000050388,0.00020029,0.0002982326
27931,10.1021/acs.cgd.8b00605,25595,3a,31866,2T-Parallel, Bi0.875Ba0.125CuSeO,400,18682,0.00010885,0.6438,0.1318,0.0000535275,0.0002213504,0.0003438185
27931,10.1021/acs.cgd.8b00605,25595,3a,31866,2T-Parallel, Bi0.875Ba0.125CuSeO,450,17518,0.00011724,0.61601,0.18137,0.0000570841,0.0002407887,0.0003908844
27931,10.1021/acs.cgd.8b00605,25595,3a,31866,2T-Parallel, Bi0.875Ba0.125CuSeO,500,16354,0.00012562,0.58822,0.23095,0.0000611471,0.0002580724,0.0004387345
27931,10.1021/acs.cgd.8b00605,25595,3a,31866,2T-Parallel, Bi0.875Ba0.125CuSeO,550,15190,0.00013401,0.56043,0.28052,0.0000658328,0.0002727924,0.0004867554
27931,10.1021/acs.cgd.8b00605,25595,3a,31866,2T-Parallel, Bi0.875Ba0.125CuSeO,600,14026,0.0001424,0.53264,0.33009,0.0000712962,0.0002844159,0.0005339739
27931,10.1021/acs.cgd.8b00605,25595,3a,31866,2T-Parallel, Bi0.875Ba0.125CuSeO,650,12862,0.00015079,0.50485,0.37966,0.0000777484,0.0002924513,0.0005792836
27931,10.1021/acs.cgd.8b00605,25595,3a,31866,2T-Parallel, Bi0.875Ba0.125CuSeO,700,11697,0.00015917,0.47706,0.42924,0.000085492,0.0002963445,0.0006211892
27931,10.1021/acs.cgd.8b00605,25595,3a,31866,2T-Parallel, Bi0.875Ba0.125CuSeO,750,10533,0.00016756,0.44927,0.47881,0.0000949397,0.0002957282,0.0006582417
27931,10.1021/acs.cgd.8b00605,25595,3a,31866,2T-Parallel, Bi0.875Ba0.125CuSeO,800,9369.2,0.00017595,0.42148,0.52838,0.0001067327,0.0002900555,0.0006881832
27931,10.1021/acs.cgd.8b00605,25595,3a,31866,2T-Parallel, Bi0.875Ba0.125CuSeO,850,8205,0.00018434,0.39368,0.57796,0.0001218769,0.000278816,0.0007082301
27931,10.1021/acs.cgd.8b00605,25595,3a,31866,2T-Parallel, Bi0.875Ba0.125CuSeO,900,7040.9,0.00019272,0.36589,0.62753,0.0001420273,0.0002615061,0.0007147122
27931,10.1021/acs.cgd.8b00605,25596,3c,31866,2T-Parallel, Bi0.875Ba0.125CuSeO,300,,0.000092074,0.69938,0.032655,,,
27931,10.1021/acs.cgd.8b00605,25595,3a,31867,2T-Perpendicular,Bi0.875Ba0.125CuSeO,350,47066,0.000096048,0.74712,0.19075,0.0000212468,0.0004341941,0.0005811571
27931,10.1021/acs.cgd.8b00605,25595,3a,31867,2T-Perpendicular,Bi0.875Ba0.125CuSeO,400,44368,0.00010638,0.72465,0.28131,0.0000225388,0.0005020995,0.0006928856
27931,10.1021/acs.cgd.8b00605,25595,3a,31867,2T-Perpendicular,Bi0.875Ba0.125CuSeO,450,41671,0.00011633,0.70219,0.37186,0.0000239975,0.0005639198,0.0008030873
27931,10.1021/acs.cgd.8b00605,25595,3a,31867,2T-Perpendicular,Bi0.875Ba0.125CuSeO,500,38973,0.00012589,0.67972,0.46242,0.0000256588,0.0006176555,0.0009086911
27931,10.1021/acs.cgd.8b00605,25595,3a,31867,2T-Perpendicular,Bi0.875Ba0.125CuSeO,550,36275,0.00013508,0.65726,0.55297,0.0000275672,0.0006618956,0.001007053
27931,10.1021/acs.cgd.8b00605,25595,3a,31867,2T-Perpendicular,Bi0.875Ba0.125CuSeO,600,33578,0.00014388,0.63479,0.64353,0.0000297814,0.0006951134,0.001095029
27931,10.1021/acs.cgd.8b00605,25595,3a,31867,2T-Perpendicular,Bi0.875Ba0.125CuSeO,650,30880,0.0001523,0.61233,0.73409,0.0000323834,0.0007162706,0.001169746
27931,10.1021/acs.cgd.8b00605,25595,3a,31867,2T-Perpendicular,Bi0.875Ba0.125CuSeO,700,28182,0.00016033,0.58986,0.82464,0.0000354836,0.0007244383,0.0012281529
27931,10.1021/acs.cgd.8b00605,25595,3a,31867,2T-Perpendicular,Bi0.875Ba0.125CuSeO,750,25484,0.00016799,0.56739,0.9152,0.0000392403,0.0007191748,0.001267514
27931,10.1021/acs.cgd.8b00605,25595,3a,31867,2T-Perpendicular,Bi0.875Ba0.125CuSeO,800,22787,0.00017526,0.54493,1.0058,0.0000438847,0.000699927,0.0012844348
27931,10.1021/acs.cgd.8b00605,25595,3a,31867,2T-Perpendicular,Bi0.875Ba0.125CuSeO,850,20089,0.00018215,0.52246,1.0963,0.0000497785,0.0006665253,0.0012757443
27931,10.1021/acs.cgd.8b00605,25595,3a,31867,2T-Perpendicular,Bi0.875Ba0.125CuSeO,900,17391,0.00018866,0.5,1.1869,0.000057501,0.0006189908,0.0012379817
27931,10.1021/acs.cgd.8b00605,25596,3c,31867,2T-Perpendicular,Bi0.875Ba0.125CuSeO,300,,0.000085334,,0.10019,,,
