Repository: RamyaGuru/STD2_EffMass

# STD2_EffMass
Effective mass modeling of StarryData2 data

File: csvfiles/TuningCarrierScattering10.1039c7ee00098g.csv
sid,DOI,figureid,fignum,sampleid,samplename,composition,Temperature,Electrical conductivity,Seebeck coefficient,Thermal conductivity,ZT,Electrical resistivity,Power factor,Figure of merit Z
27915,10.1039/c7ee00098g,25171,Figure 1A,31360,Mg3.2Sb1.5Bi0.5􏰀xTex_ x=0.002,undefined,350,13706,,,,0.0000729607,,
27915,10.1039/c7ee00098g,25171,Figure 1A,31360,Mg3.2Sb1.5Bi0.5􏰀xTex_ x=0.002,undefined,400,13617,,,,0.0000734376,,
27915,10.1039/c7ee00098g,25171,Figure 1A,31360,Mg3.2Sb1.5Bi0.5􏰀xTex_ x=0.002,undefined,450,13527,,,,0.0000739262,,
27915,10.1039/c7ee00098g,25171,Figure 1A,31360,Mg3.2Sb1.5Bi0.5􏰀xTex_ x=0.002,undefined,500,13438,,,,0.0000744158,,
27915,10.1039/c7ee00098g,25171,Figure 1A,31360,Mg3.2Sb1.5Bi0.5􏰀xTex_ x=0.002,undefined,550,13348,,,,0.0000749176,,
27915,10.1039/c7ee00098g,25171,Figure 1A,31360,Mg3.2Sb1.5Bi0.5􏰀xTex_ x=0.002,undefined,600,13259,,,,0.0000754205,,
27915,10.1039/c7ee00098g,25171,Figure 1A,31360,Mg3.2Sb1.5Bi0.5􏰀xTex_ x=0.002,undefined,650,13169,,,,0.0000759359,,
27915,10.1039/c7ee00098g,25171,Figure 1A,31360,Mg3.2Sb1.5Bi0.5􏰀xTex_ x=0.002,undefined,700,13080,,,,0.0000764526,,
27915,10.1039/c7ee00098g,25171,Figure 1A,31360,Mg3.2Sb1.5Bi0.5􏰀xTex_ x=0.002,undefined,750,12990,,,,0.0000769823,,
27915,10.1039/c7ee00098g,25171,Figure 1A,31361,Mg3.2Sb1.5Bi0.5􏰀xTex_ x=0.004,undefined,350,18545,,,,0.0000539229,,
27915,10.1039/c7ee00098g,25171,Figure 1A,31361,Mg3.2Sb1.5Bi0.5􏰀xTex_ x=0.004,undefined,400,18641,,,,0.0000536452,,
27915,10.1039/c7ee00098g,25171,Figure 1A,31361,Mg3.2Sb1.5Bi0.5􏰀xTex_ x=0.004,undefined,450,18736,,,,0.0000533732,,
27915,10.1039/c7ee00098g,25171,Figure 1A,31361,Mg3.2Sb1.5Bi0.5􏰀xTex_ x=0.004,undefined,500,18832,,,,0.0000531011,,
27915,10.1039/c7ee00098g,25171,Figure 1A,31361,Mg3.2Sb1.5Bi0.5􏰀xTex_ x=0.004,undefined,550,18927,,,,0.0000528346,,
27915,10.1039/c7ee00098g,25171,Figure 1A,31361,Mg3.2Sb1.5Bi0.5􏰀xTex_ x=0.004,undefined,600,19022,,,,0.0000525707,,
27915,10.1039/c7ee00098g,25171,Figure 1A,31361,Mg3.2Sb1.5Bi0.5􏰀xTex_ x=0.004,undefined,650,19118,,,,0.0000523067,,
27915,10.1039/c7ee00098g,25171,Figure 1A,31361,Mg3.2Sb1.5Bi0.5􏰀xTex_ x=0.004,undefined,700,19213,,,,0.0000520481,,
27915,10.1039/c7ee00098g,25171,Figure 1A,31361,Mg3.2Sb1.5Bi0.5􏰀xTex_ x=0.004,undefined,750,19308,,,,0.000051792,,
27915,10.1039/c7ee00098g,25171,Figure 1A,31362,Mg3.2Sb1.5Bi0.5􏰀xTex_ x=0.006,undefined,350,21500,,,,0.0000465116,,
27915,10.1039/c7ee00098g,25171,Figure 1A,31362,Mg3.2Sb1.5Bi0.5􏰀xTex_ x=0.006,undefined,400,21864,,,,0.0000457373,,
27915,10.1039/c7ee00098g,25171,Figure 1A,31362,Mg3.2Sb1.5Bi0.5􏰀xTex_ x=0.006,undefined,450,22228,,,,0.0000449883,,
27915,10.1039/c7ee00098g,25171,Figure 1A,31362,Mg3.2Sb1.5Bi0.5􏰀xTex_ x=0.006,undefined,500,22592,,,,0.0000442635,,
27915,10.1039/c7ee00098g,25171,Figure 1A,31362,Mg3.2Sb1.5Bi0.5􏰀xTex_ x=0.006,undefined,550,22956,,,,0.0000435616,,
27915,10.1039/c7ee00098g,25171,Figure 1A,31362,Mg3.2Sb1.5Bi0.5􏰀xTex_ x=0.006,undefined,600,23320,,,,0.0000428816,,
27915,10.1039/c7ee00098g,25171,Figure 1A,31362,Mg3.2Sb1.5Bi0.5􏰀xTex_ x=0.006,undefined,650,23684,,,,0.0000422226,,
27915,10.1039/c7ee00098g,25171,Figure 1A,31362,Mg3.2Sb1.5Bi0.5􏰀xTex_ x=0.006,undefined,700,24048,,,,0.0000415835,,
27915,10.1039/c7ee00098g,25171,Figure 1A,31362,Mg3.2Sb1.5Bi0.5􏰀xTex_ x=0.006,undefined,750,24412,,,,0.0000409635,,
27915,10.1039/c7ee00098g,25171,Figure 1A,31363,Mg3.2Sb1.5Bi0.5􏰀xTex_ x=0.008,undefined,350,24519,,,,0.0000407847,,
27915,10.1039/c7ee00098g,25171,Figure 1A,31363,Mg3.2Sb1.5Bi0.5􏰀xTex_ x=0.008,undefined,400,24940,,,,0.0000400962,,
27915,10.1039/c7ee00098g,25171,Figure 1A,31363,Mg3.2Sb1.5Bi0.5􏰀xTex_ x=0.008,undefined,450,25361,,,,0.0000394306,,
27915,10.1039/c7ee00098g,25171,Figure 1A,31363,Mg3.2Sb1.5Bi0.5􏰀xTex_ x=0.008,undefined,500,25783,,,,0.0000387852,,
27915,10.1039/c7ee00098g,25171,Figure 1A,31363,Mg3.2Sb1.5Bi0.5􏰀xTex_ x=0.008,undefined,550,26204,,,,0.0000381621,,
27915,10.1039/c7ee00098g,25171,Figure 1A,31363,Mg3.2Sb1.5Bi0.5􏰀xTex_ x=0.008,undefined,600,26625,,,,0.0000375587,,
27915,10.1039/c7ee00098g,25171,Figure 1A,31363,Mg3.2Sb1.5Bi0.5􏰀xTex_ x=0.008,undefined,650,27046,,,,0.000036974,,
27915,10.1039/c7ee00098g,25171,Figure 1A,31363,Mg3.2Sb1.5Bi0.5􏰀xTex_ x=0.008,undefined,700,27468,,,,0.000036406,,
27915,10.1039/c7ee00098g,25171,Figure 1A,31363,Mg3.2Sb1.5Bi0.5􏰀xTex_ x=0.008,undefined,750,27889,,,,0.0000358564,,
27915,10.1039/c7ee00098g,25171,Figure 1A,31364,Mg3.2Sb1.5Bi0.5􏰀xTex_ x=0.010,undefined,350,25361,,,,0.0000394306,,
27915,10.1039/c7ee00098g,25171,Figure 1A,31364,Mg3.2Sb1.5Bi0.5􏰀xTex_ x=0.010,undefined,400,25923,,,,0.0000385758,,
27915,10.1039/c7ee00098g,25171,Figure 1A,31364,Mg3.2Sb1.5Bi0.5􏰀xTex_ x=0.010,undefined,450,26484,,,,0.0000377586,,
27915,10.1039/c7ee00098g,25171,Figure 1A,31364,Mg3.2Sb1.5Bi0.5􏰀xTex_ x=0.010,undefined,500,27045,,,,0.0000369754,,
27915,10.1039/c7ee00098g,25171,Figure 1A,31364,Mg3.2Sb1.5Bi0.5􏰀xTex_ x=0.010,undefined,550,27607,,,,0.0000362227,,
27915,10.1039/c7ee00098g,25171,Figure 1A,31364,Mg3.2Sb1.5Bi0.5􏰀xTex_ x=0.010,undefined,600,28168,,,,0.0000355013,,
27915,10.1039/c7ee00098g,25171,Figure 1A,31364,Mg3.2Sb1.5Bi0.5􏰀xTex_ x=0.010,undefined,650,28730,,,,0.0000348068,,
27915,10.1039/c7ee00098g,25171,Figure 1A,31364,Mg3.2Sb1.5Bi0.5􏰀xTex_ x=0.010,undefined,700,29291,,,,0.0000341402,,
27915,10.1039/c7ee00098g,25171,Figure 1A,31364,Mg3.2Sb1.5Bi0.5􏰀xTex_ x=0.010,undefined,750,29853,,,,0.0000334975,,
27915,10.1039/c7ee00098g,25171,Figure 1A,31365,Tamaki et al. [80],undefined,350,18281,,,,0.0000547016,,
27915,10.1039/c7ee00098g,25171,Figure 1A,31365,Tamaki et al. [80],undefined,400,19100,,,,0.000052356,,
27915,10.1039/c7ee00098g,25171,Figure 1A,31365,Tamaki et al. [80],undefined,450,19919,,,,0.0000502033,,
27915,10.1039/c7ee00098g,25171,Figure 1A,31365,Tamaki et al. [80],undefined,500,20739,,,,0.0000482183,,
27915,10.1039/c7ee00098g,25171,Figure 1A,31365,Tamaki et al. [80],undefined,550,21558,,,,0.0000463865,,
27915,10.1039/c7ee00098g,25171,Figure 1A,31365,Tamaki et al. [80],undefined,600,22377,,,,0.0000446887,,
27915,10.1039/c7ee00098g,25171,Figure 1A,31365,Tamaki et al. [80],undefined,650,23197,,,,0.000043109,,
27915,10.1039/c7ee00098g,25171,Figure 1A,31365,Tamaki et al. [80],undefined,700,24016,,,,0.0000416389,,
27915,10.1039/c7ee00098g,25172,Figure 2A,31366,Mg3.2􏰀xNbxSb1.5Bi0.49Te0.01_ x = 0,undefined,350,25552,-0.00018218,1.1111,0.2847,0.0000391359,0.0008480594,0.0007632611
27915,10.1039/c7ee00098g,25172,Figure 2A,31366,Mg3.2􏰀xNbxSb1.5Bi0.49Te0.01_ x = 0,undefined,400,26122,-0.00019419,1.0891,0.43925,0.0000382819,0.0009850542,0.0009044663
27915,10.1039/c7ee00098g,25172,Figure 2A,31366,Mg3.2􏰀xNbxSb1.5Bi0.49Te0.01_ x = 0,undefined,450,26692,-0.0002062,1.0671,0.59379,0.0000374644,0.0011349022,0.0010635388
27915,10.1039/c7ee00098g,25172,Figure 2A,31366,Mg3.2􏰀xNbxSb1.5Bi0.49Te0.01_ x = 0,undefined,500,27263,-0.00021821,1.0452,0.74834,0.0000366797,0.0012981442,0.0012420056
27915,10.1039/c7ee00098g,25172,Figure 2A,31366,Mg3.2􏰀xNbxSb1.5Bi0.49Te0.01_ x = 0,undefined,550,27833,-0.00023023,1.0232,0.90289,0.0000359286,0.0014753119,0.0014418607
27915,10.1039/c7ee00098g,25172,Figure 2A,31366,Mg3.2􏰀xNbxSb1.5Bi0.49Te0.01_ x = 0,undefined,600,28404,-0.00024224,1.0012,1.0574,0.0000352063,0.0016667529,0.0016647552
27915,10.1039/c7ee00098g,25172,Figure 2A,31366,Mg3.2􏰀xNbxSb1.5Bi0.49Te0.01_ x = 0,undefined,650,28974,-0.00025425,0.97927,1.212,0.0000345137,0.0018729681,0.0019126166
27915,10.1039/c7ee00098g,25172,Figure 2A,31366,Mg3.2􏰀xNbxSb1.5Bi0.49Te0.01_ x = 0,undefined,700,29544,-0.00026626,0.9573,1.3665,0.0000338478,0.0020945038,0.0021879283
27915,10.1039/c7ee00098g,25172,Figure 2A,31366,Mg3.2􏰀xNbxSb1.5Bi0.49Te0.01_ x = 0,undefined,750,30115,-0.00027827,0.93533,1.5211,0.000033206,0.0023319307,0.0024931636
27915,10.1039/c7ee00098g,25181,Figure 4A,31366,Mg3.2􏰀xNbxSb1.5Bi0.49Te0.01_ x = 0,undefined,300,,,1.133,,,,
27915,10.1039/c7ee00098g,25172,Figure 2A,31367,Mg3.2􏰀xNbxSb1.5Bi0.49Te0.01_ x = 0.01,undefined,350,37718,-0.00020593,1.1016,0.54429,0.0000265125,0.0015995134,0.0014519911
27915,10.1039/c7ee00098g,25172,Figure 2A,31367,Mg3.2􏰀xNbxSb1.5Bi0.49Te0.01_ x = 0.01,undefined,400,36356,-0.00021493,1.0796,0.66916,0.0000275058,0.001679462,0.0015556335
27915,10.1039/c7ee00098g,25172,Figure 2A,31367,Mg3.2􏰀xNbxSb1.5Bi0.49Te0.01_ x = 0.01,undefined,450,34993,-0.00022393,1.0575,0.79402,0.0000285771,0.0017547116,0.0016593017
27915,10.1039/c7ee00098g,25172,Figure 2A,31367,Mg3.2􏰀xNbxSb1.5Bi0.49Te0.01_ x = 0.01,undefined,500,33630,-0.00023293,1.0354,0.91888,0.0000297354,0.0018246422,0.0017622583
27915,10.1039/c7ee00098g,25172,Figure 2A,31367,Mg3.2􏰀xNbxSb1.5Bi0.49Te0.01_ x = 0.01,undefined,550,32268,-0.00024193,1.0133,1.0437,0.0000309905,0.0018886501,0.0018638607
27915,10.1039/c7ee00098g,25172,Figure 2A,31367,Mg3.2􏰀xNbxSb1.5Bi0.49Te0.01_ x = 0.01,undefined,600,30905,-0.00025093,0.99124,1.1686,0.0000323572,0.0019459601,0.0019631573
27915,10.1039/c7ee00098g,25172,Figure 2A,31367,Mg3.2􏰀xNbxSb1.5Bi0.49Te0.01_ x = 0.01,undefined,650,29543,-0.00025993,0.96916,1.2935,0.000033849,0.0019960316,0.002059548
27915,10.1039/c7ee00098g,25172,Figure 2A,31367,Mg3.2􏰀xNbxSb1.5Bi0.49Te0.01_ x = 0.01,undefined,700,28180,-0.00026893,0.94708,1.4183,0.0000354862,0.0020380719,0.0021519532
27915,10.1039/c7ee00098g,25172,Figure 2A,31367,Mg3.2􏰀xNbxSb1.5Bi0.49Te0.01_ x = 0.01,undefined,750,26818,-0.00027792,0.925,1.5432,0.0000372884,0.0020714096,0.0022393618
27915,10.1039/c7ee00098g,25181,Figure 4A,31367,Mg3.2􏰀xNbxSb1.5Bi0.49Te0.01_ x = 0.01,undefined,300,,,1.1237,,,,
27915,10.1039/c7ee00098g,25172,Figure 2A,31368,Mg3.2􏰀xNbxSb1.5Bi0.49Te0.01_ x = 0.05,undefined,350,44076,-0.00020798,1.0658,0.66763,0.0000226881,0.0019065374,0.0017888322
27915,10.1039/c7ee00098g,25172,Figure 2A,31368,Mg3.2􏰀xNbxSb1.5Bi0.49Te0.01_ x = 0.05,undefined,400,41722,-0.000217,1.0439,0.78412,0.0000239682,0.0019646473,0.0018820263
27915,10.1039/c7ee00098g,25172,Figure 2A,31368,Mg3.2􏰀xNbxSb1.5Bi0.49Te0.01_ x = 0.05,undefined,450,39369,-0.00022603,1.022,0.9006,0.0000254007,0.0020113449,0.0019680479
27915,10.1039/c7ee00098g,25172,Figure 2A,31368,Mg3.2􏰀xNbxSb1.5Bi0.49Te0.01_ x = 0.05,undefined,500,37016,-0.00023505,1.0002,1.0171,0.0000270153,0.0020450786,0.0020446696
27915,10.1039/c7ee00098g,25172,Figure 2A,31368,Mg3.2􏰀xNbxSb1.5Bi0.49Te0.01_ x = 0.05,undefined,550,34663,-0.00024407,0.97833,1.1336,0.0000288492,0.0020648806,0.0021106177
27915,10.1039/c7ee00098g,25172,Figure 2A,31368,Mg3.2􏰀xNbxSb1.5Bi0.49Te0.01_ x = 0.05,undefined,600,32310,-0.0002531,0.95648,1.2501,0.0000309502,0.002069766,0.0021639407
27915,10.1039/c7ee00098g,25172,Figure 2A,31368,Mg3.2􏰀xNbxSb1.5Bi0.49Te0.01_ x = 0.05,undefined,650,29957,-0.00026212,0.93462,1.3665,0.0000333812,0.0020582524,0.0022022345
27915,10.1039/c7ee00098g,25172,Figure 2A,31368,Mg3.2􏰀xNbxSb1.5Bi0.49Te0.01_ x = 0.05,undefined,700,27603,-0.00027115,0.91277,1.483,0.0000362279,0.0020294367,0.0022233823
27915,10.1039/c7ee00098g,25172,Figure 2A,31368,Mg3.2􏰀xNbxSb1.5Bi0.49Te0.01_ x = 0.05,undefined,750,25250,-0.00028017,0.89091,1.5995,0.000039604,0.0019820045,0.0022246967
27915,10.1039/c7ee00098g,25181,Figure 4A,31368,Mg3.2􏰀xNbxSb1.5Bi0.49Te0.01_ x = 0.05,undefined,300,,,1.0876,,,,
27915,10.1039/c7ee00098g,25172,Figure 2A,31369,Mg3.2􏰀xNbxSb1.5Bi0.49Te0.01_ x = 0.1,undefined,350,41383,-0.00020589,1.029,0.63642,0.0000241645,0.001754254,0.0017048144
27915,10.1039/c7ee00098g,25172,Figure 2A,31369,Mg3.2􏰀xNbxSb1.5Bi0.49Te0.01_ x = 0.1,undefined,400,39142,-0.0002154,1.0065,0.75475,0.000025548,0.0018160776,0.0018043494
27915,10.1039/c7ee00098g,25172,Figure 2A,31369,Mg3.2􏰀xNbxSb1.5Bi0.49Te0.01_ x = 0.1,undefined,450,36901,-0.00022491,0.98394,0.87308,0.0000270995,0.0018666189,0.0018970861
27915,10.1039/c7ee00098g,25172,Figure 2A,31369,Mg3.2􏰀xNbxSb1.5Bi0.49Te0.01_ x = 0.1,undefined,500,34660,-0.00023442,0.96142,0.9914,0.0000288517,0.0019046618,0.0019810924
27915,10.1039/c7ee00098g,25172,Figure 2A,31369,Mg3.2􏰀xNbxSb1.5Bi0.49Te0.01_ x = 0.1,undefined,550,32419,-0.00024394,0.93891,1.1097,0.0000308461,0.0019291485,0.0020546681
27915,10.1039/c7ee00098g,25172,Figure 2A,31369,Mg3.2􏰀xNbxSb1.5Bi0.49Te0.01_ x = 0.1,undefined,600,30177,-0.00025345,0.9164,1.2281,0.0000331378,0.001938477,0.0021153176
27915,10.1039/c7ee00098g,25172,Figure 2A,31369,Mg3.2􏰀xNbxSb1.5Bi0.49Te0.01_ x = 0.1,undefined,650,27936,-0.00026296,0.89389,1.3464,0.0000357961,0.0019317175,0.0021610237
27915,10.1039/c7ee00098g,25172,Figure 2A,31369,Mg3.2􏰀xNbxSb1.5Bi0.49Te0.01_ x = 0.1,undefined,700,25695,-0.00027247,0.87137,1.4647,0.0000389181,0.0019075943,0.0021891897
27915,10.1039/c7ee00098g,25172,Figure 2A,31369,Mg3.2􏰀xNbxSb1.5Bi0.49Te0.01_ x = 0.1,undefined,750,23454,-0.00028198,0.84886,1.583,0.0000426367,0.0018648913,0.0021969363
27915,10.1039/c7ee00098g,25181,Figure 4A,31369,Mg3.2􏰀xNbxSb1.5Bi0.49Te0.01_ x = 0.1,undefined,300,,,1.0515,,,,
27915,10.1039/c7ee00098g,25172,Figure 2A,31370,Mg3.2􏰀xNbxSb1.5Bi0.49Te0.01_ x = 0.15,undefined,350,41029,-0.00020493,0.99761,0.65011,0.000024373,0.0017230664,0.0017271944
27915,10.1039/c7ee00098g,25172,Figure 2A,31370,Mg3.2􏰀xNbxSb1.5Bi0.49Te0.01_ x = 0.15,undefined,400,38905,-0.00021501,0.97533,0.7802,0.0000257036,0.0017985509,0.0018440435
27915,10.1039/c7ee00098g,25172,Figure 2A,31370,Mg3.2􏰀xNbxSb1.5Bi0.49Te0.01_ x = 0.15,undefined,450,36781,-0.00022509,0.95304,0.91029,0.000027188,0.0018635281,0.0019553514
27915,10.1039/c7ee00098g,25172,Figure 2A,31370,Mg3.2􏰀xNbxSb1.5Bi0.49Te0.01_ x = 0.15,undefined,500,34657,-0.00023518,0.93076,1.0404,0.0000288542,0.0019168659,0.0020594632
27915,10.1039/c7ee00098g,25172,Figure 2A,31370,Mg3.2􏰀xNbxSb1.5Bi0.49Te0.01_ x = 0.15,undefined,550,32532,-0.00024526,0.90847,1.1705,0.000030739,0.0019568801,0.0021540393
27915,10.1039/c7ee00098g,25172,Figure 2A,31370,Mg3.2􏰀xNbxSb1.5Bi0.49Te0.01_ x = 0.15,undefined,600,30408,-0.00025535,0.88619,1.3006,0.0000328861,0.0019827118,0.0022373439
27915,10.1039/c7ee00098g,25172,Figure 2A,31370,Mg3.2􏰀xNbxSb1.5Bi0.49Te0.01_ x = 0.15,undefined,650,28284,-0.00026543,0.8639,1.4307,0.0000353557,0.0019926951,0.002306627
27915,10.1039/c7ee00098g,25172,Figure 2A,31370,Mg3.2􏰀xNbxSb1.5Bi0.49Te0.01_ x = 0.15,undefined,700,26160,-0.00027552,0.84162,1.5607,0.0000382263,0.0019858388,0.0023595433
27915,10.1039/c7ee00098g,25172,Figure 2A,31370,Mg3.2􏰀xNbxSb1.5Bi0.49Te0.01_ x = 0.15,undefined,750,24036,-0.0002856,0.81934,1.6908,0.0000416043,0.0019605531,0.0023928443
27915,10.1039/c7ee00098g,25181,Figure 4A,31370,Mg3.2􏰀xNbxSb1.5Bi0.49Te0.01_ x = 0.15,undefined,300,,,1.0199,,,,

File: csvfiles/UltralowThermCond10.1038nature13184.csv
sid,DOI,figureid,fignum,sampleid,samplename,composition,Temperature,Electrical conductivity,Seebeck coefficient,Thermal conductivity,ZT,Electrical resistivity,Power factor,Figure of merit Z
14595,10.1038/nature13184,25495,1e,31742,SnSe_ a-axis,SnSe,300,,0.00060113,0.41219,-0.14337,,,
14595,10.1038/nature13184,25495,1e,31742,SnSe_ a-axis,SnSe,350,-77.471,0.00058618,0.39455,-0.075455,-0.0129080559,-0.0000266196,-0.0000674682
14595,10.1038/nature13184,25495,1e,31742,SnSe_ a-axis,SnSe,400,24.634,0.00057122,0.3769,-0.0075353,0.0405943006,0.0000080379,0.0000213263
14595,10.1038/nature13184,25495,1e,31742,SnSe_ a-axis,SnSe,450,126.74,0.00055627,0.35926,0.060384,0.0078901688,0.000039218,0.0001091632
14595,10.1038/nature13184,25495,1e,31742,SnSe_ a-axis,SnSe,500,228.84,0.00054132,0.34161,0.1283,0.0043698654,0.0000670564,0.0001962951
14595,10.1038/nature13184,25495,1e,31742,SnSe_ a-axis,SnSe,550,330.95,0.00052637,0.32397,0.19622,0.0030216045,0.0000916948,0.0002830348
14595,10.1038/nature13184,25495,1e,31742,SnSe_ a-axis,SnSe,600,433.05,0.00051141,0.30632,0.26414,0.0023092022,0.00011326,0.000369744
14595,10.1038/nature13184,25495,1e,31742,SnSe_ a-axis,SnSe,650,535.16,0.00049646,0.28868,0.33206,0.0018686,0.0001319022,0.0004569151
14595,10.1038/nature13184,25495,1e,31742,SnSe_ a-axis,SnSe,700,637.26,0.00048151,0.27103,0.39998,0.0015692182,0.0001477499,0.0005451423
14595,10.1038/nature13184,25495,1e,31742,SnSe_ a-axis,SnSe,750,739.37,0.00046656,0.25339,0.4679,0.0013525028,0.0001609448,0.0006351662
14595,10.1038/nature13184,25495,1e,31742,SnSe_ a-axis,SnSe,800,841.47,0.0004516,0.23574,0.53582,0.0011883965,0.0001716115,0.0007279696
14595,10.1038/nature13184,25495,1e,31742,SnSe_ a-axis,SnSe,850,943.58,0.00043665,0.2181,0.60374,0.0010597936,0.000179906,0.0008248785
14595,10.1038/nature13184,25495,1e,31742,SnSe_ a-axis,SnSe,900,1045.7,0.0004217,0.20045,0.67166,0.0009562972,0.0001859578,0.0009277015
14595,10.1038/nature13184,25495,1e,31742,SnSe_ a-axis,SnSe,950,1147.8,0.00040675,0.18281,0.73958,0.0008712319,0.0001898984,0.0010387748
14595,10.1038/nature13184,25495,1e,31743,SnSe_ b-axis,SnSe,300,-949.63,0.00058011,0.63511,-0.41301,-0.0010530417,-0.0003195767,-0.0005031833
14595,10.1038/nature13184,25495,1e,31743,SnSe_ b-axis,SnSe,350,-352.9,0.00056415,0.60724,-0.20189,-0.0028336639,-0.0001123158,-0.0001849611
14595,10.1038/nature13184,25495,1e,31743,SnSe_ b-axis,SnSe,400,243.83,0.00054819,0.57936,0.0092192,0.0041012181,0.0000732739,0.0001264739
14595,10.1038/nature13184,25495,1e,31743,SnSe_ b-axis,SnSe,450,840.56,0.00053223,0.55148,0.22033,0.0011896831,0.0002381044,0.0004317553
14595,10.1038/nature13184,25495,1e,31743,SnSe_ b-axis,SnSe,500,1437.3,0.00051627,0.52361,0.43145,0.000695749,0.0003830903,0.000731633
14595,10.1038/nature13184,25495,1e,31743,SnSe_ b-axis,SnSe,550,2034,0.00050032,0.49573,0.64256,0.0004916421,0.0005091511,0.0010270734
14595,10.1038/nature13184,25495,1e,31743,SnSe_ b-axis,SnSe,600,2630.7,0.00048436,0.46785,0.85367,0.000380127,0.0006171743,0.0013191714
14595,10.1038/nature13184,25495,1e,31743,SnSe_ b-axis,SnSe,650,3227.5,0.0004684,0.43998,1.0648,0.0003098373,0.0007081089,0.0016094115
14595,10.1038/nature13184,25495,1e,31743,SnSe_ b-axis,SnSe,700,3824.2,0.00045244,0.4121,1.2759,0.0002614926,0.0007828212,0.0018995904
14595,10.1038/nature13184,25495,1e,31743,SnSe_ b-axis,SnSe,750,4420.9,0.00043649,0.38423,1.487,0.0002261983,0.0008422854,0.0021921386
14595,10.1038/nature13184,25495,1e,31743,SnSe_ b-axis,SnSe,800,5017.7,0.00042053,0.35635,1.6981,0.0001992945,0.0008873576,0.0024901293
14595,10.1038/nature13184,25495,1e,31743,SnSe_ b-axis,SnSe,850,5614.4,0.00040457,0.32847,1.9092,0.0001781134,0.0009189475,0.0027976604
14595,10.1038/nature13184,25495,1e,31743,SnSe_ b-axis,SnSe,900,6211.1,0.00038861,0.3006,2.1203,0.0001610021,0.0009379862,0.00312038
14595,10.1038/nature13184,25495,1e,31743,SnSe_ b-axis,SnSe,950,6807.8,0.00037265,0.27272,2.3315,0.0001468903,0.0009453857,0.0034665068
14595,10.1038/nature13184,25495,1e,31744,SnSe c-axis,SnSe,300,,0.00059333,0.59699,-0.29819,,,
14595,10.1038/nature13184,25495,1e,31744,SnSe c-axis,SnSe,350,-116.99,0.00057451,0.56831,-0.11951,-0.0085477391,-0.0000386139,-0.0000679452
14595,10.1038/nature13184,25495,1e,31744,SnSe c-axis,SnSe,400,360.63,0.0005557,0.53964,0.059176,0.0027729252,0.0001113634,0.0002063662
14595,10.1038/nature13184,25495,1e,31744,SnSe c-axis,SnSe,450,838.25,0.00053688,0.51096,0.23786,0.0011929615,0.0002416173,0.0004728693
14595,10.1038/nature13184,25495,1e,31744,SnSe c-axis,SnSe,500,1315.9,0.00051806,0.48228,0.41654,0.0007599362,0.0003531694,0.0007322911
14595,10.1038/nature13184,25495,1e,31744,SnSe c-axis,SnSe,550,1793.5,0.00049925,0.4536,0.59522,0.000557569,0.0004470309,0.0009855178
14595,10.1038/nature13184,25495,1e,31744,SnSe c-axis,SnSe,600,2271.1,0.00048043,0.42492,0.7739,0.0004403153,0.0005241994,0.0012336425
14595,10.1038/nature13184,25495,1e,31744,SnSe c-axis,SnSe,650,2748.7,0.00046161,0.39625,0.95258,0.0003638083,0.0005857034,0.0014781159
14595,10.1038/nature13184,25495,1e,31744,SnSe c-axis,SnSe,700,3226.4,0.0004428,0.36757,1.1313,0.000309943,0.0006326062,0.0017210496
14595,10.1038/nature13184,25495,1e,31744,SnSe c-axis,SnSe,750,3704,0.00042398,0.33889,1.3099,0.0002699784,0.0006658275,0.0019647304
14595,10.1038/nature13184,25495,1e,31744,SnSe c-axis,SnSe,800,4181.6,0.00040516,0.31021,1.4886,0.0002391429,0.000686429,0.0022127881
14595,10.1038/nature13184,25495,1e,31744,SnSe c-axis,SnSe,850,4659.2,0.00038635,0.28154,1.6673,0.0002146291,0.0006954616,0.0024702055
14595,10.1038/nature13184,25495,1e,31744,SnSe c-axis,SnSe,900,5136.9,0.00036753,0.25286,1.846,0.0001946699,0.0006938837,0.0027441419
14595,10.1038/nature13184,25495,1e,31744,SnSe c-axis,SnSe,950,5614.5,0.00034871,0.22418,2.0247,0.0001781103,0.0006827157,0.0030453908

File: csvfiles/anargydroditetypeag9GaSe610.1039c7cc05935c.csv
sid,DOI,figureid,fignum,sampleid,samplename,composition,Temperature,Electrical conductivity,Seebeck coefficient,Thermal conductivity,ZT,Electrical resistivity,Power factor,Figure of merit Z
27919,10.1039/c7cc05935c,25315,3a,31540,Ag9GaSe6-x_ x=0,Ag9GaSe6,300,2879,-0.00025017,0.2359,0.30358,0.0003473428,0.0001801823,0.000763808
27919,10.1039/c7cc05935c,25315,3a,31540,Ag9GaSe6-x_ x=0,Ag9GaSe6,350,3929.2,-0.00024723,0.25139,0.39296,0.0002545047,0.0002401632,0.0009553411
27919,10.1039/c7cc05935c,25315,3a,31540,Ag9GaSe6-x_ x=0,Ag9GaSe6,400,4979.4,-0.0002443,0.26688,0.48234,0.0002008274,0.000297183,0.0011135454
27919,10.1039/c7cc05935c,25315,3a,31540,Ag9GaSe6-x_ x=0,Ag9GaSe6,450,6029.6,-0.00024136,0.28237,0.57172,0.0001658485,0.0003512522,0.0012439432
27919,10.1039/c7cc05935c,25315,3a,31540,Ag9GaSe6-x_ x=0,Ag9GaSe6,500,7079.8,-0.00023842,0.29787,0.6611,0.0001412469,0.0004024448,0.0013510754
27919,10.1039/c7cc05935c,25315,3a,31540,Ag9GaSe6-x_ x=0,Ag9GaSe6,550,8130,-0.00023549,0.31336,0.75048,0.0001230012,0.0004508535,0.0014387718
27919,10.1039/c7cc05935c,25315,3a,31540,Ag9GaSe6-x_ x=0,Ag9GaSe6,600,9180.2,-0.00023255,0.32885,0.83987,0.0001089301,0.0004964606,0.0015096872
27919,10.1039/c7cc05935c,25315,3a,31540,Ag9GaSe6-x_ x=0,Ag9GaSe6,650,10230,-0.00022961,0.34434,0.92925,0.0000977517,0.0005393333,0.0015662813
27919,10.1039/c7cc05935c,25315,3a,31540,Ag9GaSe6-x_ x=0,Ag9GaSe6,700,11281,-0.00022668,0.35983,1.0186,0.0000886446,0.0005796609,0.0016109299
27919,10.1039/c7cc05935c,25315,3a,31540,Ag9GaSe6-x_ x=0,Ag9GaSe6,750,12331,-0.00022374,0.37533,1.108,0.0000810964,0.0006172848,0.0016446454
27919,10.1039/c7cc05935c,25316,3b,31540,Ag9GaSe6-x_ x=0,Ag9GaSe6,800,13381,,0.39082,,0.0000747328,,
27919,10.1039/c7cc05935c,25315,3a,31541,Ag9GaSe6-x_ x=0.01,Ag9GaSe5.99,300,13300,-0.00017925,,,0.000075188,0.0004273365,
27919,10.1039/c7cc05935c,25315,3a,31541,Ag9GaSe6-x_ x=0.01,Ag9GaSe5.99,350,13305,-0.00018225,0.44436,0.30575,0.0000751597,0.0004419264,0.0009945234
27919,10.1039/c7cc05935c,25315,3a,31541,Ag9GaSe6-x_ x=0.01,Ag9GaSe5.99,400,13311,-0.00018525,0.43444,0.41328,0.0000751258,0.0004568011,0.001051471
27919,10.1039/c7cc05935c,25315,3a,31541,Ag9GaSe6-x_ x=0.01,Ag9GaSe5.99,450,13316,-0.00018825,0.42452,0.52081,0.0000750976,0.0004718932,0.0011115925
27919,10.1039/c7cc05935c,25315,3a,31541,Ag9GaSe6-x_ x=0.01,Ag9GaSe5.99,500,13322,-0.00019125,0.41459,0.62834,0.0000750638,0.000487273,0.0011753129
27919,10.1039/c7cc05935c,25315,3a,31541,Ag9GaSe6-x_ x=0.01,Ag9GaSe5.99,550,13327,-0.00019425,0.40467,0.73587,0.0000750356,0.0005028685,0.0012426632
27919,10.1039/c7cc05935c,25315,3a,31541,Ag9GaSe6-x_ x=0.01,Ag9GaSe5.99,600,13333,-0.00019725,0.39475,0.8434,0.0000750019,0.0005187545,0.0013141343
27919,10.1039/c7cc05935c,25315,3a,31541,Ag9GaSe6-x_ x=0.01,Ag9GaSe5.99,650,13338,-0.00020025,0.38483,0.95093,0.0000749738,0.0005348546,0.0013898465
27919,10.1039/c7cc05935c,25315,3a,31541,Ag9GaSe6-x_ x=0.01,Ag9GaSe5.99,700,13344,-0.00020324,0.37491,1.0585,0.00007494,0.0005511939,0.0014702033
27919,10.1039/c7cc05935c,25315,3a,31541,Ag9GaSe6-x_ x=0.01,Ag9GaSe5.99,750,13349,-0.00020624,0.36499,1.166,0.000074912,0.0005677989,0.001555656
27919,10.1039/c7cc05935c,25315,3a,31541,Ag9GaSe6-x_ x=0.01,Ag9GaSe5.99,800,,-0.00020924,0.35507,,,,
27919,10.1039/c7cc05935c,25315,3a,31543,Ag9GaSe6-x_ x=0.03,Ag9GaSe5.97,350,48686,-0.000095885,0.57926,0.23566,0.0000205398,0.0004476158,0.0007727373
27919,10.1039/c7cc05935c,25315,3a,31543,Ag9GaSe6-x_ x=0.03,Ag9GaSe5.97,400,44999,-0.00010525,0.56856,0.32439,0.0000222227,0.0004984792,0.0008767399
27919,10.1039/c7cc05935c,25315,3a,31543,Ag9GaSe6-x_ x=0.03,Ag9GaSe5.97,450,41312,-0.00011461,0.55786,0.41311,0.000024206,0.0005426518,0.0009727383
27919,10.1039/c7cc05935c,25315,3a,31543,Ag9GaSe6-x_ x=0.03,Ag9GaSe5.97,500,37625,-0.00012398,0.54715,0.50184,0.0000265781,0.0005783354,0.0010569961
27919,10.1039/c7cc05935c,25315,3a,31543,Ag9GaSe6-x_ x=0.03,Ag9GaSe5.97,550,33938,-0.00013334,0.53645,0.59057,0.0000294655,0.0006034026,0.0011248067
27919,10.1039/c7cc05935c,25315,3a,31543,Ag9GaSe6-x_ x=0.03,Ag9GaSe5.97,600,30250,-0.00014271,0.52575,0.6793,0.0000330579,0.0006160759,0.0011718038
27919,10.1039/c7cc05935c,25315,3a,31543,Ag9GaSe6-x_ x=0.03,Ag9GaSe5.97,650,26563,-0.00015207,0.51505,0.76802,0.0000376464,0.0006142769,0.001192655
27919,10.1039/c7cc05935c,25315,3a,31543,Ag9GaSe6-x_ x=0.03,Ag9GaSe5.97,700,22876,-0.00016144,0.50435,0.85675,0.0000437139,0.0005962143,0.0011821439
27919,10.1039/c7cc05935c,25315,3a,31543,Ag9GaSe6-x_ x=0.03,Ag9GaSe5.97,750,19189,-0.0001708,0.49365,0.94548,0.0000521132,0.0005597938,0.0011339892
27919,10.1039/c7cc05935c,25316,3b,31543,Ag9GaSe6-x_ x=0.03,Ag9GaSe5.97,300,52373,,,0.14693,0.0000190938,,
27919,10.1039/c7cc05935c,25316,3b,31543,Ag9GaSe6-x_ x=0.03,Ag9GaSe5.97,800,15502,,,,0.0000645078,,
27919,10.1039/c7cc05935c,25315,3a,31542,Ag9GaSe6-x_ x=0.02,Ag9GaSe5.98,350,40777,-0.00011149,0.54432,0.27916,0.0000245236,0.0005068589,0.0009311782
27919,10.1039/c7cc05935c,25315,3a,31542,Ag9GaSe6-x_ x=0.02,Ag9GaSe5.98,400,37883,-0.00012055,0.53506,0.37725,0.0000263971,0.0005505272,0.0010289074
27919,10.1039/c7cc05935c,25315,3a,31542,Ag9GaSe6-x_ x=0.02,Ag9GaSe5.98,450,34988,-0.00012961,0.52581,0.47534,0.0000285812,0.0005877547,0.0011178082
27919,10.1039/c7cc05935c,25315,3a,31542,Ag9GaSe6-x_ x=0.02,Ag9GaSe5.98,500,32094,-0.00013866,0.51655,0.57343,0.0000311585,0.0006170584,0.0011945762
27919,10.1039/c7cc05935c,25315,3a,31542,Ag9GaSe6-x_ x=0.02,Ag9GaSe5.98,550,29200,-0.00014772,0.50729,0.67152,0.0000342466,0.000637179,0.0012560449
27919,10.1039/c7cc05935c,25315,3a,31542,Ag9GaSe6-x_ x=0.02,Ag9GaSe5.98,600,26306,-0.00015677,0.49804,0.76961,0.0000380141,0.0006465182,0.001298125
27919,10.1039/c7cc05935c,25315,3a,31542,Ag9GaSe6-x_ x=0.02,Ag9GaSe5.98,650,23412,-0.00016583,0.48878,0.8677,0.0000427131,0.0006438204,0.0013171987
27919,10.1039/c7cc05935c,25315,3a,31542,Ag9GaSe6-x_ x=0.02,Ag9GaSe5.98,700,20518,-0.00017488,0.47952,0.96579,0.0000487377,0.0006275023,0.001308605
27919,10.1039/c7cc05935c,25315,3a,31542,Ag9GaSe6-x_ x=0.02,Ag9GaSe5.98,750,17624,-0.00018394,0.47027,1.0639,0.0000567408,0.0005962891,0.0012679717
27919,10.1039/c7cc05935c,25316,3b,31542,Ag9GaSe6-x_ x=0.02,Ag9GaSe5.98,300,43671,,0.55358,,0.0000228985,,
27919,10.1039/c7cc05935c,25318,3d,31542,Ag9GaSe6-x_ x=0.02,Ag9GaSe5.98,800,,,,1.162,,,

File: csvfiles/bandengineeringofhighperf10.1039c4ee03042g.csv
sid,DOI,figureid,fignum,sampleid,samplename,composition,Temperature,Electrical conductivity,Seebeck coefficient,Thermal conductivity,ZT,Electrical resistivity,Power factor,Figure of merit Z
872,10.1039/c4ee03042g,8684,1(d),10602,x=0.06,FeNb0.94Ti0.06Sb,350,239290,0.00015017,12.266,0.14902,0.000004179,0.0053962357,0.0004399344
872,10.1039/c4ee03042g,8684,1(d),10602,x=0.06,FeNb0.94Ti0.06Sb,400,221630,0.00016005,11.772,0.1833,0.000004512,0.0056772746,0.0004822693
872,10.1039/c4ee03042g,8684,1(d),10602,x=0.06,FeNb0.94Ti0.06Sb,450,203960,0.00016993,11.277,0.21759,0.0000049029,0.0058895908,0.0005222657
872,10.1039/c4ee03042g,8684,1(d),10602,x=0.06,FeNb0.94Ti0.06Sb,500,186290,0.00017982,10.783,0.25187,0.000005368,0.0060237304,0.0005586321
872,10.1039/c4ee03042g,8684,1(d),10602,x=0.06,FeNb0.94Ti0.06Sb,550,168620,0.0001897,10.288,0.28615,0.0000059305,0.0060679745,0.0005898109
872,10.1039/c4ee03042g,8684,1(d),10602,x=0.06,FeNb0.94Ti0.06Sb,600,150950,0.00019958,9.7937,0.32043,0.0000066247,0.006012667,0.0006139321
872,10.1039/c4ee03042g,8684,1(d),10602,x=0.06,FeNb0.94Ti0.06Sb,650,133290,0.00020946,9.2992,0.35471,0.0000075024,0.0058478977,0.0006288603
872,10.1039/c4ee03042g,8684,1(d),10602,x=0.06,FeNb0.94Ti0.06Sb,700,115620,0.00021935,8.8047,0.389,0.000008649,0.0055629895,0.0006318205
872,10.1039/c4ee03042g,8684,1(d),10602,x=0.06,FeNb0.94Ti0.06Sb,750,97950,0.00022923,8.3102,0.42328,0.0000102093,0.0051469192,0.0006193496
872,10.1039/c4ee03042g,8684,1(d),10602,x=0.06,FeNb0.94Ti0.06Sb,800,80282,0.00023911,7.8157,0.45756,0.0000124561,0.0045900103,0.0005872808
872,10.1039/c4ee03042g,8684,1(d),10602,x=0.06,FeNb0.94Ti0.06Sb,850,62614,0.00024899,7.3211,0.49184,0.0000159709,0.0038818188,0.0005302234
872,10.1039/c4ee03042g,8684,1(d),10602,x=0.06,FeNb0.94Ti0.06Sb,900,44946,0.00025888,6.8266,0.52612,0.0000222489,0.0030122294,0.0004412489
872,10.1039/c4ee03042g,8684,1(d),10602,x=0.06,FeNb0.94Ti0.06Sb,950,27278,0.00026876,6.3321,0.56041,0.0000366596,0.0019703428,0.0003111674
872,10.1039/c4ee03042g,8684,1(d),10602,x=0.06,FeNb0.94Ti0.06Sb,1000,9610,,5.8376,0.59469,0.0001040583,,
872,10.1039/c4ee03042g,8685,3(a),10602,x=0.06,FeNb0.94Ti0.06Sb,300,256960,,12.761,,0.0000038917,,
872,10.1039/c4ee03042g,8685,3(a),10602,x=0.06,FeNb0.94Ti0.06Sb,1050,-8058,,5.3431,,-0.0001241003,,
872,10.1039/c4ee03042g,8879,2(a),10602,x=0.06,FeNb0.94Ti0.06Sb,50,345300,,,,0.000002896,,
872,10.1039/c4ee03042g,8879,2(a),10602,x=0.06,FeNb0.94Ti0.06Sb,100,327630,,,,0.0000030522,,
872,10.1039/c4ee03042g,8879,2(a),10602,x=0.06,FeNb0.94Ti0.06Sb,150,309970,,,,0.0000032261,,
872,10.1039/c4ee03042g,8879,2(a),10602,x=0.06,FeNb0.94Ti0.06Sb,200,292300,,,,0.0000034211,,
872,10.1039/c4ee03042g,8879,2(a),10602,x=0.06,FeNb0.94Ti0.06Sb,250,274630,,,,0.0000036413,,
872,10.1039/c4ee03042g,8684,1(d),10603,x=0.08,FeNb0.92Ti0.08Sb,350,445610,0.00013835,11.11,0.19688,0.0000022441,0.0085292974,0.0007677135
872,10.1039/c4ee03042g,8684,1(d),10603,x=0.08,FeNb0.92Ti0.08Sb,400,407020,0.00014675,10.672,0.233,0.0000024569,0.0087654046,0.000821346
872,10.1039/c4ee03042g,8684,1(d),10603,x=0.08,FeNb0.92Ti0.08Sb,450,368420,0.00015515,10.235,0.26912,0.0000027143,0.0088684303,0.0008664807
872,10.1039/c4ee03042g,8684,1(d),10603,x=0.08,FeNb0.92Ti0.08Sb,500,329830,0.00016356,9.7978,0.30525,0.0000030319,0.0088235705,0.0009005665
872,10.1039/c4ee03042g,8684,1(d),10603,x=0.08,FeNb0.92Ti0.08Sb,550,291230,0.00017196,9.3604,0.34137,0.0000034337,0.0086117415,0.0009200185
872,10.1039/c4ee03042g,8684,1(d),10603,x=0.08,FeNb0.92Ti0.08Sb,600,252640,0.00018037,8.9231,0.37749,0.0000039582,0.0082192222,0.0009211174
872,10.1039/c4ee03042g,8684,1(d),10603,x=0.08,FeNb0.92Ti0.08Sb,650,214040,0.00018877,8.4857,0.41362,0.000004672,0.0076271255,0.000898821
872,10.1039/c4ee03042g,8684,1(d),10603,x=0.08,FeNb0.92Ti0.08Sb,700,175450,0.00019718,8.0484,0.44974,0.0000056996,0.0068214876,0.0008475582
872,10.1039/c4ee03042g,8684,1(d),10603,x=0.08,FeNb0.92Ti0.08Sb,750,136850,0.00020558,7.611,0.48586,0.0000073073,0.0057837102,0.0007599146
872,10.1039/c4ee03042g,8684,1(d),10603,x=0.08,FeNb0.92Ti0.08Sb,800,98258,0.00021399,7.1736,0.52198,0.0000101773,0.0044994028,0.0006272169
872,10.1039/c4ee03042g,8684,1(d),10603,x=0.08,FeNb0.92Ti0.08Sb,850,59664,0.00022239,6.7363,0.55811,0.0000167605,0.0029508211,0.0004380478
872,10.1039/c4ee03042g,8684,1(d),10603,x=0.08,FeNb0.92Ti0.08Sb,900,21069,0.0002308,6.2989,0.59423,0.0000474631,0.001122317,0.0001781767
872,10.1039/c4ee03042g,8684,1(d),10603,x=0.08,FeNb0.92Ti0.08Sb,950,-17525,0.0002392,5.8616,0.63035,-0.0000570613,-0.0010027216,-0.0001710662
872,10.1039/c4ee03042g,8684,1(d),10603,x=0.08,FeNb0.92Ti0.08Sb,1000,-56120,0.00024761,5.4242,0.66647,-0.000017819,-0.0034407572,-0.0006343345
872,10.1039/c4ee03042g,8684,1(d),10603,x=0.08,FeNb0.92Ti0.08Sb,1050,-94715,0.00025601,4.9869,0.7026,-0.000010558,-0.0062077272,-0.0012448068
872,10.1039/c4ee03042g,8685,3(a),10603,x=0.08,FeNb0.92Ti0.08Sb,300,484200,,11.547,,0.0000020653,,
872,10.1039/c4ee03042g,8879,2(a),10603,x=0.08,FeNb0.92Ti0.08Sb,50,677180,,,,0.0000014767,,
872,10.1039/c4ee03042g,8879,2(a),10603,x=0.08,FeNb0.92Ti0.08Sb,100,638580,,,,0.000001566,,
872,10.1039/c4ee03042g,8879,2(a),10603,x=0.08,FeNb0.92Ti0.08Sb,150,599990,,,,0.0000016667,,
872,10.1039/c4ee03042g,8879,2(a),10603,x=0.08,FeNb0.92Ti0.08Sb,200,561390,,,,0.0000017813,,
872,10.1039/c4ee03042g,8879,2(a),10603,x=0.08,FeNb0.92Ti0.08Sb,250,522800,,,,0.0000019128,,
872,10.1039/c4ee03042g,8879,2(a),10603,x=0.08,FeNb0.92Ti0.08Sb,1100,-133310,,,,-0.0000075013,,
872,10.1039/c4ee03042g,8684,1(d),10604,x=0.12,FeNb0.88Ti0.12Sb,350,606590,0.00011654,9.7083,0.16356,0.0000016486,0.0082384455,0.0008485982
872,10.1039/c4ee03042g,8684,1(d),10604,x=0.12,FeNb0.88Ti0.12Sb,400,551460,0.00012464,9.329,0.20723,0.0000018134,0.0085670026,0.0009183195
872,10.1039/c4ee03042g,8684,1(d),10604,x=0.12,FeNb0.88Ti0.12Sb,450,496340,0.00013274,8.9497,0.25089,0.0000020147,0.0087454649,0.0009771797
872,10.1039/c4ee03042g,8684,1(d),10604,x=0.12,FeNb0.88Ti0.12Sb,500,441220,0.00014084,8.5704,0.29456,0.0000022664,0.0087519983,0.001021189
872,10.1039/c4ee03042g,8684,1(d),10604,x=0.12,FeNb0.88Ti0.12Sb,550,386100,0.00014895,8.1911,0.33823,0.00000259,0.0085660542,0.0010457758
872,10.1039/c4ee03042g,8684,1(d),10604,x=0.12,FeNb0.88Ti0.12Sb,600,330970,0.00015705,7.8118,0.38189,0.0000030214,0.0081632766,0.001044993
872,10.1039/c4ee03042g,8684,1(d),10604,x=0.12,FeNb0.88Ti0.12Sb,650,275850,0.00016515,7.4325,0.42556,0.0000036252,0.007523677,0.0010122673
872,10.1039/c4ee03042g,8684,1(d),10604,x=0.12,FeNb0.88Ti0.12Sb,700,220730,0.00017325,7.0532,0.46923,0.0000045304,0.0066253351,0.0009393375
872,10.1039/c4ee03042g,8684,1(d),10604,x=0.12,FeNb0.88Ti0.12Sb,750,165600,0.00018136,6.6739,0.51289,0.0000060386,0.0054468241,0.0008161381
872,10.1039/c4ee03042g,8684,1(d),10604,x=0.12,FeNb0.88Ti0.12Sb,800,110480,0.00018946,6.2946,0.55656,0.0000090514,0.0039656897,0.0006300146
872,10.1039/c4ee03042g,8684,1(d),10604,x=0.12,FeNb0.88Ti0.12Sb,850,55359,0.00019756,5.9153,0.60022,0.0000180639,0.0021606592,0.0003652662
872,10.1039/c4ee03042g,8684,1(d),10604,x=0.12,FeNb0.88Ti0.12Sb,900,236.27,0.00020566,5.536,0.64389,0.0042324459,0.0000099933,0.0000018051
872,10.1039/c4ee03042g,8684,1(d),10604,x=0.12,FeNb0.88Ti0.12Sb,950,-54887,0.00021377,5.1567,0.68756,-0.0000182193,-0.0025082049,-0.0004863973
872,10.1039/c4ee03042g,8684,1(d),10604,x=0.12,FeNb0.88Ti0.12Sb,1000,-110010,0.00022187,4.7774,0.73122,-0.0000090901,-0.0054153849,-0.0011335423
872,10.1039/c4ee03042g,8684,1(d),10604,x=0.12,FeNb0.88Ti0.12Sb,1050,-165130,0.00022997,4.3981,0.77489,-0.0000060558,-0.0087330984,-0.0019856525
872,10.1039/c4ee03042g,8685,3(a),10604,x=0.12,FeNb0.88Ti0.12Sb,300,661710,0.00010843,10.088,0.23136,0.0000015112,0.0077797674,0.0007711903
872,10.1039/c4ee03042g,8879,2(a),10604,x=0.12,FeNb0.88Ti0.12Sb,50,937320,,,,0.0000010669,,
872,10.1039/c4ee03042g,8879,2(a),10604,x=0.12,FeNb0.88Ti0.12Sb,100,882200,,,,0.0000011335,,
872,10.1039/c4ee03042g,8879,2(a),10604,x=0.12,FeNb0.88Ti0.12Sb,150,827080,,,,0.0000012091,,
872,10.1039/c4ee03042g,8879,2(a),10604,x=0.12,FeNb0.88Ti0.12Sb,200,771960,,,,0.0000012954,,
872,10.1039/c4ee03042g,8879,2(a),10604,x=0.12,FeNb0.88Ti0.12Sb,250,716830,,,,0.000001395,,
872,10.1039/c4ee03042g,8879,2(a),10604,x=0.12,FeNb0.88Ti0.12Sb,1100,-220250,,,,-0.0000045403,,
872,10.1039/c4ee03042g,8684,1(d),10605,x=0.16,FeNb0.84Ti0.16Sb,350,526320,0.000091938,7.7902,0.13673,0.0000019,0.0044487702,0.0005710727
872,10.1039/c4ee03042g,8684,1(d),10605,x=0.16,FeNb0.84Ti0.16Sb,400,481670,0.00010167,7.5366,0.19548,0.0000020761,0.0049789211,0.0006606323
872,10.1039/c4ee03042g,8684,1(d),10605,x=0.16,FeNb0.84Ti0.16Sb,450,437020,0.00011189,7.283,0.25424,0.0000022882,0.005471216,0.0007512311
872,10.1039/c4ee03042g,8684,1(d),10605,x=0.16,FeNb0.84Ti0.16Sb,500,392370,0.00012229,7.0294,0.31299,0.0000025486,0.0058678322,0.0008347558
872,10.1039/c4ee03042g,8684,1(d),10605,x=0.16,FeNb0.84Ti0.16Sb,550,347720,0.00013264,6.7758,0.37175,0.0000028759,0.0061175665,0.0009028552
872,10.1039/c4ee03042g,8684,1(d),10605,x=0.16,FeNb0.84Ti0.16Sb,600,303070,0.00014277,6.5222,0.4305,0.0000032996,0.0061775585,0.0009471587
872,10.1039/c4ee03042g,8684,1(d),10605,x=0.16,FeNb0.84Ti0.16Sb,650,258420,0.00015257,6.2686,0.48926,0.0000038697,0.0060153987,0.000959608
872,10.1039/c4ee03042g,8684,1(d),10605,x=0.16,FeNb0.84Ti0.16Sb,700,213770,0.00016197,6.015,0.54802,0.0000046779,0.0056081022,0.0009323528
872,10.1039/c4ee03042g,8684,1(d),10605,x=0.16,FeNb0.84Ti0.16Sb,750,169120,0.00017092,5.7614,0.60677,0.000005913,0.0049406119,0.0008575367
872,10.1039/c4ee03042g,8684,1(d),10605,x=0.16,FeNb0.84Ti0.16Sb,800,124470,0.00017939,5.5078,0.66553,0.0000080341,0.0040055407,0.0007272488
872,10.1039/c4ee03042g,8684,1(d),10605,x=0.16,FeNb0.84Ti0.16Sb,850,79824,0.00018736,5.2542,0.72428,0.0000125276,0.0028021233,0.0005333111
872,10.1039/c4ee03042g,8684,1(d),10605,x=0.16,FeNb0.84Ti0.16Sb,900,35174,0.00019477,5.0006,0.78304,0.0000284301,0.0013343381,0.0002668356
872,10.1039/c4ee03042g,8684,1(d),10605,x=0.16,FeNb0.84Ti0.16Sb,950,-9475.5,0.00020156,4.747,0.84179,-0.0001055353,-0.0003849558,-0.0000810945
872,10.1039/c4ee03042g,8684,1(d),10605,x=0.16,FeNb0.84Ti0.16Sb,1000,-54125,0.00020764,4.4934,0.90055,-0.0000184758,-0.0023335653,-0.0005193317
872,10.1039/c4ee03042g,8684,1(d),10605,x=0.16,FeNb0.84Ti0.16Sb,1050,-98775,0.00021286,4.2398,0.9593,-0.000010124,-0.004475434,-0.0010555767
872,10.1039/c4ee03042g,8685,3(a),10605,x=0.16,FeNb0.84Ti0.16Sb,300,570970,0.000083096,8.0438,0.14704,0.0000017514,0.0039425166,0.0004901311
872,10.1039/c4ee03042g,8685,3(a),10605,x=0.16,FeNb0.84Ti0.16Sb,1100,,,3.9862,,,,
872,10.1039/c4ee03042g,8879,2(a),10605,x=0.16,FeNb0.84Ti0.16Sb,50,794220,,,,0.0000012591,,
872,10.1039/c4ee03042g,8879,2(a),10605,x=0.16,FeNb0.84Ti0.16Sb,100,749570,,,,0.0000013341,,
872,10.1039/c4ee03042g,8879,2(a),10605,x=0.16,FeNb0.84Ti0.16Sb,150,704920,,,,0.0000014186,,
872,10.1039/c4ee03042g,8879,2(a),10605,x=0.16,FeNb0.84Ti0.16Sb,200,660270,,,,0.0000015145,,
872,10.1039/c4ee03042g,8879,2(a),10605,x=0.16,FeNb0.84Ti0.16Sb,250,615620,,,,0.0000016244,,
872,10.1039/c4ee03042g,8684,1(d),10606,x=0.20,FeNb0.8Ti0.2Sb,350,528280,0.000078197,6.6535,0.10065,0.0000018929,0.0032303111,0.0004855055
872,10.1039/c4ee03042g,8684,1(d),10606,x=0.20,FeNb0.8Ti0.2Sb,400,485460,0.000088425,6.4757,0.1553,0.0000020599,0.0037958023,0.0005861609
872,10.1039/c4ee03042g,8684,1(d),10606,x=0.20,FeNb0.8Ti0.2Sb,450,442630,0.000098765,6.2979,0.22333,0.0000022592,0.0043176455,0.0006855691
872,10.1039/c4ee03042g,8684,1(d),10606,x=0.20,FeNb0.8Ti0.2Sb,500,399810,0.0001091,6.1201,0.29136,0.0000025012,0.0047588625,0.0007775792
872,10.1039/c4ee03042g,8684,1(d),10606,x=0.20,FeNb0.8Ti0.2Sb,550,356980,0.0001193,5.9424,0.35939,0.0000028013,0.0050807143,0.0008549937
872,10.1039/c4ee03042g,8684,1(d),10606,x=0.20,FeNb0.8Ti0.2Sb,600,314160,0.00012928,5.7646,0.42742,0.0000031831,0.0052506561,0.0009108448
872,10.1039/c4ee03042g,8684,1(d),10606,x=0.20,FeNb0.8Ti0.2Sb,650,271330,0.00013894,5.5868,0.49545,0.0000036855,0.0052378421,0.0009375389
872,10.1039/c4ee03042g,8684,1(d),10606,x=0.20,FeNb0.8Ti0.2Sb,700,228510,0.0001482,5.409,0.56348,0.0000043762,0.00501882,0.0009278647
872,10.1039/c4ee03042g,8684,1(d),10606,x=0.20,FeNb0.8Ti0.2Sb,750,185680,0.00015699,5.2312,0.63151,0.0000053856,0.0045762433,0.000874798
872,10.1039/c4ee03042g,8684,1(d),10606,x=0.20,FeNb0.8Ti0.2Sb,800,142860,0.00016525,5.0535,0.69954,0.0000069999,0.0039011584,0.0007719716
872,10.1039/c4ee03042g,8684,1(d),10606,x=0.20,FeNb0.8Ti0.2Sb,850,100030,0.00017296,4.8757,0.76756,0.000009997,0.0029924136,0.0006137403
872,10.1039/c4ee03042g,8684,1(d),10606,x=0.20,FeNb0.8Ti0.2Sb,900,57206,0.00018009,4.6979,0.83559,0.0000174807,0.0018553283,0.0003949272
872,10.1039/c4ee03042g,8684,1(d),10606,x=0.20,FeNb0.8Ti0.2Sb,950,14381,0.00018665,4.5201,0.90362,0.0000695362,0.0005010085,0.0001108401
872,10.1039/c4ee03042g,8684,1(d),10606,x=0.20,FeNb0.8Ti0.2Sb,1000,-28444,0.00019266,4.3423,0.97165,-0.0000351568,-0.0010557809,-0.0002431386
872,10.1039/c4ee03042g,8684,1(d),10606,x=0.20,FeNb0.8Ti0.2Sb,1050,-71270,0.00019815,4.1646,1.0397,-0.0000140311,-0.0027983041,-0.0006719263
872,10.1039/c4ee03042g,8685,3(a),10606,x=0.20,FeNb0.8Ti0.2Sb,300,571110,,6.8313,,0.000001751,,
872,10.1039/c4ee03042g,8879,2(a),10606,x=0.20,FeNb0.8Ti0.2Sb,50,785230,,,,0.0000012735,,
872,10.1039/c4ee03042g,8879,2(a),10606,x=0.20,FeNb0.8Ti0.2Sb,100,742410,,,,0.000001347,,
872,10.1039/c4ee03042g,8879,2(a),10606,x=0.20,FeNb0.8Ti0.2Sb,150,699580,,,,0.0000014294,,
872,10.1039/c4ee03042g,8879,2(a),10606,x=0.20,FeNb0.8Ti0.2Sb,200,656760,,,,0.0000015226,,
872,10.1039/c4ee03042g,8879,2(a),10606,x=0.20,FeNb0.8Ti0.2Sb,250,613930,,,,0.0000016289,,
872,10.1039/c4ee03042g,8684,1(d),10607,x=0.24,FeNb0.76Ti0.24Sb,350,597280,0.000084677,6.7929,0.13991,0.0000016743,0.0042826137,0.0006304544
872,10.1039/c4ee03042g,8684,1(d),10607,x=0.24,FeNb0.76Ti0.24Sb,400,547080,0.000092835,6.6148,0.20387,0.0000018279,0.0047149199,0.0007127834
872,10.1039/c4ee03042g,8684,1(d),10607,x=0.24,FeNb0.76Ti0.24Sb,450,496870,0.00010099,6.4367,0.26782,0.0000020126,0.0050675672,0.0007872927
872,10.1039/c4ee03042g,8684,1(d),10607,x=0.24,FeNb0.76Ti0.24Sb,500,446670,0.00010915,6.2586,0.33178,0.0000022388,0.0053215024,0.0008502704
872,10.1039/c4ee03042g,8684,1(d),10607,x=0.24,FeNb0.76Ti0.24Sb,550,396470,0.00011731,6.0806,0.39574,0.0000025223,0.0054560759,0.0008972924
872,10.1039/c4ee03042g,8684,1(d),10607,x=0.24,FeNb0.76Ti0.24Sb,600,346270,0.00012547,5.9025,0.45969,0.0000028879,0.005451232,0.0009235463
872,10.1039/c4ee03042g,8684,1(d),10607,x=0.24,FeNb0.76Ti0.24Sb,650,296070,0.00013363,5.7244,0.52365,0.0000033776,0.0052869152,0.0009235754
872,10.1039/c4ee03042g,8684,1(d),10607,x=0.24,FeNb0.76Ti0.24Sb,700,245870,0.00014178,5.5464,0.5876,0.0000040672,0.0049423726,0.0008910956
872,10.1039/c4ee03042g,8684,1(d),10607,x=0.24,FeNb0.76Ti0.24Sb,750,195670,0.00014994,5.3683,0.65156,0.0000051106,0.0043990536,0.00081945
872,10.1039/c4ee03042g,8684,1(d),10607,x=0.24,FeNb0.76Ti0.24Sb,800,145470,0.0001581,5.1902,0.71552,0.0000068743,0.0036361114,0.0007005725
872,10.1039/c4ee03042g,8684,1(d),10607,x=0.24,FeNb0.76Ti0.24Sb,850,95267,0.00016626,5.0121,0.77947,0.0000104968,0.0026334073,0.00052541
872,10.1039/c4ee03042g,8684,1(d),10607,x=0.24,FeNb0.76Ti0.24Sb,900,45066,0.00017442,4.8341,0.84343,0.0000221897,0.001371013,0.0002836129
872,10.1039/c4ee03042g,8684,1(d),10607,x=0.24,FeNb0.76Ti0.24Sb,950,-5134.6,0.00018257,4.656,0.90739,-0.0001947571,-0.0001711455,-0.0000367581
872,10.1039/c4ee03042g,8684,1(d),10607,x=0.24,FeNb0.76Ti0.24Sb,1000,-55336,0.00019073,4.4779,0.97134,-0.0000180714,-0.0020130093,-0.0004495432
872,10.1039/c4ee03042g,8684,1(d),10607,x=0.24,FeNb0.76Ti0.24Sb,1050,-105540,0.00019889,4.2999,1.0353,-0.0000094751,-0.0041748703,-0.0009709226
872,10.1039/c4ee03042g,8879,2(a),10607,x=0.24,FeNb0.76Ti0.24Sb,50,898480,,,,0.000001113,,
872,10.1039/c4ee03042g,8879,2(a),10607,x=0.24,FeNb0.76Ti0.24Sb,100,848280,,,,0.0000011789,,
872,10.1039/c4ee03042g,8879,2(a),10607,x=0.24,FeNb0.76Ti0.24Sb,150,798080,,,,0.000001253,,
872,10.1039/c4ee03042g,8879,2(a),10607,x=0.24,FeNb0.76Ti0.24Sb,200,747880,,,,0.0000013371,,
872,10.1039/c4ee03042g,8879,2(a),10607,x=0.24,FeNb0.76Ti0.24Sb,250,697680,,,,0.0000014333,,
872,10.1039/c4ee03042g,8879,2(a),10607,x=0.24,FeNb0.76Ti0.24Sb,300,647480,,,,0.0000015444,,
872,10.1039/c4ee03042g,8879,2(a),10607,x=0.24,FeNb0.76Ti0.24Sb,1100,-155740,0.00020705,,,-0.000006421,-0.0066765275,
872,10.1039/c4ee03042g,8685,3(a),10601,x=0.04,FeNb0.96Ti0.04Sb,300,123240,,13.269,,0.0000081142,,
872,10.1039/c4ee03042g,8685,3(a),10601,x=0.04,FeNb0.96Ti0.04Sb,350,117410,0.00017309,12.681,0.12723,0.0000085172,0.003517621,0.000277393
872,10.1039/c4ee03042g,8685,3(a),10601,x=0.04,FeNb0.96Ti0.04Sb,400,111580,0.00018315,12.093,0.1593,0.0000089622,0.0037428309,0.0003095039
872,10.1039/c4ee03042g,8685,3(a),10601,x=0.04,FeNb0.96Ti0.04Sb,450,105750,0.0001932,11.504,0.19138,0.0000094563,0.0039472499,0.0003431198
872,10.1039/c4ee03042g,8685,3(a),10601,x=0.04,FeNb0.96Ti0.04Sb,500,99919,0.00020325,10.916,0.22346,0.0000100081,0.0041277101,0.0003781339
872,10.1039/c4ee03042g,8685,3(a),10601,x=0.04,FeNb0.96Ti0.04Sb,550,94089,0.0002133,10.328,0.25553,0.0000106282,0.0042807569,0.0004144807
872,10.1039/c4ee03042g,8685,3(a),10601,x=0.04,FeNb0.96Ti0.04Sb,600,88260,0.00022335,9.7398,0.28761,0.0000113302,0.0044028697,0.0004520493
872,10.1039/c4ee03042g,8685,3(a),10601,x=0.04,FeNb0.96Ti0.04Sb,650,82430,0.00023341,9.1516,0.31969,0.0000121315,0.0044908052,0.0004907126
872,10.1039/c4ee03042g,8685,3(a),10601,x=0.04,FeNb0.96Ti0.04Sb,700,76600,0.00024346,8.5634,0.35176,0.0000130548,0.0045402943,0.0005301976
872,10.1039/c4ee03042g,8685,3(a),10601,x=0.04,FeNb0.96Ti0.04Sb,750,70770,0.00025351,7.9752,0.38384,0.0000141303,0.0045481982,0.0005702927
872,10.1039/c4ee03042g,8685,3(a),10601,x=0.04,FeNb0.96Ti0.04Sb,800,64941,0.00026356,7.387,0.41592,0.0000153986,0.0045110534,0.0006106746
872,10.1039/c4ee03042g,8685,3(a),10601,x=0.04,FeNb0.96Ti0.04Sb,850,59111,0.00027361,6.7988,0.44799,0.0000169173,0.0044251932,0.0006508786
872,10.1039/c4ee03042g,8685,3(a),10601,x=0.04,FeNb0.96Ti0.04Sb,900,53281,0.00028366,6.2106,0.48007,0.0000187684,0.0042871489,0.0006902954
872,10.1039/c4ee03042g,8685,3(a),10601,x=0.04,FeNb0.96Ti0.04Sb,950,47451,0.00029372,5.6224,0.51215,0.0000210744,0.004093666,0.0007280994
872,10.1039/c4ee03042g,8879,2(a),10601,x=0.04,FeNb0.96Ti0.04Sb,50,152390,,,,0.0000065621,,
872,10.1039/c4ee03042g,8879,2(a),10601,x=0.04,FeNb0.96Ti0.04Sb,100,146560,,,,0.0000068231,,
872,10.1039/c4ee03042g,8879,2(a),10601,x=0.04,FeNb0.96Ti0.04Sb,150,140730,,,,0.0000071058,,
872,10.1039/c4ee03042g,8879,2(a),10601,x=0.04,FeNb0.96Ti0.04Sb,200,134900,,,,0.0000074129,,
872,10.1039/c4ee03042g,8879,2(a),10601,x=0.04,FeNb0.96Ti0.04Sb,250,129070,,,,0.0000077477,,
872,10.1039/c4ee03042g,8879,2(a),10601,x=0.04,FeNb0.96Ti0.04Sb,1000,41622,,,,0.0000240258,,
