Repository: RamyaGuru/STD2_EffMass

# STD2_EffMass
Effective mass modeling of StarryData2 data

File: csvfiles/AchievingZTBi10.1038ncomms13713.csv
sid,DOI,figureid,fignum,sampleid,samplename,composition,Temperature,Carrier concentration,Electrical conductivity,Power factor,Seebeck coefficient,Thermal conductivity,ZT,Electrical resistivity,Figure of merit Z
27933,10.1038/ncomms13713,26655,2(b),33442,Un-doped SnSe_ 5.2e18,SnSe,350,-3.9189e+23,738.77,0.00019174,0.00052033,,0.078236,0.0013536013,
27933,10.1038/ncomms13713,26655,2(b),33442,Un-doped SnSe_ 5.2e18,SnSe,400,-3.9048e+21,690.06,0.00018588,0.00052642,,0.10769,0.0014491493,
27933,10.1038/ncomms13713,26655,2(b),33442,Un-doped SnSe_ 5.2e18,SnSe,450,3.8408e+23,641.36,0.00018001,0.00053251,,0.13715,0.0015591867,
27933,10.1038/ncomms13713,26655,2(b),33442,Un-doped SnSe_ 5.2e18,SnSe,500,7.7207e+23,592.65,0.00017415,0.00053859,,0.16661,0.0016873365,
27933,10.1038/ncomms13713,26655,2(b),33442,Un-doped SnSe_ 5.2e18,SnSe,550,1.1601e+24,543.95,0.00016829,0.00054468,,0.19607,0.0018384043,
27933,10.1038/ncomms13713,26655,2(b),33442,Un-doped SnSe_ 5.2e18,SnSe,600,1.548e+24,495.24,0.00016243,0.00055077,,0.22553,0.002019223,
27933,10.1038/ncomms13713,26655,2(b),33442,Un-doped SnSe_ 5.2e18,SnSe,650,1.936e+24,446.53,0.00015656,0.00055686,,0.25498,0.0022394912,
27933,10.1038/ncomms13713,26655,2(b),33442,Un-doped SnSe_ 5.2e18,SnSe,700,2.324e+24,397.83,0.0001507,0.00056295,,0.28444,0.0025136365,
27933,10.1038/ncomms13713,26655,2(b),33442,Un-doped SnSe_ 5.2e18,SnSe,750,2.712e+24,349.12,0.00014484,0.00056903,,0.3139,0.0028643446,
27933,10.1038/ncomms13713,26656,3(a),33442,Un-doped SnSe_ 5.2e18,SnSe,300,,787.47,0.00020824,0.00051424,,0.048778,0.0012698896,
27933,10.1038/ncomms13713,26655,2(b),33443,Bi-doped SnSe_ 8.7e18,Sn0.98SeBi0.02,350,-7.3092e+23,152.26,0.000085288,-0.00052806,0.72836,0.016537,0.0065677131,0.0001170959
27933,10.1038/ncomms13713,26655,2(b),33443,Bi-doped SnSe_ 8.7e18,Sn0.98SeBi0.02,400,-1.4748e+22,326.6,0.00010206,-0.00050534,0.67449,0.067229,0.0030618494,0.0001513143
27933,10.1038/ncomms13713,26655,2(b),33443,Bi-doped SnSe_ 8.7e18,Sn0.98SeBi0.02,450,7.0143e+23,500.94,0.00011884,-0.00048262,0.62062,0.11792,0.0019962471,0.0001914859
27933,10.1038/ncomms13713,26655,2(b),33443,Bi-doped SnSe_ 8.7e18,Sn0.98SeBi0.02,500,1.4176e+24,675.28,0.00013561,-0.0004599,0.56675,0.16861,0.0014808672,0.0002392766
27933,10.1038/ncomms13713,26655,2(b),33443,Bi-doped SnSe_ 8.7e18,Sn0.98SeBi0.02,550,2.1338e+24,849.62,0.00015239,-0.00043718,0.51288,0.2193,0.0011769968,0.000297126
27933,10.1038/ncomms13713,26655,2(b),33443,Bi-doped SnSe_ 8.7e18,Sn0.98SeBi0.02,600,2.85e+24,1024,0.00016916,-0.00041447,0.45901,0.27,0.0009765625,0.0003685323
27933,10.1038/ncomms13713,26655,2(b),33443,Bi-doped SnSe_ 8.7e18,Sn0.98SeBi0.02,650,3.5661e+24,1198.3,0.00018594,-0.00039175,0.40514,0.32069,0.0008345156,0.0004589525
27933,10.1038/ncomms13713,26655,2(b),33443,Bi-doped SnSe_ 8.7e18,Sn0.98SeBi0.02,700,4.2823e+24,1372.6,0.00020271,-0.00036903,0.35127,0.37138,0.0007285444,0.0005770775
27933,10.1038/ncomms13713,26655,2(b),33443,Bi-doped SnSe_ 8.7e18,Sn0.98SeBi0.02,750,4.9985e+24,1547,0.00021949,-0.00034631,0.2974,0.42207,0.0006464124,0.0007380296
27933,10.1038/ncomms13713,26656,3(a),33443,Bi-doped SnSe_ 8.7e18,Sn0.98SeBi0.02,300,,-22.074,-0.0000066963,-0.00055078,0.78223,-0.034155,-0.0453021654,-0.0000085605
27933,10.1038/ncomms13713,26655,2(b),33444,Bi-doped SnSe_ 1.7e19,Sn0.96SeBi0.04,350,-1.5517e+24,994.88,0.00049858,-0.00066613,0.73809,0.29525,0.0010051463,0.0006755003
27933,10.1038/ncomms13713,26655,2(b),33444,Bi-doped SnSe_ 1.7e19,Sn0.96SeBi0.04,400,-1.6154e+23,1561.3,0.00055628,-0.00062958,0.68096,0.47672,0.0006404919,0.0008169055
27933,10.1038/ncomms13713,26655,2(b),33444,Bi-doped SnSe_ 1.7e19,Sn0.96SeBi0.04,450,1.2286e+24,2127.7,0.00061397,-0.00059302,0.62384,0.6582,0.0004699911,0.0009841786
27933,10.1038/ncomms13713,26655,2(b),33444,Bi-doped SnSe_ 1.7e19,Sn0.96SeBi0.04,500,2.6188e+24,2694.1,0.00067167,-0.00055647,0.56672,0.83967,0.0003711815,0.0011851885
27933,10.1038/ncomms13713,26655,2(b),33444,Bi-doped SnSe_ 1.7e19,Sn0.96SeBi0.04,550,4.009e+24,3260.5,0.00072936,-0.00051991,0.5096,1.0212,0.0003067014,0.0014312402
27933,10.1038/ncomms13713,26655,2(b),33444,Bi-doped SnSe_ 1.7e19,Sn0.96SeBi0.04,600,5.3992e+24,3826.9,0.00078706,-0.00048336,0.45247,1.2026,0.0002613081,0.0017394744
27933,10.1038/ncomms13713,26655,2(b),33444,Bi-doped SnSe_ 1.7e19,Sn0.96SeBi0.04,650,6.7894e+24,4393.3,0.00084475,-0.0004468,0.39535,1.3841,0.0002276193,0.0021367143
27933,10.1038/ncomms13713,26655,2(b),33444,Bi-doped SnSe_ 1.7e19,Sn0.96SeBi0.04,700,8.1796e+24,4959.7,0.00090245,-0.00041024,0.33823,1.5656,0.0002016251,0.0026681548
27933,10.1038/ncomms13713,26655,2(b),33444,Bi-doped SnSe_ 1.7e19,Sn0.96SeBi0.04,750,9.5698e+24,5526.1,0.00096014,-0.00037369,0.28111,1.7471,0.0001809594,0.0034155313
27933,10.1038/ncomms13713,26656,3(a),33444,Bi-doped SnSe_ 1.7e19,Sn0.96SeBi0.04,300,,428.47,0.00044089,-0.00070269,0.79521,0.11377,0.0023338857,0.0005544322
27933,10.1038/ncomms13713,26655,2(b),33445,Bi-doped SnSe_ 2.1e19,Sn0.94SeBi0.06,350,-1.593e+24,1374.4,0.00046414,-0.00057364,0.69696,0.14978,0.0007275902,0.0006659493
27933,10.1038/ncomms13713,26655,2(b),33445,Bi-doped SnSe_ 2.1e19,Sn0.94SeBi0.06,400,2.0236e+23,2008.9,0.00053125,-0.0005472,0.65031,0.37165,0.0004977849,0.0008169181
27933,10.1038/ncomms13713,26655,2(b),33445,Bi-doped SnSe_ 2.1e19,Sn0.94SeBi0.06,450,1.9977e+24,2643.4,0.00059836,-0.00052077,0.60365,0.59353,0.0003783007,0.0009912366
27933,10.1038/ncomms13713,26655,2(b),33445,Bi-doped SnSe_ 2.1e19,Sn0.94SeBi0.06,500,3.7931e+24,3277.9,0.00066547,-0.00049434,0.557,0.8154,0.0003050734,0.0011947397
27933,10.1038/ncomms13713,26655,2(b),33445,Bi-doped SnSe_ 2.1e19,Sn0.94SeBi0.06,550,5.5885e+24,3912.4,0.00073258,-0.00046791,0.51034,1.0373,0.0002555976,0.0014354744
27933,10.1038/ncomms13713,26655,2(b),33445,Bi-doped SnSe_ 2.1e19,Sn0.94SeBi0.06,600,7.3839e+24,4546.9,0.00079969,-0.00044147,0.46368,1.2592,0.0002199301,0.0017246592
27933,10.1038/ncomms13713,26655,2(b),33445,Bi-doped SnSe_ 2.1e19,Sn0.94SeBi0.06,650,9.1793e+24,5181.3,0.0008668,-0.00041504,0.41703,1.481,0.0001930018,0.0020785075
27933,10.1038/ncomms13713,26655,2(b),33445,Bi-doped SnSe_ 2.1e19,Sn0.94SeBi0.06,700,1.0975e+25,5815.8,0.00093391,-0.00038861,0.37037,1.7029,0.0001719454,0.0025215595
27933,10.1038/ncomms13713,26655,2(b),33445,Bi-doped SnSe_ 2.1e19,Sn0.94SeBi0.06,750,1.277e+25,6450.3,0.001001,-0.00036218,0.32372,1.9248,0.0001550315,0.0030921784
27933,10.1038/ncomms13713,26656,3(a),33445,Bi-doped SnSe_ 2.1e19,Sn0.94SeBi0.06,300,,739.91,0.00039703,-0.00060007,0.74362,-0.072101,0.0013515157,0.0005339152
27933,10.1038/ncomms13713,26690,5(a),33472,Bi-doped SnSe_ 2.1e19_ a-axis,Sn0.94SeBi0.06,350,,320.74,0.00015991,-0.00063172,0.45437,0.12759,0.0031177901,0.0003519378
27933,10.1038/ncomms13713,26690,5(a),33472,Bi-doped SnSe_ 2.1e19_ a-axis,Sn0.94SeBi0.06,400,,434.78,0.00017386,-0.00061999,0.42732,0.19249,0.0023000138,0.0004068614
27933,10.1038/ncomms13713,26690,5(a),33472,Bi-doped SnSe_ 2.1e19_ a-axis,Sn0.94SeBi0.06,450,,548.81,0.0001878,-0.00060826,0.40027,0.2574,0.0018221242,0.0004691833
27933,10.1038/ncomms13713,26690,5(a),33472,Bi-doped SnSe_ 2.1e19_ a-axis,Sn0.94SeBi0.06,500,,662.84,0.00020175,-0.00059653,0.37321,0.32231,0.0015086597,0.0005405804
27933,10.1038/ncomms13713,26690,5(a),33472,Bi-doped SnSe_ 2.1e19_ a-axis,Sn0.94SeBi0.06,550,,776.88,0.00021569,-0.0005848,0.34616,0.38722,0.0012872001,0.0006230934
27933,10.1038/ncomms13713,26690,5(a),33472,Bi-doped SnSe_ 2.1e19_ a-axis,Sn0.94SeBi0.06,600,,890.91,0.00022964,-0.00057308,0.31911,0.45213,0.0011224478,0.0007196265
27933,10.1038/ncomms13713,26690,5(a),33472,Bi-doped SnSe_ 2.1e19_ a-axis,Sn0.94SeBi0.06,650,,1004.9,0.00024358,-0.00056135,0.29205,0.51704,0.0009951239,0.0008340353
27933,10.1038/ncomms13713,26690,5(a),33472,Bi-doped SnSe_ 2.1e19_ a-axis,Sn0.94SeBi0.06,700,,1119,0.00025753,-0.00054962,0.265,0.58195,0.000893655,0.0009718113
27933,10.1038/ncomms13713,26690,5(a),33472,Bi-doped SnSe_ 2.1e19_ a-axis,Sn0.94SeBi0.06,750,,1233,0.00027147,-0.00053789,0.23795,0.64685,0.00081103,0.0011408699
27933,10.1038/ncomms13713,26690,5(a),33473,Bi-doped SnSe_ 2.1e19_ b-axis,Sn0.94SeBi0.06,350,,734.81,0.00024913,-0.00053107,0.75659,0.02401,0.001360896,0.0003292801
27933,10.1038/ncomms13713,26690,5(a),33473,Bi-doped SnSe_ 2.1e19_ b-axis,Sn0.94SeBi0.06,400,,1397.2,0.00036252,-0.00051704,0.69986,0.28603,0.0007157171,0.0005179893
27933,10.1038/ncomms13713,26690,5(a),33473,Bi-doped SnSe_ 2.1e19_ b-axis,Sn0.94SeBi0.06,450,,2059.6,0.00047591,-0.00050301,0.64313,0.54805,0.0004855312,0.0007399904
27933,10.1038/ncomms13713,26690,5(a),33473,Bi-doped SnSe_ 2.1e19_ b-axis,Sn0.94SeBi0.06,500,,2722,0.00058929,-0.00048898,0.5864,0.81007,0.0003673769,0.0010049284
27933,10.1038/ncomms13713,26690,5(a),33473,Bi-doped SnSe_ 2.1e19_ b-axis,Sn0.94SeBi0.06,550,,3384.4,0.00070268,-0.00047495,0.52967,1.0721,0.0002954733,0.0013266373
27933,10.1038/ncomms13713,26690,5(a),33473,Bi-doped SnSe_ 2.1e19_ b-axis,Sn0.94SeBi0.06,600,,4046.8,0.00081607,-0.00046092,0.47294,1.3341,0.0002471088,0.0017255254
27933,10.1038/ncomms13713,26690,5(a),33473,Bi-doped SnSe_ 2.1e19_ b-axis,Sn0.94SeBi0.06,650,,4709.2,0.00092946,-0.00044689,0.41621,1.5961,0.0002123503,0.0022331515
27933,10.1038/ncomms13713,26690,5(a),33473,Bi-doped SnSe_ 2.1e19_ b-axis,Sn0.94SeBi0.06,700,,5371.5,0.0010428,-0.00043286,0.35948,1.8581,0.0001861677,0.0029008568
27933,10.1038/ncomms13713,26690,5(a),33473,Bi-doped SnSe_ 2.1e19_ b-axis,Sn0.94SeBi0.06,750,,6033.9,0.0011562,-0.00041883,0.30275,2.1202,0.0001657303,0.0038189926
27933,10.1038/ncomms13713,26690,5(a),33474,Bi-doped SnSe_ 2.1e19_ c-axis,Sn0.94SeBi0.06,350,,1032.3,0.00033705,-0.00056151,0.69425,0.10738,0.0009687106,0.0004854879
27933,10.1038/ncomms13713,26690,5(a),33474,Bi-doped SnSe_ 2.1e19_ c-axis,Sn0.94SeBi0.06,400,,1712.9,0.00042572,-0.00053686,0.64599,0.33514,0.0005838052,0.0006590195
27933,10.1038/ncomms13713,26690,5(a),33474,Bi-doped SnSe_ 2.1e19_ c-axis,Sn0.94SeBi0.06,450,,2393.6,0.00051439,-0.00051221,0.59774,0.56289,0.0004177807,0.0008605581
27933,10.1038/ncomms13713,26690,5(a),33474,Bi-doped SnSe_ 2.1e19_ c-axis,Sn0.94SeBi0.06,500,,3074.2,0.00060305,-0.00048755,0.54948,0.79065,0.0003252879,0.0010974922
27933,10.1038/ncomms13713,26690,5(a),33474,Bi-doped SnSe_ 2.1e19_ c-axis,Sn0.94SeBi0.06,550,,3754.9,0.00069172,-0.0004629,0.50123,1.0184,0.0002663187,0.0013800451
27933,10.1038/ncomms13713,26690,5(a),33474,Bi-doped SnSe_ 2.1e19_ c-axis,Sn0.94SeBi0.06,600,,4435.5,0.00078039,-0.00043824,0.45297,1.2462,0.0002254537,0.0017228293
27933,10.1038/ncomms13713,26690,5(a),33474,Bi-doped SnSe_ 2.1e19_ c-axis,Sn0.94SeBi0.06,650,,5116.2,0.00086906,-0.00041359,0.40472,1.4739,0.0001954576,0.0021473117
27933,10.1038/ncomms13713,26690,5(a),33474,Bi-doped SnSe_ 2.1e19_ c-axis,Sn0.94SeBi0.06,700,,5796.8,0.00095773,-0.00038894,0.35646,1.7017,0.000172509,0.0026867811
27933,10.1038/ncomms13713,26690,5(a),33474,Bi-doped SnSe_ 2.1e19_ c-axis,Sn0.94SeBi0.06,750,,6477.5,0.0010464,-0.00036428,0.30821,1.9294,0.0001543805,0.0033950878

File: csvfiles/AchievingzTInexpensive10.1002adfm.201606361.csv
sid,DOI,figureid,fignum,sampleid,samplename,composition,Temperature,Carrier concentration,Carrier mobility,Electrical resistivity,Lattice thermal conductivity,Seebeck coefficient,Thermal conductivity,ZT,Electrical conductivity,Power factor,Figure of merit Z
27912,10.1002/adfm.201606361,25072,2(a),31213,Ca 9 Zn 4+x Sb 9_ x=0.2,Ca9Zn4.2Sb9,350,1.2162e+27,0.0022806,0.000021792,0.98468,0.000063854,1.3351,0.039104,45888.3994126285,0.0001871023,0.000140141
27912,10.1002/adfm.201606361,25072,2(a),31213,Ca 9 Zn 4+x Sb 9_ x=0.2,Ca9Zn4.2Sb9,400,1.2667e+27,0.0020963,0.000024622,0.94065,0.000072142,1.2874,0.068576,40614.0849646657,0.0002113747,0.0001641873
27912,10.1002/adfm.201606361,25072,2(a),31213,Ca 9 Zn 4+x Sb 9_ x=0.2,Ca9Zn4.2Sb9,450,1.3172e+27,0.0019119,0.000027451,0.89661,0.000080431,1.2397,0.098048,36428.5454081819,0.0002356616,0.0001900956
27912,10.1002/adfm.201606361,25072,2(a),31213,Ca 9 Zn 4+x Sb 9_ x=0.2,Ca9Zn4.2Sb9,500,1.3677e+27,0.0017275,0.00003028,0.85258,0.000088719,1.192,0.12752,33025.0990752972,0.0002599426,0.0002180726
27912,10.1002/adfm.201606361,25072,2(a),31213,Ca 9 Zn 4+x Sb 9_ x=0.2,Ca9Zn4.2Sb9,550,1.4182e+27,0.0015431,0.000033109,0.80854,0.000097008,1.1444,0.15699,30203.2679935969,0.0002842294,0.0002483655
27912,10.1002/adfm.201606361,25072,2(a),31213,Ca 9 Zn 4+x Sb 9_ x=0.2,Ca9Zn4.2Sb9,600,1.4687e+27,0.0013588,0.000035938,0.76451,0.0001053,1.0967,0.18646,27825.6998163504,0.0003085339,0.0002813293
27912,10.1002/adfm.201606361,25072,2(a),31213,Ca 9 Zn 4+x Sb 9_ x=0.2,Ca9Zn4.2Sb9,650,1.5193e+27,0.0011744,0.000038767,0.72047,0.00011358,1.049,0.21593,25795.1350375319,0.000332768,0.000317224
27912,10.1002/adfm.201606361,25072,2(a),31213,Ca 9 Zn 4+x Sb 9_ x=0.2,Ca9Zn4.2Sb9,700,1.5698e+27,0.00099,0.000041596,0.67644,0.00012187,1.0013,0.24541,24040.7731512645,0.0003570607,0.0003565971
27912,10.1002/adfm.201606361,25072,2(a),31213,Ca 9 Zn 4+x Sb 9_ x=0.2,Ca9Zn4.2Sb9,750,1.6203e+27,0.00080562,0.000044426,0.6324,0.00013016,0.95364,0.27488,22509.3413766713,0.0003813448,0.0003998834
27912,10.1002/adfm.201606361,25072,2(a),31214,Ca 9 Zn 4+x Sb 9_ x=0.3,Ca9Zn4.3Sb9,350,1.1254e+27,0.0047499,0.000011159,0.61357,0.00005869,1.3159,0.065822,89613.764674254,0.0003086761,0.0002345741
27912,10.1002/adfm.201606361,25072,2(a),31214,Ca 9 Zn 4+x Sb 9_ x=0.3,Ca9Zn4.3Sb9,400,1.1565e+27,0.0043933,0.000012726,0.57968,0.000066962,1.2714,0.11777,78579.2865000786,0.0003523424,0.0002771295
27912,10.1002/adfm.201606361,25072,2(a),31214,Ca 9 Zn 4+x Sb 9_ x=0.3,Ca9Zn4.3Sb9,450,1.1877e+27,0.0040366,0.000014293,0.54578,0.000075235,1.2268,0.16972,69964.3181977192,0.0003960194,0.0003228068
27912,10.1002/adfm.201606361,25072,2(a),31214,Ca 9 Zn 4+x Sb 9_ x=0.3,Ca9Zn4.3Sb9,500,1.2188e+27,0.00368,0.00001586,0.51189,0.000083508,1.1823,0.22168,63051.7023959647,0.0004396965,0.0003718992
27912,10.1002/adfm.201606361,25072,2(a),31214,Ca 9 Zn 4+x Sb 9_ x=0.3,Ca9Zn4.3Sb9,550,1.2499e+27,0.0033233,0.000017427,0.478,0.00009178,1.1378,0.27363,57382.2229873185,0.0004833631,0.0004248225
27912,10.1002/adfm.201606361,25072,2(a),31214,Ca 9 Zn 4+x Sb 9_ x=0.3,Ca9Zn4.3Sb9,600,1.2811e+27,0.0029667,0.000018993,0.4441,0.00010005,1.0933,0.32558,52650.9766756173,0.0005270364,0.0004820602
27912,10.1002/adfm.201606361,25072,2(a),31214,Ca 9 Zn 4+x Sb 9_ x=0.3,Ca9Zn4.3Sb9,650,1.3122e+27,0.00261,0.00002056,0.41021,0.00010833,1.0488,0.37753,48638.1322957198,0.0005707874,0.000544229
27912,10.1002/adfm.201606361,25072,2(a),31214,Ca 9 Zn 4+x Sb 9_ x=0.3,Ca9Zn4.3Sb9,700,1.3434e+27,0.0022534,0.000022127,0.37631,0.0001166,1.0043,0.42948,45193.6548108646,0.000614433,0.0006118023
27912,10.1002/adfm.201606361,25072,2(a),31214,Ca 9 Zn 4+x Sb 9_ x=0.3,Ca9Zn4.3Sb9,750,1.3745e+27,0.0018967,0.000023694,0.34242,0.00012487,0.95978,0.48143,42204.7775808221,0.0006580787,0.0006856558
27912,10.1002/adfm.201606361,25072,2(a),31215,Ca 9 Zn 4+x Sb 9_ x=0.4,Ca9Zn4.4Sb9,350,6.3552e+26,0.0039083,0.000025153,0.79836,0.00010636,1.0664,0.13595,39756.6890629348,0.0004497455,0.0004217419
27912,10.1002/adfm.201606361,25072,2(a),31215,Ca 9 Zn 4+x Sb 9_ x=0.4,Ca9Zn4.4Sb9,400,6.648e+26,0.0036531,0.000026661,0.76294,0.00011411,1.0398,0.19311,37507.9704437193,0.0004883947,0.0004697007
27912,10.1002/adfm.201606361,25072,2(a),31215,Ca 9 Zn 4+x Sb 9_ x=0.4,Ca9Zn4.4Sb9,450,6.9409e+26,0.003398,0.000028169,0.72752,0.00012186,1.0133,0.25027,35500.0177500089,0.0005271703,0.0005202509
27912,10.1002/adfm.201606361,25072,2(a),31215,Ca 9 Zn 4+x Sb 9_ x=0.4,Ca9Zn4.4Sb9,500,7.2337e+26,0.0031428,0.000029676,0.69209,0.00012962,0.98678,0.30742,33697.2637821809,0.0005661593,0.0005737442
27912,10.1002/adfm.201606361,25072,2(a),31215,Ca 9 Zn 4+x Sb 9_ x=0.4,Ca9Zn4.4Sb9,550,7.5265e+26,0.0028877,0.000031184,0.65667,0.00013737,0.96025,0.36458,32067.7270395074,0.0006051346,0.0006301844
27912,10.1002/adfm.201606361,25072,2(a),31215,Ca 9 Zn 4+x Sb 9_ x=0.4,Ca9Zn4.4Sb9,600,7.8193e+26,0.0026326,0.000032692,0.62125,0.00014512,0.93372,0.42174,30588.5231861006,0.0006441886,0.0006899163
27912,10.1002/adfm.201606361,25072,2(a),31215,Ca 9 Zn 4+x Sb 9_ x=0.4,Ca9Zn4.4Sb9,650,8.1121e+26,0.0023774,0.000034199,0.58583,0.00015287,0.90719,0.47889,29240.6210707915,0.000683331,0.0007532391
27912,10.1002/adfm.201606361,25072,2(a),31215,Ca 9 Zn 4+x Sb 9_ x=0.4,Ca9Zn4.4Sb9,700,8.405e+26,0.0021223,0.000035707,0.5504,0.00016063,0.88066,0.53605,28005.7131654858,0.0007226033,0.0008205247
27912,10.1002/adfm.201606361,25072,2(a),31215,Ca 9 Zn 4+x Sb 9_ x=0.4,Ca9Zn4.4Sb9,750,8.6978e+26,0.0018671,0.000037215,0.51498,0.00016838,0.85413,0.59321,26870.8853956738,0.0007618386,0.0008919469
27912,10.1002/adfm.201606361,25072,2(a),31216,Ca 9 Zn 4+x Sb 9_ x=0.5,Ca9Zn4.5Sb9,350,5.6868e+26,0.0044645,0.000025124,0.63319,0.00010533,0.90782,0.15614,39802.5792071326,0.0004415861,0.0004864247
27912,10.1002/adfm.201606361,25072,2(a),31216,Ca 9 Zn 4+x Sb 9_ x=0.5,Ca9Zn4.5Sb9,400,6.0339e+26,0.0041284,0.000026655,0.59873,0.00011284,0.88022,0.22582,37516.413430876,0.0004776915,0.0005426955
27912,10.1002/adfm.201606361,25072,2(a),31216,Ca 9 Zn 4+x Sb 9_ x=0.5,Ca9Zn4.5Sb9,450,6.3809e+26,0.0037924,0.000028186,0.56427,0.00012035,0.85262,0.2955,35478.6064003406,0.0005138765,0.0006027028
27912,10.1002/adfm.201606361,25072,2(a),31216,Ca 9 Zn 4+x Sb 9_ x=0.5,Ca9Zn4.5Sb9,500,6.728e+26,0.0034563,0.000029717,0.52981,0.00012787,0.82503,0.36518,33650.7722852239,0.0005502149,0.0006669029
27912,10.1002/adfm.201606361,25072,2(a),31216,Ca 9 Zn 4+x Sb 9_ x=0.5,Ca9Zn4.5Sb9,550,7.075e+26,0.0031202,0.000031248,0.49535,0.00013538,0.79743,0.43486,32002.0481310804,0.0005865254,0.0007355196
27912,10.1002/adfm.201606361,25072,2(a),31216,Ca 9 Zn 4+x Sb 9_ x=0.5,Ca9Zn4.5Sb9,600,7.4221e+26,0.0027841,0.000032779,0.46089,0.0001429,0.76984,0.50454,30507.337014552,0.0006229723,0.0008092231
27912,10.1002/adfm.201606361,25072,2(a),31216,Ca 9 Zn 4+x Sb 9_ x=0.5,Ca9Zn4.5Sb9,650,7.7691e+26,0.002448,0.000034309,0.42643,0.00015041,0.74224,0.57423,29146.8710833892,0.0006593946,0.0008883846
27912,10.1002/adfm.201606361,25072,2(a),31216,Ca 9 Zn 4+x Sb 9_ x=0.5,Ca9Zn4.5Sb9,700,8.1162e+26,0.0021119,0.00003584,0.39197,0.00015792,0.71465,0.64391,27901.7857142857,0.000695835,0.0009736724
27912,10.1002/adfm.201606361,25072,2(a),31216,Ca 9 Zn 4+x Sb 9_ x=0.5,Ca9Zn4.5Sb9,750,8.4632e+26,0.0017759,0.000037371,0.35751,0.00016544,0.68705,0.71359,26758.7166519494,0.0007323966,0.0010660019
27912,10.1002/adfm.201606361,25078,6(a),31216,Ca 9 Zn 4+x Sb 9_ x=0.5,Ca9Zn4.5Sb9,300,,,,,,,0.086455,,,
27912,10.1002/adfm.201606361,25072,2(a),31217,Ca 9 Zn 4+x Sb 9_ x=0.6,Ca9Zn4.6Sb9,350,2.3009e+26,0.0027412,0.000094187,0.55564,0.00019686,0.60801,0.20582,10617.1764680901,0.0004114566,0.0006767266
27912,10.1002/adfm.201606361,25072,2(a),31217,Ca 9 Zn 4+x Sb 9_ x=0.6,Ca9Zn4.6Sb9,400,2.4761e+26,0.0025772,0.0000981,0.53381,0.00020556,0.59127,0.29227,10193.6799184506,0.0004307331,0.0007284879
27912,10.1002/adfm.201606361,25072,2(a),31217,Ca 9 Zn 4+x Sb 9_ x=0.6,Ca9Zn4.6Sb9,450,2.6512e+26,0.0024133,0.00010201,0.51198,0.00021427,0.57453,0.37873,9802.9604940692,0.0004500699,0.0007833706
27912,10.1002/adfm.201606361,25072,2(a),31217,Ca 9 Zn 4+x Sb 9_ x=0.6,Ca9Zn4.6Sb9,500,2.8263e+26,0.0022493,0.00010592,0.49014,0.00022298,0.55779,0.46519,9441.0876132931,0.0004694116,0.0008415562
27912,10.1002/adfm.201606361,25072,2(a),31217,Ca 9 Zn 4+x Sb 9_ x=0.6,Ca9Zn4.6Sb9,550,3.0015e+26,0.0020854,0.00010984,0.46831,0.00023169,0.54105,0.55165,9104.1514930808,0.0004887132,0.0009032681
27912,10.1002/adfm.201606361,25072,2(a),31217,Ca 9 Zn 4+x Sb 9_ x=0.6,Ca9Zn4.6Sb9,600,3.1766e+26,0.0019215,0.00011375,0.44648,0.00024039,0.52431,0.63811,8791.2087912088,0.0005080207,0.0009689319
27912,10.1002/adfm.201606361,25072,2(a),31217,Ca 9 Zn 4+x Sb 9_ x=0.6,Ca9Zn4.6Sb9,650,3.3517e+26,0.0017575,0.00011766,0.42464,0.0002491,0.50757,0.72457,8499.0651028387,0.0005273739,0.001039017
27912,10.1002/adfm.201606361,25072,2(a),31217,Ca 9 Zn 4+x Sb 9_ x=0.6,Ca9Zn4.6Sb9,700,3.5269e+26,0.0015936,0.00012158,0.40281,0.00025781,0.49083,0.81103,8225.0370126666,0.0005466853,0.0011137976
27912,10.1002/adfm.201606361,25072,2(a),31217,Ca 9 Zn 4+x Sb 9_ x=0.6,Ca9Zn4.6Sb9,750,3.702e+26,0.0014296,0.00012549,0.38098,0.00026652,0.47408,0.89749,7968.7624511913,0.0005660444,0.001193985
27912,10.1002/adfm.201606361,25072,2(a),31217,Ca 9 Zn 4+x Sb 9_ x=0.6,Ca9Zn4.6Sb9,800,3.8771e+26,0.0012657,0.0001294,0.35915,0.00027522,0.45734,0.98395,7727.9752704791,0.0005853636,0.0012799309
27912,10.1002/adfm.201606361,25072,2(a),31217,Ca 9 Zn 4+x Sb 9_ x=0.6,Ca9Zn4.6Sb9,850,4.0522e+26,0.0011018,0.00013331,0.33731,0.00028393,0.4406,1.0704,7501.3127297277,0.0006047277,0.0013725095
27912,10.1002/adfm.201606361,25072,2(a),31218,Ca 9 Zn 4+x Sb 9_ x=0.7,Ca9Zn4.7Sb9,350,6.4553e+25,0.0028767,0.00028846,0.60846,0.00024498,0.61994,0.08782,3466.6851556542,0.0002080538,0.0003356031
27912,10.1002/adfm.201606361,25072,2(a),31218,Ca 9 Zn 4+x Sb 9_ x=0.7,Ca9Zn4.7Sb9,400,7.4518e+25,0.0027117,0.00028591,0.58562,0.00025316,0.6018,0.13755,3497.6041411633,0.0002241614,0.0003724849
27912,10.1002/adfm.201606361,25072,2(a),31218,Ca 9 Zn 4+x Sb 9_ x=0.7,Ca9Zn4.7Sb9,450,8.4483e+25,0.0025467,0.00028336,0.56279,0.00026135,0.58366,0.18728,3529.0796160361,0.0002410496,0.0004129967
27912,10.1002/adfm.201606361,25072,2(a),31218,Ca 9 Zn 4+x Sb 9_ x=0.7,Ca9Zn4.7Sb9,500,9.4448e+25,0.0023818,0.00028081,0.53996,0.00026953,0.56553,0.23702,3561.1267405007,0.0002587031,0.0004574525
27912,10.1002/adfm.201606361,25072,2(a),31218,Ca 9 Zn 4+x Sb 9_ x=0.7,Ca9Zn4.7Sb9,550,1.0441e+26,0.0022168,0.00027826,0.51713,0.00027772,0.54739,0.28675,3593.7612305038,0.000277181,0.0005063685
27912,10.1002/adfm.201606361,25072,2(a),31218,Ca 9 Zn 4+x Sb 9_ x=0.7,Ca9Zn4.7Sb9,600,1.1438e+26,0.0020518,0.00027571,0.4943,0.00028591,0.52925,0.33648,3626.9993834101,0.0002964874,0.0005602028
27912,10.1002/adfm.201606361,25072,2(a),31218,Ca 9 Zn 4+x Sb 9_ x=0.7,Ca9Zn4.7Sb9,650,1.2434e+26,0.0018869,0.00027315,0.47147,0.00029409,0.51111,0.38621,3660.9921288669,0.0003166353,0.0006195052
27912,10.1002/adfm.201606361,25072,2(a),31218,Ca 9 Zn 4+x Sb 9_ x=0.7,Ca9Zn4.7Sb9,700,1.3431e+26,0.0017219,0.0002706,0.44864,0.00030228,0.49297,0.43594,3695.4915003695,0.0003376689,0.0006849684
27912,10.1002/adfm.201606361,25072,2(a),31218,Ca 9 Zn 4+x Sb 9_ x=0.7,Ca9Zn4.7Sb9,750,1.4427e+26,0.001557,0.00026805,0.42581,,0.47483,0.48568,3730.6472673009,,
27912,10.1002/adfm.201606361,25072,2(a),31219,Ca 9 Zn 4+x Sb 9_ x=0.8,Ca9Zn4.8Sb9,350,6.5174e+25,0.0028654,0.00034726,0.5867,0.00024499,0.58381,0.09854,2879.6866900881,0.0001728391,0.0002960537
27912,10.1002/adfm.201606361,25072,2(a),31219,Ca 9 Zn 4+x Sb 9_ x=0.8,Ca9Zn4.8Sb9,400,7.5186e+25,0.0027087,0.00034309,0.56377,0.00025408,0.56647,0.15382,2914.6871083389,0.0001881624,0.0003321666
27912,10.1002/adfm.201606361,25072,2(a),31219,Ca 9 Zn 4+x Sb 9_ x=0.8,Ca9Zn4.8Sb9,450,8.5198e+25,0.0025521,0.00033892,0.54084,0.00026316,0.54914,0.2091,2950.5488020772,0.0002043349,0.0003720998
27912,10.1002/adfm.201606361,25072,2(a),31219,Ca 9 Zn 4+x Sb 9_ x=0.8,Ca9Zn4.8Sb9,500,9.521e+25,0.0023955,0.00033474,0.51792,0.00027224,0.5318,0.26438,2987.3932006931,0.0002214095,0.0004163398
27912,10.1002/adfm.201606361,25072,2(a),31219,Ca 9 Zn 4+x Sb 9_ x=0.8,Ca9Zn4.8Sb9,550,1.0522e+26,0.0022388,0.00033057,0.49499,0.00028133,0.51446,0.31966,3025.0778957558,0.0002394245,0.00046539
27912,10.1002/adfm.201606361,25072,2(a),31219,Ca 9 Zn 4+x Sb 9_ x=0.8,Ca9Zn4.8Sb9,600,1.1523e+26,0.0020822,0.0003264,0.47206,0.00029041,0.49712,0.37494,3063.7254901961,0.0002583884,0.0005197706
27912,10.1002/adfm.201606361,25072,2(a),31219,Ca 9 Zn 4+x Sb 9_ x=0.8,Ca9Zn4.8Sb9,650,1.2525e+26,0.0019255,0.00032223,0.44913,0.0002995,0.47978,0.43021,3103.3733668498,0.0002783734,0.0005802104
27912,10.1002/adfm.201606361,25072,2(a),31219,Ca 9 Zn 4+x Sb 9_ x=0.8,Ca9Zn4.8Sb9,700,1.3526e+26,0.0017689,0.00031806,0.4262,0.00030858,0.46244,0.48549,3144.0608690184,0.0002993826,0.0006473976
27912,10.1002/adfm.201606361,25072,2(a),31219,Ca 9 Zn 4+x Sb 9_ x=0.8,Ca9Zn4.8Sb9,750,1.4527e+26,0.0016123,0.00031388,0.40328,0.00031767,0.4451,0.54077,3185.9309290175,0.0003215058,0.0007223225
27912,10.1002/adfm.201606361,25072,2(a),31220,Yb 9 Mn 4.2 Sb 9,Yb9Mn4.2Sb9,350,2.1619e+27,0.00087181,0.000032931,0.50875,,0.68611,-0.0047575,30366.5239440041,,
27912,10.1002/adfm.201606361,25072,2(a),31220,Yb 9 Mn 4.2 Sb 9,Yb9Mn4.2Sb9,400,2.1273e+27,0.00083498,0.000036568,0.49463,0.000086656,0.67426,0.0079869,27346.313716911,0.0002053506,0.0003045571
27912,10.1002/adfm.201606361,25072,2(a),31220,Yb 9 Mn 4.2 Sb 9,Yb9Mn4.2Sb9,450,2.0927e+27,0.00079815,0.000040205,0.4805,0.000099344,0.66242,0.020731,24872.5282925009,0.0002454727,0.0003705696
27912,10.1002/adfm.201606361,25072,2(a),31220,Yb 9 Mn 4.2 Sb 9,Yb9Mn4.2Sb9,500,2.0582e+27,0.00076131,0.000043842,0.46637,0.00011093,0.65057,0.033476,22809.1784133936,0.0002806775,0.0004314333
27912,10.1002/adfm.201606361,25072,2(a),31220,Yb 9 Mn 4.2 Sb 9,Yb9Mn4.2Sb9,550,2.0236e+27,0.00072448,0.000047479,0.45225,0.00012146,0.63873,0.04622,21061.9431748773,0.000310717,0.0004864606
27912,10.1002/adfm.201606361,25072,2(a),31220,Yb 9 Mn 4.2 Sb 9,Yb9Mn4.2Sb9,600,1.9891e+27,0.00068765,0.000051116,0.43812,0.00013122,0.62688,0.058965,19563.3461147195,0.0003368552,0.0005373519
27912,10.1002/adfm.201606361,25072,2(a),31220,Yb 9 Mn 4.2 Sb 9,Yb9Mn4.2Sb9,650,1.9545e+27,0.00065082,0.000054753,0.42399,0.00014059,0.61504,0.071709,18263.8394243238,0.0003609948,0.0005869452
27912,10.1002/adfm.201606361,25072,2(a),31220,Yb 9 Mn 4.2 Sb 9,Yb9Mn4.2Sb9,700,1.92e+27,0.00061399,0.00005839,0.40986,0.00014987,0.60319,0.084453,17126.2202431923,0.0003846723,0.0006377299
27912,10.1002/adfm.201606361,25072,2(a),31220,Yb 9 Mn 4.2 Sb 9,Yb9Mn4.2Sb9,750,1.8854e+27,0.00057715,0.000062027,0.39574,0.00015913,0.59135,0.097198,16122.01138214,0.0004082473,0.000690365
27912,10.1002/adfm.201606361,25072,2(a),31220,Yb 9 Mn 4.2 Sb 9,Yb9Mn4.2Sb9,800,1.8508e+27,0.00054032,0.000065664,0.38161,0.00016801,0.5795,0.10994,15229.044834308,0.0004298757,0.0007418045
27912,10.1002/adfm.201606361,25072,2(a),31220,Yb 9 Mn 4.2 Sb 9,Yb9Mn4.2Sb9,850,1.8163e+27,0.00050349,0.000069301,0.36748,0.00017555,0.56766,0.12269,14429.8062077026,0.0004446949,0.0007833825
27912,10.1002/adfm.201606361,25072,2(a),31221,Yb 9 Zn 4.2 Sb 9,Yb9Zn4.2Sb9,350,8.3856e+27,0.002338,0.0000026735,,,,0.072772,374041.5186085656,,
27912,10.1002/adfm.201606361,25072,2(a),31221,Yb 9 Zn 4.2 Sb 9,Yb9Zn4.2Sb9,400,8.0613e+27,0.0022101,0.000003394,,0.000004341,,0.12774,294637.5957572186,0.0000055522,
27912,10.1002/adfm.201606361,25072,2(a),31221,Yb 9 Zn 4.2 Sb 9,Yb9Zn4.2Sb9,450,7.737e+27,0.0020822,0.0000041145,,0.0000088204,,0.18272,243042.8970713331,0.0000189086,
27912,10.1002/adfm.201606361,25072,2(a),31221,Yb 9 Zn 4.2 Sb 9,Yb9Zn4.2Sb9,500,7.4127e+27,0.0019543,0.0000048349,,0.0000133,,0.23769,206829.5104345488,0.0000365861,
27912,10.1002/adfm.201606361,25072,2(a),31221,Yb 9 Zn 4.2 Sb 9,Yb9Zn4.2Sb9,550,7.0884e+27,0.0018265,0.0000055554,,0.000017779,,0.29266,180005.040141124,0.0000568983,
27912,10.1002/adfm.201606361,25072,2(a),31221,Yb 9 Zn 4.2 Sb 9,Yb9Zn4.2Sb9,600,6.7641e+27,0.0016986,0.0000062758,,0.000022259,,0.34763,159342.2352528761,0.0000789482,
27912,10.1002/adfm.201606361,25072,2(a),31221,Yb 9 Zn 4.2 Sb 9,Yb9Zn4.2Sb9,650,6.4398e+27,0.0015707,0.0000069963,,0.000026738,,0.4026,142932.6929948687,0.0001021855,
27912,10.1002/adfm.201606361,25072,2(a),31221,Yb 9 Zn 4.2 Sb 9,Yb9Zn4.2Sb9,700,6.1155e+27,0.0014429,0.0000077168,,0.000031217,,0.45757,129587.3937383371,0.0001262831,
27912,10.1002/adfm.201606361,25072,2(a),31221,Yb 9 Zn 4.2 Sb 9,Yb9Zn4.2Sb9,750,5.7912e+27,0.001315,0.0000084372,,0.000035697,,0.51254,118522.7326601242,0.0001510307,
27912,10.1002/adfm.201606361,25072,2(a),31221,Yb 9 Zn 4.2 Sb 9,Yb9Zn4.2Sb9,800,5.4669e+27,0.0011871,0.0000091577,,0.000040176,,0.56751,109197.7243194252,0.0001762572,
27912,10.1002/adfm.201606361,25072,2(a),31221,Yb 9 Zn 4.2 Sb 9,Yb9Zn4.2Sb9,850,5.1426e+27,0.0010593,0.0000098782,,0.000044656,,0.62249,101233.0181612035,0.0002018747,
27912,10.1002/adfm.201606361,25079,7(a),31222,Ba 8 Ga 16-x Cu x Sn 30,Ba8Ga16-xCuxSn30,450,,,,,,,0.81206,,,
27912,10.1002/adfm.201606361,25079,7(a),31222,Ba 8 Ga 16-x Cu x Sn 30,Ba8Ga16-xCuxSn30,500,,,,,,,0.7719,,,
27912,10.1002/adfm.201606361,25079,7(a),31222,Ba 8 Ga 16-x Cu x Sn 30,Ba8Ga16-xCuxSn30,550,,,,,,,0.73173,,,
27912,10.1002/adfm.201606361,25079,7(a),31223,Zn4Sb3,Zn4Sb3,450,,,,,,,0.64536,,,
27912,10.1002/adfm.201606361,25079,7(a),31223,Zn4Sb3,Zn4Sb3,500,,,,,,,0.77046,,,
27912,10.1002/adfm.201606361,25079,7(a),31224,YbCd 2-x Zn x Sb 2,YbCd2-xZnxSb2,450,,,,,,,0.44566,,,
27912,10.1002/adfm.201606361,25079,7(a),31224,YbCd 2-x Zn x Sb 2,YbCd2-xZnxSb2,500,,,,,,,0.58676,,,
27912,10.1002/adfm.201606361,25079,7(a),31224,YbCd 2-x Zn x Sb 2,YbCd2-xZnxSb2,550,,,,,,,0.72785,,,
27912,10.1002/adfm.201606361,25079,7(a),31224,YbCd 2-x Zn x Sb 2,YbCd2-xZnxSb2,600,,,,,,,0.86894,,,
27912,10.1002/adfm.201606361,25079,7(a),31224,YbCd 2-x Zn x Sb 2,YbCd2-xZnxSb2,650,,,,,,,1.01,,,
27912,10.1002/adfm.201606361,25079,7(a),31225,Ce 0.9 Fe 3 CoSb 12,Ce0.9Fe3CoSb12,450,,,,,,,0.47071,,,
27912,10.1002/adfm.201606361,25079,7(a),31225,Ce 0.9 Fe 3 CoSb 12,Ce0.9Fe3CoSb12,500,,,,,,,0.58291,,,
27912,10.1002/adfm.201606361,25079,7(a),31225,Ce 0.9 Fe 3 CoSb 12,Ce0.9Fe3CoSb12,550,,,,,,,0.69511,,,
27912,10.1002/adfm.201606361,25079,7(a),31225,Ce 0.9 Fe 3 CoSb 12,Ce0.9Fe3CoSb12,600,,,,,,,0.80732,,,
27912,10.1002/adfm.201606361,25079,7(a),31225,Ce 0.9 Fe 3 CoSb 12,Ce0.9Fe3CoSb12,650,,,,,,,0.91952,,,
27912,10.1002/adfm.201606361,25079,7(a),31225,Ce 0.9 Fe 3 CoSb 12,Ce0.9Fe3CoSb12,700,,,,,,,1.0317,,,
27912,10.1002/adfm.201606361,25079,7(a),31226,Ba 8 Au 5.3 Ge 40.7,Ba8Au5.3Ge40.7,450,,,,,,,0.4198,,,
27912,10.1002/adfm.201606361,25079,7(a),31226,Ba 8 Au 5.3 Ge 40.7,Ba8Au5.3Ge40.7,500,,,,,,,0.50597,,,
27912,10.1002/adfm.201606361,25079,7(a),31226,Ba 8 Au 5.3 Ge 40.7,Ba8Au5.3Ge40.7,550,,,,,,,0.59214,,,
27912,10.1002/adfm.201606361,25079,7(a),31226,Ba 8 Au 5.3 Ge 40.7,Ba8Au5.3Ge40.7,600,,,,,,,0.67832,,,
27912,10.1002/adfm.201606361,25079,7(a),31226,Ba 8 Au 5.3 Ge 40.7,Ba8Au5.3Ge40.7,650,,,,,,,0.76449,,,
27912,10.1002/adfm.201606361,25079,7(a),31226,Ba 8 Au 5.3 Ge 40.7,Ba8Au5.3Ge40.7,700,,,,,,,0.85066,,,
27912,10.1002/adfm.201606361,25079,7(a),31226,Ba 8 Au 5.3 Ge 40.7,Ba8Au5.3Ge40.7,750,,,,,,,0.93684,,,
27912,10.1002/adfm.201606361,25079,7(a),31227,Ca 9 Zn 4.6 Sb 9,Ca9Zn4.6Sb9,450,,,,,,,0.39207,,,
27912,10.1002/adfm.201606361,25079,7(a),31227,Ca 9 Zn 4.6 Sb 9,Ca9Zn4.6Sb9,500,,,,,,,0.4774,,,
27912,10.1002/adfm.201606361,25079,7(a),31227,Ca 9 Zn 4.6 Sb 9,Ca9Zn4.6Sb9,550,,,,,,,0.56272,,,
27912,10.1002/adfm.201606361,25079,7(a),31227,Ca 9 Zn 4.6 Sb 9,Ca9Zn4.6Sb9,600,,,,,,,0.64805,,,
27912,10.1002/adfm.201606361,25079,7(a),31227,Ca 9 Zn 4.6 Sb 9,Ca9Zn4.6Sb9,650,,,,,,,0.73338,,,
27912,10.1002/adfm.201606361,25079,7(a),31227,Ca 9 Zn 4.6 Sb 9,Ca9Zn4.6Sb9,700,,,,,,,0.81871,,,
27912,10.1002/adfm.201606361,25079,7(a),31227,Ca 9 Zn 4.6 Sb 9,Ca9Zn4.6Sb9,750,,,,,,,0.90403,,,
27912,10.1002/adfm.201606361,25079,7(a),31227,Ca 9 Zn 4.6 Sb 9,Ca9Zn4.6Sb9,800,,,,,,,0.98936,,,
27912,10.1002/adfm.201606361,25079,7(a),31227,Ca 9 Zn 4.6 Sb 9,Ca9Zn4.6Sb9,850,,,,,,,1.0747,,,
27912,10.1002/adfm.201606361,25079,7(a),31228,Yb 14 MnSb 11,Yb14MnSb11,450,,,,,,,0.15903,,,
27912,10.1002/adfm.201606361,25079,7(a),31228,Yb 14 MnSb 11,Yb14MnSb11,500,,,,,,,0.2354,,,
27912,10.1002/adfm.201606361,25079,7(a),31228,Yb 14 MnSb 11,Yb14MnSb11,550,,,,,,,0.31177,,,
27912,10.1002/adfm.201606361,25079,7(a),31228,Yb 14 MnSb 11,Yb14MnSb11,600,,,,,,,0.38814,,,
27912,10.1002/adfm.201606361,25079,7(a),31228,Yb 14 MnSb 11,Yb14MnSb11,650,,,,,,,0.46452,,,
27912,10.1002/adfm.201606361,25079,7(a),31228,Yb 14 MnSb 11,Yb14MnSb11,700,,,,,,,0.54089,,,
27912,10.1002/adfm.201606361,25079,7(a),31228,Yb 14 MnSb 11,Yb14MnSb11,750,,,,,,,0.61726,,,
27912,10.1002/adfm.201606361,25079,7(a),31228,Yb 14 MnSb 11,Yb14MnSb11,800,,,,,,,0.69363,,,
27912,10.1002/adfm.201606361,25079,7(a),31228,Yb 14 MnSb 11,Yb14MnSb11,850,,,,,,,0.77001,,,
27912,10.1002/adfm.201606361,25079,7(a),31228,Yb 14 MnSb 11,Yb14MnSb11,900,,,,,,,0.84638,,,
27912,10.1002/adfm.201606361,25079,7(a),31228,Yb 14 MnSb 11,Yb14MnSb11,950,,,,,,,0.92275,,,
27912,10.1002/adfm.201606361,25079,7(a),31229,Sr 3 Ga 1-x Zn x Sb 3,Sr3Ga1-xZnxSb3,450,,,,,,,0.20911,,,
27912,10.1002/adfm.201606361,25079,7(a),31229,Sr 3 Ga 1-x Zn x Sb 3,Sr3Ga1-xZnxSb3,500,,,,,,,0.28151,,,
27912,10.1002/adfm.201606361,25079,7(a),31229,Sr 3 Ga 1-x Zn x Sb 3,Sr3Ga1-xZnxSb3,550,,,,,,,0.35391,,,
27912,10.1002/adfm.201606361,25079,7(a),31229,Sr 3 Ga 1-x Zn x Sb 3,Sr3Ga1-xZnxSb3,600,,,,,,,0.42632,,,
27912,10.1002/adfm.201606361,25079,7(a),31229,Sr 3 Ga 1-x Zn x Sb 3,Sr3Ga1-xZnxSb3,650,,,,,,,0.49872,,,
27912,10.1002/adfm.201606361,25079,7(a),31229,Sr 3 Ga 1-x Zn x Sb 3,Sr3Ga1-xZnxSb3,700,,,,,,,0.57112,,,
27912,10.1002/adfm.201606361,25079,7(a),31229,Sr 3 Ga 1-x Zn x Sb 3,Sr3Ga1-xZnxSb3,750,,,,,,,0.64353,,,
27912,10.1002/adfm.201606361,25079,7(a),31229,Sr 3 Ga 1-x Zn x Sb 3,Sr3Ga1-xZnxSb3,800,,,,,,,0.71593,,,
27912,10.1002/adfm.201606361,25079,7(a),31229,Sr 3 Ga 1-x Zn x Sb 3,Sr3Ga1-xZnxSb3,850,,,,,,,0.78833,,,
27912,10.1002/adfm.201606361,25079,7(a),31229,Sr 3 Ga 1-x Zn x Sb 3,Sr3Ga1-xZnxSb3,900,,,,,,,0.86074,,,
27912,10.1002/adfm.201606361,25079,7(a),31229,Sr 3 Ga 1-x Zn x Sb 3,Sr3Ga1-xZnxSb3,950,,,,,,,0.93314,,,
27912,10.1002/adfm.201606361,25079,7(a),31230,Ca 5 In 2-x Zn x Sb 6,Ca5In2-xZnxSb6,450,,,,,,,0.18572,,,
27912,10.1002/adfm.201606361,25079,7(a),31230,Ca 5 In 2-x Zn x Sb 6,Ca5In2-xZnxSb6,500,,,,,,,0.24124,,,
27912,10.1002/adfm.201606361,25079,7(a),31230,Ca 5 In 2-x Zn x Sb 6,Ca5In2-xZnxSb6,550,,,,,,,0.29676,,,
27912,10.1002/adfm.201606361,25079,7(a),31230,Ca 5 In 2-x Zn x Sb 6,Ca5In2-xZnxSb6,600,,,,,,,0.35228,,,
27912,10.1002/adfm.201606361,25079,7(a),31230,Ca 5 In 2-x Zn x Sb 6,Ca5In2-xZnxSb6,650,,,,,,,0.4078,,,
27912,10.1002/adfm.201606361,25079,7(a),31230,Ca 5 In 2-x Zn x Sb 6,Ca5In2-xZnxSb6,700,,,,,,,0.46332,,,
27912,10.1002/adfm.201606361,25079,7(a),31230,Ca 5 In 2-x Zn x Sb 6,Ca5In2-xZnxSb6,750,,,,,,,0.51884,,,
27912,10.1002/adfm.201606361,25079,7(a),31230,Ca 5 In 2-x Zn x Sb 6,Ca5In2-xZnxSb6,800,,,,,,,0.57436,,,
27912,10.1002/adfm.201606361,25079,7(a),31230,Ca 5 In 2-x Zn x Sb 6,Ca5In2-xZnxSb6,850,,,,,,,0.62988,,,
27912,10.1002/adfm.201606361,25079,7(a),31230,Ca 5 In 2-x Zn x Sb 6,Ca5In2-xZnxSb6,900,,,,,,,0.68541,,,

File: csvfiles/Ag_ptype.csv
sid,DOI,figureid,fignum,sampleid,samplename,composition,Temperature,Carrier concentration,Electrical conductivity,Electrical resistivity,Electronic thermal conductivity,Hall concentration,Hall movility,Lattice thermal conductivity,Power factor,Seebeck coefficient,Thermal conductivity,ZT,hall density,Figure of merit Z
37,10.1016/j.actamat.2010.04.007,11382,4(a),13625,y=1.26,Ag0.74Sb1.26Te2.26,350,,33674,0.000029697,,,,,0.00060843,0.00013317,1.2114,0.33792,,0.0005022536
37,10.1016/j.actamat.2010.04.007,11382,4(a),13625,y=1.26,Ag0.74Sb1.26Te2.26,400,,31957,0.000031292,,,,,0.00075819,0.00015353,1.1686,0.45084,,0.000648802
37,10.1016/j.actamat.2010.04.007,11382,4(a),13625,y=1.26,Ag0.74Sb1.26Te2.26,450,,30239,0.00003307,,,,,0.00090868,0.00017302,1.1257,0.56376,,0.0008072133
37,10.1016/j.actamat.2010.04.007,11382,4(a),13625,y=1.26,Ag0.74Sb1.26Te2.26,500,,28522,0.000035061,,,,,0.0010599,0.00019163,1.0829,0.67668,,0.0009787607
37,10.1016/j.actamat.2010.04.007,11382,4(a),13625,y=1.26,Ag0.74Sb1.26Te2.26,550,,26805,0.000037306,,,,,0.0012119,0.00020935,1.0401,0.78961,,0.0011651764
37,10.1016/j.actamat.2010.04.007,11382,4(a),13625,y=1.26,Ag0.74Sb1.26Te2.26,600,,25087,0.000039861,,,,,0.0013646,0.00022619,0.99723,0.90253,,0.0013683904
37,10.1016/j.actamat.2010.04.007,11382,4(a),13625,y=1.26,Ag0.74Sb1.26Te2.26,650,,23370,0.00004279,,,,,0.0015181,0.00024216,0.9544,1.0154,,0.0015906329
37,10.1016/j.actamat.2010.04.007,11382,4(a),13626,y=1.29,Ag0.71Sb1.29Te2.26,350,,48044,0.000020814,,,,,0.00061828,0.00010713,1.181,0.3329,,0.0005235224
37,10.1016/j.actamat.2010.04.007,11382,4(a),13626,y=1.29,Ag0.71Sb1.29Te2.26,400,,43689,0.000022889,,,,,0.00076386,0.00013089,1.1478,0.50774,,0.0006654992
37,10.1016/j.actamat.2010.04.007,11382,4(a),13626,y=1.29,Ag0.71Sb1.29Te2.26,450,,39334,0.000025423,,,,,0.00090944,0.00015464,1.1147,0.68258,,0.0008158608
37,10.1016/j.actamat.2010.04.007,11382,4(a),13626,y=1.29,Ag0.71Sb1.29Te2.26,500,,34980,0.000028588,,,,,0.001055,0.0001784,1.0815,0.85742,,0.000975497
37,10.1016/j.actamat.2010.04.007,11382,4(a),13626,y=1.29,Ag0.71Sb1.29Te2.26,550,,30625,0.000032653,,,,,0.0012006,0.00020216,1.0484,1.0323,,0.0011451736
37,10.1016/j.actamat.2010.04.007,11382,4(a),13626,y=1.29,Ag0.71Sb1.29Te2.26,600,,26271,0.000038065,,,,,0.0013462,0.00022592,1.0152,1.2071,,0.0013260441
37,10.1016/j.actamat.2010.04.007,11382,4(a),13626,y=1.29,Ag0.71Sb1.29Te2.26,650,,21916,0.000045629,,,,,0.0014918,0.00024967,0.98202,1.3819,,0.0015191137
37,10.1016/j.actamat.2010.04.007,11382,4(a),13627,y=1.32,Ag0.68Sb1.32Te2.26,350,,69739,0.000014339,,,,,0.00034961,0.000067469,1.133,0.060758,,0.0003085702
37,10.1016/j.actamat.2010.04.007,11382,4(a),13627,y=1.32,Ag0.68Sb1.32Te2.26,400,,63429,0.000015766,,,,,0.00052515,0.000089747,1.0957,0.17514,,0.0004792827
37,10.1016/j.actamat.2010.04.007,11382,4(a),13627,y=1.32,Ag0.68Sb1.32Te2.26,450,,57119,0.000017507,,,,,0.00070068,0.00011202,1.0583,0.28952,,0.0006620807
37,10.1016/j.actamat.2010.04.007,11382,4(a),13627,y=1.32,Ag0.68Sb1.32Te2.26,500,,50809,0.000019682,,,,,0.00087622,0.0001343,1.021,0.40391,,0.0008581978
37,10.1016/j.actamat.2010.04.007,11382,4(a),13627,y=1.32,Ag0.68Sb1.32Te2.26,550,,44500,0.000022472,,,,,0.0010518,0.00015658,0.98368,0.51829,,0.0010692502
37,10.1016/j.actamat.2010.04.007,11382,4(a),13627,y=1.32,Ag0.68Sb1.32Te2.26,600,,38190,0.000026185,,,,,0.0012273,0.00017886,0.94635,0.63268,,0.0012968775
37,10.1016/j.actamat.2010.04.007,11382,4(a),13627,y=1.32,Ag0.68Sb1.32Te2.26,650,,31880,0.000031368,,,,,0.0014028,0.00020113,0.90903,0.74706,,0.0015431834
37,10.1016/j.actamat.2010.04.007,11383,4(b),13627,y=1.32,Ag0.68Sb1.32Te2.26,300,,,,,,,,,0.000045192,,,,
37,10.1016/j.actamat.2010.04.007,11382,4(a),13628,y=1.35,Ag0.65Sb1.35Te2.26,350,,111840,0.0000089413,,,,,0.00052285,0.000062011,1.0064,0.18183,,0.000519525
37,10.1016/j.actamat.2010.04.007,11382,4(a),13628,y=1.35,Ag0.65Sb1.35Te2.26,400,,100630,0.0000099374,,,,,0.0006941,0.000081068,0.96856,0.28665,,0.0007166309
37,10.1016/j.actamat.2010.04.007,11382,4(a),13628,y=1.35,Ag0.65Sb1.35Te2.26,450,,89426,0.000011182,,,,,0.00086535,0.00010012,0.93069,0.41841,,0.000929794
37,10.1016/j.actamat.2010.04.007,11382,4(a),13628,y=1.35,Ag0.65Sb1.35Te2.26,500,,78219,0.000012785,,,,,0.0010366,0.00011918,0.89281,0.58053,,0.0011610533
37,10.1016/j.actamat.2010.04.007,11382,4(a),13628,y=1.35,Ag0.65Sb1.35Te2.26,550,,67011,0.000014923,,,,,0.0012078,0.00013824,0.85494,0.777,,0.0014127307
37,10.1016/j.actamat.2010.04.007,11382,4(a),13628,y=1.35,Ag0.65Sb1.35Te2.26,600,,55804,0.00001792,,,,,0.0013791,0.0001573,0.81707,1.0127,,0.0016878603
37,10.1016/j.actamat.2010.04.007,11382,4(a),13628,y=1.35,Ag0.65Sb1.35Te2.26,650,,44596,0.000022424,,,,,0.0015503,0.00017635,0.77919,1.2933,,0.0019896303
37,10.1016/j.actamat.2010.04.007,11382,4(a),13629,y=1.38,Ag0.62Sb1.38Te2.26,350,,125750,0.0000079523,,,,,0.00030672,0.000043231,0.62168,0.021042,,0.0004933728
37,10.1016/j.actamat.2010.04.007,11382,4(a),13629,y=1.38,Ag0.62Sb1.38Te2.26,400,,111610,0.0000089598,,,,,0.00047369,0.00006364,0.62716,0.14574,,0.0007552937
37,10.1016/j.actamat.2010.04.007,11382,4(a),13629,y=1.38,Ag0.62Sb1.38Te2.26,450,,97471,0.000010259,,,,,0.00064066,0.000084049,0.63265,0.27043,,0.001012661
37,10.1016/j.actamat.2010.04.007,11382,4(a),13629,y=1.38,Ag0.62Sb1.38Te2.26,500,,83333,0.000012,,,,,0.00080763,0.00010446,0.63813,0.39513,,0.0012656199
37,10.1016/j.actamat.2010.04.007,11382,4(a),13629,y=1.38,Ag0.62Sb1.38Te2.26,550,,69194,0.000014452,,,,,0.00097459,0.00012487,0.64362,0.51982,,0.001514232
37,10.1016/j.actamat.2010.04.007,11382,4(a),13629,y=1.38,Ag0.62Sb1.38Te2.26,600,,55055,0.000018164,,,,,0.0011416,0.00014528,0.6491,0.64452,,0.0017587429
37,10.1016/j.actamat.2010.04.007,11382,4(a),13629,y=1.38,Ag0.62Sb1.38Te2.26,650,,40916,0.00002444,,,,,0.0013085,0.00016568,0.65459,0.76921,,0.0019989612
666,10.1088/1674-1056/21/10/106101,24804,4(a),30902,x=0.05,Ag0.9Sb1.05Mn0.05Te2.05,350,,12485,0.000080096,0.074077,,,0.83006,0.00076108,0.0002494,0.90212,0.29046,,0.0008436572
666,10.1088/1674-1056/21/10/106101,24804,4(a),30902,x=0.05,Ag0.9Sb1.05Mn0.05Te2.05,400,,12684,0.000078839,0.08711,,,0.78325,0.00079596,0.0002523,0.86922,0.38227,,0.0009157175
666,10.1088/1674-1056/21/10/106101,24804,4(a),30902,x=0.05,Ag0.9Sb1.05Mn0.05Te2.05,450,,12884,0.000077616,0.10014,,,0.73644,0.00083085,0.00025521,0.83632,0.47408,,0.0009934594
666,10.1088/1674-1056/21/10/106101,24804,4(a),30902,x=0.05,Ag0.9Sb1.05Mn0.05Te2.05,500,,13083,0.000076435,0.11318,,,0.68963,0.00086573,0.00025811,0.80342,0.5659,,0.0010775559
666,10.1088/1674-1056/21/10/106101,24804,4(a),30902,x=0.05,Ag0.9Sb1.05Mn0.05Te2.05,550,,13282,0.00007529,0.12621,,,0.64282,0.00090062,0.00026102,0.77052,0.65771,,0.001168847
666,10.1088/1674-1056/21/10/106101,24804,4(a),30903,x=0.10,Ag0.9SbMn0.1Te2.05,350,,34774,0.000028757,0.20664,,,0.54046,0.0012556,0.00019111,0.74366,0.5953,,0.001688406
666,10.1088/1674-1056/21/10/106101,24804,4(a),30903,x=0.10,Ag0.9SbMn0.1Te2.05,400,,32281,0.000030978,0.21394,,,0.49671,0.0012433,0.00019829,0.70816,0.72804,,0.0017556767
666,10.1088/1674-1056/21/10/106101,24804,4(a),30903,x=0.10,Ag0.9SbMn0.1Te2.05,450,,29787,0.000033572,0.22124,,,0.45295,0.001231,0.00020547,0.67265,0.86079,,0.0018300751
666,10.1088/1674-1056/21/10/106101,24804,4(a),30903,x=0.10,Ag0.9SbMn0.1Te2.05,500,,27294,0.000036638,0.22854,,,0.40919,0.0012187,0.00021264,0.63715,0.99353,,0.0019127364
666,10.1088/1674-1056/21/10/106101,24804,4(a),30903,x=0.10,Ag0.9SbMn0.1Te2.05,550,,24800,0.000040323,0.23585,,,0.36543,0.0012065,0.00021982,0.60164,1.1263,,0.002005352
666,10.1088/1674-1056/21/10/106101,24804,4(a),30904,x=0.20,Ag0.9Sb0.9Mn0.2Te2.05,350,,21659,0.00004617,0.12946,,,0.90978,0.00079481,0.00019168,1.0417,0.26683,,0.0007629932
666,10.1088/1674-1056/21/10/106101,24804,4(a),30904,x=0.20,Ag0.9Sb0.9Mn0.2Te2.05,400,,19406,0.00005153,0.12766,,,0.85858,0.00080031,0.00020759,0.9885,0.33565,,0.0008096206
666,10.1088/1674-1056/21/10/106101,24804,4(a),30904,x=0.20,Ag0.9Sb0.9Mn0.2Te2.05,450,,17152,0.000058302,0.12586,,,0.80737,0.00080582,0.00022349,0.93534,0.40448,,0.0008615263
666,10.1088/1674-1056/21/10/106101,24804,4(a),30904,x=0.20,Ag0.9Sb0.9Mn0.2Te2.05,500,,14899,0.000067119,0.12406,,,0.75616,0.00081132,0.00023939,0.88218,0.4733,,0.0009196763
666,10.1088/1674-1056/21/10/106101,24804,4(a),30904,x=0.20,Ag0.9Sb0.9Mn0.2Te2.05,550,,12646,0.000079076,0.12225,,,0.70495,0.00081682,0.00025529,0.82902,0.54213,,0.0009852838
1653,10.1016/j.jallcom.2010.03.170,17340,3,20828,x=0.78,Ag0.78Sb1.22Te2.22,350,,31278,0.000031971,,,,,1.2282,0.00019638,0.83954,0.51332,,1.4629439931
1653,10.1016/j.jallcom.2010.03.170,17340,3,20828,x=0.78,Ag0.78Sb1.22Te2.22,400,,29893,0.000033453,,,,,1.2456,0.00020598,0.82634,0.61665,,1.5073698478
1653,10.1016/j.jallcom.2010.03.170,17340,3,20828,x=0.78,Ag0.78Sb1.22Te2.22,450,,28507,0.000035079,,,,,1.263,0.00021409,0.81314,0.71998,,1.5532380648
1653,10.1016/j.jallcom.2010.03.170,17340,3,20828,x=0.78,Ag0.78Sb1.22Te2.22,500,,27122,0.00003687,,,,,1.2804,0.00022065,0.79994,0.8233,,1.6006200465
1653,10.1016/j.jallcom.2010.03.170,17340,3,20828,x=0.78,Ag0.78Sb1.22Te2.22,550,,25737,0.000038855,,,,,1.2978,0.00022596,0.78674,0.92663,,1.6495919872
1653,10.1016/j.jallcom.2010.03.170,17340,3,20828,x=0.78,Ag0.78Sb1.22Te2.22,600,,24351,0.000041066,,,,,1.3152,0.00023059,0.77354,1.03,,1.700235282
1653,10.1016/j.jallcom.2010.03.170,17340,3,20828,x=0.78,Ag0.78Sb1.22Te2.22,650,,22966,0.000043543,,,,,1.3326,0.00023545,0.76034,1.1333,,1.7526369782
1653,10.1016/j.jallcom.2010.03.170,17340,3,20829,x=0.81,Ag0.81Sb1.19Te2.19,350,,24635,0.000040593,,,,,1.4191,0.00023995,0.86285,0.58587,,1.6446659327
1653,10.1016/j.jallcom.2010.03.170,17340,3,20829,x=0.81,Ag0.81Sb1.19Te2.19,400,,23764,0.00004208,,,,,1.3959,0.00024232,0.84279,0.67437,,1.6562844837
1653,10.1016/j.jallcom.2010.03.170,17340,3,20829,x=0.81,Ag0.81Sb1.19Te2.19,450,,22893,0.000043681,,,,,1.3726,0.00024469,0.82273,0.76288,,1.6683480607
1653,10.1016/j.jallcom.2010.03.170,17340,3,20829,x=0.81,Ag0.81Sb1.19Te2.19,500,,22022,0.000045409,,,,,1.3494,0.00024706,0.80268,0.85139,,1.6811182538
1653,10.1016/j.jallcom.2010.03.170,17340,3,20829,x=0.81,Ag0.81Sb1.19Te2.19,550,,21152,0.000047277,,,,,1.3261,0.00024943,0.78262,0.9399,,1.6944366359
1653,10.1016/j.jallcom.2010.03.170,17340,3,20829,x=0.81,Ag0.81Sb1.19Te2.19,600,,20281,0.000049307,,,,,1.3029,0.0002518,0.76256,1.0284,,1.7085868653
1653,10.1016/j.jallcom.2010.03.170,17340,3,20829,x=0.81,Ag0.81Sb1.19Te2.19,650,,19410,0.00005152,,,,,1.2796,0.00025417,0.74251,1.1169,,1.7233437933
1653,10.1016/j.jallcom.2010.03.170,17340,3,20830,x=0.84,Ag0.84Sb1.16Te2.16,350,,25014,0.000039978,,,,,2.282,0.00030274,0.83636,1.0121,,2.7284901239
1653,10.1016/j.jallcom.2010.03.170,17340,3,20830,x=0.84,Ag0.84Sb1.16Te2.16,400,,24124,0.000041452,,,,,2.1603,0.00029901,0.81683,1.0838,,2.6447363589
1653,10.1016/j.jallcom.2010.03.170,17340,3,20830,x=0.84,Ag0.84Sb1.16Te2.16,450,,23234,0.00004304,,,,,2.0386,0.00029527,0.79731,1.1555,,2.5568473994
1653,10.1016/j.jallcom.2010.03.170,17340,3,20830,x=0.84,Ag0.84Sb1.16Te2.16,500,,22343,0.000044757,,,,,1.917,0.00029154,0.77778,1.2271,,2.4647072437
1653,10.1016/j.jallcom.2010.03.170,17340,3,20830,x=0.84,Ag0.84Sb1.16Te2.16,550,,21453,0.000046614,,,,,1.7953,0.0002878,0.75826,1.2988,,2.3676575317
1653,10.1016/j.jallcom.2010.03.170,17340,3,20830,x=0.84,Ag0.84Sb1.16Te2.16,600,,20563,0.000048631,,,,,1.6736,0.00028407,0.73874,1.3705,,2.2654790589
1653,10.1016/j.jallcom.2010.03.170,17340,3,20830,x=0.84,Ag0.84Sb1.16Te2.16,650,,19672,0.000050834,,,,,1.552,0.00028033,0.71921,1.4422,,2.1579232769
1653,10.1016/j.jallcom.2010.03.170,17340,3,20831,x=0.87,Ag0.87Sb1.13Te2.13,350,,26812,0.000037297,,,,,1.8621,0.00026305,0.80274,0.86509,,2.3196800957
1653,10.1016/j.jallcom.2010.03.170,17340,3,20831,x=0.87,Ag0.87Sb1.13Te2.13,400,,26170,0.000038212,,,,,1.8101,0.00026228,0.78788,0.9543,,2.2974310809
1653,10.1016/j.jallcom.2010.03.170,17340,3,20831,x=0.87,Ag0.87Sb1.13Te2.13,450,,25527,0.000039174,,,,,1.7582,0.00026151,0.77301,1.0435,,2.274485453
1653,10.1016/j.jallcom.2010.03.170,17340,3,20831,x=0.87,Ag0.87Sb1.13Te2.13,500,,24885,0.000040185,,,,,1.7063,0.00026075,0.75815,1.1327,,2.2506100376
1653,10.1016/j.jallcom.2010.03.170,17340,3,20831,x=0.87,Ag0.87Sb1.13Te2.13,550,,24243,0.000041249,,,,,1.6543,0.00025998,0.74328,1.2219,,2.2256753848
1653,10.1016/j.jallcom.2010.03.170,17340,3,20831,x=0.87,Ag0.87Sb1.13Te2.13,600,,23601,0.000042371,,,,,1.6024,0.00025922,0.72841,1.3111,,2.199859969
1653,10.1016/j.jallcom.2010.03.170,17340,3,20831,x=0.87,Ag0.87Sb1.13Te2.13,650,,22958,0.000043558,,,,,1.5505,0.00025845,0.71355,1.4004,,2.1729381263
1653,10.1016/j.jallcom.2010.03.170,17340,3,20832,x=0.90,Ag0.9Sb1.1Te2.1,350,,23127,0.00004324,,,,,1.6971,0.00027064,0.80481,0.7367,,2.1086964625
1653,10.1016/j.jallcom.2010.03.170,17340,3,20832,x=0.90,Ag0.9Sb1.1Te2.1,400,,23321,0.00004288,,,,,1.6805,0.00026823,0.79312,0.85308,,2.1188470849
1653,10.1016/j.jallcom.2010.03.170,17340,3,20832,x=0.90,Ag0.9Sb1.1Te2.1,450,,23515,0.000042526,,,,,1.6639,0.00026582,0.78144,0.96946,,2.1292741605
1653,10.1016/j.jallcom.2010.03.170,17340,3,20832,x=0.90,Ag0.9Sb1.1Te2.1,500,,23709,0.000042178,,,,,1.6473,0.00026341,0.76976,1.0858,,2.1400176678
1653,10.1016/j.jallcom.2010.03.170,17340,3,20832,x=0.90,Ag0.9Sb1.1Te2.1,550,,23903,0.000041836,,,,,1.6307,0.000261,0.75808,1.2022,,2.151092233
1653,10.1016/j.jallcom.2010.03.170,17340,3,20832,x=0.90,Ag0.9Sb1.1Te2.1,600,,24098,0.000041497,,,,,1.6142,0.00025859,0.7464,1.3186,,2.1626473741
1653,10.1016/j.jallcom.2010.03.170,17340,3,20832,x=0.90,Ag0.9Sb1.1Te2.1,650,,24292,0.000041166,,,,,1.5976,0.00025617,0.73472,1.435,,2.1744337979
1653,10.1016/j.jallcom.2010.03.170,17340,3,20833,x=0.93,Ag0.93Sb1.07Te2.07,350,,17154,0.000058295,,,,,1.1926,0.00026249,0.84081,0.50686,,1.4183941675
1653,10.1016/j.jallcom.2010.03.170,17340,3,20833,x=0.93,Ag0.93Sb1.07Te2.07,400,,17677,0.000056571,,,,,1.2207,0.00026195,0.82806,0.61262,,1.4741685385
1653,10.1016/j.jallcom.2010.03.170,17340,3,20833,x=0.93,Ag0.93Sb1.07Te2.07,450,,18200,0.000054945,,,,,1.2487,0.0002614,0.81531,0.71838,,1.5315646809
1653,10.1016/j.jallcom.2010.03.170,17340,3,20833,x=0.93,Ag0.93Sb1.07Te2.07,500,,18723,0.00005341,,,,,1.2767,0.00026086,0.80256,0.82414,,1.5907844896
1653,10.1016/j.jallcom.2010.03.170,17340,3,20833,x=0.93,Ag0.93Sb1.07Te2.07,550,,19245,0.000051962,,,,,1.3047,0.00026032,0.78981,0.9299,,1.6519162837
1653,10.1016/j.jallcom.2010.03.170,17340,3,20833,x=0.93,Ag0.93Sb1.07Te2.07,600,,19768,0.000050587,,,,,1.3328,0.00025978,0.77706,1.0357,,1.7151828688
1653,10.1016/j.jallcom.2010.03.170,17340,3,20833,x=0.93,Ag0.93Sb1.07Te2.07,650,,20291,0.000049283,,,,,1.3608,0.00025923,0.76431,1.1414,,1.7804294069
1676,10.1016/j.jallcom.2010.10.131,17345,5(a),20834,x=0_y=0,AgSbTe2,350,,14204,0.000070403,,,,,0.0010458,0.00027134,0.5642,0.63984,,0.001853598
1676,10.1016/j.jallcom.2010.10.131,17345,5(a),20834,x=0_y=0,AgSbTe2,400,,14121,0.000070817,,,,,0.0010473,0.00027234,0.56349,0.73742,,0.0018585955
1676,10.1016/j.jallcom.2010.10.131,17345,5(a),20834,x=0_y=0,AgSbTe2,450,,14038,0.000071235,,,,,0.0010488,0.00027334,0.56278,0.83499,,0.0018636057
1676,10.1016/j.jallcom.2010.10.131,17345,5(a),20834,x=0_y=0,AgSbTe2,500,,13955,0.000071659,,,,,0.0010502,0.00027433,0.56207,0.93257,,0.0018684505
1676,10.1016/j.jallcom.2010.10.131,17345,5(a),20834,x=0_y=0,AgSbTe2,550,,13872,0.000072088,,,,,0.0010516,0.00027533,0.56136,1.0301,,0.0018733077
1676,10.1016/j.jallcom.2010.10.131,17345,5(a),20834,x=0_y=0,AgSbTe2,600,,13789,0.000072522,,,,,0.0010529,0.00027633,0.56065,1.1277,,0.0018779988
1676,10.1016/j.jallcom.2010.10.131,17347,7(a),20834,x=0_y=0,AgSbTe2,650,,,,,,,,,,0.55994,1.2253,,
1676,10.1016/j.jallcom.2010.10.131,17345,5(a),20835,x=0.01_y=0,Na0.01Ag0.99SbTe2,350,,12930,0.00007734,,,,,0.0010301,0.00028226,0.54272,0.68982,,0.0018980321
1676,10.1016/j.jallcom.2010.10.131,17345,5(a),20835,x=0.01_y=0,Na0.01Ag0.99SbTe2,400,,13461,0.000074289,,,,,0.0010541,0.00027984,0.55567,0.77986,,0.0018969892
1676,10.1016/j.jallcom.2010.10.131,17345,5(a),20835,x=0.01_y=0,Na0.01Ag0.99SbTe2,450,,13992,0.000071469,,,,,0.0010769,0.00027742,0.56863,0.8699,,0.0018938501
1676,10.1016/j.jallcom.2010.10.131,17345,5(a),20835,x=0.01_y=0,Na0.01Ag0.99SbTe2,500,,14523,0.000068856,,,,,0.0010982,0.00027499,0.58158,0.95995,,0.0018883043
1676,10.1016/j.jallcom.2010.10.131,17345,5(a),20835,x=0.01_y=0,Na0.01Ag0.99SbTe2,550,,15054,0.000066428,,,,,0.0011184,0.00027257,0.59453,1.05,,0.0018811498
1676,10.1016/j.jallcom.2010.10.131,17345,5(a),20835,x=0.01_y=0,Na0.01Ag0.99SbTe2,600,,15585,0.000064164,,,,,0.0011373,0.00027014,0.60748,1.14,,0.0018721604
1676,10.1016/j.jallcom.2010.10.131,17345,5(a),20835,x=0.01_y=0,Na0.01Ag0.99SbTe2,650,,16116,0.00006205,,,,,0.0011551,0.00026772,0.62043,1.2301,,0.0018617733
1676,10.1016/j.jallcom.2010.10.131,17345,5(a),20836,x=0.02_y=0,Na0.02Ag1.98SbTe2,350,,12336,0.000081064,,,,,0.00094121,0.00027622,0.60862,0.55632,,0.0015464658
1676,10.1016/j.jallcom.2010.10.131,17345,5(a),20836,x=0.02_y=0,Na0.02Ag1.98SbTe2,400,,12790,0.000078186,,,,,0.0009695,0.00027532,0.62351,0.63765,,0.0015549069
1676,10.1016/j.jallcom.2010.10.131,17345,5(a),20836,x=0.02_y=0,Na0.02Ag1.98SbTe2,450,,13243,0.000075512,,,,,0.00099728,0.00027442,0.6384,0.71898,,0.0015621554
1676,10.1016/j.jallcom.2010.10.131,17345,5(a),20836,x=0.02_y=0,Na0.02Ag1.98SbTe2,500,,13697,0.000073009,,,,,0.0010247,0.00027352,0.6533,0.80031,,0.0015684984
1676,10.1016/j.jallcom.2010.10.131,17345,5(a),20836,x=0.02_y=0,Na0.02Ag1.98SbTe2,550,,14151,0.000070666,,,,,0.0010517,0.00027262,0.66819,0.88164,,0.0015739535
1676,10.1016/j.jallcom.2010.10.131,17345,5(a),20836,x=0.02_y=0,Na0.02Ag1.98SbTe2,600,,14605,0.00006847,,,,,0.0010783,0.00027172,0.68308,0.96297,,0.0015785852
1676,10.1016/j.jallcom.2010.10.131,17345,5(a),20836,x=0.02_y=0,Na0.02Ag1.98SbTe2,650,,15059,0.000066405,,,,,0.0011045,0.00027082,0.69797,1.0443,,0.0015824462
1676,10.1016/j.jallcom.2010.10.131,17345,5(a),20837,x=0.01_y=0.02,Na0.01Ag0.99SbTe2.02 ,350,,20066,0.000049836,,,,,0.0011733,0.00024181,0.55122,0.74932,,0.0021285512
1676,10.1016/j.jallcom.2010.10.131,17345,5(a),20837,x=0.01_y=0.02,Na0.01Ag0.99SbTe2.02 ,400,,20705,0.000048298,,,,,0.0012066,0.0002414,0.55204,0.88882,,0.0021857112
1676,10.1016/j.jallcom.2010.10.131,17345,5(a),20837,x=0.01_y=0.02,Na0.01Ag0.99SbTe2.02 ,450,,21344,0.000046852,,,,,0.0012397,0.000241,0.55286,1.0283,,0.0022423398
1676,10.1016/j.jallcom.2010.10.131,17345,5(a),20837,x=0.01_y=0.02,Na0.01Ag0.99SbTe2.02 ,500,,21984,0.000045488,,,,,0.0012725,0.00024059,0.55368,1.1678,,0.0022982589
1676,10.1016/j.jallcom.2010.10.131,17345,5(a),20837,x=0.01_y=0.02,Na0.01Ag0.99SbTe2.02 ,550,,22623,0.000044203,,,,,0.0013051,0.00024019,0.5545,1.3073,,0.0023536519
1676,10.1016/j.jallcom.2010.10.131,17345,5(a),20837,x=0.01_y=0.02,Na0.01Ag0.99SbTe2.02 ,600,,23262,0.000042989,,,,,0.0013374,0.00023978,0.55532,1.4468,,0.0024083411
1676,10.1016/j.jallcom.2010.10.131,17345,5(a),20837,x=0.01_y=0.02,Na0.01Ag0.99SbTe2.02 ,650,,23901,0.000041839,,,,,0.0013696,0.00023938,0.55614,1.5863,,0.0024626893
1676,10.1016/j.jallcom.2010.10.131,17345,5(a),20838,x=0.02_y=0.02,Na0.02Ag0.98SbTe2.02,350,,22745,0.000043966,,,,,0.0012657,0.0002359,0.58394,0.77112,,0.0021675172
1676,10.1016/j.jallcom.2010.10.131,17345,5(a),20838,x=0.02_y=0.02,Na0.02Ag0.98SbTe2.02,400,,22996,0.000043486,,,,,0.001285,0.00023639,0.59449,0.87532,,0.0021615166
1676,10.1016/j.jallcom.2010.10.131,17345,5(a),20838,x=0.02_y=0.02,Na0.02Ag0.98SbTe2.02,450,,23246,0.000043018,,,,,0.0013044,0.00023688,0.60503,0.97953,,0.0021559262
1676,10.1016/j.jallcom.2010.10.131,17345,5(a),20838,x=0.02_y=0.02,Na0.02Ag0.98SbTe2.02,500,,23497,0.000042559,,,,,0.0013239,0.00023737,0.61557,1.0837,,0.0021506896
1676,10.1016/j.jallcom.2010.10.131,17345,5(a),20838,x=0.02_y=0.02,Na0.02Ag0.98SbTe2.02,550,,23747,0.000042111,,,,,0.0013435,0.00023786,0.62611,1.1879,,0.0021457891
1676,10.1016/j.jallcom.2010.10.131,17345,5(a),20838,x=0.02_y=0.02,Na0.02Ag0.98SbTe2.02,600,,23998,0.00004167,,,,,0.0013632,0.00023834,0.63666,1.2921,,0.0021411743
1676,10.1016/j.jallcom.2010.10.131,17345,5(a),20838,x=0.02_y=0.02,Na0.02Ag0.98SbTe2.02,650,,24248,0.000041241,,,,,0.0013831,0.00023883,0.6472,1.3964,,0.0021370519
2779,10.1039/c3ta14547f,14313,3a,16807,x=0,AgSbTe2,350,,30454,0.000032836,,,,,0.0010548,0.00018783,0.7941,0.49757,,0.0013282962
2779,10.1039/c3ta14547f,14313,3a,16807,x=0,AgSbTe2,400,,28418,0.000035189,,,,,0.0010513,0.00019539,0.77686,0.57794,,0.0013532683
2779,10.1039/c3ta14547f,14313,3a,16807,x=0,AgSbTe2,450,,26382,0.000037905,,,,,0.0010478,0.00020295,0.75962,0.65831,,0.0013793739
2779,10.1039/c3ta14547f,14313,3a,16807,x=0,AgSbTe2,500,,24347,0.000041073,,,,,0.0010443,0.00021051,0.74238,0.73867,,0.001406692
2779,10.1039/c3ta14547f,14313,3a,16807,x=0,AgSbTe2,550,,22311,0.000044821,,,,,0.0010408,0.00021807,0.72514,0.81904,,0.001435309
2779,10.1039/c3ta14547f,14313,3a,16807,x=0,AgSbTe2,600,,20275,0.000049322,,,,,0.0010374,0.00022564,0.7079,0.89941,,0.0014654612
2779,10.1039/c3ta14547f,14313,3a,16807,x=0,AgSbTe2,650,,18240,0.000054825,,,,,0.0010339,0.0002332,0.69066,0.97978,,0.0014969739
2779,10.1039/c3ta14547f,14313,3a,16808,x=0.03,Ag(Sb0.97In0.03)Te2,350,,24155,0.000041399,,,,,0.0010917,0.00021051,0.74857,0.51581,,0.0014583806
2779,10.1039/c3ta14547f,14313,3a,16808,x=0.03,Ag(Sb0.97In0.03)Te2,400,,23131,0.000043232,,,,,0.0011036,0.00021668,0.7315,0.62171,,0.0015086808
2779,10.1039/c3ta14547f,14313,3a,16808,x=0.03,Ag(Sb0.97In0.03)Te2,450,,22106,0.000045237,,,,,0.0011155,0.00022285,0.71443,0.72761,,0.0015613846
2779,10.1039/c3ta14547f,14313,3a,16808,x=0.03,Ag(Sb0.97In0.03)Te2,500,,21082,0.000047434,,,,,0.0011275,0.00022902,0.69736,0.83351,,0.001616812
2779,10.1039/c3ta14547f,14313,3a,16808,x=0.03,Ag(Sb0.97In0.03)Te2,550,,20057,0.000049858,,,,,0.0011394,0.00023519,0.6803,0.93942,,0.0016748493
2779,10.1039/c3ta14547f,14313,3a,16808,x=0.03,Ag(Sb0.97In0.03)Te2,600,,19033,0.00005254,,,,,0.0011513,0.00024136,0.66323,1.0453,,0.0017358986
2779,10.1039/c3ta14547f,14313,3a,16808,x=0.03,Ag(Sb0.97In0.03)Te2,650,,18008,0.000055531,,,,,0.0011633,0.00024753,0.64616,1.1512,,0.0018003281
2779,10.1039/c3ta14547f,14313,3a,16809,x=0.05,Ag(Sb0.95In0.05)Te2,350,,21041,0.000047526,,,,,0.0011672,0.00023625,0.70552,0.60666,,0.0016543826
2779,10.1039/c3ta14547f,14313,3a,16809,x=0.05,Ag(Sb0.95In0.05)Te2,400,,20411,0.000048993,,,,,0.0011743,0.00024071,0.68957,0.71645,,0.0017029453
2779,10.1039/c3ta14547f,14313,3a,16809,x=0.05,Ag(Sb0.95In0.05)Te2,450,,19782,0.000050551,,,,,0.0011813,0.00024516,0.67362,0.82625,,0.0017536593
2779,10.1039/c3ta14547f,14313,3a,16809,x=0.05,Ag(Sb0.95In0.05)Te2,500,,19152,0.000052214,,,,,0.0011884,0.00024962,0.65768,0.93604,,0.0018069578
2779,10.1039/c3ta14547f,14313,3a,16809,x=0.05,Ag(Sb0.95In0.05)Te2,550,,18522,0.00005399,,,,,0.0011954,0.00025407,0.64173,1.0458,,0.0018627772
2779,10.1039/c3ta14547f,14313,3a,16809,x=0.05,Ag(Sb0.95In0.05)Te2,600,,17893,0.000055888,,,,,0.0012025,0.00025852,0.62578,1.1556,,0.0019216018
2779,10.1039/c3ta14547f,14313,3a,16809,x=0.05,Ag(Sb0.95In0.05)Te2,650,,17263,0.000057927,,,,,0.0012095,0.00026298,0.60983,1.2654,,0.0019833396
2779,10.1039/c3ta14547f,14313,3a,16810,x=0.07,Ag(Sb0.93In0.07)Te2,350,,19495,0.000051295,,,,,0.001253,0.0002548,0.68178,0.67914,,0.0018378363
2779,10.1039/c3ta14547f,14313,3a,16810,x=0.07,Ag(Sb0.93In0.07)Te2,400,,19042,0.000052515,,,,,0.0012563,0.00025842,0.66638,0.79493,,0.0018852607
2779,10.1039/c3ta14547f,14313,3a,16810,x=0.07,Ag(Sb0.93In0.07)Te2,450,,18589,0.000053795,,,,,0.0012595,0.00026204,0.65098,0.91072,,0.0019347753
2779,10.1039/c3ta14547f,14313,3a,16810,x=0.07,Ag(Sb0.93In0.07)Te2,500,,18137,0.000055136,,,,,0.0012627,0.00026565,0.63557,1.0265,,0.0019867206
2779,10.1039/c3ta14547f,14313,3a,16810,x=0.07,Ag(Sb0.93In0.07)Te2,550,,17684,0.000056548,,,,,0.001266,0.00026927,0.62017,1.1423,,0.0020413758
2779,10.1039/c3ta14547f,14313,3a,16810,x=0.07,Ag(Sb0.93In0.07)Te2,600,,17232,0.000058032,,,,,0.0012692,0.00027289,0.60477,1.2581,,0.0020986491
2779,10.1039/c3ta14547f,14313,3a,16810,x=0.07,Ag(Sb0.93In0.07)Te2,650,,16779,0.000059598,,,,,0.0012725,0.0002765,0.58936,1.3739,,0.0021591218
2828,10.1039/c3tc31810a,11411,1a,13665,hot-pressed_ nH=1.12E19,Ag2Se,300,2.0639e+25,316470,0.0000031599,,,0.10934,,,,2.0027,,,
2828,10.1039/c3tc31810a,11411,1a,13665,hot-pressed_ nH=1.12E19,Ag2Se,350,2.4682e+25,282040,0.0000035456,,,0.094603,,,,2.0881,0.22406,,
2828,10.1039/c3tc31810a,11411,1a,13665,hot-pressed_ nH=1.12E19,Ag2Se,400,2.8726e+25,254380,0.0000039312,,,0.079866,,,,2.1735,0.20324,,
2828,10.1039/c3tc31810a,11411,1a,13665,hot-pressed_ nH=1.12E19,Ag2Se,450,3.2769e+25,231650,0.0000043168,,,0.065129,,,,2.259,0.18242,,
2828,10.1039/c3tc31810a,11411,1a,13665,hot-pressed_ nH=1.12E19,Ag2Se,500,3.6812e+25,212650,0.0000047025,,,0.050392,,,,2.3444,0.1616,,
2828,10.1039/c3tc31810a,11411,1a,13665,hot-pressed_ nH=1.12E19,Ag2Se,550,4.0856e+25,196540,0.0000050881,,,0.035655,,,,2.4298,0.14078,,
2828,10.1039/c3tc31810a,11411,1a,13665,hot-pressed_ nH=1.12E19,Ag2Se,600,4.4899e+25,182690,0.0000054738,,,0.020918,,,,2.5153,0.11997,,
2828,10.1039/c3tc31810a,11411,1a,13665,hot-pressed_ nH=1.12E19,Ag2Se,650,4.8942e+25,170670,0.0000058594,,,0.0061808,,,,2.6007,0.099148,,
2828,10.1039/c3tc31810a,11411,1a,13666,hot-pressed_ nH=1.28E19,Ag2.0006Se,300,1.931e+25,300570,0.000003327,,,0.10759,,,,1.9881,,,
2828,10.1039/c3tc31810a,11411,1a,13666,hot-pressed_ nH=1.28E19,Ag2.0006Se,350,2.2133e+25,260340,0.0000038412,,,0.092361,,0.00097553,-0.000061214,2.0108,0.19886,,0.0004851452
2828,10.1039/c3tc31810a,11411,1a,13666,hot-pressed_ nH=1.28E19,Ag2.0006Se,400,2.4955e+25,229600,0.0000043554,,,0.077135,,0.00082403,-0.000059908,2.0335,0.14592,,0.0004052274
2828,10.1039/c3tc31810a,11411,1a,13666,hot-pressed_ nH=1.28E19,Ag2.0006Se,450,2.7778e+25,205350,0.0000048697,,,0.061909,,0.00070521,-0.000058602,2.0562,0.15434,,0.0003429676
2828,10.1039/c3tc31810a,11411,1a,13666,hot-pressed_ nH=1.28E19,Ag2.0006Se,500,3.0601e+25,185740,0.0000053839,,,0.046683,,0.00060975,-0.000057296,2.0789,0.14665,,0.0002933042
2828,10.1039/c3tc31810a,11411,1a,13666,hot-pressed_ nH=1.28E19,Ag2.0006Se,550,3.3424e+25,169540,0.0000058982,,,0.031457,,0.00053147,-0.000055989,2.1016,0.13909,,0.0002528883
2828,10.1039/c3tc31810a,11411,1a,13666,hot-pressed_ nH=1.28E19,Ag2.0006Se,600,3.6246e+25,155950,0.0000064124,,,0.016231,,0.00046633,-0.000054683,2.1243,0.13171,,0.0002195217
2828,10.1039/c3tc31810a,11411,1a,13666,hot-pressed_ nH=1.28E19,Ag2.0006Se,650,3.9069e+25,144370,0.0000069266,,,0.0010052,,0.00041133,-0.000053377,2.147,0.12453,,0.0001915836
2828,10.1039/c3tc31810a,11411,1a,13667,hot-pressed_ nH=1.08E19,Ag2.0027Se,350,3.0032e+25,271020,0.0000036897,,,0.078658,,0.0015004,-0.000074406,1.7406,0.24063,,0.0008620016
2828,10.1039/c3tc31810a,11411,1a,13667,hot-pressed_ nH=1.08E19,Ag2.0027Se,400,3.5196e+25,255360,0.0000039161,,,0.06791,,0.0011257,-0.000066396,1.8619,0.20535,,0.0006045975
2828,10.1039/c3tc31810a,11411,1a,13667,hot-pressed_ nH=1.08E19,Ag2.0027Se,450,4.036e+25,241400,0.0000041425,,,0.057161,,0.00082289,-0.000058385,1.9831,0.17007,,0.0004149513
2828,10.1039/c3tc31810a,11411,1a,13667,hot-pressed_ nH=1.08E19,Ag2.0027Se,500,4.5524e+25,228890,0.000004369,,,0.046412,,0.00058082,-0.000050374,2.1044,0.13479,,0.0002760027
2828,10.1039/c3tc31810a,11411,1a,13667,hot-pressed_ nH=1.08E19,Ag2.0027Se,550,5.0687e+25,217610,0.0000045954,,,0.035664,,0.00039053,-0.000042363,2.2257,0.099509,,0.0001754639
2828,10.1039/c3tc31810a,11411,1a,13667,hot-pressed_ nH=1.08E19,Ag2.0027Se,600,5.5851e+25,207390,0.0000048218,,,0.024915,,0.00024473,-0.000034352,2.3469,0.064229,,0.000104278
2828,10.1039/c3tc31810a,11411,1a,13667,hot-pressed_ nH=1.08E19,Ag2.0027Se,650,6.1015e+25,198090,0.0000050483,,,0.014167,,0.00013744,-0.000026341,2.4682,0.028949,,0.0000556843
2828,10.1039/c3tc31810a,11411,1a,13667,hot-pressed_ nH=1.08E19,Ag2.0027Se,700,6.6178e+25,189580,0.0000052747,,,0.0034179,,,,,,,
2828,10.1039/c3tc31810a,11415,1e,13667,hot-pressed_ nH=1.08E19,Ag2.0027Se,300,,,,,,,,,,1.6193,,,
2828,10.1039/c3tc31810a,11411,1a,13668,ingot_ nH=7.83E18,Ag2Se,300,2.2072e+25,277810,0.0000035996,,,0.12126,,,,1.9653,,,
2828,10.1039/c3tc31810a,11411,1a,13668,ingot_ nH=7.83E18,Ag2Se,350,2.8699e+25,273940,0.0000036504,,,0.10459,,0.0023922,-0.000093448,2.3103,0.39291,,0.0010354499
2828,10.1039/c3tc31810a,11411,1a,13668,ingot_ nH=7.83E18,Ag2Se,400,3.5326e+25,270190,0.0000037011,,,0.087912,,0.0017789,-0.000081141,2.6553,0.3161,,0.0006699431
2828,10.1039/c3tc31810a,11411,1a,13668,ingot_ nH=7.83E18,Ag2Se,450,4.1953e+25,266530,0.0000037519,,,0.071238,,0.0012629,-0.000068834,3.0003,0.23929,,0.0004209246
2828,10.1039/c3tc31810a,11411,1a,13668,ingot_ nH=7.83E18,Ag2Se,500,4.858e+25,262970,0.0000038027,,,0.054564,,0.00084024,-0.000056526,3.3453,0.16248,,0.0002511703
2828,10.1039/c3tc31810a,11411,1a,13668,ingot_ nH=7.83E18,Ag2Se,550,5.5207e+25,259510,0.0000038534,,,0.037891,,0.00050743,-0.000044219,3.6903,0.085665,,0.0001375037
2828,10.1039/c3tc31810a,11411,1a,13668,ingot_ nH=7.83E18,Ag2Se,600,6.1834e+25,256130,0.0000039042,,,0.021217,,0.00026082,-0.000031911,4.0353,0.0088544,,0.0000646346
2828,10.1039/c3tc31810a,11411,1a,13668,ingot_ nH=7.83E18,Ag2Se,650,6.8461e+25,252840,0.000003955,,,0.0045427,,0.000097171,-0.000019604,4.3803,-0.067956,,0.0000221836
2828,10.1039/c3tc31810a,11411,1a,13669,ingot_ nH=5.56E18,Ag2.0006Se,300,1.2491e+25,217520,0.0000045973,,,0.12675,,,,1.8289,,,
2828,10.1039/c3tc31810a,11411,1a,13669,ingot_ nH=5.56E18,Ag2.0006Se,350,1.6099e+25,208210,0.0000048028,,,0.10998,,0.0019116,-0.000095819,1.9694,0.34656,,0.000970651
2828,10.1039/c3tc31810a,11411,1a,13669,ingot_ nH=5.56E18,Ag2.0006Se,400,1.9707e+25,199670,0.0000050083,,,0.093204,,0.0015659,-0.000088557,2.1099,0.30262,,0.0007421679
2828,10.1039/c3tc31810a,11411,1a,13669,ingot_ nH=5.56E18,Ag2.0006Se,450,2.3315e+25,191800,0.0000052139,,,0.076431,,0.0012676,-0.000081296,2.2504,0.25868,,0.0005632776
2828,10.1039/c3tc31810a,11411,1a,13669,ingot_ nH=5.56E18,Ag2.0006Se,500,2.6924e+25,184520,0.0000054194,,,0.059658,,0.0010114,-0.000074035,2.391,0.21474,,0.0004230029
2828,10.1039/c3tc31810a,11411,1a,13669,ingot_ nH=5.56E18,Ag2.0006Se,550,3.0532e+25,177780,0.0000056249,,,0.042886,,0.00079268,-0.000066774,2.5315,0.1708,,0.0003131266
2828,10.1039/c3tc31810a,11411,1a,13669,ingot_ nH=5.56E18,Ag2.0006Se,600,3.414e+25,171510,0.0000058305,,,0.026113,,0.00060745,-0.000059513,2.672,0.12687,,0.0002273391
2828,10.1039/c3tc31810a,11411,1a,13669,ingot_ nH=5.56E18,Ag2.0006Se,650,3.7748e+25,165670,0.000006036,,,0.0093401,,0.00045231,-0.000052251,2.8125,0.082927,,0.0001608213
2828,10.1039/c3tc31810a,11411,1a,13670,ingot_ nH=4.97E18,Ag2.0027Se,300,1.478e+25,169360,0.0000059045,,,0.12539,,,,1.8666,,,
2828,10.1039/c3tc31810a,11411,1a,13670,ingot_ nH=4.97E18,Ag2.0027Se,350,1.8856e+25,203500,0.0000049141,,,0.10866,,0.00084119,-0.000064293,2.0655,0.32692,,0.0004072573
2828,10.1039/c3tc31810a,11411,1a,13670,ingot_ nH=4.97E18,Ag2.0027Se,400,2.2933e+25,234680,0.0000042611,,,0.091935,,0.00088197,-0.000061304,2.2644,0.28307,,0.0003894939
2828,10.1039/c3tc31810a,11411,1a,13670,ingot_ nH=4.97E18,Ag2.0027Se,450,2.7009e+25,253450,0.0000039456,,,0.075208,,0.00086189,-0.000058315,2.4633,0.23923,,0.0003498924
2828,10.1039/c3tc31810a,11411,1a,13670,ingot_ nH=4.97E18,Ag2.0027Se,500,3.1085e+25,252050,0.0000039675,,,0.058482,,0.00077152,-0.000055326,2.6621,0.19539,,0.0002898163
2828,10.1039/c3tc31810a,11411,1a,13670,ingot_ nH=4.97E18,Ag2.0027Se,550,3.5162e+25,231110,0.0000043269,,,0.041755,,0.00063305,-0.000052337,2.861,0.15154,,0.0002212688
2828,10.1039/c3tc31810a,11411,1a,13670,ingot_ nH=4.97E18,Ag2.0027Se,600,3.9238e+25,199060,0.0000050237,,,0.025028,,0.00048476,-0.000049348,3.0599,0.1077,,0.0001584235
2828,10.1039/c3tc31810a,11411,1a,13670,ingot_ nH=4.97E18,Ag2.0027Se,650,4.3314e+25,165070,0.000006058,,,0.008301,,0.00035476,-0.000046359,3.2588,0.063854,,0.0001088622
2828,10.1039/c3tc31810a,26103,2a,32670,hot-pressed,undefined,,,,,,,,,,-0.000076596,,,1.5e+25,
2828,10.1039/c3tc31810a,26103,2a,32670,hot-pressed,undefined,,,,,,,,,,-0.000071092,,,2e+25,
2828,10.1039/c3tc31810a,26103,2a,32670,hot-pressed,undefined,,,,,,,,,,-0.000065588,,,2.5e+25,
2828,10.1039/c3tc31810a,26103,2a,32670,hot-pressed,undefined,,,,,,,,,,-0.000060084,,,3e+25,
2828,10.1039/c3tc31810a,26103,2a,32670,hot-pressed,undefined,,,,,,,,,,-0.00005458,,,3.5e+25,
2828,10.1039/c3tc31810a,26103,2a,32670,hot-pressed,undefined,,,,,,,,,,-0.000049077,,,4e+25,
2828,10.1039/c3tc31810a,26103,2a,32670,hot-pressed,undefined,,,,,,,,,,-0.000043573,,,4.5e+25,
2828,10.1039/c3tc31810a,26103,2a,32670,hot-pressed,undefined,,,,,,,,,,-0.000038069,,,5e+25,
2828,10.1039/c3tc31810a,26103,2a,32670,hot-pressed,undefined,,,,,,,,,,-0.000032565,,0.22958,5.5e+25,
2828,10.1039/c3tc31810a,26103,2a,32670,hot-pressed,undefined,,,,,,,,,,-0.000027061,,,6e+25,
2828,10.1039/c3tc31810a,26104,2b,32670,hot-pressed,undefined,,,,,,15000000000000,0.13301,,,,,,,
2828,10.1039/c3tc31810a,26104,2b,32670,hot-pressed,undefined,,,,,,20000000000000,0.12361,,,,,,,
2828,10.1039/c3tc31810a,26104,2b,32670,hot-pressed,undefined,,,,,,25000000000000,0.1142,,,,,,,
2828,10.1039/c3tc31810a,26104,2b,32670,hot-pressed,undefined,,,,,,30000000000000,0.1048,,,,,,,
2828,10.1039/c3tc31810a,26104,2b,32670,hot-pressed,undefined,,,,,,35000000000000,0.095396,,,,,,,
2828,10.1039/c3tc31810a,26104,2b,32670,hot-pressed,undefined,,,,,,40000000000000,0.085992,,,,,,,
2828,10.1039/c3tc31810a,26104,2b,32670,hot-pressed,undefined,,,,,,45000000000000,0.076588,,,,,,,
2828,10.1039/c3tc31810a,26104,2b,32670,hot-pressed,undefined,,,,,,50000000000000,0.067184,,,,,,,
2828,10.1039/c3tc31810a,26104,2b,32670,hot-pressed,undefined,,,,,,55000000000000,0.057781,,,,,,,
2828,10.1039/c3tc31810a,26104,2b,32670,hot-pressed,undefined,,,,,,60000000000000,0.048377,,,,,,,
2828,10.1039/c3tc31810a,26103,2a,32671,ingot,undefined,,,,,,,,,,-0.0001146,,,5e+24,
2828,10.1039/c3tc31810a,26103,2a,32671,ingot,undefined,,,,,,,,,,-0.00010686,,,1e+25,
2828,10.1039/c3tc31810a,26103,2a,32671,ingot,undefined,,,,,,,,,,-0.000099131,,,1.5e+25,
2828,10.1039/c3tc31810a,26103,2a,32671,ingot,undefined,,,,,,,,,,-0.000091398,,,2e+25,
2828,10.1039/c3tc31810a,26103,2a,32671,ingot,undefined,,,,,,,,,,-0.000083665,,,2.5e+25,
2828,10.1039/c3tc31810a,26103,2a,32671,ingot,undefined,,,,,,,,,,-0.000075932,,0.5863,3e+25,
2828,10.1039/c3tc31810a,26103,2a,32671,ingot,undefined,,,,,,,,,,-0.000068198,,0.59548,3.5e+25,
2828,10.1039/c3tc31810a,26103,2a,32671,ingot,undefined,,,,,,,,,,-0.000060465,,0.60466,4e+25,
2828,10.1039/c3tc31810a,26103,2a,32671,ingot,undefined,,,,,,,,,,-0.000052732,,0.61384,4.5e+25,
2828,10.1039/c3tc31810a,26103,2a,32671,ingot,undefined,,,,,,,,,,-0.000044999,,,5e+25,
2828,10.1039/c3tc31810a,26103,2a,32671,ingot,undefined,,,,,,,,,,-0.000037266,,,5.5e+25,
2828,10.1039/c3tc31810a,26103,2a,32671,ingot,undefined,,,,,,,,,,-0.000029533,,,6e+25,
2828,10.1039/c3tc31810a,26104,2b,32671,ingot,undefined,,,,,,5000000000000,0.16298,0.52011,,,,,,
2828,10.1039/c3tc31810a,26104,2b,32671,ingot,undefined,,,,,,10000000000000,0.15289,,,,,,,
2828,10.1039/c3tc31810a,26104,2b,32671,ingot,undefined,,,,,,15000000000000,0.14281,,,,,,,
2828,10.1039/c3tc31810a,26104,2b,32671,ingot,undefined,,,,,,20000000000000,0.13272,,,,,,,
2828,10.1039/c3tc31810a,26104,2b,32671,ingot,undefined,,,,,,25000000000000,0.12263,,,,,,,
2828,10.1039/c3tc31810a,26104,2b,32671,ingot,undefined,,,,,,30000000000000,0.11254,,,,,,,
2828,10.1039/c3tc31810a,26104,2b,32671,ingot,undefined,,,,,,35000000000000,0.10245,,,,,,,
2828,10.1039/c3tc31810a,26104,2b,32671,ingot,undefined,,,,,,40000000000000,0.092365,,,,,,,
2828,10.1039/c3tc31810a,26104,2b,32671,ingot,undefined,,,,,,45000000000000,0.082276,,,,,,,
2828,10.1039/c3tc31810a,26104,2b,32671,ingot,undefined,,,,,,50000000000000,0.072188,,,,,,,
2828,10.1039/c3tc31810a,26104,2b,32671,ingot,undefined,,,,,,55000000000000,0.0621,,,,,,,
2828,10.1039/c3tc31810a,26104,2b,32671,ingot,undefined,,,,,,60000000000000,0.052011,,,,,,,
2828,10.1039/c3tc31810a,26106,2d,32672,Aliev 2009,undefined,,,,,,,,,,,,0.75891,4.5e+25,
2828,10.1039/c3tc31810a,26106,2d,32673,Ferhat 2000,undefined,,,,,,,,,,,,0.70102,5e+24,
6898,10.1063/1.4870509,24997,2(a),31141,Ag2Se(1+x)_ x=0,undefined,350,9.9931e+24,257690,0.0000038806,,,0.16075,,0.0025249,-0.000098986,1.72,0.51568,,0.0014679651
6898,10.1063/1.4870509,24997,2(a),31141,Ag2Se(1+x)_ x=0,undefined,400,,319970,0.0000031253,,,,,0.0016901,-0.000072678,2.0754,0.32095,,0.000814349
6898,10.1063/1.4870509,25000,3(b),31141,Ag2Se(1+x)_ x=0,undefined,300,,,,,,0.16193,,,,,,,
6898,10.1063/1.4870509,26107,4(a),31141,Ag2Se(1+x)_ x=0,undefined,,,,,,,,,,-0.000088614,,,1e+25,
6898,10.1063/1.4870509,24997,2(a),31142,Ag2Se(1+x)_ x=0.02,undefined,350,9.4483e+24,218160,0.0000045838,,,0.14799,,0.0024084,-0.00010507,1.6676,0.51543,,0.0014442312
6898,10.1063/1.4870509,24997,2(a),31142,Ag2Se(1+x)_ x=0.02,undefined,400,,274860,0.0000036382,,,,,0.001443,-0.000072457,2.2126,0.30226,,0.0006521739
6898,10.1063/1.4870509,26107,4(a),31142,Ag2Se(1+x)_ x=0.02,undefined,,,,,,,,,,-0.000085814,,,1e+25,
6898,10.1063/1.4870509,24997,2(a),31143,Ag2Se(1+x)_ x=0.04,undefined,350,1.0054e+25,216790,0.0000046128,,,0.1385,,0.0022334,-0.0001015,1.4661,0.51866,,0.0015233613
6898,10.1063/1.4870509,24997,2(a),31143,Ag2Se(1+x)_ x=0.04,undefined,400,,231130,0.0000043266,,,,,0.0014471,-0.000079125,1.5739,0.37464,,0.0009194358
6898,10.1063/1.4870509,25000,3(b),31143,Ag2Se(1+x)_ x=0.04,undefined,300,,,,,,0.13728,,,,,,,
6898,10.1063/1.4870509,26107,4(a),31143,Ag2Se(1+x)_ x=0.04,undefined,,,,,,,,,,-0.000089493,,,1e+25,
6898,10.1063/1.4870509,24997,2(a),31144,Ag2Se(1+x)_ x=0.06,undefined,350,8.76e+24,181700,0.0000055036,,,0.13804,,0.0025934,-0.00011947,1.1631,0.73617,,0.0022297309
6898,10.1063/1.4870509,24997,2(a),31144,Ag2Se(1+x)_ x=0.06,undefined,400,,201910,0.0000049527,,,,,0.0013702,-0.000082377,1.1795,0.47403,,0.0011616787
6898,10.1063/1.4870509,24999,3(a),31144,Ag2Se(1+x)_ x=0.06,undefined,300,5.4864e+24,,,,,0.14147,,,,,,,
6898,10.1063/1.4870509,26107,4(a),31144,Ag2Se(1+x)_ x=0.06,undefined,,,,,,,,,,-0.00008921,,,1e+25,
6898,10.1063/1.4870509,24997,2(a),31145,Ag2Se(1+x)_ x=0.08,undefined,350,8.9928e+24,130630,0.0000076552,,,0.097184,,0.0024055,-0.0001357,1.1876,0.71458,,0.0020255136
6898,10.1063/1.4870509,24997,2(a),31145,Ag2Se(1+x)_ x=0.08,undefined,400,,137840,0.0000072548,,,,,0.0019105,-0.00011773,1.1897,0.73458,,0.001605867
6898,10.1063/1.4870509,24999,3(a),31145,Ag2Se(1+x)_ x=0.08,undefined,300,5.6001e+24,,,,,0.11452,,,,,,,
6898,10.1063/1.4870509,26107,4(a),31145,Ag2Se(1+x)_ x=0.08,undefined,,,,,,,,,,-0.00011233,,,1e+25,
11048,10.1007/s11664-009-0669-7,17607,1(c),21141,undoped,AgSbTe2 ,350,,13071,0.000076503,,,,,0.00093888,0.00026801,0.63447,0.41788,,0.0014797863
11048,10.1007/s11664-009-0669-7,17607,1(c),21141,undoped,AgSbTe2 ,400,,12238,0.000081716,,,,,0.0010397,0.00029147,0.61752,0.49313,,0.0016836702
11048,10.1007/s11664-009-0669-7,17607,1(c),21141,undoped,AgSbTe2 ,450,,,,,,,,,,0.60056,,,
11048,10.1007/s11664-009-0669-7,17608,2_S,21141,undoped,AgSbTe2 ,100,,19827,0.000050437,,,,,0.00045022,0.00015069,,0.041642,,
11048,10.1007/s11664-009-0669-7,17608,2_S,21141,undoped,AgSbTe2 ,150,,17969,0.00005565,,,,,0.00054497,0.00017415,,0.11689,,
11048,10.1007/s11664-009-0669-7,17608,2_S,21141,undoped,AgSbTe2 ,200,,16430,0.000060863,,,,,0.00064165,0.00019762,,0.19214,,
11048,10.1007/s11664-009-0669-7,17608,2_S,21141,undoped,AgSbTe2 ,250,,15134,0.000066076,,,,,0.00073969,0.00022108,,0.26738,,
11048,10.1007/s11664-009-0669-7,17608,2_S,21141,undoped,AgSbTe2 ,300,,14027,0.00007129,,,,,0.00083881,0.00024454,,0.34263,,
11048,10.1007/s11664-009-0669-7,17607,1(c),21142,2%AgTe,2%AgTe+AgSbTe2,300,,19361,0.000051651,,,,,0.0010457,0.0002324,0.81798,0.38687,,0.0012783931
11048,10.1007/s11664-009-0669-7,17607,1(c),21142,2%AgTe,2%AgTe+AgSbTe2,350,,17848,0.000056029,,,,,0.0011893,0.00025814,0.82005,0.47226,,0.0014502774
11048,10.1007/s11664-009-0669-7,17607,1(c),21142,2%AgTe,2%AgTe+AgSbTe2,400,,,,,,,,,0.00028388,0.82211,0.55766,,
11048,10.1007/s11664-009-0669-7,17608,2_S,21142,2%AgTe,2%AgTe+AgSbTe2,100,,29290,0.000034141,,,,,0.00049082,0.00012945,,0.045287,,
11048,10.1007/s11664-009-0669-7,17608,2_S,21142,2%AgTe,2%AgTe+AgSbTe2,150,,25961,0.000038519,,,,,0.00062524,0.00015519,,0.13068,,
11048,10.1007/s11664-009-0669-7,17608,2_S,21142,2%AgTe,2%AgTe+AgSbTe2,200,,23312,0.000042896,,,,,0.00076305,0.00018092,,0.21608,,
11048,10.1007/s11664-009-0669-7,17608,2_S,21142,2%AgTe,2%AgTe+AgSbTe2,250,,21153,0.000047274,,,,,0.00090341,0.00020666,,0.30147,,
11048,10.1007/s11664-009-0669-7,17607,1(c),21143,1%NaTe,1%AgTe+AgSbTe2,300,,10289,0.000097189,,,,,0.00088439,0.00029318,0.70327,0.49074,,0.0012575398
11048,10.1007/s11664-009-0669-7,17607,1(c),21143,1%NaTe,1%AgTe+AgSbTe2,350,,9638.6,0.00010375,,,,,0.0010184,0.00032505,0.69802,0.61484,,0.001458984
11048,10.1007/s11664-009-0669-7,17607,1(c),21143,1%NaTe,1%AgTe+AgSbTe2,400,,9065.4,0.00011031,,,,,,,0.69277,0.73893,,
11048,10.1007/s11664-009-0669-7,17607,1(c),21143,1%NaTe,1%AgTe+AgSbTe2,450,,,,,,,,,,0.68752,,,
11048,10.1007/s11664-009-0669-7,17608,2_S,21143,1%NaTe,1%AgTe+AgSbTe2,100,,14094,0.000070954,,,,,0.00038711,0.00016573,,-0.0056523,,
11048,10.1007/s11664-009-0669-7,17608,2_S,21143,1%NaTe,1%AgTe+AgSbTe2,150,,12901,0.000077513,,,,,0.00050368,0.00019759,,0.11845,,
11048,10.1007/s11664-009-0669-7,17608,2_S,21143,1%NaTe,1%AgTe+AgSbTe2,200,,11895,0.000084071,,,,,0.00062629,0.00022946,,0.24254,,
11048,10.1007/s11664-009-0669-7,17608,2_S,21143,1%NaTe,1%AgTe+AgSbTe2,250,,11034,0.00009063,,,,,0.00075349,0.00026132,,0.36664,,
11048,10.1007/s11664-009-0669-7,17607,1(c),21144,1.5%TlTe+AgSbTe2,1.5%TlTe+AgSbTe2,300,,14196,0.000070441,,,,,0.0011433,0.00028379,0.64087,0.64537,,0.0017839812
11048,10.1007/s11664-009-0669-7,17607,1(c),21144,1.5%TlTe+AgSbTe2,1.5%TlTe+AgSbTe2,350,,15834,0.000063155,,,,,0.0014868,0.00030643,0.6323,0.81252,,0.0023514155
11048,10.1007/s11664-009-0669-7,17607,1(c),21144,1.5%TlTe+AgSbTe2,1.5%TlTe+AgSbTe2,400,,,,,,,,,0.00032908,0.62372,0.97966,,
11048,10.1007/s11664-009-0669-7,17607,1(c),21144,1.5%TlTe+AgSbTe2,1.5%TlTe+AgSbTe2,450,,,,,,,,,,0.61514,,,
11048,10.1007/s11664-009-0669-7,17608,2_S,21144,1.5%TlTe+AgSbTe2,1.5%TlTe+AgSbTe2,100,,10042,0.000099585,,,,,0.00037483,0.0001932,,-0.023204,,
11048,10.1007/s11664-009-0669-7,17608,2_S,21144,1.5%TlTe+AgSbTe2,1.5%TlTe+AgSbTe2,150,,10834,0.000092299,,,,,0.00050477,0.00021585,,0.14394,,
11048,10.1007/s11664-009-0669-7,17608,2_S,21144,1.5%TlTe+AgSbTe2,1.5%TlTe+AgSbTe2,200,,11763,0.000085013,,,,,0.00066905,0.00023849,,0.31108,,
11048,10.1007/s11664-009-0669-7,17608,2_S,21144,1.5%TlTe+AgSbTe2,1.5%TlTe+AgSbTe2,250,,12866,0.000077727,,,,,0.00087739,0.00026114,,0.47823,,
11048,10.1007/s11664-009-0669-7,17607,1(c),21145,1%BiTe,1%BiTe+AgSbTe2,300,,11645,0.000085874,,,,,0.00078182,0.00025911,0.64236,0.29672,,0.0012171057
11048,10.1007/s11664-009-0669-7,17607,1(c),21145,1%BiTe,1%BiTe+AgSbTe2,350,,10791,0.000092666,,,,,0.00087429,0.00028464,0.63681,0.36299,,0.0013729213
11048,10.1007/s11664-009-0669-7,17607,1(c),21145,1%BiTe,1%BiTe+AgSbTe2,400,,,,,,,,,0.00031018,0.63127,0.42926,,
11048,10.1007/s11664-009-0669-7,17607,1(c),21145,1%BiTe,1%BiTe+AgSbTe2,450,,,,,,,,,,0.62572,,,
11048,10.1007/s11664-009-0669-7,17608,2_S,21145,1%BiTe,1%BiTe+AgSbTe2,100,,17034,0.000058705,,,,,0.00041971,0.00015697,,0.03164,,
11048,10.1007/s11664-009-0669-7,17608,2_S,21145,1%BiTe,1%BiTe+AgSbTe2,150,,15268,0.000065497,,,,,0.00050852,0.0001825,,0.09791,,
11048,10.1007/s11664-009-0669-7,17608,2_S,21145,1%BiTe,1%BiTe+AgSbTe2,200,,13833,0.000072289,,,,,0.0005987,0.00020804,,0.16418,,
11048,10.1007/s11664-009-0669-7,17608,2_S,21145,1%BiTe,1%BiTe+AgSbTe2,250,,12645,0.000079082,,,,,0.00068985,0.00023357,,0.23045,,
11048,10.1007/s11664-009-0669-7,17607,1(c),21146,1%excessPb,1%+AgSbTe2,300,,7914.5,0.00012635,,,,,0.00074181,0.00030615,0.70312,0.26348,,0.0010550262
11048,10.1007/s11664-009-0669-7,17607,1(c),21146,1%excessPb,1%+AgSbTe2,350,,7309.4,0.00013681,,,,,0.00081068,0.00033303,0.69198,0.32178,,0.0011715367
11048,10.1007/s11664-009-0669-7,17607,1(c),21146,1%excessPb,1%+AgSbTe2,400,,6790.2,0.00014727,,,,,0.00087962,0.00035992,0.68084,0.38008,,0.0012919629
11048,10.1007/s11664-009-0669-7,17607,1(c),21146,1%excessPb,1%+AgSbTe2,450,,,,,,,,,,0.6697,,,
11048,10.1007/s11664-009-0669-7,17608,2_S,21146,1%excessPb,1%+AgSbTe2,100,,11832,0.00008452,,,,,0.00046682,0.00019863,,0.030279,,
11048,10.1007/s11664-009-0669-7,17608,2_S,21146,1%excessPb,1%+AgSbTe2,150,,10529,0.000094979,,,,,0.00053545,0.00022551,,0.088579,,
11048,10.1007/s11664-009-0669-7,17608,2_S,21146,1%excessPb,1%+AgSbTe2,200,,9484.1,0.00010544,,,,,0.00060414,0.00025239,,0.14688,,
11048,10.1007/s11664-009-0669-7,17608,2_S,21146,1%excessPb,1%+AgSbTe2,250,,8628.1,0.0001159,,,,,0.00067292,0.00027927,,0.20518,,
11048,10.1007/s11664-009-0669-7,17608,2_S,21147,1%NaSe0.5Te0.5,1%NaSe0.5Te0.5+AgSbTe2,100,,39643,0.000025225,,,,,0.00081384,0.00014328,,0.070773,,
11048,10.1007/s11664-009-0669-7,17608,2_S,21147,1%NaSe0.5Te0.5,1%NaSe0.5Te0.5+AgSbTe2,150,,35050,0.000028531,,,,,0.0010374,0.00017204,,0.25486,,
11048,10.1007/s11664-009-0669-7,17608,2_S,21147,1%NaSe0.5Te0.5,1%NaSe0.5Te0.5+AgSbTe2,200,,31409,0.000031838,,,,,0.0012663,0.00020079,,0.43895,,
11048,10.1007/s11664-009-0669-7,17608,2_S,21147,1%NaSe0.5Te0.5,1%NaSe0.5Te0.5+AgSbTe2,250,,28454,0.000035144,,,,,0.0014993,0.00022955,,0.62304,,
11048,10.1007/s11664-009-0669-7,17608,2_S,21147,1%NaSe0.5Te0.5,1%NaSe0.5Te0.5+AgSbTe2,300,,26008,0.00003845,,,,,0.0017352,0.0002583,,0.80713,,
11048,10.1007/s11664-009-0669-7,17608,2_S,21147,1%NaSe0.5Te0.5,1%NaSe0.5Te0.5+AgSbTe2,350,,23948,0.000041757,,,,,0.0019734,0.00028706,,0.99122,,
11048,10.1007/s11664-009-0669-7,17609,2_ER,21147,1%NaSe0.5Te0.5,1%NaSe0.5Te0.5+AgSbTe2,400,,22191,0.000045063,,,,,,,,1.1753,,
