Repository: RamyaGuru/STD2_EffMass

# STD2_EffMass
Effective mass modeling of StarryData2 data

File: csvfiles/BandScatteringTuning10.1016j.jmat.2015.09.001.csv
sid,DOI,figureid,fignum,sampleid,samplename,composition,Temperature,Carrier concentration,Electrical resistivity,Hall coefficient,Hall movility,Lattice thermal conductivity,Seebeck coefficient,Thermal conductivity,ZT,Electrical conductivity,Power factor,Figure of merit Z
18650,10.1016/j.jmat.2015.09.001,25672,Figure 3A,31987,Sn(1-x)MnxTe_ x=0,undefined,350,,5.653e-7,7.89e-8,502.83,2.2687,0.0000091328,7.2729,-0.060649,1769003.5203170057,0.0001475491,0.0000202875
18650,10.1016/j.jmat.2015.09.001,25672,Figure 3A,31987,Sn(1-x)MnxTe_ x=0,undefined,400,,0.0000015938,8.6e-8,461.49,2.1615,0.000021408,6.7816,-0.013634,627431.296273058,0.0002875533,0.000042402
18650,10.1016/j.jmat.2015.09.001,25672,Figure 3A,31987,Sn(1-x)MnxTe_ x=0,undefined,450,,0.0000026222,9.31e-8,420.16,2.0544,0.000033683,6.2904,0.033381,381359.1640607124,0.0004326689,0.0000687824
18650,10.1016/j.jmat.2015.09.001,25672,Figure 3A,31987,Sn(1-x)MnxTe_ x=0,undefined,500,,0.0000036507,1.003e-7,378.82,1.9473,0.000045959,5.7991,0.080397,273920.070123538,0.0005785821,0.000099771
18650,10.1016/j.jmat.2015.09.001,25672,Figure 3A,31987,Sn(1-x)MnxTe_ x=0,undefined,550,,0.0000046792,1.074e-7,337.48,1.8402,0.000058234,5.3078,0.12741,213711.745597538,0.000724739,0.0001365423
18650,10.1016/j.jmat.2015.09.001,25672,Figure 3A,31987,Sn(1-x)MnxTe_ x=0,undefined,600,,0.0000057076,1.146e-7,296.15,1.733,0.00007051,4.8165,0.17443,175204.9898381106,0.0008710597,0.0001808491
18650,10.1016/j.jmat.2015.09.001,25672,Figure 3A,31987,Sn(1-x)MnxTe_ x=0,undefined,650,,0.0000067361,1.217e-7,254.81,1.6259,0.000082785,4.3252,0.22144,148453.8531197577,0.0010174071,0.0002352278
18650,10.1016/j.jmat.2015.09.001,25672,Figure 3A,31987,Sn(1-x)MnxTe_ x=0,undefined,700,,0.0000077646,1.288e-7,213.48,1.5188,0.00009506,3.8339,0.26846,128789.6350101744,0.0011637951,0.0003035539
18650,10.1016/j.jmat.2015.09.001,25672,Figure 3A,31987,Sn(1-x)MnxTe_ x=0,undefined,750,,0.0000087931,1.36e-7,172.14,1.4116,0.00010734,3.3427,0.31547,113725.5347943274,0.0013103315,0.0003919979
18650,10.1016/j.jmat.2015.09.001,25672,Figure 3A,31987,Sn(1-x)MnxTe_ x=0,undefined,800,,0.0000098215,1.431e-7,130.81,1.3045,0.00011961,2.8514,0.36249,101817.4413276994,0.0014566565,0.0005108566
18650,10.1016/j.jmat.2015.09.001,25679,Figure 5A,31987,Sn(1-x)MnxTe_ x=0,undefined,850,,0.00001085,,,1.1974,0.00013189,2.3601,0.4095,92165.8986175115,0.0016032232,0.0006793031
18650,10.1016/j.jmat.2015.09.001,25682,Figure 6B,31987,Sn(1-x)MnxTe_ x=0,undefined,900,,,,,,,1.8688,,,,
18650,10.1016/j.jmat.2015.09.001,25672,Figure 3A,31988,Sn(1-x)MnxTe_ x=0.03,undefined,350,,0.0000015787,4.55e-8,240.95,1.8411,0.000025673,5.3796,-0.038396,633432.5711028061,0.0004174973,0.0000776075
18650,10.1016/j.jmat.2015.09.001,25672,Figure 3A,31988,Sn(1-x)MnxTe_ x=0.03,undefined,400,,0.0000024303,5.46e-8,222.76,1.7488,0.000036192,5.0742,0.015592,411471.8347529112,0.0005389709,0.0001062179
18650,10.1016/j.jmat.2015.09.001,25672,Figure 3A,31988,Sn(1-x)MnxTe_ x=0.03,undefined,450,,0.0000032819,6.22e-8,204.56,1.6566,0.000046711,4.7689,0.069579,304701.5448368323,0.0006648336,0.0001394103
18650,10.1016/j.jmat.2015.09.001,25672,Figure 3A,31988,Sn(1-x)MnxTe_ x=0.03,undefined,500,,0.0000041335,6.82e-8,186.36,1.5643,0.00005723,4.4635,0.12357,241925.728801258,0.0007923728,0.0001775227
18650,10.1016/j.jmat.2015.09.001,25672,Figure 3A,31988,Sn(1-x)MnxTe_ x=0.03,undefined,550,,0.000004985,7.27e-8,168.16,1.4721,0.000067749,4.1581,0.17755,200601.8054162488,0.0009207476,0.0002214347
18650,10.1016/j.jmat.2015.09.001,25672,Figure 3A,31988,Sn(1-x)MnxTe_ x=0.03,undefined,600,,0.0000058366,7.57e-8,149.97,1.3798,0.000078268,3.8528,0.23154,171332.6251584827,0.0010495631,0.0002724157
18650,10.1016/j.jmat.2015.09.001,25672,Figure 3A,31988,Sn(1-x)MnxTe_ x=0.03,undefined,650,,0.0000066882,7.72e-8,131.77,1.2876,0.000088787,3.5474,0.28553,149517.0598965342,0.0011786626,0.000332261
18650,10.1016/j.jmat.2015.09.001,25672,Figure 3A,31988,Sn(1-x)MnxTe_ x=0.03,undefined,700,,0.0000075398,7.72e-8,113.57,1.1953,0.000099306,3.2421,0.33952,132629.5127191703,0.00130795,0.0004034268
18650,10.1016/j.jmat.2015.09.001,25672,Figure 3A,31988,Sn(1-x)MnxTe_ x=0.03,undefined,750,,0.0000083914,7.57e-8,95.373,1.1031,0.00010982,2.9367,0.39351,119169.6260457135,0.0014372372,0.0004894055
18650,10.1016/j.jmat.2015.09.001,25672,Figure 3A,31988,Sn(1-x)MnxTe_ x=0.03,undefined,800,,0.000009243,7.27e-8,77.176,1.0108,0.00012034,2.6313,0.44749,108189.9816077031,0.0015667765,0.0005954382
18650,10.1016/j.jmat.2015.09.001,25679,Figure 5A,31988,Sn(1-x)MnxTe_ x=0.03,undefined,850,,0.000010095,,,0.91859,0.00013086,2.326,0.50148,99058.9400693412,0.0016963189,0.0007292859
18650,10.1016/j.jmat.2015.09.001,25682,Figure 6B,31988,Sn(1-x)MnxTe_ x=0.03,undefined,900,,,,,,,2.0206,,,,
18650,10.1016/j.jmat.2015.09.001,25672,Figure 3A,31989,Sn(1-x)MnxTe_ x=0.06,undefined,350,,0.0000027997,2.86e-8,87.568,1.924,0.00003814,4.0086,-0.021246,357181.1265492731,0.000519577,0.0001296156
18650,10.1016/j.jmat.2015.09.001,25672,Figure 3A,31989,Sn(1-x)MnxTe_ x=0.06,undefined,400,,0.0000041485,3.17e-8,80.253,1.8293,0.000045651,3.7916,0.030434,241050.9822827528,0.0005023536,0.0001324912
18650,10.1016/j.jmat.2015.09.001,25672,Figure 3A,31989,Sn(1-x)MnxTe_ x=0.06,undefined,450,,0.0000054973,3.4e-8,72.939,1.7345,0.000053355,3.5746,0.082115,181907.4818547287,0.0005178462,0.0001448683
18650,10.1016/j.jmat.2015.09.001,25672,Figure 3A,31989,Sn(1-x)MnxTe_ x=0.06,undefined,500,,0.0000068461,3.55e-8,65.625,1.6398,0.000061643,3.3577,0.1338,146068.5645842158,0.00055504,0.0001653036
18650,10.1016/j.jmat.2015.09.001,25672,Figure 3A,31989,Sn(1-x)MnxTe_ x=0.06,undefined,550,,0.0000081949,3.63e-8,58.31,1.545,0.000070809,3.1407,0.18548,122027.1144248252,0.0006118335,0.000194808
18650,10.1016/j.jmat.2015.09.001,25672,Figure 3A,31989,Sn(1-x)MnxTe_ x=0.06,undefined,600,,0.0000095437,3.62e-8,50.996,1.4503,0.000081049,2.9237,0.23716,104781.1645378627,0.0006883012,0.0002354213
18650,10.1016/j.jmat.2015.09.001,25672,Figure 3A,31989,Sn(1-x)MnxTe_ x=0.06,undefined,650,,0.000010892,3.53e-8,43.682,1.3555,0.000092463,2.7068,0.28884,91810.5031215571,0.0007849253,0.0002899827
18650,10.1016/j.jmat.2015.09.001,25672,Figure 3A,31989,Sn(1-x)MnxTe_ x=0.06,undefined,700,,0.000012241,3.36e-8,36.367,1.2608,0.00010505,2.4898,0.34052,81692.6721673066,0.0009015197,0.0003620852
18650,10.1016/j.jmat.2015.09.001,25672,Figure 3A,31989,Sn(1-x)MnxTe_ x=0.06,undefined,750,,0.00001359,3.1e-8,29.053,1.1661,0.00011871,2.2728,0.3922,73583.5172921266,0.0010369436,0.0004562406
18650,10.1016/j.jmat.2015.09.001,25672,Figure 3A,31989,Sn(1-x)MnxTe_ x=0.06,undefined,800,,0.000014939,2.77e-8,21.739,1.0713,0.00013326,2.0559,0.44388,66938.8847981793,0.001188716,0.0005781974
18650,10.1016/j.jmat.2015.09.001,25673,Figure 3B,31989,Sn(1-x)MnxTe_ x=0.06,undefined,300,,,,94.882,,,,-0.072927,,,
18650,10.1016/j.jmat.2015.09.001,25679,Figure 5A,31989,Sn(1-x)MnxTe_ x=0.06,undefined,850,,0.000016288,,,0.97656,0.0001484,1.8389,0.49556,61394.8919449902,0.0013520727,0.0007352617
18650,10.1016/j.jmat.2015.09.001,25680,Figure 5B,31989,Sn(1-x)MnxTe_ x=0.06,undefined,900,,,,,,0.00016373,1.6219,,,,
18650,10.1016/j.jmat.2015.09.001,25672,Figure 3A,31990,Sn(1-x)MnxTe_ x=0.09,undefined,350,,0.000003927,2.16e-8,49.888,1.4181,0.000044711,2.9924,-0.0029716,254647.3134708429,0.0005090587,0.0001701172
18650,10.1016/j.jmat.2015.09.001,25672,Figure 3A,31990,Sn(1-x)MnxTe_ x=0.09,undefined,400,,0.0000053122,2.11e-8,45.526,1.3478,0.000056468,2.8447,0.070507,188245.9244757351,0.0006002475,0.0002110056
18650,10.1016/j.jmat.2015.09.001,25672,Figure 3A,31990,Sn(1-x)MnxTe_ x=0.09,undefined,450,,0.0000066974,2.07e-8,41.165,1.2775,0.000068224,2.697,0.14399,149311.6731866097,0.0006949733,0.0002576838
18650,10.1016/j.jmat.2015.09.001,25672,Figure 3A,31990,Sn(1-x)MnxTe_ x=0.09,undefined,500,,0.0000080826,2.02e-8,36.803,1.2071,0.000079981,2.5493,0.21746,123722.5645213174,0.0007914483,0.0003104571
18650,10.1016/j.jmat.2015.09.001,25672,Figure 3A,31990,Sn(1-x)MnxTe_ x=0.09,undefined,550,,0.0000094678,1.98e-8,32.442,1.1368,0.000091738,2.4016,0.29094,105621.1580303767,0.0008888929,0.0003701253
18650,10.1016/j.jmat.2015.09.001,25672,Figure 3A,31990,Sn(1-x)MnxTe_ x=0.09,undefined,600,,0.000010853,1.93e-8,28.08,1.0664,0.00010349,2.2539,0.36442,92140.4220031328,0.0009868405,0.0004378369
18650,10.1016/j.jmat.2015.09.001,25672,Figure 3A,31990,Sn(1-x)MnxTe_ x=0.09,undefined,650,,0.000012238,1.89e-8,23.718,0.99608,0.00011525,2.1061,0.4379,81712.698153293,0.001085354,0.0005153383
18650,10.1016/j.jmat.2015.09.001,25672,Figure 3A,31990,Sn(1-x)MnxTe_ x=0.09,undefined,700,,0.000013623,1.84e-8,19.357,0.92574,0.00012701,1.9584,0.51138,73405.2704984218,0.0011841401,0.0006046467
18650,10.1016/j.jmat.2015.09.001,25672,Figure 3A,31990,Sn(1-x)MnxTe_ x=0.09,undefined,750,,0.000015009,1.8e-8,14.995,0.8554,0.00013877,1.8107,0.58486,66626.6906522753,0.0012830377,0.0007085866
18650,10.1016/j.jmat.2015.09.001,25672,Figure 3A,31990,Sn(1-x)MnxTe_ x=0.09,undefined,800,,0.000016394,1.75e-8,10.633,0.78506,0.00015052,1.663,0.65834,60997.9260705136,0.0013819855,0.0008310195
18650,10.1016/j.jmat.2015.09.001,25679,Figure 5A,31990,Sn(1-x)MnxTe_ x=0.09,undefined,850,,0.000017779,,,0.71471,0.00016228,1.5153,0.73182,56246.1330783509,0.0014812306,0.0009775164
18650,10.1016/j.jmat.2015.09.001,25680,Figure 5B,31990,Sn(1-x)MnxTe_ x=0.09,undefined,900,,,,,,0.00017404,1.3676,,,,
18650,10.1016/j.jmat.2015.09.001,25683,Figure 7A,31990,Sn(1-x)MnxTe_ x=0.09,undefined,300,,,,,,,,-0.07645,,,
18650,10.1016/j.jmat.2015.09.001,25672,Figure 3A,31991,Sn(1-x)MnxTe_ x=0.15,undefined,350,,,1.12e-8,19.872,,,,,,,
18650,10.1016/j.jmat.2015.09.001,25672,Figure 3A,31991,Sn(1-x)MnxTe_ x=0.15,undefined,400,,,1.11e-8,18.172,,,,,,,
18650,10.1016/j.jmat.2015.09.001,25672,Figure 3A,31991,Sn(1-x)MnxTe_ x=0.15,undefined,450,,,1.09e-8,16.472,,,,,,,
18650,10.1016/j.jmat.2015.09.001,25672,Figure 3A,31991,Sn(1-x)MnxTe_ x=0.15,undefined,500,,,1.07e-8,14.772,,,,,,,
18650,10.1016/j.jmat.2015.09.001,25672,Figure 3A,31991,Sn(1-x)MnxTe_ x=0.15,undefined,550,,,1.05e-8,13.072,,,,,,,
18650,10.1016/j.jmat.2015.09.001,25672,Figure 3A,31991,Sn(1-x)MnxTe_ x=0.15,undefined,600,,,1.04e-8,11.372,,,,,,,
18650,10.1016/j.jmat.2015.09.001,25672,Figure 3A,31991,Sn(1-x)MnxTe_ x=0.15,undefined,650,,,1.02e-8,9.6725,,,,,,,
18650,10.1016/j.jmat.2015.09.001,25672,Figure 3A,31991,Sn(1-x)MnxTe_ x=0.15,undefined,700,,,1e-8,7.9725,,,,,,,
18650,10.1016/j.jmat.2015.09.001,25672,Figure 3A,31991,Sn(1-x)MnxTe_ x=0.15,undefined,750,,,9.9e-9,6.2726,,,,,,,
18650,10.1016/j.jmat.2015.09.001,25673,Figure 3B,31991,Sn(1-x)MnxTe_ x=0.15,undefined,800,,,,4.5727,,,,,,,
18650,10.1016/j.jmat.2015.09.001,26377,4(a),31991,Sn(1-x)MnxTe_ x=0.15,undefined,,5e+25,,,0.0067797,,0.000087921,,,,,
18650,10.1016/j.jmat.2015.09.001,26377,4(a),31991,Sn(1-x)MnxTe_ x=0.15,undefined,,1e+26,,,0.006241,,0.000082596,,,,,
18650,10.1016/j.jmat.2015.09.001,26377,4(a),31991,Sn(1-x)MnxTe_ x=0.15,undefined,,1.5e+26,,,0.00062177,,0.00022194,,,,,
18650,10.1016/j.jmat.2015.09.001,26377,4(a),31991,Sn(1-x)MnxTe_ x=0.15,undefined,,2e+26,,,0.00060964,,0.00021517,,,,,
18650,10.1016/j.jmat.2015.09.001,26377,4(a),31991,Sn(1-x)MnxTe_ x=0.15,undefined,,2.5e+26,,,0.00059751,,0.00020839,,,,,
18650,10.1016/j.jmat.2015.09.001,26377,4(a),31991,Sn(1-x)MnxTe_ x=0.15,undefined,,3e+26,,,0.00058537,,0.00020162,,,,,
18650,10.1016/j.jmat.2015.09.001,26377,4(a),31991,Sn(1-x)MnxTe_ x=0.15,undefined,,3.5e+26,,,0.00057324,,0.00019484,,,,,
18650,10.1016/j.jmat.2015.09.001,26377,4(a),31991,Sn(1-x)MnxTe_ x=0.15,undefined,,4e+26,,,0.00056111,,0.00018807,,,,,
18650,10.1016/j.jmat.2015.09.001,26377,4(a),31991,Sn(1-x)MnxTe_ x=0.15,undefined,,4.5e+26,,,0.00054898,,0.00018129,,,,,
18650,10.1016/j.jmat.2015.09.001,26378,3(b),31991,Sn(1-x)MnxTe_ x=0.15,undefined,,5e+26,,,0.00053685,,0.00017451,,,,,
18650,10.1016/j.jmat.2015.09.001,26378,3(b),31991,Sn(1-x)MnxTe_ x=0.15,undefined,,5.5e+26,,,0.00052471,,0.00016774,,,,,
18650,10.1016/j.jmat.2015.09.001,26378,3(b),31991,Sn(1-x)MnxTe_ x=0.15,undefined,,6e+26,,,0.00051258,,0.00016096,,,,,
18650,10.1016/j.jmat.2015.09.001,26378,3(b),31991,Sn(1-x)MnxTe_ x=0.15,undefined,,6.5e+26,,,0.00050045,,0.00015419,,,,,
18650,10.1016/j.jmat.2015.09.001,26378,3(b),31991,Sn(1-x)MnxTe_ x=0.15,undefined,,7e+26,,,0.00048832,,0.00014741,,,,,
18650,10.1016/j.jmat.2015.09.001,25679,Figure 5A,31999,Sn(1-x)MnxTe_ x=0.12,undefined,350,,0.0000061543,,,1.2522,0.000063566,2.3551,0.048665,162488.0165087825,0.000656555,0.0002787801
18650,10.1016/j.jmat.2015.09.001,25679,Figure 5A,31999,Sn(1-x)MnxTe_ x=0.12,undefined,400,,0.000007749,,,1.2011,0.000075944,2.2558,0.12671,129048.9095367144,0.0007442884,0.0003299443
18650,10.1016/j.jmat.2015.09.001,25679,Figure 5A,31999,Sn(1-x)MnxTe_ x=0.12,undefined,450,,0.0000093437,,,1.1499,0.000088322,2.1565,0.20476,107023.9840748312,0.0008348701,0.0003871412
18650,10.1016/j.jmat.2015.09.001,25679,Figure 5A,31999,Sn(1-x)MnxTe_ x=0.12,undefined,500,,0.000010938,,,1.0988,0.0001007,2.0572,0.28281,91424.392027793,0.0009270881,0.0004506553
18650,10.1016/j.jmat.2015.09.001,25679,Figure 5A,31999,Sn(1-x)MnxTe_ x=0.12,undefined,550,,0.000012533,,,1.0477,0.00011308,1.9579,0.36086,79789.3560998963,0.0010202734,0.000521106
18650,10.1016/j.jmat.2015.09.001,25679,Figure 5A,31999,Sn(1-x)MnxTe_ x=0.12,undefined,600,,0.000014128,,,0.99657,0.00012546,1.8586,0.43891,70781.4269535674,0.0011141146,0.0005994376
18650,10.1016/j.jmat.2015.09.001,25679,Figure 5A,31999,Sn(1-x)MnxTe_ x=0.12,undefined,650,,0.000015723,,,0.94545,0.00013783,1.7593,0.51696,63601.0939388158,0.0012082369,0.0006867714
18650,10.1016/j.jmat.2015.09.001,25679,Figure 5A,31999,Sn(1-x)MnxTe_ x=0.12,undefined,700,,0.000017317,,,0.89433,0.00015021,1.6599,0.59501,57746.7228734769,0.0013029419,0.000784952
18650,10.1016/j.jmat.2015.09.001,25679,Figure 5A,31999,Sn(1-x)MnxTe_ x=0.12,undefined,750,,0.000018912,,,0.8432,0.00016259,1.5606,0.67306,52876.4805414552,0.0013978166,0.0008956918
18650,10.1016/j.jmat.2015.09.001,25679,Figure 5A,31999,Sn(1-x)MnxTe_ x=0.12,undefined,800,,0.000020507,,,0.79208,0.00017497,1.4613,0.75111,48763.8367386746,0.0014928805,0.0010216113
18650,10.1016/j.jmat.2015.09.001,25679,Figure 5A,31999,Sn(1-x)MnxTe_ x=0.12,undefined,850,,0.000022102,,,0.74096,0.00018735,1.362,0.9911,45244.7742285766,0.0015880926,0.0011660004
18650,10.1016/j.jmat.2015.09.001,25682,Figure 6B,31999,Sn(1-x)MnxTe_ x=0.12,undefined,900,,,,,,,1.2627,,,,
18650,10.1016/j.jmat.2015.09.001,25683,Figure 7A,31999,Sn(1-x)MnxTe_ x=0.12,undefined,300,,,,,,,,-0.029385,,,
18650,10.1016/j.jmat.2015.09.001,25679,Figure 5A,32000,Sn(1-x)MnxTe_ x=0.15 (nH = 4.6e20 cm^-3),undefined,350,,0.000025315,,,1.4295,0.00014058,2.2852,0.059549,39502.2713806044,0.000780673,0.0003416213
18650,10.1016/j.jmat.2015.09.001,25679,Figure 5A,32000,Sn(1-x)MnxTe_ x=0.15 (nH = 4.6e20 cm^-3),undefined,400,,0.000027658,,,1.3655,0.00015203,2.1929,0.14711,36155.9042591655,0.0008356758,0.0003810825
18650,10.1016/j.jmat.2015.09.001,25679,Figure 5A,32000,Sn(1-x)MnxTe_ x=0.15 (nH = 4.6e20 cm^-3),undefined,450,,0.000030001,,,1.3014,0.00016348,2.1005,0.23468,33332.222259258,0.0008908273,0.0004241025
18650,10.1016/j.jmat.2015.09.001,25679,Figure 5A,32000,Sn(1-x)MnxTe_ x=0.15 (nH = 4.6e20 cm^-3),undefined,500,,0.000032344,,,1.2374,0.00017494,2.0082,0.32224,30917.6354192431,0.0009462034,0.0004711699
18650,10.1016/j.jmat.2015.09.001,25679,Figure 5A,32000,Sn(1-x)MnxTe_ x=0.15 (nH = 4.6e20 cm^-3),undefined,550,,0.000034687,,,1.1733,0.00018639,1.9159,0.4098,28829.2443855047,0.0010015635,0.000522764
18650,10.1016/j.jmat.2015.09.001,25679,Figure 5A,32000,Sn(1-x)MnxTe_ x=0.15 (nH = 4.6e20 cm^-3),undefined,600,,0.00003703,,,1.1093,0.00019784,1.8235,0.49737,27005.1309748852,0.0010569988,0.0005796539
18650,10.1016/j.jmat.2015.09.001,25679,Figure 5A,32000,Sn(1-x)MnxTe_ x=0.15 (nH = 4.6e20 cm^-3),undefined,650,,0.000039374,,,1.0452,0.00020929,1.7312,0.58493,25397.470411947,0.0011124677,0.0006425992
18650,10.1016/j.jmat.2015.09.001,25679,Figure 5A,32000,Sn(1-x)MnxTe_ x=0.15 (nH = 4.6e20 cm^-3),undefined,700,,0.000041717,,,0.98118,0.00022074,1.6389,0.6725,23971.0429800801,0.0011680166,0.0007126832
18650,10.1016/j.jmat.2015.09.001,25679,Figure 5A,32000,Sn(1-x)MnxTe_ x=0.15 (nH = 4.6e20 cm^-3),undefined,750,,0.00004406,,,0.91713,0.00023219,1.5465,0.76006,22696.3231956423,0.0012236086,0.0007912115
18650,10.1016/j.jmat.2015.09.001,25679,Figure 5A,32000,Sn(1-x)MnxTe_ x=0.15 (nH = 4.6e20 cm^-3),undefined,800,,0.000046403,,,0.85309,0.00024364,1.4542,0.84762,21550.3307975777,0.0012792373,0.0008796846
18650,10.1016/j.jmat.2015.09.001,25679,Figure 5A,32000,Sn(1-x)MnxTe_ x=0.15 (nH = 4.6e20 cm^-3),undefined,850,,0.000048746,,,0.78904,0.0002551,1.3619,0.93519,20514.5037541542,0.0013350021,0.0009802497
18650,10.1016/j.jmat.2015.09.001,25681,Figure 6A,32000,Sn(1-x)MnxTe_ x=0.15 (nH = 4.6e20 cm^-3),undefined,300,,,,,1.4936,,,-0.028015,,,
18650,10.1016/j.jmat.2015.09.001,25682,Figure 6B,32000,Sn(1-x)MnxTe_ x=0.15 (nH = 4.6e20 cm^-3),undefined,900,,,,,,,1.2696,,,,
18650,10.1016/j.jmat.2015.09.001,25679,Figure 5A,32001,Sn(1-x)MnxTe_ x=0.15 (nH = 5.1e19 cm^-3),undefined,350,,0.000027464,,,1.4365,0.00014004,1.8074,0.051096,36411.302068162,0.0007140694,0.000395081
18650,10.1016/j.jmat.2015.09.001,25679,Figure 5A,32001,Sn(1-x)MnxTe_ x=0.15 (nH = 5.1e19 cm^-3),undefined,400,,0.000029695,,,1.3757,0.00015312,1.7394,0.14084,33675.7029802997,0.0007895516,0.0004539218
18650,10.1016/j.jmat.2015.09.001,25679,Figure 5A,32001,Sn(1-x)MnxTe_ x=0.15 (nH = 5.1e19 cm^-3),undefined,450,,0.000031925,,,1.315,0.0001662,1.6714,0.23058,31323.4142521535,0.0008652291,0.0005176673
18650,10.1016/j.jmat.2015.09.001,25679,Figure 5A,32001,Sn(1-x)MnxTe_ x=0.15 (nH = 5.1e19 cm^-3),undefined,500,,0.000034156,,,1.2542,0.00017928,1.6034,0.32032,29277.4329546785,0.0009410153,0.0005868874
18650,10.1016/j.jmat.2015.09.001,25679,Figure 5A,32001,Sn(1-x)MnxTe_ x=0.15 (nH = 5.1e19 cm^-3),undefined,550,,0.000036387,,,1.1935,0.00019236,1.5354,0.41006,27482.3425948828,0.0010169118,0.0006623107
18650,10.1016/j.jmat.2015.09.001,25679,Figure 5A,32001,Sn(1-x)MnxTe_ x=0.15 (nH = 5.1e19 cm^-3),undefined,600,,0.000038617,,,1.1327,0.00020545,1.4674,0.49981,25895.3310718078,0.0010930342,0.0007448782
18650,10.1016/j.jmat.2015.09.001,25679,Figure 5A,32001,Sn(1-x)MnxTe_ x=0.15 (nH = 5.1e19 cm^-3),undefined,650,,0.000040848,,,1.072,0.00021853,1.3994,0.58955,24481.0027418723,0.0011690991,0.0008354288
18650,10.1016/j.jmat.2015.09.001,25679,Figure 5A,32001,Sn(1-x)MnxTe_ x=0.15 (nH = 5.1e19 cm^-3),undefined,700,,0.000043079,,,1.0112,0.00023161,1.3314,0.67929,23213.1665080434,0.0012452284,0.0009352774
18650,10.1016/j.jmat.2015.09.001,25679,Figure 5A,32001,Sn(1-x)MnxTe_ x=0.15 (nH = 5.1e19 cm^-3),undefined,750,,0.00004531,,,0.95046,0.00024469,1.2634,0.76903,22070.1831825204,0.0013214124,0.0010459177
18650,10.1016/j.jmat.2015.09.001,25679,Figure 5A,32001,Sn(1-x)MnxTe_ x=0.15 (nH = 5.1e19 cm^-3),undefined,800,,0.00004754,,,0.88971,0.00025777,1.1954,0.85878,21034.9179638199,0.001397673,0.0011692094
18650,10.1016/j.jmat.2015.09.001,25679,Figure 5A,32001,Sn(1-x)MnxTe_ x=0.15 (nH = 5.1e19 cm^-3),undefined,850,,0.000049771,,,0.82896,0.00027085,1.1274,0.94852,20092.0214582789,0.0014739451,0.0013073844
18650,10.1016/j.jmat.2015.09.001,25680,Figure 5B,32001,Sn(1-x)MnxTe_ x=0.15 (nH = 5.1e19 cm^-3),undefined,300,,,,,,0.00012696,,,,,
18650,10.1016/j.jmat.2015.09.001,25682,Figure 6B,32001,Sn(1-x)MnxTe_ x=0.15 (nH = 5.1e19 cm^-3),undefined,900,,,,,,,1.0594,,,,
18650,10.1016/j.jmat.2015.09.001,25679,Figure 5A,32002,Sn(1-x)MnxTe_ x=0.15 (nH = 3.6e19 cm^-3),undefined,350,,0.0000074593,,,1.5279,0.000076536,1.734,0.067061,134060.8368077434,0.0007852961,0.0004528813
18650,10.1016/j.jmat.2015.09.001,25679,Figure 5A,32002,Sn(1-x)MnxTe_ x=0.15 (nH = 3.6e19 cm^-3),undefined,400,,0.0000091016,,,1.46,0.000089217,1.6748,0.16871,109870.7919486684,0.0008745356,0.0005221731
18650,10.1016/j.jmat.2015.09.001,25679,Figure 5A,32002,Sn(1-x)MnxTe_ x=0.15 (nH = 3.6e19 cm^-3),undefined,450,,0.000010744,,,1.3922,0.0001019,1.6156,0.27036,93075.2047654505,0.0009664566,0.0005982029
18650,10.1016/j.jmat.2015.09.001,25679,Figure 5A,32002,Sn(1-x)MnxTe_ x=0.15 (nH = 3.6e19 cm^-3),undefined,500,,0.000012386,,,1.3243,0.00011458,1.5564,0.372,80736.3151945745,0.0010599529,0.0006810286
18650,10.1016/j.jmat.2015.09.001,25679,Figure 5A,32002,Sn(1-x)MnxTe_ x=0.15 (nH = 3.6e19 cm^-3),undefined,550,,0.000014028,,,1.2565,0.00012726,1.4973,0.47365,71285.999429712,0.0011544844,0.0007710442
18650,10.1016/j.jmat.2015.09.001,25679,Figure 5A,32002,Sn(1-x)MnxTe_ x=0.15 (nH = 3.6e19 cm^-3),undefined,600,,0.000015671,,,1.1886,0.00013994,1.4381,0.5753,63812.1370684704,0.0012496461,0.0008689563
18650,10.1016/j.jmat.2015.09.001,25679,Figure 5A,32002,Sn(1-x)MnxTe_ x=0.15 (nH = 3.6e19 cm^-3),undefined,650,,0.000017313,,,1.1208,0.00015262,1.3789,0.67695,57760.0646912725,0.0013453974,0.0009757034
18650,10.1016/j.jmat.2015.09.001,25679,Figure 5A,32002,Sn(1-x)MnxTe_ x=0.15 (nH = 3.6e19 cm^-3),undefined,700,,0.000018955,,,1.0529,0.0001653,1.3197,0.77859,52756.5286204168,0.0014415241,0.001092312
18650,10.1016/j.jmat.2015.09.001,25679,Figure 5A,32002,Sn(1-x)MnxTe_ x=0.15 (nH = 3.6e19 cm^-3),undefined,750,,0.000020598,,,0.9851,0.00017798,1.2605,0.88024,48548.4027575493,0.0015378619,0.0012200412
18650,10.1016/j.jmat.2015.09.001,25679,Figure 5A,32002,Sn(1-x)MnxTe_ x=0.15 (nH = 3.6e19 cm^-3),undefined,800,,0.00002224,,,0.91726,0.00019066,1.2013,0.98189,44964.0287769784,0.001634498,0.0013606077
18650,10.1016/j.jmat.2015.09.001,25679,Figure 5A,32002,Sn(1-x)MnxTe_ x=0.15 (nH = 3.6e19 cm^-3),undefined,850,,0.000023882,,,0.84941,0.00020334,1.1421,1.0835,41872.5399882757,0.0017313104,0.0015159009
18650,10.1016/j.jmat.2015.09.001,25682,Figure 6B,32002,Sn(1-x)MnxTe_ x=0.15 (nH = 3.6e19 cm^-3),undefined,900,,,,,,,1.0829,,,,
18650,10.1016/j.jmat.2015.09.001,25683,Figure 7A,32002,Sn(1-x)MnxTe_ x=0.15 (nH = 3.6e19 cm^-3),undefined,300,,,,,,,,-0.034587,,,
