Repository: RamyaGuru/STD2_EffMass

# STD2_EffMass
Effective mass modeling of StarryData2 data

File: csvfiles/Bi_ptype.csv (part 1 of 10)
sid,DOI,figureid,fignum,sampleid,samplename,composition,Temperature,Electrical conductivity,Hall movility,Lattice thermal conductivity,Power factor,S,Seebeck coefficient,Thermal conductivity,ZT,total thermal conductivity,Electrical resistivity,Figure of merit Z
2549,10.1007/s11664-013-2938-8,1041, 2a-LeftY,1709,ZM-parallel,unknown,305,117400,,,,,,1.4639,,,0.0000085179,
2549,10.1007/s11664-013-2938-8,1041, 2a-LeftY,1709,ZM-parallel,unknown,310,113840,,,0.0046052,,0.00020113,1.4481,0.98585,,0.0000087843,0.0031801671
2549,10.1007/s11664-013-2938-8,1041, 2a-LeftY,1709,ZM-parallel,unknown,315,110420,,,0.0044949,,0.00020176,1.4337,0.98758,,0.0000090563,0.0031351747
2549,10.1007/s11664-013-2938-8,1041, 2a-LeftY,1709,ZM-parallel,unknown,320,107140,,,0.0044051,,0.00020277,1.4211,0.99193,,0.0000093336,0.0030997819
2549,10.1007/s11664-013-2938-8,1041, 2a-LeftY,1709,ZM-parallel,unknown,325,104010,,,0.0043302,,0.00020404,1.4103,0.99788,,0.0000096145,0.0030704106
2549,10.1007/s11664-013-2938-8,1041, 2a-LeftY,1709,ZM-parallel,unknown,330,101050,,,0.0042674,,0.0002055,1.4015,1.0048,,0.0000098961,0.0030448805
2549,10.1007/s11664-013-2938-8,1041, 2a-LeftY,1709,ZM-parallel,unknown,335,98231,,,0.0042124,,0.00020708,1.3947,1.0118,,0.0000101801,0.0030202911
2549,10.1007/s11664-013-2938-8,1041, 2a-LeftY,1709,ZM-parallel,unknown,340,95563,,,0.0041627,,0.00020871,1.3897,1.0184,,0.0000104643,0.0029953947
2549,10.1007/s11664-013-2938-8,1041, 2a-LeftY,1709,ZM-parallel,unknown,345,93028,,,0.0041162,,0.00021035,1.3863,1.0244,,0.0000107495,0.0029691986
2549,10.1007/s11664-013-2938-8,1041, 2a-LeftY,1709,ZM-parallel,unknown,350,90614,,,0.004071,,0.00021196,1.3845,1.0291,,0.0000110358,0.0029404117
2549,10.1007/s11664-013-2938-8,1041, 2a-LeftY,1709,ZM-parallel,unknown,355,88305,,,0.0040259,,0.00021352,1.384,1.0327,,0.0000113244,0.0029088873
2549,10.1007/s11664-013-2938-8,1041, 2a-LeftY,1709,ZM-parallel,unknown,360,86086,,,0.0039793,,0.000215,1.3846,1.0346,,0.0000116163,0.0028739708
2549,10.1007/s11664-013-2938-8,1041, 2a-LeftY,1709,ZM-parallel,unknown,365,83943,,,0.0039302,,0.00021638,1.3864,1.0347,,0.0000119128,0.002834824
2549,10.1007/s11664-013-2938-8,1041, 2a-LeftY,1709,ZM-parallel,unknown,370,81866,,,0.0038781,,0.00021765,1.3894,1.0327,,0.0000122151,0.0027912048
2549,10.1007/s11664-013-2938-8,1041, 2a-LeftY,1709,ZM-parallel,unknown,375,79848,,,0.0038226,,0.0002188,1.3938,1.0285,,0.0000125238,0.0027425743
2549,10.1007/s11664-013-2938-8,1041, 2a-LeftY,1709,ZM-parallel,unknown,380,77888,,,0.0037633,,0.00021981,1.3999,1.0215,,0.0000128389,0.0026882634
2549,10.1007/s11664-013-2938-8,1041, 2a-LeftY,1709,ZM-parallel,unknown,385,75990,,,0.0037004,,0.00022067,1.4082,1.0117,,0.0000131596,0.0026277517
2549,10.1007/s11664-013-2938-8,1041, 2a-LeftY,1709,ZM-parallel,unknown,390,74166,,,0.0036342,,0.00022136,1.4194,0.99855,,0.0000134833,0.0025603776
2549,10.1007/s11664-013-2938-8,1041, 2a-LeftY,1709,ZM-parallel,unknown,395,72438,,,0.0035655,,0.00022186,1.4345,0.98179,,0.0000138049,0.002485535
2549,10.1007/s11664-013-2938-8,1042, 2a-RightY,1709,ZM-parallel,unknown,400,,,,,,0.00022212,,,,,
2549,10.1007/s11664-013-2938-8,1042, 2a-RightY,1709,ZM-parallel,unknown,405,,,,,,0.00022211,,,,,
2549,10.1007/s11664-013-2938-8,1041, 2a-LeftY,1710,ZM-perpendicular,unknown,305,38290,,,,,,0.79713,,,0.0000261165,
2549,10.1007/s11664-013-2938-8,1041, 2a-LeftY,1710,ZM-perpendicular,unknown,310,37138,,,0.001614,,0.00020847,0.78983,0.63348,,0.0000269266,0.0020434777
2549,10.1007/s11664-013-2938-8,1041, 2a-LeftY,1710,ZM-perpendicular,unknown,315,36050,,,0.0016059,,0.00021106,0.78283,0.64619,,0.0000277393,0.0020514032
2549,10.1007/s11664-013-2938-8,1041, 2a-LeftY,1710,ZM-perpendicular,unknown,320,35023,,,0.0015993,,0.00021369,0.77617,0.65936,,0.0000285527,0.0020605022
2549,10.1007/s11664-013-2938-8,1041, 2a-LeftY,1710,ZM-perpendicular,unknown,325,34052,,,0.001593,,0.00021629,0.76988,0.67247,,0.0000293669,0.0020691536
2549,10.1007/s11664-013-2938-8,1041, 2a-LeftY,1710,ZM-perpendicular,unknown,330,33133,,,0.001586,,0.00021879,0.76399,0.68506,,0.0000301814,0.0020759434
2549,10.1007/s11664-013-2938-8,1041, 2a-LeftY,1710,ZM-perpendicular,unknown,335,32259,,,0.001578,,0.00022117,0.75855,0.6969,,0.0000309991,0.0020802848
2549,10.1007/s11664-013-2938-8,1041, 2a-LeftY,1710,ZM-perpendicular,unknown,340,31425,,,0.0015683,,0.0002234,0.75358,0.70759,,0.0000318218,0.0020811327
2549,10.1007/s11664-013-2938-8,1041, 2a-LeftY,1710,ZM-perpendicular,unknown,345,30627,,,0.0015573,,0.00022549,0.74911,0.71721,,0.0000326509,0.0020788669
2549,10.1007/s11664-013-2938-8,1041, 2a-LeftY,1710,ZM-perpendicular,unknown,350,29861,,,0.0015445,,0.00022743,0.74516,0.72545,,0.0000334885,0.0020727092
2549,10.1007/s11664-013-2938-8,1041, 2a-LeftY,1710,ZM-perpendicular,unknown,355,29122,,,0.0015303,,0.00022923,0.74176,0.73239,,0.0000343383,0.0020630662
2549,10.1007/s11664-013-2938-8,1041, 2a-LeftY,1710,ZM-perpendicular,unknown,360,28406,,,0.0015149,,0.00023093,0.73891,0.73807,,0.0000352038,0.002050182
2549,10.1007/s11664-013-2938-8,1041, 2a-LeftY,1710,ZM-perpendicular,unknown,365,27713,,,0.0014984,,0.00023253,0.73662,0.74247,,0.0000360841,0.002034156
2549,10.1007/s11664-013-2938-8,1041, 2a-LeftY,1710,ZM-perpendicular,unknown,370,27042,,,0.0014815,,0.00023406,0.7349,0.74589,,0.0000369795,0.0020159205
2549,10.1007/s11664-013-2938-8,1041, 2a-LeftY,1710,ZM-perpendicular,unknown,375,26391,,,0.001464,,0.00023553,0.73375,0.74821,,0.0000378917,0.00199523
2549,10.1007/s11664-013-2938-8,1041, 2a-LeftY,1710,ZM-perpendicular,unknown,380,25765,,,0.0014466,,0.00023695,0.73315,0.74979,,0.0000388123,0.0019731296
2549,10.1007/s11664-013-2938-8,1041, 2a-LeftY,1710,ZM-perpendicular,unknown,385,25166,,,0.0014293,,0.00023832,0.73309,0.75063,,0.0000397362,0.0019496924
2549,10.1007/s11664-013-2938-8,1041, 2a-LeftY,1710,ZM-perpendicular,unknown,390,24601,,,0.0014127,,0.00023963,0.73353,0.7511,,0.0000406488,0.0019258926
2549,10.1007/s11664-013-2938-8,1041, 2a-LeftY,1710,ZM-perpendicular,unknown,395,24077,,,0.0013964,,0.00024083,0.73444,0.75102,,0.0000415334,0.0019013126
2549,10.1007/s11664-013-2938-8,1042, 2a-RightY,1710,ZM-perpendicular,unknown,400,,,,,,0.00024189,,,,,
2549,10.1007/s11664-013-2938-8,1042, 2a-RightY,1710,ZM-perpendicular,unknown,405,,,,,,0.00024274,,,,,
7964,10.1039/c2ee22622g,17501,3a,21015,1E18,undefined,305,99.161,,,-0.000038654,,,0.50114,0.19125,,0.0100846099,-0.0000771321
7964,10.1039/c2ee22622g,17501,3a,21015,1E18,undefined,310,110.85,,,-0.000036622,,0.00035987,0.49961,0.19368,,0.0090211998,-0.0000733012
7964,10.1039/c2ee22622g,17501,3a,21015,1E18,undefined,315,122.54,,,-0.000034589,,0.00036044,0.49809,0.19611,,0.0081606006,-0.0000694433
7964,10.1039/c2ee22622g,17501,3a,21015,1E18,undefined,320,134.23,,,-0.000032557,,0.000361,0.49657,0.19855,,0.0074498994,-0.0000655638
7964,10.1039/c2ee22622g,17501,3a,21015,1E18,undefined,325,145.92,,,-0.000030525,,0.00036156,0.49505,0.20098,,0.0068530702,-0.0000616604
7964,10.1039/c2ee22622g,17501,3a,21015,1E18,undefined,330,157.61,,,-0.000028492,,0.00036212,0.49353,0.20342,,0.0063447751,-0.000057731
7964,10.1039/c2ee22622g,17501,3a,21015,1E18,undefined,335,169.3,,,-0.00002646,,0.00036268,0.49201,0.20585,,0.0059066745,-0.0000537794
7964,10.1039/c2ee22622g,17501,3a,21015,1E18,undefined,340,180.99,,,-0.000024427,,0.00036324,0.49048,0.20828,,0.0055251671,-0.0000498022
7964,10.1039/c2ee22622g,17501,3a,21015,1E18,undefined,345,192.68,,,-0.000022395,,0.0003638,0.48896,0.21072,,0.0051899523,-0.0000458013
7964,10.1039/c2ee22622g,17501,3a,21015,1E18,undefined,350,204.37,,,-0.000020363,,0.00036436,0.48744,0.21315,,0.0048930861,-0.0000417754
7964,10.1039/c2ee22622g,17501,3a,21015,1E18,undefined,355,216.06,,,-0.00001833,,0.00036492,0.48592,0.21558,,0.004628344,-0.0000377223
7964,10.1039/c2ee22622g,17501,3a,21015,1E18,undefined,360,227.75,,,-0.000016298,,0.00036549,0.4844,0.21802,,0.0043907794,-0.0000336457
7964,10.1039/c2ee22622g,17501,3a,21015,1E18,undefined,365,239.44,,,-0.000014265,,0.00036605,0.48288,0.22045,,0.0041764116,-0.0000295415
7964,10.1039/c2ee22622g,17501,3a,21015,1E18,undefined,370,251.13,,,-0.000012233,,0.00036661,0.48135,0.22289,,0.0039820014,-0.0000254139
7964,10.1039/c2ee22622g,17501,3a,21015,1E18,undefined,375,262.82,,,-0.000010201,,0.00036717,0.47983,0.22532,,0.0038048855,-0.0000212596
7964,10.1039/c2ee22622g,17501,3a,21015,1E18,undefined,380,274.51,,,-0.0000081683,,0.00036773,0.47831,0.22775,,0.0036428545,-0.0000170774
7964,10.1039/c2ee22622g,17501,3a,21015,1E18,undefined,385,286.2,,,-0.0000061359,,0.00036829,0.47679,0.23019,,0.0034940601,-0.0000128692
7964,10.1039/c2ee22622g,17501,3a,21015,1E18,undefined,390,297.89,,,-0.0000041035,,0.00036885,0.47527,0.23262,,0.0033569438,-0.000008634
7964,10.1039/c2ee22622g,17501,3a,21015,1E18,undefined,395,309.58,,,-0.0000020711,,0.00036941,0.47374,0.23505,,0.0032301828,-0.0000043718
7964,10.1039/c2ee22622g,17501,3a,21015,1E18,undefined,400,321.27,,,-3.87e-8,,0.00036998,0.47222,0.23749,,0.0031126467,-8.19e-8
7964,10.1039/c2ee22622g,17501,3a,21015,1E18,undefined,405,332.96,,,0.0000019937,,0.00037054,0.4707,0.23992,,0.0030033638,0.0000042356
7964,10.1039/c2ee22622g,17501,3a,21015,1E18,undefined,410,344.65,,,0.0000040261,,0.0003711,0.46918,0.24236,,0.0029014943,0.0000085811
7964,10.1039/c2ee22622g,17501,3a,21015,1E18,undefined,415,356.34,,,0.0000060585,,0.00037166,0.46766,0.24479,,0.0028063086,0.0000129549
7964,10.1039/c2ee22622g,17501,3a,21015,1E18,undefined,420,368.03,,,0.0000080909,,0.00037222,0.46614,0.24722,,0.0027171698,0.0000173572
7964,10.1039/c2ee22622g,17501,3a,21015,1E18,undefined,425,379.72,,,0.000010123,,0.00037278,0.46461,0.24966,,0.0026335194,0.0000217882
7964,10.1039/c2ee22622g,17501,3a,21015,1E18,undefined,430,391.41,,,0.000012156,,0.00037334,0.46309,0.25209,,0.0025548657,0.0000262498
7964,10.1039/c2ee22622g,17501,3a,21015,1E18,undefined,435,403.1,,,0.000014188,,0.0003739,0.46157,0.25452,,0.002480774,0.0000307386
7964,10.1039/c2ee22622g,17501,3a,21015,1E18,undefined,440,414.79,,,0.000016221,,0.00037446,0.46005,0.25696,,0.0024108585,0.0000352592
7964,10.1039/c2ee22622g,17501,3a,21015,1E18,undefined,445,426.48,,,0.000018253,,0.00037503,0.45853,0.25939,,0.0023447758,0.0000398076
7964,10.1039/c2ee22622g,17501,3a,21015,1E18,undefined,450,438.17,,,0.000020285,,0.00037559,0.45701,0.26183,,0.0022822192,0.0000443863
7964,10.1039/c2ee22622g,17501,3a,21015,1E18,undefined,455,449.86,,,0.000022318,,0.00037615,0.45548,0.26426,,0.0022229138,0.0000489989
7964,10.1039/c2ee22622g,17501,3a,21015,1E18,undefined,460,461.55,,,0.00002435,,0.00037671,0.45396,0.26669,,0.0021666125,0.0000536391
7964,10.1039/c2ee22622g,17501,3a,21015,1E18,undefined,465,473.24,,,0.000026383,,0.00037727,0.45244,0.26913,,0.0021130927,0.0000583127
7964,10.1039/c2ee22622g,17501,3a,21015,1E18,undefined,470,484.93,,,0.000028415,,0.00037783,0.45092,0.27156,,0.0020621533,0.0000630156
7964,10.1039/c2ee22622g,17501,3a,21015,1E18,undefined,475,496.62,,,0.000030447,,0.00037839,0.4494,0.27399,,0.002013612,0.0000677503
7964,10.1039/c2ee22622g,17501,3a,21015,1E18,undefined,480,508.31,,,0.00003248,,0.00037895,0.44788,0.27643,,0.0019673034,0.0000725194
7964,10.1039/c2ee22622g,17501,3a,21015,1E18,undefined,485,520,,,0.000034512,,0.00037951,0.44635,0.27886,,0.0019230769,0.0000773205
7964,10.1039/c2ee22622g,17501,3a,21015,1E18,undefined,490,531.69,,,0.000036545,,0.00038008,0.44483,0.2813,,0.0018807952,0.000082155
7964,10.1039/c2ee22622g,17501,3a,21015,1E18,undefined,495,543.38,,,0.000038577,,0.00038064,0.44331,0.28373,,0.0018403327,0.0000870204
7964,10.1039/c2ee22622g,17501,3a,21015,1E18,undefined,500,555.07,,,0.000040609,,0.0003812,0.44179,0.28616,,0.0018015746,0.0000919192
7964,10.1039/c2ee22622g,17501,3a,21015,1E18,undefined,505,566.76,,,0.000042642,,0.00038176,0.44027,0.2886,,0.0017644153,0.0000968542
7964,10.1039/c2ee22622g,17501,3a,21015,1E18,undefined,510,578.45,,,0.000044674,,0.00038232,0.43874,0.29103,,0.0017287579,0.0001018234
7964,10.1039/c2ee22622g,17501,3a,21015,1E18,undefined,515,590.14,,,0.000046707,,0.00038288,0.43722,0.29346,,0.0016945132,0.0001068272
7964,10.1039/c2ee22622g,17501,3a,21015,1E18,undefined,520,601.83,,,0.000048739,,0.00038344,0.4357,0.2959,,0.0016615988,0.0001118637
7964,10.1039/c2ee22622g,17501,3a,21015,1E18,undefined,525,613.52,,,0.000050771,,0.000384,0.43418,0.29833,,0.0016299387,0.0001169354
7964,10.1039/c2ee22622g,17501,3a,21015,1E18,undefined,530,625.21,,,0.000052804,,0.00038456,0.43266,0.30077,,0.0015994626,0.000122045
7964,10.1039/c2ee22622g,17501,3a,21015,1E18,undefined,535,636.9,,,0.000054836,,0.00038513,0.43114,0.3032,,0.0015701052,0.0001271884
7964,10.1039/c2ee22622g,17501,3a,21015,1E18,undefined,540,648.59,,,0.000056869,,0.00038569,0.42961,0.30563,,0.0015418061,0.0001323735
7964,10.1039/c2ee22622g,17501,3a,21015,1E18,undefined,545,660.28,,,0.000058901,,0.00038625,0.42809,0.30807,,0.001514509,0.0001375902
7964,10.1039/c2ee22622g,17501,3a,21015,1E18,undefined,550,671.97,,,0.000060933,,0.00038681,0.42657,0.3105,,0.0014881617,0.0001428441
7964,10.1039/c2ee22622g,17501,3a,21015,1E18,undefined,555,683.66,,,0.000062966,,0.00038737,0.42505,0.31293,,0.0014627154,0.0001481379
7964,10.1039/c2ee22622g,17501,3a,21015,1E18,undefined,560,695.35,,,0.000064998,,0.00038793,0.42353,0.31537,,0.0014381247,0.0001534673
7964,10.1039/c2ee22622g,17501,3a,21015,1E18,undefined,565,707.04,,,0.000067031,,0.00038849,0.42201,0.3178,,0.0014143471,0.0001588375
7964,10.1039/c2ee22622g,17501,3a,21015,1E18,undefined,570,718.73,,,0.000069063,,0.00038905,0.42048,0.32024,,0.0013913431,0.000164248
7964,10.1039/c2ee22622g,17501,3a,21015,1E18,undefined,575,730.42,,,0.000071095,,0.00038962,0.41896,0.32267,,0.0013690753,0.000169694
7964,10.1039/c2ee22622g,17501,3a,21015,1E18,undefined,580,742.11,,,0.000073128,,0.00039018,0.41744,0.3251,,0.0013475091,0.0001751821
7964,10.1039/c2ee22622g,17501,3a,21015,1E18,undefined,585,753.8,,,0.00007516,,0.00039074,0.41592,0.32754,,0.0013266118,0.0001807078
7964,10.1039/c2ee22622g,17501,3a,21015,1E18,undefined,590,765.49,,,0.000077193,,0.0003913,0.4144,0.32997,,0.0013063528,0.0001862765
7964,10.1039/c2ee22622g,17501,3a,21015,1E18,undefined,595,777.18,,,0.000079225,,0.00039186,0.41288,0.3324,,0.0012867032,0.0001918838
7964,10.1039/c2ee22622g,17501,3a,21015,1E18,undefined,600,788.87,,,0.000081257,,0.00039242,0.41135,0.33484,,0.001267636,0.0001975374
7964,10.1039/c2ee22622g,17501,3a,21015,1E18,undefined,605,800.56,,,0.00008329,,0.00039298,0.40983,0.33727,,0.0012491256,0.0002032306
7964,10.1039/c2ee22622g,17501,3a,21015,1E18,undefined,610,812.25,,,0.000085322,,0.00039354,0.40831,0.33971,,0.001231148,0.0002089638
7964,10.1039/c2ee22622g,17501,3a,21015,1E18,undefined,615,823.94,,,0.000087355,,0.0003941,0.40679,0.34214,,0.0012136806,0.0002147423
7964,10.1039/c2ee22622g,17501,3a,21015,1E18,undefined,620,835.63,,,0.000089387,,0.00039467,0.40527,0.34457,,0.0011967019,0.0002205616
7964,10.1039/c2ee22622g,17501,3a,21015,1E18,undefined,625,847.32,,,0.000091419,,0.00039523,0.40374,0.34701,,0.0011801917,0.0002264304
7964,10.1039/c2ee22622g,17501,3a,21015,1E18,undefined,630,859.01,,,0.000093452,,0.00039579,0.40222,0.34944,,0.0011641308,0.0002323405
7964,10.1039/c2ee22622g,17501,3a,21015,1E18,undefined,635,870.7,,,0.000095484,,0.00039635,0.4007,0.35187,,0.0011485012,0.000238293
7964,10.1039/c2ee22622g,17501,3a,21015,1E18,undefined,640,882.39,,,0.000097517,,0.00039691,0.39918,0.35431,,0.0011332857,0.0002442933
7964,10.1039/c2ee22622g,17501,3a,21015,1E18,undefined,645,894.08,,,0.000099549,,0.00039747,0.39766,0.35674,,0.0011184681,0.000250337
7964,10.1039/c2ee22622g,17501,3a,21015,1E18,undefined,650,905.77,,,0.00010158,,0.00039803,0.39614,0.35918,,0.001104033,0.0002564245
7964,10.1039/c2ee22622g,17501,3a,21015,1E18,undefined,655,917.46,,,0.00010361,,0.00039859,0.39461,0.36161,,0.0010899658,0.000262563
7964,10.1039/c2ee22622g,17501,3a,21015,1E18,undefined,660,929.15,,,0.00010565,,0.00039915,0.39309,0.36404,,0.0010762525,0.000268768
7964,10.1039/c2ee22622g,17501,3a,21015,1E18,undefined,665,940.84,,,0.00010768,,0.00039972,0.39157,0.36648,,0.00106288,0.0002749955
7964,10.1039/c2ee22622g,17501,3a,21015,1E18,undefined,670,952.53,,,0.00010971,,0.00040028,0.39005,0.36891,,0.0010498357,0.0002812716
7964,10.1039/c2ee22622g,17501,3a,21015,1E18,undefined,675,964.22,,,0.00011174,,0.00040084,0.38853,0.37134,,0.0010371077,0.0002875968
7964,10.1039/c2ee22622g,17501,3a,21015,1E18,undefined,680,975.91,,,0.00011378,,0.0004014,0.38701,0.37378,,0.0010246847,0.0002939976
7964,10.1039/c2ee22622g,17501,3a,21015,1E18,undefined,685,987.6,,,0.00011581,,0.00040196,0.38548,0.37621,,0.0010125557,0.0003004306
7964,10.1039/c2ee22622g,17501,3a,21015,1E18,undefined,690,999.29,,,0.00011784,,0.00040252,0.38396,0.37865,,0.0010007105,0.000306907
7964,10.1039/c2ee22622g,17501,3a,21015,1E18,undefined,695,1011,,,0.00011987,,0.00040308,0.38244,0.38108,,0.0009891197,0.0003134348
7964,10.1039/c2ee22622g,17501,3a,21015,1E18,undefined,700,1022.7,,,0.00012191,,0.00040364,0.38092,0.38351,,0.0009778039,0.000320041
7964,10.1039/c2ee22622g,17501,3a,21015,1E18,undefined,705,1034.4,,,0.00012394,,0.0004042,0.3794,0.38595,,0.000966744,0.0003266737
7964,10.1039/c2ee22622g,17501,3a,21015,1E18,undefined,710,1046.1,,,0.00012597,,0.00040477,0.37788,0.38838,,0.0009559316,0.0003333598
7964,10.1039/c2ee22622g,17501,3a,21015,1E18,undefined,715,1057.7,,,0.000128,,0.00040533,0.37635,0.39081,,0.0009454477,0.0003401089
7964,10.1039/c2ee22622g,17501,3a,21015,1E18,undefined,720,1069.4,,,0.00013003,,0.00040589,0.37483,0.39325,,0.0009351038,0.0003469039
7964,10.1039/c2ee22622g,17501,3a,21015,1E18,undefined,725,1081.1,,,0.00013207,,0.00040645,0.37331,0.39568,,0.0009249838,0.000353781
7964,10.1039/c2ee22622g,17501,3a,21015,1E18,undefined,730,1092.8,,,0.0001341,,0.00040701,0.37179,0.39812,,0.0009150805,0.0003606875
7964,10.1039/c2ee22622g,17501,3a,21015,1E18,undefined,735,1104.5,,,0.00013613,,0.00040757,0.37027,0.40055,,0.0009053871,0.0003676506
7964,10.1039/c2ee22622g,17501,3a,21015,1E18,undefined,740,1116.2,,,0.00013816,,0.00040813,0.36874,0.40298,,0.0008958968,0.0003746813
7964,10.1039/c2ee22622g,17501,3a,21015,1E18,undefined,745,1127.9,,,0.0001402,,0.00040869,0.36722,0.40542,,0.0008866034,0.0003817875
7964,10.1039/c2ee22622g,17501,3a,21015,1E18,undefined,750,1139.6,,,0.00014223,,0.00040926,0.3657,0.40785,,0.0008775009,0.0003889253
7964,10.1039/c2ee22622g,17501,3a,21015,1E18,undefined,755,1151.3,,,0.00014426,,0.00040982,0.36418,0.41028,,0.0008685833,0.0003961228
7964,10.1039/c2ee22622g,17501,3a,21015,1E18,undefined,760,1163,,,0.00014629,,0.00041038,0.36266,0.41272,,0.0008598452,0.0004033806
7964,10.1039/c2ee22622g,17501,3a,21015,1E18,undefined,765,1174.6,,,0.00014833,,0.00041094,0.36114,0.41515,,0.0008513537,0.0004107271
7964,10.1039/c2ee22622g,17501,3a,21015,1E18,undefined,770,1186.3,,,0.00015036,,0.0004115,0.35961,0.41759,,0.0008429571,0.0004181196
7964,10.1039/c2ee22622g,17501,3a,21015,1E18,undefined,775,1198,,,0.00015239,,0.00041206,0.35809,0.42002,,0.0008347245,0.0004255634
7964,10.1039/c2ee22622g,17501,3a,21015,1E18,undefined,780,1209.7,,,0.00015442,,0.00041262,0.35657,0.42245,,0.0008266512,0.0004330706
7964,10.1039/c2ee22622g,17501,3a,21015,1E18,undefined,785,1221.4,,,0.00015646,,0.00041318,0.35505,0.42489,,0.0008187326,0.0004406703
7964,10.1039/c2ee22622g,17501,3a,21015,1E18,undefined,790,1233.1,,,0.00015849,,0.00041374,0.35353,0.42732,,0.0008109642,0.0004483071
7964,10.1039/c2ee22622g,17501,3a,21015,1E18,undefined,795,1244.8,,,0.00016052,,0.00041431,0.35201,0.42975,,0.0008033419,0.0004560098
7964,10.1039/c2ee22622g,17501,3a,21015,1E18,undefined,800,1256.5,,,0.00016255,,0.00041487,0.35048,0.43219,,0.0007958615,0.0004637925
7964,10.1039/c2ee22622g,17501,3a,21015,1E18,undefined,805,1268.2,,,0.00016459,,0.00041543,0.34896,0.43462,,0.0007885192,0.0004716586
7964,10.1039/c2ee22622g,17501,3a,21015,1E18,undefined,810,1279.9,,,0.00016662,,0.00041599,0.34744,0.43706,,0.000781311,0.0004795648
7964,10.1039/c2ee22622g,17501,3a,21015,1E18,undefined,815,1291.5,,,0.00016865,,0.00041655,0.34592,0.43949,,0.0007742935,0.0004875405
7964,10.1039/c2ee22622g,17501,3a,21015,1E18,undefined,820,1303.2,,,0.00017068,,0.00041711,0.3444,0.44192,,0.0007673419,0.0004955865
7964,10.1039/c2ee22622g,17501,3a,21015,1E18,undefined,825,1314.9,,,0.00017272,,0.00041767,0.34288,0.44436,,0.0007605141,0.0005037331
7964,10.1039/c2ee22622g,17501,3a,21015,1E18,undefined,830,1326.6,,,0.00017475,,0.00041823,0.34135,0.44679,,0.0007538067,0.0005119379
7964,10.1039/c2ee22622g,17501,3a,21015,1E18,undefined,835,1338.3,,,0.00017678,,0.00041879,0.33983,0.44922,,0.0007472166,0.0005202013
7964,10.1039/c2ee22622g,17501,3a,21015,1E18,undefined,840,1350,,,0.00017881,,0.00041936,0.33831,0.45166,,0.0007407407,0.0005285389
7964,10.1039/c2ee22622g,17501,3a,21015,1E18,undefined,845,1361.7,,,0.00018084,,0.00041992,0.33679,0.45409,,0.0007343761,0.0005369518
7964,10.1039/c2ee22622g,17501,3a,21015,1E18,undefined,850,1373.4,,,0.00018288,,0.00042048,0.33527,0.45653,,0.00072812,0.0005454708
7964,10.1039/c2ee22622g,17501,3a,21015,1E18,undefined,855,1385.1,,,0.00018491,,0.00042104,0.33374,0.45896,,0.0007219695,0.0005540541
7964,10.1039/c2ee22622g,17501,3a,21015,1E18,undefined,860,1396.8,,,0.00018694,,0.0004216,0.33222,0.46139,,0.0007159221,0.0005626994
7964,10.1039/c2ee22622g,17501,3a,21015,1E18,undefined,865,1408.4,,,0.00018897,,0.00042216,0.3307,0.46383,,0.0007100256,0.0005714243
7964,10.1039/c2ee22622g,17501,3a,21015,1E18,undefined,870,1420.1,,,0.00019101,,0.00042272,0.32918,0.46626,,0.0007041758,0.00058026
7964,10.1039/c2ee22622g,17501,3a,21015,1E18,undefined,875,1431.8,,,0.00019304,,0.00042328,0.32766,0.46869,,0.0006984216,0.0005891473
7964,10.1039/c2ee22622g,17501,3a,21015,1E18,undefined,880,1443.5,,,0.00019507,,0.00042384,0.32614,0.47113,,0.0006927607,0.0005981174
7964,10.1039/c2ee22622g,17501,3a,21015,1E18,undefined,885,1455.2,,,0.0001971,,0.00042441,0.32461,0.47356,,0.0006871908,0.0006071902
7964,10.1039/c2ee22622g,17501,3a,21015,1E18,undefined,890,1466.9,,,0.00019914,,0.00042497,0.32309,0.476,,0.0006817097,0.0006163608
7964,10.1039/c2ee22622g,17501,3a,21015,1E18,undefined,895,1478.6,,,0.00020117,,0.00042553,0.32157,0.47843,,0.0006763154,0.000625587
7964,10.1039/c2ee22622g,17501,3a,21015,1E18,undefined,900,1490.3,,,0.0002032,,0.00042609,0.32005,0.48086,,0.0006710058,0.0006349008
7964,10.1039/c2ee22622g,17501,3a,21015,1E18,undefined,905,1502,,,0.00020523,,0.00042665,0.31853,0.4833,,0.000665779,0.0006443035
7964,10.1039/c2ee22622g,17501,3a,21015,1E18,undefined,910,1513.7,,,0.00020727,,0.00042721,0.31701,0.48573,,0.0006606329,0.000653828
7964,10.1039/c2ee22622g,17501,3a,21015,1E18,undefined,915,1525.3,,,0.0002093,,0.00042777,0.31548,0.48816,,0.0006556087,0.0006634335
7964,10.1039/c2ee22622g,17501,3a,21015,1E18,undefined,920,1537,,,0.00021133,,0.00042833,0.31396,0.4906,,0.0006506181,0.0006731112
7964,10.1039/c2ee22622g,17501,3a,21015,1E18,undefined,925,1548.7,,,0.00021336,,0.0004289,0.31244,0.49303,,0.0006457028,0.0006828831
7964,10.1039/c2ee22622g,17501,3a,21015,1E18,undefined,930,1560.4,,,0.00028779,,0.00042946,,,,0.0006408613,
7964,10.1039/c2ee22622g,17501,3a,21016,4E19,undefined,310,10286,,,0.00054932,,0.00023078,0.49465,0.23227,,0.0000972195,0.0011105226
7964,10.1039/c2ee22622g,17501,3a,21016,4E19,undefined,315,10237,,,0.0005471,,0.00023095,0.49348,0.2357,,0.0000976849,0.0011086569
7964,10.1039/c2ee22622g,17501,3a,21016,4E19,undefined,320,10188,,,0.00054487,,0.00023112,0.49232,0.23913,,0.0000981547,0.0011067395
7964,10.1039/c2ee22622g,17501,3a,21016,4E19,undefined,325,10139,,,0.00054264,,0.00023129,0.49116,0.24255,,0.0000986291,0.0011048131
7964,10.1039/c2ee22622g,17501,3a,21016,4E19,undefined,330,10089,,,0.00054042,,0.00023146,0.49,0.24598,,0.0000991179,0.001102898
7964,10.1039/c2ee22622g,17501,3a,21016,4E19,undefined,335,10040,,,0.00053819,,0.00023162,0.48884,0.24941,,0.0000996016,0.0011009533
7964,10.1039/c2ee22622g,17501,3a,21016,4E19,undefined,340,9990.8,,,0.00053597,,0.00023179,0.48768,0.25284,,0.0001000921,0.0010990198
7964,10.1039/c2ee22622g,17501,3a,21016,4E19,undefined,345,9941.5,,,0.00053374,,0.00023196,0.48652,0.25626,,0.0001005884,0.0010970566
7964,10.1039/c2ee22622g,17501,3a,21016,4E19,undefined,350,9892.2,,,0.00053151,,0.00023213,0.48536,0.25969,,0.0001010897,0.0010950841
7964,10.1039/c2ee22622g,17501,3a,21016,4E19,undefined,355,9843,,,0.00052929,,0.0002323,0.48419,0.26312,,0.000101595,0.0010931453
7964,10.1039/c2ee22622g,17501,3a,21016,4E19,undefined,360,9793.7,,,0.00052706,,0.00023247,0.48303,0.26655,,0.0001021065,0.0010911538
7964,10.1039/c2ee22622g,17501,3a,21016,4E19,undefined,365,9744.4,,,0.00052483,,0.00023264,0.48187,0.26998,,0.000102623,0.0010891527
7964,10.1039/c2ee22622g,17501,3a,21016,4E19,undefined,370,9695.1,,,0.00052261,,0.00023281,0.48071,0.2734,,0.0001031449,0.0010871627
7964,10.1039/c2ee22622g,17501,3a,21016,4E19,undefined,375,9645.9,,,0.00052038,,0.00023298,0.47955,0.27683,,0.000103671,0.0010851423
7964,10.1039/c2ee22622g,17501,3a,21016,4E19,undefined,380,9596.6,,,0.00051816,,0.00023315,0.47839,0.28026,,0.0001042036,0.001083133
7964,10.1039/c2ee22622g,17501,3a,21016,4E19,undefined,385,9547.3,,,0.00051593,,0.00023332,0.47723,0.28369,,0.0001047417,0.001081093
7964,10.1039/c2ee22622g,17501,3a,21016,4E19,undefined,390,9498.1,,,0.0005137,,0.00023349,0.47607,0.28712,,0.0001052842,0.001079043
7964,10.1039/c2ee22622g,17501,3a,21016,4E19,undefined,395,9448.8,,,0.00051148,,0.00023366,0.4749,0.29054,,0.0001058335,0.0010770267
7964,10.1039/c2ee22622g,17501,3a,21016,4E19,undefined,400,9399.5,,,0.00050925,,0.00023383,0.47374,0.29397,,0.0001063886,0.0010749567
7964,10.1039/c2ee22622g,17501,3a,21016,4E19,undefined,405,9350.3,,,0.00050702,,0.000234,0.47258,0.2974,,0.0001069484,0.0010728766
7964,10.1039/c2ee22622g,17501,3a,21016,4E19,undefined,410,9301,,,0.0005048,,0.00023417,0.47142,0.30083,,0.0001075153,0.0010708073
7964,10.1039/c2ee22622g,17501,3a,21016,4E19,undefined,415,9251.7,,,0.00050257,,0.00023434,0.47026,0.30426,,0.0001080882,0.0010687067
7964,10.1039/c2ee22622g,17501,3a,21016,4E19,undefined,420,9202.4,,,0.00050035,,0.00023451,0.4691,0.30768,,0.0001086673,0.0010666169
7964,10.1039/c2ee22622g,17501,3a,21016,4E19,undefined,425,9153.2,,,0.00049812,,0.00023468,0.46794,0.31111,,0.0001092514,0.0010644954
7964,10.1039/c2ee22622g,17501,3a,21016,4E19,undefined,430,9103.9,,,0.00049589,,0.00023485,0.46677,0.31454,,0.000109843,0.0010623862
7964,10.1039/c2ee22622g,17501,3a,21016,4E19,undefined,435,9054.6,,,0.00049367,,0.00023502,0.46561,0.31797,,0.0001104411,0.001060265
7964,10.1039/c2ee22622g,17501,3a,21016,4E19,undefined,440,9005.4,,,0.00049144,,0.00023519,0.46445,0.32139,,0.0001110445,0.0010581117
7964,10.1039/c2ee22622g,17501,3a,21016,4E19,undefined,445,8956.1,,,0.00048921,,0.00023536,0.46329,0.32482,,0.0001116557,0.0010559477
7964,10.1039/c2ee22622g,17501,3a,21016,4E19,undefined,450,8906.8,,,0.00048699,,0.00023553,0.46213,0.32825,,0.0001122738,0.0010537944
7964,10.1039/c2ee22622g,17501,3a,21016,4E19,undefined,455,8857.5,,,0.00048476,,0.0002357,0.46097,0.33168,,0.0001128987,0.0010516086
7964,10.1039/c2ee22622g,17501,3a,21016,4E19,undefined,460,8808.3,,,0.00048254,,0.00023587,0.45981,0.33511,,0.0001135293,0.0010494335
7964,10.1039/c2ee22622g,17501,3a,21016,4E19,undefined,465,8759,,,0.00048031,,0.00023604,0.45865,0.33853,,0.0001141683,0.0010472256
7964,10.1039/c2ee22622g,17501,3a,21016,4E19,undefined,470,8709.7,,,0.00047808,,0.00023621,0.45748,0.34196,,0.0001148145,0.0010450293
7964,10.1039/c2ee22622g,17501,3a,21016,4E19,undefined,475,8660.5,,,0.00047586,,0.00023638,0.45632,0.34539,,0.0001154668,0.0010428208
7964,10.1039/c2ee22622g,17501,3a,21016,4E19,undefined,480,8611.2,,,0.00047363,,0.00023655,0.45516,0.34882,,0.0001161278,0.0010405791
7964,10.1039/c2ee22622g,17501,3a,21016,4E19,undefined,485,8561.9,,,0.00047141,,0.00023672,0.454,0.35225,,0.0001167965,0.001038348
7964,10.1039/c2ee22622g,17501,3a,21016,4E19,undefined,490,8512.6,,,0.00046918,,0.00023689,0.45284,0.35567,,0.0001174729,0.0010360834
7964,10.1039/c2ee22622g,17501,3a,21016,4E19,undefined,495,8463.4,,,0.00046695,,0.00023705,0.45168,0.3591,,0.0001181558,0.0010338071
7964,10.1039/c2ee22622g,17501,3a,21016,4E19,undefined,500,8414.1,,,0.00046473,,0.00023722,0.45052,0.36253,,0.0001188481,0.0010315413
7964,10.1039/c2ee22622g,17501,3a,21016,4E19,undefined,505,8364.8,,,0.0004625,,0.00023739,0.44936,0.36596,,0.0001195486,0.0010292416
7964,10.1039/c2ee22622g,17501,3a,21016,4E19,undefined,510,8315.6,,,0.00046027,,0.00023756,0.44819,0.36938,,0.0001202559,0.0010269529
7964,10.1039/c2ee22622g,17501,3a,21016,4E19,undefined,515,8266.3,,,0.00045805,,0.00023773,0.44703,0.37281,,0.0001209731,0.0010246516
7964,10.1039/c2ee22622g,17501,3a,21016,4E19,undefined,520,8217,,,0.00045582,,0.0002379,0.44587,0.37624,,0.0001216989,0.0010223159
7964,10.1039/c2ee22622g,17501,3a,21016,4E19,undefined,525,8167.8,,,0.0004536,,0.00023807,0.44471,0.37967,,0.000122432,0.0010199906
7964,10.1039/c2ee22622g,17501,3a,21016,4E19,undefined,530,8118.5,,,0.00045137,,0.00023824,0.44355,0.3831,,0.0001231755,0.0010176305
7964,10.1039/c2ee22622g,17501,3a,21016,4E19,undefined,535,8069.2,,,0.00044914,,0.00023841,0.44239,0.38652,,0.000123928,0.001015258
7964,10.1039/c2ee22622g,17501,3a,21016,4E19,undefined,540,8019.9,,,0.00044692,,0.00023858,0.44123,0.38995,,0.0001246898,0.0010128958
7964,10.1039/c2ee22622g,17501,3a,21016,4E19,undefined,545,7970.7,,,0.00044469,,0.00023875,0.44007,0.39338,,0.0001254595,0.0010104983
7964,10.1039/c2ee22622g,17501,3a,21016,4E19,undefined,550,7921.4,,,0.00044246,,0.00023892,0.4389,0.39681,,0.0001262403,0.0010081112
7964,10.1039/c2ee22622g,17501,3a,21016,4E19,undefined,555,7872.1,,,0.00044024,,0.00023909,0.43774,0.40024,,0.0001270309,0.0010057112
7964,10.1039/c2ee22622g,17501,3a,21016,4E19,undefined,560,7822.9,,,0.00043801,,0.00023926,0.43658,0.40366,,0.0001278298,0.0010032755
7964,10.1039/c2ee22622g,17501,3a,21016,4E19,undefined,565,7773.6,,,0.00043579,,0.00023943,0.43542,0.40709,,0.0001286405,0.0010008498
7964,10.1039/c2ee22622g,17501,3a,21016,4E19,undefined,570,7724.3,,,0.00043356,,0.0002396,0.43426,0.41052,,0.0001294616,0.0009983881
7964,10.1039/c2ee22622g,17501,3a,21016,4E19,undefined,575,7675,,,0.00043133,,0.00023977,0.4331,0.41395,,0.0001302932,0.0009959132
7964,10.1039/c2ee22622g,17501,3a,21016,4E19,undefined,580,7625.8,,,0.00042911,,0.00023994,0.43194,0.41738,,0.0001311338,0.0009934482
7964,10.1039/c2ee22622g,17501,3a,21016,4E19,undefined,585,7576.5,,,0.00042688,,0.00024011,0.43078,0.4208,,0.0001319871,0.0009909467
7964,10.1039/c2ee22622g,17501,3a,21016,4E19,undefined,590,7527.2,,,0.00042465,,0.00024028,0.42961,0.42423,,0.0001328515,0.0009884546
7964,10.1039/c2ee22622g,17501,3a,21016,4E19,undefined,595,7478,,,0.00042243,,0.00024045,0.42845,0.42766,,0.0001337256,0.0009859494
7964,10.1039/c2ee22622g,17501,3a,21016,4E19,undefined,600,7428.7,,,0.0004202,,0.00024062,0.42729,0.43109,,0.0001346131,0.0009834071
7964,10.1039/c2ee22622g,17501,3a,21016,4E19,undefined,605,7379.4,,,0.00041798,,0.00024079,0.42613,0.43451,,0.0001355124,0.0009808744
7964,10.1039/c2ee22622g,17501,3a,21016,4E19,undefined,610,7330.1,,,0.00041575,,0.00024096,0.42497,0.43794,,0.0001364238,0.0009783044
7964,10.1039/c2ee22622g,17501,3a,21016,4E19,undefined,615,7280.9,,,0.00041352,,0.00024113,0.42381,0.44137,,0.0001373457,0.0009757203
7964,10.1039/c2ee22622g,17501,3a,21016,4E19,undefined,620,7231.6,,,0.0004113,,0.0002413,0.42265,0.4448,,0.000138282,0.0009731456
7964,10.1039/c2ee22622g,17501,3a,21016,4E19,undefined,625,7182.3,,,0.00040907,,0.00024147,0.42149,0.44823,,0.0001392312,0.0009705331
7964,10.1039/c2ee22622g,17501,3a,21016,4E19,undefined,630,7133.1,,,0.00040684,,0.00024164,0.42032,0.45165,,0.0001401915,0.0009679292
7964,10.1039/c2ee22622g,17501,3a,21016,4E19,undefined,635,7083.8,,,0.00040462,,0.00024181,0.41916,0.45508,,0.0001411672,0.0009653116
7964,10.1039/c2ee22622g,17501,3a,21016,4E19,undefined,640,7034.5,,,0.00040239,,0.00024198,0.418,0.45851,,0.0001421565,0.0009626555
7964,10.1039/c2ee22622g,17501,3a,21016,4E19,undefined,645,6985.2,,,0.00040017,,0.00024215,0.41684,0.46194,,0.0001431598,0.0009600086
7964,10.1039/c2ee22622g,17501,3a,21016,4E19,undefined,650,6936,,,0.00039794,,0.00024232,0.41568,0.46537,,0.0001441753,0.0009573229
7964,10.1039/c2ee22622g,17501,3a,21016,4E19,undefined,655,6886.7,,,0.00039571,,0.00024249,0.41452,0.46879,,0.0001452074,0.0009546222
7964,10.1039/c2ee22622g,17501,3a,21016,4E19,undefined,660,6837.4,,,0.00039349,,0.00024265,0.41336,0.47222,,0.0001462544,0.0009519305
7964,10.1039/c2ee22622g,17501,3a,21016,4E19,undefined,665,6788.2,,,0.00039126,,0.00024282,0.4122,0.47565,,0.0001473145,0.0009491994
7964,10.1039/c2ee22622g,17501,3a,21016,4E19,undefined,670,6738.9,,,0.00038903,,0.00024299,0.41103,0.47908,,0.0001483922,0.0009464759
7964,10.1039/c2ee22622g,17501,3a,21016,4E19,undefined,675,6689.6,,,0.00038681,,0.00024316,0.40987,0.48251,,0.0001494858,0.0009437383
7964,10.1039/c2ee22622g,17501,3a,21016,4E19,undefined,680,6640.4,,,0.00038458,,0.00024333,0.40871,0.48593,,0.0001505933,0.0009409606
7964,10.1039/c2ee22622g,17501,3a,21016,4E19,undefined,685,6591.1,,,0.00038236,,0.0002435,0.40755,0.48936,,0.0001517197,0.0009381916
7964,10.1039/c2ee22622g,17501,3a,21016,4E19,undefined,690,6541.8,,,0.00038013,,0.00024367,0.40639,0.49279,,0.0001528631,0.0009353823
7964,10.1039/c2ee22622g,17501,3a,21016,4E19,undefined,695,6492.5,,,0.0003779,,0.00024384,0.40523,0.49622,,0.0001540239,0.0009325568
7964,10.1039/c2ee22622g,17501,3a,21016,4E19,undefined,700,6443.3,,,0.00037568,,0.00024401,0.40407,0.49964,,0.0001552,0.0009297399
7964,10.1039/c2ee22622g,17501,3a,21016,4E19,undefined,705,6394,,,0.00037345,,0.00024418,0.4029,0.50307,,0.0001563966,0.0009269049
7964,10.1039/c2ee22622g,17501,3a,21016,4E19,undefined,710,6344.7,,,0.00037122,,0.00024435,0.40174,0.5065,,0.0001576119,0.0009240305
7964,10.1039/c2ee22622g,17501,3a,21016,4E19,undefined,715,6295.5,,,0.000369,,0.00024452,0.40058,0.50993,,0.0001588436,0.0009211643
7964,10.1039/c2ee22622g,17501,3a,21016,4E19,undefined,720,6246.2,,,0.00036677,,0.00024469,0.39942,0.51336,,0.0001600973,0.0009182565
7964,10.1039/c2ee22622g,17501,3a,21016,4E19,undefined,725,6196.9,,,0.00036455,,0.00024486,0.39826,0.51678,,0.000161371,0.0009153568
7964,10.1039/c2ee22622g,17501,3a,21016,4E19,undefined,730,6147.6,,,0.00036232,,0.00024503,0.3971,0.52021,,0.0001626651,0.000912415
7964,10.1039/c2ee22622g,17501,3a,21016,4E19,undefined,735,6098.4,,,0.00036009,,0.0002452,0.39594,0.52364,,0.0001639774,0.000909456
7964,10.1039/c2ee22622g,17501,3a,21016,4E19,undefined,740,6049.1,,,0.00035787,,0.00024537,0.39478,0.52707,,0.0001653138,0.0009065049
7964,10.1039/c2ee22622g,17501,3a,21016,4E19,undefined,745,5999.8,,,0.00035564,,0.00024554,0.39361,0.5305,,0.0001666722,0.000903534
7964,10.1039/c2ee22622g,17501,3a,21016,4E19,undefined,750,5950.6,,,0.00035341,,0.00024571,0.39245,0.53392,,0.0001680503,0.0009005224
7964,10.1039/c2ee22622g,17501,3a,21016,4E19,undefined,755,5901.3,,,0.00035119,,0.00024588,0.39129,0.53735,,0.0001694542,0.0008975185
7964,10.1039/c2ee22622g,17501,3a,21016,4E19,undefined,760,5852,,,0.00034896,,0.00024605,0.39013,0.54078,,0.0001708817,0.0008944711
7964,10.1039/c2ee22622g,17501,3a,21016,4E19,undefined,765,5802.7,,,0.00034674,,0.00024622,0.38897,0.54421,,0.0001723336,0.0008914312
7964,10.1039/c2ee22622g,17501,3a,21016,4E19,undefined,770,5753.5,,,0.00034451,,0.00024639,0.38781,0.54763,,0.0001738072,0.0008883474
7964,10.1039/c2ee22622g,17501,3a,21016,4E19,undefined,775,5704.2,,,0.00034228,,0.00024656,0.38665,0.55106,,0.0001753094,0.0008852451
7964,10.1039/c2ee22622g,17501,3a,21016,4E19,undefined,780,5654.9,,,0.00034006,,0.00024673,0.38549,0.55449,,0.0001768378,0.00088215
7964,10.1039/c2ee22622g,17501,3a,21016,4E19,undefined,785,5605.7,,,0.00033783,,0.0002469,0.38432,0.55792,,0.0001783899,0.0008790331
7964,10.1039/c2ee22622g,17501,3a,21016,4E19,undefined,790,5556.4,,,0.00033561,,0.00024707,0.38316,0.56135,,0.0001799726,0.0008759004
7964,10.1039/c2ee22622g,17501,3a,21016,4E19,undefined,795,5507.1,,,0.00033338,,0.00024724,0.382,0.56477,,0.0001815838,0.0008727225
7964,10.1039/c2ee22622g,17501,3a,21016,4E19,undefined,800,5457.8,,,0.00033115,,0.00024741,0.38084,0.5682,,0.000183224,0.0008695253
7964,10.1039/c2ee22622g,17501,3a,21016,4E19,undefined,805,5408.6,,,0.00032893,,0.00024758,0.37968,0.57163,,0.0001848907,0.0008663348
7964,10.1039/c2ee22622g,17501,3a,21016,4E19,undefined,810,5359.3,,,0.0003267,,0.00024775,0.37852,0.57506,,0.0001865915,0.0008630984
7964,10.1039/c2ee22622g,17501,3a,21016,4E19,undefined,815,5310,,,0.00032447,,0.00024792,0.37736,0.57849,,0.0001883239,0.0008598421
7964,10.1039/c2ee22622g,17501,3a,21016,4E19,undefined,820,5260.8,,,0.00032225,,0.00024809,0.3762,0.58191,,0.0001900852,0.0008565922
7964,10.1039/c2ee22622g,17501,3a,21016,4E19,undefined,825,5211.5,,,0.00032002,,0.00024825,0.37503,0.58534,,0.0001918833,0.0008533184
7964,10.1039/c2ee22622g,17501,3a,21016,4E19,undefined,830,5162.2,,,0.0003178,,0.00024842,0.37387,0.58877,,0.0001937159,0.0008500281
7964,10.1039/c2ee22622g,17501,3a,21016,4E19,undefined,835,5113,,,0.00031557,,0.00024859,0.37271,0.5922,,0.0001955799,0.0008466905
7964,10.1039/c2ee22622g,17501,3a,21016,4E19,undefined,840,5063.7,,,0.00031334,,0.00024876,0.37155,0.59563,,0.0001974841,0.000843332
7964,10.1039/c2ee22622g,17501,3a,21016,4E19,undefined,845,5014.4,,,0.00031112,,0.00024893,0.37039,0.59905,,0.0001994257,0.0008399795
7964,10.1039/c2ee22622g,17501,3a,21016,4E19,undefined,850,4965.1,,,0.00030889,,0.0002491,0.36923,0.60248,,0.0002014058,0.0008365788
7964,10.1039/c2ee22622g,17501,3a,21016,4E19,undefined,855,4915.9,,,0.00030666,,0.00024927,0.36807,0.60591,,0.0002034216,0.0008331567
7964,10.1039/c2ee22622g,17501,3a,21016,4E19,undefined,860,4866.6,,,0.00030444,,0.00024944,0.36691,0.60934,,0.0002054823,0.0008297403
7964,10.1039/c2ee22622g,17501,3a,21016,4E19,undefined,865,4817.3,,,0.00030221,,0.00024961,0.36574,0.61276,,0.0002075852,0.0008262974
7964,10.1039/c2ee22622g,17501,3a,21016,4E19,undefined,870,4768.1,,,0.00029999,,0.00024978,0.36458,0.61619,,0.0002097271,0.0008228372
7964,10.1039/c2ee22622g,17501,3a,21016,4E19,undefined,875,4718.8,,,0.00029776,,0.00024995,0.36342,0.61962,,0.0002119183,0.0008193275
7964,10.1039/c2ee22622g,17501,3a,21016,4E19,undefined,880,4669.5,,,0.00029553,,0.00025012,0.36226,0.62305,,0.0002141557,0.0008157953
7964,10.1039/c2ee22622g,17501,3a,21016,4E19,undefined,885,4620.2,,,0.00029331,,0.00025029,0.3611,0.62648,,0.0002164408,0.0008122681
7964,10.1039/c2ee22622g,17501,3a,21016,4E19,undefined,890,4571,,,0.00029108,,0.00025046,0.35994,0.6299,,0.0002187705,0.0008086903
7964,10.1039/c2ee22622g,17501,3a,21016,4E19,undefined,895,4521.7,,,0.00028885,,0.00025063,0.35878,0.63333,,0.0002211558,0.0008050895
7964,10.1039/c2ee22622g,17501,3a,21016,4E19,undefined,900,4472.4,,,0.00028663,,0.0002508,0.35762,0.63676,,0.0002235936,0.0008014932
7964,10.1039/c2ee22622g,17501,3a,21016,4E19,undefined,905,4423.2,,,0.0002844,,0.00025097,0.35645,0.64019,,0.0002260807,0.0007978679
7964,10.1039/c2ee22622g,17501,3a,21016,4E19,undefined,910,4373.9,,,0.00028218,,0.00025114,0.35529,0.64362,,0.0002286289,0.0007942244
7964,10.1039/c2ee22622g,17501,3a,21016,4E19,undefined,915,4324.6,,,0.00027995,,0.00025131,0.35413,0.64704,,0.0002312353,0.0007905289
7964,10.1039/c2ee22622g,17501,3a,21016,4E19,undefined,920,4275.3,,,0.00027772,,0.00025148,0.35297,0.65047,,0.0002339017,0.0007868091
7964,10.1039/c2ee22622g,17501,3a,21016,4E19,undefined,925,4226.1,,,0.0002755,,0.00025165,0.35181,0.6539,,0.0002366248,0.0007830931
7964,10.1039/c2ee22622g,17502,3b,21016,4E19,undefined,930,,,,0.00027327,,0.00025182,0.35065,0.65733,,,0.0007793241
7964,10.1039/c2ee22622g,17504,3c,21016,4E19,undefined,305,,,,0.00055155,,,0.49581,0.22884,,,0.0011124221
7964,10.1039/c2ee22622g,17501,3a,21017,1E20,undefined,310,19958,,,0.00055805,,0.00016191,0.53956,0.19853,,0.0000501052,0.0010342687
7964,10.1039/c2ee22622g,17501,3a,21017,1E20,undefined,315,19853,,,0.00055707,,0.00016246,0.53829,0.20319,,0.0000503702,0.0010348883
7964,10.1039/c2ee22622g,17501,3a,21017,1E20,undefined,320,19748,,,0.0005561,,0.00016301,0.53702,0.20786,,0.000050638,0.0010355294
