Repository: RamyaGuru/STD2_EffMass

# STD2_EffMass
Effective mass modeling of StarryData2 data

File: csvfiles/BroadTempPlateau10.1039c5ee03366g.csv
sid,DOI,figureid,fignum,sampleid,samplename,composition,Temperature,Electrical conductivity,Power factor,Seebeck coefficient,Thermal conductivity,ZT,Electrical resistivity,Figure of merit Z
7981,10.1039/c5ee03366g,7628,4(a),9274,Sn0.99Na0.01Se,Sn0.99Na0.01Se,350,31914,0.0017657,0.00023749,1.6924,0.34052,0.0000313342,0.0010433113
7981,10.1039/c5ee03366g,7628,4(a),9274,Sn0.99Na0.01Se,Sn0.99Na0.01Se,400,28349,0.001631,0.00025022,1.5437,0.41697,0.0000352746,0.0010565524
7981,10.1039/c5ee03366g,7628,4(a),9274,Sn0.99Na0.01Se,Sn0.99Na0.01Se,450,24784,0.0014962,0.00026295,1.395,0.49342,0.0000403486,0.0010725448
7981,10.1039/c5ee03366g,7628,4(a),9274,Sn0.99Na0.01Se,Sn0.99Na0.01Se,500,21220,0.0013615,0.00027568,1.2463,0.56987,0.0000471254,0.0010924336
7981,10.1039/c5ee03366g,7628,4(a),9274,Sn0.99Na0.01Se,Sn0.99Na0.01Se,550,17655,0.0012267,0.00028841,1.0976,0.64632,0.0000566412,0.0011176203
7981,10.1039/c5ee03366g,7628,4(a),9274,Sn0.99Na0.01Se,Sn0.99Na0.01Se,600,14090,0.001092,0.00030114,0.94885,0.72277,0.0000709723,0.0011508668
7981,10.1039/c5ee03366g,7628,4(a),9274,Sn0.99Na0.01Se,Sn0.99Na0.01Se,650,10526,0.00095719,0.00031387,0.80013,0.79922,0.0000950029,0.0011962931
7981,10.1039/c5ee03366g,7628,4(a),9274,Sn0.99Na0.01Se,Sn0.99Na0.01Se,700,6961.1,0.00082243,0.0003266,0.65141,0.87567,0.0001436555,0.0012625382
7981,10.1039/c5ee03366g,7628,4(a),9274,Sn0.99Na0.01Se,Sn0.99Na0.01Se,750,3396.5,0.00068768,0.00033933,0.50269,0.95212,0.0002944207,0.0013680002
7981,10.1039/c5ee03366g,7628,4(a),9274,Sn0.99Na0.01Se,Sn0.99Na0.01Se,800,-168.19,0.00055292,0.00035206,,1.0286,-0.0059456567,
7981,10.1039/c5ee03366g,7631,5(a),9274,Sn0.99Na0.01Se,Sn0.99Na0.01Se,300,,,,1.8412,,,
7981,10.1039/c5ee03366g,7628,4(a),9275,Sn0.98Na0.02Se,Sn0.98Na0.02Se,350,48402,0.0018015,0.00019791,1.7448,0.31795,0.0000206603,0.0010324966
7981,10.1039/c5ee03366g,7628,4(a),9275,Sn0.98Na0.02Se,Sn0.98Na0.02Se,400,43280,0.0016868,0.00020829,1.5825,0.43015,0.0000231054,0.0010659084
7981,10.1039/c5ee03366g,7628,4(a),9275,Sn0.98Na0.02Se,Sn0.98Na0.02Se,450,38157,0.0015721,0.00021866,1.4201,0.54234,0.0000262075,0.0011070347
7981,10.1039/c5ee03366g,7628,4(a),9275,Sn0.98Na0.02Se,Sn0.98Na0.02Se,500,33035,0.0014574,0.00022903,1.2577,0.65454,0.0000302709,0.0011587819
7981,10.1039/c5ee03366g,7628,4(a),9275,Sn0.98Na0.02Se,Sn0.98Na0.02Se,550,27912,0.0013427,0.0002394,1.0953,0.76673,0.0000358269,0.0012258742
7981,10.1039/c5ee03366g,7628,4(a),9275,Sn0.98Na0.02Se,Sn0.98Na0.02Se,600,22790,0.001228,0.00024977,0.93296,0.87893,0.0000438789,0.0013162408
7981,10.1039/c5ee03366g,7628,4(a),9275,Sn0.98Na0.02Se,Sn0.98Na0.02Se,650,17667,0.0011133,0.00026014,0.77058,0.99112,0.0000566027,0.0014447559
7981,10.1039/c5ee03366g,7628,4(a),9275,Sn0.98Na0.02Se,Sn0.98Na0.02Se,700,12545,0.00099864,0.00027051,0.6082,1.1033,0.000079713,0.0016419599
7981,10.1039/c5ee03366g,7628,4(a),9275,Sn0.98Na0.02Se,Sn0.98Na0.02Se,750,7422.3,0.00088394,0.00028088,0.44583,1.2155,0.0001347291,0.001982684
7981,10.1039/c5ee03366g,7628,4(a),9275,Sn0.98Na0.02Se,Sn0.98Na0.02Se,800,2299.9,0.00076924,0.00029125,,1.3277,0.0004348015,
7981,10.1039/c5ee03366g,7628,4(a),9276,Sn0.97Na0.03Se,Sn0.97Na0.03Se,350,72302,0.0023953,0.00018404,1.5307,0.49792,0.0000138309,0.0015648396
7981,10.1039/c5ee03366g,7628,4(a),9276,Sn0.97Na0.03Se,Sn0.97Na0.03Se,400,64468,0.0022576,0.00019647,1.396,0.65744,0.0000155116,0.001617192
7981,10.1039/c5ee03366g,7628,4(a),9276,Sn0.97Na0.03Se,Sn0.97Na0.03Se,450,56634,0.0021198,0.0002089,1.2614,0.81697,0.0000176572,0.0016805137
7981,10.1039/c5ee03366g,7628,4(a),9276,Sn0.97Na0.03Se,Sn0.97Na0.03Se,500,48800,0.0019821,0.00022133,1.1268,0.97649,0.0000204918,0.0017590522
7981,10.1039/c5ee03366g,7628,4(a),9276,Sn0.97Na0.03Se,Sn0.97Na0.03Se,550,40966,0.0018444,0.00023376,0.99217,1.136,0.0000244105,0.0018589556
7981,10.1039/c5ee03366g,7628,4(a),9276,Sn0.97Na0.03Se,Sn0.97Na0.03Se,600,33131,0.0017066,0.00024618,0.85755,1.2955,0.0000301832,0.001990088
7981,10.1039/c5ee03366g,7628,4(a),9276,Sn0.97Na0.03Se,Sn0.97Na0.03Se,650,25297,0.0015689,0.00025861,0.72293,1.4551,0.0000395304,0.0021701963
7981,10.1039/c5ee03366g,7628,4(a),9276,Sn0.97Na0.03Se,Sn0.97Na0.03Se,700,17463,0.0014312,0.00027104,0.58831,1.6146,0.0000572639,0.002432731
7981,10.1039/c5ee03366g,7628,4(a),9276,Sn0.97Na0.03Se,Sn0.97Na0.03Se,750,9628.9,0.0012934,0.00028347,0.45369,1.7741,0.000103854,0.0028508453
7981,10.1039/c5ee03366g,7628,4(a),9276,Sn0.97Na0.03Se,Sn0.97Na0.03Se,800,1794.7,0.0011557,0.0002959,,1.9336,0.0005571962,
7981,10.1039/c5ee03366g,7631,5(a),9276,Sn0.97Na0.03Se,Sn0.97Na0.03Se,300,,,,1.6653,,,
7981,10.1039/c5ee03366g,7628,4(a),9277,SnSe,SnSe,350,69.174,0.00007308,0.00047419,,,0.0144562986,
7981,10.1039/c5ee03366g,7628,4(a),9277,SnSe,SnSe,400,382.88,0.0001124,0.00046994,,,0.0026117844,
7981,10.1039/c5ee03366g,7628,4(a),9277,SnSe,SnSe,450,696.58,0.00015172,0.00046568,,,0.0014355853,
7981,10.1039/c5ee03366g,7628,4(a),9277,SnSe,SnSe,500,1010.3,0.00019104,0.00046142,,,0.000989805,
7981,10.1039/c5ee03366g,7628,4(a),9277,SnSe,SnSe,550,1324,0.00023036,0.00045716,,,0.000755287,
7981,10.1039/c5ee03366g,7628,4(a),9277,SnSe,SnSe,600,1637.7,0.00026967,0.0004529,,,0.0006106124,
7981,10.1039/c5ee03366g,7628,4(a),9277,SnSe,SnSe,650,1951.4,0.00030899,0.00044864,,,0.0005124526,
7981,10.1039/c5ee03366g,7628,4(a),9277,SnSe,SnSe,700,2265.1,0.00034831,0.00044439,,,0.0004414816,
7981,10.1039/c5ee03366g,7628,4(a),9277,SnSe,SnSe,750,2578.8,0.00038763,0.00044013,,,0.0003877773,
7981,10.1039/c5ee03366g,7628,4(a),9277,SnSe,SnSe,800,2892.5,0.00042695,0.00043587,,,0.0003457217,
7981,10.1039/c5ee03366g,7628,4(a),9278,Sn0.99Ag0.01Se,Sn0.99Ag0.01Se,350,3688.7,0.00037572,0.000335,1.7282,0.0078473,0.0002710982,0.0002174054
7981,10.1039/c5ee03366g,7628,4(a),9278,Sn0.99Ag0.01Se,Sn0.99Ag0.01Se,400,3525.4,0.00037432,0.00034267,1.5693,0.066699,0.0002836558,0.0002385267
7981,10.1039/c5ee03366g,7628,4(a),9278,Sn0.99Ag0.01Se,Sn0.99Ag0.01Se,450,3362.1,0.00037293,0.00035034,1.4105,0.12555,0.0002974332,0.0002643956
7981,10.1039/c5ee03366g,7628,4(a),9278,Sn0.99Ag0.01Se,Sn0.99Ag0.01Se,500,3198.8,0.00037153,0.00035801,1.2516,0.1844,0.0003126172,0.000296844
7981,10.1039/c5ee03366g,7628,4(a),9278,Sn0.99Ag0.01Se,Sn0.99Ag0.01Se,550,3035.5,0.00037013,0.00036568,1.0927,0.24325,0.000329435,0.0003387298
7981,10.1039/c5ee03366g,7628,4(a),9278,Sn0.99Ag0.01Se,Sn0.99Ag0.01Se,600,2872.3,0.00036873,0.00037334,0.93388,0.3021,0.000348153,0.0003948366
7981,10.1039/c5ee03366g,7628,4(a),9278,Sn0.99Ag0.01Se,Sn0.99Ag0.01Se,650,2709,0.00036733,0.00038101,0.77502,0.36096,0.0003691399,0.000473962
7981,10.1039/c5ee03366g,7628,4(a),9278,Sn0.99Ag0.01Se,Sn0.99Ag0.01Se,700,2545.7,0.00036594,0.00038868,0.61616,0.41981,0.0003928193,0.0005939042
7981,10.1039/c5ee03366g,7628,4(a),9278,Sn0.99Ag0.01Se,Sn0.99Ag0.01Se,750,2382.4,0.00036454,0.00039635,0.45729,0.47866,0.0004197448,0.0007971747
7981,10.1039/c5ee03366g,7628,4(a),9278,Sn0.99Ag0.01Se,Sn0.99Ag0.01Se,800,2219.1,0.00036314,0.00040402,,0.53751,0.0004506331,
7981,10.1039/c5ee03366g,7628,4(a),9279,Sn0.98Ag0.02Se,Sn0.98Ag0.02Se,350,9571.7,0.00062746,0.00026562,1.7609,0.063993,0.0001044746,0.0003563291
7981,10.1039/c5ee03366g,7628,4(a),9279,Sn0.98Ag0.02Se,Sn0.98Ag0.02Se,400,8652.8,0.00059853,0.00027884,1.6035,0.12045,0.0001155695,0.0003732647
7981,10.1039/c5ee03366g,7628,4(a),9279,Sn0.98Ag0.02Se,Sn0.98Ag0.02Se,450,7733.8,0.00056961,0.00029205,1.4461,0.17692,0.0001293025,0.0003938939
7981,10.1039/c5ee03366g,7628,4(a),9279,Sn0.98Ag0.02Se,Sn0.98Ag0.02Se,500,6814.9,0.00054068,0.00030527,1.2887,0.23338,0.0001467373,0.0004195546
7981,10.1039/c5ee03366g,7628,4(a),9279,Sn0.98Ag0.02Se,Sn0.98Ag0.02Se,550,5896,0.00051176,0.00031849,1.1313,0.28984,0.0001696065,0.0004523645
7981,10.1039/c5ee03366g,7628,4(a),9279,Sn0.98Ag0.02Se,Sn0.98Ag0.02Se,600,4977.1,0.00048283,0.0003317,0.97388,0.3463,0.0002009202,0.0004957798
7981,10.1039/c5ee03366g,7628,4(a),9279,Sn0.98Ag0.02Se,Sn0.98Ag0.02Se,650,4058.2,0.00045391,0.00034492,0.81648,0.40276,0.0002464147,0.0005559352
7981,10.1039/c5ee03366g,7628,4(a),9279,Sn0.98Ag0.02Se,Sn0.98Ag0.02Se,700,3139.3,0.00042498,0.00035814,0.65908,0.45922,0.0003185424,0.0006448079
7981,10.1039/c5ee03366g,7628,4(a),9279,Sn0.98Ag0.02Se,Sn0.98Ag0.02Se,750,2220.3,0.00039605,0.00037136,0.50168,0.51568,0.0004503896,0.0007894475
7981,10.1039/c5ee03366g,7628,4(a),9279,Sn0.98Ag0.02Se,Sn0.98Ag0.02Se,800,1301.4,0.00036713,0.00038457,,0.57214,0.0007684033,
7981,10.1039/c5ee03366g,7628,4(a),9280,Sn0.97Ag0.03Se,Sn0.97Ag0.03Se,350,16319,0.0010697,0.00026344,1.6571,0.16476,0.0000612783,0.0006455253
7981,10.1039/c5ee03366g,7628,4(a),9280,Sn0.97Ag0.03Se,Sn0.97Ag0.03Se,400,14703,0.001006,0.00027507,1.5126,0.23801,0.0000680133,0.00066508
7981,10.1039/c5ee03366g,7628,4(a),9280,Sn0.97Ag0.03Se,Sn0.97Ag0.03Se,450,13087,0.00094236,0.00028669,1.3681,0.31126,0.0000764117,0.0006888093
7981,10.1039/c5ee03366g,7628,4(a),9280,Sn0.97Ag0.03Se,Sn0.97Ag0.03Se,500,11471,0.00087871,0.00029832,1.2236,0.3845,0.0000871764,0.000718135
7981,10.1039/c5ee03366g,7628,4(a),9280,Sn0.97Ag0.03Se,Sn0.97Ag0.03Se,550,9855,0.00081506,0.00030994,1.0791,0.45775,0.0001014713,0.0007553146
7981,10.1039/c5ee03366g,7628,4(a),9280,Sn0.97Ag0.03Se,Sn0.97Ag0.03Se,600,8239,0.00075141,0.00032157,0.93456,0.531,0.000121374,0.0008040254
7981,10.1039/c5ee03366g,7628,4(a),9280,Sn0.97Ag0.03Se,Sn0.97Ag0.03Se,650,6622.9,0.00068776,0.00033319,0.79006,0.60425,0.0001509913,0.0008705162
7981,10.1039/c5ee03366g,7628,4(a),9280,Sn0.97Ag0.03Se,Sn0.97Ag0.03Se,700,5006.9,0.00062411,0.00034482,0.64555,0.6775,0.0001997244,0.000966788
7981,10.1039/c5ee03366g,7628,4(a),9280,Sn0.97Ag0.03Se,Sn0.97Ag0.03Se,750,3390.8,0.00056047,0.00035644,0.50105,0.75075,0.0002949157,0.001118591
7981,10.1039/c5ee03366g,7628,4(a),9280,Sn0.97Ag0.03Se,Sn0.97Ag0.03Se,800,1774.8,0.00049682,0.00036807,,0.824,0.0005634438,

File: csvfiles/Ca_ptype.csv
sid,DOI,figureid,fignum,sampleid,samplename,composition,Temperature,Carrier concentration,Carrier mobility,Electrical resistivity,Lattice thermal conductivity,Seebeck coefficient,Thermal conductivity,ZT,Electrical conductivity,Power factor,Figure of merit Z
27912,10.1002/adfm.201606361,25072,2(a),31213,Ca 9 Zn 4+x Sb 9_ x=0.2,undefined,350,1.2162e+27,0.0022806,0.000021792,0.98468,0.000063854,1.3351,0.039104,45888.3994126285,0.0001871023,0.000140141
27912,10.1002/adfm.201606361,25072,2(a),31213,Ca 9 Zn 4+x Sb 9_ x=0.2,undefined,400,1.2667e+27,0.0020963,0.000024622,0.94065,0.000072142,1.2874,0.068576,40614.0849646657,0.0002113747,0.0001641873
27912,10.1002/adfm.201606361,25072,2(a),31213,Ca 9 Zn 4+x Sb 9_ x=0.2,undefined,450,1.3172e+27,0.0019119,0.000027451,0.89661,0.000080431,1.2397,0.098048,36428.5454081819,0.0002356616,0.0001900956
27912,10.1002/adfm.201606361,25072,2(a),31213,Ca 9 Zn 4+x Sb 9_ x=0.2,undefined,500,1.3677e+27,0.0017275,0.00003028,0.85258,0.000088719,1.192,0.12752,33025.0990752972,0.0002599426,0.0002180726
27912,10.1002/adfm.201606361,25072,2(a),31213,Ca 9 Zn 4+x Sb 9_ x=0.2,undefined,550,1.4182e+27,0.0015431,0.000033109,0.80854,0.000097008,1.1444,0.15699,30203.2679935969,0.0002842294,0.0002483655
27912,10.1002/adfm.201606361,25072,2(a),31213,Ca 9 Zn 4+x Sb 9_ x=0.2,undefined,600,1.4687e+27,0.0013588,0.000035938,0.76451,0.0001053,1.0967,0.18646,27825.6998163504,0.0003085339,0.0002813293
27912,10.1002/adfm.201606361,25072,2(a),31213,Ca 9 Zn 4+x Sb 9_ x=0.2,undefined,650,1.5193e+27,0.0011744,0.000038767,0.72047,0.00011358,1.049,0.21593,25795.1350375319,0.000332768,0.000317224
27912,10.1002/adfm.201606361,25072,2(a),31213,Ca 9 Zn 4+x Sb 9_ x=0.2,undefined,700,1.5698e+27,0.00099,0.000041596,0.67644,0.00012187,1.0013,0.24541,24040.7731512645,0.0003570607,0.0003565971
27912,10.1002/adfm.201606361,25072,2(a),31213,Ca 9 Zn 4+x Sb 9_ x=0.2,undefined,750,1.6203e+27,0.00080562,0.000044426,0.6324,0.00013016,0.95364,0.27488,22509.3413766713,0.0003813448,0.0003998834
27912,10.1002/adfm.201606361,25072,2(a),31214,Ca 9 Zn 4+x Sb 9_ x=0.3,undefined,350,1.1254e+27,0.0047499,0.000011159,0.61357,0.00005869,1.3159,0.065822,89613.764674254,0.0003086761,0.0002345741
27912,10.1002/adfm.201606361,25072,2(a),31214,Ca 9 Zn 4+x Sb 9_ x=0.3,undefined,400,1.1565e+27,0.0043933,0.000012726,0.57968,0.000066962,1.2714,0.11777,78579.2865000786,0.0003523424,0.0002771295
27912,10.1002/adfm.201606361,25072,2(a),31214,Ca 9 Zn 4+x Sb 9_ x=0.3,undefined,450,1.1877e+27,0.0040366,0.000014293,0.54578,0.000075235,1.2268,0.16972,69964.3181977192,0.0003960194,0.0003228068
27912,10.1002/adfm.201606361,25072,2(a),31214,Ca 9 Zn 4+x Sb 9_ x=0.3,undefined,500,1.2188e+27,0.00368,0.00001586,0.51189,0.000083508,1.1823,0.22168,63051.7023959647,0.0004396965,0.0003718992
27912,10.1002/adfm.201606361,25072,2(a),31214,Ca 9 Zn 4+x Sb 9_ x=0.3,undefined,550,1.2499e+27,0.0033233,0.000017427,0.478,0.00009178,1.1378,0.27363,57382.2229873185,0.0004833631,0.0004248225
27912,10.1002/adfm.201606361,25072,2(a),31214,Ca 9 Zn 4+x Sb 9_ x=0.3,undefined,600,1.2811e+27,0.0029667,0.000018993,0.4441,0.00010005,1.0933,0.32558,52650.9766756173,0.0005270364,0.0004820602
27912,10.1002/adfm.201606361,25072,2(a),31214,Ca 9 Zn 4+x Sb 9_ x=0.3,undefined,650,1.3122e+27,0.00261,0.00002056,0.41021,0.00010833,1.0488,0.37753,48638.1322957198,0.0005707874,0.000544229
27912,10.1002/adfm.201606361,25072,2(a),31214,Ca 9 Zn 4+x Sb 9_ x=0.3,undefined,700,1.3434e+27,0.0022534,0.000022127,0.37631,0.0001166,1.0043,0.42948,45193.6548108646,0.000614433,0.0006118023
27912,10.1002/adfm.201606361,25072,2(a),31214,Ca 9 Zn 4+x Sb 9_ x=0.3,undefined,750,1.3745e+27,0.0018967,0.000023694,0.34242,0.00012487,0.95978,0.48143,42204.7775808221,0.0006580787,0.0006856558
27912,10.1002/adfm.201606361,25072,2(a),31215,Ca 9 Zn 4+x Sb 9_ x=0.4,undefined,350,6.3552e+26,0.0039083,0.000025153,0.79836,0.00010636,1.0664,0.13595,39756.6890629348,0.0004497455,0.0004217419
27912,10.1002/adfm.201606361,25072,2(a),31215,Ca 9 Zn 4+x Sb 9_ x=0.4,undefined,400,6.648e+26,0.0036531,0.000026661,0.76294,0.00011411,1.0398,0.19311,37507.9704437193,0.0004883947,0.0004697007
27912,10.1002/adfm.201606361,25072,2(a),31215,Ca 9 Zn 4+x Sb 9_ x=0.4,undefined,450,6.9409e+26,0.003398,0.000028169,0.72752,0.00012186,1.0133,0.25027,35500.0177500089,0.0005271703,0.0005202509
27912,10.1002/adfm.201606361,25072,2(a),31215,Ca 9 Zn 4+x Sb 9_ x=0.4,undefined,500,7.2337e+26,0.0031428,0.000029676,0.69209,0.00012962,0.98678,0.30742,33697.2637821809,0.0005661593,0.0005737442
27912,10.1002/adfm.201606361,25072,2(a),31215,Ca 9 Zn 4+x Sb 9_ x=0.4,undefined,550,7.5265e+26,0.0028877,0.000031184,0.65667,0.00013737,0.96025,0.36458,32067.7270395074,0.0006051346,0.0006301844
27912,10.1002/adfm.201606361,25072,2(a),31215,Ca 9 Zn 4+x Sb 9_ x=0.4,undefined,600,7.8193e+26,0.0026326,0.000032692,0.62125,0.00014512,0.93372,0.42174,30588.5231861006,0.0006441886,0.0006899163
27912,10.1002/adfm.201606361,25072,2(a),31215,Ca 9 Zn 4+x Sb 9_ x=0.4,undefined,650,8.1121e+26,0.0023774,0.000034199,0.58583,0.00015287,0.90719,0.47889,29240.6210707915,0.000683331,0.0007532391
27912,10.1002/adfm.201606361,25072,2(a),31215,Ca 9 Zn 4+x Sb 9_ x=0.4,undefined,700,8.405e+26,0.0021223,0.000035707,0.5504,0.00016063,0.88066,0.53605,28005.7131654858,0.0007226033,0.0008205247
27912,10.1002/adfm.201606361,25072,2(a),31215,Ca 9 Zn 4+x Sb 9_ x=0.4,undefined,750,8.6978e+26,0.0018671,0.000037215,0.51498,0.00016838,0.85413,0.59321,26870.8853956738,0.0007618386,0.0008919469
27912,10.1002/adfm.201606361,25072,2(a),31216,Ca 9 Zn 4+x Sb 9_ x=0.5,undefined,350,5.6868e+26,0.0044645,0.000025124,0.63319,0.00010533,0.90782,0.15614,39802.5792071326,0.0004415861,0.0004864247
27912,10.1002/adfm.201606361,25072,2(a),31216,Ca 9 Zn 4+x Sb 9_ x=0.5,undefined,400,6.0339e+26,0.0041284,0.000026655,0.59873,0.00011284,0.88022,0.22582,37516.413430876,0.0004776915,0.0005426955
27912,10.1002/adfm.201606361,25072,2(a),31216,Ca 9 Zn 4+x Sb 9_ x=0.5,undefined,450,6.3809e+26,0.0037924,0.000028186,0.56427,0.00012035,0.85262,0.2955,35478.6064003406,0.0005138765,0.0006027028
27912,10.1002/adfm.201606361,25072,2(a),31216,Ca 9 Zn 4+x Sb 9_ x=0.5,undefined,500,6.728e+26,0.0034563,0.000029717,0.52981,0.00012787,0.82503,0.36518,33650.7722852239,0.0005502149,0.0006669029
27912,10.1002/adfm.201606361,25072,2(a),31216,Ca 9 Zn 4+x Sb 9_ x=0.5,undefined,550,7.075e+26,0.0031202,0.000031248,0.49535,0.00013538,0.79743,0.43486,32002.0481310804,0.0005865254,0.0007355196
27912,10.1002/adfm.201606361,25072,2(a),31216,Ca 9 Zn 4+x Sb 9_ x=0.5,undefined,600,7.4221e+26,0.0027841,0.000032779,0.46089,0.0001429,0.76984,0.50454,30507.337014552,0.0006229723,0.0008092231
27912,10.1002/adfm.201606361,25072,2(a),31216,Ca 9 Zn 4+x Sb 9_ x=0.5,undefined,650,7.7691e+26,0.002448,0.000034309,0.42643,0.00015041,0.74224,0.57423,29146.8710833892,0.0006593946,0.0008883846
27912,10.1002/adfm.201606361,25072,2(a),31216,Ca 9 Zn 4+x Sb 9_ x=0.5,undefined,700,8.1162e+26,0.0021119,0.00003584,0.39197,0.00015792,0.71465,0.64391,27901.7857142857,0.000695835,0.0009736724
27912,10.1002/adfm.201606361,25072,2(a),31216,Ca 9 Zn 4+x Sb 9_ x=0.5,undefined,750,8.4632e+26,0.0017759,0.000037371,0.35751,0.00016544,0.68705,0.71359,26758.7166519494,0.0007323966,0.0010660019
27912,10.1002/adfm.201606361,25078,6(a),31216,Ca 9 Zn 4+x Sb 9_ x=0.5,undefined,300,,,,,,,0.086455,,,
27912,10.1002/adfm.201606361,25072,2(a),31217,Ca 9 Zn 4+x Sb 9_ x=0.6,undefined,350,2.3009e+26,0.0027412,0.000094187,0.55564,0.00019686,0.60801,0.20582,10617.1764680901,0.0004114566,0.0006767266
27912,10.1002/adfm.201606361,25072,2(a),31217,Ca 9 Zn 4+x Sb 9_ x=0.6,undefined,400,2.4761e+26,0.0025772,0.0000981,0.53381,0.00020556,0.59127,0.29227,10193.6799184506,0.0004307331,0.0007284879
27912,10.1002/adfm.201606361,25072,2(a),31217,Ca 9 Zn 4+x Sb 9_ x=0.6,undefined,450,2.6512e+26,0.0024133,0.00010201,0.51198,0.00021427,0.57453,0.37873,9802.9604940692,0.0004500699,0.0007833706
27912,10.1002/adfm.201606361,25072,2(a),31217,Ca 9 Zn 4+x Sb 9_ x=0.6,undefined,500,2.8263e+26,0.0022493,0.00010592,0.49014,0.00022298,0.55779,0.46519,9441.0876132931,0.0004694116,0.0008415562
27912,10.1002/adfm.201606361,25072,2(a),31217,Ca 9 Zn 4+x Sb 9_ x=0.6,undefined,550,3.0015e+26,0.0020854,0.00010984,0.46831,0.00023169,0.54105,0.55165,9104.1514930808,0.0004887132,0.0009032681
27912,10.1002/adfm.201606361,25072,2(a),31217,Ca 9 Zn 4+x Sb 9_ x=0.6,undefined,600,3.1766e+26,0.0019215,0.00011375,0.44648,0.00024039,0.52431,0.63811,8791.2087912088,0.0005080207,0.0009689319
27912,10.1002/adfm.201606361,25072,2(a),31217,Ca 9 Zn 4+x Sb 9_ x=0.6,undefined,650,3.3517e+26,0.0017575,0.00011766,0.42464,0.0002491,0.50757,0.72457,8499.0651028387,0.0005273739,0.001039017
27912,10.1002/adfm.201606361,25072,2(a),31217,Ca 9 Zn 4+x Sb 9_ x=0.6,undefined,700,3.5269e+26,0.0015936,0.00012158,0.40281,0.00025781,0.49083,0.81103,8225.0370126666,0.0005466853,0.0011137976
27912,10.1002/adfm.201606361,25072,2(a),31217,Ca 9 Zn 4+x Sb 9_ x=0.6,undefined,750,3.702e+26,0.0014296,0.00012549,0.38098,0.00026652,0.47408,0.89749,7968.7624511913,0.0005660444,0.001193985
27912,10.1002/adfm.201606361,25072,2(a),31217,Ca 9 Zn 4+x Sb 9_ x=0.6,undefined,800,3.8771e+26,0.0012657,0.0001294,0.35915,0.00027522,0.45734,0.98395,7727.9752704791,0.0005853636,0.0012799309
27912,10.1002/adfm.201606361,25072,2(a),31217,Ca 9 Zn 4+x Sb 9_ x=0.6,undefined,850,4.0522e+26,0.0011018,0.00013331,0.33731,0.00028393,0.4406,1.0704,7501.3127297277,0.0006047277,0.0013725095
27912,10.1002/adfm.201606361,25072,2(a),31218,Ca 9 Zn 4+x Sb 9_ x=0.7,undefined,350,6.4553e+25,0.0028767,0.00028846,0.60846,0.00024498,0.61994,0.08782,3466.6851556542,0.0002080538,0.0003356031
27912,10.1002/adfm.201606361,25072,2(a),31218,Ca 9 Zn 4+x Sb 9_ x=0.7,undefined,400,7.4518e+25,0.0027117,0.00028591,0.58562,0.00025316,0.6018,0.13755,3497.6041411633,0.0002241614,0.0003724849
27912,10.1002/adfm.201606361,25072,2(a),31218,Ca 9 Zn 4+x Sb 9_ x=0.7,undefined,450,8.4483e+25,0.0025467,0.00028336,0.56279,0.00026135,0.58366,0.18728,3529.0796160361,0.0002410496,0.0004129967
27912,10.1002/adfm.201606361,25072,2(a),31218,Ca 9 Zn 4+x Sb 9_ x=0.7,undefined,500,9.4448e+25,0.0023818,0.00028081,0.53996,0.00026953,0.56553,0.23702,3561.1267405007,0.0002587031,0.0004574525
27912,10.1002/adfm.201606361,25072,2(a),31218,Ca 9 Zn 4+x Sb 9_ x=0.7,undefined,550,1.0441e+26,0.0022168,0.00027826,0.51713,0.00027772,0.54739,0.28675,3593.7612305038,0.000277181,0.0005063685
27912,10.1002/adfm.201606361,25072,2(a),31218,Ca 9 Zn 4+x Sb 9_ x=0.7,undefined,600,1.1438e+26,0.0020518,0.00027571,0.4943,0.00028591,0.52925,0.33648,3626.9993834101,0.0002964874,0.0005602028
27912,10.1002/adfm.201606361,25072,2(a),31218,Ca 9 Zn 4+x Sb 9_ x=0.7,undefined,650,1.2434e+26,0.0018869,0.00027315,0.47147,0.00029409,0.51111,0.38621,3660.9921288669,0.0003166353,0.0006195052
27912,10.1002/adfm.201606361,25072,2(a),31218,Ca 9 Zn 4+x Sb 9_ x=0.7,undefined,700,1.3431e+26,0.0017219,0.0002706,0.44864,0.00030228,0.49297,0.43594,3695.4915003695,0.0003376689,0.0006849684
27912,10.1002/adfm.201606361,25072,2(a),31218,Ca 9 Zn 4+x Sb 9_ x=0.7,undefined,750,1.4427e+26,0.001557,0.00026805,0.42581,,0.47483,0.48568,3730.6472673009,,
27912,10.1002/adfm.201606361,25072,2(a),31219,Ca 9 Zn 4+x Sb 9_ x=0.8,undefined,350,6.5174e+25,0.0028654,0.00034726,0.5867,0.00024499,0.58381,0.09854,2879.6866900881,0.0001728391,0.0002960537
27912,10.1002/adfm.201606361,25072,2(a),31219,Ca 9 Zn 4+x Sb 9_ x=0.8,undefined,400,7.5186e+25,0.0027087,0.00034309,0.56377,0.00025408,0.56647,0.15382,2914.6871083389,0.0001881624,0.0003321666
27912,10.1002/adfm.201606361,25072,2(a),31219,Ca 9 Zn 4+x Sb 9_ x=0.8,undefined,450,8.5198e+25,0.0025521,0.00033892,0.54084,0.00026316,0.54914,0.2091,2950.5488020772,0.0002043349,0.0003720998
27912,10.1002/adfm.201606361,25072,2(a),31219,Ca 9 Zn 4+x Sb 9_ x=0.8,undefined,500,9.521e+25,0.0023955,0.00033474,0.51792,0.00027224,0.5318,0.26438,2987.3932006931,0.0002214095,0.0004163398
27912,10.1002/adfm.201606361,25072,2(a),31219,Ca 9 Zn 4+x Sb 9_ x=0.8,undefined,550,1.0522e+26,0.0022388,0.00033057,0.49499,0.00028133,0.51446,0.31966,3025.0778957558,0.0002394245,0.00046539
27912,10.1002/adfm.201606361,25072,2(a),31219,Ca 9 Zn 4+x Sb 9_ x=0.8,undefined,600,1.1523e+26,0.0020822,0.0003264,0.47206,0.00029041,0.49712,0.37494,3063.7254901961,0.0002583884,0.0005197706
27912,10.1002/adfm.201606361,25072,2(a),31219,Ca 9 Zn 4+x Sb 9_ x=0.8,undefined,650,1.2525e+26,0.0019255,0.00032223,0.44913,0.0002995,0.47978,0.43021,3103.3733668498,0.0002783734,0.0005802104
27912,10.1002/adfm.201606361,25072,2(a),31219,Ca 9 Zn 4+x Sb 9_ x=0.8,undefined,700,1.3526e+26,0.0017689,0.00031806,0.4262,0.00030858,0.46244,0.48549,3144.0608690184,0.0002993826,0.0006473976
27912,10.1002/adfm.201606361,25072,2(a),31219,Ca 9 Zn 4+x Sb 9_ x=0.8,undefined,750,1.4527e+26,0.0016123,0.00031388,0.40328,0.00031767,0.4451,0.54077,3185.9309290175,0.0003215058,0.0007223225
27912,10.1002/adfm.201606361,25072,2(a),31220,Yb 9 Mn 4.2 Sb 9,undefined,350,2.1619e+27,0.00087181,0.000032931,0.50875,,0.68611,-0.0047575,30366.5239440041,,
27912,10.1002/adfm.201606361,25072,2(a),31220,Yb 9 Mn 4.2 Sb 9,undefined,400,2.1273e+27,0.00083498,0.000036568,0.49463,0.000086656,0.67426,0.0079869,27346.313716911,0.0002053506,0.0003045571
27912,10.1002/adfm.201606361,25072,2(a),31220,Yb 9 Mn 4.2 Sb 9,undefined,450,2.0927e+27,0.00079815,0.000040205,0.4805,0.000099344,0.66242,0.020731,24872.5282925009,0.0002454727,0.0003705696
27912,10.1002/adfm.201606361,25072,2(a),31220,Yb 9 Mn 4.2 Sb 9,undefined,500,2.0582e+27,0.00076131,0.000043842,0.46637,0.00011093,0.65057,0.033476,22809.1784133936,0.0002806775,0.0004314333
27912,10.1002/adfm.201606361,25072,2(a),31220,Yb 9 Mn 4.2 Sb 9,undefined,550,2.0236e+27,0.00072448,0.000047479,0.45225,0.00012146,0.63873,0.04622,21061.9431748773,0.000310717,0.0004864606
27912,10.1002/adfm.201606361,25072,2(a),31220,Yb 9 Mn 4.2 Sb 9,undefined,600,1.9891e+27,0.00068765,0.000051116,0.43812,0.00013122,0.62688,0.058965,19563.3461147195,0.0003368552,0.0005373519
27912,10.1002/adfm.201606361,25072,2(a),31220,Yb 9 Mn 4.2 Sb 9,undefined,650,1.9545e+27,0.00065082,0.000054753,0.42399,0.00014059,0.61504,0.071709,18263.8394243238,0.0003609948,0.0005869452
27912,10.1002/adfm.201606361,25072,2(a),31220,Yb 9 Mn 4.2 Sb 9,undefined,700,1.92e+27,0.00061399,0.00005839,0.40986,0.00014987,0.60319,0.084453,17126.2202431923,0.0003846723,0.0006377299
27912,10.1002/adfm.201606361,25072,2(a),31220,Yb 9 Mn 4.2 Sb 9,undefined,750,1.8854e+27,0.00057715,0.000062027,0.39574,0.00015913,0.59135,0.097198,16122.01138214,0.0004082473,0.000690365
27912,10.1002/adfm.201606361,25072,2(a),31220,Yb 9 Mn 4.2 Sb 9,undefined,800,1.8508e+27,0.00054032,0.000065664,0.38161,0.00016801,0.5795,0.10994,15229.044834308,0.0004298757,0.0007418045
27912,10.1002/adfm.201606361,25072,2(a),31220,Yb 9 Mn 4.2 Sb 9,undefined,850,1.8163e+27,0.00050349,0.000069301,0.36748,0.00017555,0.56766,0.12269,14429.8062077026,0.0004446949,0.0007833825
27912,10.1002/adfm.201606361,25072,2(a),31221,Yb 9 Zn 4.2 Sb 9,undefined,350,8.3856e+27,0.002338,0.0000026735,,,,0.072772,374041.5186085656,,
27912,10.1002/adfm.201606361,25072,2(a),31221,Yb 9 Zn 4.2 Sb 9,undefined,400,8.0613e+27,0.0022101,0.000003394,,0.000004341,,0.12774,294637.5957572186,0.0000055522,
27912,10.1002/adfm.201606361,25072,2(a),31221,Yb 9 Zn 4.2 Sb 9,undefined,450,7.737e+27,0.0020822,0.0000041145,,0.0000088204,,0.18272,243042.8970713331,0.0000189086,
27912,10.1002/adfm.201606361,25072,2(a),31221,Yb 9 Zn 4.2 Sb 9,undefined,500,7.4127e+27,0.0019543,0.0000048349,,0.0000133,,0.23769,206829.5104345488,0.0000365861,
27912,10.1002/adfm.201606361,25072,2(a),31221,Yb 9 Zn 4.2 Sb 9,undefined,550,7.0884e+27,0.0018265,0.0000055554,,0.000017779,,0.29266,180005.040141124,0.0000568983,
27912,10.1002/adfm.201606361,25072,2(a),31221,Yb 9 Zn 4.2 Sb 9,undefined,600,6.7641e+27,0.0016986,0.0000062758,,0.000022259,,0.34763,159342.2352528761,0.0000789482,
27912,10.1002/adfm.201606361,25072,2(a),31221,Yb 9 Zn 4.2 Sb 9,undefined,650,6.4398e+27,0.0015707,0.0000069963,,0.000026738,,0.4026,142932.6929948687,0.0001021855,
27912,10.1002/adfm.201606361,25072,2(a),31221,Yb 9 Zn 4.2 Sb 9,undefined,700,6.1155e+27,0.0014429,0.0000077168,,0.000031217,,0.45757,129587.3937383371,0.0001262831,
27912,10.1002/adfm.201606361,25072,2(a),31221,Yb 9 Zn 4.2 Sb 9,undefined,750,5.7912e+27,0.001315,0.0000084372,,0.000035697,,0.51254,118522.7326601242,0.0001510307,
27912,10.1002/adfm.201606361,25072,2(a),31221,Yb 9 Zn 4.2 Sb 9,undefined,800,5.4669e+27,0.0011871,0.0000091577,,0.000040176,,0.56751,109197.7243194252,0.0001762572,
27912,10.1002/adfm.201606361,25072,2(a),31221,Yb 9 Zn 4.2 Sb 9,undefined,850,5.1426e+27,0.0010593,0.0000098782,,0.000044656,,0.62249,101233.0181612035,0.0002018747,
27912,10.1002/adfm.201606361,25079,7(a),31222,Ba 8 Ga 16-x Cu x Sn 30,undefined,450,,,,,,,0.81206,,,
27912,10.1002/adfm.201606361,25079,7(a),31222,Ba 8 Ga 16-x Cu x Sn 30,undefined,500,,,,,,,0.7719,,,
27912,10.1002/adfm.201606361,25079,7(a),31222,Ba 8 Ga 16-x Cu x Sn 30,undefined,550,,,,,,,0.73173,,,
27912,10.1002/adfm.201606361,25079,7(a),31223,Zn 4 Sb 3,undefined,450,,,,,,,0.64536,,,
27912,10.1002/adfm.201606361,25079,7(a),31223,Zn 4 Sb 3,undefined,500,,,,,,,0.77046,,,
27912,10.1002/adfm.201606361,25079,7(a),31224,YbCd 2-x Zn x Sb 2,undefined,450,,,,,,,0.44566,,,
27912,10.1002/adfm.201606361,25079,7(a),31224,YbCd 2-x Zn x Sb 2,undefined,500,,,,,,,0.58676,,,
27912,10.1002/adfm.201606361,25079,7(a),31224,YbCd 2-x Zn x Sb 2,undefined,550,,,,,,,0.72785,,,
27912,10.1002/adfm.201606361,25079,7(a),31224,YbCd 2-x Zn x Sb 2,undefined,600,,,,,,,0.86894,,,
27912,10.1002/adfm.201606361,25079,7(a),31224,YbCd 2-x Zn x Sb 2,undefined,650,,,,,,,1.01,,,
27912,10.1002/adfm.201606361,25079,7(a),31225,Ce 0.9 Fe 3 CoSb 12,undefined,450,,,,,,,0.47071,,,
27912,10.1002/adfm.201606361,25079,7(a),31225,Ce 0.9 Fe 3 CoSb 12,undefined,500,,,,,,,0.58291,,,
27912,10.1002/adfm.201606361,25079,7(a),31225,Ce 0.9 Fe 3 CoSb 12,undefined,550,,,,,,,0.69511,,,
27912,10.1002/adfm.201606361,25079,7(a),31225,Ce 0.9 Fe 3 CoSb 12,undefined,600,,,,,,,0.80732,,,
27912,10.1002/adfm.201606361,25079,7(a),31225,Ce 0.9 Fe 3 CoSb 12,undefined,650,,,,,,,0.91952,,,
27912,10.1002/adfm.201606361,25079,7(a),31225,Ce 0.9 Fe 3 CoSb 12,undefined,700,,,,,,,1.0317,,,
27912,10.1002/adfm.201606361,25079,7(a),31226,Ba 8 Au 5.3 Ge 40.7,undefined,450,,,,,,,0.4198,,,
27912,10.1002/adfm.201606361,25079,7(a),31226,Ba 8 Au 5.3 Ge 40.7,undefined,500,,,,,,,0.50597,,,
27912,10.1002/adfm.201606361,25079,7(a),31226,Ba 8 Au 5.3 Ge 40.7,undefined,550,,,,,,,0.59214,,,
27912,10.1002/adfm.201606361,25079,7(a),31226,Ba 8 Au 5.3 Ge 40.7,undefined,600,,,,,,,0.67832,,,
27912,10.1002/adfm.201606361,25079,7(a),31226,Ba 8 Au 5.3 Ge 40.7,undefined,650,,,,,,,0.76449,,,
27912,10.1002/adfm.201606361,25079,7(a),31226,Ba 8 Au 5.3 Ge 40.7,undefined,700,,,,,,,0.85066,,,
27912,10.1002/adfm.201606361,25079,7(a),31226,Ba 8 Au 5.3 Ge 40.7,undefined,750,,,,,,,0.93684,,,
27912,10.1002/adfm.201606361,25079,7(a),31227,Ca 9 Zn 4.6 Sb 9,undefined,450,,,,,,,0.39207,,,
27912,10.1002/adfm.201606361,25079,7(a),31227,Ca 9 Zn 4.6 Sb 9,undefined,500,,,,,,,0.4774,,,
27912,10.1002/adfm.201606361,25079,7(a),31227,Ca 9 Zn 4.6 Sb 9,undefined,550,,,,,,,0.56272,,,
27912,10.1002/adfm.201606361,25079,7(a),31227,Ca 9 Zn 4.6 Sb 9,undefined,600,,,,,,,0.64805,,,
27912,10.1002/adfm.201606361,25079,7(a),31227,Ca 9 Zn 4.6 Sb 9,undefined,650,,,,,,,0.73338,,,
27912,10.1002/adfm.201606361,25079,7(a),31227,Ca 9 Zn 4.6 Sb 9,undefined,700,,,,,,,0.81871,,,
27912,10.1002/adfm.201606361,25079,7(a),31227,Ca 9 Zn 4.6 Sb 9,undefined,750,,,,,,,0.90403,,,
27912,10.1002/adfm.201606361,25079,7(a),31227,Ca 9 Zn 4.6 Sb 9,undefined,800,,,,,,,0.98936,,,
27912,10.1002/adfm.201606361,25079,7(a),31227,Ca 9 Zn 4.6 Sb 9,undefined,850,,,,,,,1.0747,,,
27912,10.1002/adfm.201606361,25079,7(a),31228,Yb 14 MnSb 11,undefined,450,,,,,,,0.15903,,,
27912,10.1002/adfm.201606361,25079,7(a),31228,Yb 14 MnSb 11,undefined,500,,,,,,,0.2354,,,
27912,10.1002/adfm.201606361,25079,7(a),31228,Yb 14 MnSb 11,undefined,550,,,,,,,0.31177,,,
27912,10.1002/adfm.201606361,25079,7(a),31228,Yb 14 MnSb 11,undefined,600,,,,,,,0.38814,,,
27912,10.1002/adfm.201606361,25079,7(a),31228,Yb 14 MnSb 11,undefined,650,,,,,,,0.46452,,,
27912,10.1002/adfm.201606361,25079,7(a),31228,Yb 14 MnSb 11,undefined,700,,,,,,,0.54089,,,
27912,10.1002/adfm.201606361,25079,7(a),31228,Yb 14 MnSb 11,undefined,750,,,,,,,0.61726,,,
27912,10.1002/adfm.201606361,25079,7(a),31228,Yb 14 MnSb 11,undefined,800,,,,,,,0.69363,,,
27912,10.1002/adfm.201606361,25079,7(a),31228,Yb 14 MnSb 11,undefined,850,,,,,,,0.77001,,,
27912,10.1002/adfm.201606361,25079,7(a),31228,Yb 14 MnSb 11,undefined,900,,,,,,,0.84638,,,
27912,10.1002/adfm.201606361,25079,7(a),31228,Yb 14 MnSb 11,undefined,950,,,,,,,0.92275,,,
27912,10.1002/adfm.201606361,25079,7(a),31229,Sr 3 Ga 1-x Zn x Sb 3,undefined,450,,,,,,,0.20911,,,
27912,10.1002/adfm.201606361,25079,7(a),31229,Sr 3 Ga 1-x Zn x Sb 3,undefined,500,,,,,,,0.28151,,,
27912,10.1002/adfm.201606361,25079,7(a),31229,Sr 3 Ga 1-x Zn x Sb 3,undefined,550,,,,,,,0.35391,,,
27912,10.1002/adfm.201606361,25079,7(a),31229,Sr 3 Ga 1-x Zn x Sb 3,undefined,600,,,,,,,0.42632,,,
27912,10.1002/adfm.201606361,25079,7(a),31229,Sr 3 Ga 1-x Zn x Sb 3,undefined,650,,,,,,,0.49872,,,
27912,10.1002/adfm.201606361,25079,7(a),31229,Sr 3 Ga 1-x Zn x Sb 3,undefined,700,,,,,,,0.57112,,,
27912,10.1002/adfm.201606361,25079,7(a),31229,Sr 3 Ga 1-x Zn x Sb 3,undefined,750,,,,,,,0.64353,,,
27912,10.1002/adfm.201606361,25079,7(a),31229,Sr 3 Ga 1-x Zn x Sb 3,undefined,800,,,,,,,0.71593,,,
27912,10.1002/adfm.201606361,25079,7(a),31229,Sr 3 Ga 1-x Zn x Sb 3,undefined,850,,,,,,,0.78833,,,
27912,10.1002/adfm.201606361,25079,7(a),31229,Sr 3 Ga 1-x Zn x Sb 3,undefined,900,,,,,,,0.86074,,,
27912,10.1002/adfm.201606361,25079,7(a),31229,Sr 3 Ga 1-x Zn x Sb 3,undefined,950,,,,,,,0.93314,,,
27912,10.1002/adfm.201606361,25079,7(a),31230,Ca 5 In 2-x Zn x Sb 6,undefined,450,,,,,,,0.18572,,,
27912,10.1002/adfm.201606361,25079,7(a),31230,Ca 5 In 2-x Zn x Sb 6,undefined,500,,,,,,,0.24124,,,
27912,10.1002/adfm.201606361,25079,7(a),31230,Ca 5 In 2-x Zn x Sb 6,undefined,550,,,,,,,0.29676,,,
27912,10.1002/adfm.201606361,25079,7(a),31230,Ca 5 In 2-x Zn x Sb 6,undefined,600,,,,,,,0.35228,,,
27912,10.1002/adfm.201606361,25079,7(a),31230,Ca 5 In 2-x Zn x Sb 6,undefined,650,,,,,,,0.4078,,,
27912,10.1002/adfm.201606361,25079,7(a),31230,Ca 5 In 2-x Zn x Sb 6,undefined,700,,,,,,,0.46332,,,
27912,10.1002/adfm.201606361,25079,7(a),31230,Ca 5 In 2-x Zn x Sb 6,undefined,750,,,,,,,0.51884,,,
27912,10.1002/adfm.201606361,25079,7(a),31230,Ca 5 In 2-x Zn x Sb 6,undefined,800,,,,,,,0.57436,,,
27912,10.1002/adfm.201606361,25079,7(a),31230,Ca 5 In 2-x Zn x Sb 6,undefined,850,,,,,,,0.62988,,,
27912,10.1002/adfm.201606361,25079,7(a),31230,Ca 5 In 2-x Zn x Sb 6,undefined,900,,,,,,,0.68541,,,
27913,10.1021/acs.chemmater.6b02498,25093,4(a),31242,Ca9Zn4.5−xAl2x/3Sb9_ x=0,undefined,350,2.1341e+26,0.00060843,0.000041488,,0.000066791,0.77883,0.041668,24103.355187042,0.000107526,0.0001380609
27913,10.1021/acs.chemmater.6b02498,25093,4(a),31242,Ca9Zn4.5−xAl2x/3Sb9_ x=0,undefined,400,2.1538e+26,0.00057187,0.000045835,,0.000078648,0.75838,0.073484,21817.3884586015,0.0001349516,0.0001779472
27913,10.1021/acs.chemmater.6b02498,25093,4(a),31242,Ca9Zn4.5−xAl2x/3Sb9_ x=0,undefined,450,2.1734e+26,0.00053531,0.000050182,,0.00008956,0.73793,0.1053,19927.4640309274,0.0001598381,0.0002166033
27913,10.1021/acs.chemmater.6b02498,25093,4(a),31242,Ca9Zn4.5−xAl2x/3Sb9_ x=0,undefined,500,2.1931e+26,0.00049875,0.000054529,,0.000099527,0.71748,0.13712,18338.8655577766,0.0001816579,0.0002531888
27913,10.1021/acs.chemmater.6b02498,25093,4(a),31242,Ca9Zn4.5−xAl2x/3Sb9_ x=0,undefined,550,2.2128e+26,0.00046219,0.000058876,,0.00010855,0.69703,0.16893,16984.8495142333,0.0002001342,0.0002871243
27913,10.1021/acs.chemmater.6b02498,25095,5(a),31242,Ca9Zn4.5−xAl2x/3Sb9_ x=0,undefined,600,,,0.000063223,,0.00011663,0.67659,0.20075,15817.0286130048,0.000215152,0.0003179947
27913,10.1021/acs.chemmater.6b02498,25095,5(a),31242,Ca9Zn4.5−xAl2x/3Sb9_ x=0,undefined,650,,,0.00006757,,0.00012376,0.65614,0.23256,14799.4672191801,0.0002266766,0.0003454699
27913,10.1021/acs.chemmater.6b02498,25095,5(a),31242,Ca9Zn4.5−xAl2x/3Sb9_ x=0,undefined,700,,,0.000071917,,0.00012995,0.63569,0.26438,13904.9181695566,0.0002348124,0.0003693819
27913,10.1021/acs.chemmater.6b02498,25095,5(a),31242,Ca9Zn4.5−xAl2x/3Sb9_ x=0,undefined,750,,,0.000076264,,0.00013519,0.61524,0.29619,13112.3465855449,0.0002396457,0.0003895157
27913,10.1021/acs.chemmater.6b02498,25095,5(a),31242,Ca9Zn4.5−xAl2x/3Sb9_ x=0,undefined,800,,,0.000080611,,0.00013949,0.59479,0.32801,12405.2548659612,0.0002413748,0.0004058151
27913,10.1021/acs.chemmater.6b02498,25095,5(a),31242,Ca9Zn4.5−xAl2x/3Sb9_ x=0,undefined,850,,,0.000084958,,0.00014285,0.57434,0.35983,11770.5219049413,0.0002401907,0.000418203
27913,10.1021/acs.chemmater.6b02498,25093,4(a),31243,Ca9Zn4.5−xAl2x/3Sb9_ x=0.5,undefined,350,1.9819e+26,0.0002048,0.000095954,,0.000047217,0.51356,0.009231,10421.6603789316,0.0000232345,0.0000452421
27913,10.1021/acs.chemmater.6b02498,25093,4(a),31243,Ca9Zn4.5−xAl2x/3Sb9_ x=0.5,undefined,400,1.9882e+26,0.00019406,0.00010382,,0.000054792,0.51817,0.020761,9632.0554806396,0.000028917,0.000055806
27913,10.1021/acs.chemmater.6b02498,25093,4(a),31243,Ca9Zn4.5−xAl2x/3Sb9_ x=0.5,undefined,450,1.9945e+26,0.00018332,0.00011169,,0.000062367,0.52277,0.032291,8953.35303071,0.0000348253,0.000066617
27913,10.1021/acs.chemmater.6b02498,25093,4(a),31243,Ca9Zn4.5−xAl2x/3Sb9_ x=0.5,undefined,500,2.0009e+26,0.00017258,0.00011956,,0.000069943,0.52738,0.043821,8364.0013382402,0.0000409169,0.0000775852
27913,10.1021/acs.chemmater.6b02498,25093,4(a),31243,Ca9Zn4.5−xAl2x/3Sb9_ x=0.5,undefined,550,2.0072e+26,0.00016184,0.00012743,,0.000077518,0.53198,0.055351,7847.4456564388,0.0000471556,0.0000886417
27913,10.1021/acs.chemmater.6b02498,25095,5(a),31243,Ca9Zn4.5−xAl2x/3Sb9_ x=0.5,undefined,600,,,0.0001353,,0.000085093,0.53658,0.06688,7390.9830007391,0.0000535168,0.0000997368
27913,10.1021/acs.chemmater.6b02498,25095,5(a),31243,Ca9Zn4.5−xAl2x/3Sb9_ x=0.5,undefined,650,,,0.00014317,,0.000092669,0.54119,0.07841,6984.7034993365,0.0000599814,0.0001108325
27913,10.1021/acs.chemmater.6b02498,25095,5(a),31243,Ca9Zn4.5−xAl2x/3Sb9_ x=0.5,undefined,700,,,0.00015104,,0.00010024,0.54579,0.08994,6620.7627118644,0.0000665258,0.000121889
27913,10.1021/acs.chemmater.6b02498,25095,5(a),31243,Ca9Zn4.5−xAl2x/3Sb9_ x=0.5,undefined,750,,,0.00015891,,0.00010782,0.5504,0.10147,6292.8701780882,0.0000731556,0.0001329135
27913,10.1021/acs.chemmater.6b02498,25095,5(a),31243,Ca9Zn4.5−xAl2x/3Sb9_ x=0.5,undefined,800,,,0.00016678,,0.00011539,0.555,0.113,5995.9227725147,0.0000798348,0.0001438465
27913,10.1021/acs.chemmater.6b02498,25095,5(a),31243,Ca9Zn4.5−xAl2x/3Sb9_ x=0.5,undefined,850,,,0.00017465,,0.00012297,0.55961,0.12453,5725.737188663,0.0000865824,0.0001547192
27913,10.1021/acs.chemmater.6b02498,25093,4(a),31244,Ca9Zn4.5−xAl2x/3Sb9_ x=1,undefined,350,1.3386e+26,0.000095225,0.00050822,,0.00005154,0.38895,-0.00091969,1967.6518043367,0.0000052268,0.0000134383
27913,10.1021/acs.chemmater.6b02498,25093,4(a),31244,Ca9Zn4.5−xAl2x/3Sb9_ x=1,undefined,400,1.3414e+26,0.000088603,0.00050904,,0.000057886,0.38979,0.0041924,1964.482162502,0.0000065826,0.0000168875
27913,10.1021/acs.chemmater.6b02498,25093,4(a),31244,Ca9Zn4.5−xAl2x/3Sb9_ x=1,undefined,450,1.3441e+26,0.000081982,0.00050986,,0.000064231,0.39063,0.0093045,1961.3227160397,0.0000080917,0.0000207144
27913,10.1021/acs.chemmater.6b02498,25093,4(a),31244,Ca9Zn4.5−xAl2x/3Sb9_ x=1,undefined,500,1.3468e+26,0.00007536,0.00051068,,0.000070577,0.39147,0.014417,1958.1734158377,0.0000097539,0.000024916
27913,10.1021/acs.chemmater.6b02498,25093,4(a),31244,Ca9Zn4.5−xAl2x/3Sb9_ x=1,undefined,550,1.3495e+26,0.000068738,0.00051149,,0.000076922,0.39231,0.019529,1955.0724354337,0.0000115682,0.0000294873
27913,10.1021/acs.chemmater.6b02498,25095,5(a),31244,Ca9Zn4.5−xAl2x/3Sb9_ x=1,undefined,600,,,0.00051231,,0.000083268,0.39315,0.024641,1951.9431594152,0.0000135339,0.0000344243
27913,10.1021/acs.chemmater.6b02498,25095,5(a),31244,Ca9Zn4.5−xAl2x/3Sb9_ x=1,undefined,650,,,0.00051313,,0.000089614,0.39399,0.029753,1948.8238847855,0.0000156504,0.0000397227
27913,10.1021/acs.chemmater.6b02498,25095,5(a),31244,Ca9Zn4.5−xAl2x/3Sb9_ x=1,undefined,700,,,0.00051395,,0.000095959,0.39484,0.034865,1945.7145636735,0.0000179164,0.0000453763
27913,10.1021/acs.chemmater.6b02498,25095,5(a),31244,Ca9Zn4.5−xAl2x/3Sb9_ x=1,undefined,750,,,0.00051477,,0.0001023,0.39568,0.039977,1942.6151485129,0.00002033,0.00005138
27913,10.1021/acs.chemmater.6b02498,25095,5(a),31244,Ca9Zn4.5−xAl2x/3Sb9_ x=1,undefined,800,,,0.00051559,,0.00010865,0.39652,0.045089,1939.5255920402,0.0000228958,0.0000577417
27913,10.1021/acs.chemmater.6b02498,25095,5(a),31244,Ca9Zn4.5−xAl2x/3Sb9_ x=1,undefined,850,,,0.00051641,,0.000115,0.39736,0.050201,1936.4458472919,0.0000256095,0.0000644491
27913,10.1021/acs.chemmater.6b02498,25099,10(a),31245,Ca9Zn4.5−xCuxSb9_ x=0,undefined,350,2.1391e+26,0.00061074,0.000040839,,0.000073061,0.77724,0.046034,24486.3978060188,0.0001307062,0.0001681671
27913,10.1021/acs.chemmater.6b02498,25099,10(a),31245,Ca9Zn4.5−xCuxSb9_ x=0,undefined,400,2.1322e+26,0.00056199,0.000045036,,0.000080716,0.75732,0.077423,22204.458655298,0.0001446637,0.0001910205
27913,10.1021/acs.chemmater.6b02498,25099,10(a),31245,Ca9Zn4.5−xCuxSb9_ x=0,undefined,450,2.1253e+26,0.00051324,0.000049233,,0.000088372,0.73741,0.10881,20311.5796315479,0.0001586255,0.0002151117
27913,10.1021/acs.chemmater.6b02498,25099,10(a),31245,Ca9Zn4.5−xCuxSb9_ x=0,undefined,500,2.1184e+26,0.00046449,0.000053429,,0.000096028,0.71749,0.1402,18716.4274083363,0.0001725912,0.0002405486
27913,10.1021/acs.chemmater.6b02498,25101,11(a),31245,Ca9Zn4.5−xCuxSb9_ x=0,undefined,550,,,0.000057626,,0.00010368,0.69758,0.17159,17353.2780342207,0.0001865398,0.0002674099
27913,10.1021/acs.chemmater.6b02498,25101,11(a),31245,Ca9Zn4.5−xCuxSb9_ x=0,undefined,600,,,0.000061823,,0.00011134,0.67766,0.20298,16175.2098733481,0.0002005175,0.000295897
27913,10.1021/acs.chemmater.6b02498,25101,11(a),31245,Ca9Zn4.5−xCuxSb9_ x=0,undefined,650,,,0.000066019,,0.000119,0.65775,0.23437,15147.1546070071,0.0002144989,0.00032611
27913,10.1021/acs.chemmater.6b02498,25101,11(a),31245,Ca9Zn4.5−xCuxSb9_ x=0,undefined,700,,,0.000070216,,0.00012665,0.63783,0.26576,14241.7682579469,0.0002284411,0.0003581536
27913,10.1021/acs.chemmater.6b02498,25101,11(a),31245,Ca9Zn4.5−xCuxSb9_ x=0,undefined,750,,,0.000074413,,0.00013431,0.61792,0.29715,13438.5120879416,0.0002424197,0.0003923156
27913,10.1021/acs.chemmater.6b02498,25101,11(a),31245,Ca9Zn4.5−xCuxSb9_ x=0,undefined,800,,,0.00007861,,0.00014196,0.598,0.32853,12721.027859051,0.0002563623,0.0004286995
27913,10.1021/acs.chemmater.6b02498,25101,11(a),31245,Ca9Zn4.5−xCuxSb9_ x=0,undefined,850,,,0.000082806,,0.00014962,0.57809,0.35992,12076.419583122,0.0002703445,0.0004676512
27913,10.1021/acs.chemmater.6b02498,25099,10(a),31246,Ca9Zn4.5−xCuxSb9_ x=0.05,undefined,350,2.4993e+26,0.0010656,0.000016808,,0.000082976,0.89882,0.15476,59495.4783436459,0.0004096274,0.000455739
27913,10.1021/acs.chemmater.6b02498,25099,10(a),31246,Ca9Zn4.5−xCuxSb9_ x=0.05,undefined,400,2.4982e+26,0.00099738,0.000018774,,0.000090301,0.8846,0.209,53265.1539362949,0.0004343385,0.0004909999
27913,10.1021/acs.chemmater.6b02498,25099,10(a),31246,Ca9Zn4.5−xCuxSb9_ x=0.05,undefined,450,2.4972e+26,0.00092915,0.00002074,,0.000097626,0.87038,0.26323,48216.0077145612,0.0004595389,0.000527975
27913,10.1021/acs.chemmater.6b02498,25099,10(a),31246,Ca9Zn4.5−xCuxSb9_ x=0.05,undefined,500,2.4961e+26,0.00086091,0.000022706,,0.00010495,0.85616,0.31746,44041.2225843389,0.0004850922,0.0005665905
27913,10.1021/acs.chemmater.6b02498,25101,11(a),31246,Ca9Zn4.5−xCuxSb9_ x=0.05,undefined,550,,,0.000024673,,0.00011228,0.84193,0.37169,40530.1341547441,0.0005109552,0.0006068856
27913,10.1021/acs.chemmater.6b02498,25101,11(a),31246,Ca9Zn4.5−xCuxSb9_ x=0.05,undefined,600,,,0.000026639,,0.0001196,0.82771,0.42592,37538.9466571568,0.0005369631,0.0006487334
27913,10.1021/acs.chemmater.6b02498,25101,11(a),31246,Ca9Zn4.5−xCuxSb9_ x=0.05,undefined,650,,,0.000028605,,0.00012693,0.81349,0.48016,34958.9232651634,0.0005632311,0.0006923639
27913,10.1021/acs.chemmater.6b02498,25101,11(a),31246,Ca9Zn4.5−xCuxSb9_ x=0.05,undefined,700,,,0.000030571,,0.00013425,0.79927,0.53439,32710.7389355926,0.0005895477,0.0007376077
27913,10.1021/acs.chemmater.6b02498,25101,11(a),31246,Ca9Zn4.5−xCuxSb9_ x=0.05,undefined,750,,,0.000032537,,0.00014158,0.78504,0.58862,30734.2410179181,0.0006160647,0.0007847558
27913,10.1021/acs.chemmater.6b02498,25101,11(a),31246,Ca9Zn4.5−xCuxSb9_ x=0.05,undefined,800,,,0.000034503,,0.0001489,0.77082,0.64285,28982.9869866388,0.0006425879,0.000833642
27913,10.1021/acs.chemmater.6b02498,25101,11(a),31246,Ca9Zn4.5−xCuxSb9_ x=0.05,undefined,850,,,0.000036469,,0.00015623,0.7566,0.69709,27420.5489593902,0.0006692756,0.0008845832
27913,10.1021/acs.chemmater.6b02498,25099,10(a),31247,Ca9Zn4.5−xCuxSb9_ x=0.1,undefined,350,3.1795e+26,0.00085842,0.000019941,,0.000085262,0.91123,0.13076,50147.9364124166,0.0003645559,0.0004000701
27913,10.1021/acs.chemmater.6b02498,25099,10(a),31247,Ca9Zn4.5−xCuxSb9_ x=0.1,undefined,400,3.1245e+26,0.00081664,0.000021894,,0.000092102,0.89715,0.17956,45674.6140495113,0.0003874476,0.0004318649
27913,10.1021/acs.chemmater.6b02498,25099,10(a),31247,Ca9Zn4.5−xCuxSb9_ x=0.1,undefined,450,3.0695e+26,0.00077485,0.000023847,,0.000098941,0.88306,0.22837,41933.9958904684,0.0004105054,0.0004648669
27913,10.1021/acs.chemmater.6b02498,25099,10(a),31247,Ca9Zn4.5−xCuxSb9_ x=0.1,undefined,500,3.0144e+26,0.00073307,0.0000258,,0.00010578,0.86897,0.27718,38759.6899224806,0.000433698,0.0004990943
27913,10.1021/acs.chemmater.6b02498,25101,11(a),31247,Ca9Zn4.5−xCuxSb9_ x=0.1,undefined,550,,,0.000027754,,0.00011262,0.85489,0.32598,36030.8424010953,0.0004569887,0.0005345585
27913,10.1021/acs.chemmater.6b02498,25101,11(a),31247,Ca9Zn4.5−xCuxSb9_ x=0.1,undefined,600,,,0.000029707,,0.00011946,0.8408,0.37479,33662.0998417881,0.0004803814,0.0005713385
27913,10.1021/acs.chemmater.6b02498,25101,11(a),31247,Ca9Zn4.5−xCuxSb9_ x=0.1,undefined,650,,,0.00003166,,0.0001263,0.82672,0.42359,31585.5969677827,0.0005038437,0.000609449
27913,10.1021/acs.chemmater.6b02498,25101,11(a),31247,Ca9Zn4.5−xCuxSb9_ x=0.1,undefined,700,,,0.000033613,,0.00013314,0.81263,0.4724,29750.3941927231,0.0005273632,0.0006489586
27913,10.1021/acs.chemmater.6b02498,25101,11(a),31247,Ca9Zn4.5−xCuxSb9_ x=0.1,undefined,750,,,0.000035566,,0.00013998,0.79855,0.52121,28116.7407074172,0.0005509307,0.0006899138
27913,10.1021/acs.chemmater.6b02498,25101,11(a),31247,Ca9Zn4.5−xCuxSb9_ x=0.1,undefined,800,,,0.000037519,,0.00014682,0.78446,0.57001,26653.1623977185,0.0005745386,0.0007324001
27913,10.1021/acs.chemmater.6b02498,25101,11(a),31247,Ca9Zn4.5−xCuxSb9_ x=0.1,undefined,850,,,0.000039473,,0.00015366,0.77037,0.61882,25333.7724520558,0.0005981657,0.0007764655
27913,10.1021/acs.chemmater.6b02498,25099,10(a),31248,Ca9Zn4.5−xCuxSb9_ x=0.15,undefined,350,4.2321e+26,0.00072859,0.000018801,,0.000081112,0.98606,0.098663,53188.6601776501,0.0003499365,0.0003548836
27913,10.1021/acs.chemmater.6b02498,25099,10(a),31248,Ca9Zn4.5−xCuxSb9_ x=0.15,undefined,400,4.2136e+26,0.00067992,0.000020642,,0.000088124,0.95679,0.15717,48444.9181280884,0.0003762155,0.0003932059
27913,10.1021/acs.chemmater.6b02498,25099,10(a),31248,Ca9Zn4.5−xCuxSb9_ x=0.15,undefined,450,4.1952e+26,0.00063124,0.000022484,,0.000095136,0.92752,0.21568,44476.0718733321,0.0004025466,0.0004340032
27913,10.1021/acs.chemmater.6b02498,25099,10(a),31248,Ca9Zn4.5−xCuxSb9_ x=0.15,undefined,500,4.1767e+26,0.00058256,0.000024325,,0.00010215,0.89825,0.27419,41109.9691675231,0.000428967,0.0004775586
27913,10.1021/acs.chemmater.6b02498,25101,11(a),31248,Ca9Zn4.5−xCuxSb9_ x=0.15,undefined,550,,,0.000026167,,0.00010916,0.86898,0.3327,38216.0736805901,0.0004553791,0.0005240387
27913,10.1021/acs.chemmater.6b02498,25101,11(a),31248,Ca9Zn4.5−xCuxSb9_ x=0.15,undefined,600,,,0.000028008,,0.00011617,0.8397,0.39121,35704.0845472722,0.0004818434,0.000573828
27913,10.1021/acs.chemmater.6b02498,25101,11(a),31248,Ca9Zn4.5−xCuxSb9_ x=0.15,undefined,650,,,0.000029849,,0.00012318,0.81043,0.44972,33501.9598646521,0.0005083357,0.000627242
27913,10.1021/acs.chemmater.6b02498,25101,11(a),31248,Ca9Zn4.5−xCuxSb9_ x=0.15,undefined,700,,,0.000031691,,0.0001302,0.78116,0.50823,31554.7000725758,0.0005349165,0.0006847721
27913,10.1021/acs.chemmater.6b02498,25101,11(a),31248,Ca9Zn4.5−xCuxSb9_ x=0.15,undefined,750,,,0.000033532,,0.00013721,0.75189,0.56674,29822.2593343672,0.0005614513,0.00074672
27913,10.1021/acs.chemmater.6b02498,25101,11(a),31248,Ca9Zn4.5−xCuxSb9_ x=0.15,undefined,800,,,0.000035374,,0.00014422,0.72262,0.62525,28269.3503703285,0.0005879858,0.000813686
27913,10.1021/acs.chemmater.6b02498,25101,11(a),31248,Ca9Zn4.5−xCuxSb9_ x=0.15,undefined,850,,,0.000037215,,0.00015123,0.69334,0.68376,26870.8853956738,0.0006145509,0.000886363
27913,10.1021/acs.chemmater.6b02498,25099,10(a),31249,Ca9Zn4.5−xCuxSb9_ x=0.2,undefined,350,5.3814e+26,0.00061381,0.000020665,,0.000082687,1.0858,0.07855,48390.999274135,0.000330856,0.0003047118
27913,10.1021/acs.chemmater.6b02498,25099,10(a),31249,Ca9Zn4.5−xCuxSb9_ x=0.2,undefined,400,5.467e+26,0.00056037,0.000022606,,0.000089742,1.053,0.13097,44236.0435282668,0.0003562606,0.0003383291
27913,10.1021/acs.chemmater.6b02498,25099,10(a),31249,Ca9Zn4.5−xCuxSb9_ x=0.2,undefined,450,5.5526e+26,0.00050693,0.000024547,,0.000096796,1.0202,0.1834,40738.1757444902,0.0003816949,0.0003741374
27913,10.1021/acs.chemmater.6b02498,25099,10(a),31249,Ca9Zn4.5−xCuxSb9_ x=0.2,undefined,500,5.6383e+26,0.00045349,0.000026488,,0.00010385,0.98738,0.23582,37752.9447296889,0.0004071588,0.0004123628
27913,10.1021/acs.chemmater.6b02498,25101,11(a),31249,Ca9Zn4.5−xCuxSb9_ x=0.2,undefined,550,,,0.00002843,,0.0001109,0.95457,0.28825,35174.1118536757,0.0004325997,0.0004531881
27913,10.1021/acs.chemmater.6b02498,25101,11(a),31249,Ca9Zn4.5−xCuxSb9_ x=0.2,undefined,600,,,0.000030371,,0.00011796,0.92176,0.34067,32926.1466530572,0.0004581529,0.0004970414
27913,10.1021/acs.chemmater.6b02498,25101,11(a),31249,Ca9Zn4.5−xCuxSb9_ x=0.2,undefined,650,,,0.000032312,,0.00012501,0.88895,0.3931,30948.2545184452,0.0004836439,0.0005440619
27913,10.1021/acs.chemmater.6b02498,25101,11(a),31249,Ca9Zn4.5−xCuxSb9_ x=0.2,undefined,700,,,0.000034253,,0.00013207,0.85614,0.44552,29194.523107465,0.000509225,0.0005947918
27913,10.1021/acs.chemmater.6b02498,25101,11(a),31249,Ca9Zn4.5−xCuxSb9_ x=0.2,undefined,750,,,0.000036194,,0.00013912,0.82332,0.49794,27628.8887660938,0.0005347399,0.0006494921
27913,10.1021/acs.chemmater.6b02498,25101,11(a),31249,Ca9Zn4.5−xCuxSb9_ x=0.2,undefined,800,,,0.000038136,,0.00014618,0.79051,0.55037,26221.942521502,0.000560326,0.0007088158
27913,10.1021/acs.chemmater.6b02498,25101,11(a),31249,Ca9Zn4.5−xCuxSb9_ x=0.2,undefined,850,,,0.000040077,,0.00015323,0.7577,0.60279,24951.9674626344,0.000585858,0.0007732058
