Repository: RamyaGuru/STD2_EffMass

# STD2_EffMass
Effective mass modeling of StarryData2 data

File: csvfiles/DefectEngineerRealizing10.1021acsenergylett.7b00742.csv
sid,DOI,figureid,fignum,sampleid,samplename,composition,Temperature,Carrier concentration,Electrical conductivity,Hall movility,Seebeck coefficient,Thermal conductivity,ZT,Electrical resistivity,Power factor,Figure of merit Z
27909,10.1021/acsenergylett.7b00742,24963,Figure 1A,31107,Mg3.2Sb1.5Bi0.49Te0.01_ 923K_ 2min,undefined,350,3.4466e+25,19975,0.0053679,-0.00021114,1.0205,0.33681,0.0000500626,0.0008904875,0.0008725992
27909,10.1021/acsenergylett.7b00742,24963,Figure 1A,31107,Mg3.2Sb1.5Bi0.49Te0.01_ 923K_ 2min,undefined,400,3.5118e+25,20793,0.0051698,-0.00022098,0.99531,0.49321,0.0000480931,0.0010153671,0.0010201516
27909,10.1021/acsenergylett.7b00742,24963,Figure 1A,31107,Mg3.2Sb1.5Bi0.49Te0.01_ 923K_ 2min,undefined,450,3.577e+25,21611,0.0049716,-0.00023082,0.97011,0.6496,0.0000462727,0.0011513881,0.0011868634
27909,10.1021/acsenergylett.7b00742,24963,Figure 1A,31107,Mg3.2Sb1.5Bi0.49Te0.01_ 923K_ 2min,undefined,500,3.6422e+25,22428,0.0047735,-0.00024065,0.94491,0.80599,0.0000445871,0.0012988598,0.0013745857
27909,10.1021/acsenergylett.7b00742,24963,Figure 1A,31107,Mg3.2Sb1.5Bi0.49Te0.01_ 923K_ 2min,undefined,550,3.7074e+25,23246,0.0045753,-0.00025049,0.91971,0.96238,0.0000430182,0.0014585759,0.0015859084
27909,10.1021/acsenergylett.7b00742,24963,Figure 1A,31107,Mg3.2Sb1.5Bi0.49Te0.01_ 923K_ 2min,undefined,600,3.7726e+25,24064,0.0043772,-0.00026033,0.89452,1.1188,0.0000415559,0.0016308584,0.0018231659
27909,10.1021/acsenergylett.7b00742,24963,Figure 1A,31107,Mg3.2Sb1.5Bi0.49Te0.01_ 923K_ 2min,undefined,650,3.8378e+25,24882,0.004179,-0.00027016,0.86932,1.2752,0.0000401897,0.0018160482,0.0020890446
27909,10.1021/acsenergylett.7b00742,24963,Figure 1A,31107,Mg3.2Sb1.5Bi0.49Te0.01_ 923K_ 2min,undefined,700,3.903e+25,25700,0.0039809,-0.00028,0.84412,1.4316,0.0000389105,0.00201488,0.0023869592
27909,10.1021/acsenergylett.7b00742,24963,Figure 1A,31107,Mg3.2Sb1.5Bi0.49Te0.01_ 923K_ 2min,undefined,750,3.9681e+25,26518,0.0037827,-0.00028984,0.81892,1.5879,0.0000377102,0.0022277036,0.0027202945
27909,10.1021/acsenergylett.7b00742,24963,Figure 1A,31108,Mg3.2Sb1.5Bi0.49Te0.01_ 973K_ 2min,undefined,350,2.9046e+25,41920,0.007658,-0.00020599,1.0247,0.65666,0.000023855,0.0017787444,0.0017358685
27909,10.1021/acsenergylett.7b00742,24963,Figure 1A,31108,Mg3.2Sb1.5Bi0.49Te0.01_ 973K_ 2min,undefined,400,2.9905e+25,39278,0.0071283,-0.00022025,0.99563,0.77734,0.0000254595,0.0019053782,0.0019137413
27909,10.1021/acsenergylett.7b00742,24963,Figure 1A,31108,Mg3.2Sb1.5Bi0.49Te0.01_ 973K_ 2min,undefined,450,3.0764e+25,36636,0.0065987,-0.0002321,0.96655,0.89803,0.0000272956,0.0019735963,0.0020418978
27909,10.1021/acsenergylett.7b00742,24963,Figure 1A,31108,Mg3.2Sb1.5Bi0.49Te0.01_ 973K_ 2min,undefined,500,3.1623e+25,33994,0.0060691,-0.00024214,0.93747,1.0187,0.000029417,0.0019931287,0.002126072
27909,10.1021/acsenergylett.7b00742,24963,Figure 1A,31108,Mg3.2Sb1.5Bi0.49Te0.01_ 973K_ 2min,undefined,550,3.2483e+25,31352,0.0055394,-0.00025098,0.90839,1.1394,0.0000318959,0.0019748926,0.002174058
27909,10.1021/acsenergylett.7b00742,24963,Figure 1A,31108,Mg3.2Sb1.5Bi0.49Te0.01_ 973K_ 2min,undefined,600,3.3342e+25,28710,0.0050098,-0.00025923,0.87931,1.2601,0.0000348311,0.0019293175,0.0021941267
27909,10.1021/acsenergylett.7b00742,24963,Figure 1A,31108,Mg3.2Sb1.5Bi0.49Te0.01_ 973K_ 2min,undefined,650,3.4201e+25,26068,0.0044802,-0.00026749,0.85023,1.3808,0.0000383612,0.0018651889,0.0021937462
27909,10.1021/acsenergylett.7b00742,24963,Figure 1A,31108,Mg3.2Sb1.5Bi0.49Te0.01_ 973K_ 2min,undefined,700,3.506e+25,23426,0.0039505,-0.00027639,0.82115,1.5015,0.0000426876,0.0017895457,0.0021793164
27909,10.1021/acsenergylett.7b00742,24963,Figure 1A,31108,Mg3.2Sb1.5Bi0.49Te0.01_ 973K_ 2min,undefined,750,3.5919e+25,20784,0.0034209,-0.00028651,0.79207,1.6221,0.0000481139,0.0017061166,0.0021539972
27909,10.1021/acsenergylett.7b00742,24963,Figure 1A,31109,Mg3.2Sb1.5Bi0.49Te0.01_ 1023K_ 2min,undefined,350,2.6506e+25,44181,0.010415,-0.00020337,1.0289,0.65917,0.0000226342,0.0018272977,0.0017759722
27909,10.1021/acsenergylett.7b00742,24963,Figure 1A,31109,Mg3.2Sb1.5Bi0.49Te0.01_ 1023K_ 2min,undefined,400,2.6922e+25,41214,0.0095676,-0.00021844,1.0017,0.76894,0.0000242636,0.0019665686,0.0019632311
27909,10.1021/acsenergylett.7b00742,24963,Figure 1A,31109,Mg3.2Sb1.5Bi0.49Te0.01_ 1023K_ 2min,undefined,450,2.7338e+25,38247,0.0087206,-0.00022938,0.9745,0.8787,0.0000261458,0.002012373,0.0020650313
27909,10.1021/acsenergylett.7b00742,24963,Figure 1A,31109,Mg3.2Sb1.5Bi0.49Te0.01_ 1023K_ 2min,undefined,500,2.7753e+25,35280,0.0078735,-0.00023812,0.94731,0.98847,0.0000283447,0.002000416,0.0021116805
27909,10.1021/acsenergylett.7b00742,24963,Figure 1A,31109,Mg3.2Sb1.5Bi0.49Te0.01_ 1023K_ 2min,undefined,550,2.8169e+25,32312,0.0070265,-0.00024605,0.92013,1.0982,0.0000309483,0.0019561879,0.0021259908
27909,10.1021/acsenergylett.7b00742,24963,Figure 1A,31109,Mg3.2Sb1.5Bi0.49Te0.01_ 1023K_ 2min,undefined,600,2.8585e+25,29345,0.0061794,-0.00025403,0.89294,1.208,0.0000340774,0.0018936693,0.0021207128
27909,10.1021/acsenergylett.7b00742,24963,Figure 1A,31109,Mg3.2Sb1.5Bi0.49Te0.01_ 1023K_ 2min,undefined,650,2.9001e+25,26378,0.0053324,-0.00026236,0.86575,1.3178,0.0000379104,0.0018156708,0.002097223
27909,10.1021/acsenergylett.7b00742,24963,Figure 1A,31109,Mg3.2Sb1.5Bi0.49Te0.01_ 1023K_ 2min,undefined,700,2.9417e+25,23411,0.0044854,-0.00027084,0.83856,1.4275,0.000042715,0.0017172976,0.0020479127
27909,10.1021/acsenergylett.7b00742,24963,Figure 1A,31109,Mg3.2Sb1.5Bi0.49Te0.01_ 1023K_ 2min,undefined,750,2.9833e+25,20444,0.0036383,-0.00027871,0.81137,1.5373,0.0000489141,0.0015880749,0.0019572758
27909,10.1021/acsenergylett.7b00742,24963,Figure 1A,31110,Mg3.2Sb1.5Bi0.49Te0.01_ 1073K_ 2min,undefined,350,2.8399e+25,48034,0.010635,-0.00020179,1.0319,0.69199,0.0000208186,0.0019559062,0.0018954417
27909,10.1021/acsenergylett.7b00742,24963,Figure 1A,31110,Mg3.2Sb1.5Bi0.49Te0.01_ 1073K_ 2min,undefined,400,2.9247e+25,44302,0.0096706,-0.00021191,1.0019,0.79391,0.0000225723,0.0019894189,0.0019856462
27909,10.1021/acsenergylett.7b00742,24963,Figure 1A,31110,Mg3.2Sb1.5Bi0.49Te0.01_ 1073K_ 2min,undefined,450,3.0094e+25,40571,0.0087062,-0.00022204,0.972,0.89583,0.0000246481,0.0020002218,0.0020578413
27909,10.1021/acsenergylett.7b00742,24963,Figure 1A,31110,Mg3.2Sb1.5Bi0.49Te0.01_ 1073K_ 2min,undefined,500,3.0942e+25,36840,0.0077418,-0.00023217,0.94206,0.99775,0.0000271444,0.0019857832,0.0021079158
27909,10.1021/acsenergylett.7b00742,24963,Figure 1A,31110,Mg3.2Sb1.5Bi0.49Te0.01_ 1073K_ 2min,undefined,550,3.1789e+25,33108,0.0067774,-0.0002423,0.91211,1.0997,0.0000302042,0.0019437472,0.0021310447
27909,10.1021/acsenergylett.7b00742,24963,Figure 1A,31110,Mg3.2Sb1.5Bi0.49Te0.01_ 1073K_ 2min,undefined,600,3.2637e+25,29377,0.0058129,-0.00025243,0.88217,1.2016,0.0000340402,0.001871929,0.0021219595
27909,10.1021/acsenergylett.7b00742,24963,Figure 1A,31110,Mg3.2Sb1.5Bi0.49Te0.01_ 1073K_ 2min,undefined,650,3.3484e+25,25646,0.0048485,-0.00026256,0.85222,1.3035,0.0000389924,0.0017679776,0.0020745554
27909,10.1021/acsenergylett.7b00742,24963,Figure 1A,31110,Mg3.2Sb1.5Bi0.49Te0.01_ 1073K_ 2min,undefined,700,3.4332e+25,21915,0.0038841,-0.00027269,0.82228,1.4054,0.0000456308,0.0016295958,0.0019818016
27909,10.1021/acsenergylett.7b00742,24963,Figure 1A,31110,Mg3.2Sb1.5Bi0.49Te0.01_ 1073K_ 2min,undefined,750,3.5179e+25,18183,0.0029197,-0.00028282,0.79234,1.5074,0.0000549964,0.0014544064,0.0018355837
27909,10.1021/acsenergylett.7b00742,24963,Figure 1A,31111,Mg3.2Sb1.5Bi0.49Te0.01_ 1073K_ 30min,undefined,350,2.7873e+25,50236,0.011047,-0.00020295,1.0502,0.71349,0.000019906,0.0020691557,0.0019702492
27909,10.1021/acsenergylett.7b00742,24963,Figure 1A,31111,Mg3.2Sb1.5Bi0.49Te0.01_ 1073K_ 30min,undefined,400,2.8647e+25,45967,0.010022,-0.00021343,1.0189,0.80627,0.0000217547,0.0020939056,0.0020550648
27909,10.1021/acsenergylett.7b00742,24963,Figure 1A,31111,Mg3.2Sb1.5Bi0.49Te0.01_ 1073K_ 30min,undefined,450,2.9422e+25,41698,0.0089964,-0.00022391,0.98754,0.89906,0.000023982,0.0020905579,0.0021169349
27909,10.1021/acsenergylett.7b00742,24963,Figure 1A,31111,Mg3.2Sb1.5Bi0.49Te0.01_ 1073K_ 30min,undefined,500,3.0197e+25,37429,0.0079711,-0.00023439,0.9562,0.99185,0.0000267173,0.0020562996,0.0021504911
27909,10.1021/acsenergylett.7b00742,24963,Figure 1A,31111,Mg3.2Sb1.5Bi0.49Te0.01_ 1073K_ 30min,undefined,550,3.0972e+25,33160,0.0069457,-0.00024487,0.92485,1.0846,0.0000301568,0.0019883173,0.0021498808
27909,10.1021/acsenergylett.7b00742,24963,Figure 1A,31111,Mg3.2Sb1.5Bi0.49Te0.01_ 1073K_ 30min,undefined,600,3.1746e+25,28891,0.0059204,-0.00025535,0.89351,1.1774,0.0000346129,0.0018837979,0.002108312
27909,10.1021/acsenergylett.7b00742,24963,Figure 1A,31111,Mg3.2Sb1.5Bi0.49Te0.01_ 1073K_ 30min,undefined,650,3.2521e+25,24622,0.0048951,-0.00026584,0.86217,1.2702,0.0000406141,0.001740059,0.0020182319
27909,10.1021/acsenergylett.7b00742,24963,Figure 1A,31111,Mg3.2Sb1.5Bi0.49Te0.01_ 1073K_ 30min,undefined,700,3.3296e+25,20353,0.0038698,-0.00027632,0.83083,1.363,0.0000491328,0.0015540074,0.0018704276
27909,10.1021/acsenergylett.7b00742,24963,Figure 1A,31111,Mg3.2Sb1.5Bi0.49Te0.01_ 1073K_ 30min,undefined,750,3.407e+25,16084,0.0028445,-0.0002868,0.79948,1.4558,0.0000621736,0.0013229772,0.0016547971
27909,10.1021/acsenergylett.7b00742,24963,Figure 1A,31112,Tamaki et al. Ref [46],undefined,350,,18329,0.0051767,,,,0.0000545584,,
27909,10.1021/acsenergylett.7b00742,24963,Figure 1A,31112,Tamaki et al. Ref [46],undefined,400,,19086,0.0052668,,,,0.0000523944,,
27909,10.1021/acsenergylett.7b00742,24963,Figure 1A,31112,Tamaki et al. Ref [46],undefined,450,,19842,0.0053569,,,,0.0000503981,,
27909,10.1021/acsenergylett.7b00742,24963,Figure 1A,31112,Tamaki et al. Ref [46],undefined,500,,20599,0.0054469,,,,0.000048546,,
27909,10.1021/acsenergylett.7b00742,24963,Figure 1A,31112,Tamaki et al. Ref [46],undefined,550,,21356,0.005537,,,,0.0000468252,,
27909,10.1021/acsenergylett.7b00742,24963,Figure 1A,31112,Tamaki et al. Ref [46],undefined,600,,22112,0.005627,,,,0.0000452243,,
27909,10.1021/acsenergylett.7b00742,24963,Figure 1A,31112,Tamaki et al. Ref [46],undefined,650,,22869,0.0057171,,,,0.0000437273,,
27909,10.1021/acsenergylett.7b00742,24963,Figure 1A,31112,Tamaki et al. Ref [46],undefined,700,,23626,0.0058071,,,,0.0000423263,,

File: csvfiles/DopingEffectThermo10.1007s1166400906697.csv
sid,DOI,figureid,fignum,sampleid,samplename,composition,Temperature,Carrier concentration,Carrier mobility,Electrical resistivity,Seebeck coefficient,Thermal conductivity,ZT,Electrical conductivity,Power factor,Figure of merit Z
11048,10.1007/s11664-009-0669-7,17607,1(c),21141,undoped,AgSbTe2 ,350,,,0.000076503,0.00026801,0.63447,0.41788,13071.3828215887,0.0009389091,0.0014798321
11048,10.1007/s11664-009-0669-7,17607,1(c),21141,undoped,AgSbTe2 ,400,,,0.000081716,0.00029147,0.61752,0.49313,12237.5055068775,0.0010396344,0.0016835639
11048,10.1007/s11664-009-0669-7,17607,1(c),21141,undoped,AgSbTe2 ,450,,,,,0.60056,,,,
11048,10.1007/s11664-009-0669-7,17608,2_S,21141,undoped,AgSbTe2 ,100,,,0.000050437,0.00015069,,0.041642,19826.7145151377,0.0004502146,
11048,10.1007/s11664-009-0669-7,17608,2_S,21141,undoped,AgSbTe2 ,150,,,0.00005565,0.00017415,,0.11689,17969.4519317161,0.0005449815,
11048,10.1007/s11664-009-0669-7,17608,2_S,21141,undoped,AgSbTe2 ,200,,,0.000060863,0.00019762,,0.19214,16430.3435584838,0.0006416651,
11048,10.1007/s11664-009-0669-7,17608,2_S,21141,undoped,AgSbTe2 ,250,,,0.000066076,0.00022108,,0.26738,15134.0880198559,0.0007396992,
11048,10.1007/s11664-009-0669-7,17608,2_S,21141,undoped,AgSbTe2 ,300,,,0.00007129,0.00024454,,0.34263,14027.2127928181,0.0008388247,
11048,10.1007/s11664-009-0669-7,17607,1(c),21142,2%AgTe,2%AgTe+AgSbTe2,300,,,0.000051651,0.0002324,0.81798,0.38687,19360.7093763916,0.0010456673,0.0012783531
11048,10.1007/s11664-009-0669-7,17607,1(c),21142,2%AgTe,2%AgTe+AgSbTe2,350,,,0.000056029,0.00025814,0.82005,0.47226,17847.9001945421,0.0011893173,0.0014502985
11048,10.1007/s11664-009-0669-7,17607,1(c),21142,2%AgTe,2%AgTe+AgSbTe2,400,,,,0.00028388,0.82211,0.55766,,,
11048,10.1007/s11664-009-0669-7,17608,2_S,21142,2%AgTe,2%AgTe+AgSbTe2,100,,,0.000034141,0.00012945,,0.045287,29290.2961248938,0.0004908264,
11048,10.1007/s11664-009-0669-7,17608,2_S,21142,2%AgTe,2%AgTe+AgSbTe2,150,,,0.000038519,0.00015519,,0.13068,25961.2139463641,0.0006252482,
11048,10.1007/s11664-009-0669-7,17608,2_S,21142,2%AgTe,2%AgTe+AgSbTe2,200,,,0.000042896,0.00018092,,0.21608,23312.1969414398,0.0007630559,
11048,10.1007/s11664-009-0669-7,17608,2_S,21142,2%AgTe,2%AgTe+AgSbTe2,250,,,0.000047274,0.00020666,,0.30147,21153.2766425519,0.0009034217,
11048,10.1007/s11664-009-0669-7,17607,1(c),21143,1%NaTe,1%AgTe+AgSbTe2,300,,,0.000097189,0.00029318,0.70327,0.49074,10289.2302626841,0.0008844058,0.0012575622
11048,10.1007/s11664-009-0669-7,17607,1(c),21143,1%NaTe,1%AgTe+AgSbTe2,350,,,0.00010375,0.00032505,0.69802,0.61484,9638.5542168675,0.0010183856,0.0014589633
11048,10.1007/s11664-009-0669-7,17607,1(c),21143,1%NaTe,1%AgTe+AgSbTe2,400,,,0.00011031,,0.69277,0.73893,9065.361254646,,
11048,10.1007/s11664-009-0669-7,17607,1(c),21143,1%NaTe,1%AgTe+AgSbTe2,450,,,,,0.68752,,,,
11048,10.1007/s11664-009-0669-7,17608,2_S,21143,1%NaTe,1%AgTe+AgSbTe2,100,,,0.000070954,0.00016573,,-0.0056523,14093.6381317473,0.000387102,
11048,10.1007/s11664-009-0669-7,17608,2_S,21143,1%NaTe,1%AgTe+AgSbTe2,150,,,0.000077513,0.00019759,,0.11845,12901.0617573826,0.0005036808,
11048,10.1007/s11664-009-0669-7,17608,2_S,21143,1%NaTe,1%AgTe+AgSbTe2,200,,,0.000084071,0.00022946,,0.24254,11894.7080443911,0.0006262789,
11048,10.1007/s11664-009-0669-7,17608,2_S,21143,1%NaTe,1%AgTe+AgSbTe2,250,,,0.00009063,0.00026132,,0.36664,11033.873993159,0.0007534828,
11048,10.1007/s11664-009-0669-7,17607,1(c),21144,1.5%TlTe+AgSbTe2,1.5%TlTe+AgSbTe2,300,,,0.000070441,0.00028379,0.64087,0.64537,14196.2777359776,0.0011433223,0.0017840159
11048,10.1007/s11664-009-0669-7,17607,1(c),21144,1.5%TlTe+AgSbTe2,1.5%TlTe+AgSbTe2,350,,,0.000063155,0.00030643,0.6323,0.81252,15834.0590610403,0.0014868078,0.0023514278
11048,10.1007/s11664-009-0669-7,17607,1(c),21144,1.5%TlTe+AgSbTe2,1.5%TlTe+AgSbTe2,400,,,,0.00032908,0.62372,0.97966,,,
11048,10.1007/s11664-009-0669-7,17607,1(c),21144,1.5%TlTe+AgSbTe2,1.5%TlTe+AgSbTe2,450,,,,,0.61514,,,,
11048,10.1007/s11664-009-0669-7,17608,2_S,21144,1.5%TlTe+AgSbTe2,1.5%TlTe+AgSbTe2,100,,,0.000099585,0.0001932,,-0.023204,10041.6729427123,0.0003748179,
11048,10.1007/s11664-009-0669-7,17608,2_S,21144,1.5%TlTe+AgSbTe2,1.5%TlTe+AgSbTe2,150,,,0.000092299,0.00021585,,0.14394,10834.3535682943,0.0005047858,
11048,10.1007/s11664-009-0669-7,17608,2_S,21144,1.5%TlTe+AgSbTe2,1.5%TlTe+AgSbTe2,200,,,0.000085013,0.00023849,,0.31108,11762.9068495407,0.0006690445,
11048,10.1007/s11664-009-0669-7,17608,2_S,21144,1.5%TlTe+AgSbTe2,1.5%TlTe+AgSbTe2,250,,,0.000077727,0.00026114,,0.47823,12865.5422182768,0.0008773541,
11048,10.1007/s11664-009-0669-7,17607,1(c),21145,1%BiTe,1%BiTe+AgSbTe2,300,,,0.000085874,0.00025911,0.64236,0.29672,11644.9682092368,0.0007818198,0.0012171053
11048,10.1007/s11664-009-0669-7,17607,1(c),21145,1%BiTe,1%BiTe+AgSbTe2,350,,,0.000092666,0.00028464,0.63681,0.36299,10791.4445427665,0.0008743221,0.0013729717
11048,10.1007/s11664-009-0669-7,17607,1(c),21145,1%BiTe,1%BiTe+AgSbTe2,400,,,,0.00031018,0.63127,0.42926,,,
11048,10.1007/s11664-009-0669-7,17607,1(c),21145,1%BiTe,1%BiTe+AgSbTe2,450,,,,,0.62572,,,,
11048,10.1007/s11664-009-0669-7,17608,2_S,21145,1%BiTe,1%BiTe+AgSbTe2,100,,,0.000058705,0.00015697,,0.03164,17034.3241631888,0.0004197186,
11048,10.1007/s11664-009-0669-7,17608,2_S,21145,1%BiTe,1%BiTe+AgSbTe2,150,,,0.000065497,0.0001825,,0.09791,15267.8748644976,0.0005085157,
11048,10.1007/s11664-009-0669-7,17608,2_S,21145,1%BiTe,1%BiTe+AgSbTe2,200,,,0.000072289,0.00020804,,0.16418,13833.3633056205,0.0005987168,
11048,10.1007/s11664-009-0669-7,17608,2_S,21145,1%BiTe,1%BiTe+AgSbTe2,250,,,0.000079082,0.00023357,,0.23045,12645.1025517817,0.0006898529,
11048,10.1007/s11664-009-0669-7,17607,1(c),21146,1%excessPb,1%+AgSbTe2,300,,,0.00012635,0.00030615,0.70312,0.26348,7914.5231499802,0.000741811,0.0010550276
11048,10.1007/s11664-009-0669-7,17607,1(c),21146,1%excessPb,1%+AgSbTe2,350,,,0.00013681,0.00033303,0.69198,0.32178,7309.4072070755,0.0008106789,0.0011715352
11048,10.1007/s11664-009-0669-7,17607,1(c),21146,1%excessPb,1%+AgSbTe2,400,,,0.00014727,0.00035992,0.68084,0.38008,6790.2492021457,0.0008796252,0.0012919705
11048,10.1007/s11664-009-0669-7,17607,1(c),21146,1%excessPb,1%+AgSbTe2,450,,,,,0.6697,,,,
11048,10.1007/s11664-009-0669-7,17608,2_S,21146,1%excessPb,1%+AgSbTe2,100,,,0.00008452,0.00019863,,0.030279,11831.5191670611,0.0004667993,
11048,10.1007/s11664-009-0669-7,17608,2_S,21146,1%excessPb,1%+AgSbTe2,150,,,0.000094979,0.00022551,,0.088579,10528.6431737542,0.0005354316,
11048,10.1007/s11664-009-0669-7,17608,2_S,21146,1%excessPb,1%+AgSbTe2,200,,,0.00010544,0.00025239,,0.14688,9484.06676783,0.0006041418,
11048,10.1007/s11664-009-0669-7,17608,2_S,21146,1%excessPb,1%+AgSbTe2,250,,,0.0001159,0.00027927,,0.20518,8628.1276962899,0.0006729226,
11048,10.1007/s11664-009-0669-7,17608,2_S,21147,1%NaSe0.5Te0.5,1%NaSe0.5Te0.5+AgSbTe2,100,,,0.000025225,0.00014328,,0.070773,39643.2111000991,0.0008138418,
11048,10.1007/s11664-009-0669-7,17608,2_S,21147,1%NaSe0.5Te0.5,1%NaSe0.5Te0.5+AgSbTe2,150,,,0.000028531,0.00017204,,0.25486,35049.5951771757,0.0010373896,
11048,10.1007/s11664-009-0669-7,17608,2_S,21147,1%NaSe0.5Te0.5,1%NaSe0.5Te0.5+AgSbTe2,200,,,0.000031838,0.00020079,,0.43895,31409.0081035241,0.0012663052,
11048,10.1007/s11664-009-0669-7,17608,2_S,21147,1%NaSe0.5Te0.5,1%NaSe0.5Te0.5+AgSbTe2,250,,,0.000035144,0.00022955,,0.62304,28454.3592078306,0.0014993513,
11048,10.1007/s11664-009-0669-7,17608,2_S,21147,1%NaSe0.5Te0.5,1%NaSe0.5Te0.5+AgSbTe2,300,,,0.00003845,0.0002583,,0.80713,26007.8023407022,0.0017352117,
11048,10.1007/s11664-009-0669-7,17608,2_S,21147,1%NaSe0.5Te0.5,1%NaSe0.5Te0.5+AgSbTe2,350,,,0.000041757,0.00028706,,0.99122,23948.080561343,0.0019734043,
11048,10.1007/s11664-009-0669-7,17609,2_ER,21147,1%NaSe0.5Te0.5,1%NaSe0.5Te0.5+AgSbTe2,400,,,0.000045063,,,1.1753,22191.1546057741,,
11048,10.1007/s11664-009-0669-7,26716,Table 1 Carrier concentration,33504,Hole AgSbTe2,AgSbTe2,100,4.1909e+25,,,,,,,,
11048,10.1007/s11664-009-0669-7,26716,Table 1 Carrier concentration,33504,Hole AgSbTe2,AgSbTe2,150,4.6682e+25,,,,,,,,
11048,10.1007/s11664-009-0669-7,26716,Table 1 Carrier concentration,33504,Hole AgSbTe2,AgSbTe2,200,5.1455e+25,,,,,,,,
11048,10.1007/s11664-009-0669-7,26716,Table 1 Carrier concentration,33504,Hole AgSbTe2,AgSbTe2,250,5.6227e+25,,,,,,,,
11048,10.1007/s11664-009-0669-7,26717,Table 1 Mobility,33505,Electron AgSbTe2,AgSbTe2,100,,0.98916,,,,,,,
11048,10.1007/s11664-009-0669-7,26717,Table 1 Mobility,33505,Electron AgSbTe2,AgSbTe2,150,,0.79707,,,,,,,
11048,10.1007/s11664-009-0669-7,26717,Table 1 Mobility,33505,Electron AgSbTe2,AgSbTe2,200,,0.60498,,,,,,,
11048,10.1007/s11664-009-0669-7,26717,Table 1 Mobility,33505,Electron AgSbTe2,AgSbTe2,250,,0.41289,,,,,,,

File: csvfiles/EffectChargeCarrier10.1016j.actamat.2016.10.077.csv
sid,DOI,figureid,fignum,sampleid,samplename,composition,Temperature,Electrical resistivity,Seebeck coefficient,Thermal conductivity,ZT,Electrical conductivity,Power factor,Figure of merit Z
27911,10.1016/j.actamat.2016.10.077,24972,1(a),31120,Mg2Sn0.75-xBixGe0.25_ x=0.01,,350,0.0000082607,-0.00018327,2.6211,0.5584,121055.1163944944,0.0040659863,0.0015512519
27911,10.1016/j.actamat.2016.10.077,24972,1(a),31120,Mg2Sn0.75-xBixGe0.25_ x=0.01,,400,0.0000090803,-0.00019232,2.5723,0.65945,110128.51998282,0.0040733216,0.0015835329
27911,10.1016/j.actamat.2016.10.077,24972,1(a),31120,Mg2Sn0.75-xBixGe0.25_ x=0.01,,450,0.0000099,-0.00020138,2.5234,0.7605,101010.101010101,0.004096354,0.0016233471
27911,10.1016/j.actamat.2016.10.077,24972,1(a),31120,Mg2Sn0.75-xBixGe0.25_ x=0.01,,500,0.00001072,-0.00021043,2.4745,0.86155,93283.5820895522,0.0041306702,0.0016692949
27911,10.1016/j.actamat.2016.10.077,24972,1(a),31120,Mg2Sn0.75-xBixGe0.25_ x=0.01,,550,0.000011539,-0.00021948,2.4256,0.9626,86662.6224109542,0.004174666,0.0017210859
27911,10.1016/j.actamat.2016.10.077,24972,1(a),31120,Mg2Sn0.75-xBixGe0.25_ x=0.01,,600,0.000012359,-0.00022853,2.3767,1.0636,80912.6952018772,0.0042257433,0.0017779877
27911,10.1016/j.actamat.2016.10.077,24972,1(a),31120,Mg2Sn0.75-xBixGe0.25_ x=0.01,,650,0.000013179,-0.00023758,2.3278,1.1647,75878.2912208817,0.0042828937,0.001839889
27911,10.1016/j.actamat.2016.10.077,24972,1(a),31120,Mg2Sn0.75-xBixGe0.25_ x=0.01,,700,0.000013998,-0.00024663,2.2789,1.2657,71438.7769681383,0.0043453605,0.0019067798
27911,10.1016/j.actamat.2016.10.077,24975,1(e),31120,Mg2Sn0.75-xBixGe0.25_ x=0.01,,300,,,,0.45735,,,
27911,10.1016/j.actamat.2016.10.077,24972,1(a),31121,Mg2Sn0.75-xBixGe0.25_ x=0.02,undefined,350,0.0000053243,-0.00016204,2.9023,0.60414,187818.1169355596,0.0049315331,0.001699181
27911,10.1016/j.actamat.2016.10.077,24972,1(a),31121,Mg2Sn0.75-xBixGe0.25_ x=0.02,undefined,400,0.000005946,-0.00017138,2.8501,0.71868,168180.2892700975,0.0049396408,0.0017331465
27911,10.1016/j.actamat.2016.10.077,24972,1(a),31121,Mg2Sn0.75-xBixGe0.25_ x=0.02,undefined,450,0.0000065676,-0.00018072,2.7978,0.83322,152262.6225714112,0.0049728544,0.001777416
27911,10.1016/j.actamat.2016.10.077,24972,1(a),31121,Mg2Sn0.75-xBixGe0.25_ x=0.02,undefined,500,0.0000071892,-0.00019006,2.7456,0.94776,139097.5351916764,0.0050245929,0.0018300528
27911,10.1016/j.actamat.2016.10.077,24972,1(a),31121,Mg2Sn0.75-xBixGe0.25_ x=0.02,undefined,550,0.0000078109,-0.0001994,2.6934,1.0623,128026.2197698089,0.0050903686,0.0018899416
27911,10.1016/j.actamat.2016.10.077,24972,1(a),31121,Mg2Sn0.75-xBixGe0.25_ x=0.02,undefined,600,0.0000084325,-0.00020874,2.6412,1.1768,118588.7933590276,0.0051671969,0.0019563823
27911,10.1016/j.actamat.2016.10.077,24972,1(a),31121,Mg2Sn0.75-xBixGe0.25_ x=0.02,undefined,650,0.0000090541,-0.00021808,2.589,1.2914,110447.2007156979,0.0052527459,0.0020288706
27911,10.1016/j.actamat.2016.10.077,24972,1(a),31121,Mg2Sn0.75-xBixGe0.25_ x=0.02,undefined,700,0.0000096758,-0.00022742,2.5368,1.4059,103350.627338308,0.0053452796,0.0021070954
27911,10.1016/j.actamat.2016.10.077,24975,1(e),31121,Mg2Sn0.75-xBixGe0.25_ x=0.02,undefined,300,,,,0.4896,,,
27911,10.1016/j.actamat.2016.10.077,24972,1(a),31122,Mg2Sn0.75-xBixGe0.25_ x=0.03,undefined,350,0.0000054625,-0.00014394,2.969,0.46132,183066.3615560641,0.0037929013,0.0012775013
27911,10.1016/j.actamat.2016.10.077,24972,1(a),31122,Mg2Sn0.75-xBixGe0.25_ x=0.03,undefined,400,0.0000059728,-0.00015311,2.9207,0.56898,167425.6630056255,0.0039249049,0.0013438234
27911,10.1016/j.actamat.2016.10.077,24972,1(a),31122,Mg2Sn0.75-xBixGe0.25_ x=0.03,undefined,450,0.0000064831,-0.00016228,2.8724,0.67664,154247.1965572026,0.0040620688,0.0014141724
27911,10.1016/j.actamat.2016.10.077,24972,1(a),31122,Mg2Sn0.75-xBixGe0.25_ x=0.03,undefined,500,0.0000069934,-0.00017146,2.8242,0.78431,142991.9638516315,0.0042037538,0.0014884759
27911,10.1016/j.actamat.2016.10.077,24972,1(a),31122,Mg2Sn0.75-xBixGe0.25_ x=0.03,undefined,550,0.0000075037,-0.00018063,2.7759,0.89197,133267.587989925,0.0043481478,0.0015663921
27911,10.1016/j.actamat.2016.10.077,24972,1(a),31122,Mg2Sn0.75-xBixGe0.25_ x=0.03,undefined,600,0.000008014,-0.0001898,2.7276,0.99963,124781.6321437484,0.0044951385,0.0016480197
27911,10.1016/j.actamat.2016.10.077,24972,1(a),31122,Mg2Sn0.75-xBixGe0.25_ x=0.03,undefined,650,0.0000085243,-0.00019897,2.6793,1.1073,117311.6854169844,0.0046442595,0.0017333854
27911,10.1016/j.actamat.2016.10.077,24972,1(a),31122,Mg2Sn0.75-xBixGe0.25_ x=0.03,undefined,700,0.0000090346,-0.00020814,2.6311,1.215,110685.586522923,0.0047951497,0.0018224886
27911,10.1016/j.actamat.2016.10.077,24975,1(e),31122,Mg2Sn0.75-xBixGe0.25_ x=0.03,undefined,300,,,,0.35366,,,
27911,10.1016/j.actamat.2016.10.077,24972,1(a),31123,Mg2Sn0.73Sb0.02Ge0.25,,350,0.0000050583,-0.00016099,3.2379,0.53301,197694.8777257181,0.0051238124,0.0015824492
27911,10.1016/j.actamat.2016.10.077,24972,1(a),31123,Mg2Sn0.73Sb0.02Ge0.25,,400,0.0000056498,-0.00017049,3.157,0.6529,176997.4158377288,0.0051447556,0.0016296343
27911,10.1016/j.actamat.2016.10.077,24972,1(a),31123,Mg2Sn0.73Sb0.02Ge0.25,,450,0.0000062412,-0.00017998,3.076,0.77279,160225.5976414792,0.0051901558,0.0016873068
27911,10.1016/j.actamat.2016.10.077,24972,1(a),31123,Mg2Sn0.73Sb0.02Ge0.25,,500,0.0000068326,-0.00018948,2.9951,0.89268,146357.1700377602,0.0052546132,0.0017544033
27911,10.1016/j.actamat.2016.10.077,24972,1(a),31123,Mg2Sn0.73Sb0.02Ge0.25,,550,0.000007424,-0.00019897,2.9141,1.0126,134698.275862069,0.0053325782,0.0018299229
27911,10.1016/j.actamat.2016.10.077,24972,1(a),31123,Mg2Sn0.73Sb0.02Ge0.25,,600,0.0000080154,-0.00020846,2.8331,1.1325,124759.8373131721,0.00542151,0.0019136317
27911,10.1016/j.actamat.2016.10.077,24972,1(a),31123,Mg2Sn0.73Sb0.02Ge0.25,,650,0.0000086068,-0.00021796,2.7522,1.2523,116187.2008179579,0.0055196544,0.0020055426
27911,10.1016/j.actamat.2016.10.077,24972,1(a),31123,Mg2Sn0.73Sb0.02Ge0.25,,700,0.0000091982,-0.00022745,2.6712,1.3722,108716.9228762149,0.0056243072,0.0021055358
27911,10.1016/j.actamat.2016.10.077,24976,1(f),31123,Mg2Sn0.73Sb0.02Ge0.25,,300,0.0000048096,-0.0001515,,,207917.49833666,0.0047721744,
27911,10.1016/j.actamat.2016.10.077,24976,1(f),31124,Mg2Sn0.75-xPxGe0.25_ x=0.01,,300,0.000025507,-0.00026365,2.4916,0.34434,39204.9241384718,0.0027251861,0.0010937494
27911,10.1016/j.actamat.2016.10.077,24976,1(f),31124,Mg2Sn0.75-xPxGe0.25_ x=0.01,,350,0.000025665,-0.00026628,2.4685,0.41253,38963.5690629262,0.0027627134,0.0011191871
27911,10.1016/j.actamat.2016.10.077,24976,1(f),31124,Mg2Sn0.75-xPxGe0.25_ x=0.01,,400,0.000025823,-0.00026891,2.4455,0.48072,38725.1674863494,0.0028003171,0.0011450898
27911,10.1016/j.actamat.2016.10.077,24976,1(f),31124,Mg2Sn0.75-xPxGe0.25_ x=0.01,,450,0.000025981,-0.00027155,2.4224,0.54891,38489.6655248066,0.0028382049,0.00117165
27911,10.1016/j.actamat.2016.10.077,24976,1(f),31124,Mg2Sn0.75-xPxGe0.25_ x=0.01,,500,0.000026139,-0.00027418,2.3993,0.6171,38257.0105971919,0.0028759582,0.0011986655
27911,10.1016/j.actamat.2016.10.077,24976,1(f),31124,Mg2Sn0.75-xPxGe0.25_ x=0.01,,550,0.000026298,-0.00027682,2.3763,0.68529,38025.7053768347,0.0029138837,0.0012262272
27911,10.1016/j.actamat.2016.10.077,24976,1(f),31124,Mg2Sn0.75-xPxGe0.25_ x=0.01,,600,0.000026456,-0.00027945,2.3532,0.75348,37798.6090111884,0.0029517804,0.0012543687
27911,10.1016/j.actamat.2016.10.077,24976,1(f),31124,Mg2Sn0.75-xPxGe0.25_ x=0.01,,650,0.000026614,-0.00028208,2.3302,0.82167,37574.2090628992,0.002989747,0.0012830431
27911,10.1016/j.actamat.2016.10.077,24976,1(f),31124,Mg2Sn0.75-xPxGe0.25_ x=0.01,,700,0.000026772,-0.00028472,2.3071,0.88986,37352.4577917227,0.0030279949,0.001312468
27911,10.1016/j.actamat.2016.10.077,24976,1(f),31125,Mg2Sn0.75-xPxGe0.25_ x=0.02,undefined,300,0.000024864,-0.00026372,2.4038,0.36589,40218.7902187902,0.002797146,0.0011636351
27911,10.1016/j.actamat.2016.10.077,24976,1(f),31125,Mg2Sn0.75-xPxGe0.25_ x=0.02,undefined,350,0.000025204,-0.00026647,2.3722,0.43772,39676.2418663704,0.0028172616,0.0011876155
27911,10.1016/j.actamat.2016.10.077,24976,1(f),31125,Mg2Sn0.75-xPxGe0.25_ x=0.02,undefined,400,0.000025544,-0.00026923,2.3405,0.50954,39148.1365487003,0.0028376446,0.0012124096
27911,10.1016/j.actamat.2016.10.077,24976,1(f),31125,Mg2Sn0.75-xPxGe0.25_ x=0.02,undefined,450,0.000025885,-0.00027198,2.3089,0.58137,38632.4125941665,0.0028577601,0.001237715
27911,10.1016/j.actamat.2016.10.077,24976,1(f),31125,Mg2Sn0.75-xPxGe0.25_ x=0.02,undefined,500,0.000026225,-0.00027474,2.2772,0.6532,38131.5538608198,0.0028782485,0.0012639419
27911,10.1016/j.actamat.2016.10.077,24976,1(f),31125,Mg2Sn0.75-xPxGe0.25_ x=0.02,undefined,550,0.000026565,-0.0002775,2.2456,0.72503,37643.5159043855,0.002898786,0.0012908737
27911,10.1016/j.actamat.2016.10.077,24976,1(f),31125,Mg2Sn0.75-xPxGe0.25_ x=0.02,undefined,600,0.000026905,-0.00028025,2.2139,0.79686,37167.8126742241,0.0029191623,0.0013185611
27911,10.1016/j.actamat.2016.10.077,24976,1(f),31125,Mg2Sn0.75-xPxGe0.25_ x=0.02,undefined,650,0.000027245,-0.00028301,2.1823,0.86869,36703.9823820885,0.002939793,0.0013471076
27911,10.1016/j.actamat.2016.10.077,24976,1(f),31125,Mg2Sn0.75-xPxGe0.25_ x=0.02,undefined,700,0.000027585,-0.00028576,2.1507,0.94052,36251.5860068878,0.0029602602,0.0013764171
27911,10.1016/j.actamat.2016.10.077,24976,1(f),31126,Mg2Sn0.75-xPxGe0.25_ x=0.03,undefined,350,0.00002324,-0.00026266,2.4047,0.45376,43029.2598967298,0.0029686005,0.0012344993
27911,10.1016/j.actamat.2016.10.077,24976,1(f),31126,Mg2Sn0.75-xPxGe0.25_ x=0.03,undefined,400,0.000024516,-0.00026757,2.3696,0.52993,40789.6883667809,0.0029202849,0.0012323957
27911,10.1016/j.actamat.2016.10.077,24976,1(f),31126,Mg2Sn0.75-xPxGe0.25_ x=0.03,undefined,450,0.000025562,-0.00027248,2.3346,0.60609,39120.5695954933,0.0029045204,0.0012441191
27911,10.1016/j.actamat.2016.10.077,24976,1(f),31126,Mg2Sn0.75-xPxGe0.25_ x=0.03,undefined,500,0.000026369,-0.00027739,2.2996,0.68226,37923.3190488832,0.0029180178,0.0012689241
27911,10.1016/j.actamat.2016.10.077,24976,1(f),31126,Mg2Sn0.75-xPxGe0.25_ x=0.03,undefined,550,0.000026931,-0.00028231,2.2645,0.75843,37131.9297463889,0.0029593753,0.0013068559
27911,10.1016/j.actamat.2016.10.077,24976,1(f),31126,Mg2Sn0.75-xPxGe0.25_ x=0.03,undefined,600,0.000027242,-0.00028722,2.2295,0.83459,36708.0243741282,0.0030282405,0.0013582599
27911,10.1016/j.actamat.2016.10.077,24976,1(f),31126,Mg2Sn0.75-xPxGe0.25_ x=0.03,undefined,650,0.000027295,-0.00029213,2.1944,0.91076,36636.7466568969,0.0031265776,0.0014247984
27911,10.1016/j.actamat.2016.10.077,24976,1(f),31126,Mg2Sn0.75-xPxGe0.25_ x=0.03,undefined,700,0.000027084,-0.00029704,2.1594,0.98692,36922.1680697091,0.0032577449,0.0015086343
27911,10.1016/j.actamat.2016.10.077,24977,1(g),31126,Mg2Sn0.75-xPxGe0.25_ x=0.03,undefined,300,,-0.00025775,2.4397,0.3776,,,
27911,10.1016/j.actamat.2016.10.077,24980,2(a),31127,Mg2-xYxSn0.75Ge0.25_ x=0.03,,350,0.00011786,-0.00035268,2.4283,0.157,8484.6427965383,0.0010553469,0.0004346032
27911,10.1016/j.actamat.2016.10.077,24980,2(a),31127,Mg2-xYxSn0.75Ge0.25_ x=0.03,,400,0.00010924,-0.00032986,2.5134,0.1559,9154.155986818,0.0009960419,0.0003962926
27911,10.1016/j.actamat.2016.10.077,24980,2(a),31127,Mg2-xYxSn0.75Ge0.25_ x=0.03,,450,0.00010062,-0.00030705,2.5985,0.15479,9938.3820314053,0.0009369877,0.0003605879
27911,10.1016/j.actamat.2016.10.077,24980,2(a),31127,Mg2-xYxSn0.75Ge0.25_ x=0.03,,500,0.000091997,-0.00028423,2.6836,0.15368,10869.9196712936,0.0008781449,0.0003272264
27911,10.1016/j.actamat.2016.10.077,24980,2(a),31127,Mg2-xYxSn0.75Ge0.25_ x=0.03,,550,0.000083376,-0.00026142,2.7687,0.15258,11993.8591441182,0.0008196653,0.000296047
27911,10.1016/j.actamat.2016.10.077,24980,2(a),31127,Mg2-xYxSn0.75Ge0.25_ x=0.03,,600,0.000074755,-0.0002386,2.8538,0.15147,13377.0316366798,0.0007615539,0.0002668561
27911,10.1016/j.actamat.2016.10.077,24980,2(a),31127,Mg2-xYxSn0.75Ge0.25_ x=0.03,,650,0.000066134,-0.00021578,2.9389,0.15036,15120.8153143618,0.0007040404,0.0002395592
27911,10.1016/j.actamat.2016.10.077,24980,2(a),31127,Mg2-xYxSn0.75Ge0.25_ x=0.03,,700,0.000057513,-0.00019297,3.024,0.14925,17387.3732895172,0.0006474609,0.0002141075
27911,10.1016/j.actamat.2016.10.077,24982,2(d),31127,Mg2-xYxSn0.75Ge0.25_ x=0.03,,300,,,2.3432,0.15811,,,
27911,10.1016/j.actamat.2016.10.077,24980,2(a),31128,Mg2-xYxSn0.75Ge0.25_ x=0.04,undefined,350,0.000063064,-0.00032516,2.4549,0.25476,15856.9072688063,0.0016765354,0.0006829343
27911,10.1016/j.actamat.2016.10.077,24980,2(a),31128,Mg2-xYxSn0.75Ge0.25_ x=0.04,undefined,400,0.000060637,-0.00031094,2.5131,0.25815,16491.5810478751,0.0015944668,0.0006344621
27911,10.1016/j.actamat.2016.10.077,24980,2(a),31128,Mg2-xYxSn0.75Ge0.25_ x=0.04,undefined,450,0.00005821,-0.00029671,2.5712,0.26153,17179.1788352517,0.0015124003,0.000588208
27911,10.1016/j.actamat.2016.10.077,24980,2(a),31128,Mg2-xYxSn0.75Ge0.25_ x=0.04,undefined,500,0.000055783,-0.00028248,2.6294,0.26492,17926.6084649445,0.0014304528,0.0005440225
27911,10.1016/j.actamat.2016.10.077,24980,2(a),31128,Mg2-xYxSn0.75Ge0.25_ x=0.04,undefined,550,0.000053356,-0.00026826,2.6876,0.2683,18742.03463528,0.0013487411,0.0005018385
27911,10.1016/j.actamat.2016.10.077,24980,2(a),31128,Mg2-xYxSn0.75Ge0.25_ x=0.04,undefined,600,0.000050928,-0.00025403,2.7458,0.27168,19635.5639333962,0.0012671073,0.0004614711
27911,10.1016/j.actamat.2016.10.077,24980,2(a),31128,Mg2-xYxSn0.75Ge0.25_ x=0.04,undefined,650,0.000048501,-0.0002398,2.804,0.27507,20618.1315849158,0.0011856259,0.0004228338
27911,10.1016/j.actamat.2016.10.077,24980,2(a),31128,Mg2-xYxSn0.75Ge0.25_ x=0.04,undefined,700,0.000046074,-0.00022558,2.8621,0.27845,21704.2149585449,0.001104448,0.0003858873
27911,10.1016/j.actamat.2016.10.077,24980,2(a),31129,Mg2-xYxSn0.75Ge0.25_ x=0.05,undefined,350,0.000055463,-0.00029673,2.6306,0.21731,18030.0380433803,0.0015875213,0.0006034826
27911,10.1016/j.actamat.2016.10.077,24980,2(a),31129,Mg2-xYxSn0.75Ge0.25_ x=0.05,undefined,400,0.000055369,-0.00028536,2.6761,0.21603,18060.6476548249,0.0014706845,0.0005495626
27911,10.1016/j.actamat.2016.10.077,24980,2(a),31129,Mg2-xYxSn0.75Ge0.25_ x=0.05,undefined,450,0.000055275,-0.00027399,2.7217,0.21475,18091.3613749435,0.0013581279,0.0004989999
27911,10.1016/j.actamat.2016.10.077,24980,2(a),31129,Mg2-xYxSn0.75Ge0.25_ x=0.05,undefined,500,0.000055181,-0.00026263,2.7672,0.21347,18122.1797357786,0.0012499686,0.0004517088
27911,10.1016/j.actamat.2016.10.077,24980,2(a),31129,Mg2-xYxSn0.75Ge0.25_ x=0.05,undefined,550,0.000055087,-0.00025126,2.8128,0.2122,18153.1032730045,0.0011460342,0.0004074354
27911,10.1016/j.actamat.2016.10.077,24980,2(a),31129,Mg2-xYxSn0.75Ge0.25_ x=0.05,undefined,600,0.000054993,-0.00023989,2.8583,0.21092,18184.1325259578,0.0010464461,0.0003661079
27911,10.1016/j.actamat.2016.10.077,24980,2(a),31129,Mg2-xYxSn0.75Ge0.25_ x=0.05,undefined,650,0.000054899,-0.00022853,2.9039,0.20964,18215.2680376692,0.0009513099,0.0003275973
27911,10.1016/j.actamat.2016.10.077,24980,2(a),31129,Mg2-xYxSn0.75Ge0.25_ x=0.05,undefined,700,0.000054805,-0.00021716,2.9495,0.20836,18246.5103548946,0.0008604774,0.0002917367
27911,10.1016/j.actamat.2016.10.077,24982,2(d),31129,Mg2-xYxSn0.75Ge0.25_ x=0.05,undefined,300,,,2.585,,,,
27911,10.1016/j.actamat.2016.10.077,24984,2(f),31130,Mg2-xLaxSn0.75Ge0.25_ x=0.03,undefined,350,0.00008005,-0.00026636,2.9574,0.0077436,12492.1923797626,0.0008862917,0.0002996861
27911,10.1016/j.actamat.2016.10.077,24984,2(f),31130,Mg2-xLaxSn0.75Ge0.25_ x=0.03,undefined,400,0.000073272,-0.00026904,3.0477,0.0088044,13647.7781417185,0.0009878606,0.0003241331
27911,10.1016/j.actamat.2016.10.077,24984,2(f),31130,Mg2-xLaxSn0.75Ge0.25_ x=0.03,undefined,450,0.000066494,-0.00027172,3.1381,0.0098651,15038.9508827864,0.0011103522,0.0003538294
27911,10.1016/j.actamat.2016.10.077,24984,2(f),31130,Mg2-xLaxSn0.75Ge0.25_ x=0.03,undefined,500,0.000059716,-0.00027441,3.2284,0.010926,16745.9307388305,0.0012609828,0.0003905906
27911,10.1016/j.actamat.2016.10.077,24984,2(f),31130,Mg2-xLaxSn0.75Ge0.25_ x=0.03,undefined,550,0.000052938,-0.00027709,3.3187,0.011987,18890.0222902263,0.0014503545,0.0004370249
27911,10.1016/j.actamat.2016.10.077,24984,2(f),31130,Mg2-xLaxSn0.75Ge0.25_ x=0.03,undefined,600,0.00004616,-0.00027977,3.4091,0.013047,21663.7781629116,0.0016956511,0.0004973897
27911,10.1016/j.actamat.2016.10.077,24984,2(f),31130,Mg2-xLaxSn0.75Ge0.25_ x=0.03,undefined,650,0.000039383,-0.00028245,3.4994,0.014108,25391.6664550694,0.0020256964,0.0005788696
27911,10.1016/j.actamat.2016.10.077,24984,2(f),31130,Mg2-xLaxSn0.75Ge0.25_ x=0.03,undefined,700,0.000032605,-0.00028513,3.5898,0.015169,30670.1426161632,0.0024934555,0.0006945945
27911,10.1016/j.actamat.2016.10.077,24985,2(g),31130,Mg2-xLaxSn0.75Ge0.25_ x=0.03,undefined,300,,-0.00026368,,,,,
27911,10.1016/j.actamat.2016.10.077,24984,2(f),31131,Mg2-xLaxSn0.75Ge0.25_ x=0.04,undefined,350,0.000052609,-0.00026638,3.185,0.0086136,19008.1544982798,0.0013487864,0.0004234808
27911,10.1016/j.actamat.2016.10.077,24984,2(f),31131,Mg2-xLaxSn0.75Ge0.25_ x=0.04,undefined,400,0.000049096,-0.00026924,3.2724,0.0096476,20368.2581065667,0.0014764986,0.0004511975
27911,10.1016/j.actamat.2016.10.077,24984,2(f),31131,Mg2-xLaxSn0.75Ge0.25_ x=0.04,undefined,450,0.000045582,-0.00027211,3.3599,0.010682,21938.4844894915,0.0016244099,0.0004834697
27911,10.1016/j.actamat.2016.10.077,24984,2(f),31131,Mg2-xLaxSn0.75Ge0.25_ x=0.04,undefined,500,0.000042068,-0.00027497,3.4473,0.011715,23771.0373680707,0.0017972925,0.0005213624
27911,10.1016/j.actamat.2016.10.077,24984,2(f),31131,Mg2-xLaxSn0.75Ge0.25_ x=0.04,undefined,550,0.000038555,-0.00027784,3.5348,0.012749,25936.9731552328,0.0020022063,0.0005664271
27911,10.1016/j.actamat.2016.10.077,24984,2(f),31131,Mg2-xLaxSn0.75Ge0.25_ x=0.04,undefined,600,0.000035041,-0.0002807,3.6223,0.013783,28537.9983447961,0.0022485799,0.0006207603
27911,10.1016/j.actamat.2016.10.077,24984,2(f),31131,Mg2-xLaxSn0.75Ge0.25_ x=0.04,undefined,650,0.000031528,-0.00028357,3.7097,0.014817,31717.8381121543,0.0025504931,0.00068752
27911,10.1016/j.actamat.2016.10.077,24984,2(f),31131,Mg2-xLaxSn0.75Ge0.25_ x=0.04,undefined,700,0.000028014,-0.00028643,3.7972,0.015851,35696.4374955379,0.0029286123,0.0007712557
27911,10.1016/j.actamat.2016.10.077,24985,2(g),31131,Mg2-xLaxSn0.75Ge0.25_ x=0.04,undefined,300,,-0.00026352,,,,,
27911,10.1016/j.actamat.2016.10.077,24984,2(f),31132,Mg2-xLaxSn0.75Ge0.25_ x=0.05,undefined,350,0.0000344,-0.00026247,2.8816,0.017682,29069.7674418605,0.0020026308,0.0006949718
27911,10.1016/j.actamat.2016.10.077,24984,2(f),31132,Mg2-xLaxSn0.75Ge0.25_ x=0.05,undefined,400,0.000032464,-0.00026756,2.8286,0.024225,30803.3514046328,0.0022051612,0.0007795946
27911,10.1016/j.actamat.2016.10.077,24984,2(f),31132,Mg2-xLaxSn0.75Ge0.25_ x=0.05,undefined,450,0.000031019,-0.00027266,2.7755,0.030768,32238.30555466,0.0023967077,0.0008635229
27911,10.1016/j.actamat.2016.10.077,24984,2(f),31132,Mg2-xLaxSn0.75Ge0.25_ x=0.05,undefined,500,0.000029449,-0.00027776,2.7224,0.037311,33957.0104248022,0.0026198043,0.0009623143
27911,10.1016/j.actamat.2016.10.077,24984,2(f),31132,Mg2-xLaxSn0.75Ge0.25_ x=0.05,undefined,550,0.000027436,-0.00028285,2.6693,0.043853,36448.4618749089,0.0029160272,0.0010924314
27911,10.1016/j.actamat.2016.10.077,24984,2(f),31132,Mg2-xLaxSn0.75Ge0.25_ x=0.05,undefined,600,0.000024962,-0.00028795,2.6162,0.050396,40060.8925566862,0.003321657,0.0012696495
27911,10.1016/j.actamat.2016.10.077,24984,2(f),31132,Mg2-xLaxSn0.75Ge0.25_ x=0.05,undefined,650,0.00002231,-0.00029305,2.5632,0.056939,44822.9493500672,0.0038493188,0.001501763
27911,10.1016/j.actamat.2016.10.077,24984,2(f),31132,Mg2-xLaxSn0.75Ge0.25_ x=0.05,undefined,700,0.000020062,-0.00029814,2.5101,0.063482,49845.4790150533,0.004430638,0.0017651241
27911,10.1016/j.actamat.2016.10.077,24985,2(g),31132,Mg2-xLaxSn0.75Ge0.25_ x=0.05,undefined,300,,-0.00025737,,,,,
