Repository: RamyaGuru/STD2_EffMass

# STD2_EffMass
Effective mass modeling of StarryData2 data

File: csvfiles/EnhanceAverageThermo10.10631.5016488.csv
sid,DOI,figureid,fignum,sampleid,samplename,composition,Temperature,Electrical resistivity,Hall movility,Seebeck coefficient,Thermal conductivity,ZT,hall density,Electrical conductivity,Power factor,Figure of merit Z
27910,10.1063/1.5016488,24991,Figure 2A,31137,Mg3.2Sb1.5Bi0.49Te0.01 sintered at 873 K,undefined,350,0.000071955,0.0022563,-0.00021286,0.90492,0.23806,2.6497e+25,13897.5748731846,0.0006296905,0.0006958521
27910,10.1063/1.5016488,24991,Figure 2A,31137,Mg3.2Sb1.5Bi0.49Te0.01 sintered at 873 K,undefined,400,0.000066958,0.002541,-0.00022323,0.88317,0.43572,2.682e+25,14934.7352071448,0.0007442222,0.0008426716
27910,10.1063/1.5016488,24991,Figure 2A,31137,Mg3.2Sb1.5Bi0.49Te0.01 sintered at 873 K,undefined,450,0.000061961,0.0028257,-0.00023359,0.86143,0.63337,2.7142e+25,16139.1843256242,0.0008806231,0.0010222805
27910,10.1063/1.5016488,24991,Figure 2A,31137,Mg3.2Sb1.5Bi0.49Te0.01 sintered at 873 K,undefined,500,0.000056965,0.0031104,-0.00024396,0.83968,0.83103,2.7465e+25,17554.6388133064,0.0010447903,0.001244272
27910,10.1063/1.5016488,24991,Figure 2A,31137,Mg3.2Sb1.5Bi0.49Te0.01 sintered at 873 K,undefined,550,0.000051968,0.0033951,-0.00025433,0.81794,1.0287,2.7788e+25,19242.6108374384,0.0012446842,0.0015217305
27910,10.1063/1.5016488,24991,Figure 2A,31137,Mg3.2Sb1.5Bi0.49Te0.01 sintered at 873 K,undefined,600,0.000046972,0.0036798,-0.0002647,0.7962,1.2263,2.811e+25,21289.278719237,0.0014916565,0.0018734696
27910,10.1063/1.5016488,24991,Figure 2A,31137,Mg3.2Sb1.5Bi0.49Te0.01 sintered at 873 K,undefined,650,0.000041975,0.0039645,-0.00027506,0.77445,1.424,2.8433e+25,23823.7045860631,0.0018024539,0.0023273987
27910,10.1063/1.5016488,24991,Figure 2A,31137,Mg3.2Sb1.5Bi0.49Te0.01 sintered at 873 K,undefined,700,0.000036978,0.0042492,-0.00028543,0.75271,1.6217,2.8755e+25,27043.1067120991,0.0022032096,0.0029270365
27910,10.1063/1.5016488,24994,Figure 3E,31137,Mg3.2Sb1.5Bi0.49Te0.01 sintered at 873 K,undefined,50,,0.00054805,,,,,,,
27910,10.1063/1.5016488,24994,Figure 3E,31137,Mg3.2Sb1.5Bi0.49Te0.01 sintered at 873 K,undefined,100,,0.00083275,,,,,,,
27910,10.1063/1.5016488,24994,Figure 3E,31137,Mg3.2Sb1.5Bi0.49Te0.01 sintered at 873 K,undefined,150,,0.0011175,,,,,,,
27910,10.1063/1.5016488,24994,Figure 3E,31137,Mg3.2Sb1.5Bi0.49Te0.01 sintered at 873 K,undefined,200,,0.0014022,,,,2.5529e+25,,,
27910,10.1063/1.5016488,24994,Figure 3E,31137,Mg3.2Sb1.5Bi0.49Te0.01 sintered at 873 K,undefined,250,,0.0016869,,,,2.5852e+25,,,
27910,10.1063/1.5016488,24994,Figure 3E,31137,Mg3.2Sb1.5Bi0.49Te0.01 sintered at 873 K,undefined,300,,0.0019716,,,,2.6175e+25,,,
27910,10.1063/1.5016488,24991,Figure 2A,31138,Mg3.2Sb1.5Bi0.49Te0.01 sintered at 1123 K,undefined,350,0.000022627,0.01221,-0.00021316,0.89253,0.77631,2.6823e+25,44194.9882883281,0.0020080959,0.0022498918
27910,10.1063/1.5016488,24991,Figure 2A,31138,Mg3.2Sb1.5Bi0.49Te0.01 sintered at 1123 K,undefined,400,0.000025659,0.010918,-0.00022281,0.86473,0.91324,2.7517e+25,38972.680151214,0.0019347713,0.0022374282
27910,10.1063/1.5016488,24991,Figure 2A,31138,Mg3.2Sb1.5Bi0.49Te0.01 sintered at 1123 K,undefined,450,0.000028691,0.0096251,-0.00023246,0.83693,1.0502,2.8211e+25,34854.1354431703,0.0018834356,0.00225041
27910,10.1063/1.5016488,24991,Figure 2A,31138,Mg3.2Sb1.5Bi0.49Te0.01 sintered at 1123 K,undefined,500,0.000031724,0.0083326,-0.00024211,0.80913,1.1871,2.8905e+25,31521.8761820704,0.0018477258,0.0022835957
27910,10.1063/1.5016488,24991,Figure 2A,31138,Mg3.2Sb1.5Bi0.49Te0.01 sintered at 1123 K,undefined,550,0.000034756,0.0070401,-0.00025176,0.78133,1.324,2.96e+25,28772.0105880999,0.0018236592,0.0023340447
27910,10.1063/1.5016488,24991,Figure 2A,31138,Mg3.2Sb1.5Bi0.49Te0.01 sintered at 1123 K,undefined,600,0.000037788,0.0057476,-0.00026141,0.75353,1.461,3.0294e+25,26463.4275431354,0.0018083833,0.0023998823
27910,10.1063/1.5016488,24991,Figure 2A,31138,Mg3.2Sb1.5Bi0.49Te0.01 sintered at 1123 K,undefined,650,0.000040821,0.0044551,-0.00027106,0.72573,1.5979,3.0988e+25,24497.1950711644,0.0017998952,0.0024801169
27910,10.1063/1.5016488,24991,Figure 2A,31138,Mg3.2Sb1.5Bi0.49Te0.01 sintered at 1123 K,undefined,700,0.000043853,0.0031626,-0.00028071,0.69793,1.7349,3.1683e+25,22803.4570040818,0.0017968692,0.0025745693
27910,10.1063/1.5016488,24994,Figure 3E,31138,Mg3.2Sb1.5Bi0.49Te0.01 sintered at 1123 K,undefined,50,,0.019965,,,,,,,
27910,10.1063/1.5016488,24994,Figure 3E,31138,Mg3.2Sb1.5Bi0.49Te0.01 sintered at 1123 K,undefined,100,,0.018673,,,,,,,
27910,10.1063/1.5016488,24994,Figure 3E,31138,Mg3.2Sb1.5Bi0.49Te0.01 sintered at 1123 K,undefined,150,,0.01738,,,,,,,
27910,10.1063/1.5016488,24994,Figure 3E,31138,Mg3.2Sb1.5Bi0.49Te0.01 sintered at 1123 K,undefined,200,,0.016088,,,,2.474e+25,,,
27910,10.1063/1.5016488,24994,Figure 3E,31138,Mg3.2Sb1.5Bi0.49Te0.01 sintered at 1123 K,undefined,250,,0.014795,,,,2.5434e+25,,,
27910,10.1063/1.5016488,24994,Figure 3E,31138,Mg3.2Sb1.5Bi0.49Te0.01 sintered at 1123 K,undefined,300,,0.013503,,,,2.6128e+25,,,
27910,10.1063/1.5016488,24994,Figure 3E,31138,Mg3.2Sb1.5Bi0.49Te0.01 sintered at 1123 K,undefined,750,,0.0018701,,,,3.2377e+25,,,
27910,10.1063/1.5016488,24995,Figure 4A,31139,PbTe (Ref. 4),undefined,350,,,,,0.3658,,,,
27910,10.1063/1.5016488,24995,Figure 4A,31139,PbTe (Ref. 4),undefined,400,,,,,0.63,,,,
27910,10.1063/1.5016488,24995,Figure 4A,31139,PbTe (Ref. 4),undefined,450,,,,,0.8942,,,,
27910,10.1063/1.5016488,24995,Figure 4A,31139,PbTe (Ref. 4),undefined,500,,,,,1.1584,,,,
27910,10.1063/1.5016488,24995,Figure 4A,31139,PbTe (Ref. 4),undefined,550,,,,,1.4226,,,,
27910,10.1063/1.5016488,24995,Figure 4A,31139,PbTe (Ref. 4),undefined,600,,,,,1.6868,,,,
27910,10.1063/1.5016488,24995,Figure 4A,31139,PbTe (Ref. 4),undefined,650,,,,,1.951,,,,
27910,10.1063/1.5016488,24995,Figure 4A,31139,PbTe (Ref. 4),undefined,700,,,,,2.2152,,,,
27910,10.1063/1.5016488,24995,Figure 4A,31140,SnSe (Ref. 3),undefined,350,,,,,0.95547,,,,
27910,10.1063/1.5016488,24995,Figure 4A,31140,SnSe (Ref. 3),undefined,400,,,,,1.1089,,,,
27910,10.1063/1.5016488,24995,Figure 4A,31140,SnSe (Ref. 3),undefined,450,,,,,1.2623,,,,
27910,10.1063/1.5016488,24995,Figure 4A,31140,SnSe (Ref. 3),undefined,500,,,,,1.4158,,,,
27910,10.1063/1.5016488,24995,Figure 4A,31140,SnSe (Ref. 3),undefined,550,,,,,1.5692,,,,
27910,10.1063/1.5016488,24995,Figure 4A,31140,SnSe (Ref. 3),undefined,600,,,,,1.7227,,,,
27910,10.1063/1.5016488,24995,Figure 4A,31140,SnSe (Ref. 3),undefined,650,,,,,1.8761,,,,
27910,10.1063/1.5016488,24995,Figure 4A,31140,SnSe (Ref. 3),undefined,700,,,,,2.0295,,,,

File: csvfiles/EnhanceThermoPerf10.10631.4963779.csv
sid,DOI,figureid,fignum,sampleid,samplename,composition,Temperature,Electrical conductivity,Lattice thermal conductivity,Seebeck coefficient,Thermal conductivity,ZT,Electrical resistivity,Power factor,Figure of merit Z
27918,10.1063/1.4963779,25302,2(a),31528,Ag1-xInxBiSe2_ x=0,undefined,350,5804.1,0.64029,-0.00014684,0.67844,0.060782,0.000172292,0.0001251479,0.0001844642
27918,10.1063/1.4963779,25302,2(a),31528,Ag1-xInxBiSe2_ x=0,undefined,400,5323.4,0.62162,-0.00016554,0.65824,0.084082,0.0001878499,0.0001458797,0.0002216209
27918,10.1063/1.4963779,25302,2(a),31528,Ag1-xInxBiSe2_ x=0,undefined,450,4842.7,0.60294,-0.00018424,0.63803,0.10738,0.0002064964,0.0001643824,0.0002576406
27918,10.1063/1.4963779,25302,2(a),31528,Ag1-xInxBiSe2_ x=0,undefined,500,4362,0.58427,-0.00020293,0.61782,0.13068,0.0002292526,0.0001796297,0.0002907476
27918,10.1063/1.4963779,25302,2(a),31528,Ag1-xInxBiSe2_ x=0,undefined,550,3881.3,0.5656,-0.00022163,0.59761,0.15398,0.0002576456,0.0001906489,0.0003190189
27918,10.1063/1.4963779,25302,2(a),31528,Ag1-xInxBiSe2_ x=0,undefined,600,3400.6,0.54692,-0.00024033,0.5774,0.17728,0.0002940658,0.0001964136,0.000340169
27918,10.1063/1.4963779,25302,2(a),31528,Ag1-xInxBiSe2_ x=0,undefined,650,2919.9,0.52825,-0.00025903,0.55719,0.20058,0.0003424775,0.0001959152,0.0003516129
27918,10.1063/1.4963779,25302,2(a),31528,Ag1-xInxBiSe2_ x=0,undefined,700,2439.2,0.50958,-0.00027772,0.53698,0.22388,0.0004099705,0.0001881316,0.0003503512
27918,10.1063/1.4963779,25302,2(a),31528,Ag1-xInxBiSe2_ x=0,undefined,750,1958.5,0.4909,-0.00029642,0.51677,0.24718,0.0005105948,0.0001720832,0.0003329977
27918,10.1063/1.4963779,25305,5(b),31528,Ag1-xInxBiSe2_ x=0,undefined,300,,0.65896,,,,,,
27918,10.1063/1.4963779,25302,2(a),31529,Ag1-xInxBiSe2_ x=0.005,undefined,350,14118,0.64465,-0.00012507,0.73745,0.10765,0.0000708316,0.0002208409,0.0002994656
27918,10.1063/1.4963779,25302,2(a),31529,Ag1-xInxBiSe2_ x=0.005,undefined,400,12838,0.6144,-0.00014139,0.70234,0.15062,0.0000778938,0.0002566462,0.0003654158
27918,10.1063/1.4963779,25302,2(a),31529,Ag1-xInxBiSe2_ x=0.005,undefined,450,11559,0.58415,-0.0001577,0.66724,0.19359,0.0000865127,0.0002874641,0.0004308257
27918,10.1063/1.4963779,25302,2(a),31529,Ag1-xInxBiSe2_ x=0.005,undefined,500,10279,0.5539,-0.00017402,0.63214,0.23657,0.0000972857,0.0003112785,0.0004924203
27918,10.1063/1.4963779,25302,2(a),31529,Ag1-xInxBiSe2_ x=0.005,undefined,550,8999,0.52365,-0.00019034,0.59703,0.27954,0.0001111235,0.0003260276,0.0005460825
27918,10.1063/1.4963779,25302,2(a),31529,Ag1-xInxBiSe2_ x=0.005,undefined,600,7719.1,0.49341,-0.00020665,0.56193,0.32251,0.0001295488,0.0003296382,0.0005866178
27918,10.1063/1.4963779,25302,2(a),31529,Ag1-xInxBiSe2_ x=0.005,undefined,650,6439.3,0.46316,-0.00022297,0.52683,0.36548,0.0001552964,0.0003201338,0.0006076605
27918,10.1063/1.4963779,25302,2(a),31529,Ag1-xInxBiSe2_ x=0.005,undefined,700,5159.5,0.43291,-0.00023928,0.49172,0.40846,0.0001938172,0.0002954068,0.0006007621
27918,10.1063/1.4963779,25302,2(a),31529,Ag1-xInxBiSe2_ x=0.005,undefined,750,3879.6,0.40266,-0.0002556,0.45662,0.45143,0.0002577585,0.0002534595,0.0005550776
27918,10.1063/1.4963779,25302,2(a),31530,Ag1-xInxBiSe2_ x=0.01,undefined,350,26504,0.57938,-0.00010286,0.76128,0.12206,0.0000377302,0.0002804171,0.0003683495
27918,10.1063/1.4963779,25302,2(a),31530,Ag1-xInxBiSe2_ x=0.01,undefined,400,23865,0.55683,-0.00011902,0.72626,0.17909,0.0000419024,0.0003380659,0.0004654888
27918,10.1063/1.4963779,25302,2(a),31530,Ag1-xInxBiSe2_ x=0.01,undefined,450,21226,0.53428,-0.00013518,0.69124,0.23613,0.000047112,0.0003878761,0.0005611309
27918,10.1063/1.4963779,25302,2(a),31530,Ag1-xInxBiSe2_ x=0.01,undefined,500,18586,0.51173,-0.00015135,0.65622,0.29317,0.0000538039,0.0004257462,0.0006487858
27918,10.1063/1.4963779,25302,2(a),31530,Ag1-xInxBiSe2_ x=0.01,undefined,550,15947,0.48918,-0.00016751,0.6212,0.35021,0.0000627077,0.0004474664,0.0007203259
27918,10.1063/1.4963779,25302,2(a),31530,Ag1-xInxBiSe2_ x=0.01,undefined,600,13308,0.46662,-0.00018367,0.58619,0.40724,0.0000751428,0.000448941,0.0007658626
27918,10.1063/1.4963779,25302,2(a),31530,Ag1-xInxBiSe2_ x=0.01,undefined,650,10668,0.44407,-0.00019983,0.55117,0.46428,0.0000937383,0.0004259949,0.000772892
27918,10.1063/1.4963779,25302,2(a),31530,Ag1-xInxBiSe2_ x=0.01,undefined,700,8028.8,0.42152,-0.00021599,0.51615,0.52132,0.0001245516,0.000374557,0.0007256747
27918,10.1063/1.4963779,25302,2(a),31530,Ag1-xInxBiSe2_ x=0.01,undefined,750,5389.4,0.39897,-0.00023216,0.48113,0.57836,0.0001855494,0.0002904793,0.0006037439
27918,10.1063/1.4963779,25306,6,31530,Ag1-xInxBiSe2_ x=0.01,undefined,300,,,,,0.065017,,,
27918,10.1063/1.4963779,25302,2(a),31531,Ag1-xInxBiSe2_ x=0.015,undefined,350,29842,0.61636,-0.000086533,0.83043,0.066068,0.0000335098,0.0002234557,0.0002690843
27918,10.1063/1.4963779,25302,2(a),31531,Ag1-xInxBiSe2_ x=0.015,undefined,400,27382,0.58508,-0.00010021,0.79026,0.13458,0.0000365203,0.0002749713,0.0003479504
27918,10.1063/1.4963779,25302,2(a),31531,Ag1-xInxBiSe2_ x=0.015,undefined,450,24921,0.5538,-0.00011389,0.75008,0.20308,0.0000401268,0.0003232486,0.0004309522
27918,10.1063/1.4963779,25302,2(a),31531,Ag1-xInxBiSe2_ x=0.015,undefined,500,22461,0.52252,-0.00012757,0.70991,0.27159,0.0000445216,0.0003655327,0.0005149
27918,10.1063/1.4963779,25302,2(a),31531,Ag1-xInxBiSe2_ x=0.015,undefined,550,20001,0.49124,-0.00014125,0.66973,0.3401,0.0000499975,0.0003990512,0.0005958389
27918,10.1063/1.4963779,25302,2(a),31531,Ag1-xInxBiSe2_ x=0.015,undefined,600,17540,0.45996,-0.00015493,0.62956,0.40861,0.0000570125,0.000421018,0.0006687496
27918,10.1063/1.4963779,25302,2(a),31531,Ag1-xInxBiSe2_ x=0.015,undefined,650,15080,0.42867,-0.00016861,0.58938,0.47712,0.000066313,0.0004287143,0.0007273988
27918,10.1063/1.4963779,25302,2(a),31531,Ag1-xInxBiSe2_ x=0.015,undefined,700,12620,0.39739,-0.00018228,0.5492,0.54563,0.0000792393,0.0004193121,0.0007634962
27918,10.1063/1.4963779,25302,2(a),31531,Ag1-xInxBiSe2_ x=0.015,undefined,750,10159,0.36611,-0.00019596,0.50903,0.61413,0.0000984349,0.0003901089,0.000766377
27918,10.1063/1.4963779,25302,2(a),31532,Ag1-xInxBiSe2_ x=0.02,undefined,350,27660,0.6295,-0.000089635,0.82361,0.068794,0.0000361533,0.0002222324,0.0002698273
27918,10.1063/1.4963779,25302,2(a),31532,Ag1-xInxBiSe2_ x=0.02,undefined,400,26209,0.60541,-0.00009966,0.80253,0.12406,0.0000381548,0.0002603108,0.0003243627
27918,10.1063/1.4963779,25302,2(a),31532,Ag1-xInxBiSe2_ x=0.02,undefined,450,24759,0.58132,-0.00010969,0.78146,0.17932,0.0000403894,0.0002978977,0.0003812066
27918,10.1063/1.4963779,25302,2(a),31532,Ag1-xInxBiSe2_ x=0.02,undefined,500,23308,0.55723,-0.00011971,0.76039,0.23459,0.0000429037,0.0003340149,0.0004392679
27918,10.1063/1.4963779,25302,2(a),31532,Ag1-xInxBiSe2_ x=0.02,undefined,550,21857,0.53314,-0.00012974,0.73931,0.28985,0.0000457519,0.0003679072,0.000497636
27918,10.1063/1.4963779,25302,2(a),31532,Ag1-xInxBiSe2_ x=0.02,undefined,600,20407,0.50905,-0.00013976,0.71824,0.34512,0.0000490028,0.000398607,0.0005549775
27918,10.1063/1.4963779,25302,2(a),31532,Ag1-xInxBiSe2_ x=0.02,undefined,650,18956,0.48496,-0.00014979,0.69716,0.40038,0.0000527537,0.0004253166,0.0006100703
27918,10.1063/1.4963779,25302,2(a),31532,Ag1-xInxBiSe2_ x=0.02,undefined,700,17506,0.46087,-0.00015981,0.67609,0.45565,0.0000571233,0.0004470899,0.0006612875
27918,10.1063/1.4963779,25302,2(a),31532,Ag1-xInxBiSe2_ x=0.02,undefined,750,16055,0.43678,-0.00016984,0.65501,0.51091,0.0000622859,0.0004631165,0.0007070373
27918,10.1063/1.4963779,25305,5(b),31532,Ag1-xInxBiSe2_ x=0.02,undefined,300,,0.65359,,,,,,

File: csvfiles/EnhancedThermoGoverned10.1039c4cp00641k.csv
sid,DOI,figureid,fignum,sampleid,samplename,composition,Temperature,Carrier concentration,Electrical conductivity,Hall movility,Lattice thermal conductivity,Power factor,Seebeck coefficient,Thermal conductivity,ZT,hall density,Electrical resistivity,Figure of merit Z
4600,10.1039/c4cp00641k,7668,1(a),9324,y=0, Mg2(Si0.3Sn0.7),350,,1496.3,,1.8421,0.00041469,-0.00040661,1.8484,0.084231,,0.0006683152,0.0002243508
4600,10.1039/c4cp00641k,7668,1(a),9324,y=0, Mg2(Si0.3Sn0.7),400,,3460.4,,1.9516,0.00039154,-0.0003683,1.9738,0.083204,,0.0002889839,0.0001983686
4600,10.1039/c4cp00641k,7668,1(a),9324,y=0, Mg2(Si0.3Sn0.7),450,,5424.6,,2.061,0.00036839,-0.00032999,2.0992,0.082178,,0.0001843454,0.0001754907
4600,10.1039/c4cp00641k,7668,1(a),9324,y=0, Mg2(Si0.3Sn0.7),500,,7388.7,,2.1705,0.00034524,-0.00029168,2.2247,0.081151,,0.0001353418,0.000155185
4600,10.1039/c4cp00641k,7668,1(a),9324,y=0, Mg2(Si0.3Sn0.7),550,,9352.9,,2.28,0.00032209,-0.00025336,2.3501,0.080124,,0.0001069187,0.0001370537
4600,10.1039/c4cp00641k,7668,1(a),9324,y=0, Mg2(Si0.3Sn0.7),600,,11317,,2.3894,0.00029895,-0.00021505,2.4755,0.079098,,0.0000883626,0.0001207635
4600,10.1039/c4cp00641k,7668,1(a),9324,y=0, Mg2(Si0.3Sn0.7),650,,13281,,2.4989,0.0002758,-0.00017674,2.6009,0.078071,,0.0000752955,0.0001060402
4600,10.1039/c4cp00641k,7668,1(a),9324,y=0, Mg2(Si0.3Sn0.7),700,,15245,,2.6084,0.00025265,-0.00013843,2.7263,0.077044,,0.0000655953,0.0000926714
4600,10.1039/c4cp00641k,7668,1(a),9324,y=0, Mg2(Si0.3Sn0.7),750,,17209,,2.7178,0.0002295,-0.00010012,2.8517,0.076017,,0.0000581091,0.0000804783
4600,10.1039/c4cp00641k,7671,4(a),9324,y=0, Mg2(Si0.3Sn0.7),300,,,,,,,1.723,0.085258,2.8578e+25,,
4600,10.1039/c4cp00641k,24879,2(a),9324,y=0, Mg2(Si0.3Sn0.7),100,,,0.0017967,,,,,,2.1141e+25,,
4600,10.1039/c4cp00641k,24879,2(a),9324,y=0, Mg2(Si0.3Sn0.7),150,,,0.0041726,,,,,,2.3e+25,,
4600,10.1039/c4cp00641k,24879,2(a),9324,y=0, Mg2(Si0.3Sn0.7),200,,,,,,,,,2.486e+25,,
4600,10.1039/c4cp00641k,24879,2(a),9324,y=0, Mg2(Si0.3Sn0.7),250,,,,,,,,,2.6719e+25,,
4600,10.1039/c4cp00641k,7668,1(a),9325,y=0.005,Mg2(Si0.3Sn0.7)0.995Bi0.005 ,350,,54410,,1.7118,0.0030659,-0.00023767,2.004,0.59605,6.3613e+26,0.000018379,0.0015298902
4600,10.1039/c4cp00641k,7668,1(a),9325,y=0.005,Mg2(Si0.3Sn0.7)0.995Bi0.005 ,400,,51267,,1.7225,0.0029732,-0.00024207,2.0091,0.627,6.4225e+26,0.0000195057,0.0014798666
4600,10.1039/c4cp00641k,7668,1(a),9325,y=0.005,Mg2(Si0.3Sn0.7)0.995Bi0.005 ,450,,48124,,1.7333,0.0028805,-0.00024648,2.0143,0.65795,6.4837e+26,0.0000207797,0.0014300253
4600,10.1039/c4cp00641k,7668,1(a),9325,y=0.005,Mg2(Si0.3Sn0.7)0.995Bi0.005 ,500,,44981,,1.744,0.0027879,-0.00025088,2.0194,0.6889,6.5449e+26,0.0000222316,0.0013805586
4600,10.1039/c4cp00641k,7668,1(a),9325,y=0.005,Mg2(Si0.3Sn0.7)0.995Bi0.005 ,550,,41838,,1.7548,0.0026952,-0.00025529,2.0245,0.71986,6.606e+26,0.0000239017,0.0013312917
4600,10.1039/c4cp00641k,7668,1(a),9325,y=0.005,Mg2(Si0.3Sn0.7)0.995Bi0.005 ,600,,38695,,1.7655,0.0026026,-0.00025969,2.0296,0.75081,6.6672e+26,0.0000258431,0.0012823216
4600,10.1039/c4cp00641k,7668,1(a),9325,y=0.005,Mg2(Si0.3Sn0.7)0.995Bi0.005 ,650,,35551,,1.7763,0.0025099,-0.00026409,2.0347,0.78176,6.7284e+26,0.0000281286,0.0012335479
4600,10.1039/c4cp00641k,7668,1(a),9325,y=0.005,Mg2(Si0.3Sn0.7)0.995Bi0.005 ,700,,32408,,1.787,0.0024173,-0.0002685,2.0399,0.81271,6.7896e+26,0.0000308566,0.0011850091
4600,10.1039/c4cp00641k,7668,1(a),9325,y=0.005,Mg2(Si0.3Sn0.7)0.995Bi0.005 ,750,,29265,,1.7978,0.0023246,-0.0002729,2.045,0.84367,6.8508e+26,0.0000341705,0.0011367237
4600,10.1039/c4cp00641k,7669,1(b),9325,y=0.005,Mg2(Si0.3Sn0.7)0.995Bi0.005 ,300,,,,,0.0031585,-0.00023326,1.9989,0.47404,6.3001e+26,,0.0015801191
4600,10.1039/c4cp00641k,24879,2(a),9325,y=0.005,Mg2(Si0.3Sn0.7)0.995Bi0.005 ,50,,,,,,,,,5.9942e+26,,
4600,10.1039/c4cp00641k,24879,2(a),9325,y=0.005,Mg2(Si0.3Sn0.7)0.995Bi0.005 ,100,,,,,,,,,6.0554e+26,,
4600,10.1039/c4cp00641k,24879,2(a),9325,y=0.005,Mg2(Si0.3Sn0.7)0.995Bi0.005 ,150,,,,,,,,,6.1166e+26,,
4600,10.1039/c4cp00641k,24879,2(a),9325,y=0.005,Mg2(Si0.3Sn0.7)0.995Bi0.005 ,200,,,,,,,,,6.1778e+26,,
4600,10.1039/c4cp00641k,24879,2(a),9325,y=0.005,Mg2(Si0.3Sn0.7)0.995Bi0.005 ,250,,,,,,,,,6.2389e+26,,
4600,10.1039/c4cp00641k,7668,1(a),9326,y=0.010,Mg2(Si0.3Sn0.7)0.99Bi0.01,350,,144760,0.0060215,1.69,0.0040884,-0.00016592,2.5785,0.5842,1.4432e+27,0.000006908,0.001585573
4600,10.1039/c4cp00641k,7668,1(a),9326,y=0.010,Mg2(Si0.3Sn0.7)0.99Bi0.01,400,,134490,0.0055583,1.6645,0.0040656,-0.00017481,2.5327,0.66865,1.4355e+27,0.0000074355,0.0016052434
4600,10.1039/c4cp00641k,7668,1(a),9326,y=0.010,Mg2(Si0.3Sn0.7)0.99Bi0.01,450,,124210,0.0050952,1.6391,0.0040428,-0.00018371,2.4869,0.7531,1.4277e+27,0.0000080509,0.0016256383
4600,10.1039/c4cp00641k,7668,1(a),9326,y=0.010,Mg2(Si0.3Sn0.7)0.99Bi0.01,500,,113930,0.004632,1.6136,0.00402,-0.0001926,2.4411,0.83756,1.4199e+27,0.0000087773,0.0016467986
4600,10.1039/c4cp00641k,7668,1(a),9326,y=0.010,Mg2(Si0.3Sn0.7)0.99Bi0.01,550,,103650,0.0041689,1.5881,0.0039972,-0.0002015,2.3954,0.92201,1.4122e+27,0.0000096479,0.0016686983
4600,10.1039/c4cp00641k,7668,1(a),9326,y=0.010,Mg2(Si0.3Sn0.7)0.99Bi0.01,600,,93372,0.0037057,1.5626,0.0039745,-0.0002104,2.3496,1.0065,1.4044e+27,0.0000107098,0.0016915645
4600,10.1039/c4cp00641k,7668,1(a),9326,y=0.010,Mg2(Si0.3Sn0.7)0.99Bi0.01,650,,83094,0.0032426,1.5371,0.0039517,-0.00021929,2.3038,1.0909,1.3967e+27,0.0000120346,0.0017152965
4600,10.1039/c4cp00641k,7668,1(a),9326,y=0.010,Mg2(Si0.3Sn0.7)0.99Bi0.01,700,,72816,0.0027794,1.5117,0.0039289,-0.00022819,2.258,1.1754,1.3889e+27,0.0000137332,0.0017399911
4600,10.1039/c4cp00641k,7668,1(a),9326,y=0.010,Mg2(Si0.3Sn0.7)0.99Bi0.01,750,,62537,0.0023163,1.4862,0.0039061,-0.00023708,2.2122,1.2598,1.3811e+27,0.0000159905,0.0017657083
4600,10.1039/c4cp00641k,7669,1(b),9326,y=0.010,Mg2(Si0.3Sn0.7)0.99Bi0.01,300,,,0.0064846,,,-0.00015702,2.6243,,1.451e+27,,
4600,10.1039/c4cp00641k,7670,3(a),9326,y=0.010,Mg2(Si0.3Sn0.7)0.99Bi0.01,800,,,,,0.0038833,,,1.3443,,,
4600,10.1039/c4cp00641k,24879,2(a),9326,y=0.010,Mg2(Si0.3Sn0.7)0.99Bi0.01,50,,,0.010566,,,,,,1.4898e+27,,
4600,10.1039/c4cp00641k,24879,2(a),9326,y=0.010,Mg2(Si0.3Sn0.7)0.99Bi0.01,100,,,0.0099451,,,,,,1.482e+27,,
4600,10.1039/c4cp00641k,24879,2(a),9326,y=0.010,Mg2(Si0.3Sn0.7)0.99Bi0.01,150,,,0.0093238,,,,,,1.4743e+27,,
4600,10.1039/c4cp00641k,24879,2(a),9326,y=0.010,Mg2(Si0.3Sn0.7)0.99Bi0.01,200,,,0.0087026,,,,,,1.4665e+27,,
4600,10.1039/c4cp00641k,24879,2(a),9326,y=0.010,Mg2(Si0.3Sn0.7)0.99Bi0.01,250,,,0.0080813,,,,,,1.4587e+27,,
4600,10.1039/c4cp00641k,7668,1(a),9327,y=0.015,Mg2(Si0.3Sn0.7)0.985Bi0.015,300,,191500,0.0075441,,0.0034973,-0.00013514,2.8063,0.41382,1.7874e+27,0.0000052219,0.0012462317
4600,10.1039/c4cp00641k,7668,1(a),9327,y=0.015,Mg2(Si0.3Sn0.7)0.985Bi0.015,350,,179000,0.0069077,1.6337,0.0040451,-0.00014513,2.7546,0.51463,1.7853e+27,0.0000055866,0.0014684891
4600,10.1039/c4cp00641k,7668,1(a),9327,y=0.015,Mg2(Si0.3Sn0.7)0.985Bi0.015,400,,166500,0.0062714,1.6037,0.0040992,-0.00015512,2.7029,0.61543,1.7831e+27,0.000006006,0.0015165933
4600,10.1039/c4cp00641k,7668,1(a),9327,y=0.015,Mg2(Si0.3Sn0.7)0.985Bi0.015,450,,153990,0.005635,1.5736,0.0041532,-0.00016511,2.6513,0.71623,1.7809e+27,0.0000064939,0.0015664768
4600,10.1039/c4cp00641k,7668,1(a),9327,y=0.015,Mg2(Si0.3Sn0.7)0.985Bi0.015,500,,141490,0.0049987,1.5436,0.0042073,-0.0001751,2.5996,0.81703,1.7788e+27,0.0000070676,0.0016184413
4600,10.1039/c4cp00641k,7668,1(a),9327,y=0.015,Mg2(Si0.3Sn0.7)0.985Bi0.015,550,,128990,0.0043623,1.5136,0.0042614,-0.00018509,2.5479,0.91783,1.7766e+27,0.0000077525,0.0016725146
4600,10.1039/c4cp00641k,7668,1(a),9327,y=0.015,Mg2(Si0.3Sn0.7)0.985Bi0.015,600,,116490,0.003726,1.4835,0.0043155,-0.00019508,2.4962,1.0186,1.7744e+27,0.0000085844,0.0017288278
4600,10.1039/c4cp00641k,7668,1(a),9327,y=0.015,Mg2(Si0.3Sn0.7)0.985Bi0.015,650,,103990,0.0030897,1.4535,0.0043696,-0.00020507,2.4445,1.1194,1.7723e+27,0.0000096163,0.001787523
4600,10.1039/c4cp00641k,7668,1(a),9327,y=0.015,Mg2(Si0.3Sn0.7)0.985Bi0.015,700,,91488,0.0024533,1.4235,0.0044236,-0.00021506,2.3929,1.2202,1.7701e+27,0.0000109304,0.0018486355
4600,10.1039/c4cp00641k,7668,1(a),9327,y=0.015,Mg2(Si0.3Sn0.7)0.985Bi0.015,750,,78986,0.001817,1.3934,0.0044777,-0.00022505,2.3412,1.321,1.7679e+27,0.0000126605,0.0019125662
4600,10.1039/c4cp00641k,7670,3(a),9327,y=0.015,Mg2(Si0.3Sn0.7)0.985Bi0.015,800,,,,,0.0045318,,,1.4218,,,
4600,10.1039/c4cp00641k,24879,2(a),9327,y=0.015,Mg2(Si0.3Sn0.7)0.985Bi0.015,50,,,0.010726,,,,,,1.7982e+27,,
4600,10.1039/c4cp00641k,24879,2(a),9327,y=0.015,Mg2(Si0.3Sn0.7)0.985Bi0.015,100,,,0.010089,,,,,,1.7961e+27,,
4600,10.1039/c4cp00641k,24879,2(a),9327,y=0.015,Mg2(Si0.3Sn0.7)0.985Bi0.015,150,,,0.0094531,,,,,,1.7939e+27,,
4600,10.1039/c4cp00641k,24879,2(a),9327,y=0.015,Mg2(Si0.3Sn0.7)0.985Bi0.015,200,,,0.0088167,,,,,,1.7918e+27,,
4600,10.1039/c4cp00641k,24879,2(a),9327,y=0.015,Mg2(Si0.3Sn0.7)0.985Bi0.015,250,,,0.0081804,,,,,,1.7896e+27,,
4600,10.1039/c4cp00641k,7668,1(a),9328,x=0.020,Mg2(Si0.3Sn0.7)0.98Bi0.02,350,,203150,0.0069169,1.6106,0.0038931,-0.00013677,3.0086,0.46589,2.069e+27,0.0000049225,0.0012939906
4600,10.1039/c4cp00641k,7668,1(a),9328,x=0.020,Mg2(Si0.3Sn0.7)0.98Bi0.02,400,,188880,0.006263,1.5667,0.0039441,-0.00014581,2.9429,0.56114,2.0588e+27,0.0000052944,0.0013402086
4600,10.1039/c4cp00641k,7668,1(a),9328,x=0.020,Mg2(Si0.3Sn0.7)0.98Bi0.02,450,,174610,0.0056091,1.5229,0.0039951,-0.00015484,2.8772,0.65639,2.0486e+27,0.000005727,0.0013885375
4600,10.1039/c4cp00641k,7668,1(a),9328,x=0.020,Mg2(Si0.3Sn0.7)0.98Bi0.02,500,,160340,0.0049551,1.479,0.0040461,-0.00016388,2.8116,0.75163,2.0384e+27,0.0000062367,0.0014390738
4600,10.1039/c4cp00641k,7668,1(a),9328,x=0.020,Mg2(Si0.3Sn0.7)0.98Bi0.02,550,,146070,0.0043012,1.4352,0.0040971,-0.00017292,2.7459,0.84688,2.0282e+27,0.000006846,0.0014920791
4600,10.1039/c4cp00641k,7668,1(a),9328,x=0.020,Mg2(Si0.3Sn0.7)0.98Bi0.02,600,,131800,0.0036473,1.3913,0.0041481,-0.00018196,2.6802,0.94213,2.018e+27,0.0000075873,0.001547683
4600,10.1039/c4cp00641k,7668,1(a),9328,x=0.020,Mg2(Si0.3Sn0.7)0.98Bi0.02,650,,117530,0.0029933,1.3474,0.0041991,-0.000191,2.6146,1.0374,2.0078e+27,0.0000085085,0.00160602
4600,10.1039/c4cp00641k,7668,1(a),9328,x=0.020,Mg2(Si0.3Sn0.7)0.98Bi0.02,700,,103260,0.0023394,1.3036,0.0042501,-0.00020004,2.5489,1.1326,1.9976e+27,0.0000096843,0.0016674252
4600,10.1039/c4cp00641k,7668,1(a),9328,x=0.020,Mg2(Si0.3Sn0.7)0.98Bi0.02,750,,88986,0.0016855,1.2597,0.0043011,-0.00020907,2.4832,1.2279,1.9875e+27,0.0000112377,0.0017320796
4600,10.1039/c4cp00641k,7669,1(b),9328,x=0.020,Mg2(Si0.3Sn0.7)0.98Bi0.02,800,,,,,,-0.00021811,,1.3231,,,
4600,10.1039/c4cp00641k,7671,4(a),9328,x=0.020,Mg2(Si0.3Sn0.7)0.98Bi0.02,300,,,0.0075709,,,,3.0742,,2.0792e+27,,
4600,10.1039/c4cp00641k,24879,2(a),9328,x=0.020,Mg2(Si0.3Sn0.7)0.98Bi0.02,50,,,0.010841,,,,,,2.1302e+27,,
4600,10.1039/c4cp00641k,24879,2(a),9328,x=0.020,Mg2(Si0.3Sn0.7)0.98Bi0.02,100,,,0.010187,,,,,,2.12e+27,,
4600,10.1039/c4cp00641k,24879,2(a),9328,x=0.020,Mg2(Si0.3Sn0.7)0.98Bi0.02,150,,,0.0095327,,,,,,2.1098e+27,,
4600,10.1039/c4cp00641k,24879,2(a),9328,x=0.020,Mg2(Si0.3Sn0.7)0.98Bi0.02,200,,,0.0088787,,,,,,2.0996e+27,,
4600,10.1039/c4cp00641k,24879,2(a),9328,x=0.020,Mg2(Si0.3Sn0.7)0.98Bi0.02,250,,,0.0082248,,,,,,2.0894e+27,,
4600,10.1039/c4cp00641k,7668,1(a),9329,x=0.025,Mg2(Si0.3Sn0.7)0.975Bi0.025,350,,222910,0.0062801,1.6133,0.0039053,-0.0001272,3.0697,0.44864,2.4131e+27,0.0000044861,0.001272209
4600,10.1039/c4cp00641k,7668,1(a),9329,x=0.025,Mg2(Si0.3Sn0.7)0.975Bi0.025,400,,207260,0.0057208,1.5757,0.0039884,-0.00013974,3.0032,0.55168,2.3967e+27,0.0000048249,0.0013280501
4600,10.1039/c4cp00641k,7668,1(a),9329,x=0.025,Mg2(Si0.3Sn0.7)0.975Bi0.025,450,,191610,0.0051616,1.5381,0.0040716,-0.0001512,2.9368,0.65472,2.3804e+27,0.0000052189,0.001386407
4600,10.1039/c4cp00641k,7668,1(a),9329,x=0.025,Mg2(Si0.3Sn0.7)0.975Bi0.025,500,,175960,0.0046024,1.5005,0.0041547,-0.00016183,2.8704,0.75776,2.364e+27,0.0000056831,0.0014474289
4600,10.1039/c4cp00641k,7668,1(a),9329,x=0.025,Mg2(Si0.3Sn0.7)0.975Bi0.025,550,,160310,0.0040431,1.4629,0.0042379,-0.00017182,2.804,0.8608,2.3476e+27,0.0000062379,0.0015113766
4600,10.1039/c4cp00641k,7668,1(a),9329,x=0.025,Mg2(Si0.3Sn0.7)0.975Bi0.025,600,,144660,0.0034839,1.4253,0.0043211,-0.00018124,2.7375,0.96384,2.3313e+27,0.0000069128,0.001578484
4600,10.1039/c4cp00641k,7668,1(a),9329,x=0.025,Mg2(Si0.3Sn0.7)0.975Bi0.025,650,,129010,0.0029246,1.3878,0.0044042,-0.00019004,2.6711,1.0669,2.3149e+27,0.0000077513,0.0016488338
4600,10.1039/c4cp00641k,7668,1(a),9329,x=0.025,Mg2(Si0.3Sn0.7)0.975Bi0.025,700,,113360,0.0023654,1.3502,0.0044874,-0.00019808,2.6047,1.1699,2.2985e+27,0.0000088215,0.0017228088
4600,10.1039/c4cp00641k,7668,1(a),9329,x=0.025,Mg2(Si0.3Sn0.7)0.975Bi0.025,750,,97704,0.0018061,1.3126,0.0045706,-0.00020511,2.5382,1.273,2.2822e+27,0.000010235,0.0018007249
4600,10.1039/c4cp00641k,7668,1(a),9329,x=0.025,Mg2(Si0.3Sn0.7)0.975Bi0.025,800,,82053,,,0.0046537,,,1.376,,0.0000121872,
4600,10.1039/c4cp00641k,7669,1(b),9329,x=0.025,Mg2(Si0.3Sn0.7)0.975Bi0.025,300,,,0.0068393,,,-0.00011317,3.1361,0.3456,2.4295e+27,,
4600,10.1039/c4cp00641k,24879,2(a),9329,x=0.025,Mg2(Si0.3Sn0.7)0.975Bi0.025,50,,,0.0096356,,,,,,2.5113e+27,,
4600,10.1039/c4cp00641k,24879,2(a),9329,x=0.025,Mg2(Si0.3Sn0.7)0.975Bi0.025,100,,,0.0090763,,,,,,2.4949e+27,,
4600,10.1039/c4cp00641k,24879,2(a),9329,x=0.025,Mg2(Si0.3Sn0.7)0.975Bi0.025,150,,,0.0085171,,,,,,2.4786e+27,,
4600,10.1039/c4cp00641k,24879,2(a),9329,x=0.025,Mg2(Si0.3Sn0.7)0.975Bi0.025,200,,,0.0079578,,,,,,2.4622e+27,,
4600,10.1039/c4cp00641k,24879,2(a),9329,x=0.025,Mg2(Si0.3Sn0.7)0.975Bi0.025,250,,,0.0073986,,,,,,2.4458e+27,,
4600,10.1039/c4cp00641k,7668,1(a),9330,x=0.030,Mg2(Si0.3Sn0.7)0.97Bi0.03,350,,232900,0.0066342,1.6765,0.0040273,-0.00012629,3.196,0.44144,2.4433e+27,0.0000042937,0.0012601064
4600,10.1039/c4cp00641k,7668,1(a),9330,x=0.030,Mg2(Si0.3Sn0.7)0.97Bi0.03,400,,216580,0.0060243,1.6307,0.0041087,-0.00013763,3.1258,0.54226,2.4445e+27,0.0000046172,0.0013144475
4600,10.1039/c4cp00641k,7668,1(a),9330,x=0.030,Mg2(Si0.3Sn0.7)0.97Bi0.03,450,,200260,0.0054143,1.5849,0.0041901,-0.00014858,3.0556,0.64308,2.4457e+27,0.0000049935,0.0013712855
4600,10.1039/c4cp00641k,7668,1(a),9330,x=0.030,Mg2(Si0.3Sn0.7)0.97Bi0.03,500,,183950,0.0048043,1.5391,0.0042715,-0.00015945,2.9855,0.74391,2.4469e+27,0.0000054363,0.0014307486
4600,10.1039/c4cp00641k,7668,1(a),9330,x=0.030,Mg2(Si0.3Sn0.7)0.97Bi0.03,550,,167630,0.0041944,1.4933,0.004353,-0.00017008,2.9153,0.84473,2.448e+27,0.0000059655,0.0014931568
4600,10.1039/c4cp00641k,7668,1(a),9330,x=0.030,Mg2(Si0.3Sn0.7)0.97Bi0.03,600,,151310,0.0035844,1.4475,0.0044344,-0.00018012,2.8451,0.94555,2.4492e+27,0.0000066089,0.0015586095
4600,10.1039/c4cp00641k,7668,1(a),9330,x=0.030,Mg2(Si0.3Sn0.7)0.97Bi0.03,650,,134990,0.0029744,1.4017,0.0045158,-0.00018918,2.7749,1.0464,2.4504e+27,0.000007408,0.001627374
4600,10.1039/c4cp00641k,7668,1(a),9330,x=0.030,Mg2(Si0.3Sn0.7)0.97Bi0.03,700,,118670,0.0023644,1.3559,0.0045972,-0.00019706,2.7047,1.1472,2.4516e+27,0.0000084267,0.0016997079
4600,10.1039/c4cp00641k,7668,1(a),9330,x=0.030,Mg2(Si0.3Sn0.7)0.97Bi0.03,750,,102360,0.0017545,1.3102,0.0046787,-0.00020399,2.6346,1.248,2.4528e+27,0.0000097694,0.0017758673
4600,10.1039/c4cp00641k,7669,1(b),9330,x=0.030,Mg2(Si0.3Sn0.7)0.97Bi0.03,300,,,0.0072442,,,-0.00011364,3.2662,0.34062,2.4421e+27,,
4600,10.1039/c4cp00641k,7672,4(c),9330,x=0.030,Mg2(Si0.3Sn0.7)0.97Bi0.03,800,,,,,,,,1.3488,,,
4600,10.1039/c4cp00641k,24879,2(a),9330,x=0.030,Mg2(Si0.3Sn0.7)0.97Bi0.03,50,,,0.010294,,,,,,2.4362e+27,,
4600,10.1039/c4cp00641k,24879,2(a),9330,x=0.030,Mg2(Si0.3Sn0.7)0.97Bi0.03,100,,,0.0096841,,,,,,2.4374e+27,,
4600,10.1039/c4cp00641k,24879,2(a),9330,x=0.030,Mg2(Si0.3Sn0.7)0.97Bi0.03,150,,,0.0090741,,,,,,2.4386e+27,,
4600,10.1039/c4cp00641k,24879,2(a),9330,x=0.030,Mg2(Si0.3Sn0.7)0.97Bi0.03,200,,,0.0084641,,,,,,2.4398e+27,,
4600,10.1039/c4cp00641k,24879,2(a),9330,x=0.030,Mg2(Si0.3Sn0.7)0.97Bi0.03,250,,,0.0078542,,,,,,2.441e+27,,
4600,10.1039/c4cp00641k,7668,1(a),9331,x=0.04,Mg2(Si0.3Sn0.7)0.96Bi0.04,350,,242760,0.0056653,1.5741,0.0035095,-0.00011678,3.1707,0.37694,2.8563e+27,0.0000041193,0.0011068534
4600,10.1039/c4cp00641k,7668,1(a),9331,x=0.04,Mg2(Si0.3Sn0.7)0.96Bi0.04,400,,225710,0.0051767,1.5419,0.0036242,-0.00012921,3.1112,0.47545,2.845e+27,0.0000044305,0.0011648881
4600,10.1039/c4cp00641k,7668,1(a),9331,x=0.04,Mg2(Si0.3Sn0.7)0.96Bi0.04,450,,208670,0.0046881,1.5097,0.0037389,-0.00014077,3.0517,0.57396,2.8338e+27,0.0000047923,0.001225186
4600,10.1039/c4cp00641k,7668,1(a),9331,x=0.04,Mg2(Si0.3Sn0.7)0.96Bi0.04,500,,191630,0.0041995,1.4775,0.0038536,-0.00015144,2.9922,0.67248,2.8225e+27,0.0000052184,0.0012878818
4600,10.1039/c4cp00641k,7668,1(a),9331,x=0.04,Mg2(Si0.3Sn0.7)0.96Bi0.04,550,,174590,0.0037109,1.4453,0.0039683,-0.00016122,2.9327,0.77099,2.8113e+27,0.0000057277,0.0013531217
4600,10.1039/c4cp00641k,7668,1(a),9331,x=0.04,Mg2(Si0.3Sn0.7)0.96Bi0.04,600,,157540,0.0032223,1.4131,0.004083,-0.00017013,2.8732,0.8695,2.8e+27,0.0000063476,0.0014210636
4600,10.1039/c4cp00641k,7668,1(a),9331,x=0.04,Mg2(Si0.3Sn0.7)0.96Bi0.04,650,,140500,0.0027336,1.3809,0.0041977,-0.00017815,2.8138,0.96802,2.7888e+27,0.0000071174,0.001491826
4600,10.1039/c4cp00641k,7668,1(a),9331,x=0.04,Mg2(Si0.3Sn0.7)0.96Bi0.04,700,,123460,0.002245,1.3487,0.0043124,-0.00018529,2.7543,1.0665,2.7775e+27,0.0000080998,0.0015656973
4600,10.1039/c4cp00641k,7668,1(a),9331,x=0.04,Mg2(Si0.3Sn0.7)0.96Bi0.04,750,,106410,0.0017564,1.3165,0.0044271,-0.00019154,2.6948,1.165,2.7663e+27,0.0000093976,0.0016428306
4600,10.1039/c4cp00641k,7670,3(a),9331,x=0.04,Mg2(Si0.3Sn0.7)0.96Bi0.04,800,,,,,0.0045418,,,,,,
4600,10.1039/c4cp00641k,7671,4(a),9331,x=0.04,Mg2(Si0.3Sn0.7)0.96Bi0.04,300,,,0.0061539,,,,3.2301,,2.8676e+27,,
4600,10.1039/c4cp00641k,24879,2(a),9331,x=0.04,Mg2(Si0.3Sn0.7)0.96Bi0.04,50,,,0.0085969,,,,,,2.9238e+27,,
4600,10.1039/c4cp00641k,24879,2(a),9331,x=0.04,Mg2(Si0.3Sn0.7)0.96Bi0.04,100,,,0.0081083,,,,,,2.9126e+27,,
4600,10.1039/c4cp00641k,24879,2(a),9331,x=0.04,Mg2(Si0.3Sn0.7)0.96Bi0.04,150,,,0.0076197,,,,,,2.9013e+27,,
4600,10.1039/c4cp00641k,24879,2(a),9331,x=0.04,Mg2(Si0.3Sn0.7)0.96Bi0.04,200,,,0.0071311,,,,,,2.8901e+27,,
4600,10.1039/c4cp00641k,24879,2(a),9331,x=0.04,Mg2(Si0.3Sn0.7)0.96Bi0.04,250,,,0.0066425,,,,,,2.8788e+27,,
4600,10.1039/c4cp00641k,26652,2(c),33435,y=0.025,undefined,300,,,0.0058582,,,,,,,,
4600,10.1039/c4cp00641k,26652,2(c),33435,y=0.025,undefined,350,,,0.0054578,,,,,,,,
4600,10.1039/c4cp00641k,26652,2(c),33435,y=0.025,undefined,400,,,0.0050574,,,,,,,,
4600,10.1039/c4cp00641k,26652,2(c),33435,y=0.025,undefined,450,,,0.004657,,,,,,,,
4600,10.1039/c4cp00641k,26652,2(c),33435,y=0.025,undefined,500,,,0.0042567,,,,,,,,
4600,10.1039/c4cp00641k,26652,2(c),33435,y=0.025,undefined,550,,,0.0038563,,,,,,,,
4600,10.1039/c4cp00641k,26652,2(c),33435,y=0.025,undefined,600,,,0.0034559,,,,,,,,
4600,10.1039/c4cp00641k,26652,2(c),33435,y=0.025,undefined,650,,,0.0030555,,,,,,,,
4600,10.1039/c4cp00641k,26652,2(c),33435,y=0.025,undefined,700,,,0.0026552,,,,,,,,
4600,10.1039/c4cp00641k,26652,2(c),33435,y=0.025,undefined,750,,,0.0022548,,,,,,,,
4600,10.1039/c4cp00641k,26654,4(d),33439,Mg2(Si0.3Sn0.7)1-yBiy_ 300 K,undefined,,5e+25,,,,,,,0.25164,,,
4600,10.1039/c4cp00641k,26654,4(d),33439,Mg2(Si0.3Sn0.7)1-yBiy_ 300 K,undefined,,1e+26,,,,,,,0.27087,,,
4600,10.1039/c4cp00641k,26654,4(d),33439,Mg2(Si0.3Sn0.7)1-yBiy_ 300 K,undefined,,1.5e+26,,,,,,,0.2901,,,
4600,10.1039/c4cp00641k,26654,4(d),33439,Mg2(Si0.3Sn0.7)1-yBiy_ 300 K,undefined,,2e+26,,,,,,,0.30933,,,
4600,10.1039/c4cp00641k,26654,4(d),33439,Mg2(Si0.3Sn0.7)1-yBiy_ 300 K,undefined,,2.5e+26,,,,,,,0.32856,,,
4600,10.1039/c4cp00641k,26654,4(d),33439,Mg2(Si0.3Sn0.7)1-yBiy_ 300 K,undefined,,3e+26,,,,,,,0.34779,,,
4600,10.1039/c4cp00641k,26654,4(d),33440,Mg2(Si0.3Sn0.7)1-yBiy_ 500 K,undefined,,1e+26,,,,,,,0.84995,,,
4600,10.1039/c4cp00641k,26654,4(d),33440,Mg2(Si0.3Sn0.7)1-yBiy_ 500 K,undefined,,1.5e+26,,,,,,,0.82541,,,
4600,10.1039/c4cp00641k,26654,4(d),33440,Mg2(Si0.3Sn0.7)1-yBiy_ 500 K,undefined,,2e+26,,,,,,,0.80087,,,
4600,10.1039/c4cp00641k,26654,4(d),33440,Mg2(Si0.3Sn0.7)1-yBiy_ 500 K,undefined,,2.5e+26,,,,,,,0.77633,,,
4600,10.1039/c4cp00641k,26654,4(d),33440,Mg2(Si0.3Sn0.7)1-yBiy_ 500 K,undefined,,3e+26,,,,,,,0.75179,,,
4600,10.1039/c4cp00641k,26654,4(d),33441,Mg2(Si0.3Sn0.7)1-yBiy_ 700 K,undefined,,1e+26,,,,,,,1.0222,,,
4600,10.1039/c4cp00641k,26654,4(d),33441,Mg2(Si0.3Sn0.7)1-yBiy_ 700 K,undefined,,1.5e+26,,,,,,,1.0718,,,
4600,10.1039/c4cp00641k,26654,4(d),33441,Mg2(Si0.3Sn0.7)1-yBiy_ 700 K,undefined,,2e+26,,,,,,,1.1213,,,
4600,10.1039/c4cp00641k,26654,4(d),33441,Mg2(Si0.3Sn0.7)1-yBiy_ 700 K,undefined,,2.5e+26,,,,,,,1.1709,,,
4600,10.1039/c4cp00641k,26654,4(d),33441,Mg2(Si0.3Sn0.7)1-yBiy_ 700 K,undefined,,3e+26,,,,,,,1.2205,,,
