Repository: RamyaGuru/STD2_EffMass

# STD2_EffMass
Effective mass modeling of StarryData2 data

File: csvfiles/EvalPotentialThermo10.1039c3tc31810a.csv (part 1 of 2)
sid,DOI,figureid,fignum,sampleid,samplename,composition,Temperature,Carrier concentration,Electrical resistivity,Hall concentration,Hall movility,Lattice thermal conductivity,Seebeck coefficient,Thermal conductivity,ZT,hall density,Electrical conductivity,Power factor,Figure of merit Z
2828,10.1039/c3tc31810a,11411,1a,13665,hot-pressed_ nH=1.12E19,Ag2Se,300,2.0639e+25,0.0000031599,,0.10934,,,2.0027,,,316465.7109402196,,
2828,10.1039/c3tc31810a,11411,1a,13665,hot-pressed_ nH=1.12E19,Ag2Se,350,2.4682e+25,0.0000035456,,0.094603,,,2.0881,0.22406,,282039.7111913358,,
2828,10.1039/c3tc31810a,11411,1a,13665,hot-pressed_ nH=1.12E19,Ag2Se,400,2.8726e+25,0.0000039312,,0.079866,,,2.1735,0.20324,,254375.2543752544,,
2828,10.1039/c3tc31810a,11411,1a,13665,hot-pressed_ nH=1.12E19,Ag2Se,450,3.2769e+25,0.0000043168,,0.065129,,,2.259,0.18242,,231653.076352854,,
2828,10.1039/c3tc31810a,11411,1a,13665,hot-pressed_ nH=1.12E19,Ag2Se,500,3.6812e+25,0.0000047025,,0.050392,,,2.3444,0.1616,,212652.8442317916,,
2828,10.1039/c3tc31810a,11411,1a,13665,hot-pressed_ nH=1.12E19,Ag2Se,550,4.0856e+25,0.0000050881,,0.035655,,,2.4298,0.14078,,196537.0177472927,,
2828,10.1039/c3tc31810a,11411,1a,13665,hot-pressed_ nH=1.12E19,Ag2Se,600,4.4899e+25,0.0000054738,,0.020918,,,2.5153,0.11997,,182688.4431290877,,
2828,10.1039/c3tc31810a,11411,1a,13665,hot-pressed_ nH=1.12E19,Ag2Se,650,4.8942e+25,0.0000058594,,0.0061808,,,2.6007,0.099148,,170665.9384919958,,
2828,10.1039/c3tc31810a,11411,1a,13666,hot-pressed_ nH=1.28E19,Ag2.0006Se,300,1.931e+25,0.000003327,,0.10759,,,1.9881,,,300571.0850616171,,
2828,10.1039/c3tc31810a,11411,1a,13666,hot-pressed_ nH=1.28E19,Ag2.0006Se,350,2.2133e+25,0.0000038412,,0.092361,,-0.000061214,2.0108,0.19886,,260335.3118817036,0.0009755165,0.0004851385
2828,10.1039/c3tc31810a,11411,1a,13666,hot-pressed_ nH=1.28E19,Ag2.0006Se,400,2.4955e+25,0.0000043554,,0.077135,,-0.000059908,2.0335,0.14592,,229600.0367360059,0.0008240273,0.0004052261
2828,10.1039/c3tc31810a,11411,1a,13666,hot-pressed_ nH=1.28E19,Ag2.0006Se,450,2.7778e+25,0.0000048697,,0.061909,,-0.000058602,2.0562,0.15434,,205351.4590221164,0.0007052168,0.0003429709
2828,10.1039/c3tc31810a,11411,1a,13666,hot-pressed_ nH=1.28E19,Ag2.0006Se,500,3.0601e+25,0.0000053839,,0.046683,,-0.000057296,2.0789,0.14665,,185738.9624621557,0.0006097497,0.000293304
2828,10.1039/c3tc31810a,11411,1a,13666,hot-pressed_ nH=1.28E19,Ag2.0006Se,550,3.3424e+25,0.0000058982,,0.031457,,-0.000055989,2.1016,0.13909,,169543.2504831983,0.0005314788,0.0002528925
2828,10.1039/c3tc31810a,11411,1a,13666,hot-pressed_ nH=1.28E19,Ag2.0006Se,600,3.6246e+25,0.0000064124,,0.016231,,-0.000054683,2.1243,0.13171,,155947.8510386127,0.00046632,0.000219517
2828,10.1039/c3tc31810a,11411,1a,13666,hot-pressed_ nH=1.28E19,Ag2.0006Se,650,3.9069e+25,0.0000069266,,0.0010052,,-0.000053377,2.147,0.12453,,144370.9756590535,0.0004113279,0.0001915826
2828,10.1039/c3tc31810a,11411,1a,13667,hot-pressed_ nH=1.08E19,Ag2.0027Se,350,3.0032e+25,0.0000036897,,0.078658,,-0.000074406,1.7406,0.24063,,271024.7445591782,0.0015004615,0.0008620369
2828,10.1039/c3tc31810a,11411,1a,13667,hot-pressed_ nH=1.08E19,Ag2.0027Se,400,3.5196e+25,0.0000039161,,0.06791,,-0.000066396,1.8619,0.20535,,255356.0940731851,0.0011257192,0.0006046077
2828,10.1039/c3tc31810a,11411,1a,13667,hot-pressed_ nH=1.08E19,Ag2.0027Se,450,4.036e+25,0.0000041425,,0.057161,,-0.000058385,1.9831,0.17007,,241400.1207000604,0.0008228867,0.0004149497
2828,10.1039/c3tc31810a,11411,1a,13667,hot-pressed_ nH=1.08E19,Ag2.0027Se,500,4.5524e+25,0.000004369,,0.046412,,-0.000050374,2.1044,0.13479,,228885.3284504463,0.0005808056,0.0002759958
2828,10.1039/c3tc31810a,11411,1a,13667,hot-pressed_ nH=1.08E19,Ag2.0027Se,550,5.0687e+25,0.0000045954,,0.035664,,-0.000042363,2.2257,0.099509,,217608.9132610872,0.0003905261,0.0001754622
2828,10.1039/c3tc31810a,11411,1a,13667,hot-pressed_ nH=1.08E19,Ag2.0027Se,600,5.5851e+25,0.0000048218,,0.024915,,-0.000034352,2.3469,0.064229,,207391.4305860882,0.0002447343,0.0001042798
2828,10.1039/c3tc31810a,11411,1a,13667,hot-pressed_ nH=1.08E19,Ag2.0027Se,650,6.1015e+25,0.0000050483,,0.014167,,-0.000026341,2.4682,0.028949,,198086.4845591585,0.000137442,0.0000556851
2828,10.1039/c3tc31810a,11411,1a,13667,hot-pressed_ nH=1.08E19,Ag2.0027Se,700,6.6178e+25,0.0000052747,,0.0034179,,,,,,189584.2417578251,,
2828,10.1039/c3tc31810a,11415,1e,13667,hot-pressed_ nH=1.08E19,Ag2.0027Se,300,,,,,,,1.6193,,,,,
2828,10.1039/c3tc31810a,11411,1a,13668,ingot_ nH=7.83E18,Ag2Se,300,2.2072e+25,0.0000035996,,0.12126,,,1.9653,,,277808.645405045,,
2828,10.1039/c3tc31810a,11411,1a,13668,ingot_ nH=7.83E18,Ag2Se,350,2.8699e+25,0.0000036504,,0.10459,,-0.000093448,2.3103,0.39291,,273942.5816348894,0.0023922115,0.0010354549
2828,10.1039/c3tc31810a,11411,1a,13668,ingot_ nH=7.83E18,Ag2Se,400,3.5326e+25,0.0000037011,,0.087912,,-0.000081141,2.6553,0.3161,,270189.9435303018,0.0017788933,0.0006699406
2828,10.1039/c3tc31810a,11411,1a,13668,ingot_ nH=7.83E18,Ag2Se,450,4.1953e+25,0.0000037519,,0.071238,,-0.000068834,3.0003,0.23929,,266531.6239771849,0.0012628587,0.0004209108
2828,10.1039/c3tc31810a,11411,1a,13668,ingot_ nH=7.83E18,Ag2Se,500,4.858e+25,0.0000038027,,0.054564,,-0.000056526,3.3453,0.16248,,262971.0468877376,0.0008402421,0.0002511709
2828,10.1039/c3tc31810a,11411,1a,13668,ingot_ nH=7.83E18,Ag2Se,550,5.5207e+25,0.0000038534,,0.037891,,-0.000044219,3.6903,0.085665,,259511.081123164,0.0005074272,0.000137503
2828,10.1039/c3tc31810a,11411,1a,13668,ingot_ nH=7.83E18,Ag2Se,600,6.1834e+25,0.0000039042,,0.021217,,-0.000031911,4.0353,0.0088544,,256134.4193432714,0.0002608247,0.0000646358
2828,10.1039/c3tc31810a,11411,1a,13668,ingot_ nH=7.83E18,Ag2Se,650,6.8461e+25,0.000003955,,0.0045427,,-0.000019604,4.3803,-0.067956,,252844.5006321112,0.0000971724,0.000022184
2828,10.1039/c3tc31810a,11411,1a,13669,ingot_ nH=5.56E18,Ag2.0006Se,300,1.2491e+25,0.0000045973,,0.12675,,,1.8289,,,217518.9785308768,,
2828,10.1039/c3tc31810a,11411,1a,13669,ingot_ nH=5.56E18,Ag2.0006Se,350,1.6099e+25,0.0000048028,,0.10998,,-0.000095819,1.9694,0.34656,,208211.8764054302,0.0019116517,0.0009706772
2828,10.1039/c3tc31810a,11411,1a,13669,ingot_ nH=5.56E18,Ag2.0006Se,400,1.9707e+25,0.0000050083,,0.093204,,-0.000088557,2.1099,0.30262,,199668.5502066569,0.0015658691,0.0007421532
2828,10.1039/c3tc31810a,11411,1a,13669,ingot_ nH=5.56E18,Ag2.0006Se,450,2.3315e+25,0.0000052139,,0.076431,,-0.000081296,2.2504,0.25868,,191795.009493853,0.0012675808,0.0005632691
2828,10.1039/c3tc31810a,11411,1a,13669,ingot_ nH=5.56E18,Ag2.0006Se,500,2.6924e+25,0.0000054194,,0.059658,,-0.000074035,2.391,0.21474,,184522.2718382109,0.0010114,0.0004230029
2828,10.1039/c3tc31810a,11411,1a,13669,ingot_ nH=5.56E18,Ag2.0006Se,550,3.0532e+25,0.0000056249,,0.042886,,-0.000066774,2.5315,0.1708,,177780.9383277925,0.0007926838,0.0003131281
2828,10.1039/c3tc31810a,11411,1a,13669,ingot_ nH=5.56E18,Ag2.0006Se,600,3.414e+25,0.0000058305,,0.026113,,-0.000059513,2.672,0.12687,,171511.8771974959,0.0006074603,0.0002273429
2828,10.1039/c3tc31810a,11411,1a,13669,ingot_ nH=5.56E18,Ag2.0006Se,650,3.7748e+25,0.000006036,,0.0093401,,-0.000052251,2.8125,0.082927,,165672.6308813784,0.0004523139,0.0001608227
2828,10.1039/c3tc31810a,11411,1a,13670,ingot_ nH=4.97E18,Ag2.0027Se,300,1.478e+25,0.0000059045,,0.12539,,,1.8666,,,169362.3507494284,,
2828,10.1039/c3tc31810a,11411,1a,13670,ingot_ nH=4.97E18,Ag2.0027Se,350,1.8856e+25,0.0000049141,,0.10866,,-0.000064293,2.0655,0.32692,,203496.0623511935,0.0008411693,0.0004072473
2828,10.1039/c3tc31810a,11411,1a,13670,ingot_ nH=4.97E18,Ag2.0027Se,400,2.2933e+25,0.0000042611,,0.091935,,-0.000061304,2.2644,0.28307,,234681.1856093497,0.0008819742,0.0003894958
2828,10.1039/c3tc31810a,11411,1a,13670,ingot_ nH=4.97E18,Ag2.0027Se,450,2.7009e+25,0.0000039456,,0.075208,,-0.000058315,2.4633,0.23923,,253446.8775344688,0.0008618814,0.0003498889
2828,10.1039/c3tc31810a,11411,1a,13670,ingot_ nH=4.97E18,Ag2.0027Se,500,3.1085e+25,0.0000039675,,0.058482,,-0.000055326,2.6621,0.19539,,252047.8890989288,0.0007715101,0.0002898126
2828,10.1039/c3tc31810a,11411,1a,13670,ingot_ nH=4.97E18,Ag2.0027Se,550,3.5162e+25,0.0000043269,,0.041755,,-0.000052337,2.861,0.15154,,231112.3437102776,0.0006330541,0.0002212702
2828,10.1039/c3tc31810a,11411,1a,13670,ingot_ nH=4.97E18,Ag2.0027Se,600,3.9238e+25,0.0000050237,,0.025028,,-0.000049348,3.0599,0.1077,,199056.4723211975,0.0004847473,0.0001584193
2828,10.1039/c3tc31810a,11411,1a,13670,ingot_ nH=4.97E18,Ag2.0027Se,650,4.3314e+25,0.000006058,,0.008301,,-0.000046359,3.2588,0.063854,,165070.9805216243,0.0003547634,0.0001088632
2828,10.1039/c3tc31810a,26103,2a,32670,hot-pressed,undefined,,,,,,,-0.000080999,,,1.1e+25,,,
2828,10.1039/c3tc31810a,26103,2a,32670,hot-pressed,undefined,,,,,,,-0.000080449,,,1.15e+25,,,
2828,10.1039/c3tc31810a,26103,2a,32670,hot-pressed,undefined,,,,,,,-0.000079898,,,1.2e+25,,,
2828,10.1039/c3tc31810a,26103,2a,32670,hot-pressed,undefined,,,,,,,-0.000079348,,,1.25e+25,,,
2828,10.1039/c3tc31810a,26103,2a,32670,hot-pressed,undefined,,,,,,,-0.000078797,,,1.3e+25,,,
2828,10.1039/c3tc31810a,26103,2a,32670,hot-pressed,undefined,,,,,,,-0.000078247,,,1.35e+25,,,
2828,10.1039/c3tc31810a,26103,2a,32670,hot-pressed,undefined,,,,,,,-0.000077697,,,1.4e+25,,,
2828,10.1039/c3tc31810a,26103,2a,32670,hot-pressed,undefined,,,,,,,-0.000077146,,,1.45e+25,,,
2828,10.1039/c3tc31810a,26103,2a,32670,hot-pressed,undefined,,,,,,,-0.000076596,,,1.5e+25,,,
2828,10.1039/c3tc31810a,26103,2a,32670,hot-pressed,undefined,,,,,,,-0.000076045,,,1.55e+25,,,
2828,10.1039/c3tc31810a,26103,2a,32670,hot-pressed,undefined,,,,,,,-0.000075495,,,1.6e+25,,,
2828,10.1039/c3tc31810a,26103,2a,32670,hot-pressed,undefined,,,,,,,-0.000074945,,,1.65e+25,,,
2828,10.1039/c3tc31810a,26103,2a,32670,hot-pressed,undefined,,,,,,,-0.000074394,,,1.7e+25,,,
2828,10.1039/c3tc31810a,26103,2a,32670,hot-pressed,undefined,,,,,,,-0.000073844,,,1.75e+25,,,
2828,10.1039/c3tc31810a,26103,2a,32670,hot-pressed,undefined,,,,,,,-0.000073294,,,1.8e+25,,,
2828,10.1039/c3tc31810a,26103,2a,32670,hot-pressed,undefined,,,,,,,-0.000072743,,,1.85e+25,,,
2828,10.1039/c3tc31810a,26103,2a,32670,hot-pressed,undefined,,,,,,,-0.000072193,,,1.9e+25,,,
2828,10.1039/c3tc31810a,26103,2a,32670,hot-pressed,undefined,,,,,,,-0.000071642,,,1.95e+25,,,
2828,10.1039/c3tc31810a,26103,2a,32670,hot-pressed,undefined,,,,,,,-0.000071092,,,2e+25,,,
2828,10.1039/c3tc31810a,26103,2a,32670,hot-pressed,undefined,,,,,,,-0.000070542,,,2.05e+25,,,
2828,10.1039/c3tc31810a,26103,2a,32670,hot-pressed,undefined,,,,,,,-0.000069991,,,2.1e+25,,,
2828,10.1039/c3tc31810a,26103,2a,32670,hot-pressed,undefined,,,,,,,-0.000069441,,,2.15e+25,,,
2828,10.1039/c3tc31810a,26103,2a,32670,hot-pressed,undefined,,,,,,,-0.00006889,,,2.2e+25,,,
2828,10.1039/c3tc31810a,26103,2a,32670,hot-pressed,undefined,,,,,,,-0.00006834,,,2.25e+25,,,
2828,10.1039/c3tc31810a,26103,2a,32670,hot-pressed,undefined,,,,,,,-0.00006779,,,2.3e+25,,,
2828,10.1039/c3tc31810a,26103,2a,32670,hot-pressed,undefined,,,,,,,-0.000067239,,,2.35e+25,,,
2828,10.1039/c3tc31810a,26103,2a,32670,hot-pressed,undefined,,,,,,,-0.000066689,,,2.4e+25,,,
2828,10.1039/c3tc31810a,26103,2a,32670,hot-pressed,undefined,,,,,,,-0.000066139,,,2.45e+25,,,
2828,10.1039/c3tc31810a,26103,2a,32670,hot-pressed,undefined,,,,,,,-0.000065588,,,2.5e+25,,,
2828,10.1039/c3tc31810a,26103,2a,32670,hot-pressed,undefined,,,,,,,-0.000065038,,,2.55e+25,,,
2828,10.1039/c3tc31810a,26103,2a,32670,hot-pressed,undefined,,,,,,,-0.000064487,,,2.6e+25,,,
2828,10.1039/c3tc31810a,26103,2a,32670,hot-pressed,undefined,,,,,,,-0.000063937,,,2.65e+25,,,
2828,10.1039/c3tc31810a,26103,2a,32670,hot-pressed,undefined,,,,,,,-0.000063387,,,2.7e+25,,,
2828,10.1039/c3tc31810a,26103,2a,32670,hot-pressed,undefined,,,,,,,-0.000062836,,,2.75e+25,,,
2828,10.1039/c3tc31810a,26103,2a,32670,hot-pressed,undefined,,,,,,,-0.000062286,,,2.8e+25,,,
2828,10.1039/c3tc31810a,26103,2a,32670,hot-pressed,undefined,,,,,,,-0.000061735,,,2.85e+25,,,
2828,10.1039/c3tc31810a,26103,2a,32670,hot-pressed,undefined,,,,,,,-0.000061185,,,2.9e+25,,,
2828,10.1039/c3tc31810a,26103,2a,32670,hot-pressed,undefined,,,,,,,-0.000060635,,,2.95e+25,,,
2828,10.1039/c3tc31810a,26103,2a,32670,hot-pressed,undefined,,,,,,,-0.000060084,,,3e+25,,,
2828,10.1039/c3tc31810a,26103,2a,32670,hot-pressed,undefined,,,,,,,-0.000059534,,,3.05e+25,,,
2828,10.1039/c3tc31810a,26103,2a,32670,hot-pressed,undefined,,,,,,,-0.000058983,,,3.1e+25,,,
2828,10.1039/c3tc31810a,26103,2a,32670,hot-pressed,undefined,,,,,,,-0.000058433,,,3.15e+25,,,
2828,10.1039/c3tc31810a,26103,2a,32670,hot-pressed,undefined,,,,,,,-0.000057883,,,3.2e+25,,,
2828,10.1039/c3tc31810a,26103,2a,32670,hot-pressed,undefined,,,,,,,-0.000057332,,,3.25e+25,,,
2828,10.1039/c3tc31810a,26103,2a,32670,hot-pressed,undefined,,,,,,,-0.000056782,,,3.3e+25,,,
2828,10.1039/c3tc31810a,26103,2a,32670,hot-pressed,undefined,,,,,,,-0.000056232,,,3.35e+25,,,
2828,10.1039/c3tc31810a,26103,2a,32670,hot-pressed,undefined,,,,,,,-0.000055681,,,3.4e+25,,,
2828,10.1039/c3tc31810a,26103,2a,32670,hot-pressed,undefined,,,,,,,-0.000055131,,,3.45e+25,,,
2828,10.1039/c3tc31810a,26103,2a,32670,hot-pressed,undefined,,,,,,,-0.00005458,,,3.5e+25,,,
2828,10.1039/c3tc31810a,26103,2a,32670,hot-pressed,undefined,,,,,,,-0.00005403,,,3.55e+25,,,
2828,10.1039/c3tc31810a,26103,2a,32670,hot-pressed,undefined,,,,,,,-0.00005348,,,3.6e+25,,,
2828,10.1039/c3tc31810a,26103,2a,32670,hot-pressed,undefined,,,,,,,-0.000052929,,,3.65e+25,,,
2828,10.1039/c3tc31810a,26103,2a,32670,hot-pressed,undefined,,,,,,,-0.000052379,,,3.7e+25,,,
2828,10.1039/c3tc31810a,26103,2a,32670,hot-pressed,undefined,,,,,,,-0.000051828,,,3.75e+25,,,
2828,10.1039/c3tc31810a,26103,2a,32670,hot-pressed,undefined,,,,,,,-0.000051278,,,3.8e+25,,,
2828,10.1039/c3tc31810a,26103,2a,32670,hot-pressed,undefined,,,,,,,-0.000050728,,,3.85e+25,,,
2828,10.1039/c3tc31810a,26103,2a,32670,hot-pressed,undefined,,,,,,,-0.000050177,,,3.9e+25,,,
2828,10.1039/c3tc31810a,26103,2a,32670,hot-pressed,undefined,,,,,,,-0.000049627,,,3.95e+25,,,
2828,10.1039/c3tc31810a,26103,2a,32670,hot-pressed,undefined,,,,,,,-0.000049077,,,4e+25,,,
2828,10.1039/c3tc31810a,26103,2a,32670,hot-pressed,undefined,,,,,,,-0.000048526,,,4.05e+25,,,
2828,10.1039/c3tc31810a,26103,2a,32670,hot-pressed,undefined,,,,,,,-0.000047976,,,4.1e+25,,,
2828,10.1039/c3tc31810a,26103,2a,32670,hot-pressed,undefined,,,,,,,-0.000047425,,,4.15e+25,,,
2828,10.1039/c3tc31810a,26103,2a,32670,hot-pressed,undefined,,,,,,,-0.000046875,,,4.2e+25,,,
2828,10.1039/c3tc31810a,26103,2a,32670,hot-pressed,undefined,,,,,,,-0.000046325,,,4.25e+25,,,
2828,10.1039/c3tc31810a,26103,2a,32670,hot-pressed,undefined,,,,,,,-0.000045774,,,4.3e+25,,,
2828,10.1039/c3tc31810a,26103,2a,32670,hot-pressed,undefined,,,,,,,-0.000045224,,,4.35e+25,,,
2828,10.1039/c3tc31810a,26103,2a,32670,hot-pressed,undefined,,,,,,,-0.000044673,,,4.4e+25,,,
2828,10.1039/c3tc31810a,26103,2a,32670,hot-pressed,undefined,,,,,,,-0.000044123,,,4.45e+25,,,
2828,10.1039/c3tc31810a,26103,2a,32670,hot-pressed,undefined,,,,,,,-0.000043573,,,4.5e+25,,,
2828,10.1039/c3tc31810a,26103,2a,32670,hot-pressed,undefined,,,,,,,-0.000043022,,,4.55e+25,,,
2828,10.1039/c3tc31810a,26103,2a,32670,hot-pressed,undefined,,,,,,,-0.000042472,,,4.6e+25,,,
2828,10.1039/c3tc31810a,26103,2a,32670,hot-pressed,undefined,,,,,,,-0.000041921,,,4.65e+25,,,
2828,10.1039/c3tc31810a,26103,2a,32670,hot-pressed,undefined,,,,,,,-0.000041371,,,4.7e+25,,,
2828,10.1039/c3tc31810a,26103,2a,32670,hot-pressed,undefined,,,,,,,-0.000040821,,,4.75e+25,,,
2828,10.1039/c3tc31810a,26103,2a,32670,hot-pressed,undefined,,,,,,,-0.00004027,,,4.8e+25,,,
2828,10.1039/c3tc31810a,26103,2a,32670,hot-pressed,undefined,,,,,,,-0.00003972,,,4.85e+25,,,
2828,10.1039/c3tc31810a,26103,2a,32670,hot-pressed,undefined,,,,,,,-0.00003917,,,4.9e+25,,,
2828,10.1039/c3tc31810a,26103,2a,32670,hot-pressed,undefined,,,,,,,-0.000038619,,,4.95e+25,,,
2828,10.1039/c3tc31810a,26103,2a,32670,hot-pressed,undefined,,,,,,,-0.000038069,,,5e+25,,,
2828,10.1039/c3tc31810a,26103,2a,32670,hot-pressed,undefined,,,,,,,-0.000037518,,,5.05e+25,,,
2828,10.1039/c3tc31810a,26103,2a,32670,hot-pressed,undefined,,,,,,,-0.000036968,,,5.1e+25,,,
2828,10.1039/c3tc31810a,26103,2a,32670,hot-pressed,undefined,,,,,,,-0.000036418,,,5.15e+25,,,
2828,10.1039/c3tc31810a,26103,2a,32670,hot-pressed,undefined,,,,,,,-0.000035867,,,5.2e+25,,,
2828,10.1039/c3tc31810a,26103,2a,32670,hot-pressed,undefined,,,,,,,-0.000035317,,0.42388,5.25e+25,,,
2828,10.1039/c3tc31810a,26103,2a,32670,hot-pressed,undefined,,,,,,,-0.000034766,,0.38502,5.3e+25,,,
2828,10.1039/c3tc31810a,26103,2a,32670,hot-pressed,undefined,,,,,,,-0.000034216,,0.34616,5.35e+25,,,
2828,10.1039/c3tc31810a,26103,2a,32670,hot-pressed,undefined,,,,,,,-0.000033666,,0.3073,5.4e+25,,,
2828,10.1039/c3tc31810a,26103,2a,32670,hot-pressed,undefined,,,,,,,-0.000033115,,0.26844,5.45e+25,,,
2828,10.1039/c3tc31810a,26103,2a,32670,hot-pressed,undefined,,,,,,,-0.000032565,,0.22958,5.5e+25,,,
2828,10.1039/c3tc31810a,26103,2a,32670,hot-pressed,undefined,,,,,,,-0.000032015,,0.19072,5.55e+25,,,
2828,10.1039/c3tc31810a,26103,2a,32670,hot-pressed,undefined,,,,,,,-0.000031464,,,5.6e+25,,,
2828,10.1039/c3tc31810a,26103,2a,32670,hot-pressed,undefined,,,,,,,-0.000030914,,,5.65e+25,,,
2828,10.1039/c3tc31810a,26103,2a,32670,hot-pressed,undefined,,,,,,,-0.000030363,,,5.7e+25,,,
2828,10.1039/c3tc31810a,26103,2a,32670,hot-pressed,undefined,,,,,,,-0.000029813,,,5.75e+25,,,
2828,10.1039/c3tc31810a,26103,2a,32670,hot-pressed,undefined,,,,,,,-0.000029263,,,5.8e+25,,,
2828,10.1039/c3tc31810a,26103,2a,32670,hot-pressed,undefined,,,,,,,-0.000028712,,,5.85e+25,,,
2828,10.1039/c3tc31810a,26103,2a,32670,hot-pressed,undefined,,,,,,,-0.000028162,,,5.9e+25,,,
2828,10.1039/c3tc31810a,26103,2a,32670,hot-pressed,undefined,,,,,,,-0.000027611,,,5.95e+25,,,
2828,10.1039/c3tc31810a,26103,2a,32670,hot-pressed,undefined,,,,,,,-0.000027061,,,6e+25,,,
2828,10.1039/c3tc31810a,26103,2a,32670,hot-pressed,undefined,,,,,,,-0.000026511,,,6.05e+25,,,
2828,10.1039/c3tc31810a,26103,2a,32670,hot-pressed,undefined,,,,,,,-0.00002596,,,6.1e+25,,,
2828,10.1039/c3tc31810a,26104,2b,32670,hot-pressed,undefined,,,,11000000000000,0.14053,,,,,,,,
2828,10.1039/c3tc31810a,26104,2b,32670,hot-pressed,undefined,,,,11500000000000,0.13959,0.086901,,,,,,,
2828,10.1039/c3tc31810a,26104,2b,32670,hot-pressed,undefined,,,,12000000000000,0.13865,0.09076,,,,,,,
2828,10.1039/c3tc31810a,26104,2b,32670,hot-pressed,undefined,,,,12500000000000,0.13771,0.09462,,,,,,,
2828,10.1039/c3tc31810a,26104,2b,32670,hot-pressed,undefined,,,,13000000000000,0.13677,,,,,,,,
2828,10.1039/c3tc31810a,26104,2b,32670,hot-pressed,undefined,,,,13500000000000,0.13583,,,,,,,,
2828,10.1039/c3tc31810a,26104,2b,32670,hot-pressed,undefined,,,,14000000000000,0.13489,,,,,,,,
2828,10.1039/c3tc31810a,26104,2b,32670,hot-pressed,undefined,,,,14500000000000,0.13395,,,,,,,,
2828,10.1039/c3tc31810a,26104,2b,32670,hot-pressed,undefined,,,,15000000000000,0.13301,,,,,,,,
2828,10.1039/c3tc31810a,26104,2b,32670,hot-pressed,undefined,,,,15500000000000,0.13207,,,,,,,,
2828,10.1039/c3tc31810a,26104,2b,32670,hot-pressed,undefined,,,,16000000000000,0.13113,,,,,,,,
2828,10.1039/c3tc31810a,26104,2b,32670,hot-pressed,undefined,,,,16500000000000,0.13019,,,,,,,,
2828,10.1039/c3tc31810a,26104,2b,32670,hot-pressed,undefined,,,,17000000000000,0.12925,,,,,,,,
2828,10.1039/c3tc31810a,26104,2b,32670,hot-pressed,undefined,,,,17500000000000,0.12831,,,,,,,,
2828,10.1039/c3tc31810a,26104,2b,32670,hot-pressed,undefined,,,,18000000000000,0.12737,,,,,,,,
2828,10.1039/c3tc31810a,26104,2b,32670,hot-pressed,undefined,,,,18500000000000,0.12643,,,,,,,,
2828,10.1039/c3tc31810a,26104,2b,32670,hot-pressed,undefined,,,,19000000000000,0.12549,,,,,,,,
2828,10.1039/c3tc31810a,26104,2b,32670,hot-pressed,undefined,,,,19500000000000,0.12455,,,,,,,,
2828,10.1039/c3tc31810a,26104,2b,32670,hot-pressed,undefined,,,,20000000000000,0.12361,,,,,,,,
2828,10.1039/c3tc31810a,26104,2b,32670,hot-pressed,undefined,,,,20500000000000,0.12267,,,,,,,,
2828,10.1039/c3tc31810a,26104,2b,32670,hot-pressed,undefined,,,,21000000000000,0.12173,,,,,,,,
2828,10.1039/c3tc31810a,26104,2b,32670,hot-pressed,undefined,,,,21500000000000,0.12079,,,,,,,,
2828,10.1039/c3tc31810a,26104,2b,32670,hot-pressed,undefined,,,,22000000000000,0.11985,,,,,,,,
2828,10.1039/c3tc31810a,26104,2b,32670,hot-pressed,undefined,,,,22500000000000,0.11891,,,,,,,,
2828,10.1039/c3tc31810a,26104,2b,32670,hot-pressed,undefined,,,,23000000000000,0.11796,,,,,,,,
2828,10.1039/c3tc31810a,26104,2b,32670,hot-pressed,undefined,,,,23500000000000,0.11702,,,,,,,,
2828,10.1039/c3tc31810a,26104,2b,32670,hot-pressed,undefined,,,,24000000000000,0.11608,,,,,,,,
2828,10.1039/c3tc31810a,26104,2b,32670,hot-pressed,undefined,,,,24500000000000,0.11514,,,,,,,,
2828,10.1039/c3tc31810a,26104,2b,32670,hot-pressed,undefined,,,,25000000000000,0.1142,,,,,,,,
2828,10.1039/c3tc31810a,26104,2b,32670,hot-pressed,undefined,,,,25500000000000,0.11326,,,,,,,,
2828,10.1039/c3tc31810a,26104,2b,32670,hot-pressed,undefined,,,,26000000000000,0.11232,,,,,,,,
2828,10.1039/c3tc31810a,26104,2b,32670,hot-pressed,undefined,,,,26500000000000,0.11138,,,,,,,,
2828,10.1039/c3tc31810a,26104,2b,32670,hot-pressed,undefined,,,,27000000000000,0.11044,,,,,,,,
2828,10.1039/c3tc31810a,26104,2b,32670,hot-pressed,undefined,,,,27500000000000,0.1095,,,,,,,,
2828,10.1039/c3tc31810a,26104,2b,32670,hot-pressed,undefined,,,,28000000000000,0.10856,,,,,,,,
2828,10.1039/c3tc31810a,26104,2b,32670,hot-pressed,undefined,,,,28500000000000,0.10762,,,,,,,,
2828,10.1039/c3tc31810a,26104,2b,32670,hot-pressed,undefined,,,,29000000000000,0.10668,,,,,,,,
2828,10.1039/c3tc31810a,26104,2b,32670,hot-pressed,undefined,,,,29500000000000,0.10574,,,,,,,,
2828,10.1039/c3tc31810a,26104,2b,32670,hot-pressed,undefined,,,,30000000000000,0.1048,,,,,,,,
2828,10.1039/c3tc31810a,26104,2b,32670,hot-pressed,undefined,,,,30500000000000,0.10386,,,,,,,,
2828,10.1039/c3tc31810a,26104,2b,32670,hot-pressed,undefined,,,,31000000000000,0.10292,,,,,,,,
2828,10.1039/c3tc31810a,26104,2b,32670,hot-pressed,undefined,,,,31500000000000,0.10198,,,,,,,,
2828,10.1039/c3tc31810a,26104,2b,32670,hot-pressed,undefined,,,,32000000000000,0.10104,,,,,,,,
2828,10.1039/c3tc31810a,26104,2b,32670,hot-pressed,undefined,,,,32500000000000,0.1001,,,,,,,,
2828,10.1039/c3tc31810a,26104,2b,32670,hot-pressed,undefined,,,,33000000000000,0.099157,,,,,,,,
2828,10.1039/c3tc31810a,26104,2b,32670,hot-pressed,undefined,,,,33500000000000,0.098217,,,,,,,,
2828,10.1039/c3tc31810a,26104,2b,32670,hot-pressed,undefined,,,,34000000000000,0.097277,,,,,,,,
2828,10.1039/c3tc31810a,26104,2b,32670,hot-pressed,undefined,,,,34500000000000,0.096336,,,,,,,,
2828,10.1039/c3tc31810a,26104,2b,32670,hot-pressed,undefined,,,,35000000000000,0.095396,,,,,,,,
2828,10.1039/c3tc31810a,26104,2b,32670,hot-pressed,undefined,,,,35500000000000,0.094455,,,,,,,,
2828,10.1039/c3tc31810a,26104,2b,32670,hot-pressed,undefined,,,,36000000000000,0.093515,,,,,,,,
2828,10.1039/c3tc31810a,26104,2b,32670,hot-pressed,undefined,,,,36500000000000,0.092575,,,,,,,,
2828,10.1039/c3tc31810a,26104,2b,32670,hot-pressed,undefined,,,,37000000000000,0.091634,,,,,,,,
2828,10.1039/c3tc31810a,26104,2b,32670,hot-pressed,undefined,,,,37500000000000,0.090694,,,,,,,,
2828,10.1039/c3tc31810a,26104,2b,32670,hot-pressed,undefined,,,,38000000000000,0.089754,,,,,,,,
2828,10.1039/c3tc31810a,26104,2b,32670,hot-pressed,undefined,,,,38500000000000,0.088813,,,,,,,,
2828,10.1039/c3tc31810a,26104,2b,32670,hot-pressed,undefined,,,,39000000000000,0.087873,,,,,,,,
2828,10.1039/c3tc31810a,26104,2b,32670,hot-pressed,undefined,,,,39500000000000,0.086932,,,,,,,,
2828,10.1039/c3tc31810a,26104,2b,32670,hot-pressed,undefined,,,,40000000000000,0.085992,,,,,,,,
2828,10.1039/c3tc31810a,26104,2b,32670,hot-pressed,undefined,,,,40500000000000,0.085052,,,,,,,,
2828,10.1039/c3tc31810a,26104,2b,32670,hot-pressed,undefined,,,,41000000000000,0.084111,,,,,,,,
2828,10.1039/c3tc31810a,26104,2b,32670,hot-pressed,undefined,,,,41500000000000,0.083171,,,,,,,,
2828,10.1039/c3tc31810a,26104,2b,32670,hot-pressed,undefined,,,,42000000000000,0.082231,,,,,,,,
2828,10.1039/c3tc31810a,26104,2b,32670,hot-pressed,undefined,,,,42500000000000,0.08129,,,,,,,,
2828,10.1039/c3tc31810a,26104,2b,32670,hot-pressed,undefined,,,,43000000000000,0.08035,,,,,,,,
2828,10.1039/c3tc31810a,26104,2b,32670,hot-pressed,undefined,,,,43500000000000,0.079409,,,,,,,,
2828,10.1039/c3tc31810a,26104,2b,32670,hot-pressed,undefined,,,,44000000000000,0.078469,,,,,,,,
2828,10.1039/c3tc31810a,26104,2b,32670,hot-pressed,undefined,,,,44500000000000,0.077529,,,,,,,,
2828,10.1039/c3tc31810a,26104,2b,32670,hot-pressed,undefined,,,,45000000000000,0.076588,,,,,,,,
2828,10.1039/c3tc31810a,26104,2b,32670,hot-pressed,undefined,,,,45500000000000,0.075648,,,,,,,,
2828,10.1039/c3tc31810a,26104,2b,32670,hot-pressed,undefined,,,,46000000000000,0.074707,,,,,,,,
2828,10.1039/c3tc31810a,26104,2b,32670,hot-pressed,undefined,,,,46500000000000,0.073767,,,,,,,,
2828,10.1039/c3tc31810a,26104,2b,32670,hot-pressed,undefined,,,,47000000000000,0.072827,,,,,,,,
2828,10.1039/c3tc31810a,26104,2b,32670,hot-pressed,undefined,,,,47500000000000,0.071886,,,,,,,,
2828,10.1039/c3tc31810a,26104,2b,32670,hot-pressed,undefined,,,,48000000000000,0.070946,,,,,,,,
2828,10.1039/c3tc31810a,26104,2b,32670,hot-pressed,undefined,,,,48500000000000,0.070006,,,,,,,,
2828,10.1039/c3tc31810a,26104,2b,32670,hot-pressed,undefined,,,,49000000000000,0.069065,,,,,,,,
2828,10.1039/c3tc31810a,26104,2b,32670,hot-pressed,undefined,,,,49500000000000,0.068125,,,,,,,,
2828,10.1039/c3tc31810a,26104,2b,32670,hot-pressed,undefined,,,,50000000000000,0.067184,,,,,,,,
2828,10.1039/c3tc31810a,26104,2b,32670,hot-pressed,undefined,,,,50500000000000,0.066244,,,,,,,,
2828,10.1039/c3tc31810a,26104,2b,32670,hot-pressed,undefined,,,,51000000000000,0.065304,,,,,,,,
2828,10.1039/c3tc31810a,26104,2b,32670,hot-pressed,undefined,,,,51500000000000,0.064363,,,,,,,,
2828,10.1039/c3tc31810a,26104,2b,32670,hot-pressed,undefined,,,,52000000000000,0.063423,,,,,,,,
2828,10.1039/c3tc31810a,26104,2b,32670,hot-pressed,undefined,,,,52500000000000,0.062483,,,,,,,,
2828,10.1039/c3tc31810a,26104,2b,32670,hot-pressed,undefined,,,,53000000000000,0.061542,,,,,,,,
2828,10.1039/c3tc31810a,26104,2b,32670,hot-pressed,undefined,,,,53500000000000,0.060602,,,,,,,,
2828,10.1039/c3tc31810a,26104,2b,32670,hot-pressed,undefined,,,,54000000000000,0.059661,,,,,,,,
2828,10.1039/c3tc31810a,26104,2b,32670,hot-pressed,undefined,,,,54500000000000,0.058721,,,,,,,,
2828,10.1039/c3tc31810a,26104,2b,32670,hot-pressed,undefined,,,,55000000000000,0.057781,,,,,,,,
2828,10.1039/c3tc31810a,26104,2b,32670,hot-pressed,undefined,,,,55500000000000,0.05684,,,,,,,,
2828,10.1039/c3tc31810a,26104,2b,32670,hot-pressed,undefined,,,,56000000000000,0.0559,,,,,,,,
2828,10.1039/c3tc31810a,26104,2b,32670,hot-pressed,undefined,,,,56500000000000,0.054959,,,,,,,,
2828,10.1039/c3tc31810a,26104,2b,32670,hot-pressed,undefined,,,,57000000000000,0.054019,,,,,,,,
2828,10.1039/c3tc31810a,26104,2b,32670,hot-pressed,undefined,,,,57500000000000,0.053079,,,,,,,,
2828,10.1039/c3tc31810a,26104,2b,32670,hot-pressed,undefined,,,,58000000000000,0.052138,,,,,,,,
2828,10.1039/c3tc31810a,26104,2b,32670,hot-pressed,undefined,,,,58500000000000,0.051198,,,,,,,,
2828,10.1039/c3tc31810a,26104,2b,32670,hot-pressed,undefined,,,,59000000000000,0.050258,,,,,,,,
2828,10.1039/c3tc31810a,26104,2b,32670,hot-pressed,undefined,,,,59500000000000,0.049317,,,,,,,,
2828,10.1039/c3tc31810a,26104,2b,32670,hot-pressed,undefined,,,,60000000000000,0.048377,,,,,,,,
2828,10.1039/c3tc31810a,26104,2b,32670,hot-pressed,undefined,,,,60500000000000,0.047436,,,,,,,,
2828,10.1039/c3tc31810a,26104,2b,32670,hot-pressed,undefined,,,,61000000000000,0.046496,,,,,,,,
2828,10.1039/c3tc31810a,26104,2b,32670,hot-pressed,undefined,,,,61500000000000,0.045556,,,,,,,,
2828,10.1039/c3tc31810a,26104,2b,32670,hot-pressed,undefined,,,,62000000000000,0.044615,,,,,,,,
2828,10.1039/c3tc31810a,26104,2b,32670,hot-pressed,undefined,,,,62500000000000,0.043675,,,,,,,,
2828,10.1039/c3tc31810a,26104,2b,32670,hot-pressed,undefined,,,,63000000000000,0.042735,,,,,,,,
2828,10.1039/c3tc31810a,26103,2a,32671,ingot,undefined,,,,,,,-0.00011614,,,4e+24,,,
2828,10.1039/c3tc31810a,26103,2a,32671,ingot,undefined,,,,,,,-0.00011537,,,4.5e+24,,,
2828,10.1039/c3tc31810a,26103,2a,32671,ingot,undefined,,,,,,,-0.0001146,,,5e+24,,,
2828,10.1039/c3tc31810a,26103,2a,32671,ingot,undefined,,,,,,,-0.00011382,,,5.5e+24,,,
2828,10.1039/c3tc31810a,26103,2a,32671,ingot,undefined,,,,,,,-0.00011305,,,6e+24,,,
2828,10.1039/c3tc31810a,26103,2a,32671,ingot,undefined,,,,,,,-0.00011228,,,6.5e+24,,,
2828,10.1039/c3tc31810a,26103,2a,32671,ingot,undefined,,,,,,,-0.0001115,,,7e+24,,,
2828,10.1039/c3tc31810a,26103,2a,32671,ingot,undefined,,,,,,,-0.00011073,,,7.5e+24,,,
2828,10.1039/c3tc31810a,26103,2a,32671,ingot,undefined,,,,,,,-0.00010996,,,8e+24,,,
2828,10.1039/c3tc31810a,26103,2a,32671,ingot,undefined,,,,,,,-0.00010918,,,8.5e+24,,,
2828,10.1039/c3tc31810a,26103,2a,32671,ingot,undefined,,,,,,,-0.00010841,,,9e+24,,,
2828,10.1039/c3tc31810a,26103,2a,32671,ingot,undefined,,,,,,,-0.00010764,,,9.5e+24,,,
2828,10.1039/c3tc31810a,26103,2a,32671,ingot,undefined,,,,,,,-0.00010686,,,1e+25,,,
2828,10.1039/c3tc31810a,26103,2a,32671,ingot,undefined,,,,,,,-0.00010609,,,1.05e+25,,,
2828,10.1039/c3tc31810a,26103,2a,32671,ingot,undefined,,,,,,,-0.00010532,,,1.1e+25,,,
2828,10.1039/c3tc31810a,26103,2a,32671,ingot,undefined,,,,,,,-0.00010454,,,1.15e+25,,,
2828,10.1039/c3tc31810a,26103,2a,32671,ingot,undefined,,,,,,,-0.00010377,,,1.2e+25,,,
2828,10.1039/c3tc31810a,26103,2a,32671,ingot,undefined,,,,,,,-0.000103,,,1.25e+25,,,
2828,10.1039/c3tc31810a,26103,2a,32671,ingot,undefined,,,,,,,-0.00010222,,,1.3e+25,,,
2828,10.1039/c3tc31810a,26103,2a,32671,ingot,undefined,,,,,,,-0.00010145,,,1.35e+25,,,
2828,10.1039/c3tc31810a,26103,2a,32671,ingot,undefined,,,,,,,-0.00010068,,,1.4e+25,,,
2828,10.1039/c3tc31810a,26103,2a,32671,ingot,undefined,,,,,,,-0.000099904,,,1.45e+25,,,
2828,10.1039/c3tc31810a,26103,2a,32671,ingot,undefined,,,,,,,-0.000099131,,,1.5e+25,,,
2828,10.1039/c3tc31810a,26103,2a,32671,ingot,undefined,,,,,,,-0.000098358,,,1.55e+25,,,
2828,10.1039/c3tc31810a,26103,2a,32671,ingot,undefined,,,,,,,-0.000097584,,,1.6e+25,,,
2828,10.1039/c3tc31810a,26103,2a,32671,ingot,undefined,,,,,,,-0.000096811,,,1.65e+25,,,
2828,10.1039/c3tc31810a,26103,2a,32671,ingot,undefined,,,,,,,-0.000096038,,,1.7e+25,,,
2828,10.1039/c3tc31810a,26103,2a,32671,ingot,undefined,,,,,,,-0.000095264,,,1.75e+25,,,
2828,10.1039/c3tc31810a,26103,2a,32671,ingot,undefined,,,,,,,-0.000094491,,,1.8e+25,,,
2828,10.1039/c3tc31810a,26103,2a,32671,ingot,undefined,,,,,,,-0.000093718,,,1.85e+25,,,
2828,10.1039/c3tc31810a,26103,2a,32671,ingot,undefined,,,,,,,-0.000092945,,,1.9e+25,,,
2828,10.1039/c3tc31810a,26103,2a,32671,ingot,undefined,,,,,,,-0.000092171,,,1.95e+25,,,
2828,10.1039/c3tc31810a,26103,2a,32671,ingot,undefined,,,,,,,-0.000091398,,,2e+25,,,
2828,10.1039/c3tc31810a,26103,2a,32671,ingot,undefined,,,,,,,-0.000090625,,,2.05e+25,,,
2828,10.1039/c3tc31810a,26103,2a,32671,ingot,undefined,,,,,,,-0.000089851,,,2.1e+25,,,
2828,10.1039/c3tc31810a,26103,2a,32671,ingot,undefined,,,,,,,-0.000089078,,,2.15e+25,,,
2828,10.1039/c3tc31810a,26103,2a,32671,ingot,undefined,,,,,,,-0.000088305,,,2.2e+25,,,
2828,10.1039/c3tc31810a,26103,2a,32671,ingot,undefined,,,,,,,-0.000087531,,,2.25e+25,,,
2828,10.1039/c3tc31810a,26103,2a,32671,ingot,undefined,,,,,,,-0.000086758,,,2.3e+25,,,
2828,10.1039/c3tc31810a,26103,2a,32671,ingot,undefined,,,,,,,-0.000085985,,,2.35e+25,,,
2828,10.1039/c3tc31810a,26103,2a,32671,ingot,undefined,,,,,,,-0.000085211,,,2.4e+25,,,
2828,10.1039/c3tc31810a,26103,2a,32671,ingot,undefined,,,,,,,-0.000084438,,,2.45e+25,,,
2828,10.1039/c3tc31810a,26103,2a,32671,ingot,undefined,,,,,,,-0.000083665,,,2.5e+25,,,
2828,10.1039/c3tc31810a,26103,2a,32671,ingot,undefined,,,,,,,-0.000082891,,,2.55e+25,,,
2828,10.1039/c3tc31810a,26103,2a,32671,ingot,undefined,,,,,,,-0.000082118,,,2.6e+25,,,
2828,10.1039/c3tc31810a,26103,2a,32671,ingot,undefined,,,,,,,-0.000081345,,,2.65e+25,,,
2828,10.1039/c3tc31810a,26103,2a,32671,ingot,undefined,,,,,,,-0.000080571,,,2.7e+25,,,
2828,10.1039/c3tc31810a,26103,2a,32671,ingot,undefined,,,,,,,-0.000079798,,,2.75e+25,,,
2828,10.1039/c3tc31810a,26103,2a,32671,ingot,undefined,,,,,,,-0.000079025,,,2.8e+25,,,
2828,10.1039/c3tc31810a,26103,2a,32671,ingot,undefined,,,,,,,-0.000078252,,0.58354,2.85e+25,,,
2828,10.1039/c3tc31810a,26103,2a,32671,ingot,undefined,,,,,,,-0.000077478,,0.58446,2.9e+25,,,
2828,10.1039/c3tc31810a,26103,2a,32671,ingot,undefined,,,,,,,-0.000076705,,0.58538,2.95e+25,,,
2828,10.1039/c3tc31810a,26103,2a,32671,ingot,undefined,,,,,,,-0.000075932,,0.5863,3e+25,,,
2828,10.1039/c3tc31810a,26103,2a,32671,ingot,undefined,,,,,,,-0.000075158,,0.58721,3.05e+25,,,
2828,10.1039/c3tc31810a,26103,2a,32671,ingot,undefined,,,,,,,-0.000074385,,0.58813,3.1e+25,,,
2828,10.1039/c3tc31810a,26103,2a,32671,ingot,undefined,,,,,,,-0.000073612,,0.58905,3.15e+25,,,
2828,10.1039/c3tc31810a,26103,2a,32671,ingot,undefined,,,,,,,-0.000072838,,0.58997,3.2e+25,,,
2828,10.1039/c3tc31810a,26103,2a,32671,ingot,undefined,,,,,,,-0.000072065,,0.59089,3.25e+25,,,
2828,10.1039/c3tc31810a,26103,2a,32671,ingot,undefined,,,,,,,-0.000071292,,0.5918,3.3e+25,,,
2828,10.1039/c3tc31810a,26103,2a,32671,ingot,undefined,,,,,,,-0.000070518,,0.59272,3.35e+25,,,
2828,10.1039/c3tc31810a,26103,2a,32671,ingot,undefined,,,,,,,-0.000069745,,0.59364,3.4e+25,,,
2828,10.1039/c3tc31810a,26103,2a,32671,ingot,undefined,,,,,,,-0.000068972,,0.59456,3.45e+25,,,
2828,10.1039/c3tc31810a,26103,2a,32671,ingot,undefined,,,,,,,-0.000068198,,0.59548,3.5e+25,,,
2828,10.1039/c3tc31810a,26103,2a,32671,ingot,undefined,,,,,,,-0.000067425,,0.59639,3.55e+25,,,
2828,10.1039/c3tc31810a,26103,2a,32671,ingot,undefined,,,,,,,-0.000066652,,0.59731,3.6e+25,,,
2828,10.1039/c3tc31810a,26103,2a,32671,ingot,undefined,,,,,,,-0.000065878,,0.59823,3.65e+25,,,
2828,10.1039/c3tc31810a,26103,2a,32671,ingot,undefined,,,,,,,-0.000065105,,0.59915,3.7e+25,,,
2828,10.1039/c3tc31810a,26103,2a,32671,ingot,undefined,,,,,,,-0.000064332,,0.60007,3.75e+25,,,
2828,10.1039/c3tc31810a,26103,2a,32671,ingot,undefined,,,,,,,-0.000063559,,0.60099,3.8e+25,,,
2828,10.1039/c3tc31810a,26103,2a,32671,ingot,undefined,,,,,,,-0.000062785,,0.6019,3.85e+25,,,
2828,10.1039/c3tc31810a,26103,2a,32671,ingot,undefined,,,,,,,-0.000062012,,0.60282,3.9e+25,,,
2828,10.1039/c3tc31810a,26103,2a,32671,ingot,undefined,,,,,,,-0.000061239,,0.60374,3.95e+25,,,
2828,10.1039/c3tc31810a,26103,2a,32671,ingot,undefined,,,,,,,-0.000060465,,0.60466,4e+25,,,
2828,10.1039/c3tc31810a,26103,2a,32671,ingot,undefined,,,,,,,-0.000059692,,0.60558,4.05e+25,,,
2828,10.1039/c3tc31810a,26103,2a,32671,ingot,undefined,,,,,,,-0.000058919,,0.60649,4.1e+25,,,
2828,10.1039/c3tc31810a,26103,2a,32671,ingot,undefined,,,,,,,-0.000058145,,0.60741,4.15e+25,,,
2828,10.1039/c3tc31810a,26103,2a,32671,ingot,undefined,,,,,,,-0.000057372,,0.60833,4.2e+25,,,
2828,10.1039/c3tc31810a,26103,2a,32671,ingot,undefined,,,,,,,-0.000056599,,0.60925,4.25e+25,,,
2828,10.1039/c3tc31810a,26103,2a,32671,ingot,undefined,,,,,,,-0.000055825,,0.61017,4.3e+25,,,
2828,10.1039/c3tc31810a,26103,2a,32671,ingot,undefined,,,,,,,-0.000055052,,0.61108,4.35e+25,,,
2828,10.1039/c3tc31810a,26103,2a,32671,ingot,undefined,,,,,,,-0.000054279,,0.612,4.4e+25,,,
2828,10.1039/c3tc31810a,26103,2a,32671,ingot,undefined,,,,,,,-0.000053505,,0.61292,4.45e+25,,,
2828,10.1039/c3tc31810a,26103,2a,32671,ingot,undefined,,,,,,,-0.000052732,,0.61384,4.5e+25,,,
2828,10.1039/c3tc31810a,26103,2a,32671,ingot,undefined,,,,,,,-0.000051959,,,4.55e+25,,,
2828,10.1039/c3tc31810a,26103,2a,32671,ingot,undefined,,,,,,,-0.000051185,,,4.6e+25,,,
2828,10.1039/c3tc31810a,26103,2a,32671,ingot,undefined,,,,,,,-0.000050412,,,4.65e+25,,,
2828,10.1039/c3tc31810a,26103,2a,32671,ingot,undefined,,,,,,,-0.000049639,,,4.7e+25,,,
2828,10.1039/c3tc31810a,26103,2a,32671,ingot,undefined,,,,,,,-0.000048866,,,4.75e+25,,,
2828,10.1039/c3tc31810a,26103,2a,32671,ingot,undefined,,,,,,,-0.000048092,,,4.8e+25,,,
2828,10.1039/c3tc31810a,26103,2a,32671,ingot,undefined,,,,,,,-0.000047319,,,4.85e+25,,,
2828,10.1039/c3tc31810a,26103,2a,32671,ingot,undefined,,,,,,,-0.000046546,,,4.9e+25,,,
2828,10.1039/c3tc31810a,26103,2a,32671,ingot,undefined,,,,,,,-0.000045772,,,4.95e+25,,,
2828,10.1039/c3tc31810a,26103,2a,32671,ingot,undefined,,,,,,,-0.000044999,,,5e+25,,,
2828,10.1039/c3tc31810a,26103,2a,32671,ingot,undefined,,,,,,,-0.000044226,,,5.05e+25,,,
2828,10.1039/c3tc31810a,26103,2a,32671,ingot,undefined,,,,,,,-0.000043452,,,5.1e+25,,,
2828,10.1039/c3tc31810a,26103,2a,32671,ingot,undefined,,,,,,,-0.000042679,,,5.15e+25,,,
2828,10.1039/c3tc31810a,26103,2a,32671,ingot,undefined,,,,,,,-0.000041906,,,5.2e+25,,,
2828,10.1039/c3tc31810a,26103,2a,32671,ingot,undefined,,,,,,,-0.000041132,,,5.25e+25,,,
2828,10.1039/c3tc31810a,26103,2a,32671,ingot,undefined,,,,,,,-0.000040359,,,5.3e+25,,,
2828,10.1039/c3tc31810a,26103,2a,32671,ingot,undefined,,,,,,,-0.000039586,,,5.35e+25,,,
2828,10.1039/c3tc31810a,26103,2a,32671,ingot,undefined,,,,,,,-0.000038812,,,5.4e+25,,,
2828,10.1039/c3tc31810a,26103,2a,32671,ingot,undefined,,,,,,,-0.000038039,,,5.45e+25,,,
2828,10.1039/c3tc31810a,26103,2a,32671,ingot,undefined,,,,,,,-0.000037266,,,5.5e+25,,,
2828,10.1039/c3tc31810a,26103,2a,32671,ingot,undefined,,,,,,,-0.000036492,,,5.55e+25,,,
2828,10.1039/c3tc31810a,26103,2a,32671,ingot,undefined,,,,,,,-0.000035719,,,5.6e+25,,,
2828,10.1039/c3tc31810a,26103,2a,32671,ingot,undefined,,,,,,,-0.000034946,,,5.65e+25,,,
2828,10.1039/c3tc31810a,26103,2a,32671,ingot,undefined,,,,,,,-0.000034173,,,5.7e+25,,,
2828,10.1039/c3tc31810a,26103,2a,32671,ingot,undefined,,,,,,,-0.000033399,,,5.75e+25,,,
2828,10.1039/c3tc31810a,26103,2a,32671,ingot,undefined,,,,,,,-0.000032626,,,5.8e+25,,,
2828,10.1039/c3tc31810a,26103,2a,32671,ingot,undefined,,,,,,,-0.000031853,,,5.85e+25,,,
2828,10.1039/c3tc31810a,26103,2a,32671,ingot,undefined,,,,,,,-0.000031079,,,5.9e+25,,,
2828,10.1039/c3tc31810a,26103,2a,32671,ingot,undefined,,,,,,,-0.000030306,,,5.95e+25,,,
2828,10.1039/c3tc31810a,26103,2a,32671,ingot,undefined,,,,,,,-0.000029533,,,6e+25,,,
2828,10.1039/c3tc31810a,26103,2a,32671,ingot,undefined,,,,,,,-0.000028759,,,6.05e+25,,,
2828,10.1039/c3tc31810a,26103,2a,32671,ingot,undefined,,,,,,,-0.000027986,,,6.1e+25,,,
2828,10.1039/c3tc31810a,26103,2a,32671,ingot,undefined,,,,,,,-0.000027213,,,6.15e+25,,,
2828,10.1039/c3tc31810a,26104,2b,32671,ingot,undefined,,,,3500000000000,0.16601,,,,,,,,
2828,10.1039/c3tc31810a,26104,2b,32671,ingot,undefined,,,,4000000000000,0.165,0.5582,,,,,,,
2828,10.1039/c3tc31810a,26104,2b,32671,ingot,undefined,,,,4500000000000,0.16399,0.52966,,,,,,,
2828,10.1039/c3tc31810a,26104,2b,32671,ingot,undefined,,,,5000000000000,0.16298,0.52011,,,,,,,
2828,10.1039/c3tc31810a,26104,2b,32671,ingot,undefined,,,,5500000000000,0.16197,0.53942,,,,,,,
2828,10.1039/c3tc31810a,26104,2b,32671,ingot,undefined,,,,6000000000000,0.16097,0.57765,,,,,,,
2828,10.1039/c3tc31810a,26104,2b,32671,ingot,undefined,,,,6500000000000,0.15996,0.60503,,,,,,,
2828,10.1039/c3tc31810a,26104,2b,32671,ingot,undefined,,,,7000000000000,0.15895,0.57196,,,,,,,
2828,10.1039/c3tc31810a,26104,2b,32671,ingot,undefined,,,,7500000000000,0.15794,0.40897,,,,,,,
2828,10.1039/c3tc31810a,26104,2b,32671,ingot,undefined,,,,8000000000000,0.15693,,,,,,,,
2828,10.1039/c3tc31810a,26104,2b,32671,ingot,undefined,,,,8500000000000,0.15592,,,,,,,,
2828,10.1039/c3tc31810a,26104,2b,32671,ingot,undefined,,,,9000000000000,0.15491,,,,,,,,
2828,10.1039/c3tc31810a,26104,2b,32671,ingot,undefined,,,,9500000000000,0.1539,,,,,,,,
2828,10.1039/c3tc31810a,26104,2b,32671,ingot,undefined,,,,10000000000000,0.15289,,,,,,,,
2828,10.1039/c3tc31810a,26104,2b,32671,ingot,undefined,,,,10500000000000,0.15189,,,,,,,,
2828,10.1039/c3tc31810a,26104,2b,32671,ingot,undefined,,,,11000000000000,0.15088,,,,,,,,
2828,10.1039/c3tc31810a,26104,2b,32671,ingot,undefined,,,,11500000000000,0.14987,,,,,,,,
