Repository: RamyaGuru/STD2_EffMass

# STD2_EffMass
Effective mass modeling of StarryData2 data

File: csvfiles/ExcessivelyDopedPbTe10.1016j.joule.2018.04.025.csv
sid,DOI,figureid,fignum,sampleid,samplename,composition,Temperature,Electrical resistivity,Lattice thermal conductivity,Power factor,Seebeck coefficient,Thermal conductivity,ZT,Electrical conductivity,Figure of merit Z
23591,10.1016/j.joule.2018.04.025,20505,2a,25322,Pb0.980Na0.020Te_1.2e20_Zhao,Pb0.980Na0.020Te,300,0.0000047881,,0.0021699,0.00010193,3.6452,0.17858,208851.1100436499,0.000595276
23591,10.1016/j.joule.2018.04.025,20505,2a,25322,Pb0.980Na0.020Te_1.2e20_Zhao,Pb0.980Na0.020Te,350,0.0000067453,,0.0000021445,0.00011701,3.4588,0.000217,148251.3750315034,6.2e-7
23591,10.1016/j.joule.2018.04.025,20505,2a,25322,Pb0.980Na0.020Te_1.2e20_Zhao,Pb0.980Na0.020Te,400,0.0000087026,,0.0000021883,0.0001321,3.2724,0.00026749,114908.1883575024,6.687e-7
23591,10.1016/j.joule.2018.04.025,20505,2a,25322,Pb0.980Na0.020Te_1.2e20_Zhao,Pb0.980Na0.020Te,450,0.00001066,,0.0000022321,0.00014718,3.086,0.48365,93808.6303939963,7.233e-7
23591,10.1016/j.joule.2018.04.025,20505,2a,25322,Pb0.980Na0.020Te_1.2e20_Zhao,Pb0.980Na0.020Te,500,0.000012617,,0.000002276,0.00016226,2.8996,0.55638,79258.1437742728,7.849e-7
23591,10.1016/j.joule.2018.04.025,20505,2a,25322,Pb0.980Na0.020Te_1.2e20_Zhao,Pb0.980Na0.020Te,550,0.000014574,,0.0000023198,0.00017734,2.7132,0.62911,68615.3423905585,8.55e-7
23591,10.1016/j.joule.2018.04.025,20505,2a,25322,Pb0.980Na0.020Te_1.2e20_Zhao,Pb0.980Na0.020Te,600,0.000016531,,0.0000023636,0.00019242,2.5269,0.70184,60492.4082027705,9.354e-7
23591,10.1016/j.joule.2018.04.025,20505,2a,25322,Pb0.980Na0.020Te_1.2e20_Zhao,Pb0.980Na0.020Te,650,0.000018489,,0.0000024074,0.0002075,2.3405,0.77457,54086.2134241982,0.0000010286
23591,10.1016/j.joule.2018.04.025,20505,2a,25322,Pb0.980Na0.020Te_1.2e20_Zhao,Pb0.980Na0.020Te,700,0.000020446,,0.0000024513,0.00022258,2.1541,0.8473,48909.3221167955,0.000001138
23591,10.1016/j.joule.2018.04.025,20505,2a,25322,Pb0.980Na0.020Te_1.2e20_Zhao,Pb0.980Na0.020Te,750,0.000022403,,0.0000024951,0.00023766,1.9677,0.92003,44636.8789894211,0.000001268
23591,10.1016/j.joule.2018.04.025,20505,2a,25322,Pb0.980Na0.020Te_1.2e20_Zhao,Pb0.980Na0.020Te,800,0.00002436,,0.0000025389,0.00025274,1.7813,0.99277,41050.9031198686,0.0000014253
23591,10.1016/j.joule.2018.04.025,20505,2a,25322,Pb0.980Na0.020Te_1.2e20_Zhao,Pb0.980Na0.020Te,850,0.000026318,,0.0000025828,0.00026782,1.5949,1.0655,37996.8082681055,0.0000016194
23591,10.1016/j.joule.2018.04.025,20505,2a,25322,Pb0.980Na0.020Te_1.2e20_Zhao,Pb0.980Na0.020Te,900,,,,0.0002829,1.4085,1.1382,,
23591,10.1016/j.joule.2018.04.025,20505,2a,25323,Pb0.980Na0.020Te_1.4e20_Tan,Pb0.980Na0.020Te ,300,0.0000013317,,0.0000019214,0.000083141,3.4805,0.00016561,750919.8768491402,5.52e-7
23591,10.1016/j.joule.2018.04.025,20505,2a,25323,Pb0.980Na0.020Te_1.4e20_Tan,Pb0.980Na0.020Te ,350,0.0000043477,,0.0000019781,0.00010204,3.2473,0.24347,230006.6701934356,6.092e-7
23591,10.1016/j.joule.2018.04.025,20505,2a,25323,Pb0.980Na0.020Te_1.4e20_Tan,Pb0.980Na0.020Te ,400,0.0000073637,,0.0000020348,0.00012095,3.0141,0.37311,135801.2955443595,6.751e-7
23591,10.1016/j.joule.2018.04.025,20505,2a,25323,Pb0.980Na0.020Te_1.4e20_Tan,Pb0.980Na0.020Te ,450,0.00001038,,0.0000020915,0.00013985,2.7809,0.50274,96339.1136801541,7.521e-7
23591,10.1016/j.joule.2018.04.025,20505,2a,25323,Pb0.980Na0.020Te_1.4e20_Tan,Pb0.980Na0.020Te ,500,0.000013396,,0.0000021482,0.00015875,2.5477,0.63238,74649.1489997014,8.432e-7
23591,10.1016/j.joule.2018.04.025,20505,2a,25323,Pb0.980Na0.020Te_1.4e20_Tan,Pb0.980Na0.020Te ,550,0.000016412,,0.0000022049,0.00017765,2.3145,0.76201,60931.0260784792,9.526e-7
23591,10.1016/j.joule.2018.04.025,20505,2a,25323,Pb0.980Na0.020Te_1.4e20_Tan,Pb0.980Na0.020Te ,600,0.000019428,,0.0000022617,0.00019655,2.0813,0.89165,51472.1021206506,0.0000010867
23591,10.1016/j.joule.2018.04.025,20505,2a,25323,Pb0.980Na0.020Te_1.4e20_Tan,Pb0.980Na0.020Te ,650,0.000022444,,0.0000023184,0.00021546,1.848,1.0213,44555.33772946,0.0000012545
23591,10.1016/j.joule.2018.04.025,20505,2a,25323,Pb0.980Na0.020Te_1.4e20_Tan,Pb0.980Na0.020Te ,700,0.00002546,,0.0000023751,0.00023436,1.6148,1.1509,39277.2977219167,0.0000014708
23591,10.1016/j.joule.2018.04.025,20505,2a,25323,Pb0.980Na0.020Te_1.4e20_Tan,Pb0.980Na0.020Te ,750,0.000028476,,0.0000024318,0.00025326,1.3816,1.2806,35117.2917544599,0.0000017601
23591,10.1016/j.joule.2018.04.025,20505,2a,25323,Pb0.980Na0.020Te_1.4e20_Tan,Pb0.980Na0.020Te ,800,0.000031492,,0.0000024885,0.00027216,1.1484,1.4102,31754.0962784199,0.0000021669
23591,10.1016/j.joule.2018.04.025,20505,2a,25323,Pb0.980Na0.020Te_1.4e20_Tan,Pb0.980Na0.020Te ,850,0.000034508,,0.0000025453,0.00029107,0.91519,1.5398,28978.7875275298,0.0000027812
23591,10.1016/j.joule.2018.04.025,20505,2a,25323,Pb0.980Na0.020Te_1.4e20_Tan,Pb0.980Na0.020Te ,900,0.000037524,,0.000002602,0.00030997,0.68198,1.6695,26649.6109156806,0.0000038154
23591,10.1016/j.joule.2018.04.025,20505,2a,25325,Pb0.960Na0.040Te_1.6e20_this work_yellow,Pb0.960Na0.040Te ,350,0.0000036909,,0.0000017874,0.000098918,3.4543,0.17081,270936.6279227289,5.174e-7
23591,10.1016/j.joule.2018.04.025,20505,2a,25325,Pb0.960Na0.040Te_1.6e20_this work_yellow,Pb0.960Na0.040Te ,400,0.0000055685,,0.0000021164,0.00011441,3.1959,0.32207,179581.5749304121,6.622e-7
23591,10.1016/j.joule.2018.04.025,20505,2a,25325,Pb0.960Na0.040Te_1.6e20_this work_yellow,Pb0.960Na0.040Te ,450,0.0000074462,,0.0000023894,0.0001299,2.9375,0.47333,134296.6882436679,8.134e-7
23591,10.1016/j.joule.2018.04.025,20505,2a,25325,Pb0.960Na0.040Te_1.6e20_this work_yellow,Pb0.960Na0.040Te ,500,0.0000093238,,0.0000026065,0.00014539,2.6791,0.62459,107252.4078165555,9.729e-7
23591,10.1016/j.joule.2018.04.025,20505,2a,25325,Pb0.960Na0.040Te_1.6e20_this work_yellow,Pb0.960Na0.040Te ,550,0.000011201,,0.0000027676,0.00016088,2.4208,0.77585,89277.7430586555,0.0000011433
23591,10.1016/j.joule.2018.04.025,20505,2a,25325,Pb0.960Na0.040Te_1.6e20_this work_yellow,Pb0.960Na0.040Te ,600,0.000013079,,0.0000028729,0.00017637,2.1624,0.92711,76458.444835232,0.0000013286
23591,10.1016/j.joule.2018.04.025,20505,2a,25325,Pb0.960Na0.040Te_1.6e20_this work_yellow,Pb0.960Na0.040Te ,650,0.000014957,,0.0000029222,0.00019186,1.904,1.0784,66858.3272046533,0.0000015348
23591,10.1016/j.joule.2018.04.025,20505,2a,25325,Pb0.960Na0.040Te_1.6e20_this work_yellow,Pb0.960Na0.040Te ,700,0.000016834,,0.0000029155,0.00020735,1.6456,1.2296,59403.5879767138,0.0000017717
23591,10.1016/j.joule.2018.04.025,20505,2a,25325,Pb0.960Na0.040Te_1.6e20_this work_yellow,Pb0.960Na0.040Te ,750,0.000018712,,0.000002853,0.00022284,1.3873,1.3809,53441.6417272339,0.0000020565
23591,10.1016/j.joule.2018.04.025,20505,2a,25325,Pb0.960Na0.040Te_1.6e20_this work_yellow,Pb0.960Na0.040Te ,800,0.00002059,,0.0000027345,0.00023833,1.1289,1.5321,48567.2656629432,0.0000024223
23591,10.1016/j.joule.2018.04.025,20505,2a,25325,Pb0.960Na0.040Te_1.6e20_this work_yellow,Pb0.960Na0.040Te ,850,0.000022467,,0.0000025601,0.00025382,0.87051,1.6834,44509.7253749944,0.0000029409
23591,10.1016/j.joule.2018.04.025,20505,2a,25325,Pb0.960Na0.040Te_1.6e20_this work_yellow,Pb0.960Na0.040Te ,900,0.000024345,,0.0000023297,0.00026931,,,41076.1963442185,
23591,10.1016/j.joule.2018.04.025,20505,2a,25324,Pb0.960Na0.040Te_1.6e20_this work_red,Pb0.960Na0.040Te ,350,0.0000042641,,0.00000188,0.00010617,,,234516.0760770151,
23591,10.1016/j.joule.2018.04.025,20505,2a,25324,Pb0.960Na0.040Te_1.6e20_this work_red,Pb0.960Na0.040Te ,400,0.0000057095,,0.0000022036,0.00012234,,,175146.6853489798,
23591,10.1016/j.joule.2018.04.025,20505,2a,25324,Pb0.960Na0.040Te_1.6e20_this work_red,Pb0.960Na0.040Te ,450,0.0000075707,,0.000002472,0.00013851,,,132088.1820703502,
23591,10.1016/j.joule.2018.04.025,20505,2a,25324,Pb0.960Na0.040Te_1.6e20_this work_red,Pb0.960Na0.040Te ,500,0.0000097322,,0.0000026853,0.00015467,,,102751.6902653049,
23591,10.1016/j.joule.2018.04.025,20505,2a,25324,Pb0.960Na0.040Te_1.6e20_this work_red,Pb0.960Na0.040Te ,550,0.000012079,,0.0000028434,0.00017084,,,82788.310290587,
23591,10.1016/j.joule.2018.04.025,20505,2a,25324,Pb0.960Na0.040Te_1.6e20_this work_red,Pb0.960Na0.040Te ,600,0.000014494,,0.0000029464,0.00018701,,,68994.0665102801,
23591,10.1016/j.joule.2018.04.025,20505,2a,25324,Pb0.960Na0.040Te_1.6e20_this work_red,Pb0.960Na0.040Te ,650,0.000016864,,0.0000029942,0.00020317,,,59297.9127134725,
23591,10.1016/j.joule.2018.04.025,20505,2a,25324,Pb0.960Na0.040Te_1.6e20_this work_red,Pb0.960Na0.040Te ,700,0.000019072,,0.0000029869,0.00021934,,,52432.8859060403,
23591,10.1016/j.joule.2018.04.025,20505,2a,25324,Pb0.960Na0.040Te_1.6e20_this work_red,Pb0.960Na0.040Te ,750,0.000021004,,0.0000029244,0.0002355,,,47609.9790516092,
23591,10.1016/j.joule.2018.04.025,20505,2a,25324,Pb0.960Na0.040Te_1.6e20_this work_red,Pb0.960Na0.040Te ,800,0.000022543,,0.0000028067,0.00025167,,,44359.6681896819,
23591,10.1016/j.joule.2018.04.025,20505,2a,25324,Pb0.960Na0.040Te_1.6e20_this work_red,Pb0.960Na0.040Te ,850,0.000023574,,0.0000026339,0.00026784,,,42419.6148298973,
23591,10.1016/j.joule.2018.04.025,20505,2a,25324,Pb0.960Na0.040Te_1.6e20_this work_red,Pb0.960Na0.040Te ,900,,,,0.000284,,,,
23591,10.1016/j.joule.2018.04.025,20505,2a,25326,Pb0.980Na0.020Te_1.4e20_Pei,Pb0.980Na0.020Te ,300,0.000002642,,0.0017656,0.000068299,3.3917,0.15617,378501.1355034065,0.0005205649
23591,10.1016/j.joule.2018.04.025,20505,2a,25326,Pb0.980Na0.020Te_1.4e20_Pei,Pb0.980Na0.020Te ,350,0.0000045211,,0.0000016457,0.00008704,3.1209,0.18523,221185.109818407,5.273e-7
23591,10.1016/j.joule.2018.04.025,20505,2a,25326,Pb0.980Na0.020Te_1.4e20_Pei,Pb0.980Na0.020Te ,400,0.0000064002,,0.0000018008,0.00010578,2.8501,0.34493,156245.1173400831,6.318e-7
23591,10.1016/j.joule.2018.04.025,20505,2a,25326,Pb0.980Na0.020Te_1.4e20_Pei,Pb0.980Na0.020Te ,450,0.0000082793,,0.0000019558,0.00012452,2.5794,0.50463,120783.157996449,7.582e-7
23591,10.1016/j.joule.2018.04.025,20505,2a,25326,Pb0.980Na0.020Te_1.4e20_Pei,Pb0.980Na0.020Te ,500,0.000010158,,0.0000021109,0.00014327,2.3086,0.66432,98444.5757038787,9.144e-7
23591,10.1016/j.joule.2018.04.025,20505,2a,25326,Pb0.980Na0.020Te_1.4e20_Pei,Pb0.980Na0.020Te ,550,0.000012037,,0.0000022659,0.00016201,2.0379,0.82402,83077.1786990114,0.0000011119
23591,10.1016/j.joule.2018.04.025,20505,2a,25326,Pb0.980Na0.020Te_1.4e20_Pei,Pb0.980Na0.020Te ,600,0.000013917,,0.000002421,0.00018075,1.7671,0.98372,71854.566357692,0.00000137
23591,10.1016/j.joule.2018.04.025,20505,2a,25326,Pb0.980Na0.020Te_1.4e20_Pei,Pb0.980Na0.020Te ,650,0.000015796,,0.000002576,0.00019949,1.4963,1.1434,63307.1663712332,0.0000017216
23591,10.1016/j.joule.2018.04.025,20505,2a,25326,Pb0.980Na0.020Te_1.4e20_Pei,Pb0.980Na0.020Te ,700,0.000017675,,0.0000027311,0.00021823,1.2256,1.3031,56577.0862800566,0.0000022284
23591,10.1016/j.joule.2018.04.025,20505,2a,25326,Pb0.980Na0.020Te_1.4e20_Pei,Pb0.980Na0.020Te ,750,,,,0.00023697,,1.4628,,
23591,10.1016/j.joule.2018.04.025,20512,ZEM_Power factor,25330,(Pb0.95Ge0.01Na0.04)Te_ZEM_5Y24,,50,,,0.0020488,,,,,
23591,10.1016/j.joule.2018.04.025,20512,ZEM_Power factor,25330,(Pb0.95Ge0.01Na0.04)Te_ZEM_5Y24,,100,,,0.0021223,,,,,
23591,10.1016/j.joule.2018.04.025,20512,ZEM_Power factor,25330,(Pb0.95Ge0.01Na0.04)Te_ZEM_5Y24,,150,,,0.0021958,,,,,
23591,10.1016/j.joule.2018.04.025,20512,ZEM_Power factor,25330,(Pb0.95Ge0.01Na0.04)Te_ZEM_5Y24,,200,,,0.0022693,,,,,
23591,10.1016/j.joule.2018.04.025,20512,ZEM_Power factor,25330,(Pb0.95Ge0.01Na0.04)Te_ZEM_5Y24,,250,,,0.0023428,,,,,
23591,10.1016/j.joule.2018.04.025,20512,ZEM_Power factor,25330,(Pb0.95Ge0.01Na0.04)Te_ZEM_5Y24,,300,,,0.0024163,,,,,
23591,10.1016/j.joule.2018.04.025,20512,ZEM_Power factor,25330,(Pb0.95Ge0.01Na0.04)Te_ZEM_5Y24,,350,0.0000069958,,0.0024898,,,,142942.9086023042,
23591,10.1016/j.joule.2018.04.025,20512,ZEM_Power factor,25330,(Pb0.95Ge0.01Na0.04)Te_ZEM_5Y24,,400,0.0000091642,,0.0025633,,,,109120.2723641998,
23591,10.1016/j.joule.2018.04.025,20512,ZEM_Power factor,25330,(Pb0.95Ge0.01Na0.04)Te_ZEM_5Y24,,450,0.000011333,,0.0026368,,,,88237.8893496868,
23591,10.1016/j.joule.2018.04.025,20512,ZEM_Power factor,25330,(Pb0.95Ge0.01Na0.04)Te_ZEM_5Y24,,500,0.000013501,,0.0027103,,,,74068.5875120361,
23591,10.1016/j.joule.2018.04.025,20512,ZEM_Power factor,25330,(Pb0.95Ge0.01Na0.04)Te_ZEM_5Y24,,550,0.000015669,,0.0027838,,,,63820.2820856468,
23591,10.1016/j.joule.2018.04.025,20512,ZEM_Power factor,25330,(Pb0.95Ge0.01Na0.04)Te_ZEM_5Y24,,600,0.000017838,,0.0028573,,,,56060.0964233658,
23591,10.1016/j.joule.2018.04.025,20513,ZEM_Resistivity,25330,(Pb0.95Ge0.01Na0.04)Te_ZEM_5Y24,,650,0.000020006,,,,,,49985.0044986504,
23591,10.1016/j.joule.2018.04.025,20513,ZEM_Resistivity,25330,(Pb0.95Ge0.01Na0.04)Te_ZEM_5Y24,,700,0.000022175,,,,,,45095.8286358512,
23591,10.1016/j.joule.2018.04.025,20513,ZEM_Resistivity,25330,(Pb0.95Ge0.01Na0.04)Te_ZEM_5Y24,,750,0.000024343,,,,,,41079.5711292774,
23591,10.1016/j.joule.2018.04.025,20513,ZEM_Resistivity,25330,(Pb0.95Ge0.01Na0.04)Te_ZEM_5Y24,,800,0.000026512,,,,,,37718.7688593844,
23591,10.1016/j.joule.2018.04.025,20513,ZEM_Resistivity,25330,(Pb0.95Ge0.01Na0.04)Te_ZEM_5Y24,,850,0.00002868,,,,,,34867.5034867503,
23591,10.1016/j.joule.2018.04.025,20513,ZEM_Resistivity,25330,(Pb0.95Ge0.01Na0.04)Te_ZEM_5Y24,,900,0.000030848,,,,,,32417.0124481328,
23591,10.1016/j.joule.2018.04.025,20512,ZEM_Power factor,25329,(Pb0.953Ge0.007Na0.04)Te_ZEM_6105,,50,,,0.0020013,,,,,
23591,10.1016/j.joule.2018.04.025,20512,ZEM_Power factor,25329,(Pb0.953Ge0.007Na0.04)Te_ZEM_6105,,100,,,0.0020765,,,,,
23591,10.1016/j.joule.2018.04.025,20512,ZEM_Power factor,25329,(Pb0.953Ge0.007Na0.04)Te_ZEM_6105,,150,,,0.0021518,,,,,
23591,10.1016/j.joule.2018.04.025,20512,ZEM_Power factor,25329,(Pb0.953Ge0.007Na0.04)Te_ZEM_6105,,200,,,0.002227,,,,,
23591,10.1016/j.joule.2018.04.025,20512,ZEM_Power factor,25329,(Pb0.953Ge0.007Na0.04)Te_ZEM_6105,,250,,,0.0023022,,,,,
23591,10.1016/j.joule.2018.04.025,20512,ZEM_Power factor,25329,(Pb0.953Ge0.007Na0.04)Te_ZEM_6105,,300,,,0.0023774,,,,,
23591,10.1016/j.joule.2018.04.025,20512,ZEM_Power factor,25329,(Pb0.953Ge0.007Na0.04)Te_ZEM_6105,,350,0.0000054023,,0.0024526,,,,185106.343594395,
23591,10.1016/j.joule.2018.04.025,20512,ZEM_Power factor,25329,(Pb0.953Ge0.007Na0.04)Te_ZEM_6105,,400,0.0000071113,,0.0025278,,,,140621.2647476551,
23591,10.1016/j.joule.2018.04.025,20512,ZEM_Power factor,25329,(Pb0.953Ge0.007Na0.04)Te_ZEM_6105,,450,0.0000093375,,0.002603,,,,107095.046854083,
23591,10.1016/j.joule.2018.04.025,20512,ZEM_Power factor,25329,(Pb0.953Ge0.007Na0.04)Te_ZEM_6105,,500,0.000011924,,0.0026783,,,,83864.4750083864,
23591,10.1016/j.joule.2018.04.025,20512,ZEM_Power factor,25329,(Pb0.953Ge0.007Na0.04)Te_ZEM_6105,,550,0.000014712,,0.0027535,,,,67971.7237629146,
23591,10.1016/j.joule.2018.04.025,20512,ZEM_Power factor,25329,(Pb0.953Ge0.007Na0.04)Te_ZEM_6105,,600,0.000017546,,0.0028287,,,,56993.0468482845,
23591,10.1016/j.joule.2018.04.025,20513,ZEM_Resistivity,25329,(Pb0.953Ge0.007Na0.04)Te_ZEM_6105,,650,0.000020268,,,,,,49338.8592855733,
23591,10.1016/j.joule.2018.04.025,20513,ZEM_Resistivity,25329,(Pb0.953Ge0.007Na0.04)Te_ZEM_6105,,700,0.00002272,,,,,,44014.0845070423,
23591,10.1016/j.joule.2018.04.025,20513,ZEM_Resistivity,25329,(Pb0.953Ge0.007Na0.04)Te_ZEM_6105,,750,0.000024745,,,,,,40412.2044857547,
23591,10.1016/j.joule.2018.04.025,20513,ZEM_Resistivity,25329,(Pb0.953Ge0.007Na0.04)Te_ZEM_6105,,800,0.000026185,,,,,,38189.8033225129,
23591,10.1016/j.joule.2018.04.025,20513,ZEM_Resistivity,25329,(Pb0.953Ge0.007Na0.04)Te_ZEM_6105,,850,0.000026884,,,,,,37196.845707484,
23591,10.1016/j.joule.2018.04.025,20513,ZEM_Resistivity,25329,(Pb0.953Ge0.007Na0.04)Te_ZEM_6105,,900,0.000026684,,,,,,37475.6408334583,
23591,10.1016/j.joule.2018.04.025,20512,ZEM_Power factor,25331,(Pb0.953Ge0.007Na0.04)Te_ZEM_7419,,50,,,0.0023013,,,,,
23591,10.1016/j.joule.2018.04.025,20512,ZEM_Power factor,25331,(Pb0.953Ge0.007Na0.04)Te_ZEM_7419,,100,,,0.0023647,,,,,
23591,10.1016/j.joule.2018.04.025,20512,ZEM_Power factor,25331,(Pb0.953Ge0.007Na0.04)Te_ZEM_7419,,150,,,0.0024281,,,,,
23591,10.1016/j.joule.2018.04.025,20512,ZEM_Power factor,25331,(Pb0.953Ge0.007Na0.04)Te_ZEM_7419,,200,,,0.0024915,,,,,
23591,10.1016/j.joule.2018.04.025,20512,ZEM_Power factor,25331,(Pb0.953Ge0.007Na0.04)Te_ZEM_7419,,250,,,0.0025549,,,,,
23591,10.1016/j.joule.2018.04.025,20512,ZEM_Power factor,25331,(Pb0.953Ge0.007Na0.04)Te_ZEM_7419,,300,,,0.0026183,,,,,
23591,10.1016/j.joule.2018.04.025,20512,ZEM_Power factor,25331,(Pb0.953Ge0.007Na0.04)Te_ZEM_7419,,350,0.0000045668,,0.0026817,,,,218971.7088552159,
23591,10.1016/j.joule.2018.04.025,20512,ZEM_Power factor,25331,(Pb0.953Ge0.007Na0.04)Te_ZEM_7419,,400,0.0000071661,,0.0027451,,,,139545.9175841811,
23591,10.1016/j.joule.2018.04.025,20512,ZEM_Power factor,25331,(Pb0.953Ge0.007Na0.04)Te_ZEM_7419,,450,0.0000097655,,0.0028085,,,,102401.3107367774,
23591,10.1016/j.joule.2018.04.025,20512,ZEM_Power factor,25331,(Pb0.953Ge0.007Na0.04)Te_ZEM_7419,,500,0.000012365,,0.0028719,,,,80873.4330772341,
23591,10.1016/j.joule.2018.04.025,20512,ZEM_Power factor,25331,(Pb0.953Ge0.007Na0.04)Te_ZEM_7419,,550,0.000014964,,0.0029353,,,,66827.0515904838,
23591,10.1016/j.joule.2018.04.025,20513,ZEM_Resistivity,25331,(Pb0.953Ge0.007Na0.04)Te_ZEM_7419,,600,0.000017564,,,,,,56934.6390343885,
23591,10.1016/j.joule.2018.04.025,20513,ZEM_Resistivity,25331,(Pb0.953Ge0.007Na0.04)Te_ZEM_7419,,650,0.000020163,,,,,,49595.7942766453,
23591,10.1016/j.joule.2018.04.025,20513,ZEM_Resistivity,25331,(Pb0.953Ge0.007Na0.04)Te_ZEM_7419,,700,0.000022762,,,,,,43932.8705737633,
23591,10.1016/j.joule.2018.04.025,20513,ZEM_Resistivity,25331,(Pb0.953Ge0.007Na0.04)Te_ZEM_7419,,750,0.000025362,,,,,,39429.0671082722,
23591,10.1016/j.joule.2018.04.025,20513,ZEM_Resistivity,25331,(Pb0.953Ge0.007Na0.04)Te_ZEM_7419,,800,0.000027961,,,,,,35764.0999964236,
23591,10.1016/j.joule.2018.04.025,20513,ZEM_Resistivity,25331,(Pb0.953Ge0.007Na0.04)Te_ZEM_7419,,850,0.00003056,,,,,,32722.5130890052,
23591,10.1016/j.joule.2018.04.025,28396,6a,36030,x=0,Pb0.960Na0.040Te,350,0.000004069,1.9361,0.0021114,0.000099631,3.5563,0.18573,245760.6291472106,0.0005937069
23591,10.1016/j.joule.2018.04.025,28396,6a,36030,x=0,Pb0.960Na0.040Te,400,0.0000059242,1.7956,0.0021819,0.00011475,3.2911,0.3401,168799.1627561527,0.0006629698
23591,10.1016/j.joule.2018.04.025,28396,6a,36030,x=0,Pb0.960Na0.040Te,450,0.0000077795,1.6552,0.0022524,0.00012986,3.0259,0.49448,128542.9654862138,0.0007443736
23591,10.1016/j.joule.2018.04.025,28396,6a,36030,x=0,Pb0.960Na0.040Te,500,0.0000096347,1.5148,0.002323,0.00014498,2.7608,0.64885,103791.5036275131,0.0008414228
23591,10.1016/j.joule.2018.04.025,28396,6a,36030,x=0,Pb0.960Na0.040Te,550,0.00001149,1.3743,0.0023935,0.00016009,2.4956,0.80323,87032.2019147084,0.000959088
23591,10.1016/j.joule.2018.04.025,28396,6a,36030,x=0,Pb0.960Na0.040Te,600,0.000013345,1.2339,0.0024641,0.00017521,2.2304,0.9576,74934.4323716748,0.0011047794
23591,10.1016/j.joule.2018.04.025,28396,6a,36030,x=0,Pb0.960Na0.040Te,650,0.0000152,1.0935,0.0025346,0.00019032,1.9652,1.112,65789.4736842105,0.0012897415
23591,10.1016/j.joule.2018.04.025,28396,6a,36030,x=0,Pb0.960Na0.040Te,700,0.000017056,0.95303,0.0026052,0.00020544,1.7001,1.2663,58630.3939962477,0.0015323804
23591,10.1016/j.joule.2018.04.025,28396,6a,36030,x=0,Pb0.960Na0.040Te,750,0.000018911,0.8126,0.0026757,0.00022055,1.4349,1.4207,52879.276611496,0.0018647292
23591,10.1016/j.joule.2018.04.025,28396,6a,36030,x=0,Pb0.960Na0.040Te,800,0.000020766,0.67217,0.0027462,0.00023567,1.1697,1.5751,48155.6390253299,0.0023477815
23591,10.1016/j.joule.2018.04.025,28396,6a,36030,x=0,Pb0.960Na0.040Te,850,0.000022621,0.53173,0.0028168,0.00025078,0.90456,1.7295,44206.7105786658,0.0031140002
23591,10.1016/j.joule.2018.04.025,28396,6a,36030,x=0,Pb0.960Na0.040Te,900,0.000024476,0.3913,0.0028873,0.0002659,,,40856.3490766465,
23591,10.1016/j.joule.2018.04.025,28396,6a,36031,x=0.007(Sample 1),Pb0.953Na0.040Ge0.007Te,350,0.0000062648,1.6427,0.0019343,0.00011505,2.6578,0.25641,159622.0150683182,0.0007277824
23591,10.1016/j.joule.2018.04.025,28396,6a,36031,x=0.007(Sample 1),Pb0.953Na0.040Ge0.007Te,400,0.0000084713,1.5345,0.0020241,0.00013178,2.4895,0.4252,118045.6364430489,0.0008130548
23591,10.1016/j.joule.2018.04.025,28396,6a,36031,x=0.007(Sample 1),Pb0.953Na0.040Ge0.007Te,450,0.000010678,1.4264,0.0021138,0.0001485,2.3211,0.59399,93650.4963476306,0.0009106889
23591,10.1016/j.joule.2018.04.025,28396,6a,36031,x=0.007(Sample 1),Pb0.953Na0.040Ge0.007Te,500,0.000012884,1.3182,0.0022036,0.00016522,2.1528,0.76278,77615.6473144986,0.0010235972
23591,10.1016/j.joule.2018.04.025,28396,6a,36031,x=0.007(Sample 1),Pb0.953Na0.040Ge0.007Te,550,0.000015091,1.2101,0.0022933,0.00018195,1.9844,0.93157,66264.6610562587,0.0011556642
23591,10.1016/j.joule.2018.04.025,28396,6a,36031,x=0.007(Sample 1),Pb0.953Na0.040Ge0.007Te,600,0.000017297,1.1019,0.0023831,0.00019867,1.8161,1.1004,57813.4936694224,0.0013122075
23591,10.1016/j.joule.2018.04.025,28396,6a,36031,x=0.007(Sample 1),Pb0.953Na0.040Ge0.007Te,650,0.000019504,0.99375,0.0024728,0.0002154,1.6477,1.2691,51271.5340442986,0.0015007586
23591,10.1016/j.joule.2018.04.025,28396,6a,36031,x=0.007(Sample 1),Pb0.953Na0.040Ge0.007Te,700,0.00002171,0.88559,0.0025626,0.00023212,1.4794,1.4379,46061.7227084293,0.0017321887
23591,10.1016/j.joule.2018.04.025,28396,6a,36031,x=0.007(Sample 1),Pb0.953Na0.040Ge0.007Te,750,0.000023917,0.77743,0.0026523,0.00024884,1.311,1.6067,41811.2639545093,0.0020231121
23591,10.1016/j.joule.2018.04.025,28396,6a,36031,x=0.007(Sample 1),Pb0.953Na0.040Ge0.007Te,800,0.000026123,0.66927,0.0027421,0.00026557,1.1427,1.7755,38280.4425219156,0.0023996675
23591,10.1016/j.joule.2018.04.025,28396,6a,36031,x=0.007(Sample 1),Pb0.953Na0.040Ge0.007Te,850,0.00002833,0.56112,0.0028318,0.00028229,0.97432,1.9443,35298.2703847511,0.0029064373
23591,10.1016/j.joule.2018.04.025,28461,6e Total thermal conductivity,36031,x=0.007(Sample 1),Pb0.953Na0.040Ge0.007Te,900,,0.45296,,,0.80597,,,
23591,10.1016/j.joule.2018.04.025,28396,6a,36032,x=0.007(Sample 2),Pb0.953Na0.040Ge0.007Te,350,0.0000065823,,0.0020699,0.00012047,2.5918,0.26248,151922.580253103,0.0007986342
23591,10.1016/j.joule.2018.04.025,28396,6a,36032,x=0.007(Sample 2),Pb0.953Na0.040Ge0.007Te,400,0.0000080469,1.2686,0.0021471,0.00013623,2.4309,0.4241,124271.4585741093,0.0008832531
23591,10.1016/j.joule.2018.04.025,28396,6a,36032,x=0.007(Sample 2),Pb0.953Na0.040Ge0.007Te,450,0.000010199,1.1998,0.0022244,0.000152,2.2701,0.58571,98048.8283165016,0.0009798687
23591,10.1016/j.joule.2018.04.025,28396,6a,36032,x=0.007(Sample 2),Pb0.953Na0.040Ge0.007Te,500,0.000012811,1.1311,0.0023016,0.00016776,2.1092,0.74733,78057.9189758801,0.0010912194
23591,10.1016/j.joule.2018.04.025,28396,6a,36032,x=0.007(Sample 2),Pb0.953Na0.040Ge0.007Te,550,0.000015657,1.0624,0.0023789,0.00018353,1.9483,0.90895,63869.1958868238,0.0012210132
23591,10.1016/j.joule.2018.04.025,28396,6a,36032,x=0.007(Sample 2),Pb0.953Na0.040Ge0.007Te,600,0.000018509,0.99367,0.0024561,0.00019929,1.7875,1.0706,54027.7702739208,0.001374042
23591,10.1016/j.joule.2018.04.025,28396,6a,36032,x=0.007(Sample 2),Pb0.953Na0.040Ge0.007Te,650,0.000021142,0.92495,0.0025334,0.00021506,1.6266,1.2322,47299.2148330338,0.0015574819
23591,10.1016/j.joule.2018.04.025,28396,6a,36032,x=0.007(Sample 2),Pb0.953Na0.040Ge0.007Te,700,0.000023328,0.85622,0.0026106,0.00023082,1.4658,1.3938,42866.9410150892,0.001781007
23591,10.1016/j.joule.2018.04.025,28396,6a,36032,x=0.007(Sample 2),Pb0.953Na0.040Ge0.007Te,750,0.000024841,0.7875,0.0026879,0.00024659,1.3049,1.5554,40256.0283402439,0.0020598513
23591,10.1016/j.joule.2018.04.025,28396,6a,36032,x=0.007(Sample 2),Pb0.953Na0.040Ge0.007Te,800,0.000025453,0.71878,0.0027651,0.00026235,1.144,1.717,39288.0996346207,0.0024170455
23591,10.1016/j.joule.2018.04.025,28396,6a,36032,x=0.007(Sample 2),Pb0.953Na0.040Ge0.007Te,850,0.000024938,0.65005,0.0028424,0.00027812,0.98318,1.8786,40099.4466276365,0.0028910271
23591,10.1016/j.joule.2018.04.025,28396,6a,36032,x=0.007(Sample 2),Pb0.953Na0.040Ge0.007Te,900,,,0.0029196,0.00029388,0.82231,2.0403,,0.0035504858
23591,10.1016/j.joule.2018.04.025,28396,6a,36033,x=0.010,Pb0.950Na0.040Ge0.010Te,350,0.0000075201,1.5257,0.0020109,0.00012739,2.4795,0.28996,132976.9550936822,0.0008110103
23591,10.1016/j.joule.2018.04.025,28396,6a,36033,x=0.010,Pb0.950Na0.040Ge0.010Te,400,0.0000097038,1.4401,0.0021027,0.00014358,2.3294,0.46033,103052.4124569756,0.0009026788
23591,10.1016/j.joule.2018.04.025,28396,6a,36033,x=0.010,Pb0.950Na0.040Ge0.010Te,450,0.000011887,1.3545,0.0021944,0.00015977,2.1793,0.63069,84125.515268781,0.0010069288
23591,10.1016/j.joule.2018.04.025,28396,6a,36033,x=0.010,Pb0.950Na0.040Ge0.010Te,500,0.000014071,1.2689,0.0022861,0.00017596,2.0293,0.80105,71068.1543600313,0.0011265461
23591,10.1016/j.joule.2018.04.025,28396,6a,36033,x=0.010,Pb0.950Na0.040Ge0.010Te,550,0.000016255,1.1834,0.0023778,0.00019215,1.8792,0.97142,61519.5324515534,0.0012653257
23591,10.1016/j.joule.2018.04.025,28396,6a,36033,x=0.010,Pb0.950Na0.040Ge0.010Te,600,0.000018438,1.0978,0.0024695,0.00020834,1.7291,1.1418,54235.8173337672,0.0014281996
23591,10.1016/j.joule.2018.04.025,28396,6a,36033,x=0.010,Pb0.950Na0.040Ge0.010Te,650,0.000020622,1.0122,0.0025613,0.00022453,1.579,1.3121,48491.9018523906,0.0016221026
23591,10.1016/j.joule.2018.04.025,28396,6a,36033,x=0.010,Pb0.950Na0.040Ge0.010Te,700,0.000022806,0.92663,0.002653,0.00024072,1.4289,1.4825,43848.1101464527,0.001856673
23591,10.1016/j.joule.2018.04.025,28396,6a,36033,x=0.010,Pb0.950Na0.040Ge0.010Te,750,0.000024989,0.84105,0.0027447,0.00025691,1.2788,1.6529,40017.6077474089,0.002146309
23591,10.1016/j.joule.2018.04.025,28396,6a,36033,x=0.010,Pb0.950Na0.040Ge0.010Te,800,0.000027173,0.75547,0.0028364,0.0002731,1.1287,1.8232,36801.2365215471,0.0025129795
23591,10.1016/j.joule.2018.04.025,28396,6a,36033,x=0.010,Pb0.950Na0.040Ge0.010Te,850,0.000029357,0.66989,0.0029281,0.00028929,0.97864,1.9936,34063.4260993971,0.0029920093
23591,10.1016/j.joule.2018.04.025,28462,6e Lattice thermal conductivity,36033,x=0.010,Pb0.950Na0.040Ge0.010Te,900,,0.58431,,,,,,

File: csvfiles/ExtraordThermoEnable10.1002adma.201903387.csv
sid,DOI,figureid,fignum,sampleid,samplename,composition,Temperature,Carrier concentration,Doping level,Electrical resistivity,Hall movility,Seebeck coefficient,Thermal conductivity,ZT,Electrical conductivity,Power factor,Figure of merit Z
24589,10.1002/adma.201903387,22195,3a,27625,Mg3.048Y0.002SbBi,Mg3.048Y0.002SbBi,350,,,0.000030873,0.010987,-0.00026834,0.84701,0.96419,32390.7621546335,0.0023323407,0.0027536165
24589,10.1002/adma.201903387,22195,3a,27625,Mg3.048Y0.002SbBi,Mg3.048Y0.002SbBi,400,,,0.000036622,0.0098964,-0.00027563,0.84978,0.99305,27305.990934411,0.0020744879,0.0024412059
24589,10.1002/adma.201903387,22195,3a,27625,Mg3.048Y0.002SbBi,Mg3.048Y0.002SbBi,450,,,0.00004237,0.0088061,-0.00028293,0.85256,1.0219,23601.6049091338,0.001889294,0.0022160246
24589,10.1002/adma.201903387,22195,3a,27625,Mg3.048Y0.002SbBi,Mg3.048Y0.002SbBi,500,,,0.000048118,0.0077158,-0.00029022,0.85534,1.0508,20782.2436510246,0.0017504395,0.0020464839
24589,10.1002/adma.201903387,22195,3a,27625,Mg3.048Y0.002SbBi,Mg3.048Y0.002SbBi,550,,,0.000053866,0.0066254,-0.00029751,0.85812,1.0797,18564.5861953737,0.0016431924,0.0019148748
24589,10.1002/adma.201903387,22195,3a,27625,Mg3.048Y0.002SbBi,Mg3.048Y0.002SbBi,600,,,0.000059614,0.0055351,-0.0003048,0.8609,1.1085,16774.5831516087,0.0015584098,0.00181021
24589,10.1002/adma.201903387,22195,3a,27625,Mg3.048Y0.002SbBi,Mg3.048Y0.002SbBi,650,,,0.000065362,0.0044448,-0.0003121,0.86368,1.1374,15299.4094427955,0.0014902605,0.0017254777
24589,10.1002/adma.201903387,22210,3d,27625,Mg3.048Y0.002SbBi,Mg3.048Y0.002SbBi,700,,,,,,0.86646,,,,
24589,10.1002/adma.201903387,22215,4a,27625,Mg3.048Y0.002SbBi,Mg3.048Y0.002SbBi,300,,,,,,,0.93532,,,
24589,10.1002/adma.201903387,22195,3a,27626,Mg3.047Y0.003SbBi,Mg3.047Y0.003SbBi,350,,,0.000021664,0.01162,-0.00025079,1.0521,0.98001,46159.5273264402,0.0029032323,0.0027594642
24589,10.1002/adma.201903387,22195,3a,27626,Mg3.047Y0.003SbBi,Mg3.047Y0.003SbBi,400,,,0.000026941,0.010469,-0.00026566,1.0272,1.0335,37118.1470620987,0.002619622,0.002550255
24589,10.1002/adma.201903387,22195,3a,27626,Mg3.047Y0.003SbBi,Mg3.047Y0.003SbBi,450,,,0.000032218,0.0093171,-0.0002784,1.0024,1.0869,31038.5498789497,0.0024056912,0.0023999314
24589,10.1002/adma.201903387,22195,3a,27626,Mg3.047Y0.003SbBi,Mg3.047Y0.003SbBi,500,,,0.000037494,0.0081656,-0.000289,0.97757,1.1404,26670.9340161092,0.0022275831,0.0022786942
24589,10.1002/adma.201903387,22195,3a,27626,Mg3.047Y0.003SbBi,Mg3.047Y0.003SbBi,550,,,0.000042771,0.0070141,-0.00029746,0.95273,1.1939,23380.3277921956,0.0020687487,0.0021713903
24589,10.1002/adma.201903387,22195,3a,27626,Mg3.047Y0.003SbBi,Mg3.047Y0.003SbBi,600,,,0.000048048,0.0058627,-0.00030378,0.92789,1.2473,20812.5208125208,0.001920627,0.0020698866
24589,10.1002/adma.201903387,22195,3a,27626,Mg3.047Y0.003SbBi,Mg3.047Y0.003SbBi,650,,,0.000053325,0.0047112,-0.00030797,0.90305,1.3008,18752.9301453352,0.0017786314,0.0019695824
24589,10.1002/adma.201903387,22199,3b,27626,Mg3.047Y0.003SbBi,Mg3.047Y0.003SbBi,300,,,,0.012772,-0.00023378,,0.92655,,,
24589,10.1002/adma.201903387,22195,3a,27627,Mg3.045Y0.005SbBi,Mg3.045Y0.005SbBi,300,,,0.000011132,0.013451,-0.00019999,,0.87044,89831.1174991017,0.0035928854,
24589,10.1002/adma.201903387,22195,3a,27627,Mg3.045Y0.005SbBi,Mg3.045Y0.005SbBi,350,,,0.000014805,0.012278,-0.00020978,1.1161,0.953,67544.7483958122,0.0029724855,0.0026632789
24589,10.1002/adma.201903387,22195,3a,27627,Mg3.045Y0.005SbBi,Mg3.045Y0.005SbBi,400,,,0.000018477,0.011104,-0.00021956,1.0782,1.0356,54121.3400443795,0.0026090054,0.0024197787
24589,10.1002/adma.201903387,22195,3a,27627,Mg3.045Y0.005SbBi,Mg3.045Y0.005SbBi,450,,,0.00002215,0.0099306,-0.00022934,1.0403,1.1181,45146.7268623025,0.002374575,0.0022825867
24589,10.1002/adma.201903387,22195,3a,27627,Mg3.045Y0.005SbBi,Mg3.045Y0.005SbBi,500,,,0.000025822,0.0087571,-0.00023912,1.0024,1.2007,38726.6671830222,0.0022143279,0.0022090262
24589,10.1002/adma.201903387,22195,3a,27627,Mg3.045Y0.005SbBi,Mg3.045Y0.005SbBi,550,,,0.000029495,0.0075836,-0.0002489,0.96454,1.2832,33904.0515341583,0.002100397,0.0021776153
24589,10.1002/adma.201903387,22195,3a,27627,Mg3.045Y0.005SbBi,Mg3.045Y0.005SbBi,600,,,0.000033168,0.0064101,-0.00025868,0.92663,1.3658,30149.5417269658,0.0020174669,0.0021772087
24589,10.1002/adma.201903387,22195,3a,27627,Mg3.045Y0.005SbBi,Mg3.045Y0.005SbBi,650,,,0.00003684,0.0052366,-0.00026846,0.88873,1.4483,27144.4082519001,0.0019563184,0.0022012517
24589,10.1002/adma.201903387,22195,3a,27627,Mg3.045Y0.005SbBi,Mg3.045Y0.005SbBi,700,,,0.000040513,0.0040631,-0.00027824,0.85083,1.5722,24683.4349468072,0.0019109298,0.0022459596
24589,10.1002/adma.201903387,22195,3a,27628,Mg3.035Y0.015SbBi,Mg3.035Y0.015SbBi,300,,,0.0000050271,0.011988,,,0.69515,198921.8436076466,,
24589,10.1002/adma.201903387,22195,3a,27628,Mg3.035Y0.015SbBi,Mg3.035Y0.015SbBi,350,,,0.000007796,0.010887,-0.00015723,1.2655,0.83294,128270.9081580298,0.0031710201,0.0025057449
24589,10.1002/adma.201903387,22195,3a,27628,Mg3.035Y0.015SbBi,Mg3.035Y0.015SbBi,400,,,0.000010565,0.0097858,-0.00017132,1.2194,0.97074,94652.1533364884,0.002778092,0.0022782451
24589,10.1002/adma.201903387,22195,3a,27628,Mg3.035Y0.015SbBi,Mg3.035Y0.015SbBi,450,,,0.000013334,0.0086846,-0.0001854,1.1734,1.1085,74996.2501874906,0.0025778581,0.0021969133
24589,10.1002/adma.201903387,22195,3a,27628,Mg3.035Y0.015SbBi,Mg3.035Y0.015SbBi,500,,,0.000016103,0.0075835,-0.00019948,1.1274,1.2463,62100.2297708501,0.0024711091,0.0021918655
24589,10.1002/adma.201903387,22195,3a,27628,Mg3.035Y0.015SbBi,Mg3.035Y0.015SbBi,550,,,0.000018871,0.0064823,-0.00021357,1.0813,1.3841,52991.3624079275,0.0024170497,0.0022353183
24589,10.1002/adma.201903387,22195,3a,27628,Mg3.035Y0.015SbBi,Mg3.035Y0.015SbBi,600,,,0.00002164,0.0053811,-0.00022765,1.0353,1.5219,46210.7208872458,0.0023948485,0.0023131928
24589,10.1002/adma.201903387,22195,3a,27628,Mg3.035Y0.015SbBi,Mg3.035Y0.015SbBi,650,,,0.000024409,0.00428,-0.00024173,0.98923,1.6597,40968.4952271703,0.0023939282,0.0024199915
24589,10.1002/adma.201903387,22195,3a,27628,Mg3.035Y0.015SbBi,Mg3.035Y0.015SbBi,700,,,0.000027178,,-0.00025582,0.94319,1.7975,36794.4661122967,0.0024079723,0.0025530088
24589,10.1002/adma.201903387,22195,3a,27628,Mg3.035Y0.015SbBi,Mg3.035Y0.015SbBi,750,,,0.000029947,,,0.89715,,33392.3264433833,,
24589,10.1002/adma.201903387,22195,3a,27629,Mg3.032Y0.018SbBi,Mg3.032Y0.018SbBi,300,,,0.0000054519,0.011007,-0.00014777,,0.63934,183422.2931455089,0.0040052042,
24589,10.1002/adma.201903387,22195,3a,27629,Mg3.032Y0.018SbBi,Mg3.032Y0.018SbBi,350,,,0.000007982,0.010023,-0.00015991,1.389,0.78746,125281.884239539,0.0032036091,0.0023064141
24589,10.1002/adma.201903387,22195,3a,27629,Mg3.032Y0.018SbBi,Mg3.032Y0.018SbBi,400,,,0.000010512,0.0090387,-0.00017402,1.3306,0.93559,95129.3759512938,0.0028807991,0.0021650377
24589,10.1002/adma.201903387,22195,3a,27629,Mg3.032Y0.018SbBi,Mg3.032Y0.018SbBi,450,,,0.000013042,0.0080547,-0.00018916,1.2723,1.0837,76675.3565404079,0.0027435597,0.002156378
24589,10.1002/adma.201903387,22195,3a,27629,Mg3.032Y0.018SbBi,Mg3.032Y0.018SbBi,500,,,0.000015572,0.0070708,-0.00020475,1.214,1.2318,64217.8268687388,0.0026921759,0.0022176078
24589,10.1002/adma.201903387,22195,3a,27629,Mg3.032Y0.018SbBi,Mg3.032Y0.018SbBi,550,,,0.000018103,0.0060868,-0.00022034,1.1557,1.38,55239.4630724189,0.0026818602,0.0023205505
24589,10.1002/adma.201903387,22195,3a,27629,Mg3.032Y0.018SbBi,Mg3.032Y0.018SbBi,600,,,0.000020633,0.0051028,-0.00023522,1.0974,1.5281,48466.0495323026,0.0026815513,0.0024435496
24589,10.1002/adma.201903387,22195,3a,27629,Mg3.032Y0.018SbBi,Mg3.032Y0.018SbBi,650,,,0.000023163,0.0041188,-0.00024822,1.039,1.6762,43172.3006519017,0.0026599822,0.0025601369
24589,10.1002/adma.201903387,22195,3a,27629,Mg3.032Y0.018SbBi,Mg3.032Y0.018SbBi,700,,,0.000025693,0.0031348,-0.00025735,0.98073,1.8243,38921.1069162807,0.0025777069,0.0026283553
24589,10.1002/adma.201903387,22195,3a,27629,Mg3.032Y0.018SbBi,Mg3.032Y0.018SbBi,750,,,0.000028223,,,0.92241,,35432.0943910995,,
24589,10.1002/adma.201903387,22220,5b,27668,Mg3.047Y0.003SbBi_1,Mg3.047Y0.003SbBi,300,,,0.000019309,,-0.00023827,,0.80397,51789.3210420011,0.002940214,
24589,10.1002/adma.201903387,22220,5b,27668,Mg3.047Y0.003SbBi_1,Mg3.047Y0.003SbBi,350,,,0.000023494,,-0.00025286,,0.90532,42564.0589086575,0.0027214684,
24589,10.1002/adma.201903387,22220,5b,27668,Mg3.047Y0.003SbBi_1,Mg3.047Y0.003SbBi,400,,,0.00002768,,-0.00026629,,1.0067,36127.1676300578,0.0025617906,
24589,10.1002/adma.201903387,22220,5b,27668,Mg3.047Y0.003SbBi_1,Mg3.047Y0.003SbBi,450,,,0.000031866,,-0.00027857,,1.108,31381.4096529216,0.0024352365,
24589,10.1002/adma.201903387,22220,5b,27668,Mg3.047Y0.003SbBi_1,Mg3.047Y0.003SbBi,500,,,0.000036052,,-0.00028969,,1.2094,27737.7121934983,0.002327757,
24589,10.1002/adma.201903387,22220,5b,27668,Mg3.047Y0.003SbBi_1,Mg3.047Y0.003SbBi,550,,,0.000040238,,-0.00029965,,1.3107,24852.1298275262,0.0022314758,
24589,10.1002/adma.201903387,22232,5c,27668,Mg3.047Y0.003SbBi_1,Mg3.047Y0.003SbBi,600,,,,,-0.00030845,,,,,
24589,10.1002/adma.201903387,22220,5b,27669,Mg3.047Y0.003SbBi_2,Mg3.047Y0.003SbBi,300,,,0.000017451,,,,,57303.3064007793,,
24589,10.1002/adma.201903387,22220,5b,27669,Mg3.047Y0.003SbBi_2,Mg3.047Y0.003SbBi,350,,,0.000021636,,-0.00023852,,0.86994,46219.2641893141,0.0026294967,
24589,10.1002/adma.201903387,22220,5b,27669,Mg3.047Y0.003SbBi_2,Mg3.047Y0.003SbBi,400,,,0.000025821,,-0.00025151,,0.968,38728.1669958561,0.0024498385,
24589,10.1002/adma.201903387,22220,5b,27669,Mg3.047Y0.003SbBi_2,Mg3.047Y0.003SbBi,450,,,0.000030005,,-0.0002645,,1.0661,33327.7787035494,0.0023316197,
24589,10.1002/adma.201903387,22220,5b,27669,Mg3.047Y0.003SbBi_2,Mg3.047Y0.003SbBi,500,,,0.00003419,,-0.00027748,,1.1641,29248.3182217023,0.0022519787,
24589,10.1002/adma.201903387,22220,5b,27669,Mg3.047Y0.003SbBi_2,Mg3.047Y0.003SbBi,550,,,0.000038375,,-0.00029047,,1.2622,26058.6319218241,0.0021986403,
24589,10.1002/adma.201903387,22220,5b,27671,Mg3.047Y0.003SbBi_3,Mg3.047Y0.003SbBi,300,,,0.000015365,,-0.00021972,,,65082.9808005207,0.0031420032,
24589,10.1002/adma.201903387,22220,5b,27671,Mg3.047Y0.003SbBi_3,Mg3.047Y0.003SbBi,350,,,0.000019508,,-0.00023252,,0.92332,51261.0211195407,0.0027714553,
24589,10.1002/adma.201903387,22220,5b,27671,Mg3.047Y0.003SbBi_3,Mg3.047Y0.003SbBi,400,,,0.000023652,,-0.00024533,,1.0083,42279.7226450195,0.0025446816,
24589,10.1002/adma.201903387,22220,5b,27671,Mg3.047Y0.003SbBi_3,Mg3.047Y0.003SbBi,450,,,0.000027795,,-0.00025814,,1.0933,35977.6938298255,0.0023974189,
24589,10.1002/adma.201903387,22220,5b,27671,Mg3.047Y0.003SbBi_3,Mg3.047Y0.003SbBi,500,,,0.000031938,,-0.00027095,,1.1784,31310.6644122988,0.0022986381,
24589,10.1002/adma.201903387,22220,5b,27671,Mg3.047Y0.003SbBi_3,Mg3.047Y0.003SbBi,550,,,0.000036081,,-0.00028375,,1.2634,27715.4180870818,0.0022314809,
24589,10.1002/adma.201903387,22233,5d,27671,Mg3.047Y0.003SbBi_3,Mg3.047Y0.003SbBi,600,,,,,,,1.3484,,,
24589,10.1002/adma.201903387,22220,5b,27675,Mg3.032Y0.018SbBi_1,Mg3.032Y0.018SbBi,300,,,0.0000057638,,-0.00014885,,,173496.6515146258,0.0038440478,
24589,10.1002/adma.201903387,22220,5b,27675,Mg3.032Y0.018SbBi_1,Mg3.032Y0.018SbBi,350,,,0.000008232,,-0.00016262,,0.79412,121477.1622934888,0.0032124957,
24589,10.1002/adma.201903387,22220,5b,27675,Mg3.032Y0.018SbBi_1,Mg3.032Y0.018SbBi,400,,,0.0000107,,-0.00017638,,0.93841,93457.9439252336,0.0029074677,
24589,10.1002/adma.201903387,22220,5b,27675,Mg3.032Y0.018SbBi_1,Mg3.032Y0.018SbBi,450,,,0.000013168,,-0.00019015,,1.0827,75941.6767922236,0.0027458249,
24589,10.1002/adma.201903387,22220,5b,27675,Mg3.032Y0.018SbBi_1,Mg3.032Y0.018SbBi,500,,,0.000015637,,-0.00020391,,1.227,63950.8857197672,0.0026590323,
24589,10.1002/adma.201903387,22220,5b,27675,Mg3.032Y0.018SbBi_1,Mg3.032Y0.018SbBi,550,,,0.000018105,,-0.00021768,,1.3713,55233.3609500138,0.0026172097,
24589,10.1002/adma.201903387,22220,5b,27675,Mg3.032Y0.018SbBi_1,Mg3.032Y0.018SbBi,600,,,0.000020573,,-0.00023144,,1.5156,48607.3980459826,0.0026036297,
24589,10.1002/adma.201903387,22220,5b,27675,Mg3.032Y0.018SbBi_1,Mg3.032Y0.018SbBi,650,,,0.000023041,,-0.00024521,,1.6599,43400.8940584176,0.0026096065,
24589,10.1002/adma.201903387,22220,5b,27675,Mg3.032Y0.018SbBi_1,Mg3.032Y0.018SbBi,700,,,0.00002551,,-0.00025897,,1.8042,39200.3136025088,0.0026289871,
24589,10.1002/adma.201903387,22232,5c,27675,Mg3.032Y0.018SbBi_1,Mg3.032Y0.018SbBi,750,,,,,-0.00027274,,1.9485,,,
24589,10.1002/adma.201903387,22220,5b,27677,Mg3.032Y0.018SbBi_2,Mg3.032Y0.018SbBi,300,,,0.0000051348,,-0.00013995,,0.73252,194749.5520760302,0.0038143652,
24589,10.1002/adma.201903387,22220,5b,27677,Mg3.032Y0.018SbBi_2,Mg3.032Y0.018SbBi,350,,,0.0000075329,,-0.00015327,,0.86334,132750.9989512671,0.0031185457,
24589,10.1002/adma.201903387,22220,5b,27677,Mg3.032Y0.018SbBi_2,Mg3.032Y0.018SbBi,400,,,0.000009931,,-0.00016659,,0.99416,100694.7940791461,0.0027945049,
24589,10.1002/adma.201903387,22220,5b,27677,Mg3.032Y0.018SbBi_2,Mg3.032Y0.018SbBi,450,,,0.000012329,,-0.00017991,,1.125,81109.5790412848,0.0026253231,
24589,10.1002/adma.201903387,22220,5b,27677,Mg3.032Y0.018SbBi_2,Mg3.032Y0.018SbBi,500,,,0.000014727,,-0.00019324,,1.2558,67902.4920214572,0.0025355943,
24589,10.1002/adma.201903387,22220,5b,27677,Mg3.032Y0.018SbBi_2,Mg3.032Y0.018SbBi,550,,,0.000017125,,-0.00020656,,1.3866,58394.1605839416,0.0024915056,
24589,10.1002/adma.201903387,22220,5b,27677,Mg3.032Y0.018SbBi_2,Mg3.032Y0.018SbBi,600,,,0.000019523,,-0.00021988,,1.5174,51221.6360190545,0.0024764234,
24589,10.1002/adma.201903387,22220,5b,27677,Mg3.032Y0.018SbBi_2,Mg3.032Y0.018SbBi,650,,,0.000021922,,-0.00023321,,1.6483,45616.2758872366,0.002480928,
24589,10.1002/adma.201903387,22220,5b,27677,Mg3.032Y0.018SbBi_2,Mg3.032Y0.018SbBi,700,,,0.00002432,,-0.00024653,,1.7791,41118.4210526316,0.002499056,
24589,10.1002/adma.201903387,22220,5b,27680,Mg3.032Y0.018SbBi_3,Mg3.032Y0.018SbBi,300,,,0.0000046457,,-0.00014016,,,215252.8144305487,0.004228604,
24589,10.1002/adma.201903387,22220,5b,27680,Mg3.032Y0.018SbBi_3,Mg3.032Y0.018SbBi,350,,,0.0000074198,,-0.00015448,,0.73879,134774.5222243187,0.0032162687,
24589,10.1002/adma.201903387,22220,5b,27680,Mg3.032Y0.018SbBi_3,Mg3.032Y0.018SbBi,400,,,0.000010194,,-0.00016879,,0.87342,98096.9197567196,0.0027947875,
24589,10.1002/adma.201903387,22220,5b,27680,Mg3.032Y0.018SbBi_3,Mg3.032Y0.018SbBi,450,,,0.000012968,,-0.0001831,,1.008,77112.8932757557,0.0025852568,
24589,10.1002/adma.201903387,22220,5b,27680,Mg3.032Y0.018SbBi_3,Mg3.032Y0.018SbBi,500,,,0.000015742,,-0.00019742,,1.1427,63524.3298183204,0.0024758389,
24589,10.1002/adma.201903387,22220,5b,27680,Mg3.032Y0.018SbBi_3,Mg3.032Y0.018SbBi,550,,,0.000018516,,-0.00021173,,1.2773,54007.3449989198,0.0024211273,
24589,10.1002/adma.201903387,22220,5b,27680,Mg3.032Y0.018SbBi_3,Mg3.032Y0.018SbBi,600,,,0.00002129,,-0.00022604,,1.4119,46970.4086425552,0.0023999099,
24589,10.1002/adma.201903387,22220,5b,27680,Mg3.032Y0.018SbBi_3,Mg3.032Y0.018SbBi,650,,,0.000024065,,-0.00024035,,1.5465,41554.1242468315,0.0024005037,
24589,10.1002/adma.201903387,22220,5b,27680,Mg3.032Y0.018SbBi_3,Mg3.032Y0.018SbBi,700,,,0.000026839,,-0.00025467,,1.6812,37259.2123402511,0.0024165136,
24589,10.1002/adma.201903387,26152,1a,32780,n-type Mg3Sb2_ 300K_ Y-doping,Mg3Sb2,,40672000000000000000,0.0005,,,,,,,,
24589,10.1002/adma.201903387,26152,1a,32780,n-type Mg3Sb2_ 300K_ Y-doping,Mg3Sb2,,43510000000000000000,0.001,,,,,,,,
24589,10.1002/adma.201903387,26152,1a,32780,n-type Mg3Sb2_ 300K_ Y-doping,Mg3Sb2,,46348000000000000000,0.0015,,,,,,,,
24589,10.1002/adma.201903387,26152,1a,32780,n-type Mg3Sb2_ 300K_ Y-doping,Mg3Sb2,,49185000000000000000,0.002,,,,,,,,
24589,10.1002/adma.201903387,26152,1a,32780,n-type Mg3Sb2_ 300K_ Y-doping,Mg3Sb2,,52023000000000000000,0.0025,,,,,,,,
24589,10.1002/adma.201903387,26152,1a,32780,n-type Mg3Sb2_ 300K_ Y-doping,Mg3Sb2,,54861000000000000000,0.003,,,,,,,,
24589,10.1002/adma.201903387,26152,1a,32780,n-type Mg3Sb2_ 300K_ Y-doping,Mg3Sb2,,57698000000000000000,0.0035,,,,,,,,
24589,10.1002/adma.201903387,26152,1a,32780,n-type Mg3Sb2_ 300K_ Y-doping,Mg3Sb2,,60536000000000000000,0.004,,,,,,,,
24589,10.1002/adma.201903387,26152,1a,32780,n-type Mg3Sb2_ 300K_ Y-doping,Mg3Sb2,,63374000000000000000,0.0045,,,,,,,,
24589,10.1002/adma.201903387,26152,1a,32780,n-type Mg3Sb2_ 300K_ Y-doping,Mg3Sb2,,66212000000000000000,0.005,,,,,,,,
24589,10.1002/adma.201903387,26152,1a,32780,n-type Mg3Sb2_ 300K_ Y-doping,Mg3Sb2,,69049000000000000000,0.0055,,,,,,,,
24589,10.1002/adma.201903387,26152,1a,32780,n-type Mg3Sb2_ 300K_ Y-doping,Mg3Sb2,,71887000000000000000,0.006,,,,,,,,
24589,10.1002/adma.201903387,26152,1a,32780,n-type Mg3Sb2_ 300K_ Y-doping,Mg3Sb2,,74725000000000000000,0.0065,,,,,,,,
24589,10.1002/adma.201903387,26152,1a,32780,n-type Mg3Sb2_ 300K_ Y-doping,Mg3Sb2,,77562000000000000000,0.007,,,,,,,,
24589,10.1002/adma.201903387,26152,1a,32780,n-type Mg3Sb2_ 300K_ Y-doping,Mg3Sb2,,80400000000000000000,0.0075,,,,,,,,
24589,10.1002/adma.201903387,26152,1a,32780,n-type Mg3Sb2_ 300K_ Y-doping,Mg3Sb2,,83238000000000000000,0.008,,,,,,,,
24589,10.1002/adma.201903387,26152,1a,32780,n-type Mg3Sb2_ 300K_ Y-doping,Mg3Sb2,,86075000000000000000,0.0085,,,,,,,,
24589,10.1002/adma.201903387,26152,1a,32780,n-type Mg3Sb2_ 300K_ Y-doping,Mg3Sb2,,88913000000000000000,0.009,,,,,,,,
24589,10.1002/adma.201903387,26152,1a,32780,n-type Mg3Sb2_ 300K_ Y-doping,Mg3Sb2,,91751000000000000000,0.0095,,,,,,,,
24589,10.1002/adma.201903387,26152,1a,32780,n-type Mg3Sb2_ 300K_ Y-doping,Mg3Sb2,,94589000000000000000,0.01,,,,,,,,
24589,10.1002/adma.201903387,26152,1a,32780,n-type Mg3Sb2_ 300K_ Y-doping,Mg3Sb2,,97426000000000000000,0.0105,,,,,,,,
24589,10.1002/adma.201903387,26152,1a,32780,n-type Mg3Sb2_ 300K_ Y-doping,Mg3Sb2,,100260000000000000000,0.011,,,,,,,,
24589,10.1002/adma.201903387,26152,1a,32780,n-type Mg3Sb2_ 300K_ Y-doping,Mg3Sb2,,103100000000000000000,0.0115,,,,,,,,
24589,10.1002/adma.201903387,26152,1a,32780,n-type Mg3Sb2_ 300K_ Y-doping,Mg3Sb2,,105940000000000000000,0.012,,,,,,,,
24589,10.1002/adma.201903387,26152,1a,32780,n-type Mg3Sb2_ 300K_ Y-doping,Mg3Sb2,,108780000000000000000,0.0125,,,,,,,,
24589,10.1002/adma.201903387,26152,1a,32780,n-type Mg3Sb2_ 300K_ Y-doping,Mg3Sb2,,111610000000000000000,0.013,,,,,,,,
24589,10.1002/adma.201903387,26152,1a,32780,n-type Mg3Sb2_ 300K_ Y-doping,Mg3Sb2,,114450000000000000000,0.0135,,,,,,,,
