Repository: RamyaGuru/STD2_EffMass

# STD2_EffMass
Effective mass modeling of StarryData2 data

File: csvfiles/HighBandDegen10.1002aenm.201400600.csv
sid,DOI,figureid,fignum,sampleid,samplename,composition,Temperature,Carrier mobility,Electrical conductivity,Seebeck coefficient,Thermal conductivity,ZT,Electrical resistivity,Power factor,Figure of merit Z
5936,10.1002/aenm.201400600,25508,2a,31756,Fe(V0.6Nb0.4)1−xTixSb_ x=0.04,Fe(V0.6Nb0.4)0.96Ti0.04Sb,300,0.00063264,2137.7,0.00032835,4.5648,0.21377,0.0004677925,0.0002304734,0.0000504893
5936,10.1002/aenm.201400600,25508,2a,31756,Fe(V0.6Nb0.4)1−xTixSb_ x=0.04,Fe(V0.6Nb0.4)0.96Ti0.04Sb,350,0.00060537,2086.8,0.00031667,4.5846,0.20868,0.0004792026,0.0002092641,0.000045645
5936,10.1002/aenm.201400600,25508,2a,31756,Fe(V0.6Nb0.4)1−xTixSb_ x=0.04,Fe(V0.6Nb0.4)0.96Ti0.04Sb,400,0.0005781,2035.8,0.00030498,4.6044,0.20358,0.0004912074,0.0001893555,0.0000411249
5936,10.1002/aenm.201400600,25508,2a,31756,Fe(V0.6Nb0.4)1−xTixSb_ x=0.04,Fe(V0.6Nb0.4)0.96Ti0.04Sb,450,0.00055083,1984.8,0.00029329,4.6241,0.19848,0.0005038291,0.0001707306,0.0000369219
5936,10.1002/aenm.201400600,25508,2a,31756,Fe(V0.6Nb0.4)1−xTixSb_ x=0.04,Fe(V0.6Nb0.4)0.96Ti0.04Sb,500,0.00052356,1933.8,0.0002816,4.6439,0.19338,0.0005171166,0.0001533476,0.0000330213
5936,10.1002/aenm.201400600,25508,2a,31756,Fe(V0.6Nb0.4)1−xTixSb_ x=0.04,Fe(V0.6Nb0.4)0.96Ti0.04Sb,550,0.00049629,1882.8,0.00026992,4.6637,0.18828,0.0005311239,0.0001371748,0.0000294133
5936,10.1002/aenm.201400600,25508,2a,31756,Fe(V0.6Nb0.4)1−xTixSb_ x=0.04,Fe(V0.6Nb0.4)0.96Ti0.04Sb,600,0.00046902,1831.8,0.00025823,4.6834,0.18318,0.0005459111,0.0001221494,0.0000260814
5936,10.1002/aenm.201400600,25508,2a,31756,Fe(V0.6Nb0.4)1−xTixSb_ x=0.04,Fe(V0.6Nb0.4)0.96Ti0.04Sb,650,0.00044175,1780.8,0.00024654,4.7032,0.17808,0.0005615454,0.0001082405,0.0000230142
5936,10.1002/aenm.201400600,25508,2a,31756,Fe(V0.6Nb0.4)1−xTixSb_ x=0.04,Fe(V0.6Nb0.4)0.96Ti0.04Sb,700,0.00041448,1729.8,0.00023486,4.723,0.17298,0.0005781015,0.0000954144,0.0000202021
5936,10.1002/aenm.201400600,25508,2a,31756,Fe(V0.6Nb0.4)1−xTixSb_ x=0.04,Fe(V0.6Nb0.4)0.96Ti0.04Sb,750,0.00038722,1678.9,0.00022317,4.7427,0.16789,0.0005956281,0.0000836174,0.0000176308
5936,10.1002/aenm.201400600,25508,2a,31756,Fe(V0.6Nb0.4)1−xTixSb_ x=0.04,Fe(V0.6Nb0.4)0.96Ti0.04Sb,800,0.00035995,1627.9,0.00021148,4.7625,0.16279,0.0006142883,0.0000728059,0.0000152873
5936,10.1002/aenm.201400600,25508,2a,31756,Fe(V0.6Nb0.4)1−xTixSb_ x=0.04,Fe(V0.6Nb0.4)0.96Ti0.04Sb,850,,1576.9,0.00019979,4.7823,0.15769,0.0006341556,0.0000629436,0.0000131618
5936,10.1002/aenm.201400600,25508,2a,31756,Fe(V0.6Nb0.4)1−xTixSb_ x=0.04,Fe(V0.6Nb0.4)0.96Ti0.04Sb,900,,1525.9,,,0.15259,0.0006553509,,
5936,10.1002/aenm.201400600,25510,2C,31756,Fe(V0.6Nb0.4)1−xTixSb_ x=0.04,Fe(V0.6Nb0.4)0.96Ti0.04Sb,50,0.00076898,,,,,,,
5936,10.1002/aenm.201400600,25510,2C,31756,Fe(V0.6Nb0.4)1−xTixSb_ x=0.04,Fe(V0.6Nb0.4)0.96Ti0.04Sb,100,0.00074172,,,,,,,
5936,10.1002/aenm.201400600,25510,2C,31756,Fe(V0.6Nb0.4)1−xTixSb_ x=0.04,Fe(V0.6Nb0.4)0.96Ti0.04Sb,150,0.00071445,,,,,,,
5936,10.1002/aenm.201400600,25510,2C,31756,Fe(V0.6Nb0.4)1−xTixSb_ x=0.04,Fe(V0.6Nb0.4)0.96Ti0.04Sb,200,0.00068718,,,,,,,
5936,10.1002/aenm.201400600,25510,2C,31756,Fe(V0.6Nb0.4)1−xTixSb_ x=0.04,Fe(V0.6Nb0.4)0.96Ti0.04Sb,250,0.00065991,,,,,,,
5936,10.1002/aenm.201400600,25508,2a,31757,Fe(V0.6Nb0.4)1−xTixSb_ x=0.06,Fe(V0.6Nb0.4)0.94Ti0.06Sb,350,0.00074603,69785,0.00023726,4.1748,0.35972,0.0000143297,0.0039283587,0.0009409693
5936,10.1002/aenm.201400600,25508,2a,31757,Fe(V0.6Nb0.4)1−xTixSb_ x=0.06,Fe(V0.6Nb0.4)0.94Ti0.06Sb,400,0.00066475,65469,0.00023996,4.1458,0.36945,0.0000152744,0.0037697575,0.0009092956
5936,10.1002/aenm.201400600,25508,2a,31757,Fe(V0.6Nb0.4)1−xTixSb_ x=0.06,Fe(V0.6Nb0.4)0.94Ti0.06Sb,450,0.00058347,61153,0.00024267,4.1167,0.37917,0.0000163524,0.0036012224,0.0008747838
5936,10.1002/aenm.201400600,25508,2a,31757,Fe(V0.6Nb0.4)1−xTixSb_ x=0.06,Fe(V0.6Nb0.4)0.94Ti0.06Sb,500,0.00050219,56837,0.00024537,4.0877,0.3889,0.0000175942,0.0034219533,0.0008371341
5936,10.1002/aenm.201400600,25508,2a,31757,Fe(V0.6Nb0.4)1−xTixSb_ x=0.06,Fe(V0.6Nb0.4)0.94Ti0.06Sb,550,0.00042092,52521,0.00024807,4.0587,0.39863,0.00001904,0.0032320754,0.0007963327
5936,10.1002/aenm.201400600,25508,2a,31757,Fe(V0.6Nb0.4)1−xTixSb_ x=0.06,Fe(V0.6Nb0.4)0.94Ti0.06Sb,600,0.00033964,48205,0.00025077,4.0297,0.40835,0.0000207447,0.0030314,0.0007522644
5936,10.1002/aenm.201400600,25508,2a,31757,Fe(V0.6Nb0.4)1−xTixSb_ x=0.06,Fe(V0.6Nb0.4)0.94Ti0.06Sb,650,0.00025836,43889,0.00025348,4.0007,0.41808,0.0000227848,0.0028199609,0.0007048669
5936,10.1002/aenm.201400600,25508,2a,31757,Fe(V0.6Nb0.4)1−xTixSb_ x=0.06,Fe(V0.6Nb0.4)0.94Ti0.06Sb,700,0.00017709,39573,0.00025618,3.9717,0.42781,0.0000252698,0.0025971045,0.0006539025
5936,10.1002/aenm.201400600,25508,2a,31757,Fe(V0.6Nb0.4)1−xTixSb_ x=0.06,Fe(V0.6Nb0.4)0.94Ti0.06Sb,750,0.00009581,35257,0.00025888,3.9426,0.43753,0.0000283632,0.0023628837,0.0005993212
5936,10.1002/aenm.201400600,25508,2a,31757,Fe(V0.6Nb0.4)1−xTixSb_ x=0.06,Fe(V0.6Nb0.4)0.94Ti0.06Sb,800,,30941,0.00026159,3.9136,0.44726,0.0000323196,0.0021172718,0.0005410036
5936,10.1002/aenm.201400600,25508,2a,31757,Fe(V0.6Nb0.4)1−xTixSb_ x=0.06,Fe(V0.6Nb0.4)0.94Ti0.06Sb,850,,26625,0.00026429,3.8846,0.45699,0.0000375587,0.0018597351,0.0004787456
5936,10.1002/aenm.201400600,25509,2b,31757,Fe(V0.6Nb0.4)1−xTixSb_ x=0.06,Fe(V0.6Nb0.4)0.94Ti0.06Sb,300,0.0008273,74101,,4.2038,,0.0000134951,,
5936,10.1002/aenm.201400600,25509,2b,31757,Fe(V0.6Nb0.4)1−xTixSb_ x=0.06,Fe(V0.6Nb0.4)0.94Ti0.06Sb,900,,22309,,,,0.000044825,,
5936,10.1002/aenm.201400600,25510,2C,31757,Fe(V0.6Nb0.4)1−xTixSb_ x=0.06,Fe(V0.6Nb0.4)0.94Ti0.06Sb,50,0.0012337,,,,,,,
5936,10.1002/aenm.201400600,25510,2C,31757,Fe(V0.6Nb0.4)1−xTixSb_ x=0.06,Fe(V0.6Nb0.4)0.94Ti0.06Sb,100,0.0011524,,,,,,,
5936,10.1002/aenm.201400600,25510,2C,31757,Fe(V0.6Nb0.4)1−xTixSb_ x=0.06,Fe(V0.6Nb0.4)0.94Ti0.06Sb,150,0.0010711,,,,,,,
5936,10.1002/aenm.201400600,25510,2C,31757,Fe(V0.6Nb0.4)1−xTixSb_ x=0.06,Fe(V0.6Nb0.4)0.94Ti0.06Sb,200,0.00098986,,,,,,,
5936,10.1002/aenm.201400600,25510,2C,31757,Fe(V0.6Nb0.4)1−xTixSb_ x=0.06,Fe(V0.6Nb0.4)0.94Ti0.06Sb,250,0.00090858,,,,,,,
5936,10.1002/aenm.201400600,25508,2a,31758,Fe(V0.6Nb0.4)1−xTixSb_ x=0.10,Fe(V0.6Nb0.4)0.90Ti0.10Sb,350,0.00074709,106480,0.00018995,4.2049,0.35088,0.0000093914,0.0038419051,0.0009136734
5936,10.1002/aenm.201400600,25508,2a,31758,Fe(V0.6Nb0.4)1−xTixSb_ x=0.10,Fe(V0.6Nb0.4)0.90Ti0.10Sb,400,0.00067038,99603,0.00019625,4.1466,0.38391,0.0000100399,0.0038361162,0.0009251233
5936,10.1002/aenm.201400600,25508,2a,31758,Fe(V0.6Nb0.4)1−xTixSb_ x=0.10,Fe(V0.6Nb0.4)0.90Ti0.10Sb,450,0.00059366,92725,0.00020256,4.0882,0.41693,0.0000107846,0.0038045581,0.0009306194
5936,10.1002/aenm.201400600,25508,2a,31758,Fe(V0.6Nb0.4)1−xTixSb_ x=0.10,Fe(V0.6Nb0.4)0.90Ti0.10Sb,500,0.00051695,85848,0.00020886,4.0299,0.44996,0.0000116485,0.0037449043,0.0009292797
5936,10.1002/aenm.201400600,25508,2a,31758,Fe(V0.6Nb0.4)1−xTixSb_ x=0.10,Fe(V0.6Nb0.4)0.90Ti0.10Sb,550,0.00044024,78970,0.00021516,3.9715,0.48299,0.000012663,0.0036558234,0.0009205145
5936,10.1002/aenm.201400600,25508,2a,31758,Fe(V0.6Nb0.4)1−xTixSb_ x=0.10,Fe(V0.6Nb0.4)0.90Ti0.10Sb,600,0.00036352,72092,0.00022147,3.9132,0.51602,0.0000138712,0.0035360377,0.0009036179
5936,10.1002/aenm.201400600,25508,2a,31758,Fe(V0.6Nb0.4)1−xTixSb_ x=0.10,Fe(V0.6Nb0.4)0.90Ti0.10Sb,650,0.00028681,65214,0.00022777,3.8548,0.54905,0.0000153341,0.0033832484,0.0008776716
5936,10.1002/aenm.201400600,25508,2a,31758,Fe(V0.6Nb0.4)1−xTixSb_ x=0.10,Fe(V0.6Nb0.4)0.90Ti0.10Sb,700,0.0002101,58337,0.00023408,3.7965,0.58207,0.0000171418,0.0031964853,0.0008419558
5936,10.1002/aenm.201400600,25508,2a,31758,Fe(V0.6Nb0.4)1−xTixSb_ x=0.10,Fe(V0.6Nb0.4)0.90Ti0.10Sb,750,0.00013338,51459,0.00024038,3.7381,0.6151,0.0000194329,0.002973432,0.0007954394
5936,10.1002/aenm.201400600,25508,2a,31758,Fe(V0.6Nb0.4)1−xTixSb_ x=0.10,Fe(V0.6Nb0.4)0.90Ti0.10Sb,800,,44581,0.00024668,3.6798,0.64813,0.0000224311,0.0027127994,0.0007372138
5936,10.1002/aenm.201400600,25508,2a,31758,Fe(V0.6Nb0.4)1−xTixSb_ x=0.10,Fe(V0.6Nb0.4)0.90Ti0.10Sb,850,,37703,0.00025299,3.6214,0.68116,0.0000265231,0.0024131406,0.0006663557
5936,10.1002/aenm.201400600,25510,2C,31758,Fe(V0.6Nb0.4)1−xTixSb_ x=0.10,Fe(V0.6Nb0.4)0.90Ti0.10Sb,50,0.0012074,,,,,,,
5936,10.1002/aenm.201400600,25510,2C,31758,Fe(V0.6Nb0.4)1−xTixSb_ x=0.10,Fe(V0.6Nb0.4)0.90Ti0.10Sb,100,0.0011307,,,,,,,
5936,10.1002/aenm.201400600,25510,2C,31758,Fe(V0.6Nb0.4)1−xTixSb_ x=0.10,Fe(V0.6Nb0.4)0.90Ti0.10Sb,150,0.0010539,,,,,,,
5936,10.1002/aenm.201400600,25510,2C,31758,Fe(V0.6Nb0.4)1−xTixSb_ x=0.10,Fe(V0.6Nb0.4)0.90Ti0.10Sb,200,0.00097723,,,,,,,
5936,10.1002/aenm.201400600,25510,2C,31758,Fe(V0.6Nb0.4)1−xTixSb_ x=0.10,Fe(V0.6Nb0.4)0.90Ti0.10Sb,250,0.00090051,,,,,,,
5936,10.1002/aenm.201400600,25510,2C,31758,Fe(V0.6Nb0.4)1−xTixSb_ x=0.10,Fe(V0.6Nb0.4)0.90Ti0.10Sb,300,0.0008238,,,4.2633,,,,
5936,10.1002/aenm.201400600,25511,3a,31758,Fe(V0.6Nb0.4)1−xTixSb_ x=0.10,Fe(V0.6Nb0.4)0.90Ti0.10Sb,900,,,0.00025929,3.5631,,,,
5936,10.1002/aenm.201400600,25508,2a,31759,Fe(V0.6Nb0.4)1−xTixSb_ x=0.14,Fe(V0.6Nb0.4)0.86Ti0.14Sb,350,0.00064209,107140,0.00016131,4.0771,0.25317,0.0000093336,0.002787881,0.0006837902
5936,10.1002/aenm.201400600,25508,2a,31759,Fe(V0.6Nb0.4)1−xTixSb_ x=0.14,Fe(V0.6Nb0.4)0.86Ti0.14Sb,400,0.00058535,101360,0.0001683,4.0267,0.29415,0.0000098658,0.0028710109,0.0007129935
5936,10.1002/aenm.201400600,25508,2a,31759,Fe(V0.6Nb0.4)1−xTixSb_ x=0.14,Fe(V0.6Nb0.4)0.86Ti0.14Sb,450,0.00052861,95592,0.00017529,3.9763,0.33512,0.0000104611,0.0029372156,0.0007386806
5936,10.1002/aenm.201400600,25508,2a,31759,Fe(V0.6Nb0.4)1−xTixSb_ x=0.14,Fe(V0.6Nb0.4)0.86Ti0.14Sb,500,0.00047186,89820,0.00018228,3.926,0.3761,0.0000111334,0.0029843592,0.0007601526
5936,10.1002/aenm.201400600,25508,2a,31759,Fe(V0.6Nb0.4)1−xTixSb_ x=0.14,Fe(V0.6Nb0.4)0.86Ti0.14Sb,550,0.00041512,84048,0.00018927,3.8756,0.41707,0.000011898,0.0030108627,0.0007768765
5936,10.1002/aenm.201400600,25508,2a,31759,Fe(V0.6Nb0.4)1−xTixSb_ x=0.14,Fe(V0.6Nb0.4)0.86Ti0.14Sb,600,0.00035838,78276,0.00019626,3.8252,0.45805,0.0000127753,0.003015034,0.000788203
5936,10.1002/aenm.201400600,25508,2a,31759,Fe(V0.6Nb0.4)1−xTixSb_ x=0.14,Fe(V0.6Nb0.4)0.86Ti0.14Sb,650,0.00030163,72504,0.00020325,3.7748,0.49903,0.0000137923,0.002995181,0.0007934675
5936,10.1002/aenm.201400600,25508,2a,31759,Fe(V0.6Nb0.4)1−xTixSb_ x=0.14,Fe(V0.6Nb0.4)0.86Ti0.14Sb,700,0.00024489,66732,0.00021024,3.7244,0.54,0.0000149853,0.0029496116,0.0007919696
5936,10.1002/aenm.201400600,25508,2a,31759,Fe(V0.6Nb0.4)1−xTixSb_ x=0.14,Fe(V0.6Nb0.4)0.86Ti0.14Sb,750,0.00018815,60960,0.00021723,3.674,0.58098,0.0000164042,0.0028766337,0.0007829705
5936,10.1002/aenm.201400600,25508,2a,31759,Fe(V0.6Nb0.4)1−xTixSb_ x=0.14,Fe(V0.6Nb0.4)0.86Ti0.14Sb,800,0.0001314,55188,0.00022422,3.6236,0.62195,0.0000181199,0.0027745551,0.0007656902
5936,10.1002/aenm.201400600,25508,2a,31759,Fe(V0.6Nb0.4)1−xTixSb_ x=0.14,Fe(V0.6Nb0.4)0.86Ti0.14Sb,850,,49416,0.00023121,3.5732,0.66293,0.0000202364,0.0026416837,0.0007393047
5936,10.1002/aenm.201400600,25508,2a,31759,Fe(V0.6Nb0.4)1−xTixSb_ x=0.14,Fe(V0.6Nb0.4)0.86Ti0.14Sb,900,,43644,0.0002382,,0.70391,0.0000229127,0.0024763274,
5936,10.1002/aenm.201400600,25509,2b,31759,Fe(V0.6Nb0.4)1−xTixSb_ x=0.14,Fe(V0.6Nb0.4)0.86Ti0.14Sb,300,0.00069884,112910,0.00015432,,,0.0000088566,0.0026889135,
5936,10.1002/aenm.201400600,25510,2C,31759,Fe(V0.6Nb0.4)1−xTixSb_ x=0.14,Fe(V0.6Nb0.4)0.86Ti0.14Sb,50,0.00098256,,,,,,,
5936,10.1002/aenm.201400600,25510,2C,31759,Fe(V0.6Nb0.4)1−xTixSb_ x=0.14,Fe(V0.6Nb0.4)0.86Ti0.14Sb,100,0.00092581,,,,,,,
5936,10.1002/aenm.201400600,25510,2C,31759,Fe(V0.6Nb0.4)1−xTixSb_ x=0.14,Fe(V0.6Nb0.4)0.86Ti0.14Sb,150,0.00086907,,,,,,,
5936,10.1002/aenm.201400600,25510,2C,31759,Fe(V0.6Nb0.4)1−xTixSb_ x=0.14,Fe(V0.6Nb0.4)0.86Ti0.14Sb,200,0.00081233,,,,,,,
5936,10.1002/aenm.201400600,25510,2C,31759,Fe(V0.6Nb0.4)1−xTixSb_ x=0.14,Fe(V0.6Nb0.4)0.86Ti0.14Sb,250,0.00075558,,,,,,,
5936,10.1002/aenm.201400600,25508,2a,31760,Fe(V0.6Nb0.4)1−xTixSb_ x=0.16,Fe(V0.6Nb0.4)0.84Ti0.16Sb,350,0.00066643,119140,0.00015748,3.9195,0.26744,0.0000083935,0.0029546661,0.0007538375
5936,10.1002/aenm.201400600,25508,2a,31760,Fe(V0.6Nb0.4)1−xTixSb_ x=0.16,Fe(V0.6Nb0.4)0.84Ti0.16Sb,400,0.00060972,112770,0.00016433,3.8831,0.30961,0.0000088676,0.0030452804,0.0007842395
5936,10.1002/aenm.201400600,25508,2a,31760,Fe(V0.6Nb0.4)1−xTixSb_ x=0.16,Fe(V0.6Nb0.4)0.84Ti0.16Sb,450,0.000553,106390,0.00017118,3.8468,0.35178,0.0000093994,0.0031175028,0.0008104146
5936,10.1002/aenm.201400600,25508,2a,31760,Fe(V0.6Nb0.4)1−xTixSb_ x=0.16,Fe(V0.6Nb0.4)0.84Ti0.16Sb,500,0.00049628,100010,0.00017803,3.8104,0.39395,0.000009999,0.003169785,0.0008318772
5936,10.1002/aenm.201400600,25508,2a,31760,Fe(V0.6Nb0.4)1−xTixSb_ x=0.16,Fe(V0.6Nb0.4)0.84Ti0.16Sb,550,0.00043956,93639,0.00018488,3.7741,0.43612,0.0000106793,0.0032006386,0.0008480535
5936,10.1002/aenm.201400600,25508,2a,31760,Fe(V0.6Nb0.4)1−xTixSb_ x=0.16,Fe(V0.6Nb0.4)0.84Ti0.16Sb,600,0.00038284,87264,0.00019173,3.7377,0.47829,0.0000114595,0.0032078589,0.0008582441
5936,10.1002/aenm.201400600,25508,2a,31760,Fe(V0.6Nb0.4)1−xTixSb_ x=0.16,Fe(V0.6Nb0.4)0.84Ti0.16Sb,650,0.00032612,80888,0.00019858,3.7014,0.52046,0.0000123628,0.0031897387,0.0008617655
5936,10.1002/aenm.201400600,25508,2a,31760,Fe(V0.6Nb0.4)1−xTixSb_ x=0.16,Fe(V0.6Nb0.4)0.84Ti0.16Sb,700,0.00026941,74513,0.00020543,3.665,0.56263,0.0000134205,0.0031445592,0.0008579971
5936,10.1002/aenm.201400600,25508,2a,31760,Fe(V0.6Nb0.4)1−xTixSb_ x=0.16,Fe(V0.6Nb0.4)0.84Ti0.16Sb,750,0.00021269,68137,0.00021228,3.6287,0.6048,0.0000146763,0.0030704439,0.0008461553
5936,10.1002/aenm.201400600,25508,2a,31760,Fe(V0.6Nb0.4)1−xTixSb_ x=0.16,Fe(V0.6Nb0.4)0.84Ti0.16Sb,800,0.00015597,61761,0.00021914,3.5923,0.64697,0.0000161914,0.0029659077,0.0008256292
5936,10.1002/aenm.201400600,25508,2a,31760,Fe(V0.6Nb0.4)1−xTixSb_ x=0.16,Fe(V0.6Nb0.4)0.84Ti0.16Sb,850,,55386,0.00022599,3.556,0.68914,0.0000180551,0.002828645,0.000795457
5936,10.1002/aenm.201400600,25508,2a,31760,Fe(V0.6Nb0.4)1−xTixSb_ x=0.16,Fe(V0.6Nb0.4)0.84Ti0.16Sb,900,,49010,,,0.73131,0.000020404,,
5936,10.1002/aenm.201400600,25509,2b,31760,Fe(V0.6Nb0.4)1−xTixSb_ x=0.16,Fe(V0.6Nb0.4)0.84Ti0.16Sb,300,0.00072315,125520,0.00015062,3.9558,0.21596,0.0000079669,0.002847595,0.0007198531
5936,10.1002/aenm.201400600,25510,2C,31760,Fe(V0.6Nb0.4)1−xTixSb_ x=0.16,Fe(V0.6Nb0.4)0.84Ti0.16Sb,50,0.0010067,,,,,,,
5936,10.1002/aenm.201400600,25510,2C,31760,Fe(V0.6Nb0.4)1−xTixSb_ x=0.16,Fe(V0.6Nb0.4)0.84Ti0.16Sb,100,0.00095003,,,,,,,
5936,10.1002/aenm.201400600,25510,2C,31760,Fe(V0.6Nb0.4)1−xTixSb_ x=0.16,Fe(V0.6Nb0.4)0.84Ti0.16Sb,150,0.00089331,,,,,,,
5936,10.1002/aenm.201400600,25510,2C,31760,Fe(V0.6Nb0.4)1−xTixSb_ x=0.16,Fe(V0.6Nb0.4)0.84Ti0.16Sb,200,0.00083659,,,,,,,
5936,10.1002/aenm.201400600,25510,2C,31760,Fe(V0.6Nb0.4)1−xTixSb_ x=0.16,Fe(V0.6Nb0.4)0.84Ti0.16Sb,250,0.00077987,,,,,,,
5936,10.1002/aenm.201400600,25508,2a,31762,Fe(V0.6Nb0.4)1−xTixSb_ x=0.20,Fe(V0.6Nb0.4)0.80Ti0.20Sb,350,0.00058608,105940,0.00016746,3.5732,0.29604,0.0000094393,0.0029708597,0.0008314283
5936,10.1002/aenm.201400600,25508,2a,31762,Fe(V0.6Nb0.4)1−xTixSb_ x=0.20,Fe(V0.6Nb0.4)0.80Ti0.20Sb,400,0.00052787,100200,0.00017331,3.5317,0.34938,0.00000998,0.0030096429,0.0008521797
5936,10.1002/aenm.201400600,25508,2a,31762,Fe(V0.6Nb0.4)1−xTixSb_ x=0.20,Fe(V0.6Nb0.4)0.80Ti0.20Sb,450,0.00046967,94465,0.00017915,3.4901,0.40272,0.0000105859,0.003031828,0.0008686937
5936,10.1002/aenm.201400600,25508,2a,31762,Fe(V0.6Nb0.4)1−xTixSb_ x=0.20,Fe(V0.6Nb0.4)0.80Ti0.20Sb,500,0.00041146,88729,0.00018499,3.4486,0.45606,0.0000112703,0.0030364217,0.0008804795
5936,10.1002/aenm.201400600,25508,2a,31762,Fe(V0.6Nb0.4)1−xTixSb_ x=0.20,Fe(V0.6Nb0.4)0.80Ti0.20Sb,550,0.00035325,82994,0.00019084,3.4071,0.5094,0.0000120491,0.0030226336,0.0008871573
5936,10.1002/aenm.201400600,25508,2a,31762,Fe(V0.6Nb0.4)1−xTixSb_ x=0.20,Fe(V0.6Nb0.4)0.80Ti0.20Sb,600,0.00029504,77258,0.00019668,3.3655,0.56274,0.0000129436,0.0029885729,0.0008880027
5936,10.1002/aenm.201400600,25508,2a,31762,Fe(V0.6Nb0.4)1−xTixSb_ x=0.20,Fe(V0.6Nb0.4)0.80Ti0.20Sb,650,0.00023683,71523,0.00020252,3.324,0.61608,0.0000139815,0.0029334694,0.0008825118
5936,10.1002/aenm.201400600,25508,2a,31762,Fe(V0.6Nb0.4)1−xTixSb_ x=0.20,Fe(V0.6Nb0.4)0.80Ti0.20Sb,700,0.00017862,,0.00020837,3.2824,0.66942,,,
5936,10.1002/aenm.201400600,25508,2a,31762,Fe(V0.6Nb0.4)1−xTixSb_ x=0.20,Fe(V0.6Nb0.4)0.80Ti0.20Sb,750,0.00012041,,0.00021421,3.2409,0.72276,,,
5936,10.1002/aenm.201400600,25508,2a,31762,Fe(V0.6Nb0.4)1−xTixSb_ x=0.20,Fe(V0.6Nb0.4)0.80Ti0.20Sb,800,0.000062204,,0.00022005,3.1994,0.7761,,,
5936,10.1002/aenm.201400600,25508,2a,31762,Fe(V0.6Nb0.4)1−xTixSb_ x=0.20,Fe(V0.6Nb0.4)0.80Ti0.20Sb,850,,,0.0002259,3.1578,0.82944,,,
5936,10.1002/aenm.201400600,25509,2b,31762,Fe(V0.6Nb0.4)1−xTixSb_ x=0.20,Fe(V0.6Nb0.4)0.80Ti0.20Sb,300,0.00064429,111670,,3.6148,,0.000008955,,
5936,10.1002/aenm.201400600,25510,2C,31762,Fe(V0.6Nb0.4)1−xTixSb_ x=0.20,Fe(V0.6Nb0.4)0.80Ti0.20Sb,50,0.00093534,,,,,,,
5936,10.1002/aenm.201400600,25510,2C,31762,Fe(V0.6Nb0.4)1−xTixSb_ x=0.20,Fe(V0.6Nb0.4)0.80Ti0.20Sb,100,0.00087713,,,,,,,
5936,10.1002/aenm.201400600,25510,2C,31762,Fe(V0.6Nb0.4)1−xTixSb_ x=0.20,Fe(V0.6Nb0.4)0.80Ti0.20Sb,150,0.00081892,,,,,,,
5936,10.1002/aenm.201400600,25510,2C,31762,Fe(V0.6Nb0.4)1−xTixSb_ x=0.20,Fe(V0.6Nb0.4)0.80Ti0.20Sb,200,0.00076071,,,,,,,
5936,10.1002/aenm.201400600,25510,2C,31762,Fe(V0.6Nb0.4)1−xTixSb_ x=0.20,Fe(V0.6Nb0.4)0.80Ti0.20Sb,250,0.0007025,,,,,,,
5936,10.1002/aenm.201400600,25508,2a,31763,Fe(V0.6Nb0.4)1−xTixSb x=0.24,Fe(V0.6Nb0.4)0.76Ti0.24Sb,350,0.00043666,86710,0.00015523,3.5331,0.2066,0.0000115327,0.0020893948,0.0005913772
5936,10.1002/aenm.201400600,25508,2a,31763,Fe(V0.6Nb0.4)1−xTixSb x=0.24,Fe(V0.6Nb0.4)0.76Ti0.24Sb,400,0.00041228,84109,0.00016089,3.5004,0.2579,0.0000118893,0.0021772113,0.0006219893
5936,10.1002/aenm.201400600,25508,2a,31763,Fe(V0.6Nb0.4)1−xTixSb x=0.24,Fe(V0.6Nb0.4)0.76Ti0.24Sb,450,0.0003879,81508,0.00016655,3.4677,0.3092,0.0000122687,0.0022609425,0.0006520006
5936,10.1002/aenm.201400600,25508,2a,31763,Fe(V0.6Nb0.4)1−xTixSb x=0.24,Fe(V0.6Nb0.4)0.76Ti0.24Sb,500,0.00036352,78907,0.00017221,3.435,0.3605,0.0000126731,0.0023400884,0.0006812484
5936,10.1002/aenm.201400600,25508,2a,31763,Fe(V0.6Nb0.4)1−xTixSb x=0.24,Fe(V0.6Nb0.4)0.76Ti0.24Sb,550,0.00033914,76305,0.00017787,3.4022,0.4118,0.0000131053,0.0024141175,0.0007095754
5936,10.1002/aenm.201400600,25508,2a,31763,Fe(V0.6Nb0.4)1−xTixSb x=0.24,Fe(V0.6Nb0.4)0.76Ti0.24Sb,600,0.00031475,73704,0.00018353,3.3695,0.4631,0.0000135678,0.0024825911,0.0007367832
5936,10.1002/aenm.201400600,25508,2a,31763,Fe(V0.6Nb0.4)1−xTixSb x=0.24,Fe(V0.6Nb0.4)0.76Ti0.24Sb,650,0.00029037,71103,0.00018919,3.3368,0.5144,0.0000140641,0.0025449794,0.0007627006
5936,10.1002/aenm.201400600,25508,2a,31763,Fe(V0.6Nb0.4)1−xTixSb x=0.24,Fe(V0.6Nb0.4)0.76Ti0.24Sb,700,0.00026599,68502,0.00019485,3.304,0.56571,0.0000145981,0.0026007827,0.0007871618
5936,10.1002/aenm.201400600,25508,2a,31763,Fe(V0.6Nb0.4)1−xTixSb x=0.24,Fe(V0.6Nb0.4)0.76Ti0.24Sb,750,0.00024161,65901,0.00020051,3.2713,0.61701,0.0000151743,0.0026495009,0.0008099229
5936,10.1002/aenm.201400600,25508,2a,31763,Fe(V0.6Nb0.4)1−xTixSb x=0.24,Fe(V0.6Nb0.4)0.76Ti0.24Sb,800,0.00021723,63299,0.00020617,3.2386,0.66831,0.000015798,0.0026905917,0.0008307885
5936,10.1002/aenm.201400600,25508,2a,31763,Fe(V0.6Nb0.4)1−xTixSb x=0.24,Fe(V0.6Nb0.4)0.76Ti0.24Sb,850,,60698,0.00021183,3.2059,0.71961,0.000016475,0.0027236376,0.0008495703
5936,10.1002/aenm.201400600,25510,2C,31763,Fe(V0.6Nb0.4)1−xTixSb x=0.24,Fe(V0.6Nb0.4)0.76Ti0.24Sb,50,0.00058295,,,,,,,
5936,10.1002/aenm.201400600,25510,2C,31763,Fe(V0.6Nb0.4)1−xTixSb x=0.24,Fe(V0.6Nb0.4)0.76Ti0.24Sb,100,0.00055857,,,,,,,
5936,10.1002/aenm.201400600,25510,2C,31763,Fe(V0.6Nb0.4)1−xTixSb x=0.24,Fe(V0.6Nb0.4)0.76Ti0.24Sb,150,0.00053419,,,,,,,
5936,10.1002/aenm.201400600,25510,2C,31763,Fe(V0.6Nb0.4)1−xTixSb x=0.24,Fe(V0.6Nb0.4)0.76Ti0.24Sb,200,0.0005098,,,,,,,
5936,10.1002/aenm.201400600,25510,2C,31763,Fe(V0.6Nb0.4)1−xTixSb x=0.24,Fe(V0.6Nb0.4)0.76Ti0.24Sb,250,0.00048542,,,,,,,
5936,10.1002/aenm.201400600,25510,2C,31763,Fe(V0.6Nb0.4)1−xTixSb x=0.24,Fe(V0.6Nb0.4)0.76Ti0.24Sb,300,0.00046104,,,3.5659,,,,
5936,10.1002/aenm.201400600,25524,4a,31763,Fe(V0.6Nb0.4)1−xTixSb x=0.24,Fe(V0.6Nb0.4)0.76Ti0.24Sb,900,,,,3.1731,,,,
5936,10.1002/aenm.201400600,25508,2a,31761,Fe(V0.6Nb0.4)1−xTixSb_ x=0.18,Fe(V0.6Nb0.4)0.82Ti0.18Sb,350,0.00061084,113360,0.000159,3.6242,0.30094,0.0000088215,0.0028658542,0.000790755
5936,10.1002/aenm.201400600,25508,2a,31761,Fe(V0.6Nb0.4)1−xTixSb_ x=0.18,Fe(V0.6Nb0.4)0.82Ti0.18Sb,400,0.00055696,107760,0.00016548,3.5941,0.34861,0.0000092799,0.00295086,0.0008210289
5936,10.1002/aenm.201400600,25508,2a,31761,Fe(V0.6Nb0.4)1−xTixSb_ x=0.18,Fe(V0.6Nb0.4)0.82Ti0.18Sb,450,0.00050308,102160,0.00017197,3.564,0.39629,0.0000097886,0.0030212472,0.0008477125
5936,10.1002/aenm.201400600,25508,2a,31761,Fe(V0.6Nb0.4)1−xTixSb_ x=0.18,Fe(V0.6Nb0.4)0.82Ti0.18Sb,500,0.0004492,96556,0.00017845,3.534,0.44396,0.0000103567,0.0030747681,0.0008700532
5936,10.1002/aenm.201400600,25508,2a,31761,Fe(V0.6Nb0.4)1−xTixSb_ x=0.18,Fe(V0.6Nb0.4)0.82Ti0.18Sb,550,0.00039532,90954,0.00018494,3.5039,0.49164,0.0000109946,0.0031108818,0.0008878341
5936,10.1002/aenm.201400600,25508,2a,31761,Fe(V0.6Nb0.4)1−xTixSb_ x=0.18,Fe(V0.6Nb0.4)0.82Ti0.18Sb,600,0.00034144,85353,0.00019142,3.4739,0.53931,0.000011716,0.0031274719,0.0009002769
5936,10.1002/aenm.201400600,25508,2a,31761,Fe(V0.6Nb0.4)1−xTixSb_ x=0.18,Fe(V0.6Nb0.4)0.82Ti0.18Sb,650,0.00028756,79751,0.00019791,3.4438,0.58698,0.000012539,0.0031237165,0.0009070551
5936,10.1002/aenm.201400600,25508,2a,31761,Fe(V0.6Nb0.4)1−xTixSb_ x=0.18,Fe(V0.6Nb0.4)0.82Ti0.18Sb,700,0.00023368,74150,0.00020439,3.4137,0.63466,0.0000134862,0.0030976364,0.0009074132
5936,10.1002/aenm.201400600,25508,2a,31761,Fe(V0.6Nb0.4)1−xTixSb_ x=0.18,Fe(V0.6Nb0.4)0.82Ti0.18Sb,750,0.0001798,68549,0.00021088,3.3837,0.68233,0.0000145881,0.0030483997,0.0009009072
5936,10.1002/aenm.201400600,25508,2a,31761,Fe(V0.6Nb0.4)1−xTixSb_ x=0.18,Fe(V0.6Nb0.4)0.82Ti0.18Sb,800,0.00012592,62947,0.00021736,3.3536,0.73,0.0000158864,0.0029739543,0.0008867946
5936,10.1002/aenm.201400600,25508,2a,31761,Fe(V0.6Nb0.4)1−xTixSb_ x=0.18,Fe(V0.6Nb0.4)0.82Ti0.18Sb,850,,57346,0.00022385,3.3235,0.77768,0.000017438,0.0028735405,0.0008646128
5936,10.1002/aenm.201400600,25508,2a,31761,Fe(V0.6Nb0.4)1−xTixSb_ x=0.18,Fe(V0.6Nb0.4)0.82Ti0.18Sb,900,,,0.00023033,,0.82535,,,
5936,10.1002/aenm.201400600,25509,2b,31761,Fe(V0.6Nb0.4)1−xTixSb_ x=0.18,Fe(V0.6Nb0.4)0.82Ti0.18Sb,300,0.00066472,118960,,3.6542,,0.0000084062,,
5936,10.1002/aenm.201400600,25510,2C,31761,Fe(V0.6Nb0.4)1−xTixSb_ x=0.18,Fe(V0.6Nb0.4)0.82Ti0.18Sb,50,0.00093412,,,,,,,
5936,10.1002/aenm.201400600,25510,2C,31761,Fe(V0.6Nb0.4)1−xTixSb_ x=0.18,Fe(V0.6Nb0.4)0.82Ti0.18Sb,100,0.00088024,,,,,,,
5936,10.1002/aenm.201400600,25510,2C,31761,Fe(V0.6Nb0.4)1−xTixSb_ x=0.18,Fe(V0.6Nb0.4)0.82Ti0.18Sb,150,0.00082636,,,,,,,
5936,10.1002/aenm.201400600,25510,2C,31761,Fe(V0.6Nb0.4)1−xTixSb_ x=0.18,Fe(V0.6Nb0.4)0.82Ti0.18Sb,200,0.00077248,,,,,,,
5936,10.1002/aenm.201400600,25510,2C,31761,Fe(V0.6Nb0.4)1−xTixSb_ x=0.18,Fe(V0.6Nb0.4)0.82Ti0.18Sb,250,0.0007186,,,,,,,

File: csvfiles/HighEffBi10.1039c6ee02017h.csv
sid,DOI,figureid,fignum,sampleid,samplename,composition,Temperature,Electrical conductivity,Lattice thermal conductivity,Seebeck coefficient,Thermal conductivity,ZT,Electrical resistivity,Power factor,Figure of merit Z
27932,10.1039/c6ee02017h,26828,1(b),33616,Bi0.5Sb1.5-xMxTe3_ x=0,Bi0.5Sb1.5Te3,300,,,0.0002473,,0.81274,,,
27932,10.1039/c6ee02017h,26828,1(b),33616,Bi0.5Sb1.5-xMxTe3_ x=0,Bi0.5Sb1.5Te3,350,31386,0.60705,0.00023258,0.82079,0.72173,0.0000318613,0.0016977772,0.0020684672
27932,10.1039/c6ee02017h,26828,1(b),33616,Bi0.5Sb1.5-xMxTe3_ x=0,Bi0.5Sb1.5Te3,400,29821,0.58616,0.00021785,0.91236,0.63072,0.0000335334,0.0014152636,0.0015512118
27932,10.1039/c6ee02017h,26828,1(b),33616,Bi0.5Sb1.5-xMxTe3_ x=0,Bi0.5Sb1.5Te3,450,28256,0.56526,0.00020313,1.0039,0.53971,0.0000353907,0.0011658933,0.001161364
27932,10.1039/c6ee02017h,26828,1(b),33616,Bi0.5Sb1.5-xMxTe3_ x=0,Bi0.5Sb1.5Te3,500,26691,0.54437,0.0001884,1.0955,0.4487,0.0000374658,0.0009473853,0.0008647972
27932,10.1039/c6ee02017h,26828,1(b),33616,Bi0.5Sb1.5-xMxTe3_ x=0,Bi0.5Sb1.5Te3,550,25126,0.52348,0.00017368,1.1871,0.35769,0.0000397994,0.0007579193,0.0006384629
27932,10.1039/c6ee02017h,26828,1(b),33616,Bi0.5Sb1.5-xMxTe3_ x=0,Bi0.5Sb1.5Te3,600,23560,,,,0.26668,0.0000424448,,
27932,10.1039/c6ee02017h,26828,1(b),33617,Bi0.5Sb1.5-xMxTe3_ M:Cd_ x=0.01,Bi0.5Sb1.499M0.01Te3,300,109300,,,0.99598,1.1834,0.0000091491,,
27932,10.1039/c6ee02017h,26828,1(b),33617,Bi0.5Sb1.5-xMxTe3_ M:Cd_ x=0.01,Bi0.5Sb1.499M0.01Te3,350,95497,0.482,0.00018554,1.0054,1.1345,0.0000104715,0.003287493,0.0032698359
27932,10.1039/c6ee02017h,26828,1(b),33617,Bi0.5Sb1.5-xMxTe3_ M:Cd_ x=0.01,Bi0.5Sb1.499M0.01Te3,400,81698,0.4489,0.00018988,1.0148,1.0855,0.0000122402,0.0029455735,0.0029026148
27932,10.1039/c6ee02017h,26828,1(b),33617,Bi0.5Sb1.5-xMxTe3_ M:Cd_ x=0.01,Bi0.5Sb1.499M0.01Te3,450,67899,0.4158,0.00019422,1.0243,1.0366,0.0000147278,0.0025612459,0.0025004841
27932,10.1039/c6ee02017h,26828,1(b),33617,Bi0.5Sb1.5-xMxTe3_ M:Cd_ x=0.01,Bi0.5Sb1.499M0.01Te3,500,54100,0.3827,0.00019855,1.0337,0.9876,0.0000184843,0.0021327357,0.0020632057
27932,10.1039/c6ee02017h,26828,1(b),33617,Bi0.5Sb1.5-xMxTe3_ M:Cd_ x=0.01,Bi0.5Sb1.499M0.01Te3,550,40301,0.3496,0.00020289,1.0431,0.93864,0.0000248133,0.0016589646,0.0015904176
27932,10.1039/c6ee02017h,26828,1(b),33617,Bi0.5Sb1.5-xMxTe3_ M:Cd_ x=0.01,Bi0.5Sb1.499M0.01Te3,600,26502,,,,0.88968,0.000037733,,
27932,10.1039/c6ee02017h,26828,1(b),33618,Bi0.5Sb1.5-xMxTe3_ M:Cd_ x=0.015,Bi0.5Sb1.485M0.015Te3,300,149900,,0.0001374,1.0997,0.88145,0.0000066711,0.0028299261,0.0025733619
27932,10.1039/c6ee02017h,26828,1(b),33618,Bi0.5Sb1.5-xMxTe3_ M:Cd_ x=0.015,Bi0.5Sb1.485M0.015Te3,350,130470,0.34987,0.00014626,1.0826,0.90354,0.0000076646,0.0027910126,0.0025780645
27932,10.1039/c6ee02017h,26828,1(b),33618,Bi0.5Sb1.5-xMxTe3_ M:Cd_ x=0.015,Bi0.5Sb1.485M0.015Te3,400,111040,0.33741,0.00015513,1.0654,0.92563,0.0000090058,0.0026722128,0.002508178
27932,10.1039/c6ee02017h,26828,1(b),33618,Bi0.5Sb1.5-xMxTe3_ M:Cd_ x=0.015,Bi0.5Sb1.485M0.015Te3,450,91608,0.32495,0.00016399,1.0483,0.94773,0.0000109161,0.0024635883,0.0023500795
27932,10.1039/c6ee02017h,26828,1(b),33618,Bi0.5Sb1.5-xMxTe3_ M:Cd_ x=0.015,Bi0.5Sb1.485M0.015Te3,500,72178,0.31249,0.00017286,1.0311,0.96982,0.0000138546,0.0021567205,0.0020916696
27932,10.1039/c6ee02017h,26828,1(b),33618,Bi0.5Sb1.5-xMxTe3_ M:Cd_ x=0.015,Bi0.5Sb1.485M0.015Te3,550,52749,0.30003,0.00018172,1.0139,0.99192,0.0000189577,0.0017418858,0.0017180056
27932,10.1039/c6ee02017h,26832,2(c)(lattice),33618,Bi0.5Sb1.5-xMxTe3_ M:Cd_ x=0.015,Bi0.5Sb1.485M0.015Te3,600,,0.28757,,,,,,
27932,10.1039/c6ee02017h,26828,1(b),33619,Bi0.5Sb1.5-xMxTe3_ M:Cu_ x=0.005,Bi0.5Sb1.495M0.005Te3,300,119150,,,,1.2553,0.0000083928,,
27932,10.1039/c6ee02017h,26828,1(b),33619,Bi0.5Sb1.5-xMxTe3_ M:Cu_ x=0.005,Bi0.5Sb1.495M0.005Te3,350,103340,0.31985,0.00017593,0.8871,1.2063,0.0000096768,0.003198514,0.0036055845
27932,10.1039/c6ee02017h,26828,1(b),33619,Bi0.5Sb1.5-xMxTe3_ M:Cu_ x=0.005,Bi0.5Sb1.495M0.005Te3,400,87525,0.31765,0.00018151,0.90719,1.1573,0.0000114253,0.0028835882,0.0031785934
27932,10.1039/c6ee02017h,26828,1(b),33619,Bi0.5Sb1.5-xMxTe3_ M:Cu_ x=0.005,Bi0.5Sb1.495M0.005Te3,450,71711,0.31545,0.00018708,0.92728,1.1084,0.0000139449,0.002509808,0.0027066345
27932,10.1039/c6ee02017h,26828,1(b),33619,Bi0.5Sb1.5-xMxTe3_ M:Cu_ x=0.005,Bi0.5Sb1.495M0.005Te3,500,55898,0.31325,0.00019266,0.94738,1.0594,0.0000178897,0.002074815,0.0021900557
27932,10.1039/c6ee02017h,26828,1(b),33619,Bi0.5Sb1.5-xMxTe3_ M:Cu_ x=0.005,Bi0.5Sb1.495M0.005Te3,550,40084,0.31105,0.00019823,0.96747,1.0104,0.0000249476,0.0015751061,0.0016280671
27932,10.1039/c6ee02017h,26830,2(b),33619,Bi0.5Sb1.5-xMxTe3_ M:Cu_ x=0.005,Bi0.5Sb1.495M0.005Te3,600,24271,,,,,0.0000412014,,
27932,10.1039/c6ee02017h,26828,1(b),33620,Bi0.5Sb1.5-xMxTe3_ M:Ag_ x=0.006,Bi0.5Sb1.494M0.006Te3,300,128820,,0.0001393,,0.81597,0.0000077628,0.0024996864,
27932,10.1039/c6ee02017h,26828,1(b),33620,Bi0.5Sb1.5-xMxTe3_ M:Ag_ x=0.006,Bi0.5Sb1.494M0.006Te3,350,112590,0.44282,0.00014852,1.0715,0.83766,0.0000088818,0.0024835317,0.0023178084
27932,10.1039/c6ee02017h,26828,1(b),33620,Bi0.5Sb1.5-xMxTe3_ M:Ag_ x=0.006,Bi0.5Sb1.494M0.006Te3,400,96365,0.40848,0.00015774,1.0534,0.85935,0.0000103772,0.002397745,0.0022761962
27932,10.1039/c6ee02017h,26828,1(b),33620,Bi0.5Sb1.5-xMxTe3_ M:Ag_ x=0.006,Bi0.5Sb1.494M0.006Te3,450,80140,0.37415,0.00016695,1.0353,0.88105,0.0000124782,0.0022336863,0.0021575257
27932,10.1039/c6ee02017h,26828,1(b),33620,Bi0.5Sb1.5-xMxTe3_ M:Ag_ x=0.006,Bi0.5Sb1.494M0.006Te3,500,63915,0.33981,0.00017617,1.0172,0.90274,0.0000156458,0.0019836576,0.0019501156
27932,10.1039/c6ee02017h,26828,1(b),33620,Bi0.5Sb1.5-xMxTe3_ M:Ag_ x=0.006,Bi0.5Sb1.494M0.006Te3,550,47690,0.30548,0.00018539,0.99914,0.92443,0.0000209688,0.0016390792,0.00164049
27932,10.1039/c6ee02017h,26828,1(b),33620,Bi0.5Sb1.5-xMxTe3_ M:Ag_ x=0.006,Bi0.5Sb1.494M0.006Te3,600,,0.27114,,,0.94612,,,

File: csvfiles/HighPerfBulk10.1038nature11439.csv
sid,DOI,figureid,fignum,sampleid,samplename,composition,Temperature,Electrical conductivity,Lattice thermal conductivity,Seebeck coefficient,Thermal conductivity,ZT,Electrical resistivity,Power factor,Figure of merit Z
27937,10.1038/nature11439,25549,1(b),31806,4 mol% SrTe_ 2 mol% Na: SPS,undefined,300,129720,,,2.4347,0.053475,0.0000077089,,
27937,10.1038/nature11439,25549,1(b),31806,4 mol% SrTe_ 2 mol% Na: SPS,undefined,350,120120,1.4874,,2.2916,0.24239,0.000008325,,
27937,10.1038/nature11439,25549,1(b),31806,4 mol% SrTe_ 2 mol% Na: SPS,undefined,400,110510,1.381,,2.1485,0.43131,0.000009049,,
27937,10.1038/nature11439,25549,1(b),31806,4 mol% SrTe_ 2 mol% Na: SPS,undefined,450,100900,1.2746,,2.0054,0.62023,0.0000099108,,
27937,10.1038/nature11439,25549,1(b),31806,4 mol% SrTe_ 2 mol% Na: SPS,undefined,500,91298,1.1682,,1.8623,0.80915,0.0000109531,,
27937,10.1038/nature11439,25549,1(b),31806,4 mol% SrTe_ 2 mol% Na: SPS,undefined,550,81692,1.0617,,1.7192,0.99807,0.0000122411,,
27937,10.1038/nature11439,25549,1(b),31806,4 mol% SrTe_ 2 mol% Na: SPS,undefined,600,72085,0.95532,,1.5761,1.187,0.0000138725,,
27937,10.1038/nature11439,25549,1(b),31806,4 mol% SrTe_ 2 mol% Na: SPS,undefined,650,62479,0.8489,,1.4331,1.3759,0.0000160054,,
27937,10.1038/nature11439,25549,1(b),31806,4 mol% SrTe_ 2 mol% Na: SPS,undefined,700,52873,0.74247,,1.29,1.5648,0.0000189132,,
27937,10.1038/nature11439,25549,1(b),31806,4 mol% SrTe_ 2 mol% Na: SPS,undefined,750,43267,0.63605,,1.1469,1.7537,0.0000231123,,
27937,10.1038/nature11439,25549,1(b),31806,4 mol% SrTe_ 2 mol% Na: SPS,undefined,800,33660,0.52963,,1.0038,1.9427,0.0000297089,,
27937,10.1038/nature11439,25549,1(b),31806,4 mol% SrTe_ 2 mol% Na: SPS,undefined,850,24054,0.4232,,0.86068,2.1316,0.0000415731,,
27937,10.1038/nature11439,25549,1(b),31806,4 mol% SrTe_ 2 mol% Na: SPS,undefined,900,14448,0.31678,,0.71759,2.3205,0.0000692137,,
27937,10.1038/nature11439,25549,1(b),31807,2 mol% SrTe_ 1 mol% Na: ingot,undefined,300,185550,1.3182,,2.6807,0.10993,0.0000053894,,
27937,10.1038/nature11439,25549,1(b),31807,2 mol% SrTe_ 1 mol% Na: ingot,undefined,350,168280,1.2477,,2.4796,0.27046,0.0000059425,,
27937,10.1038/nature11439,25549,1(b),31807,2 mol% SrTe_ 1 mol% Na: ingot,undefined,400,151010,1.1773,,2.2786,0.43098,0.0000066221,,
27937,10.1038/nature11439,25549,1(b),31807,2 mol% SrTe_ 1 mol% Na: ingot,undefined,450,133740,1.1069,,2.0775,0.5915,0.0000074772,,
27937,10.1038/nature11439,25549,1(b),31807,2 mol% SrTe_ 1 mol% Na: ingot,undefined,500,116470,1.0364,,1.8765,0.75203,0.0000085859,,
27937,10.1038/nature11439,25549,1(b),31807,2 mol% SrTe_ 1 mol% Na: ingot,undefined,550,99205,0.96598,,1.6755,0.91255,0.0000100801,,
27937,10.1038/nature11439,25549,1(b),31807,2 mol% SrTe_ 1 mol% Na: ingot,undefined,600,81936,0.89555,,1.4744,1.0731,0.0000122046,,
27937,10.1038/nature11439,25549,1(b),31807,2 mol% SrTe_ 1 mol% Na: ingot,undefined,650,64668,0.82511,,1.2734,1.2336,0.0000154636,,
27937,10.1038/nature11439,25549,1(b),31807,2 mol% SrTe_ 1 mol% Na: ingot,undefined,700,47400,0.75468,,1.0723,1.3941,0.000021097,,
27937,10.1038/nature11439,25549,1(b),31807,2 mol% SrTe_ 1 mol% Na: ingot,undefined,750,30131,0.68424,,0.87129,1.5546,0.0000331884,,
27937,10.1038/nature11439,25549,1(b),31807,2 mol% SrTe_ 1 mol% Na: ingot,undefined,800,12863,0.61381,,0.67025,1.7152,0.0000777424,,
27937,10.1038/nature11439,25549,1(b),31807,2 mol% SrTe_ 1 mol% Na: ingot,undefined,850,-4405.3,0.54337,,,1.8757,-0.0002269993,,
27937,10.1038/nature11439,25553,2(a),31807,2 mol% SrTe_ 1 mol% Na: ingot,undefined,900,-21674,,,,,-0.0000461382,,
27937,10.1038/nature11439,25549,1(b),31808,0 mol% SrTe_ 2 mol% Na: ingot,undefined,350,,,,,0.22328,,,
27937,10.1038/nature11439,25549,1(b),31808,0 mol% SrTe_ 2 mol% Na: ingot,undefined,400,,,,,0.32526,,,
27937,10.1038/nature11439,25549,1(b),31808,0 mol% SrTe_ 2 mol% Na: ingot,undefined,450,,,,,0.42723,,,
27937,10.1038/nature11439,25549,1(b),31808,0 mol% SrTe_ 2 mol% Na: ingot,undefined,500,,,,,0.52921,,,
27937,10.1038/nature11439,25549,1(b),31808,0 mol% SrTe_ 2 mol% Na: ingot,undefined,550,,,,,0.63119,,,
27937,10.1038/nature11439,25549,1(b),31808,0 mol% SrTe_ 2 mol% Na: ingot,undefined,600,,,,,0.73317,,,
27937,10.1038/nature11439,25549,1(b),31808,0 mol% SrTe_ 2 mol% Na: ingot,undefined,650,,,,,0.83515,,,
27937,10.1038/nature11439,25549,1(b),31808,0 mol% SrTe_ 2 mol% Na: ingot,undefined,700,,,,,0.93712,,,
27937,10.1038/nature11439,25549,1(b),31808,0 mol% SrTe_ 2 mol% Na: ingot,undefined,750,,,,,1.0391,,,
27937,10.1038/nature11439,25549,1(b),31808,0 mol% SrTe_ 2 mol% Na: ingot,undefined,800,,,,,1.1411,,,
27937,10.1038/nature11439,25549,1(b),31808,0 mol% SrTe_ 2 mol% Na: ingot,undefined,850,,,,,1.2431,,,
27937,10.1038/nature11439,25553,2(a),31810,2 mol% SrTe_ 2 mol% Na: SPS,undefined,350,158830,1.8368,0.00010626,2.962,0.21191,0.000006296,0.0017933793,0.0006054623
27937,10.1038/nature11439,25553,2(a),31810,2 mol% SrTe_ 2 mol% Na: SPS,undefined,400,144070,1.7227,0.00012432,2.7607,0.32262,0.0000069411,0.0022266685,0.0008065594
27937,10.1038/nature11439,25553,2(a),31810,2 mol% SrTe_ 2 mol% Na: SPS,undefined,450,129300,1.6086,0.00014239,2.5595,0.46091,0.000007734,0.0026215461,0.0010242415
27937,10.1038/nature11439,25553,2(a),31810,2 mol% SrTe_ 2 mol% Na: SPS,undefined,500,114530,1.4945,0.00016045,2.3582,0.62516,0.0000087313,0.0029484835,0.001250311
27937,10.1038/nature11439,25553,2(a),31810,2 mol% SrTe_ 2 mol% Na: SPS,undefined,550,99766,1.3803,0.00017851,2.1569,0.81066,0.0000100235,0.0031791254,0.0014739327
27937,10.1038/nature11439,25553,2(a),31810,2 mol% SrTe_ 2 mol% Na: SPS,undefined,600,85000,1.2662,0.00019658,1.9556,1.0078,0.0000117647,0.0032847142,0.0016796452
27937,10.1038/nature11439,25553,2(a),31810,2 mol% SrTe_ 2 mol% Na: SPS,undefined,650,70233,1.1521,0.00021464,1.7543,1.1989,0.0000142383,0.0032356575,0.0018444151
27937,10.1038/nature11439,25553,2(a),31810,2 mol% SrTe_ 2 mol% Na: SPS,undefined,700,55466,1.0379,0.0002327,1.553,1.3538,0.0000180291,0.0030034445,0.001933963
27937,10.1038/nature11439,25553,2(a),31810,2 mol% SrTe_ 2 mol% Na: SPS,undefined,750,40700,0.92381,0.00025077,1.3518,1.42,0.00002457,0.0025594436,0.0018933597
27937,10.1038/nature11439,25553,2(a),31810,2 mol% SrTe_ 2 mol% Na: SPS,undefined,800,25933,0.80968,0.00026883,1.1505,1.3032,0.0000385609,0.0018741667,0.0016290019
27937,10.1038/nature11439,25553,2(a),31810,2 mol% SrTe_ 2 mol% Na: SPS,undefined,850,11166,0.69556,0.00028689,0.94919,0.82299,0.0000895576,0.0009190274,0.0009682228
27937,10.1038/nature11439,25553,2(a),31810,2 mol% SrTe_ 2 mol% Na: SPS,undefined,900,-3600.5,0.58143,0.00030496,0.7479,-0.40295,-0.0002777392,-0.0003348487,-0.0004477185
27937,10.1038/nature11439,25561,2(d),31810,2 mol% SrTe_ 2 mol% Na: SPS,undefined,300,,,,3.1633,,,,
27937,10.1038/nature11439,25553,2(a),31811,0 mol% SrTe_ 2 mol% Na: SPS,undefined,300,218480,,,,,0.0000045771,,
27937,10.1038/nature11439,25553,2(a),31811,0 mol% SrTe_ 2 mol% Na: SPS,undefined,350,196360,2.1486,0.000086882,3.3143,0.15653,0.0000050927,0.0014822199,0.0004472196
27937,10.1038/nature11439,25553,2(a),31811,0 mol% SrTe_ 2 mol% Na: SPS,undefined,400,174240,1.9755,0.00010645,3.0916,0.25546,0.0000057392,0.0019744184,0.0006386397
27937,10.1038/nature11439,25553,2(a),31811,0 mol% SrTe_ 2 mol% Na: SPS,undefined,450,152110,1.8023,0.00012601,2.869,0.37883,0.0000065742,0.0024152817,0.0008418549
27937,10.1038/nature11439,25553,2(a),31811,0 mol% SrTe_ 2 mol% Na: SPS,undefined,500,129990,1.6291,0.00014557,2.6463,0.52046,0.0000076929,0.0027545693,0.0010409135
27937,10.1038/nature11439,25553,2(a),31811,0 mol% SrTe_ 2 mol% Na: SPS,undefined,550,107870,1.4559,0.00016514,2.4236,0.66759,0.0000092704,0.0029417465,0.0012137921
27937,10.1038/nature11439,25553,2(a),31811,0 mol% SrTe_ 2 mol% Na: SPS,undefined,600,85743,1.2828,0.0001847,2.2009,0.79741,0.0000116628,0.0029250444,0.001329022
27937,10.1038/nature11439,25553,2(a),31811,0 mol% SrTe_ 2 mol% Na: SPS,undefined,650,63620,1.1096,0.00020427,1.9782,0.87226,0.0000157183,0.0026546229,0.0013419386
27937,10.1038/nature11439,25553,2(a),31811,0 mol% SrTe_ 2 mol% Na: SPS,undefined,700,41497,0.93642,0.00022383,1.7556,0.82895,0.0000240981,0.0020789943,0.0011842073
27937,10.1038/nature11439,25553,2(a),31811,0 mol% SrTe_ 2 mol% Na: SPS,undefined,750,19374,0.76324,0.0002434,1.5329,0.56158,0.0000516156,0.0011477847,0.0007487669
27937,10.1038/nature11439,25553,2(a),31811,0 mol% SrTe_ 2 mol% Na: SPS,undefined,800,-2749.2,0.59007,0.00026296,1.3102,-0.11607,-0.0003637422,-0.0001901016,-0.0001450936
27937,10.1038/nature11439,25561,2(d),31811,0 mol% SrTe_ 2 mol% Na: SPS,undefined,850,,,,1.0875,,,,
27937,10.1038/nature11439,25561,2(d),31811,0 mol% SrTe_ 2 mol% Na: SPS,undefined,900,,,,0.86483,,,,
27937,10.1038/nature11439,25553,2(a),31812,4 mol% SrTe_ 2 mol% Na: ingot,undefined,350,182100,1.5977,,2.8641,,0.0000054915,,
27937,10.1038/nature11439,25553,2(a),31812,4 mol% SrTe_ 2 mol% Na: ingot,undefined,400,162980,1.5175,,2.6724,,0.0000061357,,
27937,10.1038/nature11439,25553,2(a),31812,4 mol% SrTe_ 2 mol% Na: ingot,undefined,450,143860,1.4373,,2.4807,,0.0000069512,,
27937,10.1038/nature11439,25553,2(a),31812,4 mol% SrTe_ 2 mol% Na: ingot,undefined,500,124750,1.3571,,2.289,,0.000008016,,
27937,10.1038/nature11439,25553,2(a),31812,4 mol% SrTe_ 2 mol% Na: ingot,undefined,550,105630,1.2769,,2.0974,,0.000009467,,
27937,10.1038/nature11439,25553,2(a),31812,4 mol% SrTe_ 2 mol% Na: ingot,undefined,600,86517,1.1967,,1.9057,,0.0000115584,,
27937,10.1038/nature11439,25553,2(a),31812,4 mol% SrTe_ 2 mol% Na: ingot,undefined,650,67401,1.1166,,1.714,,0.0000148366,,
27937,10.1038/nature11439,25553,2(a),31812,4 mol% SrTe_ 2 mol% Na: ingot,undefined,700,48286,1.0364,,1.5224,,0.0000207099,,
27937,10.1038/nature11439,25553,2(a),31812,4 mol% SrTe_ 2 mol% Na: ingot,undefined,750,29170,0.95616,,1.3307,,0.0000342818,,
27937,10.1038/nature11439,25553,2(a),31812,4 mol% SrTe_ 2 mol% Na: ingot,undefined,800,10054,0.87596,,1.139,,0.0000994629,,
27937,10.1038/nature11439,25553,2(a),31812,4 mol% SrTe_ 2 mol% Na: ingot,undefined,850,-9061.9,0.79576,,0.94737,,-0.0001103521,,
27937,10.1038/nature11439,25553,2(a),31812,4 mol% SrTe_ 2 mol% Na: ingot,undefined,900,-28178,0.71556,,0.7557,,-0.0000354887,,
27937,10.1038/nature11439,25561,2(d),31812,4 mol% SrTe_ 2 mol% Na: ingot,undefined,300,,,,3.0557,,,,
