Repository: RamyaGuru/STD2_EffMass

# STD2_EffMass
Effective mass modeling of StarryData2 data

File: csvfiles/HighPerfPb10.1016j.physb.2005.03.022.csv
sid,DOI,figureid,fignum,sampleid,samplename,composition,Temperature,Carrier concentration,Dopant Concentration,Electrical resistivity,Power factor,Seebeck coefficient,Electrical conductivity
4419,10.1016/j.physb.2005.03.022,85,4,137,Pb1Te1I0.00018,Pb1Te1I0.00018,350,,,0.0000070598,0.003786,-0.00016464,141647.0721550186
4419,10.1016/j.physb.2005.03.022,85,4,137,Pb1Te1I0.00018,Pb1Te1I0.00018,400,,,0.000011071,0.0034281,-0.00018855,90326.0771384699
4419,10.1016/j.physb.2005.03.022,85,4,137,Pb1Te1I0.00018,Pb1Te1I0.00018,450,,,0.000016042,0.0030701,-0.0002115,62336.3670365291
4419,10.1016/j.physb.2005.03.022,85,4,137,Pb1Te1I0.00018,Pb1Te1I0.00018,500,,,0.000021738,0.0027122,-0.00023189,46002.3921243905
4419,10.1016/j.physb.2005.03.022,85,4,137,Pb1Te1I0.00018,Pb1Te1I0.00018,550,,,0.000028049,0.0023542,-0.00024875,35651.8948982138
4419,10.1016/j.physb.2005.03.022,85,4,137,Pb1Te1I0.00018,Pb1Te1I0.00018,600,,,0.000034941,0.0019963,-0.0002614,28619.6731633325
4419,10.1016/j.physb.2005.03.022,85,4,137,Pb1Te1I0.00018,Pb1Te1I0.00018,650,,,0.000042409,0.0016383,-0.00026923,23579.9004928199
4419,10.1016/j.physb.2005.03.022,85,4,137,Pb1Te1I0.00018,Pb1Te1I0.00018,700,,,0.000050441,0.0012804,-0.00027136,19825.1422453956
4419,10.1016/j.physb.2005.03.022,85,4,137,Pb1Te1I0.00018,Pb1Te1I0.00018,750,,,0.000058963,0.00092246,-0.00026641,16959.7883418415
4419,10.1016/j.physb.2005.03.022,4879,6,137,Pb1Te1I0.00018,Pb1Te1I0.00018,300,,,,0.0041439,,
4419,10.1016/j.physb.2005.03.022,85,4,125,Pb1Te1In0.0005,Pb1Te1In0.0005,350,,,0.000016784,0.0028422,-0.00021841,59580.552907531
4419,10.1016/j.physb.2005.03.022,85,4,125,Pb1Te1In0.0005,Pb1Te1In0.0005,400,,,0.00002267,0.0026426,-0.00024476,44111.1601235112
4419,10.1016/j.physb.2005.03.022,85,4,125,Pb1Te1In0.0005,Pb1Te1In0.0005,450,,,0.000027779,0.002537,-0.00026547,35998.4160696929
4419,10.1016/j.physb.2005.03.022,85,4,125,Pb1Te1In0.0005,Pb1Te1In0.0005,500,,,0.00003274,0.0023859,-0.00027949,30543.677458766
4419,10.1016/j.physb.2005.03.022,85,4,125,Pb1Te1In0.0005,Pb1Te1In0.0005,550,,,0.000037599,0.0022194,-0.00028887,26596.4520332988
4419,10.1016/j.physb.2005.03.022,85,4,125,Pb1Te1In0.0005,Pb1Te1In0.0005,600,,,0.000042225,0.0020702,-0.00029566,23682.6524570752
4419,10.1016/j.physb.2005.03.022,85,4,125,Pb1Te1In0.0005,Pb1Te1In0.0005,650,,,0.000046726,0.0019115,-0.00029886,21401.3611265676
4419,10.1016/j.physb.2005.03.022,85,4,134,Pb1Te1I0.00106,Pb1Te1I0.00106,350,,,0.0000025379,0.0020454,-0.000070769,394026.5573899681
4419,10.1016/j.physb.2005.03.022,85,4,134,Pb1Te1I0.00106,Pb1Te1I0.00106,400,,,0.0000030067,0.0021352,-0.000085151,332590.5477766322
4419,10.1016/j.physb.2005.03.022,85,4,134,Pb1Te1I0.00106,Pb1Te1I0.00106,450,,,0.0000037657,0.0022249,-0.0001005,265554.8769153146
4419,10.1016/j.physb.2005.03.022,85,4,134,Pb1Te1I0.00106,Pb1Te1I0.00106,500,,,0.0000048093,0.0023147,-0.00011632,207930.4680514836
4419,10.1016/j.physb.2005.03.022,85,4,134,Pb1Te1I0.00106,Pb1Te1I0.00106,550,,,0.0000061578,0.0024045,-0.00013204,162395.6607879438
4419,10.1016/j.physb.2005.03.022,85,4,134,Pb1Te1I0.00106,Pb1Te1I0.00106,600,,,0.0000078376,0.0024942,-0.00014709,127590.0785954884
4419,10.1016/j.physb.2005.03.022,85,4,134,Pb1Te1I0.00106,Pb1Te1I0.00106,650,,,0.0000098611,0.002584,-0.00016098,101408.5649673971
4419,10.1016/j.physb.2005.03.022,85,4,134,Pb1Te1I0.00106,Pb1Te1I0.00106,700,,,0.000012207,0.0026738,-0.00017333,81920.2097157369
4419,10.1016/j.physb.2005.03.022,85,4,134,Pb1Te1I0.00106,Pb1Te1I0.00106,750,,,0.0000148,0.0027635,-0.00018394,67567.5675675676
4419,10.1016/j.physb.2005.03.022,4879,6,134,Pb1Te1I0.00106,Pb1Te1I0.00106,300,,,,0.0019557,,
4419,10.1016/j.physb.2005.03.022,85,4,95,Pb1Te1In0.015,Pb1Te1In0.015,350,,,0.000096099,0.00038057,-0.00019124,10405.9355456352
4419,10.1016/j.physb.2005.03.022,85,4,95,Pb1Te1In0.015,Pb1Te1In0.015,400,,,0.000099695,0.00039547,-0.00019856,10030.5933095943
4419,10.1016/j.physb.2005.03.022,85,4,95,Pb1Te1In0.015,Pb1Te1In0.015,450,,,0.000098518,0.00042903,-0.00020559,10150.4293631621
4419,10.1016/j.physb.2005.03.022,85,4,95,Pb1Te1In0.015,Pb1Te1In0.015,500,,,0.000094779,0.00047447,-0.00021206,10550.8604226675
4419,10.1016/j.physb.2005.03.022,85,4,95,Pb1Te1In0.015,Pb1Te1In0.015,550,,,0.000089678,0.00052877,-0.00021776,11151.0069359263
4419,10.1016/j.physb.2005.03.022,85,4,95,Pb1Te1In0.015,Pb1Te1In0.015,600,,,0.000084025,0.00058892,-0.00022245,11901.2198750372
4419,10.1016/j.physb.2005.03.022,85,4,95,Pb1Te1In0.015,Pb1Te1In0.015,650,,,0.000078867,0.00064705,-0.0002259,12679.5744734807
4419,10.1016/j.physb.2005.03.022,85,4,1,Pb1Te1I0.0006,Pb1Te1I0.0006,350,,,0.00000331,0.0027296,-0.000097866,302114.8036253777
4419,10.1016/j.physb.2005.03.022,85,4,1,Pb1Te1I0.0006,Pb1Te1I0.0006,400,,,0.0000043832,0.0026896,-0.0001166,228143.8218653039
4419,10.1016/j.physb.2005.03.022,85,4,1,Pb1Te1I0.0006,Pb1Te1I0.0006,450,,,0.0000059788,0.0026497,-0.00013557,167257.6436743159
4419,10.1016/j.physb.2005.03.022,85,4,1,Pb1Te1I0.0006,Pb1Te1I0.0006,500,,,0.000008079,0.0026098,-0.00015468,123777.6952593143
4419,10.1016/j.physb.2005.03.022,85,4,1,Pb1Te1I0.0006,Pb1Te1I0.0006,550,,,0.000010668,0.0025698,-0.00017331,93738.2827146607
4419,10.1016/j.physb.2005.03.022,85,4,1,Pb1Te1I0.0006,Pb1Te1I0.0006,600,,,0.000013735,0.0025299,-0.00019059,72806.6982162359
4419,10.1016/j.physb.2005.03.022,85,4,1,Pb1Te1I0.0006,Pb1Te1I0.0006,650,,,0.000017278,0.00249,-0.00020574,57877.0691052205
4419,10.1016/j.physb.2005.03.022,85,4,1,Pb1Te1I0.0006,Pb1Te1I0.0006,700,,,0.000021302,0.00245,-0.00021836,46943.9489249836
4419,10.1016/j.physb.2005.03.022,85,4,1,Pb1Te1I0.0006,Pb1Te1I0.0006,750,,,0.000025831,0.0024101,-0.00022876,38713.1740931439
4419,10.1016/j.physb.2005.03.022,4879,6,1,Pb1Te1I0.0006,Pb1Te1I0.0006,300,,,,0.0027695,,
4419,10.1016/j.physb.2005.03.022,85,4,142,Pb1Te1In0.0025,Pb1Te1In0.0025,350,,,0.00002348,0.0017542,-0.00020295,42589.4378194208
4419,10.1016/j.physb.2005.03.022,85,4,142,Pb1Te1In0.0025,Pb1Te1In0.0025,400,,,0.000029989,0.0017029,-0.00022598,33345.5600386809
4419,10.1016/j.physb.2005.03.022,85,4,142,Pb1Te1In0.0025,Pb1Te1In0.0025,450,,,0.000033751,0.0017611,-0.0002438,29628.7517406892
4419,10.1016/j.physb.2005.03.022,85,4,142,Pb1Te1In0.0025,Pb1Te1In0.0025,500,,,0.000036604,0.0017933,-0.00025621,27319.4186427713
4419,10.1016/j.physb.2005.03.022,85,4,142,Pb1Te1In0.0025,Pb1Te1In0.0025,550,,,0.00003922,0.0017793,-0.00026417,25497.1953085161
4419,10.1016/j.physb.2005.03.022,85,4,142,Pb1Te1In0.0025,Pb1Te1In0.0025,600,,,0.000041627,0.0017382,-0.00026899,24022.869772023
4419,10.1016/j.physb.2005.03.022,85,4,142,Pb1Te1In0.0025,Pb1Te1In0.0025,650,,,0.000043737,0.0016876,-0.00027168,22863.9367126232
4419,10.1016/j.physb.2005.03.022,85,4,142,Pb1Te1In0.0025,Pb1Te1In0.0025,700,,,0.00004586,0.0016159,-0.00027222,21805.4949847362
4419,10.1016/j.physb.2005.03.022,10,11,142,Pb1Te1In0.0025,Pb1Te1In0.0025,300,,,0.0000107,,,93457.9439252336
4419,10.1016/j.physb.2005.03.022,85,4,4,Pb1.001Te1I0.002,Pb1.001Te1I0.002,350,,,0.0000019808,0.0012132,-0.00004688,504846.5266558966
4419,10.1016/j.physb.2005.03.022,85,4,4,Pb1.001Te1I0.002,Pb1.001Te1I0.002,400,,,0.0000022657,0.0013913,-0.000057748,441364.6996513219
4419,10.1016/j.physb.2005.03.022,85,4,4,Pb1.001Te1I0.002,Pb1.001Te1I0.002,450,,,0.0000027257,0.0015694,-0.000069754,366878.2331144293
4419,10.1016/j.physb.2005.03.022,85,4,4,Pb1.001Te1I0.002,Pb1.001Te1I0.002,500,,,0.0000033443,0.0017474,-0.00008245,299016.2365816464
4419,10.1016/j.physb.2005.03.022,85,4,4,Pb1.001Te1I0.002,Pb1.001Te1I0.002,550,,,0.0000041267,0.0019255,-0.000095559,242324.3754089224
4419,10.1016/j.physb.2005.03.022,85,4,4,Pb1.001Te1I0.002,Pb1.001Te1I0.002,600,,,0.0000050888,0.0021036,-0.00010886,196509.9827071215
4419,10.1016/j.physb.2005.03.022,85,4,4,Pb1.001Te1I0.002,Pb1.001Te1I0.002,650,,,0.0000062445,0.0022817,-0.00012207,160140.9240131316
4419,10.1016/j.physb.2005.03.022,85,4,4,Pb1.001Te1I0.002,Pb1.001Te1I0.002,700,,,0.0000075948,0.0024597,-0.00013471,131669.0367093275
4419,10.1016/j.physb.2005.03.022,85,4,4,Pb1.001Te1I0.002,Pb1.001Te1I0.002,750,,,0.0000091155,0.0026378,-0.00014602,109703.2527014426
4419,10.1016/j.physb.2005.03.022,4879,6,4,Pb1.001Te1I0.002,Pb1.001Te1I0.002,300,,,,0.0010352,,
4419,10.1016/j.physb.2005.03.022,85,4,143,Pb1Te1In0.005,Pb1Te1In0.005,300,,,0.000030729,0.001037,-0.00017851,32542.5493833187
4419,10.1016/j.physb.2005.03.022,85,4,143,Pb1Te1In0.005,Pb1Te1In0.005,350,,,0.000046846,0.00089621,-0.0002049,21346.5397259104
4419,10.1016/j.physb.2005.03.022,85,4,143,Pb1Te1In0.005,Pb1Te1In0.005,400,,,0.000055215,0.00093612,-0.00022735,18111.0205560083
4419,10.1016/j.physb.2005.03.022,85,4,143,Pb1Te1In0.005,Pb1Te1In0.005,450,,,0.000060275,0.00098976,-0.00024425,16590.6262961427
4419,10.1016/j.physb.2005.03.022,85,4,143,Pb1Te1In0.005,Pb1Te1In0.005,500,,,0.000063977,0.0010236,-0.00025591,15630.6172530753
4419,10.1016/j.physb.2005.03.022,85,4,143,Pb1Te1In0.005,Pb1Te1In0.005,550,,,0.000066703,0.0010419,-0.00026363,14991.8294529481
4419,10.1016/j.physb.2005.03.022,85,4,143,Pb1Te1In0.005,Pb1Te1In0.005,600,,,0.000068196,0.0010595,-0.0002688,14663.6166344067
4419,10.1016/j.physb.2005.03.022,85,4,143,Pb1Te1In0.005,Pb1Te1In0.005,650,,,0.000068479,0.0010801,-0.00027196,14603.0169833088
4419,10.1016/j.physb.2005.03.022,26700,12,33485,PbTe:In,undefined,,4.8785e+25,50000000000000000000,,,,
4419,10.1016/j.physb.2005.03.022,26700,12,33486,PbTe:I,undefined,,4.7088e+24,50000000000000000000,,,,
4419,10.1016/j.physb.2005.03.022,26700,12,33486,PbTe:I,undefined,,4.7863e+24,100000000000000000000,,,,
4419,10.1016/j.physb.2005.03.022,26700,12,33486,PbTe:I,undefined,,4.8638e+24,150000000000000000000,,,,
4419,10.1016/j.physb.2005.03.022,26700,12,33486,PbTe:I,undefined,,4.9413e+24,200000000000000000000,,,,
4419,10.1016/j.physb.2005.03.022,26700,12,33486,PbTe:I,undefined,,5.0188e+24,250000000000000000000,,,,

File: csvfiles/HighPerfThermo10.1016j.joule.2019.10.010.csv
sid,DOI,figureid,fignum,sampleid,samplename,composition,Temperature,Electrical conductivity,Lattice thermal conductivity,Seebeck coefficient,Thermal conductivity,ZT,Electrical resistivity,Power factor,Figure of merit Z
23953,10.1016/j.joule.2019.10.010,25173,1(e),31371,Sb2Si2Te6_ in-plane,undefined,350,47217,0.98255,0.00013475,1.2929,0.21831,0.0000211788,0.0008573456,0.0006631183
23953,10.1016/j.joule.2019.10.010,25173,1(e),31371,Sb2Si2Te6_ in-plane,undefined,400,43586,0.9325,0.00014676,1.234,0.3048,0.0000229431,0.000938777,0.0007607593
23953,10.1016/j.joule.2019.10.010,25173,1(e),31371,Sb2Si2Te6_ in-plane,undefined,450,39955,0.88244,0.00015876,1.1751,0.39129,0.0000250282,0.0010070553,0.0008569954
23953,10.1016/j.joule.2019.10.010,25173,1(e),31371,Sb2Si2Te6_ in-plane,undefined,500,36324,0.83239,0.00017076,1.1162,0.47778,0.00002753,0.0010591707,0.0009489076
23953,10.1016/j.joule.2019.10.010,25173,1(e),31371,Sb2Si2Te6_ in-plane,undefined,550,32693,0.78233,0.00018277,1.0572,0.56427,0.0000305876,0.0010921055,0.0010330169
23953,10.1016/j.joule.2019.10.010,25173,1(e),31371,Sb2Si2Te6_ in-plane,undefined,600,29062,0.73227,0.00019477,0.99832,0.65076,0.0000344092,0.0011024772,0.0011043325
23953,10.1016/j.joule.2019.10.010,25173,1(e),31371,Sb2Si2Te6_ in-plane,undefined,650,25431,0.68222,0.00020677,0.9394,0.73725,0.0000393221,0.0010872727,0.0011574119
23953,10.1016/j.joule.2019.10.010,25173,1(e),31371,Sb2Si2Te6_ in-plane,undefined,700,21800,0.63216,0.00021878,0.88048,0.82374,0.0000458716,0.0010434502,0.0011850925
23953,10.1016/j.joule.2019.10.010,25173,1(e),31371,Sb2Si2Te6_ in-plane,undefined,750,18168,0.58211,0.00023078,0.82156,0.91023,0.0000550418,0.0009676169,0.00117778
23953,10.1016/j.joule.2019.10.010,25173,1(e),31371,Sb2Si2Te6_ in-plane,undefined,800,14537,0.53205,0.00024278,0.76263,0.99672,0.00006879,0.0008568417,0.0011235353
23953,10.1016/j.joule.2019.10.010,25173,1(e),31372,Sb2Si2Te6_ cross-plane,undefined,350,45387,0.9441,0.00013507,1.2443,0.22991,0.0000220327,0.0008280361,0.0006654634
23953,10.1016/j.joule.2019.10.010,25173,1(e),31372,Sb2Si2Te6_ cross-plane,undefined,400,41970,0.89244,0.00014938,1.1841,0.31983,0.0000238265,0.0009365347,0.0007909254
23953,10.1016/j.joule.2019.10.010,25173,1(e),31372,Sb2Si2Te6_ cross-plane,undefined,450,38552,0.84079,0.00016294,1.124,0.40975,0.000025939,0.0010235341,0.0009106176
23953,10.1016/j.joule.2019.10.010,25173,1(e),31372,Sb2Si2Te6_ cross-plane,undefined,500,35135,0.78914,0.00017576,1.0638,0.49967,0.0000284616,0.0010853756,0.0010202816
23953,10.1016/j.joule.2019.10.010,25173,1(e),31372,Sb2Si2Te6_ cross-plane,undefined,550,31718,0.73748,0.00018783,1.0036,0.5896,0.0000315278,0.0011190145,0.0011150005
23953,10.1016/j.joule.2019.10.010,25173,1(e),31372,Sb2Si2Te6_ cross-plane,undefined,600,28301,0.68583,0.00019915,0.94345,0.67952,0.0000353344,0.0011224381,0.0011897166
23953,10.1016/j.joule.2019.10.010,25173,1(e),31372,Sb2Si2Te6_ cross-plane,undefined,650,24884,0.63418,0.00020973,0.88328,0.76944,0.0000401865,0.0010945644,0.0012392043
23953,10.1016/j.joule.2019.10.010,25173,1(e),31372,Sb2Si2Te6_ cross-plane,undefined,700,21466,0.58252,0.00021956,0.82311,0.85937,0.0000465853,0.0010348027,0.0012571864
23953,10.1016/j.joule.2019.10.010,25173,1(e),31372,Sb2Si2Te6_ cross-plane,undefined,750,18049,0.53087,0.00022864,0.76293,0.94929,0.0000554047,0.000943534,0.0012367242
23953,10.1016/j.joule.2019.10.010,25173,1(e),31372,Sb2Si2Te6_ cross-plane,undefined,800,14632,0.47922,0.00023697,0.70276,1.0392,0.0000683434,0.0008216568,0.0011691854
23953,10.1016/j.joule.2019.10.010,25179,4(d),31373,Sb2Si2Te6,undefined,350,45437,0.945,0.00013447,1.2442,0.233,0.0000220085,0.0008216001,0.000660344
23953,10.1016/j.joule.2019.10.010,25179,4(d),31373,Sb2Si2Te6,undefined,400,42013,0.89332,0.00014814,1.1844,0.32248,0.0000238022,0.0009219946,0.0007784487
23953,10.1016/j.joule.2019.10.010,25179,4(d),31373,Sb2Si2Te6,undefined,450,38588,0.84164,0.00016174,1.1245,0.41197,0.0000259148,0.0010094554,0.0008976927
23953,10.1016/j.joule.2019.10.010,25179,4(d),31373,Sb2Si2Te6,undefined,500,35163,0.78996,0.00017502,1.0646,0.50145,0.000028439,0.001077113,0.0010117537
23953,10.1016/j.joule.2019.10.010,25179,4(d),31373,Sb2Si2Te6,undefined,550,31739,0.73828,0.00018776,1.0047,0.59093,0.000031507,0.0011189209,0.0011136866
23953,10.1016/j.joule.2019.10.010,25179,4(d),31373,Sb2Si2Te6,undefined,600,28314,0.68659,0.00019974,0.94486,0.68042,0.0000353182,0.0011296173,0.0011955393
23953,10.1016/j.joule.2019.10.010,25179,4(d),31373,Sb2Si2Te6,undefined,650,24889,0.63491,0.00021074,0.88499,0.7699,0.0000401784,0.001105354,0.0012490017
23953,10.1016/j.joule.2019.10.010,25179,4(d),31373,Sb2Si2Te6,undefined,700,21465,0.58323,0.00022058,0.82511,0.85938,0.0000465875,0.0010443911,0.0012657598
23953,10.1016/j.joule.2019.10.010,25179,4(d),31373,Sb2Si2Te6,undefined,750,18040,0.53155,0.00022906,0.76524,0.94886,0.0000554324,0.0009465314,0.001236908
23953,10.1016/j.joule.2019.10.010,25179,4(d),31373,Sb2Si2Te6,undefined,800,14615,0.47987,0.00023601,0.70537,1.0383,0.0000684229,0.000814066,0.0011540979
23953,10.1016/j.joule.2019.10.010,25179,4(d),31374,Sb2Si2Te6/Si2Te3,undefined,350,43313,0.74119,0.00014407,1.0244,0.27738,0.0000230878,0.0008990118,0.0008775984
23953,10.1016/j.joule.2019.10.010,25179,4(d),31374,Sb2Si2Te6/Si2Te3,undefined,400,40046,0.69061,0.00015639,0.96587,0.41496,0.0000249713,0.0009794383,0.0010140478
23953,10.1016/j.joule.2019.10.010,25179,4(d),31374,Sb2Si2Te6/Si2Te3,undefined,450,36779,0.64003,0.00016871,0.90734,0.55254,0.0000271894,0.001046843,0.0011537495
23953,10.1016/j.joule.2019.10.010,25179,4(d),31374,Sb2Si2Te6/Si2Te3,undefined,500,33512,0.58945,0.00018103,0.8488,0.69011,0.0000298401,0.0010982506,0.0012938862
23953,10.1016/j.joule.2019.10.010,25179,4(d),31374,Sb2Si2Te6/Si2Te3,undefined,550,30245,0.53887,0.00019335,0.79026,0.82769,0.0000330633,0.0011306858,0.001430777
23953,10.1016/j.joule.2019.10.010,25179,4(d),31374,Sb2Si2Te6/Si2Te3,undefined,600,26979,0.48829,0.00020567,0.73172,0.96527,0.0000370659,0.0011412157,0.0015596344
23953,10.1016/j.joule.2019.10.010,25179,4(d),31374,Sb2Si2Te6/Si2Te3,undefined,650,23712,0.43771,0.00021799,0.67319,1.1028,0.0000421727,0.0011267857,0.0016738004
23953,10.1016/j.joule.2019.10.010,25179,4(d),31374,Sb2Si2Te6/Si2Te3,undefined,700,20445,0.38713,0.00023031,0.61465,1.2404,0.0000489117,0.0010844579,0.0017643503
23953,10.1016/j.joule.2019.10.010,25179,4(d),31374,Sb2Si2Te6/Si2Te3,undefined,750,17178,0.33655,0.00024263,0.55611,1.378,0.000058214,0.0010112571,0.001818448
23953,10.1016/j.joule.2019.10.010,25179,4(d),31374,Sb2Si2Te6/Si2Te3,undefined,800,13911,0.28597,0.00025495,0.49757,1.5156,0.0000718856,0.0009042081,0.001817248
23953,10.1016/j.joule.2019.10.010,25294,5(a),31517,Sb2Si2Te6/Si2Te3_ 5 Te in-plane,undefined,350,46262,0.83903,0.00014827,1.1245,0.29082,0.000021616,0.0010170235,0.0009044228
23953,10.1016/j.joule.2019.10.010,25294,5(a),31517,Sb2Si2Te6/Si2Te3_ 5 Te in-plane,undefined,400,43063,0.78065,0.0001603,1.0581,0.4189,0.0000232218,0.0011065507,0.0010457903
23953,10.1016/j.joule.2019.10.010,25294,5(a),31517,Sb2Si2Te6/Si2Te3_ 5 Te in-plane,undefined,450,39865,0.72226,0.00017232,0.99168,0.54698,0.0000250847,0.0011837586,0.0011936901
23953,10.1016/j.joule.2019.10.010,25294,5(a),31517,Sb2Si2Te6/Si2Te3_ 5 Te in-plane,undefined,500,36667,0.66388,0.00018435,0.92527,0.67507,0.0000272725,0.0012461252,0.0013467692
23953,10.1016/j.joule.2019.10.010,25294,5(a),31517,Sb2Si2Te6/Si2Te3_ 5 Te in-plane,undefined,550,33469,0.60549,0.00019638,0.85886,0.80315,0.0000298784,0.0012907355,0.0015028474
23953,10.1016/j.joule.2019.10.010,25294,5(a),31517,Sb2Si2Te6/Si2Te3_ 5 Te in-plane,undefined,600,30271,0.54711,0.00020841,0.79245,0.93123,0.0000330349,0.0013148127,0.0016591743
23953,10.1016/j.joule.2019.10.010,25294,5(a),31517,Sb2Si2Te6/Si2Te3_ 5 Te in-plane,undefined,650,27073,0.48872,0.00022044,0.72604,1.0593,0.0000369372,0.0013155798,0.0018119935
23953,10.1016/j.joule.2019.10.010,25294,5(a),31517,Sb2Si2Te6/Si2Te3_ 5 Te in-plane,undefined,700,23875,0.43034,0.00023246,0.65963,1.1874,0.0000418848,0.0012901489,0.0019558676
23953,10.1016/j.joule.2019.10.010,25294,5(a),31517,Sb2Si2Te6/Si2Te3_ 5 Te in-plane,undefined,750,20677,0.37195,0.00024449,0.59322,1.3155,0.0000483629,0.0012359751,0.0020835021
23953,10.1016/j.joule.2019.10.010,25294,5(a),31517,Sb2Si2Te6/Si2Te3_ 5 Te in-plane,undefined,800,17479,0.31357,0.00025652,0.52682,1.4436,0.0000572115,0.0011501621,0.0021832164
23953,10.1016/j.joule.2019.10.010,25294,5(a),31518,Sb2Si2Te6/Si2Te3_ 5 Te cross-plane,undefined,450,36066,0.65388,0.00017072,0.92614,0.56201,0.0000277269,0.0010511551,0.001134985
23953,10.1016/j.joule.2019.10.010,25294,5(a),31518,Sb2Si2Te6/Si2Te3_ 5 Te cross-plane,undefined,500,32975,0.60375,0.00018221,0.86794,0.69418,0.000030326,0.001094786,0.0012613613
23953,10.1016/j.joule.2019.10.010,25294,5(a),31518,Sb2Si2Te6/Si2Te3_ 5 Te cross-plane,undefined,550,29883,0.55362,0.0001937,0.80974,0.82634,0.0000334638,0.0011212009,0.0013846431
23953,10.1016/j.joule.2019.10.010,25294,5(a),31518,Sb2Si2Te6/Si2Te3_ 5 Te cross-plane,undefined,600,26792,0.50349,0.00020519,0.75155,0.95851,0.0000373246,0.0011280219,0.0015009272
23953,10.1016/j.joule.2019.10.010,25294,5(a),31518,Sb2Si2Te6/Si2Te3_ 5 Te cross-plane,undefined,650,23700,0.45336,0.00021668,0.69335,1.0907,0.0000421941,0.0011127203,0.0016048464
23953,10.1016/j.joule.2019.10.010,25294,5(a),31518,Sb2Si2Te6/Si2Te3_ 5 Te cross-plane,undefined,700,20609,0.40323,0.00022817,0.63515,1.2228,0.0000485225,0.0010729365,0.0016892647
23953,10.1016/j.joule.2019.10.010,25294,5(a),31518,Sb2Si2Te6/Si2Te3_ 5 Te cross-plane,undefined,750,17517,0.3531,0.00023966,0.57696,1.355,0.0000570874,0.0010061225,0.001743834
23953,10.1016/j.joule.2019.10.010,25295,5(b),31518,Sb2Si2Te6/Si2Te3_ 5 Te cross-plane,undefined,350,,0.75414,0.00014773,1.0425,0.29768,,,
23953,10.1016/j.joule.2019.10.010,25295,5(b),31518,Sb2Si2Te6/Si2Te3_ 5 Te cross-plane,undefined,400,,0.70401,0.00015922,0.98433,0.42985,,,
23953,10.1016/j.joule.2019.10.010,25295,5(b),31518,Sb2Si2Te6/Si2Te3_ 5 Te cross-plane,undefined,800,,0.30298,0.00025115,0.51876,1.4872,,,
23953,10.1016/j.joule.2019.10.010,25294,5(a),31519,Sb2Si2Te6/Si2Te3_ 10 Te in-plane,undefined,350,43154,0.83579,0.00014853,1.1156,0.26436,0.0000231728,0.0009520273,0.000853377
23953,10.1016/j.joule.2019.10.010,25294,5(a),31519,Sb2Si2Te6/Si2Te3_ 10 Te in-plane,undefined,400,39929,0.78009,0.00016067,1.052,0.39385,0.0000250445,0.0010307611,0.0009798109
23953,10.1016/j.joule.2019.10.010,25294,5(a),31519,Sb2Si2Te6/Si2Te3_ 10 Te in-plane,undefined,450,36703,0.72439,0.0001728,0.98848,0.52334,0.0000272457,0.0010959457,0.0011087181
23953,10.1016/j.joule.2019.10.010,25294,5(a),31519,Sb2Si2Te6/Si2Te3_ 10 Te in-plane,undefined,500,33478,0.66869,0.00018494,0.92491,0.65283,0.0000298704,0.0011450415,0.0012380031
23953,10.1016/j.joule.2019.10.010,25294,5(a),31519,Sb2Si2Te6/Si2Te3_ 10 Te in-plane,undefined,550,30253,0.61299,0.00019707,0.86134,0.78232,0.0000330546,0.0011749232,0.0013640644
23953,10.1016/j.joule.2019.10.010,25294,5(a),31519,Sb2Si2Te6/Si2Te3_ 10 Te in-plane,undefined,600,27028,0.55729,0.00020921,0.79778,0.91182,0.0000369987,0.0011829838,0.0014828446
23953,10.1016/j.joule.2019.10.010,25294,5(a),31519,Sb2Si2Te6/Si2Te3_ 10 Te in-plane,undefined,650,23803,0.50159,0.00022134,0.73421,1.0413,0.0000420115,0.0011661422,0.0015882952
23953,10.1016/j.joule.2019.10.010,25294,5(a),31519,Sb2Si2Te6/Si2Te3_ 10 Te in-plane,undefined,700,20578,0.44589,0.00023348,0.67064,1.1708,0.0000485956,0.0011217667,0.0016726808
23953,10.1016/j.joule.2019.10.010,25294,5(a),31519,Sb2Si2Te6/Si2Te3_ 10 Te in-plane,undefined,750,17353,0.39019,0.00024562,0.60707,1.3003,0.0000576269,0.0010468923,0.0017245002
23953,10.1016/j.joule.2019.10.010,25294,5(a),31519,Sb2Si2Te6/Si2Te3_ 10 Te in-plane,undefined,800,14128,0.33449,0.00025775,0.5435,1.4298,0.0000707814,0.0009385946,0.0017269449
23953,10.1016/j.joule.2019.10.010,25294,5(a),31520,Sb2Si2Te6/Si2Te3_ 10 Te cross-plane,undefined,350,43294,0.74098,0.00014407,1.0229,0.2758,0.0000230979,0.0008986174,0.0008784998
23953,10.1016/j.joule.2019.10.010,25294,5(a),31520,Sb2Si2Te6/Si2Te3_ 10 Te cross-plane,undefined,400,40028,0.69063,0.00015637,0.96462,0.4141,0.0000249825,0.0009787477,0.0010146459
23953,10.1016/j.joule.2019.10.010,25294,5(a),31520,Sb2Si2Te6/Si2Te3_ 10 Te cross-plane,undefined,450,36762,0.64028,0.00016867,0.90636,0.5524,0.000027202,0.0010458631,0.0011539157
23953,10.1016/j.joule.2019.10.010,25294,5(a),31520,Sb2Si2Te6/Si2Te3_ 10 Te cross-plane,undefined,500,33496,0.58993,0.00018097,0.84811,0.6907,0.0000298543,0.0010969987,0.0012934628
23953,10.1016/j.joule.2019.10.010,25294,5(a),31520,Sb2Si2Te6/Si2Te3_ 10 Te cross-plane,undefined,550,30230,0.53957,0.00019327,0.78985,0.829,0.0000330797,0.00112919,0.0014296259
23953,10.1016/j.joule.2019.10.010,25294,5(a),31520,Sb2Si2Te6/Si2Te3_ 10 Te cross-plane,undefined,600,26964,0.48922,0.00020557,0.7316,0.9673,0.0000370865,0.0011394723,0.0015575073
23953,10.1016/j.joule.2019.10.010,25294,5(a),31520,Sb2Si2Te6/Si2Te3_ 10 Te cross-plane,undefined,650,23698,0.43887,0.00021787,0.67334,1.1056,0.0000421977,0.0011248809,0.0016705987
23953,10.1016/j.joule.2019.10.010,25294,5(a),31520,Sb2Si2Te6/Si2Te3_ 10 Te cross-plane,undefined,700,20432,0.38852,0.00023017,0.61509,1.2439,0.0000489428,0.0010824512,0.0017598257
23953,10.1016/j.joule.2019.10.010,25294,5(a),31520,Sb2Si2Te6/Si2Te3_ 10 Te cross-plane,undefined,750,17166,0.33816,0.00024247,0.55683,1.3822,0.0000582547,0.0010092183,0.0018124353
23953,10.1016/j.joule.2019.10.010,25294,5(a),31520,Sb2Si2Te6/Si2Te3_ 10 Te cross-plane,undefined,800,13900,0.28781,0.00025477,0.49858,1.5205,0.0000719424,0.0009022178,0.0018095747
23953,10.1016/j.joule.2019.10.010,25294,5(a),31521,Sb2Si2Te6/Si2Te3_ 15 Te in-plane,undefined,350,43824,0.87094,0.00014716,1.1552,0.27179,0.0000228185,0.0009490554,0.0008215507
23953,10.1016/j.joule.2019.10.010,25294,5(a),31521,Sb2Si2Te6/Si2Te3_ 15 Te in-plane,undefined,400,40524,0.81502,0.0001592,1.0916,0.38862,0.0000246767,0.0010270662,0.0009408815
23953,10.1016/j.joule.2019.10.010,25294,5(a),31521,Sb2Si2Te6/Si2Te3_ 15 Te in-plane,undefined,450,37225,0.75909,0.00017124,1.0279,0.50545,0.0000268637,0.0010915538,0.0010619261
23953,10.1016/j.joule.2019.10.010,25294,5(a),31521,Sb2Si2Te6/Si2Te3_ 15 Te in-plane,undefined,500,33925,0.70317,0.00018328,0.96432,0.62227,0.0000294768,0.0011395936,0.0011817588
23953,10.1016/j.joule.2019.10.010,25294,5(a),31521,Sb2Si2Te6/Si2Te3_ 15 Te in-plane,undefined,550,30625,0.64725,0.00019532,0.90069,0.7391,0.0000326531,0.0011683408,0.0012971619
23953,10.1016/j.joule.2019.10.010,25294,5(a),31521,Sb2Si2Te6/Si2Te3_ 15 Te in-plane,undefined,600,27326,0.59132,0.00020736,0.83707,0.85593,0.0000365952,0.001174968,0.0014036675
23953,10.1016/j.joule.2019.10.010,25294,5(a),31521,Sb2Si2Te6/Si2Te3_ 15 Te in-plane,undefined,650,24026,0.5354,0.0002194,0.77344,0.97275,0.0000416216,0.0011565242,0.0014952992
23953,10.1016/j.joule.2019.10.010,25294,5(a),31521,Sb2Si2Te6/Si2Te3_ 15 Te in-plane,undefined,700,20726,0.47948,0.00023144,0.70982,1.0896,0.0000482486,0.0011101773,0.0015640265
23953,10.1016/j.joule.2019.10.010,25294,5(a),31521,Sb2Si2Te6/Si2Te3_ 15 Te in-plane,undefined,750,17426,0.42355,0.00024348,0.64619,1.2064,0.0000573855,0.001033057,0.0015986893
23953,10.1016/j.joule.2019.10.010,25294,5(a),31521,Sb2Si2Te6/Si2Te3_ 15 Te in-plane,undefined,800,14127,0.36763,0.00025552,0.58257,1.3232,0.0000707864,0.0009223585,0.0015832578
23953,10.1016/j.joule.2019.10.010,25294,5(a),31522,Sb2Si2Te6/Si2Te3_ 15 Te cross-plane,undefined,350,42787,0.79141,0.00014295,1.0707,0.27187,0.0000233716,0.0008743396,0.0008166056
23953,10.1016/j.joule.2019.10.010,25294,5(a),31522,Sb2Si2Te6/Si2Te3_ 15 Te cross-plane,undefined,400,39570,0.74063,0.00015585,1.012,0.39899,0.0000252717,0.0009611245,0.0009497278
23953,10.1016/j.joule.2019.10.010,25294,5(a),31522,Sb2Si2Te6/Si2Te3_ 15 Te cross-plane,undefined,450,36353,0.68985,0.00016875,0.95329,0.5261,0.000027508,0.0010352085,0.0010859324
23953,10.1016/j.joule.2019.10.010,25294,5(a),31522,Sb2Si2Te6/Si2Te3_ 15 Te cross-plane,undefined,500,33135,0.63907,0.00018165,0.89461,0.65321,0.0000301796,0.0010933464,0.0012221486
23953,10.1016/j.joule.2019.10.010,25294,5(a),31522,Sb2Si2Te6/Si2Te3_ 15 Te cross-plane,undefined,550,29918,0.58829,0.00019456,0.83592,0.78033,0.0000334247,0.0011325038,0.0013547993
23953,10.1016/j.joule.2019.10.010,25294,5(a),31522,Sb2Si2Te6/Si2Te3_ 15 Te cross-plane,undefined,600,26701,0.53751,0.00020746,0.77724,0.90744,0.0000374518,0.0011492017,0.0014785674
23953,10.1016/j.joule.2019.10.010,25294,5(a),31522,Sb2Si2Te6/Si2Te3_ 15 Te cross-plane,undefined,650,23484,0.48673,0.00022036,0.71855,1.0346,0.0000425822,0.0011403485,0.0015870134
23953,10.1016/j.joule.2019.10.010,25294,5(a),31522,Sb2Si2Te6/Si2Te3_ 15 Te cross-plane,undefined,700,20266,0.43596,0.00023326,0.65987,1.1617,0.0000493437,0.0011026777,0.0016710529
23953,10.1016/j.joule.2019.10.010,25294,5(a),31522,Sb2Si2Te6/Si2Te3_ 15 Te cross-plane,undefined,750,17049,0.38518,0.00024617,0.60118,1.2888,0.0000586545,0.0010331638,0.0017185598
23953,10.1016/j.joule.2019.10.010,25294,5(a),31522,Sb2Si2Te6/Si2Te3_ 15 Te cross-plane,undefined,800,13832,0.3344,0.00025907,0.5425,1.4159,0.0000722961,0.000928366,0.0017112737

File: csvfiles/HighTempThermo10.1007s4024301400265.csv
sid,DOI,figureid,fignum,sampleid,samplename,composition,Temperature,Carrier concentration,Electrical resistivity,Hall movility,Seebeck coefficient,Thermal conductivity,ZT,Electrical conductivity,Power factor,Figure of merit Z
3733,10.1007/s40243-014-0026-5,11779,2a,13994,Cu2Se,Cu2Se,450,4.9079e+26,0.000017252,0.00048779,,0.92442,0.30981,57964.2939948991,,
3733,10.1007/s40243-014-0026-5,11779,2a,13994,Cu2Se,Cu2Se,500,6.1679e+26,0.000020972,0.00042856,0.00012372,0.90636,0.4002,47682.6244516498,0.0007298607,0.0008052658
3733,10.1007/s40243-014-0026-5,11779,2a,13994,Cu2Se,Cu2Se,550,7.428e+26,0.000024692,0.00036932,0.000137,0.8883,0.49058,40498.9470273773,0.0007601247,0.0008557072
3733,10.1007/s40243-014-0026-5,11779,2a,13994,Cu2Se,Cu2Se,600,8.6881e+26,0.000028413,0.00031009,0.00015028,0.87024,0.58097,35195.1571463767,0.0007948502,0.0009133689
3733,10.1007/s40243-014-0026-5,11779,2a,13994,Cu2Se,Cu2Se,650,9.9482e+26,0.000032133,0.00025085,0.00016356,0.85218,0.67135,31120.6547785765,0.0008325358,0.0009769483
3733,10.1007/s40243-014-0026-5,11779,2a,13994,Cu2Se,Cu2Se,700,1.1208e+27,0.000035853,0.00019162,0.00017684,0.83412,0.76174,27891.6687585418,0.000872239,0.0010456997
3733,10.1007/s40243-014-0026-5,11779,2a,13994,Cu2Se,Cu2Se,750,1.2468e+27,0.000039573,0.00013238,0.00019012,0.81606,0.85212,25269.7546306825,0.0009133908,0.0011192692
3733,10.1007/s40243-014-0026-5,11780,2b,13994,Cu2Se,Cu2Se,800,,0.000043293,,0.0002034,0.798,0.94251,23098.4223777516,0.0009556178,0.001197516
3733,10.1007/s40243-014-0026-5,11781,2c,13994,Cu2Se,Cu2Se,850,,0.000047014,,,0.77994,1.0329,21270.2599225763,,
3733,10.1007/s40243-014-0026-5,11779,2a,13995,Cu1.97Ag0.03Se,Cu1.97Ag0.03Se,450,1.4266e+26,0.000027699,0.00043068,,0.82379,0.41379,36102.3863677389,,
3733,10.1007/s40243-014-0026-5,11779,2a,13995,Cu1.97Ag0.03Se,Cu1.97Ag0.03Se,500,3.3236e+26,0.00003398,0.00037797,0.00016271,0.81095,0.48545,29429.0759270159,0.0007791214,0.0009607514
3733,10.1007/s40243-014-0026-5,11779,2a,13995,Cu1.97Ag0.03Se,Cu1.97Ag0.03Se,550,5.2207e+26,0.000040261,0.00032526,0.00017933,0.79812,0.55712,24837.9324904995,0.0007987693,0.0010008135
3733,10.1007/s40243-014-0026-5,11779,2a,13995,Cu1.97Ag0.03Se,Cu1.97Ag0.03Se,600,7.1177e+26,0.000046543,0.00027255,0.00019497,0.78528,0.62878,21485.5080248372,0.0008167351,0.0010400559
3733,10.1007/s40243-014-0026-5,11779,2a,13995,Cu1.97Ag0.03Se,Cu1.97Ag0.03Se,650,9.0148e+26,0.000052824,0.00021984,0.00020955,0.77245,0.70044,18930.789035287,0.0008312737,0.0010761521
3733,10.1007/s40243-014-0026-5,11779,2a,13995,Cu1.97Ag0.03Se,Cu1.97Ag0.03Se,700,1.0912e+27,0.000059105,0.00016713,0.00022298,0.75961,0.7721,16919.0423822012,0.0008412161,0.0011074316
3733,10.1007/s40243-014-0026-5,11779,2a,13995,Cu1.97Ag0.03Se,Cu1.97Ag0.03Se,750,1.2809e+27,0.000065386,0.00011442,0.0002352,0.74678,0.84376,15293.7937784847,0.000846038,0.0011329146
3733,10.1007/s40243-014-0026-5,11779,2a,13995,Cu1.97Ag0.03Se,Cu1.97Ag0.03Se,800,1.4706e+27,0.000071668,0.000061709,0.00024613,0.73394,0.91542,13953.228777139,0.0008452863,0.0011517103
3733,10.1007/s40243-014-0026-5,11779,2a,13995,Cu1.97Ag0.03Se,Cu1.97Ag0.03Se,850,1.6603e+27,0.000077949,0.0000089985,0.00025568,0.72111,0.98708,12828.9009480558,0.0008386543,0.0011630046
3733,10.1007/s40243-014-0026-5,11779,2a,13996,Cu1.97Ag0.03Se1.009,Cu1.97Ag0.03Se1.009,450,6.2244e+26,0.000010501,0.00051956,,1.2283,0.25229,95229.025807066,,
3733,10.1007/s40243-014-0026-5,11779,2a,13996,Cu1.97Ag0.03Se1.009,Cu1.97Ag0.03Se1.009,500,8.5922e+26,0.000012738,0.00046111,0.00010369,1.1969,0.33631,78505.2598524101,0.0008440584,0.0007052038
3733,10.1007/s40243-014-0026-5,11779,2a,13996,Cu1.97Ag0.03Se1.009,Cu1.97Ag0.03Se1.009,550,1.096e+27,0.000014975,0.00040267,0.00011428,1.1654,0.42033,66777.9632721202,0.0008721148,0.0007483394
3733,10.1007/s40243-014-0026-5,11779,2a,13996,Cu1.97Ag0.03Se1.009,Cu1.97Ag0.03Se1.009,600,1.3328e+27,0.000017213,0.00034423,0.00012486,1.134,0.50435,58095.6253994074,0.0009057119,0.0007986878
3733,10.1007/s40243-014-0026-5,11779,2a,13996,Cu1.97Ag0.03Se1.009,Cu1.97Ag0.03Se1.009,650,1.5696e+27,0.00001945,0.00028579,0.00013545,1.1026,0.58837,51413.881748072,0.0009432752,0.0008555008
3733,10.1007/s40243-014-0026-5,11779,2a,13996,Cu1.97Ag0.03Se1.009,Cu1.97Ag0.03Se1.009,700,1.8064e+27,0.000021687,0.00022735,0.00014604,1.0712,0.67239,46110.5731544243,0.0009834316,0.0009180654
3733,10.1007/s40243-014-0026-5,11779,2a,13996,Cu1.97Ag0.03Se1.009,Cu1.97Ag0.03Se1.009,750,2.0432e+27,0.000023925,0.00016891,0.00015662,1.0398,0.75641,41797.2831765935,0.00102528,0.0009860358
3733,10.1007/s40243-014-0026-5,11779,2a,13996,Cu1.97Ag0.03Se1.009,Cu1.97Ag0.03Se1.009,800,2.2799e+27,0.000026162,0.00011047,0.00016721,1.0084,0.84043,38223.3774176286,0.0010686944,0.0010597922
3733,10.1007/s40243-014-0026-5,11779,2a,13996,Cu1.97Ag0.03Se1.009,Cu1.97Ag0.03Se1.009,850,2.5167e+27,0.000028399,0.000052026,0.0001778,0.97703,0.92444,35212.5074826578,0.0011131674,0.001139338

File: csvfiles/HighThermoCooling10.1126science.aax7792.csv
sid,DOI,figureid,fignum,sampleid,samplename,composition,Temperature,Carrier concentration,Carrier mobility,Electrical resistivity,Lattice thermal conductivity,Power factor,Seebeck coefficient,ZT,Electrical conductivity
24682,10.1126/science.aax7792,24858,Figure 2C,30993,Mg3.2Bi2,Mg3.2Bi2,50,2.0331e+25,0.17697,0.0000027919,,0.00055849,-0.000032802,,358179.017873133
24682,10.1126/science.aax7792,24858,Figure 2C,30993,Mg3.2Bi2,Mg3.2Bi2,100,2.2223e+25,0.1376,0.0000041362,,0.00070459,-0.000048905,,241767.8061989265
24682,10.1126/science.aax7792,24858,Figure 2C,30993,Mg3.2Bi2,Mg3.2Bi2,150,2.4115e+25,0.098232,0.0000054805,,0.0008507,-0.000065007,,182465.1035489463
24682,10.1126/science.aax7792,24858,Figure 2C,30993,Mg3.2Bi2,Mg3.2Bi2,200,2.6007e+25,0.058862,0.0000068249,,0.0009968,-0.00008111,,146522.2933669358
24682,10.1126/science.aax7792,24858,Figure 2C,30993,Mg3.2Bi2,Mg3.2Bi2,250,2.7899e+25,0.019491,0.0000081692,,0.0011429,-0.000097213,,122411.0071977672
24682,10.1126/science.aax7792,24858,Figure 2C,30993,Mg3.2Bi2,Mg3.2Bi2,300,2.9791e+25,-0.019879,0.0000095136,,0.001289,-0.00011332,,105112.680793811
24682,10.1126/science.aax7792,24858,Figure 2C,30995,Mg3.2Bi1.998Te0.002,Mg3.2Bi1.998Te0.002,50,,,0.000003168,,0.00085553,-0.000042986,,315656.5656565657
24682,10.1126/science.aax7792,24858,Figure 2C,30995,Mg3.2Bi1.998Te0.002,Mg3.2Bi1.998Te0.002,100,,,0.0000041772,,0.0011325,-0.000061712,,239394.809920521
24682,10.1126/science.aax7792,24858,Figure 2C,30995,Mg3.2Bi1.998Te0.002,Mg3.2Bi1.998Te0.002,150,,,0.0000051865,,0.0014094,-0.000080437,,192808.2521931939
24682,10.1126/science.aax7792,24858,Figure 2C,30995,Mg3.2Bi1.998Te0.002,Mg3.2Bi1.998Te0.002,200,,,0.0000061957,,0.0016864,-0.000099163,,161402.2628597253
24682,10.1126/science.aax7792,24858,Figure 2C,30995,Mg3.2Bi1.998Te0.002,Mg3.2Bi1.998Te0.002,250,,,0.000007205,,0.0019633,-0.00011789,,138792.5052047189
24682,10.1126/science.aax7792,24858,Figure 2C,30995,Mg3.2Bi1.998Te0.002,Mg3.2Bi1.998Te0.002,300,,,0.0000082142,,0.0022403,-0.00013661,,121740.4007693993
24682,10.1126/science.aax7792,24858,Figure 2C,30992,Mg3.2Bi1.996Te0.004,Mg3.2Bi1.996Te0.004,50,,,0.0000026059,,0.00062104,-0.000027952,,383744.579607813
24682,10.1126/science.aax7792,24858,Figure 2C,30992,Mg3.2Bi1.996Te0.004,Mg3.2Bi1.996Te0.004,100,,,0.0000032525,,0.00099137,-0.000046433,,307455.8032282859
24682,10.1126/science.aax7792,24858,Figure 2C,30992,Mg3.2Bi1.996Te0.004,Mg3.2Bi1.996Te0.004,150,,,0.0000038992,,0.0013617,-0.000064914,,256462.8641772672
24682,10.1126/science.aax7792,24858,Figure 2C,30992,Mg3.2Bi1.996Te0.004,Mg3.2Bi1.996Te0.004,200,,,0.0000045458,,0.001732,-0.000083395,,219983.2812706234
24682,10.1126/science.aax7792,24858,Figure 2C,30992,Mg3.2Bi1.996Te0.004,Mg3.2Bi1.996Te0.004,250,,,0.0000051925,,0.0021024,-0.00010188,,192585.4597977853
24682,10.1126/science.aax7792,24858,Figure 2C,30992,Mg3.2Bi1.996Te0.004,Mg3.2Bi1.996Te0.004,300,,,0.0000058391,,0.0024727,-0.00012036,,171259.2694079567
24682,10.1126/science.aax7792,24860,Figure 4A,31000,Mg3.2Bi(1.998–x)SbxTe0.002_ x=0,Mg3.2Bi1.998Te0.002,50,,,0.000003178,3.8924,0.00047363,-0.000038797,,314663.3102580239
24682,10.1126/science.aax7792,24860,Figure 4A,31000,Mg3.2Bi(1.998–x)SbxTe0.002_ x=0,Mg3.2Bi1.998Te0.002,100,,,0.0000042091,3.5006,0.00081601,-0.000058606,0.052667,237580.4803877313
24682,10.1126/science.aax7792,24860,Figure 4A,31000,Mg3.2Bi(1.998–x)SbxTe0.002_ x=0,Mg3.2Bi1.998Te0.002,150,,,0.0000052403,3.1087,0.0011734,-0.000078414,0.10258,190828.7693452665
24682,10.1126/science.aax7792,24860,Figure 4A,31000,Mg3.2Bi(1.998–x)SbxTe0.002_ x=0,Mg3.2Bi1.998Te0.002,200,,,0.0000062714,2.7169,0.0015384,-0.000098223,0.15248,159454.029403323
24682,10.1126/science.aax7792,24860,Figure 4A,31000,Mg3.2Bi(1.998–x)SbxTe0.002_ x=0,Mg3.2Bi1.998Te0.002,250,,,0.0000073025,2.325,0.0019077,-0.00011803,0.20239,136939.4043135913
24682,10.1126/science.aax7792,24860,Figure 4A,31000,Mg3.2Bi(1.998–x)SbxTe0.002_ x=0,Mg3.2Bi1.998Te0.002,300,,,0.0000083337,1.9331,0.0022799,-0.00013784,0.2523,119994.7202323098
24682,10.1126/science.aax7792,24860,Figure 4A,31001,Mg3.2Bi(1.998–x)SbxTe0.002_ x=0.1,Mg3.2Bi1.898Sb0.1Te0.002,50,,,0.0000044836,2.6663,0.0010447,-0.000050987,,223035.0611116067
24682,10.1126/science.aax7792,24860,Figure 4A,31001,Mg3.2Bi(1.998–x)SbxTe0.002_ x=0.1,Mg3.2Bi1.898Sb0.1Te0.002,100,,,0.0000056991,2.4067,0.0013107,-0.000072997,0.074837,175466.3016967591
24682,10.1126/science.aax7792,24860,Figure 4A,31001,Mg3.2Bi(1.998–x)SbxTe0.002_ x=0.1,Mg3.2Bi1.898Sb0.1Te0.002,150,,,0.0000068798,2.147,0.0015767,-0.000095007,0.13445,145353.0625890288
24682,10.1126/science.aax7792,24860,Figure 4A,31001,Mg3.2Bi(1.998–x)SbxTe0.002_ x=0.1,Mg3.2Bi1.898Sb0.1Te0.002,200,,,0.0000080256,1.8874,0.0018427,-0.00011702,0.19406,124601.2759170654
24682,10.1126/science.aax7792,24860,Figure 4A,31001,Mg3.2Bi(1.998–x)SbxTe0.002_ x=0.1,Mg3.2Bi1.898Sb0.1Te0.002,250,,,0.0000091366,1.6277,0.0021087,-0.00013903,0.25367,109449.9047785828
24682,10.1126/science.aax7792,24860,Figure 4A,31001,Mg3.2Bi(1.998–x)SbxTe0.002_ x=0.1,Mg3.2Bi1.898Sb0.1Te0.002,300,,,0.000010213,1.368,0.0023748,-0.00016104,0.31328,97914.4227944776
24682,10.1126/science.aax7792,24860,Figure 4A,31002,Mg3.2Bi(1.998–x)SbxTe0.002_ x=0.3,Mg3.2Bi1.698Sb0.3Te0.002,50,,,0.0000062562,1.9973,0.00097034,,,159841.4372942041
24682,10.1126/science.aax7792,24860,Figure 4A,31002,Mg3.2Bi(1.998–x)SbxTe0.002_ x=0.3,Mg3.2Bi1.698Sb0.3Te0.002,100,,,0.0000081416,1.7768,0.0013467,-0.00011062,0.11383,122825.9801513216
24682,10.1126/science.aax7792,24860,Figure 4A,31002,Mg3.2Bi(1.998–x)SbxTe0.002_ x=0.3,Mg3.2Bi1.698Sb0.3Te0.002,150,,,0.000010027,1.5564,0.0017231,-0.00013266,0.23444,99730.7270370001
24682,10.1126/science.aax7792,24860,Figure 4A,31002,Mg3.2Bi(1.998–x)SbxTe0.002_ x=0.3,Mg3.2Bi1.698Sb0.3Te0.002,200,,,0.000011912,1.336,0.0020995,-0.0001547,0.35504,83948.959032908
24682,10.1126/science.aax7792,24860,Figure 4A,31002,Mg3.2Bi(1.998–x)SbxTe0.002_ x=0.3,Mg3.2Bi1.698Sb0.3Te0.002,250,,,0.000013798,1.1156,0.0024759,-0.00017674,0.47564,72474.2716335701
24682,10.1126/science.aax7792,24860,Figure 4A,31002,Mg3.2Bi(1.998–x)SbxTe0.002_ x=0.3,Mg3.2Bi1.698Sb0.3Te0.002,300,,,0.000015683,0.89522,0.0028523,-0.00019879,0.59624,63763.3105910859
24682,10.1126/science.aax7792,24860,Figure 4A,31003,Mg3.2Bi(1.998–x)SbxTe0.002_ x=0.5,Mg3.2Bi1.498Sb0.5Te0.002,50,,,0.000008616,1.6475,0.00075499,,-0.001299,116063.1383472609
24682,10.1126/science.aax7792,24860,Figure 4A,31003,Mg3.2Bi(1.998–x)SbxTe0.002_ x=0.5,Mg3.2Bi1.498Sb0.5Te0.002,100,,,0.000010922,1.486,0.0011122,-0.00011344,0.13303,91558.322651529
24682,10.1126/science.aax7792,24860,Figure 4A,31003,Mg3.2Bi(1.998–x)SbxTe0.002_ x=0.5,Mg3.2Bi1.498Sb0.5Te0.002,150,,,0.000013229,1.3245,0.0014695,-0.00013987,0.26736,75591.5035150049
24682,10.1126/science.aax7792,24860,Figure 4A,31003,Mg3.2Bi(1.998–x)SbxTe0.002_ x=0.5,Mg3.2Bi1.498Sb0.5Te0.002,200,,,0.000015535,1.163,0.0018267,-0.00016631,0.40169,64370.7756678468
24682,10.1126/science.aax7792,24860,Figure 4A,31003,Mg3.2Bi(1.998–x)SbxTe0.002_ x=0.5,Mg3.2Bi1.498Sb0.5Te0.002,250,,,0.000017842,1.0016,0.002184,-0.00019274,0.53602,56047.5283040018
24682,10.1126/science.aax7792,24860,Figure 4A,31003,Mg3.2Bi(1.998–x)SbxTe0.002_ x=0.5,Mg3.2Bi1.498Sb0.5Te0.002,300,,,0.000020148,0.84006,0.0025412,-0.00021917,0.67035,49632.7178876315
24682,10.1126/science.aax7792,24860,Figure 4A,31004,Mg3.2Bi(1.998–x)SbxTe0.002_ x=0.7,Mg3.2Bi1.298Sb0.7Te0.002,50,,,0.000010939,1.6103,0.00057777,-0.000060768,-0.0066329,91416.0343724289
24682,10.1126/science.aax7792,24860,Figure 4A,31004,Mg3.2Bi(1.998–x)SbxTe0.002_ x=0.7,Mg3.2Bi1.298Sb0.7Te0.002,100,,,0.000013492,1.4368,0.00091987,-0.000095432,0.12607,74117.9958493922
24682,10.1126/science.aax7792,24860,Figure 4A,31004,Mg3.2Bi(1.998–x)SbxTe0.002_ x=0.7,Mg3.2Bi1.298Sb0.7Te0.002,150,,,0.000016044,1.2634,0.001262,-0.0001301,0.25877,62328.59636001
24682,10.1126/science.aax7792,24860,Figure 4A,31004,Mg3.2Bi(1.998–x)SbxTe0.002_ x=0.7,Mg3.2Bi1.298Sb0.7Te0.002,200,,,0.000018597,1.0899,0.0016041,-0.00016476,0.39148,53772.1137817928
24682,10.1126/science.aax7792,24860,Figure 4A,31004,Mg3.2Bi(1.998–x)SbxTe0.002_ x=0.7,Mg3.2Bi1.298Sb0.7Te0.002,250,,,0.000021149,0.91641,0.0019462,-0.00019942,0.52418,47283.5595063596
24682,10.1126/science.aax7792,24860,Figure 4A,31004,Mg3.2Bi(1.998–x)SbxTe0.002_ x=0.7,Mg3.2Bi1.298Sb0.7Te0.002,300,,,0.000023702,0.74293,0.0022883,-0.00023409,0.65688,42190.5324445194
24682,10.1126/science.aax7792,26078,Figure 3B,32633,Electron,Mg3.2Bi2,50,,,,,,-0.000061223,,
24682,10.1126/science.aax7792,26078,Figure 3B,32633,Electron,Mg3.2Bi2,100,,,,,,-0.000085374,,
24682,10.1126/science.aax7792,26078,Figure 3B,32633,Electron,Mg3.2Bi2,150,,0.073433,,,,-0.00010952,,
24682,10.1126/science.aax7792,26078,Figure 3B,32633,Electron,Mg3.2Bi2,200,,0.060202,,,,-0.00013368,,
24682,10.1126/science.aax7792,26078,Figure 3B,32633,Electron,Mg3.2Bi2,250,,0.046972,,,,-0.00015783,,
24682,10.1126/science.aax7792,26078,Figure 3B,32633,Electron,Mg3.2Bi2,300,,0.033741,,,,-0.00018198,,
24682,10.1126/science.aax7792,26078,Figure 3B,32633,Electron,Mg3.2Bi2,350,,0.020511,,,,-0.00020613,,
24682,10.1126/science.aax7792,26078,Figure 3B,32632,Hole,Mg3.2Bi2,50,,,,,,0.000034963,,
24682,10.1126/science.aax7792,26078,Figure 3B,32632,Hole,Mg3.2Bi2,100,,,,,,0.000050547,,
24682,10.1126/science.aax7792,26078,Figure 3B,32632,Hole,Mg3.2Bi2,150,,0.0207,,,,0.00006613,,
24682,10.1126/science.aax7792,26078,Figure 3B,32632,Hole,Mg3.2Bi2,200,,0.017575,,,,0.000081714,,
24682,10.1126/science.aax7792,26078,Figure 3B,32632,Hole,Mg3.2Bi2,250,,0.014451,,,,0.000097297,,
24682,10.1126/science.aax7792,26078,Figure 3B,32632,Hole,Mg3.2Bi2,300,,0.011327,,,,0.00011288,,
24682,10.1126/science.aax7792,26078,Figure 3B,32632,Hole,Mg3.2Bi2,350,,,,,,0.00012846,,
