Repository: RamyaGuru/STD2_EffMass

# STD2_EffMass
Effective mass modeling of StarryData2 data

File: csvfiles/HighThermoFig10.1002aenm.201100770.csv
sid,DOI,figureid,fignum,sampleid,samplename,composition,Temperature,Electrical resistivity,Power factor,Seebeck coefficient,Thermal conductivity,ZT,Electrical conductivity,Figure of merit Z
5927,10.1002/aenm.201100770,143,2(a),75,Na0.015Pb0.955Cd0.03Te1,Na0.015Pb0.955Cd0.03Te1,300,0.000005512,0.0012408,0.000082701,3.3525,0.027369,181422.351233672,0.0003701119
5927,10.1002/aenm.201100770,143,2(a),75,Na0.015Pb0.955Cd0.03Te1,Na0.015Pb0.955Cd0.03Te1,350,0.0000064099,19.295,0.00010392,2.8484,0.20936,156008.674082279,6.7739783738
5927,10.1002/aenm.201100770,143,2(a),75,Na0.015Pb0.955Cd0.03Te1,Na0.015Pb0.955Cd0.03Te1,400,0.0000075909,20.141,0.00012399,2.3869,0.39135,131736.6847145925,8.4381415225
5927,10.1002/aenm.201100770,143,2(a),75,Na0.015Pb0.955Cd0.03Te1,Na0.015Pb0.955Cd0.03Te1,450,0.0000093525,20.988,0.00014655,2.0041,0.57334,106923.2825447741,10.4725313108
5927,10.1002/aenm.201100770,143,2(a),75,Na0.015Pb0.955Cd0.03Te1,Na0.015Pb0.955Cd0.03Te1,500,0.000011716,21.834,0.00017157,1.7086,0.75533,85353.3629224991,12.7788832963
5927,10.1002/aenm.201100770,143,2(a),75,Na0.015Pb0.955Cd0.03Te1,Na0.015Pb0.955Cd0.03Te1,550,0.00001452,22.68,0.00019665,1.4908,0.93732,68870.523415978,15.2133082909
5927,10.1002/aenm.201100770,143,2(a),75,Na0.015Pb0.955Cd0.03Te1,Na0.015Pb0.955Cd0.03Te1,600,0.000017513,23.526,0.00021844,1.3311,1.1193,57100.4396733855,17.6741041244
5927,10.1002/aenm.201100770,143,2(a),75,Na0.015Pb0.955Cd0.03Te1,Na0.015Pb0.955Cd0.03Te1,650,0.00002045,24.373,0.00023396,1.2093,1.3013,48899.7555012225,20.1546349128
5927,10.1002/aenm.201100770,143,2(a),75,Na0.015Pb0.955Cd0.03Te1,Na0.015Pb0.955Cd0.03Te1,700,0.000023183,25.219,0.00024193,1.1133,1.4833,43135.0558598973,22.652474625
5927,10.1002/aenm.201100770,143,2(a),75,Na0.015Pb0.955Cd0.03Te1,Na0.015Pb0.955Cd0.03Te1,750,0.000025757,26.065,0.0002442,1.0477,1.6653,38824.3972512327,24.8783048583
5927,10.1002/aenm.201100770,4891,4,75,Na0.015Pb0.955Cd0.03Te1,Na0.015Pb0.955Cd0.03Te1,800,,26.911,,,1.8473,,
5927,10.1002/aenm.201100770,143,2(a),92,Na0.01Pb0.96Cd0.03Te1,Na0.01Pb0.96Cd0.03Te1,300,0.0000077983,0.00056417,0.000066329,3.2745,0.032357,128233.0764397369,0.000172292
5927,10.1002/aenm.201100770,143,2(a),92,Na0.01Pb0.96Cd0.03Te1,Na0.01Pb0.96Cd0.03Te1,350,0.0000089461,0.0010923,0.000098852,2.638,0.19802,111780.55241949,0.0004140637
5927,10.1002/aenm.201100770,143,2(a),92,Na0.01Pb0.96Cd0.03Te1,Na0.01Pb0.96Cd0.03Te1,400,0.000010447,0.0016369,0.00013077,2.1629,0.36368,95721.2596917775,0.000756808
5927,10.1002/aenm.201100770,143,2(a),92,Na0.01Pb0.96Cd0.03Te1,Na0.01Pb0.96Cd0.03Te1,450,0.000012688,0.0020419,0.00016096,1.8174,0.52934,78814.6279949559,0.0011235281
5927,10.1002/aenm.201100770,143,2(a),92,Na0.01Pb0.96Cd0.03Te1,Na0.01Pb0.96Cd0.03Te1,500,0.000015721,0.0022645,0.00018868,1.5706,0.695,63609.185166338,0.0014418057
5927,10.1002/aenm.201100770,143,2(a),92,Na0.01Pb0.96Cd0.03Te1,Na0.01Pb0.96Cd0.03Te1,550,0.000019382,0.0023507,0.00021345,1.3946,0.86065,51594.2627179858,0.0016855729
5927,10.1002/aenm.201100770,143,2(a),92,Na0.01Pb0.96Cd0.03Te1,Na0.01Pb0.96Cd0.03Te1,600,0.000023411,0.0023579,0.00023495,1.2658,1.0263,42714.963051557,0.0018627745
5927,10.1002/aenm.201100770,143,2(a),92,Na0.01Pb0.96Cd0.03Te1,Na0.01Pb0.96Cd0.03Te1,650,0.000027579,0.0023174,0.00025281,1.1669,1.192,36259.4727872657,0.0019859457
5927,10.1002/aenm.201100770,143,2(a),92,Na0.01Pb0.96Cd0.03Te1,Na0.01Pb0.96Cd0.03Te1,700,0.0000318,0.0022336,0.00026651,1.089,1.3576,31446.5408805031,0.002051056
5927,10.1002/aenm.201100770,143,2(a),92,Na0.01Pb0.96Cd0.03Te1,Na0.01Pb0.96Cd0.03Te1,750,0.00003626,0.0020896,0.00027526,1.0329,1.5233,27578.5990071704,0.0020230419
5927,10.1002/aenm.201100770,4891,4,92,Na0.01Pb0.96Cd0.03Te1,Na0.01Pb0.96Cd0.03Te1,800,,,,,1.689,,
5927,10.1002/aenm.201100770,143,2(a),89,Na0.02Pb0.95Cd0.03Te1,Na0.02Pb0.95Cd0.03Te1,300,0.0000059475,0.0011518,0.000082765,3.2453,0.086085,168137.8730559058,0.0003549133
5927,10.1002/aenm.201100770,143,2(a),89,Na0.02Pb0.95Cd0.03Te1,Na0.02Pb0.95Cd0.03Te1,350,0.0000070725,17.591,0.000099037,2.624,0.25386,141392.7182750088,6.7038871951
5927,10.1002/aenm.201100770,143,2(a),89,Na0.02Pb0.95Cd0.03Te1,Na0.02Pb0.95Cd0.03Te1,400,0.0000083306,18.595,0.00012312,2.1835,0.42164,120039.3729143159,8.5161438058
5927,10.1002/aenm.201100770,143,2(a),89,Na0.02Pb0.95Cd0.03Te1,Na0.02Pb0.95Cd0.03Te1,450,0.000010236,19.598,0.00015095,1.8605,0.58942,97694.4118796405,10.5337274926
5927,10.1002/aenm.201100770,143,2(a),89,Na0.02Pb0.95Cd0.03Te1,Na0.02Pb0.95Cd0.03Te1,500,0.000012831,20.602,0.00017878,1.6162,0.7572,77936.2481490141,12.7471847544
5927,10.1002/aenm.201100770,143,2(a),89,Na0.02Pb0.95Cd0.03Te1,Na0.02Pb0.95Cd0.03Te1,550,0.00001585,21.606,0.00020348,1.43,0.92498,63091.4826498423,15.1090909091
5927,10.1002/aenm.201100770,143,2(a),89,Na0.02Pb0.95Cd0.03Te1,Na0.02Pb0.95Cd0.03Te1,600,0.000018885,22.61,0.00022266,1.2927,1.0928,52952.078369076,17.4905237101
5927,10.1002/aenm.201100770,143,2(a),89,Na0.02Pb0.95Cd0.03Te1,Na0.02Pb0.95Cd0.03Te1,650,0.000021548,23.613,0.000235,1.2002,1.2605,46408.019305736,19.6742209632
5927,10.1002/aenm.201100770,143,2(a),89,Na0.02Pb0.95Cd0.03Te1,Na0.02Pb0.95Cd0.03Te1,700,0.000023639,24.617,0.0002404,1.1461,1.4283,42302.9738990651,21.4789285403
5927,10.1002/aenm.201100770,143,2(a),89,Na0.02Pb0.95Cd0.03Te1,Na0.02Pb0.95Cd0.03Te1,750,0.00002531,25.621,0.00024024,1.1163,1.5961,39510.0750691426,22.9517154887
5927,10.1002/aenm.201100770,4890,2(d),89,Na0.02Pb0.95Cd0.03Te1,Na0.02Pb0.95Cd0.03Te1,800,,26.625,,,,,
5927,10.1002/aenm.201100770,143,2(a),32,Na0.008Pb0.962Cd0.03Te1,Na0.008Pb0.962Cd0.03Te1,300,0.0000080907,0.00073453,0.00007709,3.3322,0.096373,123598.6997416787,0.0002204339
5927,10.1002/aenm.201100770,143,2(a),32,Na0.008Pb0.962Cd0.03Te1,Na0.008Pb0.962Cd0.03Te1,350,0.0000089773,0.001308,0.00010836,2.8274,0.23639,111392.0666570127,0.0004626158
5927,10.1002/aenm.201100770,143,2(a),32,Na0.008Pb0.962Cd0.03Te1,Na0.008Pb0.962Cd0.03Te1,400,0.000010984,0.0018121,0.00014108,2.3682,0.37641,91041.5149308085,0.0007651803
5927,10.1002/aenm.201100770,143,2(a),32,Na0.008Pb0.962Cd0.03Te1,Na0.008Pb0.962Cd0.03Te1,450,0.000014044,0.0021714,0.00017463,1.9887,0.51643,71204.7849615494,0.0010918691
5927,10.1002/aenm.201100770,143,2(a),32,Na0.008Pb0.962Cd0.03Te1,Na0.008Pb0.962Cd0.03Te1,500,0.000017992,0.0023908,0.0002074,1.6987,0.65645,55580.2578923966,0.0014074292
5927,10.1002/aenm.201100770,143,2(a),32,Na0.008Pb0.962Cd0.03Te1,Na0.008Pb0.962Cd0.03Te1,550,0.000022612,0.0024886,0.00023722,1.4907,0.79647,44224.3056784009,0.0016694171
5927,10.1002/aenm.201100770,143,2(a),32,Na0.008Pb0.962Cd0.03Te1,Na0.008Pb0.962Cd0.03Te1,600,0.000027682,0.0024761,0.00026181,1.3465,0.93649,36124.5574741709,0.0018389157
5927,10.1002/aenm.201100770,143,2(a),32,Na0.008Pb0.962Cd0.03Te1,Na0.008Pb0.962Cd0.03Te1,650,0.00003302,0.0023601,0.00027916,1.2443,1.0765,30284.6759539673,0.0018967291
5927,10.1002/aenm.201100770,143,2(a),32,Na0.008Pb0.962Cd0.03Te1,Na0.008Pb0.962Cd0.03Te1,700,0.000038534,0.0021523,0.00028799,1.1651,1.2165,25951.1081123164,0.0018473092
5927,10.1002/aenm.201100770,143,2(a),32,Na0.008Pb0.962Cd0.03Te1,Na0.008Pb0.962Cd0.03Te1,750,0.000044267,0.0018759,0.00028817,1.0998,1.3565,22590.1913389206,0.0017056738
5927,10.1002/aenm.201100770,4891,4,32,Na0.008Pb0.962Cd0.03Te1,Na0.008Pb0.962Cd0.03Te1,800,,,,,1.4966,,
5927,10.1002/aenm.201100770,143,2(a),46,Na0.012Pb0.958Cd0.03Te1,Na0.012Pb0.958Cd0.03Te1,350,0.0000072065,17.644,0.00010086,2.8403,0.20875,138763.6161798376,6.2120198571
5927,10.1002/aenm.201100770,143,2(a),46,Na0.012Pb0.958Cd0.03Te1,Na0.012Pb0.958Cd0.03Te1,400,0.0000085814,18.697,0.00012318,2.3767,0.39124,116531.1021511641,7.8667900871
5927,10.1002/aenm.201100770,143,2(a),46,Na0.012Pb0.958Cd0.03Te1,Na0.012Pb0.958Cd0.03Te1,450,0.000010461,19.75,0.0001479,1.9893,0.57373,95593.155530064,9.9281154175
5927,10.1002/aenm.201100770,143,2(a),46,Na0.012Pb0.958Cd0.03Te1,Na0.012Pb0.958Cd0.03Te1,500,0.000012923,20.804,0.00017378,1.6908,0.75622,77381.4129846011,12.3042346818
5927,10.1002/aenm.201100770,143,2(a),46,Na0.012Pb0.958Cd0.03Te1,Na0.012Pb0.958Cd0.03Te1,550,0.000015908,21.857,0.00019892,1.4725,0.93871,62861.4533568016,14.8434634975
5927,10.1002/aenm.201100770,143,2(a),46,Na0.012Pb0.958Cd0.03Te1,Na0.012Pb0.958Cd0.03Te1,600,0.00001925,22.91,0.00022115,1.3145,1.1212,51948.051948052,17.4286801065
5927,10.1002/aenm.201100770,143,2(a),46,Na0.012Pb0.958Cd0.03Te1,Na0.012Pb0.958Cd0.03Te1,650,0.000022705,23.964,0.00023863,1.1952,1.3037,44043.1622990531,20.0502008032
5927,10.1002/aenm.201100770,143,2(a),46,Na0.012Pb0.958Cd0.03Te1,Na0.012Pb0.958Cd0.03Te1,700,0.000025982,25.017,0.00025027,1.1013,1.4862,38488.1841274729,22.7158812313
5927,10.1002/aenm.201100770,143,2(a),46,Na0.012Pb0.958Cd0.03Te1,Na0.012Pb0.958Cd0.03Te1,750,0.000028773,26.071,0.00025626,1.0372,1.6687,34754.8048517708,25.1359429233
5927,10.1002/aenm.201100770,70,2(c),46,Na0.012Pb0.958Cd0.03Te1,Na0.012Pb0.958Cd0.03Te1,300,0.0000060915,,,,0.026264,164163.1781991299,
5927,10.1002/aenm.201100770,4891,4,46,Na0.012Pb0.958Cd0.03Te1,Na0.012Pb0.958Cd0.03Te1,800,,27.124,,,1.8511,,
5927,10.1002/aenm.201100770,4890,2(d),6190,PbTe:Na,undefined,350,,17.501,,,,,
5927,10.1002/aenm.201100770,4890,2(d),6190,PbTe:Na,undefined,400,,19.082,,,,,
5927,10.1002/aenm.201100770,4890,2(d),6190,PbTe:Na,undefined,450,,20.663,,,,,
5927,10.1002/aenm.201100770,4890,2(d),6190,PbTe:Na,undefined,500,,22.243,,,,,
5927,10.1002/aenm.201100770,4890,2(d),6190,PbTe:Na,undefined,550,,23.824,,,,,
5927,10.1002/aenm.201100770,4890,2(d),6190,PbTe:Na,undefined,600,,25.404,,,,,
5927,10.1002/aenm.201100770,4890,2(d),6190,PbTe:Na,undefined,650,,26.985,,,,,
5927,10.1002/aenm.201100770,4890,2(d),6190,PbTe:Na,undefined,700,,28.565,,,,,

File: csvfiles/HighThermoFigure10.1039c0ee00456a.csv
sid,DOI,figureid,fignum,sampleid,samplename,composition,Temperature,Electrical resistivity,Hall movility,Seebeck coefficient,Thermal conductivity,ZT,Electrical conductivity,Power factor,Figure of merit Z
859,10.1039/c0ee00456a,119,1(b),57,Pb0.99Na0.01Te1,Pb0.99Na0.01Te1,300,,,0.000062725,,,,,
859,10.1039/c0ee00456a,119,1(b),57,Pb0.99Na0.01Te1,Pb0.99Na0.01Te1,350,0.0000061448,,0.000085246,2.6134,0.18629,162739.2266631949,0.0011826065,0.0004525165
859,10.1039/c0ee00456a,119,1(b),57,Pb0.99Na0.01Te1,Pb0.99Na0.01Te1,400,0.0000080173,,0.00011825,2.1624,0.36301,124730.2707894179,0.0017441112,0.0008065627
859,10.1039/c0ee00456a,119,1(b),57,Pb0.99Na0.01Te1,Pb0.99Na0.01Te1,450,0.000010667,,0.00015524,1.8231,0.53973,93747.0704040499,0.0022592535,0.0012392373
859,10.1039/c0ee00456a,119,1(b),57,Pb0.99Na0.01Te1,Pb0.99Na0.01Te1,500,0.000013876,,0.00019096,1.5738,0.71644,72066.8780628423,0.0026279707,0.0016698251
859,10.1039/c0ee00456a,119,1(b),57,Pb0.99Na0.01Te1,Pb0.99Na0.01Te1,550,0.000017444,,0.00022154,1.395,0.89316,57326.3013070397,0.0028135732,0.0020168984
859,10.1039/c0ee00456a,119,1(b),57,Pb0.99Na0.01Te1,Pb0.99Na0.01Te1,600,0.000021232,,0.00024462,1.2699,1.0699,47098.7189148455,0.0028183376,0.0022193382
859,10.1039/c0ee00456a,119,1(b),57,Pb0.99Na0.01Te1,Pb0.99Na0.01Te1,650,0.000025217,,0.00025942,1.1852,1.2466,39655.7877622239,0.0026687844,0.0022517587
859,10.1039/c0ee00456a,119,1(b),57,Pb0.99Na0.01Te1,Pb0.99Na0.01Te1,700,0.000029533,,0.0002669,1.1314,1.4233,33860.4273185928,0.0024120682,0.0021319323
859,10.1039/c0ee00456a,119,1(b),57,Pb0.99Na0.01Te1,Pb0.99Na0.01Te1,750,,,0.00026982,,1.6,,,
859,10.1039/c0ee00456a,119,1(b),90,Pb0.995Na0.005Te1,Pb0.995Na0.005Te1,300,0.0000051616,,0.000075802,2.5078,0.13317,193738.3756974582,0.0011132097,0.0004438989
859,10.1039/c0ee00456a,119,1(b),90,Pb0.995Na0.005Te1,Pb0.995Na0.005Te1,350,0.0000067088,,0.00010424,2.3139,0.29357,149057.9537324112,0.0016196604,0.0006999699
859,10.1039/c0ee00456a,119,1(b),90,Pb0.995Na0.005Te1,Pb0.995Na0.005Te1,400,0.000010479,,0.00013766,2.12,0.39735,95428.953144384,0.001808405,0.0008530212
859,10.1039/c0ee00456a,119,1(b),90,Pb0.995Na0.005Te1,Pb0.995Na0.005Te1,450,0.000016077,,0.00017538,1.9261,0.50113,62200.6593269889,0.0019131769,0.0009932905
859,10.1039/c0ee00456a,119,1(b),90,Pb0.995Na0.005Te1,Pb0.995Na0.005Te1,500,0.000023164,,0.00021459,1.7322,0.6049,43170.4368848213,0.0019879498,0.0011476445
859,10.1039/c0ee00456a,119,1(b),90,Pb0.995Na0.005Te1,Pb0.995Na0.005Te1,550,0.000031439,,0.00025127,1.5383,0.70868,31807.6274690671,0.0020082259,0.0013054839
859,10.1039/c0ee00456a,119,1(b),90,Pb0.995Na0.005Te1,Pb0.995Na0.005Te1,600,0.000040629,,0.00028121,1.3444,0.81246,24612.9611853602,0.0019463699,0.001447761
859,10.1039/c0ee00456a,119,1(b),90,Pb0.995Na0.005Te1,Pb0.995Na0.005Te1,650,0.000050472,,0.0003009,1.1505,0.91624,19812.9656046917,0.001793882,0.0015592194
859,10.1039/c0ee00456a,119,1(b),90,Pb0.995Na0.005Te1,Pb0.995Na0.005Te1,700,0.000060705,,0.00030851,0.95662,1.02,16473.1076517585,0.0015678844,0.0016389835
859,10.1039/c0ee00456a,4840,4,90,Pb0.995Na0.005Te1,Pb0.995Na0.005Te1,750,,,,,1.1238,,,
859,10.1039/c0ee00456a,119,1(b),11,Pb0.98Na0.02Te1,Pb0.98Na0.02Te1,300,0.0000036581,,0.000060129,4,0.074127,273365.9550039638,0.0009883537,0.0002470884
859,10.1039/c0ee00456a,119,1(b),11,Pb0.98Na0.02Te1,Pb0.98Na0.02Te1,350,0.0000044582,,0.000080202,3.2323,0.18138,224305.7736306133,0.0014428157,0.0004463743
859,10.1039/c0ee00456a,119,1(b),11,Pb0.98Na0.02Te1,Pb0.98Na0.02Te1,400,0.0000057366,,0.00010535,2.6678,0.34747,174319.2831991075,0.0019347039,0.0007252058
859,10.1039/c0ee00456a,119,1(b),11,Pb0.98Na0.02Te1,Pb0.98Na0.02Te1,450,0.000007467,,0.00013293,2.257,0.51356,133922.5927413955,0.0023664638,0.0010484997
859,10.1039/c0ee00456a,119,1(b),11,Pb0.98Na0.02Te1,Pb0.98Na0.02Te1,500,0.0000095035,,0.00015961,1.9581,0.67964,105224.391013837,0.0026806284,0.0013689946
859,10.1039/c0ee00456a,119,1(b),11,Pb0.98Na0.02Te1,Pb0.98Na0.02Te1,550,0.000011645,,0.00018217,1.7387,0.84573,85873.76556462,0.002849799,0.0016390401
859,10.1039/c0ee00456a,119,1(b),11,Pb0.98Na0.02Te1,Pb0.98Na0.02Te1,600,0.000013698,,0.00019836,1.5761,1.0118,73003.3581544751,0.0028724405,0.0018224989
859,10.1039/c0ee00456a,119,1(b),11,Pb0.98Na0.02Te1,Pb0.98Na0.02Te1,650,0.00001554,,0.00020772,1.4591,1.1779,64350.0643500643,0.0027765507,0.0019029201
859,10.1039/c0ee00456a,119,1(b),11,Pb0.98Na0.02Te1,Pb0.98Na0.02Te1,700,0.000017185,,0.0002124,1.3886,1.344,58190.2822228688,0.0026251824,0.0018905246
859,10.1039/c0ee00456a,4840,4,11,Pb0.98Na0.02Te1,Pb0.98Na0.02Te1,750,,,,,1.5101,,,
859,10.1039/c0ee00456a,49,3(b),109,Pb0.985Na0.015Te1,Pb0.985Na0.015Te1,300,0.0000036151,,0.000064616,3.8696,0.08954,276617.5209537772,0.0011549411,0.0002984652
859,10.1039/c0ee00456a,49,3(b),109,Pb0.985Na0.015Te1,Pb0.985Na0.015Te1,350,0.0000045169,,0.000090038,3.1579,0.18286,221390.776860236,0.0017947799,0.000568346
859,10.1039/c0ee00456a,49,3(b),109,Pb0.985Na0.015Te1,Pb0.985Na0.015Te1,400,0.000006228,,0.00011546,2.5891,0.36486,160565.1894669236,0.0021404964,0.0008267338
859,10.1039/c0ee00456a,49,3(b),109,Pb0.985Na0.015Te1,Pb0.985Na0.015Te1,450,0.000008563,,0.00014088,2.1543,0.54686,116781.5018101133,0.0023177828,0.0010758868
859,10.1039/c0ee00456a,49,3(b),109,Pb0.985Na0.015Te1,Pb0.985Na0.015Te1,500,0.000011387,,0.0001663,1.8369,0.72886,87819.44322473,0.0024287073,0.0013221772
859,10.1039/c0ee00456a,49,3(b),109,Pb0.985Na0.015Te1,Pb0.985Na0.015Te1,550,0.000014599,,0.00019172,1.6153,0.91086,68497.842317967,0.0025177449,0.0015586857
859,10.1039/c0ee00456a,49,3(b),109,Pb0.985Na0.015Te1,Pb0.985Na0.015Te1,600,0.000018125,,0.00021715,1.4644,1.0929,55172.4137931034,0.0026016068,0.0017765684
859,10.1039/c0ee00456a,49,3(b),109,Pb0.985Na0.015Te1,Pb0.985Na0.015Te1,650,0.000021895,,0.00024257,1.3585,1.2749,45672.5279744234,0.0026873809,0.0019781972
859,10.1039/c0ee00456a,49,3(b),109,Pb0.985Na0.015Te1,Pb0.985Na0.015Te1,700,0.000025836,,0.00026799,1.2732,1.4569,38705.6819941167,0.0027797894,0.0021833093
859,10.1039/c0ee00456a,1,3(a),109,Pb0.985Na0.015Te1,Pb0.985Na0.015Te1,750,0.000029855,,0.00029341,,1.6389,33495.2269301624,0.0028835849,
859,10.1039/c0ee00456a,25543,2,31792,PbTe:Na_ 3.6e19,undefined,350,,0.025324,,,,,,
859,10.1039/c0ee00456a,25543,2,31792,PbTe:Na_ 3.6e19,undefined,400,,0.021521,,,,,,
859,10.1039/c0ee00456a,25543,2,31792,PbTe:Na_ 3.6e19,undefined,450,,0.017718,,,,,,
859,10.1039/c0ee00456a,25543,2,31792,PbTe:Na_ 3.6e19,undefined,500,,0.013915,,,,,,
859,10.1039/c0ee00456a,25543,2,31792,PbTe:Na_ 3.6e19,undefined,550,,0.010112,,,,,,
859,10.1039/c0ee00456a,25543,2,31792,PbTe:Na_ 3.6e19,undefined,600,,0.0063094,,,,,,
859,10.1039/c0ee00456a,25543,2,31792,PbTe:Na_ 3.6e19,undefined,650,,0.0025065,,,,,,
859,10.1039/c0ee00456a,25543,2,31792,PbTe:Na_ 3.6e19,undefined,700,,-0.0012964,,,,,,
859,10.1039/c0ee00456a,25543,2,31793,PbTe:Na_ 7.5e19,undefined,350,,0.01236,,,,,,
859,10.1039/c0ee00456a,25543,2,31793,PbTe:Na_ 7.5e19,undefined,400,,0.010641,,,,,,
859,10.1039/c0ee00456a,25543,2,31793,PbTe:Na_ 7.5e19,undefined,450,,0.0089227,,,,,,
859,10.1039/c0ee00456a,25543,2,31793,PbTe:Na_ 7.5e19,undefined,500,,0.007204,,,,,,
859,10.1039/c0ee00456a,25543,2,31793,PbTe:Na_ 7.5e19,undefined,550,,0.0054853,,,,,,
859,10.1039/c0ee00456a,25543,2,31793,PbTe:Na_ 7.5e19,undefined,600,,0.0037666,,,,,,
859,10.1039/c0ee00456a,25543,2,31793,PbTe:Na_ 7.5e19,undefined,650,,0.002048,,,,,,
859,10.1039/c0ee00456a,25543,2,31793,PbTe:Na_ 7.5e19,undefined,700,,0.00032928,,,,,,
859,10.1039/c0ee00456a,25543,2,31794,PbTe:Na_ 9.0e19,undefined,300,,0.017406,,,,,,
859,10.1039/c0ee00456a,25543,2,31794,PbTe:Na_ 9.0e19,undefined,350,,0.015256,,,,,,
859,10.1039/c0ee00456a,25543,2,31794,PbTe:Na_ 9.0e19,undefined,400,,0.013105,,,,,,
859,10.1039/c0ee00456a,25543,2,31794,PbTe:Na_ 9.0e19,undefined,450,,0.010954,,,,,,
859,10.1039/c0ee00456a,25543,2,31794,PbTe:Na_ 9.0e19,undefined,500,,0.0088037,,,,,,
859,10.1039/c0ee00456a,25543,2,31794,PbTe:Na_ 9.0e19,undefined,550,,0.0066531,,,,,,
859,10.1039/c0ee00456a,25543,2,31794,PbTe:Na_ 9.0e19,undefined,600,,0.0045025,,,,,,
859,10.1039/c0ee00456a,25543,2,31794,PbTe:Na_ 9.0e19,undefined,650,,0.0023519,,,,,,
859,10.1039/c0ee00456a,25543,2,31794,PbTe:Na_ 9.0e19,undefined,700,,0.00020128,,,,,,
859,10.1039/c0ee00456a,25543,2,31795,PbTe:Na_ 1.4e20,undefined,350,,0.009775,,,,,,
859,10.1039/c0ee00456a,25543,2,31795,PbTe:Na_ 1.4e20,undefined,400,,0.0084476,,,,,,
859,10.1039/c0ee00456a,25543,2,31795,PbTe:Na_ 1.4e20,undefined,450,,0.0071201,,,,,,
859,10.1039/c0ee00456a,25543,2,31795,PbTe:Na_ 1.4e20,undefined,500,,0.0057926,,,,,,
859,10.1039/c0ee00456a,25543,2,31795,PbTe:Na_ 1.4e20,undefined,550,,0.0044652,,,,,,
859,10.1039/c0ee00456a,25543,2,31795,PbTe:Na_ 1.4e20,undefined,600,,0.0031377,,,,,,
859,10.1039/c0ee00456a,25543,2,31795,PbTe:Na_ 1.4e20,undefined,650,,0.0018103,,,,,,
859,10.1039/c0ee00456a,25543,2,31795,PbTe:Na_ 1.4e20,undefined,700,,0.00048279,,,,,,
859,10.1039/c0ee00456a,25543,2,31796,PbTe:Tl_ 2.6e19,undefined,350,,0.0072541,,,,,,
859,10.1039/c0ee00456a,25543,2,31796,PbTe:Tl_ 2.6e19,undefined,400,,0.0059334,,,,,,
859,10.1039/c0ee00456a,25543,2,31796,PbTe:Tl_ 2.6e19,undefined,450,,0.0046127,,,,,,
859,10.1039/c0ee00456a,25543,2,31796,PbTe:Tl_ 2.6e19,undefined,500,,0.003292,,,,,,
859,10.1039/c0ee00456a,25543,2,31796,PbTe:Tl_ 2.6e19,undefined,550,,0.0019714,,,,,,
859,10.1039/c0ee00456a,25543,2,31797,PbTe:Tl_ 5.3e19,undefined,350,,0.0044776,,,,,,
859,10.1039/c0ee00456a,25543,2,31797,PbTe:Tl_ 5.3e19,undefined,400,,0.0039033,,,,,,
859,10.1039/c0ee00456a,25543,2,31797,PbTe:Tl_ 5.3e19,undefined,450,,0.0033291,,,,,,
859,10.1039/c0ee00456a,25543,2,31797,PbTe:Tl_ 5.3e19,undefined,500,,0.0027549,,,,,,
859,10.1039/c0ee00456a,25543,2,31797,PbTe:Tl_ 5.3e19,undefined,550,,0.0021807,,,,,,
859,10.1039/c0ee00456a,25543,2,31797,PbTe:Tl_ 5.3e19,undefined,600,,0.0016064,,,,,,
859,10.1039/c0ee00456a,25543,2,31797,PbTe:Tl_ 5.3e19,undefined,650,,0.0010322,,,,,,
859,10.1039/c0ee00456a,25543,2,31797,PbTe:Tl_ 5.3e19,undefined,700,,0.00045797,,,,,,

File: csvfiles/HighThermoPerf10.1002anie.201708134.csv
sid,DOI,figureid,fignum,sampleid,samplename,composition,Temperature,Electrical conductivity,Lattice thermal conductivity,Seebeck coefficient,Thermal conductivity,ZT,Electrical resistivity,Power factor,Figure of merit Z
27935,10.1002/anie.201708134,25468,5(c),31720,GeAg x Sb x Se 1+2x_ x=0,GeAg0.05Sb0.05Se1.1,300,-83.714,2.552,0.00064434,2.5681,-0.0061954,-0.0119454333,-0.0000347559,-0.0000135337
27935,10.1002/anie.201708134,25468,5(c),31720,GeAg x Sb x Se 1+2x_ x=0,GeAg0.05Sb0.05Se1.1,350,-68.726,2.3078,0.00064948,2.3203,-0.0021184,-0.014550534,-0.0000289903,-0.0000124942
27935,10.1002/anie.201708134,25468,5(c),31720,GeAg x Sb x Se 1+2x_ x=0,GeAg0.05Sb0.05Se1.1,400,-53.738,2.0637,0.00065461,2.0724,0.0019585,-0.0186088057,-0.0000230275,-0.0000111115
27935,10.1002/anie.201708134,25468,5(c),31720,GeAg x Sb x Se 1+2x_ x=0,GeAg0.05Sb0.05Se1.1,450,-38.75,1.8196,0.00065975,1.8246,0.0060355,-0.0258064516,-0.0000168667,-0.0000092441
27935,10.1002/anie.201708134,25468,5(c),31720,GeAg x Sb x Se 1+2x_ x=0,GeAg0.05Sb0.05Se1.1,500,-23.761,1.5754,0.00066488,1.5768,0.010112,-0.0420857708,-0.0000105039,-0.0000066615
27935,10.1002/anie.201708134,25468,5(c),31720,GeAg x Sb x Se 1+2x_ x=0,GeAg0.05Sb0.05Se1.1,550,-8.7733,1.3313,0.00067002,1.329,0.014189,-0.113982196,-0.0000039386,-0.0000029636
27935,10.1002/anie.201708134,25468,5(c),31720,GeAg x Sb x Se 1+2x_ x=0,GeAg0.05Sb0.05Se1.1,600,6.2149,1.0871,0.00067516,1.0811,0.018266,0.1609036348,0.000002833,0.0000026205
27935,10.1002/anie.201708134,25468,5(c),31720,GeAg x Sb x Se 1+2x_ x=0,GeAg0.05Sb0.05Se1.1,650,21.203,0.84298,0.00068029,0.83332,0.022343,0.0471631373,0.0000098126,0.0000117753
27935,10.1002/anie.201708134,25468,5(c),31720,GeAg x Sb x Se 1+2x_ x=0,GeAg0.05Sb0.05Se1.1,700,36.191,0.59884,0.00068543,0.58549,0.02642,0.027631179,0.000017003,0.0000290407
27935,10.1002/anie.201708134,25468,5(c),31721,GeAg x Sb x Se 1+2x_ x=0.05,GeAg0.05Sb0.05Se1.1,300,-169.52,1.5367,0.00010821,1.5353,-0.0088089,-0.005899009,-0.000001985,-0.0000012929
27935,10.1002/anie.201708134,25468,5(c),31721,GeAg x Sb x Se 1+2x_ x=0.05,GeAg0.05Sb0.05Se1.1,350,-12.77,1.435,0.00012026,1.4357,-0.0027674,-0.0783085356,-1.847e-7,-1.286e-7
27935,10.1002/anie.201708134,25468,5(c),31721,GeAg x Sb x Se 1+2x_ x=0.05,GeAg0.05Sb0.05Se1.1,400,143.98,1.3334,0.0001323,1.336,0.0032741,0.0069454091,0.0000025201,0.0000018863
27935,10.1002/anie.201708134,25468,5(c),31721,GeAg x Sb x Se 1+2x_ x=0.05,GeAg0.05Sb0.05Se1.1,450,300.72,1.2317,0.00014434,1.2364,0.0093156,0.0033253525,0.0000062652,0.0000050673
27935,10.1002/anie.201708134,25468,5(c),31721,GeAg x Sb x Se 1+2x_ x=0.05,GeAg0.05Sb0.05Se1.1,500,457.47,1.1301,0.00015639,1.1368,0.015357,0.0021859357,0.0000111887,0.0000098423
27935,10.1002/anie.201708134,25468,5(c),31721,GeAg x Sb x Se 1+2x_ x=0.05,GeAg0.05Sb0.05Se1.1,550,614.22,1.0284,0.00016843,1.0372,0.021399,0.0016280811,0.0000174246,0.0000167997
27935,10.1002/anie.201708134,25468,5(c),31721,GeAg x Sb x Se 1+2x_ x=0.05,GeAg0.05Sb0.05Se1.1,600,770.96,0.92676,0.00018048,0.93755,0.02744,0.0012970842,0.0000251125,0.0000267852
27935,10.1002/anie.201708134,25468,5(c),31721,GeAg x Sb x Se 1+2x_ x=0.05,GeAg0.05Sb0.05Se1.1,650,927.71,0.82511,0.00019252,0.83793,0.033482,0.0010779231,0.0000343846,0.0000410352
27935,10.1002/anie.201708134,25468,5(c),31721,GeAg x Sb x Se 1+2x_ x=0.05,GeAg0.05Sb0.05Se1.1,700,1084.5,0.72346,0.00020457,0.73831,0.039523,0.0009220839,0.0000453851,0.0000614716
27935,10.1002/anie.201708134,25468,5(c),31722,GeAg x Sb x Se 1+2x_ x=0.1,GeAg0.1Sb0.1Se1.2,300,30950,1.239,0.00013144,1.4204,0.10253,0.0000323102,0.0005347069,0.0003764481
27935,10.1002/anie.201708134,25468,5(c),31722,GeAg x Sb x Se 1+2x_ x=0.1,GeAg0.1Sb0.1Se1.2,350,30664,1.2301,0.00013944,1.4309,0.14893,0.0000326115,0.0005962159,0.000416672
27935,10.1002/anie.201708134,25468,5(c),31722,GeAg x Sb x Se 1+2x_ x=0.1,GeAg0.1Sb0.1Se1.2,400,30379,1.2211,0.00014744,1.4414,0.19534,0.0000329175,0.0006603955,0.0004581626
27935,10.1002/anie.201708134,25468,5(c),31722,GeAg x Sb x Se 1+2x_ x=0.1,GeAg0.1Sb0.1Se1.2,450,30093,1.2121,0.00015544,1.4519,0.24174,0.0000332303,0.0007270948,0.0005007885
27935,10.1002/anie.201708134,25468,5(c),31722,GeAg x Sb x Se 1+2x_ x=0.1,GeAg0.1Sb0.1Se1.2,500,29808,1.2031,0.00016345,1.4624,0.28815,0.000033548,0.0007963476,0.0005445484
27935,10.1002/anie.201708134,25468,5(c),31722,GeAg x Sb x Se 1+2x_ x=0.1,GeAg0.1Sb0.1Se1.2,550,29522,1.1941,0.00017145,1.473,0.33455,0.000033873,0.0008678022,0.0005891393
27935,10.1002/anie.201708134,25468,5(c),31722,GeAg x Sb x Se 1+2x_ x=0.1,GeAg0.1Sb0.1Se1.2,600,29237,1.1851,0.00017945,1.4835,0.38095,0.0000342032,0.0009414987,0.0006346469
27935,10.1002/anie.201708134,25468,5(c),31722,GeAg x Sb x Se 1+2x_ x=0.1,GeAg0.1Sb0.1Se1.2,650,28951,1.1762,0.00018745,1.494,0.42736,0.0000345411,0.0010172658,0.0006809008
27935,10.1002/anie.201708134,25468,5(c),31722,GeAg x Sb x Se 1+2x_ x=0.1,GeAg0.1Sb0.1Se1.2,700,28666,1.1672,0.00019546,1.5045,0.47376,0.0000348845,0.0010951734,0.0007279318
27935,10.1002/anie.201708134,25468,5(c),31723,GeAg x Sb x Se 1+2x_ x=0.15,GeAg0.15Sb0.15Se1.3,350,19070,1.1054,0.00013816,1.2251,0.087813,0.0000524384,0.0003640117,0.0002971282
27935,10.1002/anie.201708134,25468,5(c),31723,GeAg x Sb x Se 1+2x_ x=0.15,GeAg0.15Sb0.15Se1.3,400,20056,1.0762,0.00015176,1.2203,0.17928,0.0000498604,0.0004619117,0.0003785231
27935,10.1002/anie.201708134,25468,5(c),31723,GeAg x Sb x Se 1+2x_ x=0.15,GeAg0.15Sb0.15Se1.3,450,21043,1.047,0.00016535,1.2155,0.27074,0.0000475217,0.0005753287,0.0004733268
27935,10.1002/anie.201708134,25468,5(c),31723,GeAg x Sb x Se 1+2x_ x=0.15,GeAg0.15Sb0.15Se1.3,500,22030,1.0177,0.00017894,1.2107,0.36221,0.0000453926,0.0007053901,0.00058263
27935,10.1002/anie.201708134,25468,5(c),31723,GeAg x Sb x Se 1+2x_ x=0.15,GeAg0.15Sb0.15Se1.3,550,23016,0.98848,0.00019253,1.206,0.45367,0.000043448,0.0008531525,0.0007074233
27935,10.1002/anie.201708134,25468,5(c),31723,GeAg x Sb x Se 1+2x_ x=0.15,GeAg0.15Sb0.15Se1.3,600,24003,0.95924,0.00020612,1.2012,0.54514,0.0000416615,0.0010197784,0.0008489663
27935,10.1002/anie.201708134,25468,5(c),31723,GeAg x Sb x Se 1+2x_ x=0.15,GeAg0.15Sb0.15Se1.3,650,24989,0.93,0.00021972,1.1964,0.6366,0.0000400176,0.0012063909,0.0010083508
27935,10.1002/anie.201708134,25468,5(c),31723,GeAg x Sb x Se 1+2x_ x=0.15,GeAg0.15Sb0.15Se1.3,700,25976,0.90077,0.00023331,1.1916,0.72807,0.0000384971,0.0014139661,0.0011866113
27935,10.1002/anie.201708134,25468,5(c),31724,GeAg x Sb x Se 1+2x_ x=0.2,GeAg0.2Sb0.2Se1.4,300,10062,0.91642,0.00015255,0.96287,-0.0041941,0.0000993838,0.0002341579,0.0002431874
27935,10.1002/anie.201708134,25468,5(c),31724,GeAg x Sb x Se 1+2x_ x=0.2,GeAg0.2Sb0.2Se1.4,350,11019,0.89804,0.00017099,0.96209,0.1007,0.0000907523,0.0003221689,0.0003348636
27935,10.1002/anie.201708134,25468,5(c),31724,GeAg x Sb x Se 1+2x_ x=0.2,GeAg0.2Sb0.2Se1.4,400,11976,0.87966,0.00018828,0.96131,0.20559,0.0000835003,0.0004245415,0.0004416281
27935,10.1002/anie.201708134,25468,5(c),31724,GeAg x Sb x Se 1+2x_ x=0.2,GeAg0.2Sb0.2Se1.4,450,12933,0.86128,0.00020442,0.96053,0.31048,0.0000773216,0.0005404382,0.0005626458
27935,10.1002/anie.201708134,25468,5(c),31724,GeAg x Sb x Se 1+2x_ x=0.2,GeAg0.2Sb0.2Se1.4,500,13890,0.8429,0.00021943,0.95974,0.41537,0.0000719942,0.0006687969,0.0006968522
27935,10.1002/anie.201708134,25468,5(c),31724,GeAg x Sb x Se 1+2x_ x=0.2,GeAg0.2Sb0.2Se1.4,550,14847,0.82452,0.00023329,0.95896,0.52027,0.0000673537,0.0008080365,0.0008426175
27935,10.1002/anie.201708134,25468,5(c),31724,GeAg x Sb x Se 1+2x_ x=0.2,GeAg0.2Sb0.2Se1.4,600,15804,0.80614,0.00024601,0.95818,0.62516,0.0000632751,0.0009564726,0.0009982181
27935,10.1002/anie.201708134,25468,5(c),31724,GeAg x Sb x Se 1+2x_ x=0.2,GeAg0.2Sb0.2Se1.4,650,16761,0.78776,0.00025758,0.9574,0.73005,0.0000596623,0.0011120497,0.0011615309
27935,10.1002/anie.201708134,25468,5(c),31724,GeAg x Sb x Se 1+2x_ x=0.2,GeAg0.2Sb0.2Se1.4,700,17718,0.76937,0.00026801,0.95661,0.83494,0.0000564398,0.0012726726,0.0013303986
27935,10.1002/anie.201708134,25468,5(c),31725,GeAg x Sb x Se 1+2x_ x=0.3,GeAg0.3Sb0.3Se1.6,350,899.64,0.86373,0.00023195,0.86626,0.010477,0.0011115557,0.0000484014,0.0000558739
27935,10.1002/anie.201708134,25468,5(c),31725,GeAg x Sb x Se 1+2x_ x=0.3,GeAg0.3Sb0.3Se1.6,400,2224.8,0.85774,0.00024378,0.8712,0.089966,0.0004494786,0.0001322169,0.0001517642
27935,10.1002/anie.201708134,25468,5(c),31725,GeAg x Sb x Se 1+2x_ x=0.3,GeAg0.3Sb0.3Se1.6,450,3550,0.85175,0.00025561,0.87613,0.16945,0.0002816901,0.0002319445,0.0002647375
27935,10.1002/anie.201708134,25468,5(c),31725,GeAg x Sb x Se 1+2x_ x=0.3,GeAg0.3Sb0.3Se1.6,500,4875.2,0.84576,0.00026743,0.88107,0.24894,0.0002051198,0.0003486685,0.000395733
27935,10.1002/anie.201708134,25468,5(c),31725,GeAg x Sb x Se 1+2x_ x=0.3,GeAg0.3Sb0.3Se1.6,550,6200.4,0.83977,0.00027926,0.886,0.32843,0.0001612799,0.0004835453,0.0005457622
27935,10.1002/anie.201708134,25468,5(c),31725,GeAg x Sb x Se 1+2x_ x=0.3,GeAg0.3Sb0.3Se1.6,600,7525.5,0.83378,0.00029108,0.89094,0.40792,0.0001328815,0.0006376173,0.0007156681
27935,10.1002/anie.201708134,25468,5(c),31725,GeAg x Sb x Se 1+2x_ x=0.3,GeAg0.3Sb0.3Se1.6,650,8850.7,0.82779,0.00030291,0.89587,0.48741,0.0001129854,0.0008120913,0.0009064834
27935,10.1002/anie.201708134,25475,5(e),31725,GeAg x Sb x Se 1+2x_ x=0.3,GeAg0.3Sb0.3Se1.6,700,,,,0.90081,,,,

File: csvfiles/HighThermoZTBa10.1039c2ee22622g.csv
sid,DOI,figureid,fignum,sampleid,samplename,composition,Temperature,Electrical conductivity,Seebeck coefficient,Power factor,Thermal conductivity,ZT,Lattice thermal conductivity,Electrical resistivity,Figure of merit Z
7964,10.1039/c2ee22622g,17501,3a,21015,1E18,BiCuSeO,350,204.37,0.00036436,-0.000020363,0.48744,0.21315,0.47553,0.0048930861,-0.0000417754
7964,10.1039/c2ee22622g,17501,3a,21015,1E18,BiCuSeO,400,321.27,0.00036998,-3.87e-8,0.47222,0.23749,0.46059,0.0031126467,-8.19e-8
7964,10.1039/c2ee22622g,17501,3a,21015,1E18,BiCuSeO,450,438.17,0.00037559,0.000020285,0.45701,0.26183,0.44565,0.0022822192,0.0000443863
7964,10.1039/c2ee22622g,17501,3a,21015,1E18,BiCuSeO,500,555.07,0.0003812,0.000040609,0.44179,0.28616,0.43072,0.0018015746,0.0000919192
7964,10.1039/c2ee22622g,17501,3a,21015,1E18,BiCuSeO,550,671.97,0.00038681,0.000060933,0.42657,0.3105,0.41578,0.0014881617,0.0001428441
7964,10.1039/c2ee22622g,17501,3a,21015,1E18,BiCuSeO,600,788.87,0.00039242,0.000081257,0.41135,0.33484,0.40085,0.001267636,0.0001975374
7964,10.1039/c2ee22622g,17501,3a,21015,1E18,BiCuSeO,650,905.77,0.00039803,0.00010158,0.39614,0.35918,0.38591,0.001104033,0.0002564245
7964,10.1039/c2ee22622g,17501,3a,21015,1E18,BiCuSeO,700,1022.7,0.00040364,0.00012191,0.38092,0.38351,0.37098,0.0009778039,0.000320041
7964,10.1039/c2ee22622g,17501,3a,21015,1E18,BiCuSeO,750,1139.6,0.00040926,0.00014223,0.3657,0.40785,0.35604,0.0008775009,0.0003889253
7964,10.1039/c2ee22622g,17501,3a,21015,1E18,BiCuSeO,800,1256.5,0.00041487,0.00016255,0.35048,0.43219,0.34111,0.0007958615,0.0004637925
7964,10.1039/c2ee22622g,17501,3a,21015,1E18,BiCuSeO,850,1373.4,0.00042048,0.00018288,0.33527,0.45653,0.32617,0.00072812,0.0005454708
7964,10.1039/c2ee22622g,17501,3a,21015,1E18,BiCuSeO,900,1490.3,0.00042609,0.0002032,0.32005,0.48086,0.31123,0.0006710058,0.0006349008
7964,10.1039/c2ee22622g,17501,3a,21016,4E19,Bi0.975Ba0.025CuSeO,350,9892.2,0.00023213,0.00053151,0.48536,0.25969,0.42757,0.0001010897,0.0010950841
7964,10.1039/c2ee22622g,17501,3a,21016,4E19,Bi0.975Ba0.025CuSeO,400,9399.5,0.00023383,0.00050925,0.47374,0.29397,0.41457,0.0001063886,0.0010749567
7964,10.1039/c2ee22622g,17501,3a,21016,4E19,Bi0.975Ba0.025CuSeO,450,8906.8,0.00023553,0.00048699,0.46213,0.32825,0.40156,0.0001122738,0.0010537944
7964,10.1039/c2ee22622g,17501,3a,21016,4E19,Bi0.975Ba0.025CuSeO,500,8414.1,0.00023722,0.00046473,0.45052,0.36253,0.38855,0.0001188481,0.0010315413
7964,10.1039/c2ee22622g,17501,3a,21016,4E19,Bi0.975Ba0.025CuSeO,550,7921.4,0.00023892,0.00044246,0.4389,0.39681,0.37555,0.0001262403,0.0010081112
7964,10.1039/c2ee22622g,17501,3a,21016,4E19,Bi0.975Ba0.025CuSeO,600,7428.7,0.00024062,0.0004202,0.42729,0.43109,0.36254,0.0001346131,0.0009834071
7964,10.1039/c2ee22622g,17501,3a,21016,4E19,Bi0.975Ba0.025CuSeO,650,6936,0.00024232,0.00039794,0.41568,0.46537,0.34953,0.0001441753,0.0009573229
7964,10.1039/c2ee22622g,17501,3a,21016,4E19,Bi0.975Ba0.025CuSeO,700,6443.3,0.00024401,0.00037568,0.40407,0.49964,0.33653,0.0001552,0.0009297399
7964,10.1039/c2ee22622g,17501,3a,21016,4E19,Bi0.975Ba0.025CuSeO,750,5950.6,0.00024571,0.00035341,0.39245,0.53392,0.32352,0.0001680503,0.0009005224
7964,10.1039/c2ee22622g,17501,3a,21016,4E19,Bi0.975Ba0.025CuSeO,800,5457.8,0.00024741,0.00033115,0.38084,0.5682,0.31052,0.000183224,0.0008695253
7964,10.1039/c2ee22622g,17501,3a,21016,4E19,Bi0.975Ba0.025CuSeO,850,4965.1,0.0002491,0.00030889,0.36923,0.60248,0.29751,0.0002014058,0.0008365788
7964,10.1039/c2ee22622g,17501,3a,21016,4E19,Bi0.975Ba0.025CuSeO,900,4472.4,0.0002508,0.00028663,0.35762,0.63676,0.2845,0.0002235936,0.0008014932
7964,10.1039/c2ee22622g,17501,3a,21017,1E20,Bi0.95Ba0.05CuSeO,350,19117,0.00016629,0.00055024,0.5294,0.23584,0.41092,0.0000523095,0.0010393653
7964,10.1039/c2ee22622g,17501,3a,21017,1E20,Bi0.95Ba0.05CuSeO,400,18066,0.00017176,0.00054048,0.51669,0.28248,0.39736,0.0000553526,0.0010460431
7964,10.1039/c2ee22622g,17501,3a,21017,1E20,Bi0.95Ba0.05CuSeO,450,17015,0.00017723,0.00053071,0.50399,0.32912,0.38381,0.0000587717,0.0010530169
7964,10.1039/c2ee22622g,17501,3a,21017,1E20,Bi0.95Ba0.05CuSeO,500,15964,0.0001827,0.00052095,0.49128,0.37576,0.37025,0.0000626409,0.0010603933
7964,10.1039/c2ee22622g,17501,3a,21017,1E20,Bi0.95Ba0.05CuSeO,550,14913,0.00018817,0.00051119,0.47858,0.4224,0.35669,0.0000670556,0.0010681391
7964,10.1039/c2ee22622g,17501,3a,21017,1E20,Bi0.95Ba0.05CuSeO,600,13861,0.00019364,0.00050143,0.46587,0.46904,0.34314,0.0000721449,0.0010763303
7964,10.1039/c2ee22622g,17501,3a,21017,1E20,Bi0.95Ba0.05CuSeO,650,12810,0.00019912,0.00049167,0.45317,0.51568,0.32958,0.000078064,0.0010849571
7964,10.1039/c2ee22622g,17501,3a,21017,1E20,Bi0.95Ba0.05CuSeO,700,11759,0.00020459,0.0004819,0.44046,0.56232,0.31602,0.0000850412,0.0010940835
7964,10.1039/c2ee22622g,17501,3a,21017,1E20,Bi0.95Ba0.05CuSeO,750,10708,0.00021006,0.00047214,0.42776,0.60896,0.30246,0.0000933881,0.0011037498
7964,10.1039/c2ee22622g,17501,3a,21017,1E20,Bi0.95Ba0.05CuSeO,800,9656.7,0.00021553,0.00046238,0.41505,0.6556,0.28891,0.000103555,0.0011140345
7964,10.1039/c2ee22622g,17501,3a,21017,1E20,Bi0.95Ba0.05CuSeO,850,8605.6,0.000221,0.00045262,0.40235,0.70224,0.27535,0.0001162034,0.001124941
7964,10.1039/c2ee22622g,17501,3a,21017,1E20,Bi0.95Ba0.05CuSeO,900,7554.4,0.00022647,0.00044286,0.38964,0.74888,0.26179,0.0001323732,0.0011365876
7964,10.1039/c2ee22622g,17501,3a,21018,5E20,Bi0.925Ba0.075CuSeO,350,31058,0.00014303,0.00064624,0.55711,0.25304,0.3751,0.0000321978,0.0011599864
7964,10.1039/c2ee22622g,17501,3a,21018,5E20,Bi0.925Ba0.075CuSeO,400,29373,0.00014809,0.00063572,0.544,0.30591,0.36362,0.0000340449,0.0011686029
7964,10.1039/c2ee22622g,17501,3a,21018,5E20,Bi0.925Ba0.075CuSeO,450,27688,0.00015315,0.00062521,0.53089,0.35879,0.35214,0.0000361167,0.0011776639
7964,10.1039/c2ee22622g,17501,3a,21018,5E20,Bi0.925Ba0.075CuSeO,500,26003,0.00015822,0.0006147,0.51778,0.41166,0.34066,0.0000384571,0.0011871837
7964,10.1039/c2ee22622g,17501,3a,21018,5E20,Bi0.925Ba0.075CuSeO,550,24318,0.00016328,0.00060419,0.50467,0.46454,0.32918,0.0000411218,0.0011971982
7964,10.1039/c2ee22622g,17501,3a,21018,5E20,Bi0.925Ba0.075CuSeO,600,22633,0.00016834,0.00059367,0.49156,0.51741,0.3177,0.0000441833,0.0012077264
7964,10.1039/c2ee22622g,17501,3a,21018,5E20,Bi0.925Ba0.075CuSeO,650,20948,0.00017341,0.00058316,0.47845,0.57028,0.30622,0.0000477373,0.0012188525
7964,10.1039/c2ee22622g,17501,3a,21018,5E20,Bi0.925Ba0.075CuSeO,700,19264,0.00017847,0.00057265,0.46534,0.62316,0.29474,0.0000519103,0.0012306056
7964,10.1039/c2ee22622g,17501,3a,21018,5E20,Bi0.925Ba0.075CuSeO,750,17579,0.00018353,0.00056214,0.45223,0.67603,0.28326,0.0000568861,0.00124304
7964,10.1039/c2ee22622g,17501,3a,21018,5E20,Bi0.925Ba0.075CuSeO,800,15894,0.0001886,0.00055162,0.43912,0.72891,0.27178,0.0000629168,0.0012561942
7964,10.1039/c2ee22622g,17501,3a,21018,5E20,Bi0.925Ba0.075CuSeO,850,14209,0.00019366,0.00054111,0.42601,0.78178,0.26031,0.0000703779,0.0012701815
7964,10.1039/c2ee22622g,17501,3a,21018,5E20,Bi0.925Ba0.075CuSeO,900,12524,0.00019872,0.0005306,0.4129,0.83466,0.24883,0.0000798467,0.0012850569
7964,10.1039/c2ee22622g,17501,3a,21019,8E20,Bi0.90Ba0.10CuSeO,350,36249,0.00011845,0.00058962,0.59072,0.2675,0.34786,0.000027587,0.0009981379
7964,10.1039/c2ee22622g,17501,3a,21019,8E20,Bi0.90Ba0.10CuSeO,400,34256,0.00012533,0.00058984,0.57594,0.32597,0.33763,0.000029192,0.0010241345
7964,10.1039/c2ee22622g,17501,3a,21019,8E20,Bi0.90Ba0.10CuSeO,450,32262,0.00013221,0.00059006,0.56116,0.38445,0.3274,0.0000309962,0.0010515005
7964,10.1039/c2ee22622g,17501,3a,21019,8E20,Bi0.90Ba0.10CuSeO,500,30268,0.00013909,0.00059028,0.54639,0.44293,0.31717,0.0000330382,0.0010803272
7964,10.1039/c2ee22622g,17501,3a,21019,8E20,Bi0.90Ba0.10CuSeO,550,28274,0.00014597,0.0005905,0.53161,0.5014,0.30694,0.0000353682,0.0011107767
7964,10.1039/c2ee22622g,17501,3a,21019,8E20,Bi0.90Ba0.10CuSeO,600,26280,0.00015286,0.00059072,0.51683,0.55988,0.29672,0.0000380518,0.0011429677
7964,10.1039/c2ee22622g,17501,3a,21019,8E20,Bi0.90Ba0.10CuSeO,650,24286,0.00015974,0.00059094,0.50206,0.61835,0.28649,0.000041176,0.0011770306
7964,10.1039/c2ee22622g,17501,3a,21019,8E20,Bi0.90Ba0.10CuSeO,700,22293,0.00016662,0.00059116,0.48728,0.67683,0.27626,0.0000448571,0.0012131834
7964,10.1039/c2ee22622g,17501,3a,21019,8E20,Bi0.90Ba0.10CuSeO,750,20299,0.0001735,0.00059138,0.4725,0.73531,0.26603,0.0000492635,0.0012515979
7964,10.1039/c2ee22622g,17501,3a,21019,8E20,Bi0.90Ba0.10CuSeO,800,18305,0.00018038,0.0005916,0.45773,0.79378,0.2558,0.0000546299,0.001292465
7964,10.1039/c2ee22622g,17501,3a,21019,8E20,Bi0.90Ba0.10CuSeO,850,16311,0.00018726,0.00059182,0.44295,0.85226,0.24557,0.0000613083,0.0013360876
7964,10.1039/c2ee22622g,17501,3a,21019,8E20,Bi0.90Ba0.10CuSeO,900,14317,0.00019414,0.00059204,0.42817,0.91073,0.23535,0.000069847,0.0013827218
7964,10.1039/c2ee22622g,17501,3a,21020,1E21,Bi0.875Ba0.125CuSeO,350,39743,0.000098088,0.00040009,0.63232,0.11032,0.32159,0.0000251617,0.0006327334
7964,10.1039/c2ee22622g,17501,3a,21020,1E21,Bi0.875Ba0.125CuSeO,400,37581,0.00010617,0.00042311,0.61573,0.18794,0.31261,0.0000266092,0.0006871681
7964,10.1039/c2ee22622g,17501,3a,21020,1E21,Bi0.875Ba0.125CuSeO,450,35418,0.00011425,0.00044613,0.59915,0.26555,0.30362,0.0000282342,0.0007446049
7964,10.1039/c2ee22622g,17501,3a,21020,1E21,Bi0.875Ba0.125CuSeO,500,33256,0.00012232,0.00046916,0.58257,0.34317,0.29464,0.0000300698,0.0008053281
7964,10.1039/c2ee22622g,17501,3a,21020,1E21,Bi0.875Ba0.125CuSeO,550,31093,0.0001304,0.00049218,0.56598,0.42078,0.28566,0.0000321616,0.0008696067
7964,10.1039/c2ee22622g,17501,3a,21020,1E21,Bi0.875Ba0.125CuSeO,600,28931,0.00013848,0.00051521,0.5494,0.4984,0.27668,0.000034565,0.0009377685
7964,10.1039/c2ee22622g,17501,3a,21020,1E21,Bi0.875Ba0.125CuSeO,650,26769,0.00014656,0.00053823,0.53282,0.57601,0.2677,0.0000373566,0.0010101535
7964,10.1039/c2ee22622g,17501,3a,21020,1E21,Bi0.875Ba0.125CuSeO,700,24606,0.00015464,0.00056125,0.51623,0.65363,0.25872,0.0000406405,0.0010872092
7964,10.1039/c2ee22622g,17501,3a,21020,1E21,Bi0.875Ba0.125CuSeO,750,22444,0.00016272,0.00058428,0.49965,0.73124,0.24974,0.0000445553,0.0011693786
7964,10.1039/c2ee22622g,17501,3a,21020,1E21,Bi0.875Ba0.125CuSeO,800,20282,0.00017079,0.0006073,0.48306,0.80885,0.24076,0.0000493048,0.0012571937
7964,10.1039/c2ee22622g,17501,3a,21020,1E21,Bi0.875Ba0.125CuSeO,850,18119,0.00017887,0.00063032,0.46648,0.88647,0.23178,0.0000551907,0.0013512262
7964,10.1039/c2ee22622g,17501,3a,21020,1E21,Bi0.875Ba0.125CuSeO,900,15957,0.00018695,0.00065335,0.4499,0.96408,0.2228,0.0000626684,0.0014522116
7964,10.1039/c2ee22622g,17501,3a,21021,2E21,Bi0.85Ba0.15CuSeO,350,45845,0.000076821,0.0003107,0.68447,0.089134,0.29512,0.0000218126,0.0004539279
7964,10.1039/c2ee22622g,17501,3a,21021,2E21,Bi0.85Ba0.15CuSeO,400,43152,0.000087811,0.00033459,0.66629,0.15967,0.28655,0.0000231739,0.0005021687
7964,10.1039/c2ee22622g,17501,3a,21021,2E21,Bi0.85Ba0.15CuSeO,450,40458,0.000098206,0.00035847,0.64812,0.2302,0.27799,0.000024717,0.000553092
7964,10.1039/c2ee22622g,17501,3a,21021,2E21,Bi0.85Ba0.15CuSeO,500,37765,0.00010801,0.00038235,0.62995,0.30073,0.26942,0.0000264795,0.0006069529
7964,10.1039/c2ee22622g,17501,3a,21021,2E21,Bi0.85Ba0.15CuSeO,550,35072,0.00011721,0.00040624,0.61178,0.37126,0.26086,0.0000285128,0.0006640296
7964,10.1039/c2ee22622g,17501,3a,21021,2E21,Bi0.85Ba0.15CuSeO,600,32379,0.00012582,0.00043012,0.59361,0.44179,0.25229,0.0000308842,0.0007245835
7964,10.1039/c2ee22622g,17501,3a,21021,2E21,Bi0.85Ba0.15CuSeO,650,29685,0.00013383,0.000454,0.57543,0.51232,0.24372,0.000033687,0.0007889752
7964,10.1039/c2ee22622g,17501,3a,21021,2E21,Bi0.85Ba0.15CuSeO,700,26992,0.00014125,0.00047789,0.55726,0.58286,0.23516,0.000037048,0.000857571
7964,10.1039/c2ee22622g,17501,3a,21021,2E21,Bi0.85Ba0.15CuSeO,750,24299,0.00014808,0.00050177,0.53909,0.65339,0.22659,0.000041154,0.0009307722
7964,10.1039/c2ee22622g,17501,3a,21021,2E21,Bi0.85Ba0.15CuSeO,800,21605,0.0001543,0.00052565,0.52092,0.72392,0.21802,0.0000462856,0.0010090801
7964,10.1039/c2ee22622g,17501,3a,21021,2E21,Bi0.85Ba0.15CuSeO,850,18912,0.00015994,0.00054954,0.50274,0.79445,0.20946,0.0000528765,0.0010930899
7964,10.1039/c2ee22622g,17501,3a,21021,2E21,Bi0.85Ba0.15CuSeO,900,16219,0.00016497,0.00057342,0.48457,0.86498,0.20089,0.0000616561,0.0011833584
