Repository: RamyaGuru/STD2_EffMass

# STD2_EffMass
Effective mass modeling of StarryData2 data

File: csvfiles/HighZTEu10.10631.1433911.csv
sid,DOI,figureid,fignum,sampleid,samplename,composition,Temperature,Electrical resistivity,Seebeck coefficient,Thermal conductivity,ZT,Electrical conductivity,Power factor,Figure of merit Z
6657,10.1063/1.1433911,3710,1(a),4940,Eu0.2Co4Sb12,Eu0.2Co4Sb12,50,0.0000041673,-0.000048902,3.9494,0.007265,239963.5255441173,0.0005738501,0.0001453006
6657,10.1063/1.1433911,3710,1(a),4940,Eu0.2Co4Sb12,Eu0.2Co4Sb12,100,0.0000053086,-0.00007552,4.3829,0.024512,188373.5824887918,0.0010743455,0.0002451221
6657,10.1063/1.1433911,3710,1(a),4940,Eu0.2Co4Sb12,Eu0.2Co4Sb12,150,0.0000066296,-0.00010214,4.8165,0.049008,150838.6629660915,0.0015736364,0.0003267178
6657,10.1063/1.1433911,3710,1(a),4940,Eu0.2Co4Sb12,Eu0.2Co4Sb12,200,0.0000080046,-0.00012876,5.25,0.078903,124928.166304375,0.0020712013,0.0003945145
6657,10.1063/1.1433911,3710,1(a),4940,Eu0.2Co4Sb12,Eu0.2Co4Sb12,250,0.0000093081,-0.00015537,5.6836,0.11407,107433.3107723381,0.0025934226,0.0004562993
6657,10.1063/1.1433911,3710,1(a),4940,Eu0.2Co4Sb12,Eu0.2Co4Sb12,300,0.000010414,-0.00018199,6.1172,0.15597,96024.582293067,0.0031803687,0.000519906
6657,10.1063/1.1433911,3710,1(a),4941,Eu0.43Co4Sb11.59Ge0.31,Eu0.43Co4Sb11.59Ge0.31,50,0.0000014774,-0.000027106,4.8301,0.0051481,676864.7624204684,0.0004973164,0.0001029619
6657,10.1063/1.1433911,3710,1(a),4941,Eu0.43Co4Sb11.59Ge0.31,Eu0.43Co4Sb11.59Ge0.31,100,0.0000019016,-0.000038606,4.798,0.016335,525872.9490954985,0.0007837733,0.0001633542
6657,10.1063/1.1433911,3710,1(a),4941,Eu0.43Co4Sb11.59Ge0.31,Eu0.43Co4Sb11.59Ge0.31,150,0.000002308,-0.000050105,4.7659,0.034235,433275.5632582322,0.0010877431,0.0002282346
6657,10.1063/1.1433911,3710,1(a),4941,Eu0.43Co4Sb11.59Ge0.31,Eu0.43Co4Sb11.59Ge0.31,200,0.0000026967,-0.000061605,4.7339,0.059458,370823.599213854,0.0014073408,0.0002972899
6657,10.1063/1.1433911,3710,1(a),4941,Eu0.43Co4Sb11.59Ge0.31,Eu0.43Co4Sb11.59Ge0.31,250,0.0000030676,-0.000073104,4.7018,0.092632,325987.7428608684,0.001742142,0.0003705266
6657,10.1063/1.1433911,3710,1(a),4941,Eu0.43Co4Sb11.59Ge0.31,Eu0.43Co4Sb11.59Ge0.31,300,0.0000034207,-0.000084604,4.6697,0.13443,292337.8255912532,0.0020925065,0.000448103
6657,10.1063/1.1433911,3710,1(a),4941,Eu0.43Co4Sb11.59Ge0.31,Eu0.43Co4Sb11.59Ge0.31,350,0.0000037561,-0.000096103,,,266233.5933548095,0.0024588767,
6657,10.1063/1.1433911,3710,1(a),4941,Eu0.43Co4Sb11.59Ge0.31,Eu0.43Co4Sb11.59Ge0.31,400,0.0000040737,-0.0001076,,,245477.084714142,0.0028420748,
6657,10.1063/1.1433911,3710,1(a),4941,Eu0.43Co4Sb11.59Ge0.31,Eu0.43Co4Sb11.59Ge0.31,450,0.0000043735,-0.0001191,,,228649.8227963873,0.0032433543,
6657,10.1063/1.1433911,3710,1(a),4941,Eu0.43Co4Sb11.59Ge0.31,Eu0.43Co4Sb11.59Ge0.31,500,0.0000046556,-0.0001306,,,214795.085488444,0.0036636223,
6657,10.1063/1.1433911,3710,1(a),4941,Eu0.43Co4Sb11.59Ge0.31,Eu0.43Co4Sb11.59Ge0.31,550,0.0000049199,-0.0001421,,,203256.1637431655,0.0041042318,
6657,10.1063/1.1433911,3710,1(a),4941,Eu0.43Co4Sb11.59Ge0.31,Eu0.43Co4Sb11.59Ge0.31,600,0.0000051665,-0.0001536,,,193554.6307945418,0.0045665267,
6657,10.1063/1.1433911,3710,1(a),4941,Eu0.43Co4Sb11.59Ge0.31,Eu0.43Co4Sb11.59Ge0.31,650,0.0000053953,-0.0001651,,,185346.5052916427,0.0050521769,
6657,10.1063/1.1433911,3710,1(a),4941,Eu0.43Co4Sb11.59Ge0.31,Eu0.43Co4Sb11.59Ge0.31,700,0.0000056063,-0.0001766,,,178370.7614647807,0.0055629488,
6657,10.1063/1.1433911,3710,1(a),4942,Eu0.42Co4Sb11.37Ge0.5,Eu0.42Co4Sb11.37Ge0.5,50,0.0000027761,-0.000039956,3.9799,-0.071167,360217.5714131335,0.0005750808,0.0001444963
6657,10.1063/1.1433911,3710,1(a),4942,Eu0.42Co4Sb11.37Ge0.5,Eu0.42Co4Sb11.37Ge0.5,100,0.0000031733,-0.000053542,3.8899,0.0094277,315129.3606025273,0.0009033958,0.0002322414
6657,10.1063/1.1433911,3710,1(a),4942,Eu0.42Co4Sb11.37Ge0.5,Eu0.42Co4Sb11.37Ge0.5,150,0.0000035705,-0.000067128,3.7998,0.090022,280072.8189329226,0.0012620553,0.0003321373
6657,10.1063/1.1433911,3710,1(a),4942,Eu0.42Co4Sb11.37Ge0.5,Eu0.42Co4Sb11.37Ge0.5,200,0.0000039678,-0.000080715,3.7098,0.17062,252028.832098392,0.0016419455,0.0004425968
6657,10.1063/1.1433911,3710,1(a),4942,Eu0.42Co4Sb11.37Ge0.5,Eu0.42Co4Sb11.37Ge0.5,250,0.000004365,-0.000094301,3.6198,0.25121,229095.0744558992,0.0020372689,0.0005628125
6657,10.1063/1.1433911,3710,1(a),4942,Eu0.42Co4Sb11.37Ge0.5,Eu0.42Co4Sb11.37Ge0.5,300,0.0000047622,-0.00010789,3.5297,0.33181,209986.9808071899,0.0024443014,0.0006924955
6657,10.1063/1.1433911,3710,1(a),4942,Eu0.42Co4Sb11.37Ge0.5,Eu0.42Co4Sb11.37Ge0.5,350,0.0000051594,-0.00012147,,0.4124,193820.9869364655,0.0028598211,
6657,10.1063/1.1433911,3710,1(a),4942,Eu0.42Co4Sb11.37Ge0.5,Eu0.42Co4Sb11.37Ge0.5,400,0.0000055566,-0.00013506,,0.49299,179966.1663607242,0.0032827995,
6657,10.1063/1.1433911,3710,1(a),4942,Eu0.42Co4Sb11.37Ge0.5,Eu0.42Co4Sb11.37Ge0.5,450,0.0000059538,-0.00014865,,0.57359,167959.9583459304,0.0037113814,
6657,10.1063/1.1433911,3710,1(a),4942,Eu0.42Co4Sb11.37Ge0.5,Eu0.42Co4Sb11.37Ge0.5,500,0.000006351,-0.00016223,,0.65418,157455.5188159345,0.0041440046,
6657,10.1063/1.1433911,3710,1(a),4942,Eu0.42Co4Sb11.37Ge0.5,Eu0.42Co4Sb11.37Ge0.5,550,0.0000067482,-0.00017582,,0.73478,148187.6648587772,0.0045808767,
6657,10.1063/1.1433911,3710,1(a),4942,Eu0.42Co4Sb11.37Ge0.5,Eu0.42Co4Sb11.37Ge0.5,600,0.0000071454,-0.00018941,,0.81537,139950.1777367257,0.0050208733,
6657,10.1063/1.1433911,3710,1(a),4942,Eu0.42Co4Sb11.37Ge0.5,Eu0.42Co4Sb11.37Ge0.5,650,0.0000075427,-0.00020299,,0.89597,132578.5196282498,0.00546289,
6657,10.1063/1.1433911,3710,1(a),4942,Eu0.42Co4Sb11.37Ge0.5,Eu0.42Co4Sb11.37Ge0.5,700,0.0000079399,-0.00021658,,0.97656,125946.1706066827,0.005907744,
6657,10.1063/1.1433911,3714,3_inset,4943,Ktotal,Eu0.42Co4Sb11.37Ge0.5,50,,,4.041,,,,
6657,10.1063/1.1433911,3714,3_inset,4943,Ktotal,Eu0.42Co4Sb11.37Ge0.5,100,,,3.9724,,,,
6657,10.1063/1.1433911,3714,3_inset,4943,Ktotal,Eu0.42Co4Sb11.37Ge0.5,150,,,3.9039,,,,
6657,10.1063/1.1433911,3714,3_inset,4943,Ktotal,Eu0.42Co4Sb11.37Ge0.5,200,,,3.8353,,,,
6657,10.1063/1.1433911,3714,3_inset,4943,Ktotal,Eu0.42Co4Sb11.37Ge0.5,250,,,3.7668,,,,
6657,10.1063/1.1433911,3714,3_inset,4943,Ktotal,Eu0.42Co4Sb11.37Ge0.5,300,,,3.6982,,,,
6657,10.1063/1.1433911,3714,3_inset,4943,Ktotal,Eu0.42Co4Sb11.37Ge0.5,350,,,3.6296,,,,
6657,10.1063/1.1433911,3714,3_inset,4943,Ktotal,Eu0.42Co4Sb11.37Ge0.5,400,,,3.5611,,,,
6657,10.1063/1.1433911,3714,3_inset,4943,Ktotal,Eu0.42Co4Sb11.37Ge0.5,450,,,3.4925,,,,
6657,10.1063/1.1433911,3714,3_inset,4943,Ktotal,Eu0.42Co4Sb11.37Ge0.5,500,,,3.424,,,,
6657,10.1063/1.1433911,3714,3_inset,4943,Ktotal,Eu0.42Co4Sb11.37Ge0.5,550,,,3.3554,,,,
6657,10.1063/1.1433911,3714,3_inset,4943,Ktotal,Eu0.42Co4Sb11.37Ge0.5,600,,,3.2868,,,,
6657,10.1063/1.1433911,3714,3_inset,4943,Ktotal,Eu0.42Co4Sb11.37Ge0.5,650,,,3.2183,,,,
6657,10.1063/1.1433911,3714,3_inset,4944,Ke,Eu0.42Co4Sb11.37Ge0.5,50,,,0.60203,,,,
6657,10.1063/1.1433911,3714,3_inset,4944,Ke,Eu0.42Co4Sb11.37Ge0.5,100,,,0.74714,,,,
6657,10.1063/1.1433911,3714,3_inset,4944,Ke,Eu0.42Co4Sb11.37Ge0.5,150,,,0.89224,,,,
6657,10.1063/1.1433911,3714,3_inset,4944,Ke,Eu0.42Co4Sb11.37Ge0.5,200,,,1.0373,,,,
6657,10.1063/1.1433911,3714,3_inset,4944,Ke,Eu0.42Co4Sb11.37Ge0.5,250,,,1.1824,,,,
6657,10.1063/1.1433911,3714,3_inset,4944,Ke,Eu0.42Co4Sb11.37Ge0.5,300,,,1.3275,,,,
6657,10.1063/1.1433911,3714,3_inset,4944,Ke,Eu0.42Co4Sb11.37Ge0.5,350,,,1.4726,,,,
6657,10.1063/1.1433911,3714,3_inset,4944,Ke,Eu0.42Co4Sb11.37Ge0.5,400,,,1.6177,,,,
6657,10.1063/1.1433911,3714,3_inset,4944,Ke,Eu0.42Co4Sb11.37Ge0.5,450,,,1.7628,,,,
6657,10.1063/1.1433911,3714,3_inset,4944,Ke,Eu0.42Co4Sb11.37Ge0.5,500,,,1.9079,,,,
6657,10.1063/1.1433911,3714,3_inset,4944,Ke,Eu0.42Co4Sb11.37Ge0.5,550,,,2.053,,,,
6657,10.1063/1.1433911,3714,3_inset,4944,Ke,Eu0.42Co4Sb11.37Ge0.5,600,,,2.1981,,,,
6657,10.1063/1.1433911,3714,3_inset,4944,Ke,Eu0.42Co4Sb11.37Ge0.5,650,,,2.3432,,,,
6657,10.1063/1.1433911,3714,3_inset,4945,KL,Eu0.42Co4Sb11.37Ge0.5,50,,,3.3947,,,,
6657,10.1063/1.1433911,3714,3_inset,4945,KL,Eu0.42Co4Sb11.37Ge0.5,100,,,3.1801,,,,
6657,10.1063/1.1433911,3714,3_inset,4945,KL,Eu0.42Co4Sb11.37Ge0.5,150,,,2.9655,,,,
6657,10.1063/1.1433911,3714,3_inset,4945,KL,Eu0.42Co4Sb11.37Ge0.5,200,,,2.7509,,,,
6657,10.1063/1.1433911,3714,3_inset,4945,KL,Eu0.42Co4Sb11.37Ge0.5,250,,,2.5363,,,,
6657,10.1063/1.1433911,3714,3_inset,4945,KL,Eu0.42Co4Sb11.37Ge0.5,300,,,2.3216,,,,
6657,10.1063/1.1433911,3714,3_inset,4945,KL,Eu0.42Co4Sb11.37Ge0.5,350,,,2.107,,,,
6657,10.1063/1.1433911,3714,3_inset,4945,KL,Eu0.42Co4Sb11.37Ge0.5,400,,,1.8924,,,,
6657,10.1063/1.1433911,3714,3_inset,4945,KL,Eu0.42Co4Sb11.37Ge0.5,450,,,1.6778,,,,
6657,10.1063/1.1433911,3714,3_inset,4945,KL,Eu0.42Co4Sb11.37Ge0.5,500,,,1.4632,,,,
6657,10.1063/1.1433911,3714,3_inset,4945,KL,Eu0.42Co4Sb11.37Ge0.5,550,,,1.2486,,,,
6657,10.1063/1.1433911,3714,3_inset,4945,KL,Eu0.42Co4Sb11.37Ge0.5,600,,,1.0339,,,,
6657,10.1063/1.1433911,3714,3_inset,4945,KL,Eu0.42Co4Sb11.37Ge0.5,650,,,0.81933,,,,

File: csvfiles/HighlyEfficientThermo10.1039c4cp01294a.csv
sid,DOI,figureid,fignum,sampleid,samplename,composition,Temperature,Electrical resistivity,Hall movility,Lattice thermal conductivity,Power factor,Seebeck coefficient,Thermal conductivity,ZT,Electrical conductivity,Figure of merit Z
4605,10.1039/c4cp01294a,25686,2(a),32003,(In2Te3)x(GeTe)3-3x_ x=0.00,(GeTe)3,50,-7.56e-8,0.018001,,-0.00025637,-0.000012675,,,-13225064.141561085,
4605,10.1039/c4cp01294a,25686,2(a),32003,(In2Te3)x(GeTe)3-3x_ x=0.00,(GeTe)3,100,2.965e-7,0.015521,,0.000039305,-0.0000012425,,,3372908.796546141,
4605,10.1039/c4cp01294a,25686,2(a),32003,(In2Te3)x(GeTe)3-3x_ x=0.00,(GeTe)3,150,6.686e-7,0.013042,,0.00033498,0.00001019,,,1495707.319991624,
4605,10.1039/c4cp01294a,25686,2(a),32003,(In2Te3)x(GeTe)3-3x_ x=0.00,(GeTe)3,200,0.0000010407,0.010563,,0.00063066,0.000021622,,,960891.7075045642,
4605,10.1039/c4cp01294a,25686,2(a),32003,(In2Te3)x(GeTe)3-3x_ x=0.00,(GeTe)3,250,0.0000014128,0.0080834,,0.00092634,0.000033054,,,707814.2695356738,
4605,10.1039/c4cp01294a,25686,2(a),32003,(In2Te3)x(GeTe)3-3x_ x=0.00,(GeTe)3,300,0.0000017849,,,0.001222,0.000044486,,,560255.4764972827,
4605,10.1039/c4cp01294a,25686,2(a),32003,(In2Te3)x(GeTe)3-3x_ x=0.00,(GeTe)3,350,0.000002157,,1.5854,0.0015177,0.000055918,6.6543,-0.037242,463606.8613815485,0.0002280781
4605,10.1039/c4cp01294a,25686,2(a),32003,(In2Te3)x(GeTe)3-3x_ x=0.00,(GeTe)3,400,0.0000025291,,1.5205,0.0018134,0.000067351,6.2254,0.080287,395397.5722589063,0.0002912905
4605,10.1039/c4cp01294a,25686,2(a),32003,(In2Te3)x(GeTe)3-3x_ x=0.00,(GeTe)3,450,0.0000029012,,1.4556,0.0021091,0.000078783,5.7965,0.19782,344684.9579484352,0.0003638575
4605,10.1039/c4cp01294a,25686,2(a),32003,(In2Te3)x(GeTe)3-3x_ x=0.00,(GeTe)3,500,0.0000032733,,1.3908,0.0024047,0.000090215,5.3676,0.31534,305502.0926893349,0.0004480028
4605,10.1039/c4cp01294a,25686,2(a),32003,(In2Te3)x(GeTe)3-3x_ x=0.00,(GeTe)3,550,0.0000036454,,1.3259,0.0027004,0.00010165,4.9387,0.43287,274318.3189773413,0.0005467836
4605,10.1039/c4cp01294a,25686,2(a),32003,(In2Te3)x(GeTe)3-3x_ x=0.00,(GeTe)3,600,0.0000040175,,1.261,0.0029961,0.00011308,4.5098,0.5504,248911.0143123833,0.0006643532
4605,10.1039/c4cp01294a,25686,2(a),32003,(In2Te3)x(GeTe)3-3x_ x=0.00,(GeTe)3,650,0.0000043896,,1.1961,0.0032918,0.00012451,4.081,0.66793,227811.190085657,0.000806616
4605,10.1039/c4cp01294a,25686,2(a),32003,(In2Te3)x(GeTe)3-3x_ x=0.00,(GeTe)3,700,0.0000047617,,1.1312,0.0035874,0.00013594,3.6521,0.78546,210009.0303883067,0.0009822842
4605,10.1039/c4cp01294a,25686,2(a),32003,(In2Te3)x(GeTe)3-3x_ x=0.00,(GeTe)3,750,0.0000051338,,1.0664,0.0038831,0.00014738,3.2232,0.90299,194787.4868518446,0.0012047344
4605,10.1039/c4cp01294a,25686,2(a),32003,(In2Te3)x(GeTe)3-3x_ x=0.00,(GeTe)3,800,0.0000055059,,1.0015,0.0041788,0.00015881,2.7943,1.0205,181623.3494978114,0.0014954729
4605,10.1039/c4cp01294a,25686,2(a),32004,(In2Te3)x(GeTe)3-3x_ x=0.05,(In2Te3)0.05(GeTe)2.85,50,0.0000021139,0.0037083,,0.000022532,0.000013084,,,473059.2743270731,
4605,10.1039/c4cp01294a,25686,2(a),32004,(In2Te3)x(GeTe)3-3x_ x=0.05,(In2Te3)0.05(GeTe)2.85,100,0.000002477,0.0034798,,0.00030913,0.000024593,,,403714.1703673798,
4605,10.1039/c4cp01294a,25686,2(a),32004,(In2Te3)x(GeTe)3-3x_ x=0.05,(In2Te3)0.05(GeTe)2.85,150,0.0000028401,0.0032513,,0.00059574,0.000036102,,,352100.2781592197,
4605,10.1039/c4cp01294a,25686,2(a),32004,(In2Te3)x(GeTe)3-3x_ x=0.05,(In2Te3)0.05(GeTe)2.85,200,0.0000032032,0.0030228,,0.00088234,0.000047611,,,312187.8121878122,
4605,10.1039/c4cp01294a,25686,2(a),32004,(In2Te3)x(GeTe)3-3x_ x=0.05,(In2Te3)0.05(GeTe)2.85,250,0.0000035663,0.0027943,,0.0011689,0.00005912,,,280402.6582171999,
4605,10.1039/c4cp01294a,25686,2(a),32004,(In2Te3)x(GeTe)3-3x_ x=0.05,(In2Te3)0.05(GeTe)2.85,300,0.0000039294,,,0.0014555,0.000070629,,,254491.7799155087,
4605,10.1039/c4cp01294a,25686,2(a),32004,(In2Te3)x(GeTe)3-3x_ x=0.05,(In2Te3)0.05(GeTe)2.85,350,0.0000042925,,0.82511,0.0017421,0.000082138,2.7146,0.22784,232964.47291788,0.000641752
4605,10.1039/c4cp01294a,25686,2(a),32004,(In2Te3)x(GeTe)3-3x_ x=0.05,(In2Te3)0.05(GeTe)2.85,400,0.0000046556,,0.79691,0.0020288,0.000093647,2.655,0.35886,214795.085488444,0.0007641431
4605,10.1039/c4cp01294a,25686,2(a),32004,(In2Te3)x(GeTe)3-3x_ x=0.05,(In2Te3)0.05(GeTe)2.85,450,0.0000050186,,0.7687,0.0023154,0.00010516,2.5953,0.48987,199258.7574223887,0.0008921512
4605,10.1039/c4cp01294a,25686,2(a),32004,(In2Te3)x(GeTe)3-3x_ x=0.05,(In2Te3)0.05(GeTe)2.85,500,0.0000053817,,0.74049,0.002602,0.00011666,2.5357,0.62089,185814.8912053812,0.0010261466
4605,10.1039/c4cp01294a,25686,2(a),32004,(In2Te3)x(GeTe)3-3x_ x=0.05,(In2Te3)0.05(GeTe)2.85,550,0.0000057448,,0.71228,0.0028886,0.00012817,2.476,0.75191,174070.4637237154,0.0011666397
4605,10.1039/c4cp01294a,25686,2(a),32004,(In2Te3)x(GeTe)3-3x_ x=0.05,(In2Te3)0.05(GeTe)2.85,600,0.0000061079,,0.68407,0.0031752,0.00013968,2.4163,0.88292,163722.3923115965,0.0013140752
4605,10.1039/c4cp01294a,25686,2(a),32004,(In2Te3)x(GeTe)3-3x_ x=0.05,(In2Te3)0.05(GeTe)2.85,650,0.000006471,,0.65586,0.0034618,0.00015119,2.3567,1.0139,154535.6204605161,0.0014689184
4605,10.1039/c4cp01294a,25686,2(a),32004,(In2Te3)x(GeTe)3-3x_ x=0.05,(In2Te3)0.05(GeTe)2.85,700,0.0000068341,,0.62765,0.0037484,0.0001627,2.297,1.145,146325.0464582022,0.0016318677
4605,10.1039/c4cp01294a,25686,2(a),32004,(In2Te3)x(GeTe)3-3x_ x=0.05,(In2Te3)0.05(GeTe)2.85,750,0.0000071972,,0.59945,0.004035,0.00017421,2.2374,1.276,138942.9222475407,0.0018034326
4605,10.1039/c4cp01294a,25686,2(a),32004,(In2Te3)x(GeTe)3-3x_ x=0.05,(In2Te3)0.05(GeTe)2.85,800,0.0000075603,,0.57124,0.0043216,0.00018572,2.1777,1.407,132269.8834702327,0.001984479
4605,10.1039/c4cp01294a,25686,2(a),32005,(In2Te3)x(GeTe)3-3x_ x=0.10,(In2Te3)0.1(GeTe)2.7,50,0.0000068439,0.0012959,,0.00011213,0.000032243,,,146115.5189292655,
4605,10.1039/c4cp01294a,25686,2(a),32005,(In2Te3)x(GeTe)3-3x_ x=0.10,(In2Te3)0.1(GeTe)2.7,100,0.0000071489,0.0013284,,0.00032621,0.000042888,,,139881.6601155422,
4605,10.1039/c4cp01294a,25686,2(a),32005,(In2Te3)x(GeTe)3-3x_ x=0.10,(In2Te3)0.1(GeTe)2.7,150,0.0000074342,0.001361,,0.00054029,0.000053534,,,134513.4647978263,
4605,10.1039/c4cp01294a,25686,2(a),32005,(In2Te3)x(GeTe)3-3x_ x=0.10,(In2Te3)0.1(GeTe)2.7,200,0.0000076999,0.0013936,,0.00075438,0.000064179,,,129871.8165170976,
4605,10.1039/c4cp01294a,25686,2(a),32005,(In2Te3)x(GeTe)3-3x_ x=0.10,(In2Te3)0.1(GeTe)2.7,250,0.0000079459,0.0014261,,0.00096846,0.000074825,,,125851.0678463107,
4605,10.1039/c4cp01294a,25686,2(a),32005,(In2Te3)x(GeTe)3-3x_ x=0.10,(In2Te3)0.1(GeTe)2.7,300,0.0000081724,,,0.0011825,0.00008547,,,122363.0757182713,
4605,10.1039/c4cp01294a,25686,2(a),32005,(In2Te3)x(GeTe)3-3x_ x=0.10,(In2Te3)0.1(GeTe)2.7,350,0.0000083791,,0.77285,0.0013966,0.000096116,1.5036,0.42513,119344.5596782471,0.0009288375
4605,10.1039/c4cp01294a,25686,2(a),32005,(In2Te3)x(GeTe)3-3x_ x=0.10,(In2Te3)0.1(GeTe)2.7,400,0.0000085663,,0.76234,0.0016107,0.00010676,1.5731,0.50634,116736.5140142185,0.0010239018
4605,10.1039/c4cp01294a,25686,2(a),32005,(In2Te3)x(GeTe)3-3x_ x=0.10,(In2Te3)0.1(GeTe)2.7,450,0.0000087338,,0.75183,0.0018248,0.00011741,1.6426,0.58755,114497.6985962582,0.0011109217
4605,10.1039/c4cp01294a,25686,2(a),32005,(In2Te3)x(GeTe)3-3x_ x=0.10,(In2Te3)0.1(GeTe)2.7,500,0.0000088817,,0.74132,0.0020389,0.00012805,1.7121,0.66876,112591.0580181722,0.0011908767
4605,10.1039/c4cp01294a,25686,2(a),32005,(In2Te3)x(GeTe)3-3x_ x=0.10,(In2Te3)0.1(GeTe)2.7,550,0.00000901,,0.73081,0.002253,0.0001387,1.7816,0.74997,110987.7913429523,0.0012645936
4605,10.1039/c4cp01294a,25686,2(a),32005,(In2Te3)x(GeTe)3-3x_ x=0.10,(In2Te3)0.1(GeTe)2.7,600,0.0000091186,,0.7203,0.002467,0.00014934,1.8511,0.83118,109665.9574934749,0.0013327211
4605,10.1039/c4cp01294a,25686,2(a),32005,(In2Te3)x(GeTe)3-3x_ x=0.10,(In2Te3)0.1(GeTe)2.7,650,0.0000092076,,0.70979,0.0026811,0.00015999,1.9206,0.91239,108605.9342282462,0.00139597
4605,10.1039/c4cp01294a,25686,2(a),32005,(In2Te3)x(GeTe)3-3x_ x=0.10,(In2Te3)0.1(GeTe)2.7,700,0.0000092769,,0.69928,0.0028952,0.00017063,1.9902,0.9936,107794.6296715498,0.0014547282
4605,10.1039/c4cp01294a,25686,2(a),32005,(In2Te3)x(GeTe)3-3x_ x=0.10,(In2Te3)0.1(GeTe)2.7,750,0.0000093266,,0.68877,0.0031093,0.00018128,2.0597,1.0748,107220.2088649669,0.0015095888
4605,10.1039/c4cp01294a,25686,2(a),32005,(In2Te3)x(GeTe)3-3x_ x=0.10,(In2Te3)0.1(GeTe)2.7,800,0.0000093567,,0.67826,0.0033234,0.00019193,2.1292,1.156,106875.2872273344,0.0015608679
4605,10.1039/c4cp01294a,25686,2(a),32006,(In2Te3)x(GeTe)3-3x_ x=0.15,(In2Te3)0.15(GeTe)2.55,50,0.000018585,0.0004619,,0.00038621,0.000064706,,,53806.8334678504,
4605,10.1039/c4cp01294a,25686,2(a),32006,(In2Te3)x(GeTe)3-3x_ x=0.15,(In2Te3)0.15(GeTe)2.55,100,0.000018074,0.00044569,,0.00054279,0.000073783,,,55328.0956069492,
4605,10.1039/c4cp01294a,25686,2(a),32006,(In2Te3)x(GeTe)3-3x_ x=0.15,(In2Te3)0.15(GeTe)2.55,150,0.000017564,0.00042949,,0.00069938,0.00008286,,,56934.6390343885,
4605,10.1039/c4cp01294a,25686,2(a),32006,(In2Te3)x(GeTe)3-3x_ x=0.15,(In2Te3)0.15(GeTe)2.55,200,0.000017053,0.00041329,,0.00085596,0.000091938,,,58640.7083797572,
4605,10.1039/c4cp01294a,25686,2(a),32006,(In2Te3)x(GeTe)3-3x_ x=0.15,(In2Te3)0.15(GeTe)2.55,250,0.000016543,0.00039709,,0.0010125,0.00010102,,,60448.5280783413,
4605,10.1039/c4cp01294a,25686,2(a),32006,(In2Te3)x(GeTe)3-3x_ x=0.15,(In2Te3)0.15(GeTe)2.55,300,0.000016032,,,0.0011691,0.00011009,,,62375.249500998,
4605,10.1039/c4cp01294a,25686,2(a),32006,(In2Te3)x(GeTe)3-3x_ x=0.15,(In2Te3)0.15(GeTe)2.55,350,0.000015521,,0.7619,0.0013257,0.00011917,1.0868,0.60044,64428.8383480446,0.0012198197
4605,10.1039/c4cp01294a,25686,2(a),32006,(In2Te3)x(GeTe)3-3x_ x=0.15,(In2Te3)0.15(GeTe)2.55,400,0.000015011,,0.7983,0.0014823,0.00012825,1.2207,0.62607,66617.8136033575,0.0012143033
4605,10.1039/c4cp01294a,25686,2(a),32006,(In2Te3)x(GeTe)3-3x_ x=0.15,(In2Te3)0.15(GeTe)2.55,450,0.0000145,,0.83471,0.0016389,0.00013732,1.3547,0.6517,68965.5172413793,0.0012097881
4605,10.1039/c4cp01294a,25686,2(a),32006,(In2Te3)x(GeTe)3-3x_ x=0.15,(In2Te3)0.15(GeTe)2.55,500,0.00001399,,0.87111,0.0017955,0.0001464,1.4887,0.67733,71479.6283059328,0.0012060858
4605,10.1039/c4cp01294a,25686,2(a),32006,(In2Te3)x(GeTe)3-3x_ x=0.15,(In2Te3)0.15(GeTe)2.55,550,0.000013479,,0.90752,0.001952,0.00015548,1.6227,0.70295,74189.4799317457,0.0012029334
4605,10.1039/c4cp01294a,25686,2(a),32006,(In2Te3)x(GeTe)3-3x_ x=0.15,(In2Te3)0.15(GeTe)2.55,600,0.000012968,,0.94392,0.0021086,0.00016456,1.7567,0.72858,77112.8932757557,0.0012003188
4605,10.1039/c4cp01294a,25686,2(a),32006,(In2Te3)x(GeTe)3-3x_ x=0.15,(In2Te3)0.15(GeTe)2.55,650,0.000012458,,0.98033,0.0022652,0.00017363,1.8907,0.75421,80269.7062128753,0.0011980748
4605,10.1039/c4cp01294a,25686,2(a),32006,(In2Te3)x(GeTe)3-3x_ x=0.15,(In2Te3)0.15(GeTe)2.55,700,0.000011947,,1.0167,0.0024218,0.00018271,2.0246,0.77983,83703.0216790826,0.0011961869
4605,10.1039/c4cp01294a,25686,2(a),32006,(In2Te3)x(GeTe)3-3x_ x=0.15,(In2Te3)0.15(GeTe)2.55,750,0.000011436,,1.0531,0.0025784,0.00019179,2.1586,0.80546,87443.1619447359,0.0011944779
4605,10.1039/c4cp01294a,25686,2(a),32006,(In2Te3)x(GeTe)3-3x_ x=0.15,(In2Te3)0.15(GeTe)2.55,800,0.000010926,,1.0895,0.002735,0.00020087,2.2926,0.83109,91524.8032216731,0.0011929687
4605,10.1039/c4cp01294a,25686,2(a),32007,(In2Te3)x(GeTe)3-3x_ x=0.20,(In2Te3)0.2(GeTe)2.4,50,0.00002475,0.00022886,,0.00038672,0.000075048,,,40404.0404040404,
4605,10.1039/c4cp01294a,25686,2(a),32007,(In2Te3)x(GeTe)3-3x_ x=0.20,(In2Te3)0.2(GeTe)2.4,100,0.000024018,0.000215,,0.00044421,0.00008035,,,41635.4400866017,
4605,10.1039/c4cp01294a,25686,2(a),32007,(In2Te3)x(GeTe)3-3x_ x=0.20,(In2Te3)0.2(GeTe)2.4,150,0.000023286,0.00020115,,0.0005017,0.000085653,,,42944.2583526582,
4605,10.1039/c4cp01294a,25686,2(a),32007,(In2Te3)x(GeTe)3-3x_ x=0.20,(In2Te3)0.2(GeTe)2.4,200,0.000022553,,,0.00055919,0.000090956,,,44339.9991132,
4605,10.1039/c4cp01294a,25686,2(a),32007,(In2Te3)x(GeTe)3-3x_ x=0.20,(In2Te3)0.2(GeTe)2.4,250,0.000021821,,,0.00061668,0.000096258,,,45827.4139590303,
4605,10.1039/c4cp01294a,25686,2(a),32007,(In2Te3)x(GeTe)3-3x_ x=0.20,(In2Te3)0.2(GeTe)2.4,300,0.000021088,,,0.00067417,0.00010156,,,47420.3338391502,
4605,10.1039/c4cp01294a,25686,2(a),32007,(In2Te3)x(GeTe)3-3x_ x=0.20,(In2Te3)0.2(GeTe)2.4,350,0.000020356,,0.82622,0.00073166,0.00010686,0.98935,0.41618,49125.5649439969,0.0007395361
4605,10.1039/c4cp01294a,25686,2(a),32007,(In2Te3)x(GeTe)3-3x_ x=0.20,(In2Te3)0.2(GeTe)2.4,400,0.000019624,,0.88401,0.00078915,0.00011217,1.1626,0.40273,50958.0105992662,0.0006787803
4605,10.1039/c4cp01294a,25686,2(a),32007,(In2Te3)x(GeTe)3-3x_ x=0.20,(In2Te3)0.2(GeTe)2.4,450,0.000018891,,0.94179,0.00084664,0.00011747,1.3359,0.38927,52935.2601768038,0.00063376
4605,10.1039/c4cp01294a,25686,2(a),32007,(In2Te3)x(GeTe)3-3x_ x=0.20,(In2Te3)0.2(GeTe)2.4,500,0.000018159,,0.99957,0.00090413,0.00012277,1.5092,0.37582,55069.1117352277,0.000599079
4605,10.1039/c4cp01294a,25686,2(a),32007,(In2Te3)x(GeTe)3-3x_ x=0.20,(In2Te3)0.2(GeTe)2.4,550,0.000017427,,1.0573,0.00096162,0.00012807,1.6825,0.36237,57382.2229873185,0.0005715423
4605,10.1039/c4cp01294a,25686,2(a),32007,(In2Te3)x(GeTe)3-3x_ x=0.20,(In2Te3)0.2(GeTe)2.4,600,0.000016694,,1.1151,0.0010191,0.00013338,1.8557,0.34892,59901.7611117767,0.0005491728
4605,10.1039/c4cp01294a,25686,2(a),32007,(In2Te3)x(GeTe)3-3x_ x=0.20,(In2Te3)0.2(GeTe)2.4,650,0.000015962,,1.1729,0.0010766,0.00013868,2.029,0.33547,62648.790878336,0.0005306062
4605,10.1039/c4cp01294a,25686,2(a),32007,(In2Te3)x(GeTe)3-3x_ x=0.20,(In2Te3)0.2(GeTe)2.4,700,0.000015229,,1.2307,0.0011341,0.00014398,2.2023,0.32202,65664.1933153851,0.0005149616
4605,10.1039/c4cp01294a,25686,2(a),32007,(In2Te3)x(GeTe)3-3x_ x=0.20,(In2Te3)0.2(GeTe)2.4,750,0.000014497,,1.2885,0.0011916,0.00014928,2.3756,0.30857,68979.7889218459,0.0005015996
4605,10.1039/c4cp01294a,25686,2(a),32007,(In2Te3)x(GeTe)3-3x_ x=0.20,(In2Te3)0.2(GeTe)2.4,800,0.000013765,,1.3463,0.0012491,0.00015459,2.5489,0.29512,72648.0203414457,0.0004900545

File: csvfiles/ImproveThermoProp10.1016j.jallcom.2010.03.170.csv
sid,DOI,figureid,fignum,sampleid,samplename,composition,Temperature,Electrical conductivity,Seebeck coefficient,Power factor,Thermal conductivity,ZT,Lattice thermal conductivity,Electrical resistivity,Figure of merit Z
1653,10.1016/j.jallcom.2010.03.170,17340,3,20828,x=0.78,Ag0.78Sb1.22Te2.22,350,31278,0.00019638,1.2282,0.83954,0.51332,0.61551,0.0000319714,1.4629439931
1653,10.1016/j.jallcom.2010.03.170,17340,3,20828,x=0.78,Ag0.78Sb1.22Te2.22,400,29893,0.00020598,1.2456,0.82634,0.61665,0.58772,0.0000334526,1.5073698478
1653,10.1016/j.jallcom.2010.03.170,17340,3,20828,x=0.78,Ag0.78Sb1.22Te2.22,450,28507,0.00021409,1.263,0.81314,0.71998,0.55992,0.0000350791,1.5532380648
1653,10.1016/j.jallcom.2010.03.170,17340,3,20828,x=0.78,Ag0.78Sb1.22Te2.22,500,27122,0.00022065,1.2804,0.79994,0.8233,0.53213,0.0000368704,1.6006200465
1653,10.1016/j.jallcom.2010.03.170,17340,3,20828,x=0.78,Ag0.78Sb1.22Te2.22,550,25737,0.00022596,1.2978,0.78674,0.92663,0.50434,0.0000388546,1.6495919872
1653,10.1016/j.jallcom.2010.03.170,17340,3,20828,x=0.78,Ag0.78Sb1.22Te2.22,600,24351,0.00023059,1.3152,0.77354,1.03,0.47655,0.0000410661,1.700235282
1653,10.1016/j.jallcom.2010.03.170,17340,3,20828,x=0.78,Ag0.78Sb1.22Te2.22,650,22966,0.00023545,1.3326,0.76034,1.1333,0.44876,0.0000435426,1.7526369782
1653,10.1016/j.jallcom.2010.03.170,17340,3,20829,x=0.81,Ag0.81Sb1.19Te2.19,350,24635,0.00023995,1.4191,0.86285,0.58587,0.68727,0.0000405927,1.6446659327
1653,10.1016/j.jallcom.2010.03.170,17340,3,20829,x=0.81,Ag0.81Sb1.19Te2.19,400,23764,0.00024232,1.3959,0.84279,0.67437,0.65304,0.0000420805,1.6562844837
1653,10.1016/j.jallcom.2010.03.170,17340,3,20829,x=0.81,Ag0.81Sb1.19Te2.19,450,22893,0.00024469,1.3726,0.82273,0.76288,0.61882,0.0000436815,1.6683480607
1653,10.1016/j.jallcom.2010.03.170,17340,3,20829,x=0.81,Ag0.81Sb1.19Te2.19,500,22022,0.00024706,1.3494,0.80268,0.85139,0.58459,0.0000454091,1.6811182538
1653,10.1016/j.jallcom.2010.03.170,17340,3,20829,x=0.81,Ag0.81Sb1.19Te2.19,550,21152,0.00024943,1.3261,0.78262,0.9399,0.55037,0.0000472769,1.6944366359
1653,10.1016/j.jallcom.2010.03.170,17340,3,20829,x=0.81,Ag0.81Sb1.19Te2.19,600,20281,0.0002518,1.3029,0.76256,1.0284,0.51614,0.0000493072,1.7085868653
1653,10.1016/j.jallcom.2010.03.170,17340,3,20829,x=0.81,Ag0.81Sb1.19Te2.19,650,19410,0.00025417,1.2796,0.74251,1.1169,0.48192,0.0000515198,1.7233437933
1653,10.1016/j.jallcom.2010.03.170,17340,3,20830,x=0.84,Ag0.84Sb1.16Te2.16,350,25014,0.00030274,2.282,0.83636,1.0121,0.65728,0.0000399776,2.7284901239
1653,10.1016/j.jallcom.2010.03.170,17340,3,20830,x=0.84,Ag0.84Sb1.16Te2.16,400,24124,0.00029901,2.1603,0.81683,1.0838,0.62402,0.0000414525,2.6447363589
1653,10.1016/j.jallcom.2010.03.170,17340,3,20830,x=0.84,Ag0.84Sb1.16Te2.16,450,23234,0.00029527,2.0386,0.79731,1.1555,0.59076,0.0000430404,2.5568473994
1653,10.1016/j.jallcom.2010.03.170,17340,3,20830,x=0.84,Ag0.84Sb1.16Te2.16,500,22343,0.00029154,1.917,0.77778,1.2271,0.5575,0.0000447567,2.4647072437
1653,10.1016/j.jallcom.2010.03.170,17340,3,20830,x=0.84,Ag0.84Sb1.16Te2.16,550,21453,0.0002878,1.7953,0.75826,1.2988,0.52424,0.0000466135,2.3676575317
1653,10.1016/j.jallcom.2010.03.170,17340,3,20830,x=0.84,Ag0.84Sb1.16Te2.16,600,20563,0.00028407,1.6736,0.73874,1.3705,0.49099,0.000048631,2.2654790589
1653,10.1016/j.jallcom.2010.03.170,17340,3,20830,x=0.84,Ag0.84Sb1.16Te2.16,650,19672,0.00028033,1.552,0.71921,1.4422,0.45773,0.0000508337,2.1579232769
1653,10.1016/j.jallcom.2010.03.170,17340,3,20831,x=0.87,Ag0.87Sb1.13Te2.13,350,26812,0.00026305,1.8621,0.80274,0.86509,0.61063,0.0000372967,2.3196800957
1653,10.1016/j.jallcom.2010.03.170,17340,3,20831,x=0.87,Ag0.87Sb1.13Te2.13,400,26170,0.00026228,1.8101,0.78788,0.9543,0.57796,0.0000382117,2.2974310809
1653,10.1016/j.jallcom.2010.03.170,17340,3,20831,x=0.87,Ag0.87Sb1.13Te2.13,450,25527,0.00026151,1.7582,0.77301,1.0435,0.54529,0.0000391742,2.274485453
1653,10.1016/j.jallcom.2010.03.170,17340,3,20831,x=0.87,Ag0.87Sb1.13Te2.13,500,24885,0.00026075,1.7063,0.75815,1.1327,0.51262,0.0000401849,2.2506100376
1653,10.1016/j.jallcom.2010.03.170,17340,3,20831,x=0.87,Ag0.87Sb1.13Te2.13,550,24243,0.00025998,1.6543,0.74328,1.2219,0.47995,0.000041249,2.2256753848
1653,10.1016/j.jallcom.2010.03.170,17340,3,20831,x=0.87,Ag0.87Sb1.13Te2.13,600,23601,0.00025922,1.6024,0.72841,1.3111,0.44728,0.0000423711,2.199859969
1653,10.1016/j.jallcom.2010.03.170,17340,3,20831,x=0.87,Ag0.87Sb1.13Te2.13,650,22958,0.00025845,1.5505,0.71355,1.4004,0.41461,0.0000435578,2.1729381263
1653,10.1016/j.jallcom.2010.03.170,17340,3,20832,x=0.90,Ag0.9Sb1.1Te2.1,350,23127,0.00027064,1.6971,0.80481,0.7367,0.64568,0.0000432395,2.1086964625
1653,10.1016/j.jallcom.2010.03.170,17340,3,20832,x=0.90,Ag0.9Sb1.1Te2.1,400,23321,0.00026823,1.6805,0.79312,0.85308,0.60765,0.0000428798,2.1188470849
1653,10.1016/j.jallcom.2010.03.170,17340,3,20832,x=0.90,Ag0.9Sb1.1Te2.1,450,23515,0.00026582,1.6639,0.78144,0.96946,0.56962,0.000042526,2.1292741605
1653,10.1016/j.jallcom.2010.03.170,17340,3,20832,x=0.90,Ag0.9Sb1.1Te2.1,500,23709,0.00026341,1.6473,0.76976,1.0858,0.53159,0.0000421781,2.1400176678
1653,10.1016/j.jallcom.2010.03.170,17340,3,20832,x=0.90,Ag0.9Sb1.1Te2.1,550,23903,0.000261,1.6307,0.75808,1.2022,0.49355,0.0000418358,2.151092233
1653,10.1016/j.jallcom.2010.03.170,17340,3,20832,x=0.90,Ag0.9Sb1.1Te2.1,600,24098,0.00025859,1.6142,0.7464,1.3186,0.45552,0.0000414972,2.1626473741
1653,10.1016/j.jallcom.2010.03.170,17340,3,20832,x=0.90,Ag0.9Sb1.1Te2.1,650,24292,0.00025617,1.5976,0.73472,1.435,0.41749,0.0000411658,2.1744337979
1653,10.1016/j.jallcom.2010.03.170,17340,3,20833,x=0.93,Ag0.93Sb1.07Te2.07,350,17154,0.00026249,1.1926,0.84081,0.50686,0.72169,0.0000582954,1.4183941675
1653,10.1016/j.jallcom.2010.03.170,17340,3,20833,x=0.93,Ag0.93Sb1.07Te2.07,400,17677,0.00026195,1.2207,0.82806,0.61262,0.68292,0.0000565707,1.4741685385
1653,10.1016/j.jallcom.2010.03.170,17340,3,20833,x=0.93,Ag0.93Sb1.07Te2.07,450,18200,0.0002614,1.2487,0.81531,0.71838,0.64416,0.0000549451,1.5315646809
1653,10.1016/j.jallcom.2010.03.170,17340,3,20833,x=0.93,Ag0.93Sb1.07Te2.07,500,18723,0.00026086,1.2767,0.80256,0.82414,0.60539,0.0000534102,1.5907844896
1653,10.1016/j.jallcom.2010.03.170,17340,3,20833,x=0.93,Ag0.93Sb1.07Te2.07,550,19245,0.00026032,1.3047,0.78981,0.9299,0.56662,0.0000519615,1.6519162837
1653,10.1016/j.jallcom.2010.03.170,17340,3,20833,x=0.93,Ag0.93Sb1.07Te2.07,600,19768,0.00025978,1.3328,0.77706,1.0357,0.52786,0.0000505868,1.7151828688
1653,10.1016/j.jallcom.2010.03.170,17340,3,20833,x=0.93,Ag0.93Sb1.07Te2.07,650,20291,0.00025923,1.3608,0.76431,1.1414,0.48909,0.0000492829,1.7804294069

File: csvfiles/InfluenceInDoping10.1039c3ta14547f.csv
sid,DOI,figureid,fignum,sampleid,samplename,composition,Temperature,Electrical conductivity,Seebeck coefficient,Power factor,Thermal conductivity,ZT,Lattice thermal conductivity,Electrical resistivity,Figure of merit Z
2779,10.1039/c3ta14547f,14313,3a,16807,x=0,AgSbTe2,350,30454,0.00018783,0.0010548,0.7941,0.49757,0.6114,0.0000328364,0.0013282962
2779,10.1039/c3ta14547f,14313,3a,16807,x=0,AgSbTe2,400,28418,0.00019539,0.0010513,0.77686,0.57794,0.58911,0.000035189,0.0013532683
2779,10.1039/c3ta14547f,14313,3a,16807,x=0,AgSbTe2,450,26382,0.00020295,0.0010478,0.75962,0.65831,0.56681,0.0000379046,0.0013793739
2779,10.1039/c3ta14547f,14313,3a,16807,x=0,AgSbTe2,500,24347,0.00021051,0.0010443,0.74238,0.73867,0.54451,0.0000410728,0.001406692
2779,10.1039/c3ta14547f,14313,3a,16807,x=0,AgSbTe2,550,22311,0.00021807,0.0010408,0.72514,0.81904,0.52221,0.0000448209,0.001435309
2779,10.1039/c3ta14547f,14313,3a,16807,x=0,AgSbTe2,600,20275,0.00022564,0.0010374,0.7079,0.89941,0.49992,0.0000493218,0.0014654612
2779,10.1039/c3ta14547f,14313,3a,16807,x=0,AgSbTe2,650,18240,0.0002332,0.0010339,0.69066,0.97978,0.47762,0.0000548246,0.0014969739
2779,10.1039/c3ta14547f,14313,3a,16808,x=0.03,Ag(Sb0.97In0.03)Te2,350,24155,0.00021051,0.0010917,0.74857,0.51581,0.60244,0.0000413993,0.0014583806
2779,10.1039/c3ta14547f,14313,3a,16808,x=0.03,Ag(Sb0.97In0.03)Te2,400,23131,0.00021668,0.0011036,0.7315,0.62171,0.5754,0.000043232,0.0015086808
2779,10.1039/c3ta14547f,14313,3a,16808,x=0.03,Ag(Sb0.97In0.03)Te2,450,22106,0.00022285,0.0011155,0.71443,0.72761,0.54836,0.0000452366,0.0015613846
2779,10.1039/c3ta14547f,14313,3a,16808,x=0.03,Ag(Sb0.97In0.03)Te2,500,21082,0.00022902,0.0011275,0.69736,0.83351,0.52132,0.0000474338,0.001616812
2779,10.1039/c3ta14547f,14313,3a,16808,x=0.03,Ag(Sb0.97In0.03)Te2,550,20057,0.00023519,0.0011394,0.6803,0.93942,0.49428,0.0000498579,0.0016748493
2779,10.1039/c3ta14547f,14313,3a,16808,x=0.03,Ag(Sb0.97In0.03)Te2,600,19033,0.00024136,0.0011513,0.66323,1.0453,0.46724,0.0000525403,0.0017358986
2779,10.1039/c3ta14547f,14313,3a,16808,x=0.03,Ag(Sb0.97In0.03)Te2,650,18008,0.00024753,0.0011633,0.64616,1.1512,0.4402,0.0000555309,0.0018003281
2779,10.1039/c3ta14547f,14313,3a,16809,x=0.05,Ag(Sb0.95In0.05)Te2,350,21041,0.00023625,0.0011672,0.70552,0.60666,0.57987,0.0000475263,0.0016543826
2779,10.1039/c3ta14547f,14313,3a,16809,x=0.05,Ag(Sb0.95In0.05)Te2,400,20411,0.00024071,0.0011743,0.68957,0.71645,0.55202,0.0000489932,0.0017029453
2779,10.1039/c3ta14547f,14313,3a,16809,x=0.05,Ag(Sb0.95In0.05)Te2,450,19782,0.00024516,0.0011813,0.67362,0.82625,0.52418,0.000050551,0.0017536593
2779,10.1039/c3ta14547f,14313,3a,16809,x=0.05,Ag(Sb0.95In0.05)Te2,500,19152,0.00024962,0.0011884,0.65768,0.93604,0.49634,0.0000522139,0.0018069578
2779,10.1039/c3ta14547f,14313,3a,16809,x=0.05,Ag(Sb0.95In0.05)Te2,550,18522,0.00025407,0.0011954,0.64173,1.0458,0.4685,0.0000539898,0.0018627772
2779,10.1039/c3ta14547f,14313,3a,16809,x=0.05,Ag(Sb0.95In0.05)Te2,600,17893,0.00025852,0.0012025,0.62578,1.1556,0.44065,0.0000558878,0.0019216018
2779,10.1039/c3ta14547f,14313,3a,16809,x=0.05,Ag(Sb0.95In0.05)Te2,650,17263,0.00026298,0.0012095,0.60983,1.2654,0.41281,0.0000579274,0.0019833396
2779,10.1039/c3ta14547f,14313,3a,16810,x=0.07,Ag(Sb0.93In0.07)Te2,350,19495,0.0002548,0.001253,0.68178,0.67914,0.56427,0.0000512952,0.0018378363
2779,10.1039/c3ta14547f,14313,3a,16810,x=0.07,Ag(Sb0.93In0.07)Te2,400,19042,0.00025842,0.0012563,0.66638,0.79493,0.53674,0.0000525155,0.0018852607
2779,10.1039/c3ta14547f,14313,3a,16810,x=0.07,Ag(Sb0.93In0.07)Te2,450,18589,0.00026204,0.0012595,0.65098,0.91072,0.5092,0.0000537953,0.0019347753
2779,10.1039/c3ta14547f,14313,3a,16810,x=0.07,Ag(Sb0.93In0.07)Te2,500,18137,0.00026565,0.0012627,0.63557,1.0265,0.48166,0.0000551359,0.0019867206
2779,10.1039/c3ta14547f,14313,3a,16810,x=0.07,Ag(Sb0.93In0.07)Te2,550,17684,0.00026927,0.001266,0.62017,1.1423,0.45412,0.0000565483,0.0020413758
2779,10.1039/c3ta14547f,14313,3a,16810,x=0.07,Ag(Sb0.93In0.07)Te2,600,17232,0.00027289,0.0012692,0.60477,1.2581,0.42659,0.0000580316,0.0020986491
2779,10.1039/c3ta14547f,14313,3a,16810,x=0.07,Ag(Sb0.93In0.07)Te2,650,16779,0.0002765,0.0012725,0.58936,1.3739,0.39905,0.0000595983,0.0021591218
