Repository: RamyaGuru/STD2_EffMass

# STD2_EffMass
Effective mass modeling of StarryData2 data

File: csvfiles/InterPointDefect10.1002aelm.201600019.csv
sid,DOI,figureid,fignum,sampleid,samplename,composition,Temperature,Carrier concentration,Electrical resistivity,Hall coefficient,Hall movility,Lattice thermal conductivity,Seebeck coefficient,Thermal conductivity,ZT,Electrical conductivity,Power factor,Figure of merit Z
5919,10.1002/aelm.201600019,2133,3(c),3208,x=0.02,(SnTe)0.98(Cu2Te)0.02,300,,,,,2.64,,7.9051,,,,
5919,10.1002/aelm.201600019,2133,3(c),3208,x=0.02,(SnTe)0.98(Cu2Te)0.02,350,,-1.241e-7,6.03e-8,0.03408,2.4519,0.000010538,7.1412,0.010345,-8057368.463459834,-0.0008947663,-0.0001252963
5919,10.1002/aelm.201600019,2133,3(c),3208,x=0.02,(SnTe)0.98(Cu2Te)0.02,400,,0.0000012691,6.55e-8,0.031407,2.299,0.000013868,6.5273,0.010405,787959.9716334409,0.0001515416,0.0000232166
5919,10.1002/aelm.201600019,2133,3(c),3208,x=0.02,(SnTe)0.98(Cu2Te)0.02,450,,0.0000026623,7.07e-8,0.028734,2.1708,0.000018066,5.9638,0.014405,375615.0696765954,0.0001225934,0.0000205563
5919,10.1002/aelm.201600019,2133,3(c),3208,x=0.02,(SnTe)0.98(Cu2Te)0.02,500,,0.0000040555,7.58e-8,0.02606,2.0591,0.000023543,5.3975,0.030241,246578.7202564419,0.0001366719,0.0000253213
5919,10.1002/aelm.201600019,2133,3(c),3208,x=0.02,(SnTe)0.98(Cu2Te)0.02,550,,0.0000054487,8.1e-8,0.023387,1.958,0.00003145,4.8124,0.062189,183530.0163341715,0.00018153,0.0000377213
5919,10.1002/aelm.201600019,2133,3(c),3208,x=0.02,(SnTe)0.98(Cu2Te)0.02,600,,0.0000068418,8.62e-8,0.020714,1.8636,0.000043189,4.2207,0.11168,146160.3671548423,0.0002726314,0.0000645939
5919,10.1002/aelm.201600019,2133,3(c),3208,x=0.02,(SnTe)0.98(Cu2Te)0.02,650,,0.000008235,9.14e-8,0.018041,1.7747,0.000059914,3.6534,0.17806,121432.9083181542,0.0004359062,0.0001193152
5919,10.1002/aelm.201600019,2133,3(c),3208,x=0.02,(SnTe)0.98(Cu2Te)0.02,700,,0.0000096282,9.66e-8,0.015368,1.6925,0.000082044,3.1508,0.25941,103861.5732951123,0.0006991149,0.0002218849
5919,10.1002/aelm.201600019,2133,3(c),3208,x=0.02,(SnTe)0.98(Cu2Te)0.02,750,,0.000011021,1.018e-7,0.012694,1.6206,0.00010877,2.7539,0.35326,90735.8678885764,0.0010734881,0.0003898065
5919,10.1002/aelm.201600019,2133,3(c),3208,x=0.02,(SnTe)0.98(Cu2Te)0.02,800,,0.000012415,1.07e-7,0.010021,1.5652,0.00013755,2.4946,0.45743,80547.7245267821,0.0015239631,0.0006109048
5919,10.1002/aelm.201600019,2136,6(b),3208,x=0.02,(SnTe)0.98(Cu2Te)0.02,850,,,1.122e-7,,,0.00016364,,,,,
5919,10.1002/aelm.201600019,2133,3(c),3209,x=0.03,(SnTe)0.97(Cu2Te)0.03,300,,,,,1.8158,,7.7308,,,,
5919,10.1002/aelm.201600019,2133,3(c),3209,x=0.03,(SnTe)0.97(Cu2Te)0.03,350,,1.97e-7,6.27e-8,0.029003,1.7253,0.000013032,7.2829,0.01028,5075369.233111708,0.0008619653,0.0001183547
5919,10.1002/aelm.201600019,2133,3(c),3209,x=0.03,(SnTe)0.97(Cu2Te)0.03,400,,0.0000014937,6.67e-8,0.026584,1.6341,0.000018468,6.7625,0.0099975,669478.476266988,0.000228337,0.0000337652
5919,10.1002/aelm.201600019,2133,3(c),3209,x=0.03,(SnTe)0.97(Cu2Te)0.03,450,,0.0000027903,7.06e-8,0.024165,1.5362,0.000026008,6.1722,0.014638,358384.4031107766,0.000242417,0.0000392756
5919,10.1002/aelm.201600019,2133,3(c),3209,x=0.03,(SnTe)0.97(Cu2Te)0.03,500,,0.0000040869,7.45e-8,0.021746,1.4327,0.000035244,5.5373,0.028991,244684.2349947393,0.000303932,0.0000548881
5919,10.1002/aelm.201600019,2133,3(c),3209,x=0.03,(SnTe)0.97(Cu2Te)0.03,550,,0.0000053836,7.85e-8,0.019327,1.3296,0.000046237,4.8945,0.056327,185749.3127275429,0.0003971061,0.0000811331
5919,10.1002/aelm.201600019,2133,3(c),3209,x=0.03,(SnTe)0.97(Cu2Te)0.03,600,,0.0000066802,8.24e-8,0.016907,1.2349,0.000059324,4.2819,0.099388,149696.1168827281,0.0005268311,0.0001230368
5919,10.1002/aelm.201600019,2133,3(c),3209,x=0.03,(SnTe)0.97(Cu2Te)0.03,650,,0.0000079768,8.63e-8,0.014488,1.1561,0.000074938,3.7275,0.16137,125363.5543074917,0.0007040046,0.0001888678
5919,10.1002/aelm.201600019,2133,3(c),3209,x=0.03,(SnTe)0.97(Cu2Te)0.03,700,,0.0000092735,9.03e-8,0.012069,1.0976,0.000093406,3.239,0.24692,107834.1510756457,0.0009408186,0.0002904657
5919,10.1002/aelm.201600019,2133,3(c),3209,x=0.03,(SnTe)0.97(Cu2Te)0.03,750,,0.00001057,9.42e-8,0.0096499,1.0581,0.00011477,2.7925,0.36311,94607.3793755913,0.0012461829,0.0004462607
5919,10.1002/aelm.201600019,2133,3(c),3209,x=0.03,(SnTe)0.97(Cu2Te)0.03,800,,0.000011867,9.81e-8,0.0072307,1.028,0.00013858,2.3222,0.52043,84267.2958624758,0.0016183042,0.0006968841
5919,10.1002/aelm.201600019,2133,3(c),3209,x=0.03,(SnTe)0.97(Cu2Te)0.03,850,,,,,,,1.7091,,,,
5919,10.1002/aelm.201600019,2133,3(c),3210,x=0.04,(SnTe)0.96(Cu2Te)0.04,300,,,,0.029766,1.2057,,5.9339,,,,
5919,10.1002/aelm.201600019,2133,3(c),3210,x=0.04,(SnTe)0.96(Cu2Te)0.04,350,,-1.43e-8,5.31e-8,0.027545,1.0037,0.000018766,5.5262,0.0055712,-69993700.56694897,-0.0246491745,-0.0044604203
5919,10.1002/aelm.201600019,2133,3(c),3210,x=0.04,(SnTe)0.96(Cu2Te)0.04,400,,0.0000011664,5.6e-8,0.025324,0.91458,0.000022843,5.0851,0.0083264,857338.8203017833,0.0004473617,0.000087975
5919,10.1002/aelm.201600019,2133,3(c),3210,x=0.04,(SnTe)0.96(Cu2Te)0.04,450,,0.000002347,5.89e-8,0.023104,0.87667,0.000028265,4.6257,0.015652,426075.8414997869,0.0003403963,0.0000735881
5919,10.1002/aelm.201600019,2133,3(c),3210,x=0.04,(SnTe)0.96(Cu2Te)0.04,500,,0.0000035277,6.18e-8,0.020883,0.85168,0.000035171,4.164,0.029673,283470.8166794229,0.0003506532,0.0000842107
5919,10.1002/aelm.201600019,2133,3(c),3210,x=0.04,(SnTe)0.96(Cu2Te)0.04,550,,0.0000047083,6.47e-8,0.018662,0.82007,0.000043884,3.7143,0.054371,212390.8841832508,0.0004090235,0.0001101213
5919,10.1002/aelm.201600019,2133,3(c),3210,x=0.04,(SnTe)0.96(Cu2Te)0.04,600,,0.000005889,6.76e-8,0.016441,0.77642,0.000054836,3.2869,0.095686,169808.1168279844,0.0005106108,0.0001553472
5919,10.1002/aelm.201600019,2133,3(c),3210,x=0.04,(SnTe)0.96(Cu2Te)0.04,650,,0.0000070696,7.05e-8,0.01422,0.7248,0.000068493,2.8863,0.16161,141450.7185696503,0.0006635865,0.000229909
5919,10.1002/aelm.201600019,2133,3(c),3210,x=0.04,(SnTe)0.96(Cu2Te)0.04,700,,0.0000082503,7.34e-8,0.011999,0.67422,0.000085279,2.5089,0.26226,121207.7136588973,0.000881484,0.0003513428
5919,10.1002/aelm.201600019,2133,3(c),3210,x=0.04,(SnTe)0.96(Cu2Te)0.04,750,,0.0000094309,7.63e-8,0.0097783,0.63393,0.0001055,2.1405,0.41004,106034.4187723335,0.0011801896,0.0005513616
5919,10.1002/aelm.201600019,2133,3(c),3210,x=0.04,(SnTe)0.96(Cu2Te)0.04,800,,0.000010612,7.92e-8,0.0075574,0.6089,0.00012926,1.7544,0.61963,94232.9438371655,0.0015744579,0.0008974338
5919,10.1002/aelm.201600019,2133,3(c),3210,x=0.04,(SnTe)0.96(Cu2Te)0.04,850,,,,,,,1.3093,,,,
5919,10.1002/aelm.201600019,2133,3(c),3211,x=0.05,(SnTe)0.95(Cu2Te)0.05,300,,,,,,,4.9125,,,,
5919,10.1002/aelm.201600019,2133,3(c),3211,x=0.05,(SnTe)0.95(Cu2Te)0.05,350,,,3.93e-8,0.015423,1.0184,0.000017144,4.6822,0.018293,,,
5919,10.1002/aelm.201600019,2133,3(c),3211,x=0.05,(SnTe)0.95(Cu2Te)0.05,400,,,3.91e-8,0.014174,0.91244,0.000019589,4.3337,0.010662,,,
5919,10.1002/aelm.201600019,2133,3(c),3211,x=0.05,(SnTe)0.95(Cu2Te)0.05,450,,,3.88e-8,0.012925,0.86079,0.000023203,3.9535,0.010787,,,
5919,10.1002/aelm.201600019,2133,3(c),3211,x=0.05,(SnTe)0.95(Cu2Te)0.05,500,,,3.86e-8,0.011676,0.82939,0.00002876,3.5842,0.028537,,,
5919,10.1002/aelm.201600019,2133,3(c),3211,x=0.05,(SnTe)0.95(Cu2Te)0.05,550,,,3.83e-8,0.010428,0.80098,0.000036592,3.2368,0.06127,,,
5919,10.1002/aelm.201600019,2133,3(c),3211,x=0.05,(SnTe)0.95(Cu2Te)0.05,600,,,3.81e-8,0.0091788,0.76971,0.000046786,2.9026,0.10254,,,
5919,10.1002/aelm.201600019,2133,3(c),3211,x=0.05,(SnTe)0.95(Cu2Te)0.05,650,,,3.78e-8,0.00793,0.7357,0.000059383,2.5652,0.15081,,,
5919,10.1002/aelm.201600019,2133,3(c),3211,x=0.05,(SnTe)0.95(Cu2Te)0.05,700,,,3.76e-8,0.0066812,0.69966,0.000074576,2.2126,0.21815,,,
5919,10.1002/aelm.201600019,2133,3(c),3211,x=0.05,(SnTe)0.95(Cu2Te)0.05,750,,,3.73e-8,0.0054323,0.65749,0.000092904,1.8488,0.33893,,,
5919,10.1002/aelm.201600019,2133,3(c),3211,x=0.05,(SnTe)0.95(Cu2Te)0.05,800,,,3.71e-8,0.0041835,0.59491,0.00011545,1.5064,0.57856,,,
5919,10.1002/aelm.201600019,2133,3(c),3211,x=0.05,(SnTe)0.95(Cu2Te)0.05,850,,,3.68e-8,0.0029347,,0.00014406,1.2579,,,,
5919,10.1002/aelm.201600019,2134,3(c)_lattice,3212,x=0.06,(SnTe)0.94(Cu2Te)0.06,300,,,,,1.1594,,4.4093,,,,
5919,10.1002/aelm.201600019,2134,3(c)_lattice,3212,x=0.06,(SnTe)0.94(Cu2Te)0.06,350,,,2.69e-8,0.013451,0.8468,0.000012481,4.2125,0.012795,,,
5919,10.1002/aelm.201600019,2134,3(c)_lattice,3212,x=0.06,(SnTe)0.94(Cu2Te)0.06,400,,,2.9e-8,0.012698,0.74557,0.000015106,3.9266,0.018204,,,
5919,10.1002/aelm.201600019,2134,3(c)_lattice,3212,x=0.06,(SnTe)0.94(Cu2Te)0.06,450,,,3.1e-8,0.011945,0.71675,0.000019174,3.6094,0.027685,,,
5919,10.1002/aelm.201600019,2134,3(c)_lattice,3212,x=0.06,(SnTe)0.94(Cu2Te)0.06,500,,,3.3e-8,0.011192,0.68674,0.000026009,3.2928,0.046809,,,
5919,10.1002/aelm.201600019,2134,3(c)_lattice,3212,x=0.06,(SnTe)0.94(Cu2Te)0.06,550,,,3.5e-8,0.010439,0.63097,0.000036122,2.9888,0.081722,,,
5919,10.1002/aelm.201600019,2134,3(c)_lattice,3212,x=0.06,(SnTe)0.94(Cu2Te)0.06,600,,,3.71e-8,0.0096861,0.55758,0.000049481,2.6955,0.13921,,,
5919,10.1002/aelm.201600019,2134,3(c)_lattice,3212,x=0.06,(SnTe)0.94(Cu2Te)0.06,650,,,3.91e-8,0.0089331,0.49113,0.00006578,2.4032,0.22676,,,
5919,10.1002/aelm.201600019,2134,3(c)_lattice,3212,x=0.06,(SnTe)0.94(Cu2Te)0.06,700,,,4.11e-8,0.0081801,0.45629,0.000084721,2.1006,0.35264,,,
5919,10.1002/aelm.201600019,2134,3(c)_lattice,3212,x=0.06,(SnTe)0.94(Cu2Te)0.06,750,,,4.32e-8,0.0074271,0.46153,0.00010627,1.7806,0.52593,,,
5919,10.1002/aelm.201600019,2134,3(c)_lattice,3212,x=0.06,(SnTe)0.94(Cu2Te)0.06,800,,,,0.0066742,0.48283,0.00013096,1.4467,0.75661,,,
5919,10.1002/aelm.201600019,2134,3(c)_lattice,3212,x=0.06,(SnTe)0.94(Cu2Te)0.06,850,,,,,0.44739,,,,,,
5919,10.1002/aelm.201600019,2136,6(b),3207,x=0,SnTe,350,,0.0000014728,7.77e-8,0.050602,2.4936,0.000014131,7.3039,0.0097533,678978.8158609451,0.000135582,0.000018563
5919,10.1002/aelm.201600019,2136,6(b),3207,x=0,SnTe,400,,0.0000016199,8.67e-8,0.046477,2.3978,0.000019644,6.7714,0.014207,617322.0569170937,0.0002382164,0.0000351798
5919,10.1002/aelm.201600019,2136,6(b),3207,x=0,SnTe,450,,0.0000020148,9.56e-8,0.042353,2.302,0.000026911,6.2389,0.022152,496327.1788763152,0.0003594411,0.0000576129
5919,10.1002/aelm.201600019,2136,6(b),3207,x=0,SnTe,500,,0.0000026576,1.046e-7,0.038229,2.2062,0.000035881,5.7064,0.038345,376279.3497892835,0.0004844394,0.000084894
5919,10.1002/aelm.201600019,2136,6(b),3207,x=0,SnTe,550,,0.0000035481,1.135e-7,0.034104,2.1104,0.000046819,5.1739,0.066962,281840.9853160846,0.0006178007,0.0001194072
5919,10.1002/aelm.201600019,2136,6(b),3207,x=0,SnTe,600,,0.0000046865,1.224e-7,0.02998,2.0146,0.00006003,4.6413,0.11055,213378.8541555532,0.0007689322,0.0001656717
5919,10.1002/aelm.201600019,2136,6(b),3207,x=0,SnTe,650,,0.0000060727,1.314e-7,0.025855,1.9188,0.000075575,4.1088,0.16899,164671.3982248423,0.000940534,0.0002289072
5919,10.1002/aelm.201600019,2136,6(b),3207,x=0,SnTe,700,,0.0000077068,1.403e-7,0.021731,1.823,0.000092997,3.5763,0.23842,129755.540561582,0.0011221833,0.0003137833
5919,10.1002/aelm.201600019,2136,6(b),3207,x=0,SnTe,750,,0.0000095886,1.493e-7,0.017607,1.7272,0.00011104,3.0438,0.31025,104290.5116492502,0.0012858897,0.0004224619
5919,10.1002/aelm.201600019,2136,6(b),3207,x=0,SnTe,800,,0.000011718,1.582e-7,0.013482,1.6314,0.00012736,2.5113,0.37005,85338.7950162144,0.0013842439,0.0005512061
5919,10.1002/aelm.201600019,2137,7,3207,x=0,SnTe,850,,,,,,,1.9788,0.39656,,,
5919,10.1002/aelm.201600019,2133,3(c),3207,x=0,SnTe,300,,,,,2.5894,,7.8364,,,,
5919,10.1002/aelm.201600019,26381,5(a),33044,(SnTe)1−x(Cu2Te)x,undefined,,1e+26,,,0.010388,,0.000083389,,,,,
5919,10.1002/aelm.201600019,26381,5(a),33044,(SnTe)1−x(Cu2Te)x,undefined,,1.05e+26,,,0.0096067,,0.000082725,,,,,
5919,10.1002/aelm.201600019,26381,5(a),33044,(SnTe)1−x(Cu2Te)x,undefined,,1.1e+26,,,0.0088259,,0.00008206,,,,,
5919,10.1002/aelm.201600019,26381,5(a),33044,(SnTe)1−x(Cu2Te)x,undefined,,1.15e+26,,,0.0080451,,0.000081395,,,,,
5919,10.1002/aelm.201600019,26381,5(a),33044,(SnTe)1−x(Cu2Te)x,undefined,,1.2e+26,,,0.0072643,,0.00008073,,,,,
5919,10.1002/aelm.201600019,26381,5(a),33044,(SnTe)1−x(Cu2Te)x,undefined,,1.25e+26,,,0.0064835,,0.000080065,,,,,
5919,10.1002/aelm.201600019,26381,5(a),33044,(SnTe)1−x(Cu2Te)x,undefined,,1.3e+26,,,0.0057027,,0.0000794,,,,,
5919,10.1002/aelm.201600019,26381,5(a),33044,(SnTe)1−x(Cu2Te)x,undefined,,1.35e+26,,,0.0049219,,0.000078736,,,,,
5919,10.1002/aelm.201600019,26381,5(a),33044,(SnTe)1−x(Cu2Te)x,undefined,,1.4e+26,,,0.0041411,,0.000010794,,,,,
5919,10.1002/aelm.201600019,26381,5(a),33044,(SnTe)1−x(Cu2Te)x,undefined,,1.45e+26,,,0.034638,,0.000010876,,,,,
5919,10.1002/aelm.201600019,26381,5(a),33044,(SnTe)1−x(Cu2Te)x,undefined,,1.5e+26,,,0.033859,,0.000010957,,,,,
5919,10.1002/aelm.201600019,26381,5(a),33044,(SnTe)1−x(Cu2Te)x,undefined,,1.55e+26,,,0.033079,,0.000011039,,,,,
5919,10.1002/aelm.201600019,26381,5(a),33044,(SnTe)1−x(Cu2Te)x,undefined,,1.6e+26,,,0.0323,,0.00001112,,,,,
5919,10.1002/aelm.201600019,26381,5(a),33044,(SnTe)1−x(Cu2Te)x,undefined,,1.65e+26,,,0.031521,,0.000011202,,,,,
5919,10.1002/aelm.201600019,26381,5(a),33044,(SnTe)1−x(Cu2Te)x,undefined,,1.7e+26,,,0.030741,,0.000011283,,,,,
5919,10.1002/aelm.201600019,26381,5(a),33044,(SnTe)1−x(Cu2Te)x,undefined,,1.75e+26,,,0.029962,,0.000011365,,,,,
5919,10.1002/aelm.201600019,26381,5(a),33044,(SnTe)1−x(Cu2Te)x,undefined,,1.8e+26,,,0.029182,,0.000011447,,,,,
5919,10.1002/aelm.201600019,26381,5(a),33044,(SnTe)1−x(Cu2Te)x,undefined,,1.85e+26,,,0.028403,,0.000011528,,,,,
5919,10.1002/aelm.201600019,26381,5(a),33044,(SnTe)1−x(Cu2Te)x,undefined,,1.9e+26,,,0.027624,,0.00001161,,,,,
5919,10.1002/aelm.201600019,26381,5(a),33044,(SnTe)1−x(Cu2Te)x,undefined,,1.95e+26,,,0.026844,,0.000011691,,,,,
5919,10.1002/aelm.201600019,26381,5(a),33044,(SnTe)1−x(Cu2Te)x,undefined,,2e+26,,,0.026065,,0.000011773,,,,,
5919,10.1002/aelm.201600019,26381,5(a),33044,(SnTe)1−x(Cu2Te)x,undefined,,2.05e+26,,,0.025286,,0.000011854,,,,,
5919,10.1002/aelm.201600019,26381,5(a),33044,(SnTe)1−x(Cu2Te)x,undefined,,2.1e+26,,,0.024506,,0.000011936,,,,,
5919,10.1002/aelm.201600019,26381,5(a),33044,(SnTe)1−x(Cu2Te)x,undefined,,2.15e+26,,,0.023727,,0.000012017,,,,,
5919,10.1002/aelm.201600019,26381,5(a),33044,(SnTe)1−x(Cu2Te)x,undefined,,2.2e+26,,,0.022948,,0.000012099,,,,,
5919,10.1002/aelm.201600019,26381,5(a),33044,(SnTe)1−x(Cu2Te)x,undefined,,2.25e+26,,,0.022168,,0.000012181,,,,,
5919,10.1002/aelm.201600019,26381,5(a),33044,(SnTe)1−x(Cu2Te)x,undefined,,2.3e+26,,,0.021389,,0.000012262,,,,,
5919,10.1002/aelm.201600019,26381,5(a),33044,(SnTe)1−x(Cu2Te)x,undefined,,2.35e+26,,,0.020609,,0.000012344,,,,,
5919,10.1002/aelm.201600019,26381,5(a),33044,(SnTe)1−x(Cu2Te)x,undefined,,2.4e+26,,,0.01983,,0.000012425,,,,,
5919,10.1002/aelm.201600019,26381,5(a),33044,(SnTe)1−x(Cu2Te)x,undefined,,2.45e+26,,,0.019051,,0.000012507,,,,,
5919,10.1002/aelm.201600019,26381,5(a),33044,(SnTe)1−x(Cu2Te)x,undefined,,2.5e+26,,,0.018271,,0.000012588,,,,,
5919,10.1002/aelm.201600019,26381,5(a),33044,(SnTe)1−x(Cu2Te)x,undefined,,2.55e+26,,,0.017492,,0.00001267,,,,,
5919,10.1002/aelm.201600019,26381,5(a),33044,(SnTe)1−x(Cu2Te)x,undefined,,2.6e+26,,,0.016713,,0.000012751,,,,,
5919,10.1002/aelm.201600019,26381,5(a),33044,(SnTe)1−x(Cu2Te)x,undefined,,2.65e+26,,,0.015933,,0.000012833,,,,,
5919,10.1002/aelm.201600019,26381,5(a),33044,(SnTe)1−x(Cu2Te)x,undefined,,2.7e+26,,,0.015154,,0.000012915,,,,,
5919,10.1002/aelm.201600019,26381,5(a),33044,(SnTe)1−x(Cu2Te)x,undefined,,2.75e+26,,,0.014374,,0.000012996,,,,,
5919,10.1002/aelm.201600019,26381,5(a),33044,(SnTe)1−x(Cu2Te)x,undefined,,2.8e+26,,,0.013595,,0.000013078,,,,,
5919,10.1002/aelm.201600019,26381,5(a),33044,(SnTe)1−x(Cu2Te)x,undefined,,2.85e+26,,,0.012816,,0.000013159,,,,,
5919,10.1002/aelm.201600019,26381,5(a),33044,(SnTe)1−x(Cu2Te)x,undefined,,2.9e+26,,,0.012036,,0.000013241,,,,,
5919,10.1002/aelm.201600019,26381,5(a),33044,(SnTe)1−x(Cu2Te)x,undefined,,2.95e+26,,,0.011257,,0.000013322,,,,,
5919,10.1002/aelm.201600019,26381,5(a),33044,(SnTe)1−x(Cu2Te)x,undefined,,3e+26,,,0.010478,,0.000013404,,,,,
5919,10.1002/aelm.201600019,26381,5(a),33044,(SnTe)1−x(Cu2Te)x,undefined,,3.05e+26,,,0.0096983,,0.000013485,,,,,
5919,10.1002/aelm.201600019,26381,5(a),33044,(SnTe)1−x(Cu2Te)x,undefined,,3.1e+26,,,,,0.000013567,,,,,
5919,10.1002/aelm.201600019,26382,5(b),33044,(SnTe)1−x(Cu2Te)x,undefined,,4.5e+25,,,0.018976,,0.000090702,,,,,
5919,10.1002/aelm.201600019,26382,5(b),33044,(SnTe)1−x(Cu2Te)x,undefined,,5e+25,,,0.018196,,0.000090038,,,,,
5919,10.1002/aelm.201600019,26382,5(b),33044,(SnTe)1−x(Cu2Te)x,undefined,,5.5e+25,,,0.017415,,0.000089373,,,,,
5919,10.1002/aelm.201600019,26382,5(b),33044,(SnTe)1−x(Cu2Te)x,undefined,,6e+25,,,0.016634,,0.000088708,,,,,
5919,10.1002/aelm.201600019,26382,5(b),33044,(SnTe)1−x(Cu2Te)x,undefined,,6.5e+25,,,0.015853,,0.000088043,,,,,
5919,10.1002/aelm.201600019,26382,5(b),33044,(SnTe)1−x(Cu2Te)x,undefined,,7e+25,,,0.015072,,0.000087378,,,,,
5919,10.1002/aelm.201600019,26382,5(b),33044,(SnTe)1−x(Cu2Te)x,undefined,,7.5e+25,,,0.014292,,0.000086714,,,,,
5919,10.1002/aelm.201600019,26382,5(b),33044,(SnTe)1−x(Cu2Te)x,undefined,,8e+25,,,0.013511,,0.000086049,,,,,
5919,10.1002/aelm.201600019,26382,5(b),33044,(SnTe)1−x(Cu2Te)x,undefined,,8.5e+25,,,0.01273,,0.000085384,,,,,
5919,10.1002/aelm.201600019,26382,5(b),33044,(SnTe)1−x(Cu2Te)x,undefined,,9e+25,,,0.011949,,0.000084719,,,,,
5919,10.1002/aelm.201600019,26382,5(b),33044,(SnTe)1−x(Cu2Te)x,undefined,,9.5e+25,,,0.011168,,0.000084054,,,,,

File: csvfiles/IntestitialDefectsThermo10.1021acsenergylett.6b00671.csv
sid,DOI,figureid,fignum,sampleid,samplename,composition,Temperature,Carrier concentration,Electrical resistivity,Hall coefficient,Hall movility,Lattice thermal conductivity,Seebeck coefficient,ZT,total thermal conductivity,Electrical conductivity,Power factor
27946,10.1021/acsenergylett.6b00671,25499,Figure 2A,31745,Sn0.91Mg0.12Te(Cu2Te)x_ x=0_ nH = 2.5e20 cm^-3),undefined,350,,5.246e-7,3.52e-8,0.0098742,1.7971,0.000010489,-0.096534,,1906395.958440568,0.00020974
27946,10.1021/acsenergylett.6b00671,25499,Figure 2A,31745,Sn0.91Mg0.12Te(Cu2Te)x_ x=0_ nH = 2.5e20 cm^-3),undefined,400,,0.0000018768,3.45e-8,0.0090455,1.7123,0.000024459,-0.019881,,532821.8243819267,0.0003187568
27946,10.1021/acsenergylett.6b00671,25499,Figure 2A,31745,Sn0.91Mg0.12Te(Cu2Te)x_ x=0_ nH = 2.5e20 cm^-3),undefined,450,,0.000003229,3.39e-8,0.0082168,1.6275,0.000038429,0.056771,,309693.4035305048,0.0004573515
27946,10.1021/acsenergylett.6b00671,25499,Figure 2A,31745,Sn0.91Mg0.12Te(Cu2Te)x_ x=0_ nH = 2.5e20 cm^-3),undefined,500,,0.0000045812,3.33e-8,0.0073881,1.5426,0.000052398,0.13342,,218283.4191914782,0.0005993081
27946,10.1021/acsenergylett.6b00671,25499,Figure 2A,31745,Sn0.91Mg0.12Te(Cu2Te)x_ x=0_ nH = 2.5e20 cm^-3),undefined,550,,0.0000059335,3.26e-8,0.0065595,1.4578,0.000066368,0.21008,,168534.5917249515,0.0007423462
27946,10.1021/acsenergylett.6b00671,25499,Figure 2A,31745,Sn0.91Mg0.12Te(Cu2Te)x_ x=0_ nH = 2.5e20 cm^-3),undefined,600,,0.0000072857,3.2e-8,0.0057308,1.373,0.000080338,0.28673,,137255.1710885708,0.0008858715
27946,10.1021/acsenergylett.6b00671,25499,Figure 2A,31745,Sn0.91Mg0.12Te(Cu2Te)x_ x=0_ nH = 2.5e20 cm^-3),undefined,650,,0.0000086379,3.14e-8,0.0049021,1.2882,0.000094308,0.36338,,115768.8790099445,0.0010296483
27946,10.1021/acsenergylett.6b00671,25499,Figure 2A,31745,Sn0.91Mg0.12Te(Cu2Te)x_ x=0_ nH = 2.5e20 cm^-3),undefined,700,,0.0000099901,3.08e-8,0.0040734,1.2033,0.00010828,0.44003,,100099.0981071261,0.0011736177
27946,10.1021/acsenergylett.6b00671,25499,Figure 2A,31745,Sn0.91Mg0.12Te(Cu2Te)x_ x=0_ nH = 2.5e20 cm^-3),undefined,750,,0.000011342,3.01e-8,0.0032447,1.1185,0.00012225,0.51668,,88167.8716275789,0.0013176744
27946,10.1021/acsenergylett.6b00671,25499,Figure 2A,31745,Sn0.91Mg0.12Te(Cu2Te)x_ x=0_ nH = 2.5e20 cm^-3),undefined,800,,0.000012695,2.95e-8,0.002416,1.0337,0.00013622,0.59334,,78771.1697518708,0.001461669
27946,10.1021/acsenergylett.6b00671,25499,Figure 2A,31745,Sn0.91Mg0.12Te(Cu2Te)x_ x=0_ nH = 2.5e20 cm^-3),undefined,850,,0.000014047,2.89e-8,0.0015873,0.94885,0.00015019,0.66999,,71189.5778458034,0.0016058259
27946,10.1021/acsenergylett.6b00671,25745,Figure 4C (II),31745,Sn0.91Mg0.12Te(Cu2Te)x_ x=0_ nH = 2.5e20 cm^-3),undefined,300,,,,,1.882,,,,,
27946,10.1021/acsenergylett.6b00671,25745,Figure 4C (II),31745,Sn0.91Mg0.12Te(Cu2Te)x_ x=0_ nH = 2.5e20 cm^-3),undefined,900,,,,,0.86402,,,,,
27946,10.1021/acsenergylett.6b00671,25499,Figure 2A,31746,Sn0.91Mg0.12Te(Cu2Te)x_ x=0.01_ nH = 3.0e20 cm^-3,undefined,350,,8.639e-7,2.22e-8,0.0099642,1.7267,0.000019579,-0.10676,,1157581.58056189,0.0004437441
27946,10.1021/acsenergylett.6b00671,25499,Figure 2A,31746,Sn0.91Mg0.12Te(Cu2Te)x_ x=0.01_ nH = 3.0e20 cm^-3,undefined,400,,0.0000022407,2.92e-8,0.0090902,1.6356,0.000031949,-0.027279,,446289.1060829205,0.0004555445
27946,10.1021/acsenergylett.6b00671,25499,Figure 2A,31746,Sn0.91Mg0.12Te(Cu2Te)x_ x=0.01_ nH = 3.0e20 cm^-3,undefined,450,,0.0000036175,3.46e-8,0.0082162,1.5444,0.000044319,0.052205,,276434.00138217,0.0005429644
27946,10.1021/acsenergylett.6b00671,25499,Figure 2A,31746,Sn0.91Mg0.12Te(Cu2Te)x_ x=0.01_ nH = 3.0e20 cm^-3,undefined,500,,0.0000049943,3.83e-8,0.0073421,1.4533,0.000056689,0.13169,,200228.260216647,0.0006434621
27946,10.1021/acsenergylett.6b00671,25499,Figure 2A,31746,Sn0.91Mg0.12Te(Cu2Te)x_ x=0.01_ nH = 3.0e20 cm^-3,undefined,550,,0.0000063711,4.02e-8,0.0064681,1.3621,0.00006906,0.21117,,156958.766931927,0.0007485809
27946,10.1021/acsenergylett.6b00671,25499,Figure 2A,31746,Sn0.91Mg0.12Te(Cu2Te)x_ x=0.01_ nH = 3.0e20 cm^-3,undefined,600,,0.000007748,4.05e-8,0.0055941,1.271,0.00008143,0.29066,,129065.5653071761,0.0008558137
27946,10.1021/acsenergylett.6b00671,25499,Figure 2A,31746,Sn0.91Mg0.12Te(Cu2Te)x_ x=0.01_ nH = 3.0e20 cm^-3,undefined,650,,0.0000091248,3.91e-8,0.0047201,1.1798,0.0000938,0.37014,,109591.4431001227,0.0009642337
27946,10.1021/acsenergylett.6b00671,25499,Figure 2A,31746,Sn0.91Mg0.12Te(Cu2Te)x_ x=0.01_ nH = 3.0e20 cm^-3,undefined,700,,0.000010502,3.6e-8,0.0038461,1.0886,0.00010617,0.44962,,95219.9581032184,0.0010733259
27946,10.1021/acsenergylett.6b00671,25499,Figure 2A,31746,Sn0.91Mg0.12Te(Cu2Te)x_ x=0.01_ nH = 3.0e20 cm^-3,undefined,750,,0.000011878,3.12e-8,0.002972,0.99748,0.00011854,0.52911,,84189.2574507493,0.0011830048
27946,10.1021/acsenergylett.6b00671,25499,Figure 2A,31746,Sn0.91Mg0.12Te(Cu2Te)x_ x=0.01_ nH = 3.0e20 cm^-3,undefined,800,,0.000013255,2.47e-8,0.002098,0.90632,0.00013091,0.60859,,75443.2289701999,0.0012929029
27946,10.1021/acsenergylett.6b00671,25499,Figure 2A,31746,Sn0.91Mg0.12Te(Cu2Te)x_ x=0.01_ nH = 3.0e20 cm^-3,undefined,850,,0.000014632,1.64e-8,0.001224,0.81517,0.00014328,0.68807,,68343.3570256971,0.0014030316
27946,10.1021/acsenergylett.6b00671,25745,Figure 4C (II),31746,Sn0.91Mg0.12Te(Cu2Te)x_ x=0.01_ nH = 3.0e20 cm^-3,undefined,900,,,,,0.72401,,,,,
27946,10.1021/acsenergylett.6b00671,25499,Figure 2A,31747,Sn0.91Mg0.12Te(Cu2Te)x_ x=0.03_ nH = 1.5e20 cm^-3,undefined,350,,5.038e-7,6.88e-8,0.014887,1.4091,0.000025382,-0.075353,,1984993.4495216166,0.0012788239
27946,10.1021/acsenergylett.6b00671,25499,Figure 2A,31747,Sn0.91Mg0.12Te(Cu2Te)x_ x=0.03_ nH = 1.5e20 cm^-3,undefined,400,,0.000002801,6.59e-8,0.0135,1.3362,0.000041182,0.0080174,,357015.3516601214,0.0006054827
27946,10.1021/acsenergylett.6b00671,25499,Figure 2A,31747,Sn0.91Mg0.12Te(Cu2Te)x_ x=0.03_ nH = 1.5e20 cm^-3,undefined,450,,0.0000050983,6.31e-8,0.012113,1.2633,0.000056982,0.091388,,196143.8126434302,0.0006368688
27946,10.1021/acsenergylett.6b00671,25499,Figure 2A,31747,Sn0.91Mg0.12Te(Cu2Te)x_ x=0.03_ nH = 1.5e20 cm^-3,undefined,500,,0.0000073955,6.02e-8,0.010726,1.1903,0.000072782,0.17476,,135217.3619092692,0.000716276
27946,10.1021/acsenergylett.6b00671,25499,Figure 2A,31747,Sn0.91Mg0.12Te(Cu2Te)x_ x=0.03_ nH = 1.5e20 cm^-3,undefined,550,,0.0000096927,5.74e-8,0.0093395,1.1174,0.000088582,0.25813,,103170.4272287392,0.0008095547
27946,10.1021/acsenergylett.6b00671,25499,Figure 2A,31747,Sn0.91Mg0.12Te(Cu2Te)x_ x=0.03_ nH = 1.5e20 cm^-3,undefined,600,,0.00001199,5.45e-8,0.0079527,1.0445,0.00010438,0.3415,,83402.8356964137,0.0009086893
27946,10.1021/acsenergylett.6b00671,25499,Figure 2A,31747,Sn0.91Mg0.12Te(Cu2Te)x_ x=0.03_ nH = 1.5e20 cm^-3,undefined,650,,0.000014287,5.17e-8,0.0065658,0.97154,0.00012018,0.42487,,69993.700566949,0.0010109353
27946,10.1021/acsenergylett.6b00671,25499,Figure 2A,31747,Sn0.91Mg0.12Te(Cu2Te)x_ x=0.03_ nH = 1.5e20 cm^-3,undefined,700,,0.000016584,4.88e-8,0.005179,0.8986,0.00013598,0.50824,,60299.0834539315,0.0011149638
27946,10.1021/acsenergylett.6b00671,25499,Figure 2A,31747,Sn0.91Mg0.12Te(Cu2Te)x_ x=0.03_ nH = 1.5e20 cm^-3,undefined,750,,0.000018882,4.6e-8,0.0037922,0.82567,0.00015178,0.59161,,52960.4914733609,0.0012200598
27946,10.1021/acsenergylett.6b00671,25499,Figure 2A,31747,Sn0.91Mg0.12Te(Cu2Te)x_ x=0.03_ nH = 1.5e20 cm^-3,undefined,800,,0.000021179,4.31e-8,0.0024054,0.75273,0.00016758,0.67498,,47216.5824637613,0.0013259859
27946,10.1021/acsenergylett.6b00671,25499,Figure 2A,31747,Sn0.91Mg0.12Te(Cu2Te)x_ x=0.03_ nH = 1.5e20 cm^-3,undefined,850,,0.000023476,4.03e-8,0.0010185,0.6798,0.00018338,0.75836,,42596.6944965071,0.0014324512
27946,10.1021/acsenergylett.6b00671,25741,Figure 4C,31747,Sn0.91Mg0.12Te(Cu2Te)x_ x=0.03_ nH = 1.5e20 cm^-3,undefined,900,,,,,0.60686,,,,,
27946,10.1021/acsenergylett.6b00671,25499,Figure 2A,31748,Sn0.91Mg0.12Te(Cu2Te)x_ x=0.05_ nH = 1.6e20 cm^-3,undefined,350,,-1.539e-7,6.47e-8,0.017466,3.8459,,-0.13559,,-6496037.417175523,
27946,10.1021/acsenergylett.6b00671,25499,Figure 2A,31748,Sn0.91Mg0.12Te(Cu2Te)x_ x=0.05_ nH = 1.6e20 cm^-3,undefined,400,,0.0000020631,6.27e-8,0.015858,3.5649,,-0.02441,,484707.4790364015,
27946,10.1021/acsenergylett.6b00671,25499,Figure 2A,31748,Sn0.91Mg0.12Te(Cu2Te)x_ x=0.05_ nH = 1.6e20 cm^-3,undefined,450,,0.0000042801,6.06e-8,0.014251,3.2839,,0.086774,,233639.400948576,
27946,10.1021/acsenergylett.6b00671,25499,Figure 2A,31748,Sn0.91Mg0.12Te(Cu2Te)x_ x=0.05_ nH = 1.6e20 cm^-3,undefined,500,,0.0000064972,5.85e-8,0.012644,3.0029,,0.19796,,153912.4545958259,
27946,10.1021/acsenergylett.6b00671,25499,Figure 2A,31748,Sn0.91Mg0.12Te(Cu2Te)x_ x=0.05_ nH = 1.6e20 cm^-3,undefined,550,,0.0000087142,5.64e-8,0.011037,2.7219,,0.30914,,114755.2271005944,
27946,10.1021/acsenergylett.6b00671,25499,Figure 2A,31748,Sn0.91Mg0.12Te(Cu2Te)x_ x=0.05_ nH = 1.6e20 cm^-3,undefined,600,,0.000010931,5.44e-8,0.0094294,2.4409,,0.42033,,91482.9384319824,
27946,10.1021/acsenergylett.6b00671,25499,Figure 2A,31748,Sn0.91Mg0.12Te(Cu2Te)x_ x=0.05_ nH = 1.6e20 cm^-3,undefined,650,,0.000013148,5.23e-8,0.0078221,2.1598,,0.53151,,76057.195010648,
27946,10.1021/acsenergylett.6b00671,25499,Figure 2A,31748,Sn0.91Mg0.12Te(Cu2Te)x_ x=0.05_ nH = 1.6e20 cm^-3,undefined,700,,0.000015365,5.02e-8,0.0062149,1.8788,,0.64269,,65082.9808005207,
27946,10.1021/acsenergylett.6b00671,25499,Figure 2A,31748,Sn0.91Mg0.12Te(Cu2Te)x_ x=0.05_ nH = 1.6e20 cm^-3,undefined,750,,0.000017582,4.81e-8,0.0046076,1.5978,,0.75388,,56876.3508133318,
27946,10.1021/acsenergylett.6b00671,25499,Figure 2A,31748,Sn0.91Mg0.12Te(Cu2Te)x_ x=0.05_ nH = 1.6e20 cm^-3,undefined,800,,0.000019799,4.61e-8,0.0030004,1.3168,,0.86506,,50507.6013940098,
27946,10.1021/acsenergylett.6b00671,25499,Figure 2A,31748,Sn0.91Mg0.12Te(Cu2Te)x_ x=0.05_ nH = 1.6e20 cm^-3,undefined,850,,0.000022016,4.4e-8,0.0013931,1.0358,,0.97625,,45421.511627907,
27946,10.1021/acsenergylett.6b00671,25745,Figure 4C (II),31748,Sn0.91Mg0.12Te(Cu2Te)x_ x=0.05_ nH = 1.6e20 cm^-3,undefined,900,,,,,0.75481,,,,,
27946,10.1021/acsenergylett.6b00671,25499,Figure 2A,31749,Sn0.91Mg0.12Te(Cu2Te)x_ x=0.05_ nH = 1.5e20 cm^-3,undefined,350,,-1.461e-7,5.86e-8,0.015701,3.4742,0.000026498,-0.11658,,-6846032.724036421,-0.0048069008
27946,10.1021/acsenergylett.6b00671,25499,Figure 2A,31749,Sn0.91Mg0.12Te(Cu2Te)x_ x=0.05_ nH = 1.5e20 cm^-3,undefined,400,,0.0000020244,5.7e-8,0.01426,3.2264,0.000041931,-0.0025936,,493973.5230191661,0.0008685086
27946,10.1021/acsenergylett.6b00671,25499,Figure 2A,31749,Sn0.91Mg0.12Te(Cu2Te)x_ x=0.05_ nH = 1.5e20 cm^-3,undefined,450,,0.0000041949,5.54e-8,0.01282,2.9785,0.000057364,0.11139,,238384.705237312,0.0007844355
27946,10.1021/acsenergylett.6b00671,25499,Figure 2A,31749,Sn0.91Mg0.12Te(Cu2Te)x_ x=0.05_ nH = 1.5e20 cm^-3,undefined,500,,0.0000063654,5.38e-8,0.011379,2.7306,0.000072797,0.22538,,157099.3181889591,0.0008325326
27946,10.1021/acsenergylett.6b00671,25499,Figure 2A,31749,Sn0.91Mg0.12Te(Cu2Te)x_ x=0.05_ nH = 1.5e20 cm^-3,undefined,550,,0.0000085359,5.22e-8,0.0099385,2.4828,0.000088229,0.33937,,117152.2627959559,0.000911955
27946,10.1021/acsenergylett.6b00671,25499,Figure 2A,31749,Sn0.91Mg0.12Te(Cu2Te)x_ x=0.05_ nH = 1.5e20 cm^-3,undefined,600,,0.000010706,5.06e-8,0.0084979,2.2349,0.00010366,0.45335,,93405.5669717915,0.0010036798
27946,10.1021/acsenergylett.6b00671,25499,Figure 2A,31749,Sn0.91Mg0.12Te(Cu2Te)x_ x=0.05_ nH = 1.5e20 cm^-3,undefined,650,,0.000012877,4.9e-8,0.0070573,1.987,0.00011909,0.56734,,77657.8395589035,0.0011013767
27946,10.1021/acsenergylett.6b00671,25499,Figure 2A,31749,Sn0.91Mg0.12Te(Cu2Te)x_ x=0.05_ nH = 1.5e20 cm^-3,undefined,700,,0.000015047,4.74e-8,0.0056167,1.7392,0.00013453,0.68133,,66458.4302518774,0.001202786
27946,10.1021/acsenergylett.6b00671,25499,Figure 2A,31749,Sn0.91Mg0.12Te(Cu2Te)x_ x=0.05_ nH = 1.5e20 cm^-3,undefined,750,,0.000017218,4.58e-8,0.0041762,1.4913,0.00014996,0.79531,,58078.7547914973,0.0013060751
27946,10.1021/acsenergylett.6b00671,25499,Figure 2A,31749,Sn0.91Mg0.12Te(Cu2Te)x_ x=0.05_ nH = 1.5e20 cm^-3,undefined,800,,0.000019388,4.42e-8,0.0027356,1.2435,0.00016539,0.9093,,51578.295853105,0.0014108651
27946,10.1021/acsenergylett.6b00671,25499,Figure 2A,31749,Sn0.91Mg0.12Te(Cu2Te)x_ x=0.05_ nH = 1.5e20 cm^-3,undefined,850,,0.000021559,4.26e-8,0.001295,0.9956,0.00018083,1.0233,,46384.3406465977,0.0015167442
27946,10.1021/acsenergylett.6b00671,25504,Figure 2B,31752,Sn1.03−yMgyTe(Cu2Te)0.05_ y=0.05_ nH = 1.5e20 cm^-3,undefined,350,,2.492e-7,4.73e-8,0.020865,1.0625,0.000010494,-0.092288,4.2815,4012197.079120527,0.0004418393
27946,10.1021/acsenergylett.6b00671,25504,Figure 2B,31752,Sn1.03−yMgyTe(Cu2Te)0.05_ y=0.05_ nH = 1.5e20 cm^-3,undefined,400,,0.0000018655,5.51e-8,0.019021,1.0403,0.000025276,-0.007804,3.9869,536049.3165371214,0.0003424691
27946,10.1021/acsenergylett.6b00671,25504,Figure 2B,31752,Sn1.03−yMgyTe(Cu2Te)0.05_ y=0.05_ nH = 1.5e20 cm^-3,undefined,450,,0.0000034818,6.36e-8,0.017177,1.0181,0.000040058,0.076679,3.6923,287207.7660979953,0.000460866
27946,10.1021/acsenergylett.6b00671,25504,Figure 2B,31752,Sn1.03−yMgyTe(Cu2Te)0.05_ y=0.05_ nH = 1.5e20 cm^-3,undefined,500,,0.0000050981,7.16e-8,0.015332,0.99588,0.00005484,0.16116,3.3976,196151.5074243345,0.0005899111
27946,10.1021/acsenergylett.6b00671,25504,Figure 2B,31752,Sn1.03−yMgyTe(Cu2Te)0.05_ y=0.05_ nH = 1.5e20 cm^-3,undefined,550,,0.0000067144,7.81e-8,0.013488,0.97366,0.000069622,0.24565,3.103,148933.6351721673,0.0007219145
27946,10.1021/acsenergylett.6b00671,25504,Figure 2B,31752,Sn1.03−yMgyTe(Cu2Te)0.05_ y=0.05_ nH = 1.5e20 cm^-3,undefined,600,,0.0000083307,8.23e-8,0.011644,0.95144,0.000084404,0.33013,2.8083,120037.9319865077,0.0008551545
27946,10.1021/acsenergylett.6b00671,25504,Figure 2B,31752,Sn1.03−yMgyTe(Cu2Te)0.05_ y=0.05_ nH = 1.5e20 cm^-3,undefined,650,,0.000009947,8.3e-8,0.0097999,0.92922,0.000099186,0.41461,2.5137,100532.8239670252,0.0009890281
27946,10.1021/acsenergylett.6b00671,25504,Figure 2B,31752,Sn1.03−yMgyTe(Cu2Te)0.05_ y=0.05_ nH = 1.5e20 cm^-3,undefined,700,,0.000011563,7.93e-8,0.0079557,0.907,0.00011397,0.4991,2.2191,86482.7466920349,0.0011233383
27946,10.1021/acsenergylett.6b00671,25504,Figure 2B,31752,Sn1.03−yMgyTe(Cu2Te)0.05_ y=0.05_ nH = 1.5e20 cm^-3,undefined,750,,0.00001318,7.02e-8,0.0061115,0.88478,0.00012875,0.58358,1.9244,75872.5341426404,0.0012577058
27946,10.1021/acsenergylett.6b00671,25504,Figure 2B,31752,Sn1.03−yMgyTe(Cu2Te)0.05_ y=0.05_ nH = 1.5e20 cm^-3,undefined,800,,0.000014796,5.47e-8,0.0042673,0.86256,0.00014353,0.66806,1.6298,67585.8340091917,0.0013923264
27946,10.1021/acsenergylett.6b00671,25504,Figure 2B,31752,Sn1.03−yMgyTe(Cu2Te)0.05_ y=0.05_ nH = 1.5e20 cm^-3,undefined,850,,0.000016412,3.18e-8,0.0024231,0.84034,0.00015831,0.75255,1.3351,60931.0260784792,0.0015270568
27946,10.1021/acsenergylett.6b00671,25756,Figure 5C (II),31752,Sn1.03−yMgyTe(Cu2Te)0.05_ y=0.05_ nH = 1.5e20 cm^-3,undefined,300,,,,,1.0848,,,,,
27946,10.1021/acsenergylett.6b00671,25504,Figure 2B,31753,Sn1.03−yMgyTe(Cu2Te)0.05_ y=0.08_ nH = 3.1e20 cm^-3,undefined,350,,0.0000010219,2.8e-8,0.0093942,1.4109,0.000020633,-0.081387,4.543,978569.3316371465,0.0004165972
27946,10.1021/acsenergylett.6b00671,25504,Figure 2B,31753,Sn1.03−yMgyTe(Cu2Te)0.05_ y=0.08_ nH = 3.1e20 cm^-3,undefined,400,,0.0000021725,2.75e-8,0.0085908,1.3391,0.000033116,-0.0011869,4.2413,460299.1944764097,0.0005047961
27946,10.1021/acsenergylett.6b00671,25504,Figure 2B,31753,Sn1.03−yMgyTe(Cu2Te)0.05_ y=0.08_ nH = 3.1e20 cm^-3,undefined,450,,0.000003323,2.7e-8,0.0077875,1.2674,0.000045598,0.079013,3.9396,300932.8919650918,0.0006256929
27946,10.1021/acsenergylett.6b00671,25504,Figure 2B,31753,Sn1.03−yMgyTe(Cu2Te)0.05_ y=0.08_ nH = 3.1e20 cm^-3,undefined,500,,0.0000044735,2.64e-8,0.0069841,1.1957,0.00005808,0.15921,3.6379,223538.6162959652,0.0007540598
27946,10.1021/acsenergylett.6b00671,25504,Figure 2B,31753,Sn1.03−yMgyTe(Cu2Te)0.05_ y=0.08_ nH = 3.1e20 cm^-3,undefined,550,,0.000005624,2.59e-8,0.0061807,1.124,0.000070563,0.23941,3.3362,177809.3883357041,0.0008853373
27946,10.1021/acsenergylett.6b00671,25504,Figure 2B,31753,Sn1.03−yMgyTe(Cu2Te)0.05_ y=0.08_ nH = 3.1e20 cm^-3,undefined,600,,0.0000067746,2.54e-8,0.0053773,1.0523,0.000083045,0.31961,3.0344,147610.1910075872,0.0010179896
27946,10.1021/acsenergylett.6b00671,25504,Figure 2B,31753,Sn1.03−yMgyTe(Cu2Te)0.05_ y=0.08_ nH = 3.1e20 cm^-3,undefined,650,,0.0000079251,2.48e-8,0.0045739,0.98056,0.000095527,0.39981,2.7327,126181.3731057021,0.0011514565
27946,10.1021/acsenergylett.6b00671,25504,Figure 2B,31753,Sn1.03−yMgyTe(Cu2Te)0.05_ y=0.08_ nH = 3.1e20 cm^-3,undefined,700,,0.0000090756,2.43e-8,0.0037705,0.90884,0.00010801,0.48002,2.431,110185.5524703601,0.0012854423
27946,10.1021/acsenergylett.6b00671,25504,Figure 2B,31753,Sn1.03−yMgyTe(Cu2Te)0.05_ y=0.08_ nH = 3.1e20 cm^-3,undefined,750,,0.000010226,2.38e-8,0.0029671,0.83713,0.00012049,0.56022,2.1293,97789.9471934285,0.0014196988
27946,10.1021/acsenergylett.6b00671,25504,Figure 2B,31753,Sn1.03−yMgyTe(Cu2Te)0.05_ y=0.08_ nH = 3.1e20 cm^-3,undefined,800,,0.000011377,2.32e-8,0.0021637,0.76541,0.00013297,0.64042,1.8276,87896.6335589347,0.0015541022
27946,10.1021/acsenergylett.6b00671,25504,Figure 2B,31753,Sn1.03−yMgyTe(Cu2Te)0.05_ y=0.08_ nH = 3.1e20 cm^-3,undefined,850,,0.000012527,2.27e-8,0.0013603,0.69369,0.00014546,0.72062,1.5259,79827.572443522,0.0016890406
27946,10.1021/acsenergylett.6b00671,25758,Figure 5D,31753,Sn1.03−yMgyTe(Cu2Te)0.05_ y=0.08_ nH = 3.1e20 cm^-3,undefined,300,,,,,,,-0.16159,,,
27946,10.1021/acsenergylett.6b00671,25504,Figure 2B,31754,Sn1.03−yMgyTe(Cu2Te)0.05_ y=0.10_ nH = 1.4e20 cm^-3,undefined,300,,,6.98e-8,,,,,,,
27946,10.1021/acsenergylett.6b00671,25504,Figure 2B,31754,Sn1.03−yMgyTe(Cu2Te)0.05_ y=0.10_ nH = 1.4e20 cm^-3,undefined,350,,6.106e-7,6.86e-8,0.015278,1.0606,0.00003274,-0.096813,3.4647,1637652.9158410167,0.0017554126
27946,10.1021/acsenergylett.6b00671,25504,Figure 2B,31754,Sn1.03−yMgyTe(Cu2Te)0.05_ y=0.10_ nH = 1.4e20 cm^-3,undefined,400,,0.0000027639,6.74e-8,0.01387,1.0184,0.000043275,0.016749,3.2163,361807.5907232534,0.0006775663
27946,10.1021/acsenergylett.6b00671,25504,Figure 2B,31754,Sn1.03−yMgyTe(Cu2Te)0.05_ y=0.10_ nH = 1.4e20 cm^-3,undefined,450,,0.0000049171,6.62e-8,0.012462,0.9762,0.000055008,0.13031,2.968,203371.9062048769,0.000615379
27946,10.1021/acsenergylett.6b00671,25504,Figure 2B,31754,Sn1.03−yMgyTe(Cu2Te)0.05_ y=0.10_ nH = 1.4e20 cm^-3,undefined,500,,0.0000070704,6.5e-8,0.011054,0.934,0.00006794,0.24387,2.7196,141434.7137361394,0.0006528405
27946,10.1021/acsenergylett.6b00671,25504,Figure 2B,31754,Sn1.03−yMgyTe(Cu2Te)0.05_ y=0.10_ nH = 1.4e20 cm^-3,undefined,550,,0.0000092236,6.38e-8,0.0096468,0.8918,0.000082069,0.35744,2.4712,108417.5376208856,0.0007302269
27946,10.1021/acsenergylett.6b00671,25504,Figure 2B,31754,Sn1.03−yMgyTe(Cu2Te)0.05_ y=0.10_ nH = 1.4e20 cm^-3,undefined,600,,0.000011377,6.27e-8,0.0082391,0.8496,0.000097396,0.471,2.2229,87896.6335589347,0.0008337858
27946,10.1021/acsenergylett.6b00671,25504,Figure 2B,31754,Sn1.03−yMgyTe(Cu2Te)0.05_ y=0.10_ nH = 1.4e20 cm^-3,undefined,650,,0.00001353,6.15e-8,0.0068314,0.80739,0.00011392,0.58456,1.9745,73909.830007391,0.0009591845
27946,10.1021/acsenergylett.6b00671,25504,Figure 2B,31754,Sn1.03−yMgyTe(Cu2Te)0.05_ y=0.10_ nH = 1.4e20 cm^-3,undefined,700,,0.000015683,6.03e-8,0.0054237,0.76519,0.00013164,0.69812,1.7261,63763.3105910859,0.0011049601
27946,10.1021/acsenergylett.6b00671,25504,Figure 2B,31754,Sn1.03−yMgyTe(Cu2Te)0.05_ y=0.10_ nH = 1.4e20 cm^-3,undefined,750,,0.000017837,5.91e-8,0.004016,0.72299,0.00015056,0.81168,1.4777,56063.2393339687,0.0012708591
27946,10.1021/acsenergylett.6b00671,25504,Figure 2B,31754,Sn1.03−yMgyTe(Cu2Te)0.05_ y=0.10_ nH = 1.4e20 cm^-3,undefined,800,,0.00001999,5.79e-8,0.0026083,0.68079,0.00017068,0.92525,1.2294,50025.0125062531,0.0014573118
27946,10.1021/acsenergylett.6b00671,25504,Figure 2B,31754,Sn1.03−yMgyTe(Cu2Te)0.05_ y=0.10_ nH = 1.4e20 cm^-3,undefined,850,,0.000022143,5.67e-8,0.0012006,0.63859,0.000192,1.0388,0.98101,45160.998961297,0.0016648151
27946,10.1021/acsenergylett.6b00671,25754,Figure 5C (I),31754,Sn1.03−yMgyTe(Cu2Te)0.05_ y=0.10_ nH = 1.4e20 cm^-3,undefined,900,,,,,,,1.1524,0.73264,,
27946,10.1021/acsenergylett.6b00671,25504,Figure 2B,31755,Sn1.03−yMgyTe(Cu2Te)0.05_ y=0.12_ nH = 1.5e20 cm^-3,undefined,350,,0.0000028746,4.35e-8,0.015933,1.0615,0.000025885,-0.11664,3.4825,347874.4868851319,0.0002330875
27946,10.1021/acsenergylett.6b00671,25504,Figure 2B,31755,Sn1.03−yMgyTe(Cu2Te)0.05_ y=0.12_ nH = 1.5e20 cm^-3,undefined,400,,0.0000030876,5.48e-8,0.01446,1.0093,0.000041376,-0.0036577,3.2328,323876.1497603317,0.0005544673
27946,10.1021/acsenergylett.6b00671,25504,Figure 2B,31755,Sn1.03−yMgyTe(Cu2Te)0.05_ y=0.12_ nH = 1.5e20 cm^-3,undefined,450,,0.0000036332,6.3e-8,0.012986,0.95715,0.000056868,0.10932,2.983,275239.458328746,0.000890116
27946,10.1021/acsenergylett.6b00671,25504,Figure 2B,31755,Sn1.03−yMgyTe(Cu2Te)0.05_ y=0.12_ nH = 1.5e20 cm^-3,undefined,500,,0.0000045373,6.83e-8,0.011513,0.90499,0.00007236,0.2223,2.7333,220395.3893284553,0.0011539836
27946,10.1021/acsenergylett.6b00671,25504,Figure 2B,31755,Sn1.03−yMgyTe(Cu2Te)0.05_ y=0.12_ nH = 1.5e20 cm^-3,undefined,550,,0.0000058257,7.07e-8,0.010039,0.85282,0.000087852,0.33528,2.4836,171653.1918911032,0.0013248149
27946,10.1021/acsenergylett.6b00671,25504,Figure 2B,31755,Sn1.03−yMgyTe(Cu2Te)0.05_ y=0.12_ nH = 1.5e20 cm^-3,undefined,600,,0.0000075245,7e-8,0.0085661,0.80065,0.00010334,0.44827,2.2338,132899.1959598644,0.0014192512
27946,10.1021/acsenergylett.6b00671,25504,Figure 2B,31755,Sn1.03−yMgyTe(Cu2Te)0.05_ y=0.12_ nH = 1.5e20 cm^-3,undefined,650,,0.0000096595,6.64e-8,0.0070926,0.74848,0.00011884,0.56125,1.9841,103525.0271753196,0.0014620783
27946,10.1021/acsenergylett.6b00671,25504,Figure 2B,31755,Sn1.03−yMgyTe(Cu2Te)0.05_ y=0.12_ nH = 1.5e20 cm^-3,undefined,700,,0.000012257,5.98e-8,0.0056192,0.69631,0.00013433,0.67423,1.7343,81586.0324712409,0.0014721832
27946,10.1021/acsenergylett.6b00671,25504,Figure 2B,31755,Sn1.03−yMgyTe(Cu2Te)0.05_ y=0.12_ nH = 1.5e20 cm^-3,undefined,750,,0.000015342,5.03e-8,0.0041458,0.64414,0.00014982,0.78721,1.4846,65180.550123843,0.0014630447
27946,10.1021/acsenergylett.6b00671,25504,Figure 2B,31755,Sn1.03−yMgyTe(Cu2Te)0.05_ y=0.12_ nH = 1.5e20 cm^-3,undefined,800,,0.00001894,3.77e-8,0.0026723,0.59198,0.00016531,0.90019,1.2349,52798.3104540655,0.0014428403
27946,10.1021/acsenergylett.6b00671,25504,Figure 2B,31755,Sn1.03−yMgyTe(Cu2Te)0.05_ y=0.12_ nH = 1.5e20 cm^-3,undefined,850,,0.000023079,2.22e-8,0.0011989,0.53981,0.0001808,1.0132,0.98511,43329.4336843017,0.0014163803
27946,10.1021/acsenergylett.6b00671,25754,Figure 5C (I),31755,Sn1.03−yMgyTe(Cu2Te)0.05_ y=0.12_ nH = 1.5e20 cm^-3,undefined,900,,,,,,,1.1262,0.73537,,
27946,10.1021/acsenergylett.6b00671,25756,Figure 5C (II),31755,Sn1.03−yMgyTe(Cu2Te)0.05_ y=0.12_ nH = 1.5e20 cm^-3,undefined,300,,,,,1.1137,,-0.22962,,,
27946,10.1021/acsenergylett.6b00671,25750,Figure 5A,32107,SnTe(Cu2Te)0.05,undefined,350,,0.000001116,,,0.99938,0.0000021305,-0.10367,4.6205,896057.3476702509,0.0000040672
27946,10.1021/acsenergylett.6b00671,25750,Figure 5A,32107,SnTe(Cu2Te)0.05,undefined,400,,0.0000021753,,,0.95353,0.000014142,-0.038107,4.2923,459706.7071208569,0.0000919396
27946,10.1021/acsenergylett.6b00671,25750,Figure 5A,32107,SnTe(Cu2Te)0.05,undefined,450,,0.0000032346,,,0.90768,0.000026154,0.027453,3.9641,309157.2373709269,0.0002114734
27946,10.1021/acsenergylett.6b00671,25750,Figure 5A,32107,SnTe(Cu2Te)0.05,undefined,500,,0.0000042938,,,0.86183,0.000038166,0.093013,3.6359,232893.9400996786,0.0003392435
27946,10.1021/acsenergylett.6b00671,25750,Figure 5A,32107,SnTe(Cu2Te)0.05,undefined,550,,0.0000053531,,,0.81599,0.000050178,0.15857,3.3077,186807.6441687994,0.0004703502
27946,10.1021/acsenergylett.6b00671,25750,Figure 5A,32107,SnTe(Cu2Te)0.05,undefined,600,,0.0000064124,,,0.77014,0.00006219,0.22413,2.9795,155947.8510386127,0.0006031433
27946,10.1021/acsenergylett.6b00671,25750,Figure 5A,32107,SnTe(Cu2Te)0.05,undefined,650,,0.0000074716,,,0.72429,0.000074202,0.28969,2.6513,133840.1413351893,0.0007369154
27946,10.1021/acsenergylett.6b00671,25750,Figure 5A,32107,SnTe(Cu2Te)0.05,undefined,700,,0.0000085309,,,0.67844,0.000086214,0.35525,2.3231,117220.9262797595,0.000871286
27946,10.1021/acsenergylett.6b00671,25750,Figure 5A,32107,SnTe(Cu2Te)0.05,undefined,750,,0.0000095902,,,0.63259,0.000098226,0.42081,1.9949,104273.1121353048,0.0010060632
27946,10.1021/acsenergylett.6b00671,25750,Figure 5A,32107,SnTe(Cu2Te)0.05,undefined,800,,0.000010649,,,0.58675,0.00011024,0.48637,1.6667,93905.531035778,0.0011412205
27946,10.1021/acsenergylett.6b00671,25750,Figure 5A,32107,SnTe(Cu2Te)0.05,undefined,850,,0.000011709,,,0.5409,0.00012225,0.55193,1.3385,85404.389785635,0.0012763739
27946,10.1021/acsenergylett.6b00671,25756,Figure 5C (II),32107,SnTe(Cu2Te)0.05,undefined,300,,,,,1.0452,,-0.16923,,,
27946,10.1021/acsenergylett.6b00671,25758,Figure 5D,32122,SnTe_ nH = 9.0e19 cm^-3,undefined,350,,,,,,,-0.053088,,,
27946,10.1021/acsenergylett.6b00671,25758,Figure 5D,32122,SnTe_ nH = 9.0e19 cm^-3,undefined,400,,,,,,,-0.01192,,,
27946,10.1021/acsenergylett.6b00671,25758,Figure 5D,32122,SnTe_ nH = 9.0e19 cm^-3,undefined,450,,,,,,,0.029247,,,
27946,10.1021/acsenergylett.6b00671,25758,Figure 5D,32122,SnTe_ nH = 9.0e19 cm^-3,undefined,500,,,,,,,0.070414,,,
27946,10.1021/acsenergylett.6b00671,25758,Figure 5D,32122,SnTe_ nH = 9.0e19 cm^-3,undefined,550,,,,,,,0.11158,,,
27946,10.1021/acsenergylett.6b00671,25758,Figure 5D,32122,SnTe_ nH = 9.0e19 cm^-3,undefined,600,,,,,,,0.15275,,,
27946,10.1021/acsenergylett.6b00671,25758,Figure 5D,32122,SnTe_ nH = 9.0e19 cm^-3,undefined,650,,,,,,,0.19392,,,
27946,10.1021/acsenergylett.6b00671,25758,Figure 5D,32122,SnTe_ nH = 9.0e19 cm^-3,undefined,700,,,,,,,0.23508,,,
27946,10.1021/acsenergylett.6b00671,25758,Figure 5D,32122,SnTe_ nH = 9.0e19 cm^-3,undefined,750,,,,,,,0.27625,,,
27946,10.1021/acsenergylett.6b00671,25758,Figure 5D,32122,SnTe_ nH = 9.0e19 cm^-3,undefined,800,,,,,,,0.31742,,,
27946,10.1021/acsenergylett.6b00671,26385,3(a),33045,Sn0.91Mg0.12Te(Cu2Te)x,undefined,,1.4e+26,,,0.0033993,,0.00013167,,,,
27946,10.1021/acsenergylett.6b00671,26385,3(a),33045,Sn0.91Mg0.12Te(Cu2Te)x,undefined,,1.45e+26,,,0.0033582,,0.00013038,,,,
27946,10.1021/acsenergylett.6b00671,26385,3(a),33045,Sn0.91Mg0.12Te(Cu2Te)x,undefined,,1.5e+26,,,0.0033172,,0.00012909,,,,
27946,10.1021/acsenergylett.6b00671,26385,3(a),33045,Sn0.91Mg0.12Te(Cu2Te)x,undefined,,1.55e+26,,,0.0032761,,0.0001278,,,,
27946,10.1021/acsenergylett.6b00671,26385,3(a),33045,Sn0.91Mg0.12Te(Cu2Te)x,undefined,,1.6e+26,,,0.003235,,0.00012651,,,,
27946,10.1021/acsenergylett.6b00671,26385,3(a),33045,Sn0.91Mg0.12Te(Cu2Te)x,undefined,,1.65e+26,,,0.003194,,0.00012521,,,,
27946,10.1021/acsenergylett.6b00671,26385,3(a),33045,Sn0.91Mg0.12Te(Cu2Te)x,undefined,,1.7e+26,,,0.0031529,,0.00012392,,,,
27946,10.1021/acsenergylett.6b00671,26385,3(a),33045,Sn0.91Mg0.12Te(Cu2Te)x,undefined,,1.75e+26,,,0.0031118,,0.00012263,,,,
27946,10.1021/acsenergylett.6b00671,26385,3(a),33045,Sn0.91Mg0.12Te(Cu2Te)x,undefined,,1.8e+26,,,0.0076838,,0.000029264,,,,
27946,10.1021/acsenergylett.6b00671,26385,3(a),33045,Sn0.91Mg0.12Te(Cu2Te)x,undefined,,1.85e+26,,,0.0075558,,0.000029287,,,,
27946,10.1021/acsenergylett.6b00671,26385,3(a),33045,Sn0.91Mg0.12Te(Cu2Te)x,undefined,,1.9e+26,,,0.0074279,,0.00002931,,,,
27946,10.1021/acsenergylett.6b00671,26385,3(a),33045,Sn0.91Mg0.12Te(Cu2Te)x,undefined,,1.95e+26,,,0.0072999,,0.000029333,,,,
27946,10.1021/acsenergylett.6b00671,26385,3(a),33045,Sn0.91Mg0.12Te(Cu2Te)x,undefined,,2e+26,,,0.0071719,,0.000029356,,,,
27946,10.1021/acsenergylett.6b00671,26385,3(a),33045,Sn0.91Mg0.12Te(Cu2Te)x,undefined,,2.05e+26,,,0.007044,,0.000029379,,,,
27946,10.1021/acsenergylett.6b00671,26385,3(a),33045,Sn0.91Mg0.12Te(Cu2Te)x,undefined,,2.1e+26,,,0.006916,,0.000029402,,,,
27946,10.1021/acsenergylett.6b00671,26385,3(a),33045,Sn0.91Mg0.12Te(Cu2Te)x,undefined,,2.15e+26,,,0.006788,,0.000029425,,,,
27946,10.1021/acsenergylett.6b00671,26385,3(a),33045,Sn0.91Mg0.12Te(Cu2Te)x,undefined,,2.2e+26,,,0.0066601,,0.000029448,,,,
27946,10.1021/acsenergylett.6b00671,26385,3(a),33045,Sn0.91Mg0.12Te(Cu2Te)x,undefined,,2.25e+26,,,0.0065321,,0.000029471,,,,
27946,10.1021/acsenergylett.6b00671,26385,3(a),33045,Sn0.91Mg0.12Te(Cu2Te)x,undefined,,2.3e+26,,,0.0064042,,0.000029494,,,,
27946,10.1021/acsenergylett.6b00671,26385,3(a),33045,Sn0.91Mg0.12Te(Cu2Te)x,undefined,,2.35e+26,,,0.0062762,,0.000029518,,,,
27946,10.1021/acsenergylett.6b00671,26385,3(a),33045,Sn0.91Mg0.12Te(Cu2Te)x,undefined,,2.4e+26,,,0.0061482,,0.000029541,,,,
27946,10.1021/acsenergylett.6b00671,26385,3(a),33045,Sn0.91Mg0.12Te(Cu2Te)x,undefined,,2.45e+26,,,0.0060203,,0.000029564,,,,
27946,10.1021/acsenergylett.6b00671,26385,3(a),33045,Sn0.91Mg0.12Te(Cu2Te)x,undefined,,2.5e+26,,,0.0058923,,0.000029587,,,,
27946,10.1021/acsenergylett.6b00671,26385,3(a),33045,Sn0.91Mg0.12Te(Cu2Te)x,undefined,,2.55e+26,,,0.0057644,,0.00002961,,,,
27946,10.1021/acsenergylett.6b00671,26385,3(a),33045,Sn0.91Mg0.12Te(Cu2Te)x,undefined,,2.6e+26,,,0.0056364,,0.000029633,,,,
27946,10.1021/acsenergylett.6b00671,26385,3(a),33045,Sn0.91Mg0.12Te(Cu2Te)x,undefined,,2.65e+26,,,0.0055084,,0.000029656,,,,
27946,10.1021/acsenergylett.6b00671,26385,3(a),33045,Sn0.91Mg0.12Te(Cu2Te)x,undefined,,2.7e+26,,,0.0053805,,0.000029679,,,,
27946,10.1021/acsenergylett.6b00671,26385,3(a),33045,Sn0.91Mg0.12Te(Cu2Te)x,undefined,,2.75e+26,,,0.0052525,,0.000029702,,,,
27946,10.1021/acsenergylett.6b00671,26385,3(a),33045,Sn0.91Mg0.12Te(Cu2Te)x,undefined,,2.8e+26,,,0.0051245,,0.000029725,,,,
27946,10.1021/acsenergylett.6b00671,26385,3(a),33045,Sn0.91Mg0.12Te(Cu2Te)x,undefined,,2.85e+26,,,0.0049966,,0.000029748,,,,
27946,10.1021/acsenergylett.6b00671,26385,3(a),33045,Sn0.91Mg0.12Te(Cu2Te)x,undefined,,2.9e+26,,,0.0048686,,0.000029771,,,,
27946,10.1021/acsenergylett.6b00671,26385,3(a),33045,Sn0.91Mg0.12Te(Cu2Te)x,undefined,,2.95e+26,,,0.0047407,,0.000029794,,,,
27946,10.1021/acsenergylett.6b00671,26385,3(a),33045,Sn0.91Mg0.12Te(Cu2Te)x,undefined,,3e+26,,,0.0046127,,0.000029817,,,,
27946,10.1021/acsenergylett.6b00671,26386,3(b),33045,Sn0.91Mg0.12Te(Cu2Te)x,undefined,,1.1e+26,,,0.0036457,,0.00013942,,,,
27946,10.1021/acsenergylett.6b00671,26386,3(b),33045,Sn0.91Mg0.12Te(Cu2Te)x,undefined,,1.15e+26,,,0.0036046,,0.00013813,,,,
27946,10.1021/acsenergylett.6b00671,26386,3(b),33045,Sn0.91Mg0.12Te(Cu2Te)x,undefined,,1.2e+26,,,0.0035636,,0.00013684,,,,
27946,10.1021/acsenergylett.6b00671,26386,3(b),33045,Sn0.91Mg0.12Te(Cu2Te)x,undefined,,1.25e+26,,,0.0035225,,0.00013555,,,,
27946,10.1021/acsenergylett.6b00671,26386,3(b),33045,Sn0.91Mg0.12Te(Cu2Te)x,undefined,,1.3e+26,,,0.0034814,,0.00013425,,,,
27946,10.1021/acsenergylett.6b00671,26386,3(b),33045,Sn0.91Mg0.12Te(Cu2Te)x,undefined,,1.35e+26,,,0.0034404,,0.00013296,,,,
27946,10.1021/acsenergylett.6b00671,26385,3(a),33046,Sn1.03−yMgyTe(Cu2Te)0.05,undefined,,1.45e+26,,,0.0040082,,0.00012623,,,,
27946,10.1021/acsenergylett.6b00671,26385,3(a),33046,Sn1.03−yMgyTe(Cu2Te)0.05,undefined,,1.5e+26,,,0.0039556,,0.00012564,,,,
27946,10.1021/acsenergylett.6b00671,26385,3(a),33046,Sn1.03−yMgyTe(Cu2Te)0.05,undefined,,1.55e+26,,,0.003903,,0.00012506,,,,
27946,10.1021/acsenergylett.6b00671,26385,3(a),33046,Sn1.03−yMgyTe(Cu2Te)0.05,undefined,,1.6e+26,,,0.0038505,,0.00012447,,,,
27946,10.1021/acsenergylett.6b00671,26385,3(a),33046,Sn1.03−yMgyTe(Cu2Te)0.05,undefined,,1.65e+26,,,0.0037979,,0.00012389,,,,
27946,10.1021/acsenergylett.6b00671,26385,3(a),33046,Sn1.03−yMgyTe(Cu2Te)0.05,undefined,,1.7e+26,,,0.0037453,,0.0001233,,,,
27946,10.1021/acsenergylett.6b00671,26385,3(a),33046,Sn1.03−yMgyTe(Cu2Te)0.05,undefined,,1.75e+26,,,0.0036927,,0.00012272,,,,
27946,10.1021/acsenergylett.6b00671,26385,3(a),33046,Sn1.03−yMgyTe(Cu2Te)0.05,undefined,,1.8e+26,,,0.0036401,,0.00012213,,,,
27946,10.1021/acsenergylett.6b00671,26385,3(a),33046,Sn1.03−yMgyTe(Cu2Te)0.05,undefined,,1.85e+26,,,0.0035875,,0.00012155,,,,
27946,10.1021/acsenergylett.6b00671,26385,3(a),33046,Sn1.03−yMgyTe(Cu2Te)0.05,undefined,,1.9e+26,,,0.003535,,0.00012096,,,,
27946,10.1021/acsenergylett.6b00671,26385,3(a),33046,Sn1.03−yMgyTe(Cu2Te)0.05,undefined,,1.95e+26,,,0.0034824,,0.00012038,,,,
27946,10.1021/acsenergylett.6b00671,26385,3(a),33046,Sn1.03−yMgyTe(Cu2Te)0.05,undefined,,2e+26,,,0.0034298,,0.00011979,,,,
27946,10.1021/acsenergylett.6b00671,26385,3(a),33046,Sn1.03−yMgyTe(Cu2Te)0.05,undefined,,2.05e+26,,,0.0033772,,0.00011921,,,,
27946,10.1021/acsenergylett.6b00671,26385,3(a),33046,Sn1.03−yMgyTe(Cu2Te)0.05,undefined,,2.1e+26,,,0.0033246,,0.00011862,,,,
27946,10.1021/acsenergylett.6b00671,26385,3(a),33046,Sn1.03−yMgyTe(Cu2Te)0.05,undefined,,2.15e+26,,,0.003272,,0.00011804,,,,
27946,10.1021/acsenergylett.6b00671,26385,3(a),33046,Sn1.03−yMgyTe(Cu2Te)0.05,undefined,,2.2e+26,,,0.0032195,,0.00011745,,,,
27946,10.1021/acsenergylett.6b00671,26385,3(a),33046,Sn1.03−yMgyTe(Cu2Te)0.05,undefined,,2.25e+26,,,0.0031669,,0.00011687,,,,
27946,10.1021/acsenergylett.6b00671,26385,3(a),33046,Sn1.03−yMgyTe(Cu2Te)0.05,undefined,,2.3e+26,,,0.0031143,,0.00011628,,,,
27946,10.1021/acsenergylett.6b00671,26385,3(a),33046,Sn1.03−yMgyTe(Cu2Te)0.05,undefined,,2.35e+26,,,0.0030617,,0.0001157,,,,
27946,10.1021/acsenergylett.6b00671,26385,3(a),33046,Sn1.03−yMgyTe(Cu2Te)0.05,undefined,,2.4e+26,,,0.0030091,,0.00011511,,,,
27946,10.1021/acsenergylett.6b00671,26385,3(a),33046,Sn1.03−yMgyTe(Cu2Te)0.05,undefined,,2.45e+26,,,0.0029565,,0.00011453,,,,
27946,10.1021/acsenergylett.6b00671,26385,3(a),33046,Sn1.03−yMgyTe(Cu2Te)0.05,undefined,,2.5e+26,,,0.0061299,,0.000024954,,,,
27946,10.1021/acsenergylett.6b00671,26385,3(a),33046,Sn1.03−yMgyTe(Cu2Te)0.05,undefined,,2.55e+26,,,0.0059626,,0.000025039,,,,
27946,10.1021/acsenergylett.6b00671,26385,3(a),33046,Sn1.03−yMgyTe(Cu2Te)0.05,undefined,,2.6e+26,,,0.0057953,,0.000025124,,,,
27946,10.1021/acsenergylett.6b00671,26385,3(a),33046,Sn1.03−yMgyTe(Cu2Te)0.05,undefined,,2.65e+26,,,0.0056281,,0.00002521,,,,
27946,10.1021/acsenergylett.6b00671,26385,3(a),33046,Sn1.03−yMgyTe(Cu2Te)0.05,undefined,,2.7e+26,,,0.0054608,,0.000025295,,,,
27946,10.1021/acsenergylett.6b00671,26385,3(a),33046,Sn1.03−yMgyTe(Cu2Te)0.05,undefined,,2.75e+26,,,0.0052935,,0.000025381,,,,
27946,10.1021/acsenergylett.6b00671,26385,3(a),33046,Sn1.03−yMgyTe(Cu2Te)0.05,undefined,,2.8e+26,,,0.0051262,,0.000025466,,,,
27946,10.1021/acsenergylett.6b00671,26385,3(a),33046,Sn1.03−yMgyTe(Cu2Te)0.05,undefined,,2.85e+26,,,0.0049589,,0.000025551,,,,
27946,10.1021/acsenergylett.6b00671,26385,3(a),33046,Sn1.03−yMgyTe(Cu2Te)0.05,undefined,,2.9e+26,,,0.0047917,,0.000025637,,,,
27946,10.1021/acsenergylett.6b00671,26385,3(a),33046,Sn1.03−yMgyTe(Cu2Te)0.05,undefined,,2.95e+26,,,0.0046244,,0.000025722,,,,
27946,10.1021/acsenergylett.6b00671,26385,3(a),33046,Sn1.03−yMgyTe(Cu2Te)0.05,undefined,,3e+26,,,0.0044571,,0.000025808,,,,
27946,10.1021/acsenergylett.6b00671,26385,3(a),33046,Sn1.03−yMgyTe(Cu2Te)0.05,undefined,,3.05e+26,,,0.0042898,,0.000025893,,,,
27946,10.1021/acsenergylett.6b00671,26386,3(b),33046,Sn1.03−yMgyTe(Cu2Te)0.05,undefined,,7e+25,,,0.004797,,0.000135,,,,
27946,10.1021/acsenergylett.6b00671,26386,3(b),33046,Sn1.03−yMgyTe(Cu2Te)0.05,undefined,,7.5e+25,,,0.0047444,,0.00013441,,,,
27946,10.1021/acsenergylett.6b00671,26386,3(b),33046,Sn1.03−yMgyTe(Cu2Te)0.05,undefined,,8e+25,,,0.0046918,,0.00013383,,,,
27946,10.1021/acsenergylett.6b00671,26386,3(b),33046,Sn1.03−yMgyTe(Cu2Te)0.05,undefined,,8.5e+25,,,0.0046392,,0.00013324,,,,
27946,10.1021/acsenergylett.6b00671,26386,3(b),33046,Sn1.03−yMgyTe(Cu2Te)0.05,undefined,,9e+25,,,0.0045866,,0.00013266,,,,
27946,10.1021/acsenergylett.6b00671,26386,3(b),33046,Sn1.03−yMgyTe(Cu2Te)0.05,undefined,,9.5e+25,,,0.004534,,0.00013207,,,,
27946,10.1021/acsenergylett.6b00671,26386,3(b),33046,Sn1.03−yMgyTe(Cu2Te)0.05,undefined,,1e+26,,,0.0044815,,0.00013149,,,,
27946,10.1021/acsenergylett.6b00671,26386,3(b),33046,Sn1.03−yMgyTe(Cu2Te)0.05,undefined,,1.05e+26,,,0.0044289,,0.0001309,,,,
27946,10.1021/acsenergylett.6b00671,26386,3(b),33046,Sn1.03−yMgyTe(Cu2Te)0.05,undefined,,1.1e+26,,,0.0043763,,0.00013032,,,,
27946,10.1021/acsenergylett.6b00671,26386,3(b),33046,Sn1.03−yMgyTe(Cu2Te)0.05,undefined,,1.15e+26,,,0.0043237,,0.00012973,,,,
27946,10.1021/acsenergylett.6b00671,26386,3(b),33046,Sn1.03−yMgyTe(Cu2Te)0.05,undefined,,1.2e+26,,,0.0042711,,0.00012915,,,,
27946,10.1021/acsenergylett.6b00671,26386,3(b),33046,Sn1.03−yMgyTe(Cu2Te)0.05,undefined,,1.25e+26,,,0.0042185,,0.00012856,,,,
27946,10.1021/acsenergylett.6b00671,26386,3(b),33046,Sn1.03−yMgyTe(Cu2Te)0.05,undefined,,1.3e+26,,,0.004166,,0.00012798,,,,
27946,10.1021/acsenergylett.6b00671,26386,3(b),33046,Sn1.03−yMgyTe(Cu2Te)0.05,undefined,,1.35e+26,,,0.0041134,,0.00012739,,,,
27946,10.1021/acsenergylett.6b00671,26386,3(b),33046,Sn1.03−yMgyTe(Cu2Te)0.05,undefined,,1.4e+26,,,0.0040608,,0.00012681,,,,
