Repository: RamyaGuru/STD2_EffMass

# STD2_EffMass
Effective mass modeling of StarryData2 data

File: csvfiles/LargeEnhanceThermo10.1039c7ee01871a.csv
sid,DOI,figureid,fignum,sampleid,samplename,composition,Temperature,Electrical conductivity,Power factor,Seebeck coefficient,Thermal conductivity,ZT,Electrical resistivity,Figure of merit Z
27929,10.1039/c7ee01871a,27369,1(b),34425,PbTe,PbTe,300,19860,0.0019174,0.00043562,1.7226,0.39197,0.0000503525,0.0011130849
27929,10.1039/c7ee01871a,27369,1(b),34425,PbTe,PbTe,350,17575,0.0016767,0.00036948,1.6575,0.35114,0.000056899,0.0010115837
27929,10.1039/c7ee01871a,27369,1(b),34425,PbTe,PbTe,400,15290,0.0014359,0.00030334,1.5923,0.31031,0.0000654022,0.0009017773
27929,10.1039/c7ee01871a,27369,1(b),34425,PbTe,PbTe,450,13005,0.0011952,0.0002372,1.5272,0.26948,0.0000768935,0.0007826087
27929,10.1039/c7ee01871a,27369,1(b),34425,PbTe,PbTe,500,10721,0.00095441,0.00017107,1.462,0.22865,0.0000932749,0.0006528112
27929,10.1039/c7ee01871a,27369,1(b),34425,PbTe,PbTe,550,8435.8,0.00071365,0.00010493,1.3969,0.18782,0.0001185424,0.0005108812
27929,10.1039/c7ee01871a,27369,1(b),34425,PbTe,PbTe,600,6151.1,0.00047289,0.000038791,1.3317,0.14699,0.0001625725,0.0003551025
27929,10.1039/c7ee01871a,27369,1(b),34425,PbTe,PbTe,650,3866.3,0.00023213,-0.000027347,1.2666,0.10616,0.0002586452,0.0001832702
27929,10.1039/c7ee01871a,27369,1(b),34425,PbTe,PbTe,700,1581.5,-0.0000086275,-0.000093485,1.2014,0.065333,0.0006323111,-0.0000071812
27929,10.1039/c7ee01871a,27369,1(b),34425,PbTe,PbTe,750,-703.27,-0.00024939,-0.00015962,1.1363,0.024503,-0.001421929,-0.0002194755
27929,10.1039/c7ee01871a,27369,1(b),34426,PbTe0.998I0.002,PbTe0.998I0.002,300,-968.49,-0.00018779,-0.000087007,1.7207,-0.1433,-0.0010325352,-0.0001091358
27929,10.1039/c7ee01871a,27369,1(b),34426,PbTe0.998I0.002,PbTe0.998I0.002,350,124.85,-0.000059963,-0.00011512,1.6274,-0.057114,0.0080096115,-0.0000368459
27929,10.1039/c7ee01871a,27369,1(b),34426,PbTe0.998I0.002,PbTe0.998I0.002,400,1218.2,0.000067861,-0.00014322,1.534,0.029071,0.0008208833,0.0000442379
27929,10.1039/c7ee01871a,27369,1(b),34426,PbTe0.998I0.002,PbTe0.998I0.002,450,2311.5,0.00019568,-0.00017133,1.4407,0.11526,0.0004326195,0.0001358229
27929,10.1039/c7ee01871a,27369,1(b),34426,PbTe0.998I0.002,PbTe0.998I0.002,500,3404.9,0.00032351,-0.00019944,1.3473,0.20144,0.0002936944,0.0002401173
27929,10.1039/c7ee01871a,27369,1(b),34426,PbTe0.998I0.002,PbTe0.998I0.002,550,4498.2,0.00045133,-0.00022755,1.254,0.28763,0.0002223111,0.0003599123
27929,10.1039/c7ee01871a,27369,1(b),34426,PbTe0.998I0.002,PbTe0.998I0.002,600,5591.6,0.00057916,-0.00025566,1.1607,0.37381,0.0001788397,0.0004989748
27929,10.1039/c7ee01871a,27369,1(b),34426,PbTe0.998I0.002,PbTe0.998I0.002,650,6684.9,0.00070698,-0.00028377,1.0673,0.45999,0.0001495909,0.0006624004
27929,10.1039/c7ee01871a,27369,1(b),34426,PbTe0.998I0.002,PbTe0.998I0.002,700,7778.3,0.0008348,-0.00031187,0.97395,0.54618,0.0001285628,0.0008571282
27929,10.1039/c7ee01871a,27369,1(b),34426,PbTe0.998I0.002,PbTe0.998I0.002,750,8871.6,0.00096263,-0.00033998,0.8806,0.63236,0.0001127192,0.0010931524
27929,10.1039/c7ee01871a,27370,5(a),34427,PbTe0.998I0.002–x%Sb_ x=1,PbTe0.998I0.002Sb0.01,300,870.6,0.00025502,-0.00038986,1.6586,-0.014721,0.0011486331,0.0001537562
27929,10.1039/c7ee01871a,27370,5(a),34427,PbTe0.998I0.002–x%Sb_ x=1,PbTe0.998I0.002Sb0.01,350,1806.3,0.00034304,-0.00038354,1.5434,0.0837,0.0005536179,0.0002222625
27929,10.1039/c7ee01871a,27370,5(a),34427,PbTe0.998I0.002–x%Sb_ x=1,PbTe0.998I0.002Sb0.01,400,2741.9,0.00043106,-0.00037722,1.4282,0.18212,0.0003647106,0.0003018205
27929,10.1039/c7ee01871a,27370,5(a),34427,PbTe0.998I0.002–x%Sb_ x=1,PbTe0.998I0.002Sb0.01,450,3677.6,0.00051908,-0.0003709,1.3131,0.28054,0.0002719165,0.0003953088
27929,10.1039/c7ee01871a,27370,5(a),34427,PbTe0.998I0.002–x%Sb_ x=1,PbTe0.998I0.002Sb0.01,500,4613.2,0.0006071,-0.00036458,1.1979,0.37896,0.0002167693,0.0005068036
27929,10.1039/c7ee01871a,27370,5(a),34427,PbTe0.998I0.002–x%Sb_ x=1,PbTe0.998I0.002Sb0.01,550,5548.9,0.00069512,-0.00035826,1.0828,0.47738,0.0001802159,0.0006419653
27929,10.1039/c7ee01871a,27370,5(a),34427,PbTe0.998I0.002–x%Sb_ x=1,PbTe0.998I0.002Sb0.01,600,6484.6,0.00078314,-0.00035194,0.9676,0.5758,0.0001542115,0.0008093634
27929,10.1039/c7ee01871a,27370,5(a),34427,PbTe0.998I0.002–x%Sb_ x=1,PbTe0.998I0.002Sb0.01,650,7420.2,0.00087116,-0.00034562,0.85244,0.67422,0.0001347673,0.0010219605
27929,10.1039/c7ee01871a,27370,5(a),34427,PbTe0.998I0.002–x%Sb_ x=1,PbTe0.998I0.002Sb0.01,700,8355.9,0.00095918,-0.0003393,0.73728,0.77265,0.0001196759,0.0013009711
27929,10.1039/c7ee01871a,27370,5(a),34427,PbTe0.998I0.002–x%Sb_ x=1,PbTe0.998I0.002Sb0.01,750,9291.6,0.0010472,-0.00033298,0.62212,0.87107,0.0001076241,0.0016832765
27929,10.1039/c7ee01871a,27370,5(a),34428,PbTe0.998I0.002–x%Sb_ x=2,PbTe0.998I0.002Sb0.02,300,200040,0.0026217,-0.00010441,3.1647,0.13935,0.000004999,0.0008284198
27929,10.1039/c7ee01871a,27370,5(a),34428,PbTe0.998I0.002–x%Sb_ x=2,PbTe0.998I0.002Sb0.02,350,181450,0.0026015,-0.00011489,2.9076,0.29768,0.0000055112,0.0008947242
27929,10.1039/c7ee01871a,27370,5(a),34428,PbTe0.998I0.002–x%Sb_ x=2,PbTe0.998I0.002Sb0.02,400,162870,0.0025813,-0.00012687,2.6505,0.45601,0.0000061399,0.0009738917
27929,10.1039/c7ee01871a,27370,5(a),34428,PbTe0.998I0.002–x%Sb_ x=2,PbTe0.998I0.002Sb0.02,450,144280,0.002561,-0.00014021,2.3934,0.61434,0.000006931,0.0010700259
27929,10.1039/c7ee01871a,27370,5(a),34428,PbTe0.998I0.002–x%Sb_ x=2,PbTe0.998I0.002Sb0.02,500,125700,0.0025408,-0.00015475,2.1364,0.77267,0.0000079554,0.0011892904
27929,10.1039/c7ee01871a,27370,5(a),34428,PbTe0.998I0.002–x%Sb_ x=2,PbTe0.998I0.002Sb0.02,550,107110,0.0025205,-0.00017032,1.8793,0.931,0.0000093362,0.0013411909
27929,10.1039/c7ee01871a,27370,5(a),34428,PbTe0.998I0.002–x%Sb_ x=2,PbTe0.998I0.002Sb0.02,600,88525,0.0025003,-0.00018678,1.6222,1.0893,0.0000112962,0.0015413019
27929,10.1039/c7ee01871a,27370,5(a),34428,PbTe0.998I0.002–x%Sb_ x=2,PbTe0.998I0.002Sb0.02,650,69939,0.0024801,-0.00020397,1.3651,1.2477,0.0000142982,0.00181679
27929,10.1039/c7ee01871a,27370,5(a),34428,PbTe0.998I0.002–x%Sb_ x=2,PbTe0.998I0.002Sb0.02,700,51353,0.0024598,-0.00022174,1.108,1.406,0.0000194731,0.0022200361
27929,10.1039/c7ee01871a,27370,5(a),34428,PbTe0.998I0.002–x%Sb_ x=2,PbTe0.998I0.002Sb0.02,750,32767,0.0024396,-0.00023992,0.8509,1.5643,0.0000305185,0.0028670819
27929,10.1039/c7ee01871a,27370,5(a),34429,PbTe0.998I0.002–x%Sb_ x=3,PbTe0.998I0.002Sb0.03,300,209450,0.0029385,-0.00010214,3.066,0.18388,0.0000047744,0.0009584149
27929,10.1039/c7ee01871a,27370,5(a),34429,PbTe0.998I0.002–x%Sb_ x=3,PbTe0.998I0.002Sb0.03,350,189130,0.0029091,-0.0001189,2.8142,0.35686,0.0000052874,0.0010337218
27929,10.1039/c7ee01871a,27370,5(a),34429,PbTe0.998I0.002–x%Sb_ x=3,PbTe0.998I0.002Sb0.03,400,168800,0.0028796,-0.00013566,2.5624,0.52984,0.0000059242,0.0011237902
27929,10.1039/c7ee01871a,27370,5(a),34429,PbTe0.998I0.002–x%Sb_ x=3,PbTe0.998I0.002Sb0.03,450,148470,0.0028501,-0.00015241,2.3106,0.70282,0.0000067354,0.0012334891
27929,10.1039/c7ee01871a,27370,5(a),34429,PbTe0.998I0.002–x%Sb_ x=3,PbTe0.998I0.002Sb0.03,500,128140,0.0028207,-0.00016917,2.0588,0.8758,0.000007804,0.0013700699
27929,10.1039/c7ee01871a,27370,5(a),34429,PbTe0.998I0.002–x%Sb_ x=3,PbTe0.998I0.002Sb0.03,550,107820,0.0027912,-0.00018593,1.807,1.0488,0.0000092747,0.0015446597
27929,10.1039/c7ee01871a,27370,5(a),34429,PbTe0.998I0.002–x%Sb_ x=3,PbTe0.998I0.002Sb0.03,600,87490,0.0027618,-0.00020268,1.5552,1.2218,0.0000114299,0.0017758488
27929,10.1039/c7ee01871a,27370,5(a),34429,PbTe0.998I0.002–x%Sb_ x=3,PbTe0.998I0.002Sb0.03,650,67162,0.0027323,-0.00021944,1.3034,1.3947,0.0000148894,0.0020962866
27929,10.1039/c7ee01871a,27370,5(a),34429,PbTe0.998I0.002–x%Sb_ x=3,PbTe0.998I0.002Sb0.03,700,46834,0.0027028,-0.0002362,1.0516,1.5677,0.000021352,0.0025701788
27929,10.1039/c7ee01871a,27370,5(a),34429,PbTe0.998I0.002–x%Sb_ x=3,PbTe0.998I0.002Sb0.03,750,26507,0.0026734,-0.00025295,0.79981,1.7407,0.0000377259,0.0033425439
27929,10.1039/c7ee01871a,27370,5(a),34430,PbTe0.998I0.002–x%Sb_ x=4,PbTe0.998I0.002Sb0.04,350,226730,0.0023209,-0.000091844,3.4321,0.20008,0.0000044105,0.0006762332
27929,10.1039/c7ee01871a,27370,5(a),34430,PbTe0.998I0.002–x%Sb_ x=4,PbTe0.998I0.002Sb0.04,400,203150,0.0023604,-0.00010818,3.1231,0.35543,0.0000049225,0.0007557875
27929,10.1039/c7ee01871a,27370,5(a),34430,PbTe0.998I0.002–x%Sb_ x=4,PbTe0.998I0.002Sb0.04,450,179570,0.0023998,-0.00012452,2.814,0.51079,0.0000055689,0.0008528074
27929,10.1039/c7ee01871a,27370,5(a),34430,PbTe0.998I0.002–x%Sb_ x=4,PbTe0.998I0.002Sb0.04,500,156000,0.0024392,-0.00014086,2.5049,0.66614,0.0000064103,0.0009737714
27929,10.1039/c7ee01871a,27370,5(a),34430,PbTe0.998I0.002–x%Sb_ x=4,PbTe0.998I0.002Sb0.04,550,132420,0.0024787,-0.00015719,2.1959,0.82149,0.0000075517,0.0011287855
27929,10.1039/c7ee01871a,27370,5(a),34430,PbTe0.998I0.002–x%Sb_ x=4,PbTe0.998I0.002Sb0.04,600,108840,0.0025181,-0.00017353,1.8868,0.97684,0.0000091878,0.0013345877
27929,10.1039/c7ee01871a,27370,5(a),34430,PbTe0.998I0.002–x%Sb_ x=4,PbTe0.998I0.002Sb0.04,650,85264,0.0025575,-0.00018987,1.5777,1.1322,0.0000117283,0.0016210306
27929,10.1039/c7ee01871a,27370,5(a),34430,PbTe0.998I0.002–x%Sb_ x=4,PbTe0.998I0.002Sb0.04,700,61686,0.002597,-0.00020621,1.2687,1.2875,0.0000162111,0.0020469772
27929,10.1039/c7ee01871a,27370,5(a),34430,PbTe0.998I0.002–x%Sb_ x=4,PbTe0.998I0.002Sb0.04,750,38109,0.0026364,-0.00022254,0.95959,1.4429,0.0000262405,0.0027474234
27929,10.1039/c7ee01871a,27376,8(a),34430,PbTe0.998I0.002–x%Sb_ x=4,PbTe0.998I0.002Sb0.04,300,,0.0022815,,3.7412,0.044732,,0.0006098311

File: csvfiles/LowEffectiveMass10.1039c2ee21536e.csv
sid,DOI,figureid,fignum,sampleid,samplename,composition,Temperature,Carrier concentration,Carrier mobility,Electrical resistivity,Seebeck coefficient,Thermal conductivity,ZT,Electrical conductivity,Power factor,Figure of merit Z
27927,10.1039/c2ee21536e,25534,2a,31785,PbTe:I_ 1.8e19,PbTe:I,350,,0.10251,0.0000036493,-0.00010053,2.7285,0.38914,274025.1555092757,0.0027693752,0.0010149808
27927,10.1039/c2ee21536e,25534,2a,31785,PbTe:I_ 1.8e19,PbTe:I,400,,0.086651,0.0000051941,-0.00011512,2.4355,0.51189,192526.1354228837,0.0025514746,0.0010476184
27927,10.1039/c2ee21536e,25534,2a,31785,PbTe:I_ 1.8e19,PbTe:I,450,,0.070792,0.0000067389,-0.00012972,2.1426,0.63464,148392.1708290671,0.0024970364,0.0011654235
27927,10.1039/c2ee21536e,25534,2a,31785,PbTe:I_ 1.8e19,PbTe:I,500,,0.054934,0.0000082838,-0.00014432,1.8497,0.75739,120717.5450880031,0.0025143367,0.0013593214
27927,10.1039/c2ee21536e,25534,2a,31785,PbTe:I_ 1.8e19,PbTe:I,550,,0.039075,0.0000098286,-0.00015892,1.5567,0.88015,101743.8902793887,0.0025695996,0.001650671
27927,10.1039/c2ee21536e,25534,2a,31785,PbTe:I_ 1.8e19,PbTe:I,600,,,0.000011373,-0.00017352,1.2638,1.0029,87927.5477006946,0.0026474273,0.0020948151
27927,10.1039/c2ee21536e,25534,2a,31785,PbTe:I_ 1.8e19,PbTe:I,650,,,,-0.00018812,,1.1256,,,
27927,10.1039/c2ee21536e,25534,2a,31785,PbTe:I_ 1.8e19,PbTe:I,700,,,,-0.00020272,,1.2484,,,
27927,10.1039/c2ee21536e,25534,2a,31785,PbTe:I_ 1.8e19,PbTe:I,750,,,,-0.00021731,,1.3712,,,
27927,10.1039/c2ee21536e,25535,2b,31785,PbTe:I_ 1.8e19,PbTe:I,300,,0.11837,0.0000021045,,3.0214,0.26639,475172.2499406035,,
27927,10.1039/c2ee21536e,25534,2a,31786,PbTe:La_ 1.8e19,PbTe:La,300,,0.076829,0.0000034624,-0.00011296,,0.30841,288817.0055452865,0.0036852939,
27927,10.1039/c2ee21536e,25534,2a,31786,PbTe:La_ 1.8e19,PbTe:La,350,,0.066734,0.0000055629,-0.00012414,2.7539,0.38408,179762.3541677902,0.0027702708,0.0010059446
27927,10.1039/c2ee21536e,25534,2a,31786,PbTe:La_ 1.8e19,PbTe:La,400,,0.056639,0.0000076635,-0.00013532,2.4707,0.45976,130488.6801070007,0.0023894438,0.0009671121
27927,10.1039/c2ee21536e,25534,2a,31786,PbTe:La_ 1.8e19,PbTe:La,450,,0.046545,0.000009764,-0.0001465,2.1874,0.53544,102417.0421958214,0.0021981002,0.0010048917
27927,10.1039/c2ee21536e,25534,2a,31786,PbTe:La_ 1.8e19,PbTe:La,500,,0.03645,0.000011865,-0.00015768,1.9042,0.61111,84281.5002107037,0.0020954895,0.0011004566
27927,10.1039/c2ee21536e,25534,2a,31786,PbTe:La_ 1.8e19,PbTe:La,550,,0.026355,0.000013965,-0.00016886,1.621,0.68679,71607.5904045829,0.0020417973,0.0012595912
27927,10.1039/c2ee21536e,25534,2a,31786,PbTe:La_ 1.8e19,PbTe:La,600,,,0.000016066,-0.00018004,,0.76247,62243.2466077431,0.0020175776,
27927,10.1039/c2ee21536e,25534,2a,31786,PbTe:La_ 1.8e19,PbTe:La,650,,,,-0.00019122,,0.83814,,,
27927,10.1039/c2ee21536e,25534,2a,31786,PbTe:La_ 1.8e19,PbTe:La,700,,,,-0.0002024,,0.91382,,,
27927,10.1039/c2ee21536e,25534,2a,31786,PbTe:La_ 1.8e19,PbTe:La,750,,,,-0.00021359,,0.9895,,,
27927,10.1039/c2ee21536e,25534,2a,31786,PbTe:La_ 1.8e19,PbTe:La,800,,,,-0.00022477,,1.0652,,,
27927,10.1039/c2ee21536e,25534,2a,31787,PbTe:I_ 2.9e19,PbTe:I,350,,0.085237,0.0000028718,-0.000076815,3.4143,0.19279,348213.6639041716,0.0020546501,0.0006017779
27927,10.1039/c2ee21536e,25534,2a,31787,PbTe:I_ 2.9e19,PbTe:I,400,,0.072478,0.0000037763,-0.000090583,3.0378,0.32946,264809.4695866324,0.0021728358,0.0007152663
27927,10.1039/c2ee21536e,25534,2a,31787,PbTe:I_ 2.9e19,PbTe:I,450,,0.05972,0.0000047696,-0.00010435,2.6612,0.46612,209661.1875209661,0.0022829844,0.0008578778
27927,10.1039/c2ee21536e,25534,2a,31787,PbTe:I_ 2.9e19,PbTe:I,500,,0.046961,0.0000059134,-0.00011812,2.2847,0.60278,169107.4508742855,0.0023594437,0.0010327149
27927,10.1039/c2ee21536e,25534,2a,31787,PbTe:I_ 2.9e19,PbTe:I,550,,0.034202,0.0000072381,-0.00013188,1.9081,0.73944,138157.8038435501,0.0024028867,0.0012593086
27927,10.1039/c2ee21536e,25534,2a,31787,PbTe:I_ 2.9e19,PbTe:I,600,,0.021443,,-0.00014565,,0.8761,,,
27927,10.1039/c2ee21536e,25534,2a,31787,PbTe:I_ 2.9e19,PbTe:I,650,,,,-0.00015942,,1.0128,,,
27927,10.1039/c2ee21536e,25534,2a,31787,PbTe:I_ 2.9e19,PbTe:I,700,,,,-0.00017319,,1.1494,,,
27927,10.1039/c2ee21536e,25534,2a,31787,PbTe:I_ 2.9e19,PbTe:I,750,,,,-0.00018695,,1.2861,,,
27927,10.1039/c2ee21536e,25537,2c,31787,PbTe:I_ 2.9e19,PbTe:I,300,,0.097996,,,3.7909,0.056133,,,
27927,10.1039/c2ee21536e,25534,2a,31788,PbTe:La_ 3.1e19,PbTe:La,350,,0.052037,0.0000041351,-0.000091394,3.3257,0.20912,241832.1201421973,0.0020199906,0.0006073881
27927,10.1039/c2ee21536e,25534,2a,31788,PbTe:La_ 3.1e19,PbTe:La,400,,0.044956,0.0000054541,-0.00010346,2.9832,0.31156,183348.3067783869,0.0019625551,0.0006578691
27927,10.1039/c2ee21536e,25534,2a,31788,PbTe:La_ 3.1e19,PbTe:La,450,,0.037874,0.000006773,-0.00011552,2.6408,0.414,147645.0612727004,0.0019703042,0.0007461013
27927,10.1039/c2ee21536e,25534,2a,31788,PbTe:La_ 3.1e19,PbTe:La,500,,0.030793,0.000008092,-0.00012759,2.2984,0.51645,123578.8433020267,0.0020117657,0.0008752896
27927,10.1039/c2ee21536e,25534,2a,31788,PbTe:La_ 3.1e19,PbTe:La,550,,0.023712,0.0000094109,-0.00013966,1.9559,0.61889,106259.7626156903,0.0020725877,0.0010596593
27927,10.1039/c2ee21536e,25534,2a,31788,PbTe:La_ 3.1e19,PbTe:La,600,,0.016631,0.00001073,-0.00015172,1.6135,0.72133,93196.6449207828,0.0021452897,0.0013295877
27927,10.1039/c2ee21536e,25534,2a,31788,PbTe:La_ 3.1e19,PbTe:La,650,,,,-0.00016379,,0.82378,,,
27927,10.1039/c2ee21536e,25534,2a,31788,PbTe:La_ 3.1e19,PbTe:La,700,,,,-0.00017585,,0.92622,,,
27927,10.1039/c2ee21536e,25534,2a,31788,PbTe:La_ 3.1e19,PbTe:La,750,,,,-0.00018792,,1.0287,,,
27927,10.1039/c2ee21536e,25534,2a,31788,PbTe:La_ 3.1e19,PbTe:La,800,,,,-0.00019998,,1.1311,,,
27927,10.1039/c2ee21536e,25535,2b,31788,PbTe:La_ 3.1e19,PbTe:La,300,,0.059118,0.0000028162,,3.6681,,355088.417015837,,
27927,10.1039/c2ee21536e,26692,4c,33475,PbTe:I,undefined,,5e+24,0.13876,,,,,,,
27927,10.1039/c2ee21536e,26692,4c,33475,PbTe:I,undefined,,1e+25,0.0308,,,,,,,
27927,10.1039/c2ee21536e,26692,4c,33475,PbTe:I,undefined,,1.5e+25,0.030067,,,,,,,
27927,10.1039/c2ee21536e,26692,4c,33475,PbTe:I,undefined,,2e+25,0.029333,,,,,,,
27927,10.1039/c2ee21536e,26692,4c,33475,PbTe:I,undefined,,2.5e+25,0.0286,,,,,,,
27927,10.1039/c2ee21536e,26692,4c,33475,PbTe:I,undefined,,3e+25,0.027867,,,,,,,
27927,10.1039/c2ee21536e,26692,4c,33475,PbTe:I,undefined,,3.5e+25,0.027133,,,,,,,
27927,10.1039/c2ee21536e,26692,4c,33475,PbTe:I,undefined,,4e+25,0.0264,,,,,,,
27927,10.1039/c2ee21536e,26692,4c,33475,PbTe:I,undefined,,4.5e+25,0.025667,,,,,,,
27927,10.1039/c2ee21536e,26692,4c,33475,PbTe:I,undefined,,5e+25,0.024933,,,,,,,
27927,10.1039/c2ee21536e,26692,4c,33475,PbTe:I,undefined,,5.5e+25,0.0242,,,,,,,
27927,10.1039/c2ee21536e,26692,4c,33475,PbTe:I,undefined,,6e+25,0.023467,,,,,,,
27927,10.1039/c2ee21536e,26692,4c,33475,PbTe:I,undefined,,6.5e+25,0.022733,,,,,,,
27927,10.1039/c2ee21536e,26692,4c,33475,PbTe:I,undefined,,7e+25,0.022,,,,,,,
27927,10.1039/c2ee21536e,26692,4c,33475,PbTe:I,undefined,,7.5e+25,0.021267,,,,,,,
27927,10.1039/c2ee21536e,26692,4c,33475,PbTe:I,undefined,,8e+25,0.020533,,,,,,,
27927,10.1039/c2ee21536e,26692,4c,33475,PbTe:I,undefined,,8.5e+25,0.0198,,,,,,,
27927,10.1039/c2ee21536e,26692,4c,33475,PbTe:I,undefined,,9e+25,0.019067,,,,,,,
27927,10.1039/c2ee21536e,26692,4c,33475,PbTe:I,undefined,,9.5e+25,0.018334,,,,,,,
27927,10.1039/c2ee21536e,26692,4c,33475,PbTe:I,undefined,,1e+26,0.0176,,,,,,,
27927,10.1039/c2ee21536e,26692,4c,33475,PbTe:I,undefined,,1.05e+26,0.016867,,,,,,,
27927,10.1039/c2ee21536e,26692,4c,33475,PbTe:I,undefined,,1.1e+26,0.016134,,,,,,,
27927,10.1039/c2ee21536e,26692,4c,33475,PbTe:I,undefined,,1.15e+26,0.0154,,,,,,,
27927,10.1039/c2ee21536e,26692,4c,33475,PbTe:I,undefined,,1.2e+26,0.014667,,,,,,,
27927,10.1039/c2ee21536e,26692,4c,33475,PbTe:I,undefined,,1.25e+26,0.0093054,,,,,,,
27927,10.1039/c2ee21536e,26692,4c,33475,PbTe:I,undefined,,1.3e+26,0.0039113,,,,,,,
27927,10.1039/c2ee21536e,26692,4c,33475,PbTe:I,undefined,,1.35e+26,-0.0014829,,,,,,,
27927,10.1039/c2ee21536e,26692,4c,33475,PbTe:I,undefined,,1.4e+26,-0.006877,,,,,,,
27927,10.1039/c2ee21536e,26694,4d,33476,PbTe:La,undefined,,1.5e+25,0.020879,,,,,,,
27927,10.1039/c2ee21536e,26694,4d,33476,PbTe:La,undefined,,2e+25,0.020331,,,,,,,
27927,10.1039/c2ee21536e,26694,4d,33476,PbTe:La,undefined,,2.5e+25,0.019782,,,,,,,
27927,10.1039/c2ee21536e,26694,4d,33476,PbTe:La,undefined,,3e+25,0.019233,,,,,,,
27927,10.1039/c2ee21536e,26694,4d,33476,PbTe:La,undefined,,3.5e+25,0.018685,,,,,,,
27927,10.1039/c2ee21536e,26694,4d,33476,PbTe:La,undefined,,4e+25,0.018136,,,,,,,
27927,10.1039/c2ee21536e,26694,4d,33476,PbTe:La,undefined,,4.5e+25,0.017588,,,,,,,
27927,10.1039/c2ee21536e,26694,4d,33476,PbTe:La,undefined,,5e+25,0.017039,,,,,,,
27927,10.1039/c2ee21536e,26694,4d,33476,PbTe:La,undefined,,5.5e+25,0.016491,,,,,,,
27927,10.1039/c2ee21536e,26694,4d,33476,PbTe:La,undefined,,6e+25,0.015942,,,,,,,
27927,10.1039/c2ee21536e,26694,4d,33476,PbTe:La,undefined,,6.5e+25,0.015393,,,,,,,
27927,10.1039/c2ee21536e,26694,4d,33476,PbTe:La,undefined,,7e+25,0.014845,,,,,,,
27927,10.1039/c2ee21536e,26694,4d,33476,PbTe:La,undefined,,7.5e+25,0.014296,,,,,,,
27927,10.1039/c2ee21536e,26694,4d,33476,PbTe:La,undefined,,8e+25,0.013748,,,,,,,
27927,10.1039/c2ee21536e,26694,4d,33476,PbTe:La,undefined,,8.5e+25,0.013199,,,,,,,
27927,10.1039/c2ee21536e,26694,4d,33476,PbTe:La,undefined,,9e+25,0.012651,,,,,,,
27927,10.1039/c2ee21536e,26694,4d,33476,PbTe:La,undefined,,9.5e+25,0.012102,,,,,,,
27927,10.1039/c2ee21536e,26694,4d,33476,PbTe:La,undefined,,1e+26,0.011553,,,,,,,
27927,10.1039/c2ee21536e,26694,4d,33476,PbTe:La,undefined,,1.05e+26,0.011005,,,,,,,

File: csvfiles/LowSymRhombo10.1016j.joule.2018.02.016.csv
sid,DOI,figureid,fignum,sampleid,samplename,composition,Temperature,Electrical resistivity,Lattice thermal conductivity,Seebeck coefficient,Thermal conductivity,ZT,Electrical conductivity,Power factor,Figure of merit Z
27938,10.1016/j.joule.2018.02.016,25634,2(a),31928,Ge0.9-yPb0.1BiyTe_ y=0.035_ 1.9e20,undefined,350,0.0000066327,0.61127,0.00013538,1.3778,0.67052,150768.1637945331,0.0027632404,0.0020055453
27938,10.1016/j.joule.2018.02.016,25634,2(a),31928,Ge0.9-yPb0.1BiyTe_ y=0.035_ 1.9e20,undefined,400,0.0000090641,0.59359,0.00015599,1.2651,0.95883,110325.3494555444,0.0026845335,0.0021219931
27938,10.1016/j.joule.2018.02.016,25634,2(a),31928,Ge0.9-yPb0.1BiyTe_ y=0.035_ 1.9e20,undefined,450,0.000011496,0.57591,0.00017733,1.1524,1.2471,86986.7780097425,0.00273538,0.0023736377
27938,10.1016/j.joule.2018.02.016,25634,2(a),31928,Ge0.9-yPb0.1BiyTe_ y=0.035_ 1.9e20,undefined,500,0.000013927,0.55823,0.00019941,1.0398,1.5354,71802.9726430674,0.0028551984,0.0027459111
27938,10.1016/j.joule.2018.02.016,25634,2(a),31928,Ge0.9-yPb0.1BiyTe_ y=0.035_ 1.9e20,undefined,550,0.000016358,0.54055,0.00022221,0.92714,1.8238,61132.1677466683,0.0030185404,0.0032557547
27938,10.1016/j.joule.2018.02.016,25634,2(a),31928,Ge0.9-yPb0.1BiyTe_ y=0.035_ 1.9e20,undefined,600,,,0.00024574,0.81448,,,,
27938,10.1016/j.joule.2018.02.016,25636,2(b),31928,Ge0.9-yPb0.1BiyTe_ y=0.035_ 1.9e20,undefined,300,0.0000042013,,,,,238021.5647537667,,
27938,10.1016/j.joule.2018.02.016,25634,2(a),31929,Ge0.9-yPb0.1BiyTe_ y=0.04_ 1.6e20_ ZEM,undefined,300,0.0000042437,0.62573,0.00010849,,,235643.424370243,0.002773542,
27938,10.1016/j.joule.2018.02.016,25634,2(a),31929,Ge0.9-yPb0.1BiyTe_ y=0.04_ 1.6e20_ ZEM,undefined,350,0.0000069558,0.60909,0.0001334,1.3136,0.64611,143764.9156099945,0.0025583772,0.0019476075
27938,10.1016/j.joule.2018.02.016,25634,2(a),31929,Ge0.9-yPb0.1BiyTe_ y=0.04_ 1.6e20_ ZEM,undefined,400,0.0000096679,0.59244,0.00015831,1.2169,0.95405,103435.0789726828,0.0025922958,0.0021302455
27938,10.1016/j.joule.2018.02.016,25634,2(a),31929,Ge0.9-yPb0.1BiyTe_ y=0.04_ 1.6e20_ ZEM,undefined,450,0.00001238,0.5758,0.00018322,1.1202,1.262,80775.4442649435,0.0027115968,0.0024206363
27938,10.1016/j.joule.2018.02.016,25634,2(a),31929,Ge0.9-yPb0.1BiyTe_ y=0.04_ 1.6e20_ ZEM,undefined,500,0.000015092,0.55916,0.00020813,1.0234,1.5699,66260.270341903,0.0028702688,0.0028046402
27938,10.1016/j.joule.2018.02.016,25634,2(a),31929,Ge0.9-yPb0.1BiyTe_ y=0.04_ 1.6e20_ ZEM,undefined,550,0.000017804,0.54252,0.00023304,0.92674,1.8779,56167.1534486632,0.0030503056,0.0032914363
27938,10.1016/j.joule.2018.02.016,25634,2(a),31929,Ge0.9-yPb0.1BiyTe_ y=0.04_ 1.6e20_ ZEM,undefined,600,0.000020516,0.52587,0.00025795,0.83002,2.3445,48742.4449210372,0.0032432347,0.0039074175
27938,10.1016/j.joule.2018.02.016,25634,2(a),31930,Ge0.9-yPb0.1BiyTe_ y=0.04_ 1.4e20,undefined,300,0.000005461,,0.000099765,,0.20012,183116.6453030581,0.0018225701,
27938,10.1016/j.joule.2018.02.016,25634,2(a),31930,Ge0.9-yPb0.1BiyTe_ y=0.04_ 1.4e20,undefined,350,0.0000086328,0.71697,0.00012741,1.3169,0.48698,115837.2718005746,0.0018804221,0.0014279157
27938,10.1016/j.joule.2018.02.016,25634,2(a),31930,Ge0.9-yPb0.1BiyTe_ y=0.04_ 1.4e20,undefined,400,0.000011805,0.69028,0.00015505,1.2143,0.77384,84709.8686997035,0.0020364678,0.0016770714
27938,10.1016/j.joule.2018.02.016,25634,2(a),31930,Ge0.9-yPb0.1BiyTe_ y=0.04_ 1.4e20,undefined,450,0.000014976,0.66359,0.00018269,1.1117,1.0607,66773.5042735043,0.0022286082,0.0020046849
27938,10.1016/j.joule.2018.02.016,25634,2(a),31930,Ge0.9-yPb0.1BiyTe_ y=0.04_ 1.4e20,undefined,500,0.000018148,0.6369,0.00021033,1.0091,1.3476,55102.4906325766,0.002437663,0.0024156804
27938,10.1016/j.joule.2018.02.016,25634,2(a),31930,Ge0.9-yPb0.1BiyTe_ y=0.04_ 1.4e20,undefined,550,0.00002132,0.61021,0.00023797,0.90647,1.6344,46904.3151969981,0.0026561783,0.002930244
27938,10.1016/j.joule.2018.02.016,25634,2(a),31930,Ge0.9-yPb0.1BiyTe_ y=0.04_ 1.4e20,undefined,600,0.000024491,,0.00026561,0.80387,1.9213,40831.3257931485,0.0028805958,0.00358341
27938,10.1016/j.joule.2018.02.016,25634,2(a),31931,Ge0.9-yPb0.1BiyTe_ y=0.04_ 1.5e20_ ZEM,undefined,300,,0.62214,0.00013883,,,,,
27938,10.1016/j.joule.2018.02.016,25634,2(a),31931,Ge0.9-yPb0.1BiyTe_ y=0.04_ 1.5e20_ ZEM,undefined,350,0.000011108,0.59762,0.00015646,1.047,0.734,90025.2070579762,0.0022037929,0.0021048643
27938,10.1016/j.joule.2018.02.016,25634,2(a),31931,Ge0.9-yPb0.1BiyTe_ y=0.04_ 1.5e20_ ZEM,undefined,400,0.000013681,0.5731,0.00017378,0.97717,1.0581,73094.0720707551,0.0022074036,0.002258976
27938,10.1016/j.joule.2018.02.016,25634,2(a),31931,Ge0.9-yPb0.1BiyTe_ y=0.04_ 1.5e20_ ZEM,undefined,450,0.00001655,0.54859,0.00020305,0.90734,1.3823,60422.9607250755,0.0024911965,0.0027456042
27938,10.1016/j.joule.2018.02.016,25634,2(a),31931,Ge0.9-yPb0.1BiyTe_ y=0.04_ 1.5e20_ ZEM,undefined,500,0.000019874,0.52407,0.00023677,0.83751,1.7064,50316.9970816142,0.0028207725,0.0033680464
27938,10.1016/j.joule.2018.02.016,25634,2(a),31931,Ge0.9-yPb0.1BiyTe_ y=0.04_ 1.5e20_ ZEM,undefined,550,0.000023808,0.49955,0.00026333,0.76768,2.0305,42002.688172043,0.0029125793,0.0037940018
27938,10.1016/j.joule.2018.02.016,25634,2(a),31931,Ge0.9-yPb0.1BiyTe_ y=0.04_ 1.5e20_ ZEM,undefined,600,0.00002851,,0.00028245,0.69786,2.3547,35075.4121360926,0.0027982463,0.0040097531
27938,10.1016/j.joule.2018.02.016,25634,2(a),31932,Ge0.9-yPb0.1BiyTe_ y=0.04_ 1.5e20_ 1st,undefined,350,0.0000079217,0.71058,0.0001285,1.3564,0.51419,126235.5302523448,0.0020844326,0.0015367389
27938,10.1016/j.joule.2018.02.016,25634,2(a),31932,Ge0.9-yPb0.1BiyTe_ y=0.04_ 1.5e20_ 1st,undefined,400,0.000011046,0.68566,0.0001595,1.2461,0.82922,90530.5087814593,0.0023031188,0.0018482616
27938,10.1016/j.joule.2018.02.016,25634,2(a),31932,Ge0.9-yPb0.1BiyTe_ y=0.04_ 1.5e20_ 1st,undefined,450,0.000014171,0.66075,0.00018862,1.1359,1.1442,70566.650201115,0.0025105853,0.0022102168
27938,10.1016/j.joule.2018.02.016,25634,2(a),31932,Ge0.9-yPb0.1BiyTe_ y=0.04_ 1.5e20_ 1st,undefined,500,0.000017295,0.63583,0.00021584,1.0256,1.4593,57820.1792425557,0.0026936632,0.0026264267
27938,10.1016/j.joule.2018.02.016,25634,2(a),31932,Ge0.9-yPb0.1BiyTe_ y=0.04_ 1.5e20_ 1st,undefined,550,0.00002042,0.61091,0.00024119,0.91528,1.7743,48971.5964740451,0.0028488059,0.0031124966
27938,10.1016/j.joule.2018.02.016,25634,2(a),31932,Ge0.9-yPb0.1BiyTe_ y=0.04_ 1.5e20_ 1st,undefined,600,0.000023544,,0.00026464,,,42473.6663268773,0.0029746147,
27938,10.1016/j.joule.2018.02.016,25634,2(a),31933,Ge0.9-yPb0.1BiyTe_ y=0.04_ 1.5e20_ 2nd,undefined,350,0.0000095001,0.76712,0.0001294,1.3544,0.42432,105262.0498731592,0.0017625457,0.0013013479
27938,10.1016/j.joule.2018.02.016,25634,2(a),31933,Ge0.9-yPb0.1BiyTe_ y=0.04_ 1.5e20_ 2nd,undefined,400,0.000012759,0.73708,0.00016002,1.2477,0.73957,78376.0482796458,0.0020069285,0.0016085024
27938,10.1016/j.joule.2018.02.016,25634,2(a),31933,Ge0.9-yPb0.1BiyTe_ y=0.04_ 1.5e20_ 2nd,undefined,450,0.000016019,0.70703,0.00019064,1.1409,1.0548,62425.8692802297,0.0022687814,0.0019885892
27938,10.1016/j.joule.2018.02.016,25634,2(a),31933,Ge0.9-yPb0.1BiyTe_ y=0.04_ 1.5e20_ 2nd,undefined,500,0.000019278,0.67699,0.00022126,1.0342,1.3701,51872.6008922087,0.0025394744,0.0024554964
27938,10.1016/j.joule.2018.02.016,25634,2(a),31933,Ge0.9-yPb0.1BiyTe_ y=0.04_ 1.5e20_ 2nd,undefined,550,0.000022537,0.64694,0.00025188,0.92752,1.6853,44371.4780139326,0.0028150834,0.0030350649
27938,10.1016/j.joule.2018.02.016,25634,2(a),31933,Ge0.9-yPb0.1BiyTe_ y=0.04_ 1.5e20_ 2nd,undefined,600,,,0.0002825,0.82081,,,,
27938,10.1016/j.joule.2018.02.016,25634,2(a),31934,Ge0.9-yPb0.1BiyTe_ y=0.04_ 1.5e20_ 3rd,undefined,350,0.0000088239,0.77025,0.00014051,1.3473,0.57234,113328.5735332449,0.0022374528,0.0016606939
27938,10.1016/j.joule.2018.02.016,25634,2(a),31934,Ge0.9-yPb0.1BiyTe_ y=0.04_ 1.5e20_ 3rd,undefined,400,0.000011975,0.73566,0.00016628,1.2404,0.84945,83507.3068893528,0.0023088967,0.001861413
27938,10.1016/j.joule.2018.02.016,25634,2(a),31934,Ge0.9-yPb0.1BiyTe_ y=0.04_ 1.5e20_ 3rd,undefined,450,0.000015126,0.70107,0.00019205,1.1335,1.1266,66111.331482216,0.0024383976,0.002151211
27938,10.1016/j.joule.2018.02.016,25634,2(a),31934,Ge0.9-yPb0.1BiyTe_ y=0.04_ 1.5e20_ 3rd,undefined,500,0.000018277,0.66648,0.00021782,1.0266,1.4037,54713.574437818,0.0025959158,0.0025286536
27938,10.1016/j.joule.2018.02.016,25634,2(a),31934,Ge0.9-yPb0.1BiyTe_ y=0.04_ 1.5e20_ 3rd,undefined,550,0.000021427,0.63188,0.00024359,0.91972,1.6808,46670.0891398703,0.0027692205,0.0030109387
27938,10.1016/j.joule.2018.02.016,25634,2(a),31934,Ge0.9-yPb0.1BiyTe_ y=0.04_ 1.5e20_ 3rd,undefined,600,0.000024578,,0.00026936,0.81283,1.9579,40686.7930669705,0.0029520225,0.0036317834
27938,10.1016/j.joule.2018.02.016,25642,4(d),31934,Ge0.9-yPb0.1BiyTe_ y=0.04_ 1.5e20_ 3rd,undefined,300,,,,,0.29523,,,
27938,10.1016/j.joule.2018.02.016,25634,2(a),31935,Ge0.9-yPb0.1BiyTe_ y=0.05_ 1.3e20_ ZEM,undefined,350,0.0000077825,0.67343,0.00013871,1.3072,0.62683,128493.414712496,0.0024722729,0.0018912737
27938,10.1016/j.joule.2018.02.016,25634,2(a),31935,Ge0.9-yPb0.1BiyTe_ y=0.05_ 1.3e20_ ZEM,undefined,400,0.00001046,0.64393,0.00016123,1.2058,0.92866,95602.2944550669,0.0024851924,0.002061032
27938,10.1016/j.joule.2018.02.016,25634,2(a),31935,Ge0.9-yPb0.1BiyTe_ y=0.05_ 1.3e20_ ZEM,undefined,450,0.000013137,0.61443,0.00018459,1.1045,1.2305,76120.8799573723,0.0025937024,0.0023483045
27938,10.1016/j.joule.2018.02.016,25634,2(a),31935,Ge0.9-yPb0.1BiyTe_ y=0.05_ 1.3e20_ ZEM,undefined,500,0.000015814,0.58493,0.00020879,1.0031,1.5323,63235.1081320349,0.0027566248,0.0027481056
27938,10.1016/j.joule.2018.02.016,25634,2(a),31935,Ge0.9-yPb0.1BiyTe_ y=0.05_ 1.3e20_ ZEM,undefined,550,0.000018492,0.55542,0.00023382,0.9018,1.8342,54077.4388924941,0.0029565105,0.0032784548
27938,10.1016/j.joule.2018.02.016,25634,2(a),31935,Ge0.9-yPb0.1BiyTe_ y=0.05_ 1.3e20_ ZEM,undefined,600,0.000021169,,0.00025968,0.80046,2.3877,47238.8870518211,0.0031854931,0.0039795781
