Repository: RamyaGuru/STD2_EffMass

# STD2_EffMass
Effective mass modeling of StarryData2 data

File: csvfiles/LowThermCondGe10.1021jacs.7b05143.csv
sid,DOI,figureid,fignum,sampleid,samplename,composition,Temperature,Electrical conductivity,Lattice thermal conductivity,Seebeck coefficient,ZT,total thermal conductivity,Electrical resistivity,Power factor
27944,10.1021/jacs.7b05143,25625,Figure 3A,31913,GeTe,undefined,300,731420,2.5422,0.000021904,-0.07641,,0.0000013672,0.0003509245
27944,10.1021/jacs.7b05143,25625,Figure 3A,31913,GeTe,undefined,350,658470,2.3425,0.000036782,0.041613,7.2363,0.0000015187,0.0008908543
27944,10.1021/jacs.7b05143,25625,Figure 3A,31913,GeTe,undefined,400,585510,2.1429,0.000051659,0.15964,6.5498,0.0000017079,0.0015625226
27944,10.1021/jacs.7b05143,25625,Figure 3A,31913,GeTe,undefined,450,512560,1.9432,0.000066536,0.27766,5.8633,0.000001951,0.0022691233
27944,10.1021/jacs.7b05143,25625,Figure 3A,31913,GeTe,undefined,500,439610,1.7436,0.000081413,0.39568,5.1768,0.0000022747,0.0029137687
27944,10.1021/jacs.7b05143,25625,Figure 3A,31913,GeTe,undefined,550,366650,1.544,0.000096291,0.51371,4.4903,0.0000027274,0.0033995629
27944,10.1021/jacs.7b05143,25625,Figure 3A,31913,GeTe,undefined,600,293700,1.3443,0.00011117,0.63173,3.8038,0.0000034048,0.0036297704
27944,10.1021/jacs.7b05143,25625,Figure 3A,31913,GeTe,undefined,650,220750,1.1447,0.00012604,0.74975,,0.00000453,0.0035068525
27944,10.1021/jacs.7b05143,25625,Figure 3A,31913,GeTe,undefined,700,147790,0.94504,0.00014092,0.86777,,0.0000067664,0.0029348798
27944,10.1021/jacs.7b05143,25625,Figure 3A,31914,GeTe0.95Se0.025S0.025,undefined,300,530630,2.215,0.000021214,,,0.0000018846,0.0002388014
27944,10.1021/jacs.7b05143,25625,Figure 3A,31914,GeTe0.95Se0.025S0.025,undefined,350,481040,2.1067,0.000035693,,5.9357,0.0000020788,0.0006128403
27944,10.1021/jacs.7b05143,25625,Figure 3A,31914,GeTe0.95Se0.025S0.025,undefined,400,431460,1.9983,0.000050172,,5.4899,0.0000023177,0.0010860839
27944,10.1021/jacs.7b05143,25625,Figure 3A,31914,GeTe0.95Se0.025S0.025,undefined,450,381870,1.89,0.000064652,,5.044,0.0000026187,0.0015961712
27944,10.1021/jacs.7b05143,25625,Figure 3A,31914,GeTe0.95Se0.025S0.025,undefined,500,332280,1.7816,0.000079131,,4.5982,0.0000030095,0.0020806427
27944,10.1021/jacs.7b05143,25625,Figure 3A,31914,GeTe0.95Se0.025S0.025,undefined,550,282700,1.6733,0.00009361,,4.1523,0.0000035373,0.0024772526
27944,10.1021/jacs.7b05143,25625,Figure 3A,31914,GeTe0.95Se0.025S0.025,undefined,600,233110,1.5649,0.00010809,,3.7065,0.0000042898,0.0027235286
27944,10.1021/jacs.7b05143,25625,Figure 3A,31914,GeTe0.95Se0.025S0.025,undefined,650,183520,1.4566,0.00012257,,,0.000005449,0.0027570953
27944,10.1021/jacs.7b05143,25625,Figure 3A,31914,GeTe0.95Se0.025S0.025,undefined,700,133940,1.3482,0.00013705,,,0.000007466,0.0025157552
27944,10.1021/jacs.7b05143,25625,Figure 3A,31915,GeTe0.9Se0.05S0.05,undefined,300,535810,1.1266,0.000030719,-0.072418,5.2912,0.0000018663,0.0005056208
27944,10.1021/jacs.7b05143,25625,Figure 3A,31915,GeTe0.9Se0.05S0.05,undefined,350,488570,1.0691,0.000039429,0.021298,5.0134,0.0000020468,0.0007595534
27944,10.1021/jacs.7b05143,25625,Figure 3A,31915,GeTe0.9Se0.05S0.05,undefined,400,441330,1.0117,0.000046262,0.11501,4.7412,0.0000022659,0.0009445224
27944,10.1021/jacs.7b05143,25625,Figure 3A,31915,GeTe0.9Se0.05S0.05,undefined,450,394100,0.9542,0.00005503,0.20873,4.469,0.0000025374,0.0011934534
27944,10.1021/jacs.7b05143,25625,Figure 3A,31915,GeTe0.9Se0.05S0.05,undefined,500,346860,0.89674,0.000067745,0.30245,4.1967,0.000002883,0.0015918741
27944,10.1021/jacs.7b05143,25625,Figure 3A,31915,GeTe0.9Se0.05S0.05,undefined,550,299620,0.83927,0.000084615,0.39616,3.9245,0.0000033376,0.0021451888
27944,10.1021/jacs.7b05143,25625,Figure 3A,31915,GeTe0.9Se0.05S0.05,undefined,600,252390,0.78181,0.00010405,0.48988,3.6523,0.0000039621,0.0027324757
27944,10.1021/jacs.7b05143,25625,Figure 3A,31915,GeTe0.9Se0.05S0.05,undefined,650,205150,0.72435,0.00012265,0.58359,3.38,0.0000048745,0.0030860761
27944,10.1021/jacs.7b05143,25625,Figure 3A,31915,GeTe0.9Se0.05S0.05,undefined,700,157910,0.66688,0.00013523,0.67731,3.1078,0.0000063327,0.0028877243
27944,10.1021/jacs.7b05143,25625,Figure 3A,31916,GeTe0.85Se0.075S0.075,undefined,300,441420,1.0685,0.000024865,,5.3021,0.0000022654,0.000272916
27944,10.1021/jacs.7b05143,25625,Figure 3A,31916,GeTe0.85Se0.075S0.075,undefined,350,403890,1.0815,0.000038223,,4.9925,0.0000024759,0.0005900824
27944,10.1021/jacs.7b05143,25625,Figure 3A,31916,GeTe0.85Se0.075S0.075,undefined,400,366350,1.0945,0.000051581,,4.6829,0.0000027296,0.0009747106
27944,10.1021/jacs.7b05143,25625,Figure 3A,31916,GeTe0.85Se0.075S0.075,undefined,450,328820,1.1075,0.000064939,,4.3733,0.0000030412,0.0013866582
27944,10.1021/jacs.7b05143,25625,Figure 3A,31916,GeTe0.85Se0.075S0.075,undefined,500,291280,1.1205,0.000078297,,4.0637,0.0000034331,0.0017856688
27944,10.1021/jacs.7b05143,25625,Figure 3A,31916,GeTe0.85Se0.075S0.075,undefined,550,253750,1.1335,0.000091655,,3.7541,0.0000039409,0.0021316622
27944,10.1021/jacs.7b05143,25625,Figure 3A,31916,GeTe0.85Se0.075S0.075,undefined,600,216210,1.1465,0.00010501,,3.4445,0.0000046251,0.0023841693
27944,10.1021/jacs.7b05143,25625,Figure 3A,31916,GeTe0.85Se0.075S0.075,undefined,650,178680,1.1595,0.00011837,,,0.0000055966,0.0025035671
27944,10.1021/jacs.7b05143,25625,Figure 3A,31916,GeTe0.85Se0.075S0.075,undefined,700,141140,1.1725,0.00013173,,,0.0000070852,0.0024491732
27944,10.1021/jacs.7b05143,25643,Figure 7A,31948,Ge0.98Sb0.02Te0.9Se0.05S0.05,undefined,300,408540,1.0494,,-0.059322,,0.0000024477,
27944,10.1021/jacs.7b05143,25643,Figure 7A,31948,Ge0.98Sb0.02Te0.9Se0.05S0.05,undefined,350,374940,1.0085,,0.058475,3.9543,0.0000026671,
27944,10.1021/jacs.7b05143,25643,Figure 7A,31948,Ge0.98Sb0.02Te0.9Se0.05S0.05,undefined,400,341330,0.96756,,0.17627,3.7752,0.0000029297,
27944,10.1021/jacs.7b05143,25643,Figure 7A,31948,Ge0.98Sb0.02Te0.9Se0.05S0.05,undefined,450,307730,0.92663,,0.29407,3.5961,0.0000032496,
27944,10.1021/jacs.7b05143,25643,Figure 7A,31948,Ge0.98Sb0.02Te0.9Se0.05S0.05,undefined,500,274120,0.8857,,0.41187,3.417,0.000003648,
27944,10.1021/jacs.7b05143,25643,Figure 7A,31948,Ge0.98Sb0.02Te0.9Se0.05S0.05,undefined,550,240510,0.84477,,0.52966,3.2379,0.0000041578,
27944,10.1021/jacs.7b05143,25643,Figure 7A,31948,Ge0.98Sb0.02Te0.9Se0.05S0.05,undefined,600,206910,0.80384,,0.64746,3.0588,0.000004833,
27944,10.1021/jacs.7b05143,25643,Figure 7A,31948,Ge0.98Sb0.02Te0.9Se0.05S0.05,undefined,650,173300,0.76292,,0.76526,2.8797,0.0000057703,
27944,10.1021/jacs.7b05143,25643,Figure 7A,31948,Ge0.98Sb0.02Te0.9Se0.05S0.05,undefined,700,139700,0.72199,,0.88305,2.7006,0.0000071582,
27944,10.1021/jacs.7b05143,25643,Figure 7A,31949,Ge0.95Sb0.05Te0.9Se0.05S0.05,undefined,300,240150,1.4228,,0.016643,3.0567,0.0000041641,
27944,10.1021/jacs.7b05143,25643,Figure 7A,31949,Ge0.95Sb0.05Te0.9Se0.05S0.05,undefined,350,217710,1.3909,,0.15745,2.934,0.0000045933,
27944,10.1021/jacs.7b05143,25643,Figure 7A,31949,Ge0.95Sb0.05Te0.9Se0.05S0.05,undefined,400,195280,1.359,,0.29826,2.8112,0.0000051209,
27944,10.1021/jacs.7b05143,25643,Figure 7A,31949,Ge0.95Sb0.05Te0.9Se0.05S0.05,undefined,450,172840,1.3272,,0.43906,2.6884,0.0000057857,
27944,10.1021/jacs.7b05143,25643,Figure 7A,31949,Ge0.95Sb0.05Te0.9Se0.05S0.05,undefined,500,150410,1.2953,,0.57987,2.5657,0.0000066485,
27944,10.1021/jacs.7b05143,25643,Figure 7A,31949,Ge0.95Sb0.05Te0.9Se0.05S0.05,undefined,550,127970,1.2634,,0.72067,2.4429,0.0000078143,
27944,10.1021/jacs.7b05143,25643,Figure 7A,31949,Ge0.95Sb0.05Te0.9Se0.05S0.05,undefined,600,105540,1.2315,,0.86148,2.3201,0.0000094751,
27944,10.1021/jacs.7b05143,25643,Figure 7A,31949,Ge0.95Sb0.05Te0.9Se0.05S0.05,undefined,650,83103,1.1997,,1.0023,2.1974,0.0000120333,
27944,10.1021/jacs.7b05143,25643,Figure 7A,31949,Ge0.95Sb0.05Te0.9Se0.05S0.05,undefined,700,60667,1.1678,,1.1431,2.0746,0.0000164834,
27944,10.1021/jacs.7b05143,25643,Figure 7A,31950,Ge0.9Sb0.10Te0.9Se0.05S0.05,undefined,300,90676,0.8676,,0.21103,1.4046,0.0000110283,
27944,10.1021/jacs.7b05143,25643,Figure 7A,31950,Ge0.9Sb0.10Te0.9Se0.05S0.05,undefined,350,84928,0.85444,,0.39845,1.3971,0.0000117747,
27944,10.1021/jacs.7b05143,25643,Figure 7A,31950,Ge0.9Sb0.10Te0.9Se0.05S0.05,undefined,400,79179,0.84129,,0.58587,1.3895,0.0000126296,
27944,10.1021/jacs.7b05143,25643,Figure 7A,31950,Ge0.9Sb0.10Te0.9Se0.05S0.05,undefined,450,73431,0.82813,,0.77329,1.3819,0.0000136182,
27944,10.1021/jacs.7b05143,25643,Figure 7A,31950,Ge0.9Sb0.10Te0.9Se0.05S0.05,undefined,500,67682,0.81498,,0.96071,1.3744,0.000014775,
27944,10.1021/jacs.7b05143,25643,Figure 7A,31950,Ge0.9Sb0.10Te0.9Se0.05S0.05,undefined,550,61934,0.80182,,1.1481,1.3668,0.0000161462,
27944,10.1021/jacs.7b05143,25643,Figure 7A,31950,Ge0.9Sb0.10Te0.9Se0.05S0.05,undefined,600,56186,0.78867,,1.3356,1.3593,0.000017798,
27944,10.1021/jacs.7b05143,25643,Figure 7A,31950,Ge0.9Sb0.10Te0.9Se0.05S0.05,undefined,650,50437,0.77551,,1.523,1.3517,0.0000198267,
27944,10.1021/jacs.7b05143,25643,Figure 7A,31950,Ge0.9Sb0.10Te0.9Se0.05S0.05,undefined,700,44689,0.76236,,1.7104,1.3441,0.0000223769,
27944,10.1021/jacs.7b05143,25643,Figure 7A,31951,Ge0.85Sb0.15Te0.9Se0.05S0.05,undefined,300,39001,,,0.11341,1.2821,0.0000256404,
27944,10.1021/jacs.7b05143,25643,Figure 7A,31951,Ge0.85Sb0.15Te0.9Se0.05S0.05,undefined,350,38363,,,0.23162,1.3247,0.0000260668,
27944,10.1021/jacs.7b05143,25643,Figure 7A,31951,Ge0.85Sb0.15Te0.9Se0.05S0.05,undefined,400,37725,,,0.34984,1.3673,0.0000265076,
27944,10.1021/jacs.7b05143,25643,Figure 7A,31951,Ge0.85Sb0.15Te0.9Se0.05S0.05,undefined,450,37086,,,0.46805,1.4099,0.0000269644,
27944,10.1021/jacs.7b05143,25643,Figure 7A,31951,Ge0.85Sb0.15Te0.9Se0.05S0.05,undefined,500,36448,,,0.58627,1.4525,0.0000274363,
27944,10.1021/jacs.7b05143,25643,Figure 7A,31951,Ge0.85Sb0.15Te0.9Se0.05S0.05,undefined,550,35809,,,0.70448,1.4951,0.0000279259,
27944,10.1021/jacs.7b05143,25643,Figure 7A,31951,Ge0.85Sb0.15Te0.9Se0.05S0.05,undefined,600,35171,,,0.8227,1.5377,0.0000284325,
27944,10.1021/jacs.7b05143,25643,Figure 7A,31951,Ge0.85Sb0.15Te0.9Se0.05S0.05,undefined,650,34532,,,0.94091,1.5802,0.0000289586,
27944,10.1021/jacs.7b05143,25643,Figure 7A,31951,Ge0.85Sb0.15Te0.9Se0.05S0.05,undefined,700,33894,,,1.0591,1.6228,0.0000295037,
27944,10.1021/jacs.7b05143,25643,Figure 7A,31952,Ge0.9Sb0.10Te0.9Se0.05S0.05 (SPS),undefined,300,58587,0.90996,,0.32148,1.1918,0.0000170686,
27944,10.1021/jacs.7b05143,25643,Figure 7A,31952,Ge0.9Sb0.10Te0.9Se0.05S0.05 (SPS),undefined,350,58332,0.87657,,0.54531,1.2075,0.0000171432,
27944,10.1021/jacs.7b05143,25643,Figure 7A,31952,Ge0.9Sb0.10Te0.9Se0.05S0.05 (SPS),undefined,400,58078,0.84318,,0.76914,1.2232,0.0000172182,
27944,10.1021/jacs.7b05143,25643,Figure 7A,31952,Ge0.9Sb0.10Te0.9Se0.05S0.05 (SPS),undefined,450,57824,0.80979,,0.99298,1.2389,0.0000172939,
27944,10.1021/jacs.7b05143,25643,Figure 7A,31952,Ge0.9Sb0.10Te0.9Se0.05S0.05 (SPS),undefined,500,57570,0.7764,,1.2168,1.2545,0.0000173702,
27944,10.1021/jacs.7b05143,25643,Figure 7A,31952,Ge0.9Sb0.10Te0.9Se0.05S0.05 (SPS),undefined,550,57316,0.74301,,1.4406,1.2702,0.0000174471,
27944,10.1021/jacs.7b05143,25643,Figure 7A,31952,Ge0.9Sb0.10Te0.9Se0.05S0.05 (SPS),undefined,600,57062,0.70962,,1.6645,1.2859,0.0000175248,
27944,10.1021/jacs.7b05143,25643,Figure 7A,31952,Ge0.9Sb0.10Te0.9Se0.05S0.05 (SPS),undefined,650,56807,0.67623,,1.8883,1.3016,0.0000176035,
27944,10.1021/jacs.7b05143,25643,Figure 7A,31952,Ge0.9Sb0.10Te0.9Se0.05S0.05 (SPS),undefined,700,56553,0.64284,,2.1121,1.3173,0.0000176825,
27944,10.1021/jacs.7b05143,25655,Figure 8C,31965,Ge0.9Sb0.1Te0.9S0.1 (SPS),undefined,300,,1.3063,,,,,
27944,10.1021/jacs.7b05143,25655,Figure 8C,31965,Ge0.9Sb0.1Te0.9S0.1 (SPS),undefined,350,,1.253,,,,,
27944,10.1021/jacs.7b05143,25655,Figure 8C,31965,Ge0.9Sb0.1Te0.9S0.1 (SPS),undefined,400,,1.1998,,,,,
27944,10.1021/jacs.7b05143,25655,Figure 8C,31965,Ge0.9Sb0.1Te0.9S0.1 (SPS),undefined,450,,1.1465,,,,,
27944,10.1021/jacs.7b05143,25655,Figure 8C,31965,Ge0.9Sb0.1Te0.9S0.1 (SPS),undefined,500,,1.0933,,,,,
27944,10.1021/jacs.7b05143,25655,Figure 8C,31965,Ge0.9Sb0.1Te0.9S0.1 (SPS),undefined,550,,1.04,,,,,
27944,10.1021/jacs.7b05143,25655,Figure 8C,31965,Ge0.9Sb0.1Te0.9S0.1 (SPS),undefined,600,,0.98677,,,,,
27944,10.1021/jacs.7b05143,25655,Figure 8C,31965,Ge0.9Sb0.1Te0.9S0.1 (SPS),undefined,650,,0.93352,,,,,
27944,10.1021/jacs.7b05143,25655,Figure 8C,31965,Ge0.9Sb0.1Te0.9S0.1 (SPS),undefined,700,,0.88027,,,,,
27944,10.1021/jacs.7b05143,25655,Figure 8C,31966,Ge0.9Sb0.1Te0.9Se0.1 (SPS),undefined,300,,1.0242,,,,,
27944,10.1021/jacs.7b05143,25655,Figure 8C,31966,Ge0.9Sb0.1Te0.9Se0.1 (SPS),undefined,350,,0.98327,,,,,
27944,10.1021/jacs.7b05143,25655,Figure 8C,31966,Ge0.9Sb0.1Te0.9Se0.1 (SPS),undefined,400,,0.94232,,,,,
27944,10.1021/jacs.7b05143,25655,Figure 8C,31966,Ge0.9Sb0.1Te0.9Se0.1 (SPS),undefined,450,,0.90137,,,,,
27944,10.1021/jacs.7b05143,25655,Figure 8C,31966,Ge0.9Sb0.1Te0.9Se0.1 (SPS),undefined,500,,0.86042,,,,,
27944,10.1021/jacs.7b05143,25655,Figure 8C,31966,Ge0.9Sb0.1Te0.9Se0.1 (SPS),undefined,550,,0.81947,,,,,
27944,10.1021/jacs.7b05143,25655,Figure 8C,31966,Ge0.9Sb0.1Te0.9Se0.1 (SPS),undefined,600,,0.77852,,,,,
27944,10.1021/jacs.7b05143,25655,Figure 8C,31966,Ge0.9Sb0.1Te0.9Se0.1 (SPS),undefined,650,,0.73757,,,,,
27944,10.1021/jacs.7b05143,25655,Figure 8C,31966,Ge0.9Sb0.1Te0.9Se0.1 (SPS),undefined,700,,0.69662,,,,,

File: csvfiles/LowThermoCond10.1021acs.chemmater.7b04023.csv
sid,DOI,figureid,fignum,sampleid,samplename,composition,Temperature,Electrical conductivity,Lattice thermal conductivity,Seebeck coefficient,Thermal conductivity,ZT,Electrical resistivity,Power factor,Figure of merit Z
27943,10.1021/acs.chemmater.7b04023,25674,4(a),31992,Ge1‑x‑yBixSbyTe_ x=0_ y=0,undefined,300,729610,2.3222,0.000022218,7.9812,-0.10246,0.0000013706,0.0003601643,0.0000451266
27943,10.1021/acs.chemmater.7b04023,25674,4(a),31992,Ge1‑x‑yBixSbyTe_ x=0_ y=0,undefined,350,657310,2.1557,0.000037029,7.42,0.0057448,0.0000015214,0.0009012685,0.0001214648
27943,10.1021/acs.chemmater.7b04023,25674,4(a),31992,Ge1‑x‑yBixSbyTe_ x=0_ y=0,undefined,400,585000,1.9893,0.000051841,6.8587,0.11395,0.0000017094,0.0015721812,0.0002292244
27943,10.1021/acs.chemmater.7b04023,25674,4(a),31992,Ge1‑x‑yBixSbyTe_ x=0_ y=0,undefined,450,512700,1.8228,0.000066653,6.2975,0.22215,0.0000019505,0.0022777325,0.0003616884
27943,10.1021/acs.chemmater.7b04023,25674,4(a),31992,Ge1‑x‑yBixSbyTe_ x=0_ y=0,undefined,500,440400,1.6563,0.000081464,5.7363,0.33036,0.0000022707,0.0029226632,0.0005095032
27943,10.1021/acs.chemmater.7b04023,25674,4(a),31992,Ge1‑x‑yBixSbyTe_ x=0_ y=0,undefined,550,368100,1.4898,0.000096276,5.1751,0.43856,0.0000027167,0.003411944,0.0006593001
27943,10.1021/acs.chemmater.7b04023,25674,4(a),31992,Ge1‑x‑yBixSbyTe_ x=0_ y=0,undefined,600,295800,1.3233,0.00011109,4.6138,0.54677,0.0000033807,0.0036504643,0.0007912056
27943,10.1021/acs.chemmater.7b04023,25674,4(a),31992,Ge1‑x‑yBixSbyTe_ x=0_ y=0,undefined,650,223490,1.1568,0.0001259,4.0526,0.65497,0.0000044745,0.0035424975,0.0008741296
27943,10.1021/acs.chemmater.7b04023,25674,4(a),31992,Ge1‑x‑yBixSbyTe_ x=0_ y=0,undefined,700,151190,0.9903,0.00014071,3.4914,0.76318,0.0000066142,0.0029934568,0.0008573801
27943,10.1021/acs.chemmater.7b04023,25674,4(a),31993,Ge1‑x‑yBixSbyTe_ x=0_ y=0.10,undefined,300,133990,1.4356,,2.1696,0.11296,0.0000074632,,
27943,10.1021/acs.chemmater.7b04023,25674,4(a),31993,Ge1‑x‑yBixSbyTe_ x=0_ y=0.10,undefined,350,126610,1.3935,0.00013363,2.1435,0.30984,0.0000078983,0.0022608718,0.0010547571
27943,10.1021/acs.chemmater.7b04023,25674,4(a),31993,Ge1‑x‑yBixSbyTe_ x=0_ y=0.10,undefined,400,119230,1.3513,0.0001503,2.1174,0.50673,0.0000083872,0.0026934164,0.0012720395
27943,10.1021/acs.chemmater.7b04023,25674,4(a),31993,Ge1‑x‑yBixSbyTe_ x=0_ y=0.10,undefined,450,111850,1.3092,0.00016698,2.0913,0.70361,0.0000089405,0.0031186375,0.0014912435
27943,10.1021/acs.chemmater.7b04023,25674,4(a),31993,Ge1‑x‑yBixSbyTe_ x=0_ y=0.10,undefined,500,104470,1.2671,0.00018366,2.0652,0.90049,0.0000095721,0.0035238771,0.0017063128
27943,10.1021/acs.chemmater.7b04023,25674,4(a),31993,Ge1‑x‑yBixSbyTe_ x=0_ y=0.10,undefined,550,97095,1.225,0.00020033,2.0391,1.0974,0.0000102992,0.0038966271,0.0019109544
27943,10.1021/acs.chemmater.7b04023,25674,4(a),31993,Ge1‑x‑yBixSbyTe_ x=0_ y=0.10,undefined,600,89715,1.1829,0.00021701,2.013,1.2943,0.0000111464,0.004224979,0.002098847
27943,10.1021/acs.chemmater.7b04023,25674,4(a),31993,Ge1‑x‑yBixSbyTe_ x=0_ y=0.10,undefined,650,82336,1.1407,0.00023368,1.9868,1.4911,0.0000121454,0.0044960678,0.0022629695
27943,10.1021/acs.chemmater.7b04023,25674,4(a),31993,Ge1‑x‑yBixSbyTe_ x=0_ y=0.10,undefined,700,74956,1.0986,0.00025036,1.9607,1.688,0.0000133412,0.0046982518,0.0023962115
27943,10.1021/acs.chemmater.7b04023,25674,4(a),31993,Ge1‑x‑yBixSbyTe_ x=0_ y=0.10,undefined,750,67577,,0.00026703,1.9346,1.8849,0.0000147979,0.0048185794,0.0024907368
27943,10.1021/acs.chemmater.7b04023,25674,4(a),31994,Ge1‑x‑yBixSbyTe_ x=0.05_ y=0,undefined,300,268090,1.8371,0.000058073,3.6871,0.073564,0.0000037301,0.0009041264,0.0002452134
27943,10.1021/acs.chemmater.7b04023,25674,4(a),31994,Ge1‑x‑yBixSbyTe_ x=0.05_ y=0,undefined,350,245850,1.7489,0.000075635,3.5064,0.10345,0.0000040675,0.0014064226,0.0004011016
27943,10.1021/acs.chemmater.7b04023,25674,4(a),31994,Ge1‑x‑yBixSbyTe_ x=0.05_ y=0,undefined,400,223600,1.6607,0.000093197,3.3257,0.25014,0.0000044723,0.0019421182,0.0005839728
27943,10.1021/acs.chemmater.7b04023,25674,4(a),31994,Ge1‑x‑yBixSbyTe_ x=0.05_ y=0,undefined,450,201360,1.5725,0.00011076,3.145,0.39682,0.0000049662,0.0024702397,0.0007854498
27943,10.1021/acs.chemmater.7b04023,25674,4(a),31994,Ge1‑x‑yBixSbyTe_ x=0.05_ y=0,undefined,500,179110,1.4843,0.00012832,2.9643,0.5435,0.0000055832,0.0029492293,0.0009949159
27943,10.1021/acs.chemmater.7b04023,25674,4(a),31994,Ge1‑x‑yBixSbyTe_ x=0.05_ y=0,undefined,550,156860,1.3961,0.00014588,2.7836,0.69018,0.0000063751,0.0033381336,0.0011992146
27943,10.1021/acs.chemmater.7b04023,25674,4(a),31994,Ge1‑x‑yBixSbyTe_ x=0.05_ y=0,undefined,600,134620,1.3079,0.00016344,2.6029,0.83686,0.0000074283,0.0035960547,0.001381557
27943,10.1021/acs.chemmater.7b04023,25674,4(a),31994,Ge1‑x‑yBixSbyTe_ x=0.05_ y=0,undefined,650,112370,1.2197,0.000181,2.4222,0.98355,0.0000088992,0.0036813536,0.0015198388
27943,10.1021/acs.chemmater.7b04023,25674,4(a),31994,Ge1‑x‑yBixSbyTe_ x=0.05_ y=0,undefined,700,90123,1.1315,0.00019857,2.2415,1.1302,0.0000110959,0.0035535539,0.0015853464
27943,10.1021/acs.chemmater.7b04023,25674,4(a),31995,Ge1‑x‑yBixSbyTe_ x=0.02_ y=0.05,undefined,300,205810,1.0679,0.00008866,2.3955,0.2026,0.0000048589,0.0016177892,0.0006753451
27943,10.1021/acs.chemmater.7b04023,25674,4(a),31995,Ge1‑x‑yBixSbyTe_ x=0.02_ y=0.05,undefined,350,190060,1.0586,0.00010516,2.3415,0.31417,0.0000052615,0.0021018024,0.0008976307
27943,10.1021/acs.chemmater.7b04023,25674,4(a),31995,Ge1‑x‑yBixSbyTe_ x=0.02_ y=0.05,undefined,400,174320,1.0494,0.00012166,2.2874,0.45119,0.0000057366,0.0025801374,0.0011279782
27943,10.1021/acs.chemmater.7b04023,25674,4(a),31995,Ge1‑x‑yBixSbyTe_ x=0.02_ y=0.05,undefined,450,158580,1.0402,0.00013815,2.2333,0.60984,0.000006306,0.0030265663,0.0013551992
27943,10.1021/acs.chemmater.7b04023,25674,4(a),31995,Ge1‑x‑yBixSbyTe_ x=0.02_ y=0.05,undefined,500,142840,1.031,0.00015465,2.1792,0.78383,0.0000070008,0.0034162504,0.0015676626
27943,10.1021/acs.chemmater.7b04023,25674,4(a),31995,Ge1‑x‑yBixSbyTe_ x=0.02_ y=0.05,undefined,550,127100,1.0217,0.00017115,2.1252,0.96352,0.0000078678,0.0037230542,0.0017518606
27943,10.1021/acs.chemmater.7b04023,25674,4(a),31995,Ge1‑x‑yBixSbyTe_ x=0.02_ y=0.05,undefined,600,111360,1.0125,0.00018765,2.0711,1.136,0.0000089799,0.0039212665,0.0018933255
27943,10.1021/acs.chemmater.7b04023,25674,4(a),31995,Ge1‑x‑yBixSbyTe_ x=0.02_ y=0.05,undefined,650,95622,1.0033,0.00020415,2.017,1.2843,0.0000104578,0.0039852594,0.0019758351
27943,10.1021/acs.chemmater.7b04023,25674,4(a),31995,Ge1‑x‑yBixSbyTe_ x=0.02_ y=0.05,undefined,700,79882,0.99408,0.00022064,1.963,1.3867,0.0000125185,0.0038888163,0.0019810577
27943,10.1021/acs.chemmater.7b04023,25674,4(a),31995,Ge1‑x‑yBixSbyTe_ x=0.02_ y=0.05,undefined,750,64141,,0.00023714,1.9089,1.4172,0.0000155907,0.0036069935,0.0018895665
27943,10.1021/acs.chemmater.7b04023,25674,4(a),31996,Ge1‑x‑yBixSbyTe_ x=0.05_ y=0.05,undefined,300,46046,1.1318,0.00014385,1.3456,0.12646,0.0000217174,0.0009528217,0.0007081017
27943,10.1021/acs.chemmater.7b04023,25674,4(a),31996,Ge1‑x‑yBixSbyTe_ x=0.05_ y=0.05,undefined,350,45813,1.1259,0.00015785,1.3765,0.26575,0.0000218279,0.0011415052,0.0008292809
27943,10.1021/acs.chemmater.7b04023,25674,4(a),31996,Ge1‑x‑yBixSbyTe_ x=0.05_ y=0.05,undefined,400,45580,1.12,0.00017186,1.4074,0.40504,0.0000219394,0.0013462445,0.0009565472
27943,10.1021/acs.chemmater.7b04023,25674,4(a),31996,Ge1‑x‑yBixSbyTe_ x=0.05_ y=0.05,undefined,450,45346,1.1141,0.00018587,1.4384,0.54433,0.0000220527,0.001566598,0.0010891255
27943,10.1021/acs.chemmater.7b04023,25674,4(a),31996,Ge1‑x‑yBixSbyTe_ x=0.05_ y=0.05,undefined,500,45113,1.1081,0.00019988,1.4693,0.68362,0.0000221666,0.0018023552,0.0012266761
27943,10.1021/acs.chemmater.7b04023,25674,4(a),31996,Ge1‑x‑yBixSbyTe_ x=0.05_ y=0.05,undefined,550,44879,1.1022,0.00021389,1.5002,0.82292,0.0000222821,0.0020531663,0.0013685951
27943,10.1021/acs.chemmater.7b04023,25674,4(a),31996,Ge1‑x‑yBixSbyTe_ x=0.05_ y=0.05,undefined,600,44646,1.0963,0.0002279,1.5311,0.96221,0.0000223984,0.0023188423,0.0015144943
27943,10.1021/acs.chemmater.7b04023,25674,4(a),31996,Ge1‑x‑yBixSbyTe_ x=0.05_ y=0.05,undefined,650,44413,1.0903,0.00024191,1.562,1.1015,0.0000225159,0.0025990687,0.0016639364
27943,10.1021/acs.chemmater.7b04023,25674,4(a),31996,Ge1‑x‑yBixSbyTe_ x=0.05_ y=0.05,undefined,700,44179,1.0844,0.00025592,1.5929,1.2408,0.0000226352,0.0028935057,0.0018165018
27943,10.1021/acs.chemmater.7b04023,25674,4(a),31996,Ge1‑x‑yBixSbyTe_ x=0.05_ y=0.05,undefined,750,43946,,0.00026993,1.6239,1.3801,0.0000227552,0.0032020025,0.0019717978
27943,10.1021/acs.chemmater.7b04023,25674,4(a),31997,Ge1‑x‑yBixSbyTe_ x=0.02_ y=0.10,undefined,300,34825,1.0201,0.00019512,1.1901,0.27458,0.000028715,0.0013258509,0.0011140668
27943,10.1021/acs.chemmater.7b04023,25674,4(a),31997,Ge1‑x‑yBixSbyTe_ x=0.02_ y=0.10,undefined,350,36639,1.024,0.00020469,1.2416,0.4297,0.0000272933,0.0015351007,0.0012363891
27943,10.1021/acs.chemmater.7b04023,25674,4(a),31997,Ge1‑x‑yBixSbyTe_ x=0.02_ y=0.10,undefined,400,38453,1.028,0.00021426,1.2932,0.58482,0.0000260058,0.0017652752,0.0013650443
27943,10.1021/acs.chemmater.7b04023,25674,4(a),31997,Ge1‑x‑yBixSbyTe_ x=0.02_ y=0.10,undefined,450,40268,1.0319,0.00022384,1.3447,0.73994,0.0000248336,0.0020176018,0.0015004103
27943,10.1021/acs.chemmater.7b04023,25674,4(a),31997,Ge1‑x‑yBixSbyTe_ x=0.02_ y=0.10,undefined,500,42082,1.0359,0.00023341,1.3963,0.89507,0.0000237631,0.002292637,0.0016419372
27943,10.1021/acs.chemmater.7b04023,25674,4(a),31997,Ge1‑x‑yBixSbyTe_ x=0.02_ y=0.10,undefined,550,43897,1.0398,0.00024298,1.4478,1.0502,0.0000227806,0.0025916473,0.0017900589
27943,10.1021/acs.chemmater.7b04023,25674,4(a),31997,Ge1‑x‑yBixSbyTe_ x=0.02_ y=0.10,undefined,600,45711,1.0437,0.00025255,1.4994,1.2053,0.0000218766,0.0029155163,0.0019444553
27943,10.1021/acs.chemmater.7b04023,25674,4(a),31997,Ge1‑x‑yBixSbyTe_ x=0.02_ y=0.10,undefined,650,47525,1.0477,0.00026213,1.551,1.3604,0.0000210416,0.0032655443,0.0021054444
27943,10.1021/acs.chemmater.7b04023,25674,4(a),31997,Ge1‑x‑yBixSbyTe_ x=0.02_ y=0.10,undefined,700,49340,1.0516,0.0002717,1.6025,1.5156,0.0000202675,0.0036423227,0.0022729003
27943,10.1021/acs.chemmater.7b04023,25674,4(a),31997,Ge1‑x‑yBixSbyTe_ x=0.02_ y=0.10,undefined,750,51154,,0.00028127,1.6541,1.6707,0.0000195488,0.0040469368,0.0024466095
27943,10.1021/acs.chemmater.7b04023,25674,4(a),31998,Ge1‑x‑yBixSbyTe_ x=0.05_ y=0.10,undefined,300,69673,0.47635,0.00014766,0.83046,0.52955,0.0000143528,0.0015191136,0.0018292435
27943,10.1021/acs.chemmater.7b04023,25674,4(a),31998,Ge1‑x‑yBixSbyTe_ x=0.05_ y=0.10,undefined,350,70398,0.49357,0.00015706,0.9162,0.67862,0.0000142049,0.0017365669,0.0018954015
27943,10.1021/acs.chemmater.7b04023,25674,4(a),31998,Ge1‑x‑yBixSbyTe_ x=0.05_ y=0.10,undefined,400,71123,0.51079,0.00016646,1.0019,0.82768,0.0000140601,0.0019707423,0.001967005
27943,10.1021/acs.chemmater.7b04023,25674,4(a),31998,Ge1‑x‑yBixSbyTe_ x=0.05_ y=0.10,undefined,450,71848,0.528,0.00017586,1.0877,0.97675,0.0000139183,0.0022220244,0.0020428651
27943,10.1021/acs.chemmater.7b04023,25674,4(a),31998,Ge1‑x‑yBixSbyTe_ x=0.05_ y=0.10,undefined,500,72573,0.54522,0.00018526,1.1734,1.1258,0.0000137792,0.0024907974,0.002122718
27943,10.1021/acs.chemmater.7b04023,25674,4(a),31998,Ge1‑x‑yBixSbyTe_ x=0.05_ y=0.10,undefined,550,73298,0.56244,0.00019466,1.2592,1.2749,0.0000136429,0.0027774456,0.0022057224
27943,10.1021/acs.chemmater.7b04023,25674,4(a),31998,Ge1‑x‑yBixSbyTe_ x=0.05_ y=0.10,undefined,600,74023,0.57966,0.00020406,1.3449,1.4239,0.0000135093,0.0030823535,0.0022918831
27943,10.1021/acs.chemmater.7b04023,25674,4(a),31998,Ge1‑x‑yBixSbyTe_ x=0.05_ y=0.10,undefined,650,74748,0.59688,0.00021346,1.4306,1.573,0.0000133783,0.0034059054,0.0023807531
27943,10.1021/acs.chemmater.7b04023,25674,4(a),31998,Ge1‑x‑yBixSbyTe_ x=0.05_ y=0.10,undefined,700,75473,0.6141,0.00022286,1.5164,1.7221,0.0000132498,0.0037484858,0.0024719637
27943,10.1021/acs.chemmater.7b04023,25674,4(a),31998,Ge1‑x‑yBixSbyTe_ x=0.05_ y=0.10,undefined,750,76198,,0.00023226,1.6021,1.8711,0.0000131237,0.0041104788,0.0025656818

File: csvfiles/ManipIonizedImpurity10.1073pnas.1711725114.csv
sid,DOI,figureid,fignum,sampleid,samplename,composition,Temperature,Carrier concentration,Electrical conductivity,Hall movility,Power factor,Seebeck coefficient,Thermal conductivity,ZT,Electrical resistivity,Figure of merit Z
21294,10.1073/pnas.1711725114,19696,F1(A),24309,Mg3.2Sb1.5Bi0.49Te0.01,Mg3.2Sb1.5Bi0.49Te0.01,350,6.5026e+25,25505,0.002628,0.00090499,-0.00018265,1.1157,0.291,0.000039208,0.000811141
21294,10.1073/pnas.1711725114,19696,F1(A),24309,Mg3.2Sb1.5Bi0.49Te0.01,Mg3.2Sb1.5Bi0.49Te0.01,400,6.3201e+25,26075,0.0027457,0.0010562,-0.00019469,1.0938,0.44523,0.0000383509,0.0009656244
21294,10.1073/pnas.1711725114,19696,F1(A),24309,Mg3.2Sb1.5Bi0.49Te0.01,Mg3.2Sb1.5Bi0.49Te0.01,450,6.1377e+25,26645,0.0028634,0.0012074,-0.00020672,1.0719,0.59947,0.0000375305,0.001126411
21294,10.1073/pnas.1711725114,19696,F1(A),24309,Mg3.2Sb1.5Bi0.49Te0.01,Mg3.2Sb1.5Bi0.49Te0.01,500,5.9552e+25,27215,0.0029812,0.0013586,-0.00021876,1.05,0.75371,0.0000367444,0.0012939048
21294,10.1073/pnas.1711725114,19696,F1(A),24309,Mg3.2Sb1.5Bi0.49Te0.01,Mg3.2Sb1.5Bi0.49Te0.01,550,5.7728e+25,27785,0.0030989,0.0015098,-0.0002308,1.0281,0.90794,0.0000359906,0.0014685342
21294,10.1073/pnas.1711725114,19696,F1(A),24309,Mg3.2Sb1.5Bi0.49Te0.01,Mg3.2Sb1.5Bi0.49Te0.01,600,5.5903e+25,28355,0.0032166,0.001661,-0.00024283,1.0061,1.0622,0.0000352671,0.0016509293
21294,10.1073/pnas.1711725114,19696,F1(A),24309,Mg3.2Sb1.5Bi0.49Te0.01,Mg3.2Sb1.5Bi0.49Te0.01,650,5.4079e+25,28926,0.0033344,0.0018122,-0.00025487,0.98424,1.2164,0.000034571,0.0018412176
21294,10.1073/pnas.1711725114,19696,F1(A),24309,Mg3.2Sb1.5Bi0.49Te0.01,Mg3.2Sb1.5Bi0.49Te0.01,700,5.2254e+25,29496,0.0034521,0.0019634,-0.0002669,0.96234,1.3707,0.0000339029,0.0020402353
21294,10.1073/pnas.1711725114,19696,F1(A),24309,Mg3.2Sb1.5Bi0.49Te0.01,Mg3.2Sb1.5Bi0.49Te0.01,750,5.043e+25,30066,0.0035698,0.0021146,-0.00027894,0.94043,1.5249,0.0000332602,0.0022485459
21294,10.1073/pnas.1711725114,19696,F1(A),24310,Mg3.1Fe0.1Sb1.5Bi0.49Te0.01,Mg3.1Fe0.1Sb1.5Bi0.49Te0.01,350,3.2271e+25,33444,0.0062267,0.0015168,-0.0002106,1.0212,0.53821,0.0000299007,0.0014853114
21294,10.1073/pnas.1711725114,19696,F1(A),24310,Mg3.1Fe0.1Sb1.5Bi0.49Te0.01,Mg3.1Fe0.1Sb1.5Bi0.49Te0.01,400,3.2542e+25,32170,0.0059219,0.0015777,-0.00022133,0.99802,0.68048,0.0000310849,0.00158083
21294,10.1073/pnas.1711725114,19696,F1(A),24310,Mg3.1Fe0.1Sb1.5Bi0.49Te0.01,Mg3.1Fe0.1Sb1.5Bi0.49Te0.01,450,3.2814e+25,30897,0.0056171,0.0016386,-0.00023206,0.9748,0.82275,0.0000323656,0.0016809602
21294,10.1073/pnas.1711725114,19696,F1(A),24310,Mg3.1Fe0.1Sb1.5Bi0.49Te0.01,Mg3.1Fe0.1Sb1.5Bi0.49Te0.01,500,3.3085e+25,29623,0.0053123,0.0016995,-0.00024279,0.95158,0.96503,0.0000337576,0.001785977
21294,10.1073/pnas.1711725114,19696,F1(A),24310,Mg3.1Fe0.1Sb1.5Bi0.49Te0.01,Mg3.1Fe0.1Sb1.5Bi0.49Te0.01,550,3.3357e+25,28349,0.0050075,0.0017604,-0.00025352,0.92836,1.1073,0.0000352746,0.0018962471
21294,10.1073/pnas.1711725114,19696,F1(A),24310,Mg3.1Fe0.1Sb1.5Bi0.49Te0.01,Mg3.1Fe0.1Sb1.5Bi0.49Te0.01,600,3.3629e+25,27076,0.0047027,0.0018214,-0.00026425,0.90514,1.2496,0.0000369331,0.0020122854
21294,10.1073/pnas.1711725114,19696,F1(A),24310,Mg3.1Fe0.1Sb1.5Bi0.49Te0.01,Mg3.1Fe0.1Sb1.5Bi0.49Te0.01,650,3.39e+25,25802,0.0043979,0.0018823,-0.00027498,0.88192,1.3918,0.0000387567,0.0021343206
21294,10.1073/pnas.1711725114,19696,F1(A),24310,Mg3.1Fe0.1Sb1.5Bi0.49Te0.01,Mg3.1Fe0.1Sb1.5Bi0.49Te0.01,700,3.4172e+25,24528,0.0040931,0.0019432,-0.00028571,0.8587,1.5341,0.0000407697,0.0022629556
21294,10.1073/pnas.1711725114,19696,F1(A),24310,Mg3.1Fe0.1Sb1.5Bi0.49Te0.01,Mg3.1Fe0.1Sb1.5Bi0.49Te0.01,750,3.4444e+25,23255,0.0037883,0.0020041,-0.00029644,0.83548,1.6764,0.0000430015,0.0023987408
21294,10.1073/pnas.1711725114,19696,F1(A),24311,Mg3.1Co0.1Sb1.5Bi0.49Te0.01,Mg3.1Co0.1Sb1.5Bi0.49Te0.01,350,3.1222e+25,38003,0.0086854,0.0016656,-0.00020683,1.0039,0.6156,0.0000263137,0.0016591294
21294,10.1073/pnas.1711725114,19696,F1(A),24311,Mg3.1Co0.1Sb1.5Bi0.49Te0.01,Mg3.1Co0.1Sb1.5Bi0.49Te0.01,400,3.1695e+25,36142,0.0079782,0.001714,-0.00021824,0.97633,0.76511,0.0000276686,0.001755554
21294,10.1073/pnas.1711725114,19696,F1(A),24311,Mg3.1Co0.1Sb1.5Bi0.49Te0.01,Mg3.1Co0.1Sb1.5Bi0.49Te0.01,450,3.2168e+25,34280,0.0072711,0.0017624,-0.00022964,0.94876,0.91461,0.0000291715,0.0018575825
21294,10.1073/pnas.1711725114,19696,F1(A),24311,Mg3.1Co0.1Sb1.5Bi0.49Te0.01,Mg3.1Co0.1Sb1.5Bi0.49Te0.01,500,3.2641e+25,32419,0.006564,0.0018108,-0.00024105,0.92119,1.0641,0.0000308461,0.0019657183
21294,10.1073/pnas.1711725114,19696,F1(A),24311,Mg3.1Co0.1Sb1.5Bi0.49Te0.01,Mg3.1Co0.1Sb1.5Bi0.49Te0.01,550,3.3115e+25,30557,0.0058568,0.0018592,-0.00025245,0.89363,1.2136,0.0000327257,0.0020805031
21294,10.1073/pnas.1711725114,19696,F1(A),24311,Mg3.1Co0.1Sb1.5Bi0.49Te0.01,Mg3.1Co0.1Sb1.5Bi0.49Te0.01,600,3.3588e+25,28696,0.0051497,0.0019076,-0.00026386,0.86606,1.3631,0.0000348481,0.0022026188
21294,10.1073/pnas.1711725114,19696,F1(A),24311,Mg3.1Co0.1Sb1.5Bi0.49Te0.01,Mg3.1Co0.1Sb1.5Bi0.49Te0.01,650,3.4061e+25,26835,0.0044426,0.001956,-0.00027526,0.83849,1.5126,0.0000372648,0.0023327649
21294,10.1073/pnas.1711725114,19696,F1(A),24311,Mg3.1Co0.1Sb1.5Bi0.49Te0.01,Mg3.1Co0.1Sb1.5Bi0.49Te0.01,700,3.4534e+25,24973,0.0037354,0.0020044,-0.00028667,0.81092,1.6621,0.0000400432,0.0024717605
21294,10.1073/pnas.1711725114,19696,F1(A),24311,Mg3.1Co0.1Sb1.5Bi0.49Te0.01,Mg3.1Co0.1Sb1.5Bi0.49Te0.01,750,3.5008e+25,23112,0.0030283,0.0020528,-0.00029808,0.78335,1.8116,0.0000432676,0.00262054
21294,10.1073/pnas.1711725114,19696,F1(A),24312,Mg3.1Hf0.1Sb1.5Bi0.49Te0.01,Mg3.1Hf0.1Sb1.5Bi0.49Te0.01,350,3.4467e+25,42084,0.0080551,0.0017974,-0.0002053,1.0617,0.615,0.000023762,0.0016929453
21294,10.1073/pnas.1711725114,19696,F1(A),24312,Mg3.1Hf0.1Sb1.5Bi0.49Te0.01,Mg3.1Hf0.1Sb1.5Bi0.49Te0.01,400,3.5897e+25,40146,0.0074257,0.0018264,-0.00021419,1.0368,0.74445,0.0000249091,0.0017615741
21294,10.1073/pnas.1711725114,19696,F1(A),24312,Mg3.1Hf0.1Sb1.5Bi0.49Te0.01,Mg3.1Hf0.1Sb1.5Bi0.49Te0.01,450,3.7327e+25,38208,0.0067963,0.0018554,-0.00022308,1.0118,0.87389,0.0000261725,0.0018337616
21294,10.1073/pnas.1711725114,19696,F1(A),24312,Mg3.1Hf0.1Sb1.5Bi0.49Te0.01,Mg3.1Hf0.1Sb1.5Bi0.49Te0.01,500,3.8757e+25,36269,0.0061669,0.0018844,-0.00023197,0.98684,1.0033,0.0000275718,0.0019095294
21294,10.1073/pnas.1711725114,19696,F1(A),24312,Mg3.1Hf0.1Sb1.5Bi0.49Te0.01,Mg3.1Hf0.1Sb1.5Bi0.49Te0.01,550,4.0187e+25,34331,0.0055374,0.0019134,-0.00024086,0.96188,1.1328,0.0000291282,0.0019892294
21294,10.1073/pnas.1711725114,19696,F1(A),24312,Mg3.1Hf0.1Sb1.5Bi0.49Te0.01,Mg3.1Hf0.1Sb1.5Bi0.49Te0.01,600,4.1616e+25,32392,0.004908,0.0019424,-0.00024975,0.93692,1.2622,0.0000308718,0.0020731759
21294,10.1073/pnas.1711725114,19696,F1(A),24312,Mg3.1Hf0.1Sb1.5Bi0.49Te0.01,Mg3.1Hf0.1Sb1.5Bi0.49Te0.01,650,4.3046e+25,30454,0.0042786,0.0019714,-0.00025863,0.91196,1.3917,0.0000328364,0.0021617176
21294,10.1073/pnas.1711725114,19696,F1(A),24312,Mg3.1Hf0.1Sb1.5Bi0.49Te0.01,Mg3.1Hf0.1Sb1.5Bi0.49Te0.01,700,4.4476e+25,28515,0.0036492,0.0020004,-0.00026752,0.88701,1.5211,0.0000350693,0.002255217
21294,10.1073/pnas.1711725114,19696,F1(A),24312,Mg3.1Hf0.1Sb1.5Bi0.49Te0.01,Mg3.1Hf0.1Sb1.5Bi0.49Te0.01,750,,26577,0.0030198,0.0020295,-0.00027641,0.86205,1.6506,0.0000376265,0.0023542718
21294,10.1073/pnas.1711725114,19696,F1(A),24313,Mg3.1Ta0.1Sb1.5Bi0.49Te0.01,Mg3.1Ta0.1Sb1.5Bi0.49Te0.01,350,4.388e+25,35916,0.0070304,0.0016286,-0.000208,1.0747,0.55951,0.0000278427,0.0015153996
21294,10.1073/pnas.1711725114,19696,F1(A),24313,Mg3.1Ta0.1Sb1.5Bi0.49Te0.01,Mg3.1Ta0.1Sb1.5Bi0.49Te0.01,400,4.4855e+25,34561,0.00653,0.0016748,-0.00021775,1.0485,0.6902,0.0000289343,0.0015973295
21294,10.1073/pnas.1711725114,19696,F1(A),24313,Mg3.1Ta0.1Sb1.5Bi0.49Te0.01,Mg3.1Ta0.1Sb1.5Bi0.49Te0.01,450,4.583e+25,33207,0.0060297,0.0017209,-0.0002275,1.0222,0.82089,0.0000301141,0.0016835257
21294,10.1073/pnas.1711725114,19696,F1(A),24313,Mg3.1Ta0.1Sb1.5Bi0.49Te0.01,Mg3.1Ta0.1Sb1.5Bi0.49Te0.01,500,4.6805e+25,31853,0.0055293,0.001767,-0.00023726,0.99598,0.95157,0.0000313942,0.001774132
21294,10.1073/pnas.1711725114,19696,F1(A),24313,Mg3.1Ta0.1Sb1.5Bi0.49Te0.01,Mg3.1Ta0.1Sb1.5Bi0.49Te0.01,550,4.7781e+25,30499,0.0050289,0.0018132,-0.00024701,0.96974,1.0823,0.000032788,0.0018697795
21294,10.1073/pnas.1711725114,19696,F1(A),24313,Mg3.1Ta0.1Sb1.5Bi0.49Te0.01,Mg3.1Ta0.1Sb1.5Bi0.49Te0.01,600,4.8756e+25,29145,0.0045285,0.0018593,-0.00025676,0.9435,1.213,0.0000343112,0.0019706412
21294,10.1073/pnas.1711725114,19696,F1(A),24313,Mg3.1Ta0.1Sb1.5Bi0.49Te0.01,Mg3.1Ta0.1Sb1.5Bi0.49Te0.01,650,4.9731e+25,27790,0.0040281,0.0019055,-0.00026652,0.91726,1.3436,0.0000359842,0.0020773826
21294,10.1073/pnas.1711725114,19696,F1(A),24313,Mg3.1Ta0.1Sb1.5Bi0.49Te0.01,Mg3.1Ta0.1Sb1.5Bi0.49Te0.01,700,5.0706e+25,26436,0.0035277,0.0019516,-0.00027627,0.89102,1.4743,0.0000378272,0.0021902988
21294,10.1073/pnas.1711725114,19696,F1(A),24313,Mg3.1Ta0.1Sb1.5Bi0.49Te0.01,Mg3.1Ta0.1Sb1.5Bi0.49Te0.01,750,5.1682e+25,25082,0.0030273,0.0019977,-0.00028602,0.86478,1.605,0.0000398692,0.0023100673
21294,10.1073/pnas.1711725114,19701,FS1(a),24314,Mg3.1W0.1Sb1.5Bi0.49Te0.01,Mg3.1W0.1Sb1.5Bi0.49Te0.01,350,,21865,,0.00099307,-0.0002076,1.0047,0.35734,0.0000457352,0.0009884244
21294,10.1073/pnas.1711725114,19701,FS1(a),24314,Mg3.1W0.1Sb1.5Bi0.49Te0.01,Mg3.1W0.1Sb1.5Bi0.49Te0.01,400,,22412,,0.001114,-0.00022186,0.98132,0.51434,0.000044619,0.0011352056
21294,10.1073/pnas.1711725114,19701,FS1(a),24314,Mg3.1W0.1Sb1.5Bi0.49Te0.01,Mg3.1W0.1Sb1.5Bi0.49Te0.01,450,,22960,,0.0012349,-0.00023284,0.95797,0.67134,0.000043554,0.00128908
21294,10.1073/pnas.1711725114,19701,FS1(a),24314,Mg3.1W0.1Sb1.5Bi0.49Te0.01,Mg3.1W0.1Sb1.5Bi0.49Te0.01,500,,23508,,0.0013558,-0.0002414,0.93462,0.82834,0.0000425387,0.001450643
21294,10.1073/pnas.1711725114,19701,FS1(a),24314,Mg3.1W0.1Sb1.5Bi0.49Te0.01,Mg3.1W0.1Sb1.5Bi0.49Te0.01,550,,24056,,0.0014767,-0.00024839,0.91126,0.98534,0.0000415697,0.0016205035
21294,10.1073/pnas.1711725114,19701,FS1(a),24314,Mg3.1W0.1Sb1.5Bi0.49Te0.01,Mg3.1W0.1Sb1.5Bi0.49Te0.01,600,,24603,,0.0015976,-0.00025467,0.88791,1.1423,0.0000406454,0.0017992815
21294,10.1073/pnas.1711725114,19701,FS1(a),24314,Mg3.1W0.1Sb1.5Bi0.49Te0.01,Mg3.1W0.1Sb1.5Bi0.49Te0.01,650,,25151,,0.0017185,-0.00026107,0.86455,1.2993,0.0000397599,0.0019877393
21294,10.1073/pnas.1711725114,19701,FS1(a),24314,Mg3.1W0.1Sb1.5Bi0.49Te0.01,Mg3.1W0.1Sb1.5Bi0.49Te0.01,700,,25699,,0.0018394,-0.00026845,0.8412,1.4563,0.000038912,0.0021866381
21294,10.1073/pnas.1711725114,19701,FS1(a),24314,Mg3.1W0.1Sb1.5Bi0.49Te0.01,Mg3.1W0.1Sb1.5Bi0.49Te0.01,750,,26246,,0.0019603,-0.00027766,0.81784,1.6133,0.000038101,0.0023969236
21294,10.1073/pnas.1711725114,19701,FS1(a),24315,Mg3.1Ni0.1Sb1.5Bi0.49Te0.01,Mg3.1Ni0.1Sb1.5Bi0.49Te0.01,350,,11429,,0.00053095,-0.00021159,0.86191,0.22578,0.0000874967,0.0006160156
21294,10.1073/pnas.1711725114,19701,FS1(a),24315,Mg3.1Ni0.1Sb1.5Bi0.49Te0.01,Mg3.1Ni0.1Sb1.5Bi0.49Te0.01,400,,11925,,0.00060273,-0.00021972,0.86536,0.30578,0.0000838574,0.0006965078
21294,10.1073/pnas.1711725114,19701,FS1(a),24315,Mg3.1Ni0.1Sb1.5Bi0.49Te0.01,Mg3.1Ni0.1Sb1.5Bi0.49Te0.01,450,,12422,,0.00067452,-0.00022785,0.8688,0.38578,0.0000805023,0.0007763812
21294,10.1073/pnas.1711725114,19701,FS1(a),24315,Mg3.1Ni0.1Sb1.5Bi0.49Te0.01,Mg3.1Ni0.1Sb1.5Bi0.49Te0.01,500,,12918,,0.00074631,-0.00023598,0.87225,0.46578,0.0000774114,0.0008556148
21294,10.1073/pnas.1711725114,19701,FS1(a),24315,Mg3.1Ni0.1Sb1.5Bi0.49Te0.01,Mg3.1Ni0.1Sb1.5Bi0.49Te0.01,550,,13415,,0.00081809,-0.00024412,0.87569,0.54578,0.0000745434,0.0009342233
21294,10.1073/pnas.1711725114,19701,FS1(a),24315,Mg3.1Ni0.1Sb1.5Bi0.49Te0.01,Mg3.1Ni0.1Sb1.5Bi0.49Te0.01,600,,13911,,0.00088988,-0.00025225,0.87914,0.62578,0.0000718856,0.0010122165
21294,10.1073/pnas.1711725114,19701,FS1(a),24315,Mg3.1Ni0.1Sb1.5Bi0.49Te0.01,Mg3.1Ni0.1Sb1.5Bi0.49Te0.01,650,,14408,,0.00096167,-0.00026038,0.88258,0.70578,0.0000694059,0.0010896123
21294,10.1073/pnas.1711725114,19701,FS1(a),24315,Mg3.1Ni0.1Sb1.5Bi0.49Te0.01,Mg3.1Ni0.1Sb1.5Bi0.49Te0.01,700,,14904,,0.0010335,-0.00026851,0.88603,0.78578,0.0000670961,0.0011664391
21294,10.1073/pnas.1711725114,19701,FS1(a),24315,Mg3.1Ni0.1Sb1.5Bi0.49Te0.01,Mg3.1Ni0.1Sb1.5Bi0.49Te0.01,750,,15401,,0.0011052,-0.00027664,0.88947,0.86578,0.0000649308,0.0012425377
21294,10.1073/pnas.1711725114,19701,FS1(a),24316,Mg3.1Mo0.1Sb1.5Bi0.49Te0.01,Mg3.1Mo0.1Sb1.5Bi0.49Te0.01,350,,19637,,0.00095186,-0.0002167,1.0606,0.31938,0.0000509243,0.0008974731
21294,10.1073/pnas.1711725114,19701,FS1(a),24316,Mg3.1Mo0.1Sb1.5Bi0.49Te0.01,Mg3.1Mo0.1Sb1.5Bi0.49Te0.01,400,,20472,,0.0010942,-0.00022617,1.0383,0.47974,0.0000488472,0.001053838
21294,10.1073/pnas.1711725114,19701,FS1(a),24316,Mg3.1Mo0.1Sb1.5Bi0.49Te0.01,Mg3.1Mo0.1Sb1.5Bi0.49Te0.01,450,,21307,,0.0012366,-0.00023564,1.0159,0.64009,0.0000469329,0.0012172458
21294,10.1073/pnas.1711725114,19701,FS1(a),24316,Mg3.1Mo0.1Sb1.5Bi0.49Te0.01,Mg3.1Mo0.1Sb1.5Bi0.49Te0.01,500,,22142,,0.001379,-0.00024511,0.99357,0.80044,0.000045163,0.0013879244
21294,10.1073/pnas.1711725114,19701,FS1(a),24316,Mg3.1Mo0.1Sb1.5Bi0.49Te0.01,Mg3.1Mo0.1Sb1.5Bi0.49Te0.01,550,,22977,,0.0015213,-0.00025458,0.97123,0.96079,0.0000435218,0.0015663643
21294,10.1073/pnas.1711725114,19701,FS1(a),24316,Mg3.1Mo0.1Sb1.5Bi0.49Te0.01,Mg3.1Mo0.1Sb1.5Bi0.49Te0.01,600,,23812,,0.0016637,-0.00026405,0.94888,1.1211,0.0000419956,0.0017533302
21294,10.1073/pnas.1711725114,19701,FS1(a),24316,Mg3.1Mo0.1Sb1.5Bi0.49Te0.01,Mg3.1Mo0.1Sb1.5Bi0.49Te0.01,650,,24647,,0.0018061,-0.00027352,0.92654,1.2815,0.0000405729,0.0019492952
21294,10.1073/pnas.1711725114,19701,FS1(a),24316,Mg3.1Mo0.1Sb1.5Bi0.49Te0.01,Mg3.1Mo0.1Sb1.5Bi0.49Te0.01,700,,25482,,0.0019484,-0.00028298,0.9042,1.4418,0.0000392434,0.002154833
21294,10.1073/pnas.1711725114,19701,FS1(a),24316,Mg3.1Mo0.1Sb1.5Bi0.49Te0.01,Mg3.1Mo0.1Sb1.5Bi0.49Te0.01,750,,26317,,0.0020908,-0.00029245,0.88186,1.6022,0.0000379983,0.0023708979
21294,10.1073/pnas.1711725114,19701,FS1(a),24317,Mg3.1V0.1Sb1.5Bi0.49Te0.01,Mg3.1V0.1Sb1.5Bi0.49Te0.01,350,,16213,,0.0007747,-0.00021531,1.03,0.27928,0.0000616789,0.0007521359
21294,10.1073/pnas.1711725114,19701,FS1(a),24317,Mg3.1V0.1Sb1.5Bi0.49Te0.01,Mg3.1V0.1Sb1.5Bi0.49Te0.01,400,,16955,,0.00090802,-0.00022585,1.0074,0.42456,0.0000589797,0.00090135
21294,10.1073/pnas.1711725114,19701,FS1(a),24317,Mg3.1V0.1Sb1.5Bi0.49Te0.01,Mg3.1V0.1Sb1.5Bi0.49Te0.01,450,,17697,,0.0010413,-0.0002364,0.98482,0.56985,0.0000565068,0.0010573506
21294,10.1073/pnas.1711725114,19701,FS1(a),24317,Mg3.1V0.1Sb1.5Bi0.49Te0.01,Mg3.1V0.1Sb1.5Bi0.49Te0.01,500,,18439,,0.0011747,-0.00024695,0.96222,0.71514,0.0000542329,0.0012208227
21294,10.1073/pnas.1711725114,19701,FS1(a),24317,Mg3.1V0.1Sb1.5Bi0.49Te0.01,Mg3.1V0.1Sb1.5Bi0.49Te0.01,550,,19181,,0.001308,-0.00025749,0.93963,0.86042,0.0000521349,0.0013920373
21294,10.1073/pnas.1711725114,19701,FS1(a),24317,Mg3.1V0.1Sb1.5Bi0.49Te0.01,Mg3.1V0.1Sb1.5Bi0.49Te0.01,600,,19923,,0.0014413,-0.00026804,0.91703,1.0057,0.0000501932,0.0015717043
21294,10.1073/pnas.1711725114,19701,FS1(a),24317,Mg3.1V0.1Sb1.5Bi0.49Te0.01,Mg3.1V0.1Sb1.5Bi0.49Te0.01,650,,20665,,0.0015746,-0.00027859,0.89443,1.151,0.000048391,0.0017604508
21294,10.1073/pnas.1711725114,19701,FS1(a),24317,Mg3.1V0.1Sb1.5Bi0.49Te0.01,Mg3.1V0.1Sb1.5Bi0.49Te0.01,700,,21407,,0.001708,-0.00028913,0.87184,1.2963,0.0000467137,0.0019590751
21294,10.1073/pnas.1711725114,19701,FS1(a),24317,Mg3.1V0.1Sb1.5Bi0.49Te0.01,Mg3.1V0.1Sb1.5Bi0.49Te0.01,750,,22149,,0.0018413,-0.00029968,0.84924,1.4416,0.0000451488,0.0021681739
21294,10.1073/pnas.1711725114,19701,FS1(a),24318,Mg3.1Zn0.1Sb1.5Bi0.49Te0.01,Mg3.1Zn0.1Sb1.5Bi0.49Te0.01,350,,15475,,0.00083441,-0.00022749,0.99807,0.30485,0.0000646204,0.0008360235
21294,10.1073/pnas.1711725114,19701,FS1(a),24318,Mg3.1Zn0.1Sb1.5Bi0.49Te0.01,Mg3.1Zn0.1Sb1.5Bi0.49Te0.01,400,,15988,,0.00094893,-0.00023808,0.96725,0.45775,0.0000625469,0.0009810597
21294,10.1073/pnas.1711725114,19701,FS1(a),24318,Mg3.1Zn0.1Sb1.5Bi0.49Te0.01,Mg3.1Zn0.1Sb1.5Bi0.49Te0.01,450,,16501,,0.0010635,-0.00024868,0.93642,0.61066,0.0000606024,0.0011357083
21294,10.1073/pnas.1711725114,19701,FS1(a),24318,Mg3.1Zn0.1Sb1.5Bi0.49Te0.01,Mg3.1Zn0.1Sb1.5Bi0.49Te0.01,500,,17014,,0.001178,-0.00025927,0.90559,0.76357,0.0000587751,0.0013008094
21294,10.1073/pnas.1711725114,19701,FS1(a),24318,Mg3.1Zn0.1Sb1.5Bi0.49Te0.01,Mg3.1Zn0.1Sb1.5Bi0.49Te0.01,550,,17527,,0.0012925,-0.00026986,0.87477,0.91647,0.0000570548,0.0014775312
21294,10.1073/pnas.1711725114,19701,FS1(a),24318,Mg3.1Zn0.1Sb1.5Bi0.49Te0.01,Mg3.1Zn0.1Sb1.5Bi0.49Te0.01,600,,18039,,0.001407,-0.00028046,0.84394,1.0694,0.0000554354,0.0016671801
21294,10.1073/pnas.1711725114,19701,FS1(a),24318,Mg3.1Zn0.1Sb1.5Bi0.49Te0.01,Mg3.1Zn0.1Sb1.5Bi0.49Te0.01,650,,18552,,0.0015215,-0.00029105,0.81312,1.2223,0.0000539025,0.0018711875
21294,10.1073/pnas.1711725114,19701,FS1(a),24318,Mg3.1Zn0.1Sb1.5Bi0.49Te0.01,Mg3.1Zn0.1Sb1.5Bi0.49Te0.01,700,,19065,,0.0016361,-0.00030164,0.78229,1.3752,0.0000524521,0.0020914239
21294,10.1073/pnas.1711725114,19701,FS1(a),24318,Mg3.1Zn0.1Sb1.5Bi0.49Te0.01,Mg3.1Zn0.1Sb1.5Bi0.49Te0.01,750,,19578,,0.0017506,-0.00031224,0.75147,1.5281,0.0000510777,0.0023295674
21294,10.1073/pnas.1711725114,19706,FS4(a),24319,Mg3.175Co0.025Sb1.5Bi0.49Te0.01 ,Mg3.175Co0.025Sb1.5Bi0.49Te0.01 ,350,,49510,,0.0016735,,1.0804,0.54947,0.0000201979,0.0015489633
21294,10.1073/pnas.1711725114,19706,FS4(a),24319,Mg3.175Co0.025Sb1.5Bi0.49Te0.01 ,Mg3.175Co0.025Sb1.5Bi0.49Te0.01 ,400,,46585,,0.0016945,,1.0534,0.66376,0.0000214661,0.0016086007
21294,10.1073/pnas.1711725114,19706,FS4(a),24319,Mg3.175Co0.025Sb1.5Bi0.49Te0.01 ,Mg3.175Co0.025Sb1.5Bi0.49Te0.01 ,450,,43660,,0.0017156,,1.0264,0.77805,0.0000229043,0.0016714731
21294,10.1073/pnas.1711725114,19706,FS4(a),24319,Mg3.175Co0.025Sb1.5Bi0.49Te0.01 ,Mg3.175Co0.025Sb1.5Bi0.49Te0.01 ,500,,40735,,0.0017367,,0.99937,0.89235,0.0000245489,0.0017377948
21294,10.1073/pnas.1711725114,19706,FS4(a),24319,Mg3.175Co0.025Sb1.5Bi0.49Te0.01 ,Mg3.175Co0.025Sb1.5Bi0.49Te0.01 ,550,,37810,,0.0017577,,0.97235,1.0066,0.000026448,0.0018076824
21294,10.1073/pnas.1711725114,19706,FS4(a),24319,Mg3.175Co0.025Sb1.5Bi0.49Te0.01 ,Mg3.175Co0.025Sb1.5Bi0.49Te0.01 ,600,,34885,,0.0017788,,0.94533,1.1209,0.0000286656,0.001881671
21294,10.1073/pnas.1711725114,19706,FS4(a),24319,Mg3.175Co0.025Sb1.5Bi0.49Te0.01 ,Mg3.175Co0.025Sb1.5Bi0.49Te0.01 ,650,,31959,,0.0017998,,0.91832,1.2352,0.0000312901,0.0019598833
21294,10.1073/pnas.1711725114,19706,FS4(a),24319,Mg3.175Co0.025Sb1.5Bi0.49Te0.01 ,Mg3.175Co0.025Sb1.5Bi0.49Te0.01 ,700,,29034,,0.0018209,,0.8913,1.3495,0.0000344424,0.0020429709
21294,10.1073/pnas.1711725114,19706,FS4(a),24319,Mg3.175Co0.025Sb1.5Bi0.49Te0.01 ,Mg3.175Co0.025Sb1.5Bi0.49Te0.01 ,750,,26109,,0.0018419,,0.86428,1.4638,0.000038301,0.0021311381
21294,10.1073/pnas.1711725114,19706,FS4(a),24320,Mg3.15Co0.05Sb1.5Bi0.49Te0.01 ,Mg3.15Co0.05Sb1.5Bi0.49Te0.01 ,350,,47879,,0.0017266,-0.00018679,1.0585,0.56751,0.000020886,0.0016311762
21294,10.1073/pnas.1711725114,19706,FS4(a),24320,Mg3.15Co0.05Sb1.5Bi0.49Te0.01 ,Mg3.15Co0.05Sb1.5Bi0.49Te0.01 ,400,,44968,,0.0017418,-0.00019682,1.032,0.68342,0.000022238,0.0016877907
21294,10.1073/pnas.1711725114,19706,FS4(a),24320,Mg3.15Co0.05Sb1.5Bi0.49Te0.01 ,Mg3.15Co0.05Sb1.5Bi0.49Te0.01 ,450,,42057,,0.0017571,-0.00020685,1.0055,0.79934,0.0000237773,0.0017474888
21294,10.1073/pnas.1711725114,19706,FS4(a),24320,Mg3.15Co0.05Sb1.5Bi0.49Te0.01 ,Mg3.15Co0.05Sb1.5Bi0.49Te0.01 ,500,,39146,,0.0017724,-0.00021688,0.97894,0.91526,0.0000255454,0.0018105298
21294,10.1073/pnas.1711725114,19706,FS4(a),24320,Mg3.15Co0.05Sb1.5Bi0.49Te0.01 ,Mg3.15Co0.05Sb1.5Bi0.49Te0.01 ,550,,36235,,0.0017876,-0.00022691,0.95244,1.0312,0.0000275976,0.0018768636
21294,10.1073/pnas.1711725114,19706,FS4(a),24320,Mg3.15Co0.05Sb1.5Bi0.49Te0.01 ,Mg3.15Co0.05Sb1.5Bi0.49Te0.01 ,600,,33323,,0.0018029,-0.00023693,0.92593,1.1471,0.0000300093,0.0019471234
21294,10.1073/pnas.1711725114,19706,FS4(a),24320,Mg3.15Co0.05Sb1.5Bi0.49Te0.01 ,Mg3.15Co0.05Sb1.5Bi0.49Te0.01 ,650,,30412,,0.0018182,-0.00024696,0.89942,1.263,0.0000328818,0.002021525
21294,10.1073/pnas.1711725114,19706,FS4(a),24320,Mg3.15Co0.05Sb1.5Bi0.49Te0.01 ,Mg3.15Co0.05Sb1.5Bi0.49Te0.01 ,700,,27501,,0.0018334,-0.00025699,0.87291,1.3789,0.0000363623,0.0021003311
21294,10.1073/pnas.1711725114,19706,FS4(a),24320,Mg3.15Co0.05Sb1.5Bi0.49Te0.01 ,Mg3.15Co0.05Sb1.5Bi0.49Te0.01 ,750,,24590,,0.0018487,-0.00026702,0.84641,1.4948,0.0000406669,0.0021841661
21294,10.1073/pnas.1711725114,19706,FS4(a),24321,Mg3.125Co0.075Sb1.5Bi0.49Te0.01 ,Mg3.125Co0.075Sb1.5Bi0.49Te0.01 ,350,,40868,,0.0017778,-0.0002045,1.0306,0.62941,0.000024469,0.0017250146
21294,10.1073/pnas.1711725114,19706,FS4(a),24321,Mg3.125Co0.075Sb1.5Bi0.49Te0.01 ,Mg3.125Co0.075Sb1.5Bi0.49Te0.01 ,400,,38508,,0.0017953,-0.0002151,1.0036,0.75646,0.0000259686,0.0017888601
21294,10.1073/pnas.1711725114,19706,FS4(a),24321,Mg3.125Co0.075Sb1.5Bi0.49Te0.01 ,Mg3.125Co0.075Sb1.5Bi0.49Te0.01 ,450,,36149,,0.0018129,-0.0002257,0.97664,0.88351,0.0000276633,0.0018562623
21294,10.1073/pnas.1711725114,19706,FS4(a),24321,Mg3.125Co0.075Sb1.5Bi0.49Te0.01 ,Mg3.125Co0.075Sb1.5Bi0.49Te0.01 ,500,,33789,,0.0018304,-0.00023631,0.94969,1.0106,0.0000295954,0.0019273658
21294,10.1073/pnas.1711725114,19706,FS4(a),24321,Mg3.125Co0.075Sb1.5Bi0.49Te0.01 ,Mg3.125Co0.075Sb1.5Bi0.49Te0.01 ,550,,31430,,0.0018479,-0.00024691,0.92273,1.1376,0.0000318167,0.0020026443
21294,10.1073/pnas.1711725114,19706,FS4(a),24321,Mg3.125Co0.075Sb1.5Bi0.49Te0.01 ,Mg3.125Co0.075Sb1.5Bi0.49Te0.01 ,600,,29070,,0.0018654,-0.00025751,0.89577,1.2647,0.0000343997,0.0020824542
21294,10.1073/pnas.1711725114,19706,FS4(a),24321,Mg3.125Co0.075Sb1.5Bi0.49Te0.01 ,Mg3.125Co0.075Sb1.5Bi0.49Te0.01 ,650,,26711,,0.001883,-0.00026811,0.86882,1.3917,0.0000374378,0.0021673074
21294,10.1073/pnas.1711725114,19706,FS4(a),24321,Mg3.125Co0.075Sb1.5Bi0.49Te0.01 ,Mg3.125Co0.075Sb1.5Bi0.49Te0.01 ,700,,24352,,0.0019005,-0.00027871,0.84186,1.5188,0.0000410644,0.0022575012
21294,10.1073/pnas.1711725114,19706,FS4(a),24321,Mg3.125Co0.075Sb1.5Bi0.49Te0.01 ,Mg3.125Co0.075Sb1.5Bi0.49Te0.01 ,750,,21992,,0.001918,-0.00028931,0.8149,1.6458,0.0000454711,0.002353663
