Repository: RamyaGuru/STD2_EffMass

# STD2_EffMass
Effective mass modeling of StarryData2 data

File: csvfiles/MediumTempThermo10.1039c9ee00317g.csv
sid,DOI,figureid,fignum,sampleid,samplename,composition,Temperature,Carrier concentration,Electrical resistivity,Hall movility,Lattice thermal conductivity,Seebeck coefficient,Thermal conductivity,ZT,Electrical conductivity,Power factor,Figure of merit Z
27942,10.1039/c9ee00317g,25662,2(a),31975,Ge1+xTe_ x=-0.01,undefined,350,,0.0000015929,,0.97959,0.000043851,5.7461,0.046238,627785.7994852157,0.0012071757,0.0002100861
27942,10.1039/c9ee00317g,25662,2(a),31975,Ge1+xTe_ x=-0.01,undefined,400,,0.0000019072,,0.63305,0.000057341,5.3194,0.17632,524328.8590604027,0.0017239882,0.0003240945
27942,10.1039/c9ee00317g,25662,2(a),31975,Ge1+xTe_ x=-0.01,undefined,450,,0.0000022246,,,0.00007083,4.8926,0.3064,449519.0146543199,0.002255187,0.0004609383
27942,10.1039/c9ee00317g,25662,2(a),31975,Ge1+xTe_ x=-0.01,undefined,500,,0.000002545,,,0.000084319,4.4659,0.43648,392927.3084479371,0.0027935928,0.0006255386
27942,10.1039/c9ee00317g,25662,2(a),31975,Ge1+xTe_ x=-0.01,undefined,550,,0.0000028685,,,0.000097808,4.0391,0.56656,348614.2583231654,0.0033349851,0.0008256753
27942,10.1039/c9ee00317g,25662,2(a),31975,Ge1+xTe_ x=-0.01,undefined,600,,0.0000031949,,,0.0001113,3.6124,0.69664,312998.841904285,0.0038773326,0.0010733398
27942,10.1039/c9ee00317g,25662,2(a),31975,Ge1+xTe_ x=-0.01,undefined,650,,0.0000035244,,,0.00012479,3.1856,0.82672,283736.2387924186,0.0044184951,0.0013870213
27942,10.1039/c9ee00317g,25662,2(a),31975,Ge1+xTe_ x=-0.01,undefined,700,,0.000003857,,,0.00013828,,,259268.8618096967,0.0049575728,
27942,10.1039/c9ee00317g,25662,2(a),31976,Ge1+xTe_ x=0.00,undefined,300,,0.0000014458,,,,,,691658.5973163646,,
27942,10.1039/c9ee00317g,25662,2(a),31976,Ge1+xTe_ x=0.00,undefined,350,,0.0000018728,,1.472,0.000051053,5.3684,0.014628,533959.8462195642,0.0013917176,0.0002592425
27942,10.1039/c9ee00317g,25662,2(a),31976,Ge1+xTe_ x=0.00,undefined,400,,0.0000023245,,1.2598,0.000067795,4.9206,0.21109,430200.0430200043,0.0019772691,0.000401835
27942,10.1039/c9ee00317g,25662,2(a),31976,Ge1+xTe_ x=0.00,undefined,450,,0.0000028011,,1.0475,0.000084536,4.4729,0.40756,357002.6061190246,0.0025512603,0.0005703817
27942,10.1039/c9ee00317g,25662,2(a),31976,Ge1+xTe_ x=0.00,undefined,500,,0.0000033026,,0.83528,0.00010128,4.0251,0.60402,302791.7398413371,0.0031059282,0.00077164
27942,10.1039/c9ee00317g,25662,2(a),31976,Ge1+xTe_ x=0.00,undefined,550,,0.0000038289,,0.62305,0.00011802,3.5774,0.80048,261171.6158687874,0.0036377864,0.00101688
27942,10.1039/c9ee00317g,25662,2(a),31976,Ge1+xTe_ x=0.00,undefined,600,,0.00000438,,0.41081,0.00013476,3.1297,0.99695,228310.502283105,0.0041461775,0.0013247843
27942,10.1039/c9ee00317g,25662,2(a),31976,Ge1+xTe_ x=0.00,undefined,650,,0.0000049559,,,0.0001515,2.6819,1.1934,201779.6969268952,0.004631298,0.001726872
27942,10.1039/c9ee00317g,25662,2(a),31976,Ge1+xTe_ x=0.00,undefined,700,,0.0000055567,,,0.00016824,2.2342,1.3899,179962.9276369068,0.0050937962,0.0022799195
27942,10.1039/c9ee00317g,25662,2(a),31977,Ge1+xTe_ x=0.01,undefined,350,,0.0000022878,,1.7149,0.000070588,4.8093,0.12183,437101.1452050005,0.0021779289,0.0004528578
27942,10.1039/c9ee00317g,25662,2(a),31977,Ge1+xTe_ x=0.01,undefined,400,,0.0000029122,,1.4764,0.000086923,4.4088,0.32012,343383.0094086945,0.0025944674,0.0005884747
27942,10.1039/c9ee00317g,25662,2(a),31977,Ge1+xTe_ x=0.01,undefined,450,,0.0000035367,,1.2379,0.00010326,4.0084,0.51841,282749.4557072978,0.0030148522,0.0007521336
27942,10.1039/c9ee00317g,25662,2(a),31977,Ge1+xTe_ x=0.01,undefined,500,,0.0000041611,,0.99943,0.00011959,3.6079,0.7167,240321.0689481147,0.0034370162,0.0009526362
27942,10.1039/c9ee00317g,25662,2(a),31977,Ge1+xTe_ x=0.01,undefined,550,,0.0000047856,,0.76095,0.00013593,3.2074,0.91499,208960.2139752591,0.0038609505,0.0012037633
27942,10.1039/c9ee00317g,25662,2(a),31977,Ge1+xTe_ x=0.01,undefined,600,,0.00000541,,0.52248,0.00015226,2.8069,1.1133,184842.8835489834,0.0042852325,0.001526678
27942,10.1039/c9ee00317g,25662,2(a),31977,Ge1+xTe_ x=0.01,undefined,650,,0.0000060345,,,0.0001686,2.4065,1.3116,165713.8122462507,0.0047105742,0.0019574379
27942,10.1039/c9ee00317g,25662,2(a),31977,Ge1+xTe_ x=0.01,undefined,700,,0.0000066589,,,0.00018494,2.006,1.5099,150174.9538212017,0.0051364045,0.0025605207
27942,10.1039/c9ee00317g,25662,2(a),31978,Ge1+xTe_ x=0.02,undefined,350,,0.0000024603,,1.7439,0.000077099,4.7027,0.15412,406454.4974190139,0.0024160695,0.0005137622
27942,10.1039/c9ee00317g,25662,2(a),31978,Ge1+xTe_ x=0.02,undefined,400,,0.0000030316,,1.5219,0.000092478,4.3271,0.34702,329858.8204248582,0.0028210122,0.0006519406
27942,10.1039/c9ee00317g,25662,2(a),31978,Ge1+xTe_ x=0.02,undefined,450,,0.0000036029,,1.2999,0.00010786,3.9515,0.53992,277554.1924560771,0.0032290043,0.0008171591
27942,10.1039/c9ee00317g,25662,2(a),31978,Ge1+xTe_ x=0.02,undefined,500,,0.0000041741,,1.0779,0.00012323,3.5759,0.73282,239572.6024771807,0.0036380616,0.0010173835
27942,10.1039/c9ee00317g,25662,2(a),31978,Ge1+xTe_ x=0.02,undefined,550,,0.0000047454,,0.85587,0.00013861,3.2003,0.92572,210730.3915370675,0.0040487066,0.0012651022
27942,10.1039/c9ee00317g,25662,2(a),31978,Ge1+xTe_ x=0.02,undefined,600,,0.0000053167,,0.63385,0.00015399,2.8248,1.1186,188086.5950683695,0.0044600824,0.001578902
27942,10.1039/c9ee00317g,25662,2(a),31978,Ge1+xTe_ x=0.02,undefined,650,,0.000005888,,,0.00016937,2.4492,1.3115,169836.9565217391,0.0048719764,0.0019892113
27942,10.1039/c9ee00317g,25662,2(a),31978,Ge1+xTe_ x=0.02,undefined,700,,0.0000064592,,,0.00018475,2.0736,1.5044,154817.9341094873,0.0052843328,0.0025483858
27942,10.1039/c9ee00317g,25662,2(a),31979,Ge1+xTe_ x=0.03,undefined,350,,0.0000026397,,2.0106,0.000081599,4.7222,0.16282,378830.9277569421,0.0025224066,0.0005341592
27942,10.1039/c9ee00317g,25662,2(a),31979,Ge1+xTe_ x=0.03,undefined,400,,0.0000031978,,1.7675,0.000096901,4.3518,0.35547,312714.9915566952,0.0029363324,0.0006747397
27942,10.1039/c9ee00317g,25662,2(a),31979,Ge1+xTe_ x=0.03,undefined,450,,0.0000037558,,1.5244,0.0001122,3.9814,0.54812,266254.8591511795,0.0033518398,0.0008418747
27942,10.1039/c9ee00317g,25662,2(a),31979,Ge1+xTe_ x=0.03,undefined,500,,0.0000043139,,1.2813,0.00012751,3.611,0.74077,231808.8040983797,0.003768933,0.0010437366
27942,10.1039/c9ee00317g,25662,2(a),31979,Ge1+xTe_ x=0.03,undefined,550,,0.000004872,,1.0382,0.00014281,3.2406,0.93341,205254.5155993432,0.0041861035,0.001291768
27942,10.1039/c9ee00317g,25662,2(a),31979,Ge1+xTe_ x=0.03,undefined,600,,0.00000543,,0.79509,0.00015811,2.8703,1.1261,184162.0626151013,0.0046038254,0.0016039527
27942,10.1039/c9ee00317g,25662,2(a),31979,Ge1+xTe_ x=0.03,undefined,650,,0.0000059881,,,0.00017341,2.4999,1.3187,166997.8791269351,0.0050217979,0.0020087995
27942,10.1039/c9ee00317g,25662,2(a),31979,Ge1+xTe_ x=0.03,undefined,700,,0.0000065462,,,0.00018871,2.1295,1.5114,152760.3800678256,0.0054400208,0.0025546
27942,10.1039/c9ee00317g,25662,2(a),31980,Ge1+xTe_ x=0.04,undefined,350,,0.0000020696,,2.0246,0.000083793,4.7783,0.17731,483185.1565519907,0.0033925719,0.0007099956
27942,10.1039/c9ee00317g,25662,2(a),31980,Ge1+xTe_ x=0.04,undefined,400,,0.0000025727,,1.7701,0.0000981,4.393,0.36131,388696.6999650173,0.0037406654,0.0008515059
27942,10.1039/c9ee00317g,25662,2(a),31980,Ge1+xTe_ x=0.04,undefined,450,,0.0000035137,,1.5157,0.00011241,4.0076,0.54531,284600.2789082733,0.0035962114,0.0008973479
27942,10.1039/c9ee00317g,25662,2(a),31980,Ge1+xTe_ x=0.04,undefined,500,,0.0000046378,,1.2613,0.00012672,3.6222,0.72931,215619.4747509595,0.0034624086,0.0009558855
27942,10.1039/c9ee00317g,25662,2(a),31980,Ge1+xTe_ x=0.04,undefined,550,,0.0000056903,,1.0069,0.00014102,3.2369,0.91331,175737.6588229091,0.0034948316,0.0010796848
27942,10.1039/c9ee00317g,25662,2(a),31980,Ge1+xTe_ x=0.04,undefined,600,,0.0000064163,,0.75244,0.00015533,2.8515,1.0973,155853.0617333977,0.0037603305,0.0013187202
27942,10.1039/c9ee00317g,25662,2(a),31980,Ge1+xTe_ x=0.04,undefined,650,,0.000006561,,,0.00016964,2.4661,1.2813,152415.7902758726,0.0043861804,0.0017785898
27942,10.1039/c9ee00317g,25662,2(a),31980,Ge1+xTe_ x=0.04,undefined,700,,0.0000058696,,,0.00018394,2.0808,1.4653,170369.3607741584,0.0057642639,0.0027702153
27942,10.1039/c9ee00317g,25667,4(a),31981,BiyGe1.04-yTe_ y=0.00,undefined,350,,0.0000026439,,2.0223,0.000086569,5.383,0.18148,378229.1312076856,0.0028345216,0.0005265691
27942,10.1039/c9ee00317g,25667,4(a),31981,BiyGe1.04-yTe_ y=0.00,undefined,400,,0.0000031664,,1.78,0.00010048,4.9347,0.36481,315816.0687215766,0.0031885518,0.0006461491
27942,10.1039/c9ee00317g,25667,4(a),31981,BiyGe1.04-yTe_ y=0.00,undefined,450,,0.0000036889,,1.5378,0.0001144,4.4863,0.54815,271083.5208327686,0.0035477676,0.0007908004
27942,10.1039/c9ee00317g,25667,4(a),31981,BiyGe1.04-yTe_ y=0.00,undefined,500,,0.0000042113,,1.2955,0.00012831,4.038,0.73148,237456.3673924916,0.0039093525,0.0009681408
27942,10.1039/c9ee00317g,25667,4(a),31981,BiyGe1.04-yTe_ y=0.00,undefined,550,,0.0000047338,,1.0532,0.00014222,3.5896,0.91482,211246.7784866281,0.004272789,0.0011903245
27942,10.1039/c9ee00317g,25667,4(a),31981,BiyGe1.04-yTe_ y=0.00,undefined,600,,0.0000052563,,0.81096,0.00015614,3.1413,1.0981,190247.893004585,0.0046381865,0.0014765182
27942,10.1039/c9ee00317g,25667,4(a),31981,BiyGe1.04-yTe_ y=0.00,undefined,650,,0.0000057788,,,0.00017005,2.6929,1.2815,173046.3071918045,0.0050039805,0.0018582125
27942,10.1039/c9ee00317g,25667,4(a),31981,BiyGe1.04-yTe_ y=0.00,undefined,700,,0.0000063012,,,0.00018396,2.2445,1.4648,158699.9301720307,0.005370609,0.0023927864
27942,10.1039/c9ee00317g,25670,5(a)(lattice),31981,BiyGe1.04-yTe_ y=0.00,undefined,300,,,,2.2646,,,-0.0018545,,,
27942,10.1039/c9ee00317g,25667,4(a),31982,BiyGe1.04-yTe_ y=0.01,undefined,350,,0.0000039664,,1.9919,0.00010205,3.7407,0.23331,252117.7894312223,0.0026256057,0.0007019022
27942,10.1039/c9ee00317g,25667,4(a),31982,BiyGe1.04-yTe_ y=0.01,undefined,400,,0.0000045711,,1.7897,0.00011731,3.4898,0.43101,218765.7237863971,0.0030105743,0.0008626782
27942,10.1039/c9ee00317g,25667,4(a),31982,BiyGe1.04-yTe_ y=0.01,undefined,450,,0.0000051757,,1.5874,0.00013257,3.2388,0.62871,193210.5802113724,0.0033956383,0.0010484248
27942,10.1039/c9ee00317g,25667,4(a),31982,BiyGe1.04-yTe_ y=0.01,undefined,500,,0.0000057804,,1.3851,0.00014783,2.9879,0.82641,172998.4084146426,0.0037806569,0.0012653224
27942,10.1039/c9ee00317g,25667,4(a),31982,BiyGe1.04-yTe_ y=0.01,undefined,550,,0.000006385,,1.1828,0.00016309,2.737,1.0241,156617.0712607674,0.0041657554,0.0015220151
27942,10.1039/c9ee00317g,25667,4(a),31982,BiyGe1.04-yTe_ y=0.01,undefined,600,,0.0000069897,,0.98055,0.00017835,2.4861,1.2218,143067.656694851,0.0045507994,0.0018304973
27942,10.1039/c9ee00317g,25667,4(a),31982,BiyGe1.04-yTe_ y=0.01,undefined,650,,0.0000075944,,0.77827,0.00019361,2.2352,1.4195,131675.9717686716,0.0049358517,0.0022082372
27942,10.1039/c9ee00317g,25667,4(a),31982,BiyGe1.04-yTe_ y=0.01,undefined,700,,0.000008199,,0.57599,0.00020886,1.9843,1.6172,121966.0934260276,0.0053204659,0.002681281
27942,10.1039/c9ee00317g,25669,5(a),31982,BiyGe1.04-yTe_ y=0.01,undefined,300,,,,,,3.9916,,,,
27942,10.1039/c9ee00317g,25667,4(a),31983,BiyGe1.04-yTe_ y=0.03,undefined,350,,0.0000063093,,,0.00013527,2.4761,0.42181,158496.1881666746,0.002900159,0.0011712608
27942,10.1039/c9ee00317g,25667,4(a),31983,BiyGe1.04-yTe_ y=0.03,undefined,400,,0.0000071833,,,0.00015067,2.3527,0.62949,139211.7828853034,0.0031603092,0.0013432691
27942,10.1039/c9ee00317g,25667,4(a),31983,BiyGe1.04-yTe_ y=0.03,undefined,450,,0.0000080573,,,0.00016607,2.2294,0.83717,124111.0545716307,0.0034228892,0.001535341
27942,10.1039/c9ee00317g,25667,4(a),31983,BiyGe1.04-yTe_ y=0.03,undefined,500,,0.0000089313,,,0.00018147,2.106,1.0449,111965.7832566368,0.0036871856,0.0017508004
27942,10.1039/c9ee00317g,25667,4(a),31983,BiyGe1.04-yTe_ y=0.03,undefined,550,,0.0000098053,,,0.00019687,1.9827,1.2525,101985.6608160893,0.0039527395,0.0019936145
27942,10.1039/c9ee00317g,25667,4(a),31983,BiyGe1.04-yTe_ y=0.03,undefined,600,,0.000010679,,,0.00021228,1.8593,1.4602,93641.7267534413,0.0042197583,0.0022695414
27942,10.1039/c9ee00317g,25667,4(a),31983,BiyGe1.04-yTe_ y=0.03,undefined,650,,0.000011553,,,0.00022768,1.736,1.6679,86557.6040855189,0.0044869889,0.002584671
27942,10.1039/c9ee00317g,25667,4(a),31983,BiyGe1.04-yTe_ y=0.03,undefined,700,,0.000012427,,,0.00024308,1.6126,1.8756,80469.9444757383,0.0047547989,0.0029485297
27942,10.1039/c9ee00317g,25669,5(a),31983,BiyGe1.04-yTe_ y=0.03,undefined,300,,,,,,2.5994,,,,
27942,10.1039/c9ee00317g,25667,4(a),31984,BiyGe1.04-yTe_ y=0.05,undefined,350,,0.000010895,,1.3991,0.00015982,1.6571,0.512,91785.2225791648,0.0023444178,0.0014147715
27942,10.1039/c9ee00317g,25667,4(a),31984,BiyGe1.04-yTe_ y=0.05,undefined,400,,0.000011703,,1.2994,0.0001752,1.6204,0.73132,85448.1756814492,0.0026228352,0.0016186344
27942,10.1039/c9ee00317g,25667,4(a),31984,BiyGe1.04-yTe_ y=0.05,undefined,450,,0.000012512,,1.1996,0.00019057,1.5837,0.95064,79923.273657289,0.0029025675,0.0018327761
27942,10.1039/c9ee00317g,25667,4(a),31984,BiyGe1.04-yTe_ y=0.05,undefined,500,,0.00001332,,1.0999,0.00020594,1.5469,1.17,75075.0750750751,0.0031840303,0.0020583298
27942,10.1039/c9ee00317g,25667,4(a),31984,BiyGe1.04-yTe_ y=0.05,undefined,550,,0.000014129,,1.0002,0.00022131,1.5102,1.3893,70776.4172977564,0.0034664956,0.0022953884
27942,10.1039/c9ee00317g,25667,4(a),31984,BiyGe1.04-yTe_ y=0.05,undefined,600,,0.000014937,,0.90041,0.00023669,1.4735,1.6086,66947.8476266988,0.0037505628,0.0025453429
27942,10.1039/c9ee00317g,25667,4(a),31984,BiyGe1.04-yTe_ y=0.05,undefined,650,,0.000015746,,0.80067,0.00025206,1.4368,1.8279,63508.1925568398,0.004034945,0.0028082858
27942,10.1039/c9ee00317g,25667,4(a),31984,BiyGe1.04-yTe_ y=0.05,undefined,700,,0.000016554,,0.70092,0.00026743,1.4001,2.0472,60408.3605170956,0.0043203338,0.0030857323
27942,10.1039/c9ee00317g,25669,5(a),31984,BiyGe1.04-yTe_ y=0.05,undefined,300,,,,,,1.6938,,,,
27942,10.1039/c9ee00317g,25667,4(a),31985,BiyGe1.04-yTe_ y=0.07,undefined,350,,0.000015859,,0.97358,0.00019281,1.3337,0.58543,63055.6781638187,0.0023441387,0.0017576207
27942,10.1039/c9ee00317g,25667,4(a),31985,BiyGe1.04-yTe_ y=0.07,undefined,400,,0.000020138,,0.97864,0.00020594,1.3342,0.76175,49657.3641871089,0.0021060326,0.0015784984
27942,10.1039/c9ee00317g,25667,4(a),31985,BiyGe1.04-yTe_ y=0.07,undefined,450,,0.000023128,,0.98371,0.00021907,1.3347,0.93807,43237.6340366655,0.002075046,0.001554691
27942,10.1039/c9ee00317g,25667,4(a),31985,BiyGe1.04-yTe_ y=0.07,undefined,500,,0.00002483,,0.98877,0.0002322,1.3352,1.1144,40273.8622633911,0.0021714394,0.0016263027
27942,10.1039/c9ee00317g,25667,4(a),31985,BiyGe1.04-yTe_ y=0.07,undefined,550,,0.000025242,,0.99383,0.00024533,1.3357,1.2907,39616.5121622692,0.0023843914,0.001785125
27942,10.1039/c9ee00317g,25667,4(a),31985,BiyGe1.04-yTe_ y=0.07,undefined,600,,0.000024365,,0.99889,0.00025846,1.3363,1.467,41042.4789657295,0.0027417021,0.0020517115
27942,10.1039/c9ee00317g,25667,4(a),31985,BiyGe1.04-yTe_ y=0.07,undefined,650,,0.0000222,,1.004,0.00027159,1.3368,1.6434,45045.045045045,0.0033225733,0.0024854678
27942,10.1039/c9ee00317g,25667,4(a),31985,BiyGe1.04-yTe_ y=0.07,undefined,700,,0.000018745,,1.009,0.00028471,1.3373,1.8197,53347.5593491598,0.0043243416,0.0032336362
27942,10.1039/c9ee00317g,25667,4(a),31986,BiyGe1.04-yTe_ y=0.09,undefined,350,,0.000030672,,1.0703,0.00023194,1.1471,0.55074,32603.025560772,0.0017539177,0.0015290016
27942,10.1039/c9ee00317g,25667,4(a),31986,BiyGe1.04-yTe_ y=0.09,undefined,400,,0.000030578,,1.0175,0.00024012,1.1823,0.67284,32703.2507031199,0.0018855914,0.0015948502
27942,10.1039/c9ee00317g,25667,4(a),31986,BiyGe1.04-yTe_ y=0.09,undefined,450,,0.000030485,,0.96478,0.00024831,1.2176,0.79493,32803.0178776447,0.0020225638,0.0016611069
27942,10.1039/c9ee00317g,25667,4(a),31986,BiyGe1.04-yTe_ y=0.09,undefined,500,,0.000030391,,0.91202,0.00025649,1.2528,0.91703,32904.4782994966,0.0021646909,0.0017278822
27942,10.1039/c9ee00317g,25667,4(a),31986,BiyGe1.04-yTe_ y=0.09,undefined,550,,0.000030297,,0.85926,0.00026468,1.288,1.0391,33006.5683070931,0.0023122917,0.0017952576
27942,10.1039/c9ee00317g,25667,4(a),31986,BiyGe1.04-yTe_ y=0.09,undefined,600,,0.000030203,,0.8065,0.00027286,1.3232,1.1612,33109.2937787637,0.0024650723,0.0018629628
27942,10.1039/c9ee00317g,25667,4(a),31986,BiyGe1.04-yTe_ y=0.09,undefined,650,,0.000030109,,0.75375,0.00028105,1.3585,1.2833,33212.660666246,0.0026234383,0.0019311286
27942,10.1039/c9ee00317g,25667,4(a),31986,BiyGe1.04-yTe_ y=0.09,undefined,700,,0.000030015,,0.70099,0.00028923,1.3937,1.4054,33316.6749958354,0.0027870729,0.0019997653
27942,10.1039/c9ee00317g,25670,5(a)(lattice),31986,BiyGe1.04-yTe_ y=0.09,undefined,300,,,,1.1231,,,0.42865,,,
27942,10.1039/c9ee00317g,26367,4(d),33039,Ge1+xTe,undefined,,3.3e+26,,0.0088842,,,,,,,
27942,10.1039/c9ee00317g,26367,4(d),33039,Ge1+xTe,undefined,,3.35e+26,,0.0088437,,,,,,,
27942,10.1039/c9ee00317g,26367,4(d),33039,Ge1+xTe,undefined,,3.4e+26,,0.0088033,,,,,,,
27942,10.1039/c9ee00317g,26367,4(d),33039,Ge1+xTe,undefined,,3.45e+26,,0.0087629,,,,,,,
27942,10.1039/c9ee00317g,26367,4(d),33039,Ge1+xTe,undefined,,3.5e+26,,0.0087225,,,,,,,
27942,10.1039/c9ee00317g,26367,4(d),33039,Ge1+xTe,undefined,,3.55e+26,,0.0086821,,,,,,,
27942,10.1039/c9ee00317g,26367,4(d),33039,Ge1+xTe,undefined,,3.6e+26,,0.0086416,,,,,,,
27942,10.1039/c9ee00317g,26367,4(d),33039,Ge1+xTe,undefined,,3.65e+26,,0.0086012,,,,,,,
27942,10.1039/c9ee00317g,26367,4(d),33039,Ge1+xTe,undefined,,3.7e+26,,0.0085608,,,,,,,
27942,10.1039/c9ee00317g,26367,4(d),33039,Ge1+xTe,undefined,,3.75e+26,,0.0085204,,,,,,,
27942,10.1039/c9ee00317g,26367,4(d),33039,Ge1+xTe,undefined,,3.8e+26,,0.0084799,,,,,,,
27942,10.1039/c9ee00317g,26367,4(d),33039,Ge1+xTe,undefined,,3.85e+26,,0.0084395,,,,,,,
27942,10.1039/c9ee00317g,26367,4(d),33039,Ge1+xTe,undefined,,3.9e+26,,0.0083991,,,,,,,
27942,10.1039/c9ee00317g,26367,4(d),33039,Ge1+xTe,undefined,,3.95e+26,,0.0083587,,,,,,,
27942,10.1039/c9ee00317g,26367,4(d),33039,Ge1+xTe,undefined,,4e+26,,0.0083183,,,,,,,
27942,10.1039/c9ee00317g,26367,4(d),33039,Ge1+xTe,undefined,,4.05e+26,,0.0082778,,,,,,,
27942,10.1039/c9ee00317g,26367,4(d),33039,Ge1+xTe,undefined,,4.1e+26,,0.0082374,,,,,,,
27942,10.1039/c9ee00317g,26367,4(d),33039,Ge1+xTe,undefined,,4.15e+26,,0.008197,,,,,,,
27942,10.1039/c9ee00317g,26367,4(d),33039,Ge1+xTe,undefined,,4.2e+26,,0.0081566,,,,,,,
27942,10.1039/c9ee00317g,26367,4(d),33039,Ge1+xTe,undefined,,4.25e+26,,0.0081162,,,,,,,
27942,10.1039/c9ee00317g,26367,4(d),33039,Ge1+xTe,undefined,,4.3e+26,,0.0080757,,,,,,,
27942,10.1039/c9ee00317g,26367,4(d),33039,Ge1+xTe,undefined,,4.35e+26,,0.0080353,,,,,,,
27942,10.1039/c9ee00317g,26367,4(d),33039,Ge1+xTe,undefined,,4.4e+26,,0.0079949,,,,,,,
27942,10.1039/c9ee00317g,26367,4(d),33039,Ge1+xTe,undefined,,4.45e+26,,0.0079545,,,,,,,
27942,10.1039/c9ee00317g,26367,4(d),33039,Ge1+xTe,undefined,,4.5e+26,,0.007914,,,,,,,
27942,10.1039/c9ee00317g,26367,4(d),33039,Ge1+xTe,undefined,,4.55e+26,,0.0078736,,,,,,,
27942,10.1039/c9ee00317g,26367,4(d),33039,Ge1+xTe,undefined,,4.6e+26,,0.0078332,,,,,,,
27942,10.1039/c9ee00317g,26367,4(d),33039,Ge1+xTe,undefined,,4.65e+26,,0.0077928,,,,,,,
27942,10.1039/c9ee00317g,26367,4(d),33039,Ge1+xTe,undefined,,4.7e+26,,0.0077524,,,,,,,
27942,10.1039/c9ee00317g,26367,4(d),33039,Ge1+xTe,undefined,,4.75e+26,,0.0077119,,,,,,,
27942,10.1039/c9ee00317g,26367,4(d),33039,Ge1+xTe,undefined,,4.8e+26,,0.0076715,,,,,,,
27942,10.1039/c9ee00317g,26367,4(d),33039,Ge1+xTe,undefined,,4.85e+26,,0.0076311,,,,,,,
27942,10.1039/c9ee00317g,26367,4(d),33039,Ge1+xTe,undefined,,4.9e+26,,0.0075907,,,,,,,
27942,10.1039/c9ee00317g,26367,4(d),33039,Ge1+xTe,undefined,,4.95e+26,,0.0075503,,,,,,,
27942,10.1039/c9ee00317g,26367,4(d),33039,Ge1+xTe,undefined,,5e+26,,0.0075098,,,,,,,
27942,10.1039/c9ee00317g,26367,4(d),33039,Ge1+xTe,undefined,,5.05e+26,,0.0074694,,,,,,,
27942,10.1039/c9ee00317g,26367,4(d),33039,Ge1+xTe,undefined,,5.1e+26,,0.007429,,,,,,,
27942,10.1039/c9ee00317g,26367,4(d),33039,Ge1+xTe,undefined,,5.15e+26,,0.0073886,,,,,,,
27942,10.1039/c9ee00317g,26367,4(d),33039,Ge1+xTe,undefined,,5.2e+26,,0.0073482,,,,,,,
27942,10.1039/c9ee00317g,26367,4(d),33039,Ge1+xTe,undefined,,5.25e+26,,0.0073077,,,,,,,
27942,10.1039/c9ee00317g,26367,4(d),33039,Ge1+xTe,undefined,,5.3e+26,,0.0072673,,,,,,,
27942,10.1039/c9ee00317g,26367,4(d),33039,Ge1+xTe,undefined,,5.35e+26,,0.0072269,,,,,,,
27942,10.1039/c9ee00317g,26367,4(d),33039,Ge1+xTe,undefined,,5.4e+26,,0.0071865,,,,,,,
27942,10.1039/c9ee00317g,26367,4(d),33039,Ge1+xTe,undefined,,5.45e+26,,0.007146,,,,,,,
27942,10.1039/c9ee00317g,26367,4(d),33039,Ge1+xTe,undefined,,5.5e+26,,0.0071056,,,,,,,
27942,10.1039/c9ee00317g,26367,4(d),33039,Ge1+xTe,undefined,,5.55e+26,,0.0070652,,,,,,,
27942,10.1039/c9ee00317g,26367,4(d),33039,Ge1+xTe,undefined,,5.6e+26,,0.0070248,,,,,,,
27942,10.1039/c9ee00317g,26367,4(d),33039,Ge1+xTe,undefined,,5.65e+26,,0.0069844,,,,,,,
27942,10.1039/c9ee00317g,26367,4(d),33039,Ge1+xTe,undefined,,5.7e+26,,0.0069439,,,,,,,
27942,10.1039/c9ee00317g,26367,4(d),33039,Ge1+xTe,undefined,,5.75e+26,,0.0069035,,,,,,,
27942,10.1039/c9ee00317g,26367,4(d),33039,Ge1+xTe,undefined,,5.8e+26,,0.0068631,,,,,,,
27942,10.1039/c9ee00317g,26367,4(d),33039,Ge1+xTe,undefined,,5.85e+26,,0.0068227,,,,,,,
27942,10.1039/c9ee00317g,26367,4(d),33039,Ge1+xTe,undefined,,5.9e+26,,0.0067823,,,,,,,
27942,10.1039/c9ee00317g,26367,4(d),33039,Ge1+xTe,undefined,,5.95e+26,,0.0067418,,,,,,,
27942,10.1039/c9ee00317g,26367,4(d),33039,Ge1+xTe,undefined,,6e+26,,0.0067014,,,,,,,
27942,10.1039/c9ee00317g,26367,4(d),33039,Ge1+xTe,undefined,,6.05e+26,,0.006661,,,,,,,
27942,10.1039/c9ee00317g,26367,4(d),33039,Ge1+xTe,undefined,,6.1e+26,,0.0066206,,,,,,,
27942,10.1039/c9ee00317g,26367,4(d),33039,Ge1+xTe,undefined,,6.15e+26,,0.0065801,,,,,,,
27942,10.1039/c9ee00317g,26367,4(d),33039,Ge1+xTe,undefined,,6.2e+26,,0.0065397,,,,,,,
27942,10.1039/c9ee00317g,26367,4(d),33039,Ge1+xTe,undefined,,6.25e+26,,0.0064993,,,,,,,
27942,10.1039/c9ee00317g,26367,4(d),33039,Ge1+xTe,undefined,,6.3e+26,,0.0064589,,,,,,,
27942,10.1039/c9ee00317g,26367,4(d),33039,Ge1+xTe,undefined,,6.35e+26,,0.0064185,,,,,,,
27942,10.1039/c9ee00317g,26367,4(d),33039,Ge1+xTe,undefined,,6.4e+26,,0.006378,,,,,,,
27942,10.1039/c9ee00317g,26367,4(d),33039,Ge1+xTe,undefined,,6.45e+26,,0.0063376,,,,,,,
27942,10.1039/c9ee00317g,26367,4(d),33039,Ge1+xTe,undefined,,6.5e+26,,0.0062972,,,,,,,
27942,10.1039/c9ee00317g,26367,4(d),33039,Ge1+xTe,undefined,,6.55e+26,,0.0062568,,,,,,,
27942,10.1039/c9ee00317g,26367,4(d),33039,Ge1+xTe,undefined,,6.6e+26,,0.0062164,,,,,,,
27942,10.1039/c9ee00317g,26367,4(d),33039,Ge1+xTe,undefined,,6.65e+26,,0.0061759,,,,,,,
27942,10.1039/c9ee00317g,26367,4(d),33039,Ge1+xTe,undefined,,6.7e+26,,0.0061355,,,,,,,
27942,10.1039/c9ee00317g,26367,4(d),33039,Ge1+xTe,undefined,,6.75e+26,,0.0060951,,,,,,,
27942,10.1039/c9ee00317g,26367,4(d),33039,Ge1+xTe,undefined,,6.8e+26,,0.0060547,,,,,,,
27942,10.1039/c9ee00317g,26367,4(d),33039,Ge1+xTe,undefined,,6.85e+26,,0.0060142,,,,,,,
27942,10.1039/c9ee00317g,26367,4(d),33039,Ge1+xTe,undefined,,6.9e+26,,0.0059738,,,,,,,
27942,10.1039/c9ee00317g,26367,4(d),33039,Ge1+xTe,undefined,,6.95e+26,,0.0059334,,,,,,,
27942,10.1039/c9ee00317g,26367,4(d),33039,Ge1+xTe,undefined,,7e+26,,0.005893,,,,,,,
27942,10.1039/c9ee00317g,26367,4(d),33039,Ge1+xTe,undefined,,7.05e+26,,0.0058526,,,,,,,
27942,10.1039/c9ee00317g,26367,4(d),33039,Ge1+xTe,undefined,,7.1e+26,,0.0058121,,,,,,,
27942,10.1039/c9ee00317g,26367,4(d),33039,Ge1+xTe,undefined,,7.15e+26,,0.0057717,,,,,,,
27942,10.1039/c9ee00317g,26367,4(d),33039,Ge1+xTe,undefined,,7.2e+26,,0.0057313,,,,,,,
27942,10.1039/c9ee00317g,26367,4(d),33039,Ge1+xTe,undefined,,7.25e+26,,0.0056909,,,,,,,
27942,10.1039/c9ee00317g,26367,4(d),33039,Ge1+xTe,undefined,,7.3e+26,,0.0056505,,,,,,,
27942,10.1039/c9ee00317g,26367,4(d),33039,Ge1+xTe,undefined,,7.35e+26,,0.00561,,,,,,,
27942,10.1039/c9ee00317g,26367,4(d),33039,Ge1+xTe,undefined,,7.4e+26,,0.0055696,,,,,,,
27942,10.1039/c9ee00317g,26367,4(d),33039,Ge1+xTe,undefined,,7.45e+26,,0.0055292,,,,,,,
27942,10.1039/c9ee00317g,26367,4(d),33039,Ge1+xTe,undefined,,7.5e+26,,0.0054888,,,,,,,
27942,10.1039/c9ee00317g,26367,4(d),33039,Ge1+xTe,undefined,,7.55e+26,,0.0054484,,,,,,,
27942,10.1039/c9ee00317g,26367,4(d),33039,Ge1+xTe,undefined,,7.6e+26,,0.0054079,,,,,,,
27942,10.1039/c9ee00317g,26367,4(d),33039,Ge1+xTe,undefined,,7.65e+26,,0.0053675,,,,,,,
27942,10.1039/c9ee00317g,26367,4(d),33039,Ge1+xTe,undefined,,7.7e+26,,0.0053271,,,,,,,
27942,10.1039/c9ee00317g,26367,4(d),33039,Ge1+xTe,undefined,,7.75e+26,,0.0052867,,,,,,,
27942,10.1039/c9ee00317g,26367,4(d),33039,Ge1+xTe,undefined,,7.8e+26,,0.0052462,,,,,,,
27942,10.1039/c9ee00317g,26367,4(d),33039,Ge1+xTe,undefined,,7.85e+26,,0.0052058,,,,,,,
27942,10.1039/c9ee00317g,26367,4(d),33039,Ge1+xTe,undefined,,7.9e+26,,0.0051654,,,,,,,
27942,10.1039/c9ee00317g,26367,4(d),33039,Ge1+xTe,undefined,,7.95e+26,,0.005125,,,,,,,
27942,10.1039/c9ee00317g,26367,4(d),33040,Ge1.04-yBiyTe,undefined,,8.5e+25,,0.00433,,,,,,,
27942,10.1039/c9ee00317g,26367,4(d),33040,Ge1.04-yBiyTe,undefined,,9e+25,,0.0045008,,,,,,,
27942,10.1039/c9ee00317g,26367,4(d),33040,Ge1.04-yBiyTe,undefined,,9.5e+25,,0.0046715,,,,,,,
27942,10.1039/c9ee00317g,26367,4(d),33040,Ge1.04-yBiyTe,undefined,,1e+26,,0.0048423,,,,,,,
27942,10.1039/c9ee00317g,26367,4(d),33040,Ge1.04-yBiyTe,undefined,,1.05e+26,,0.0050131,,,,,,,
27942,10.1039/c9ee00317g,26367,4(d),33040,Ge1.04-yBiyTe,undefined,,1.1e+26,,0.0051838,,,,,,,
27942,10.1039/c9ee00317g,26367,4(d),33040,Ge1.04-yBiyTe,undefined,,1.15e+26,,0.0053546,,,,,,,
27942,10.1039/c9ee00317g,26367,4(d),33040,Ge1.04-yBiyTe,undefined,,1.2e+26,,0.0055253,,,,,,,
27942,10.1039/c9ee00317g,26367,4(d),33040,Ge1.04-yBiyTe,undefined,,1.25e+26,,0.0056961,,,,,,,
27942,10.1039/c9ee00317g,26367,4(d),33040,Ge1.04-yBiyTe,undefined,,1.3e+26,,0.0058669,,,,,,,
27942,10.1039/c9ee00317g,26367,4(d),33040,Ge1.04-yBiyTe,undefined,,1.35e+26,,0.0060376,,,,,,,
27942,10.1039/c9ee00317g,26367,4(d),33040,Ge1.04-yBiyTe,undefined,,1.4e+26,,0.0062084,,,,,,,
27942,10.1039/c9ee00317g,26367,4(d),33040,Ge1.04-yBiyTe,undefined,,1.45e+26,,0.0063792,,,,,,,
27942,10.1039/c9ee00317g,26367,4(d),33040,Ge1.04-yBiyTe,undefined,,1.5e+26,,0.0065499,,,,,,,
27942,10.1039/c9ee00317g,26367,4(d),33040,Ge1.04-yBiyTe,undefined,,1.55e+26,,0.0067207,,,,,,,
27942,10.1039/c9ee00317g,26367,4(d),33040,Ge1.04-yBiyTe,undefined,,1.6e+26,,0.0068914,,,,,,,
27942,10.1039/c9ee00317g,26367,4(d),33040,Ge1.04-yBiyTe,undefined,,1.65e+26,,0.0070622,,,,,,,
27942,10.1039/c9ee00317g,26367,4(d),33040,Ge1.04-yBiyTe,undefined,,1.7e+26,,0.007233,,,,,,,
27942,10.1039/c9ee00317g,26367,4(d),33040,Ge1.04-yBiyTe,undefined,,1.75e+26,,0.0074037,,,,,,,
27942,10.1039/c9ee00317g,26367,4(d),33040,Ge1.04-yBiyTe,undefined,,1.8e+26,,0.0075745,,,,,,,
27942,10.1039/c9ee00317g,26367,4(d),33040,Ge1.04-yBiyTe,undefined,,1.85e+26,,0.0077453,,,,,,,
27942,10.1039/c9ee00317g,26367,4(d),33040,Ge1.04-yBiyTe,undefined,,1.9e+26,,0.007916,,,,,,,
27942,10.1039/c9ee00317g,26367,4(d),33040,Ge1.04-yBiyTe,undefined,,1.95e+26,,0.0080868,,,,,,,
27942,10.1039/c9ee00317g,26367,4(d),33040,Ge1.04-yBiyTe,undefined,,2e+26,,0.0082575,,,,,,,
27942,10.1039/c9ee00317g,26367,4(d),33040,Ge1.04-yBiyTe,undefined,,2.05e+26,,0.0084283,,,,,,,
27942,10.1039/c9ee00317g,26367,4(d),33040,Ge1.04-yBiyTe,undefined,,2.1e+26,,0.0085991,,,,,,,
27942,10.1039/c9ee00317g,26367,4(d),33040,Ge1.04-yBiyTe,undefined,,2.15e+26,,0.0087698,,,,,,,
27942,10.1039/c9ee00317g,26367,4(d),33040,Ge1.04-yBiyTe,undefined,,2.2e+26,,0.0089406,,,,,,,
27942,10.1039/c9ee00317g,26367,4(d),33040,Ge1.04-yBiyTe,undefined,,2.25e+26,,0.0091114,,,,,,,
27942,10.1039/c9ee00317g,26367,4(d),33040,Ge1.04-yBiyTe,undefined,,2.3e+26,,0.0092821,,,,,,,
