Repository: RamyaGuru/STD2_EffMass

# STD2_EffMass
Effective mass modeling of StarryData2 data

File: csvfiles/Mg_ntype.csv (part 1 of 4)
sid,DOI,figureid,fignum,sampleid,samplename,composition,Temperature,Carrier concentration,Carrier mobility,Doping level,Electrical conductivity,Electrical resistivity,Hall concentration,Hall movility,Lattice thermal conductivity,Power factor,Seebeck coefficient,Thermal conductivity,ZT,hall density,Figure of merit Z
4600,10.1039/c4cp00641k,7668,1(a),9324,y=0, Mg2(Si0.3Sn0.7),350,,,,1496.3,0.00066832,,,1.8421,0.00041469,-0.00040661,1.8484,0.084231,,0.0002243508
4600,10.1039/c4cp00641k,7668,1(a),9324,y=0, Mg2(Si0.3Sn0.7),400,,,,3460.4,0.00028898,,,1.9516,0.00039154,-0.0003683,1.9738,0.083204,,0.0001983686
4600,10.1039/c4cp00641k,7668,1(a),9324,y=0, Mg2(Si0.3Sn0.7),450,,,,5424.6,0.00018435,,,2.061,0.00036839,-0.00032999,2.0992,0.082178,,0.0001754907
4600,10.1039/c4cp00641k,7668,1(a),9324,y=0, Mg2(Si0.3Sn0.7),500,,,,7388.7,0.00013534,,,2.1705,0.00034524,-0.00029168,2.2247,0.081151,,0.000155185
4600,10.1039/c4cp00641k,7668,1(a),9324,y=0, Mg2(Si0.3Sn0.7),550,,,,9352.9,0.00010692,,,2.28,0.00032209,-0.00025336,2.3501,0.080124,,0.0001370537
4600,10.1039/c4cp00641k,7668,1(a),9324,y=0, Mg2(Si0.3Sn0.7),600,,,,11317,0.000088363,,,2.3894,0.00029895,-0.00021505,2.4755,0.079098,,0.0001207635
4600,10.1039/c4cp00641k,7668,1(a),9324,y=0, Mg2(Si0.3Sn0.7),650,,,,13281,0.000075296,,,2.4989,0.0002758,-0.00017674,2.6009,0.078071,,0.0001060402
4600,10.1039/c4cp00641k,7668,1(a),9324,y=0, Mg2(Si0.3Sn0.7),700,,,,15245,0.000065595,,,2.6084,0.00025265,-0.00013843,2.7263,0.077044,,0.0000926714
4600,10.1039/c4cp00641k,7668,1(a),9324,y=0, Mg2(Si0.3Sn0.7),750,,,,17209,0.000058109,,,2.7178,0.0002295,-0.00010012,2.8517,0.076017,,0.0000804783
4600,10.1039/c4cp00641k,7671,4(a),9324,y=0, Mg2(Si0.3Sn0.7),300,,,,,,,,,,,1.723,0.085258,2.8578e+25,
4600,10.1039/c4cp00641k,24879,2(a),9324,y=0, Mg2(Si0.3Sn0.7),100,,,,,,,0.0017967,,,,,,2.1141e+25,
4600,10.1039/c4cp00641k,24879,2(a),9324,y=0, Mg2(Si0.3Sn0.7),150,,,,,,,0.0041726,,,,,,2.3e+25,
4600,10.1039/c4cp00641k,24879,2(a),9324,y=0, Mg2(Si0.3Sn0.7),200,,,,,,,,,,,,,2.486e+25,
4600,10.1039/c4cp00641k,24879,2(a),9324,y=0, Mg2(Si0.3Sn0.7),250,,,,,,,,,,,,,2.6719e+25,
4600,10.1039/c4cp00641k,7668,1(a),9325,y=0.005,Mg2(Si0.3Sn0.7)0.995Bi0.005 ,350,,,,54410,0.000018379,,,1.7118,0.0030659,-0.00023767,2.004,0.59605,6.3613e+26,0.0015298902
4600,10.1039/c4cp00641k,7668,1(a),9325,y=0.005,Mg2(Si0.3Sn0.7)0.995Bi0.005 ,400,,,,51267,0.000019506,,,1.7225,0.0029732,-0.00024207,2.0091,0.627,6.4225e+26,0.0014798666
4600,10.1039/c4cp00641k,7668,1(a),9325,y=0.005,Mg2(Si0.3Sn0.7)0.995Bi0.005 ,450,,,,48124,0.00002078,,,1.7333,0.0028805,-0.00024648,2.0143,0.65795,6.4837e+26,0.0014300253
4600,10.1039/c4cp00641k,7668,1(a),9325,y=0.005,Mg2(Si0.3Sn0.7)0.995Bi0.005 ,500,,,,44981,0.000022232,,,1.744,0.0027879,-0.00025088,2.0194,0.6889,6.5449e+26,0.0013805586
4600,10.1039/c4cp00641k,7668,1(a),9325,y=0.005,Mg2(Si0.3Sn0.7)0.995Bi0.005 ,550,,,,41838,0.000023902,,,1.7548,0.0026952,-0.00025529,2.0245,0.71986,6.606e+26,0.0013312917
4600,10.1039/c4cp00641k,7668,1(a),9325,y=0.005,Mg2(Si0.3Sn0.7)0.995Bi0.005 ,600,,,,38695,0.000025843,,,1.7655,0.0026026,-0.00025969,2.0296,0.75081,6.6672e+26,0.0012823216
4600,10.1039/c4cp00641k,7668,1(a),9325,y=0.005,Mg2(Si0.3Sn0.7)0.995Bi0.005 ,650,,,,35551,0.000028129,,,1.7763,0.0025099,-0.00026409,2.0347,0.78176,6.7284e+26,0.0012335479
4600,10.1039/c4cp00641k,7668,1(a),9325,y=0.005,Mg2(Si0.3Sn0.7)0.995Bi0.005 ,700,,,,32408,0.000030857,,,1.787,0.0024173,-0.0002685,2.0399,0.81271,6.7896e+26,0.0011850091
4600,10.1039/c4cp00641k,7668,1(a),9325,y=0.005,Mg2(Si0.3Sn0.7)0.995Bi0.005 ,750,,,,29265,0.000034171,,,1.7978,0.0023246,-0.0002729,2.045,0.84367,6.8508e+26,0.0011367237
4600,10.1039/c4cp00641k,7669,1(b),9325,y=0.005,Mg2(Si0.3Sn0.7)0.995Bi0.005 ,300,,,,,,,,,0.0031585,-0.00023326,1.9989,0.47404,6.3001e+26,0.0015801191
4600,10.1039/c4cp00641k,24879,2(a),9325,y=0.005,Mg2(Si0.3Sn0.7)0.995Bi0.005 ,50,,,,,,,,,,,,,5.9942e+26,
4600,10.1039/c4cp00641k,24879,2(a),9325,y=0.005,Mg2(Si0.3Sn0.7)0.995Bi0.005 ,100,,,,,,,,,,,,,6.0554e+26,
4600,10.1039/c4cp00641k,24879,2(a),9325,y=0.005,Mg2(Si0.3Sn0.7)0.995Bi0.005 ,150,,,,,,,,,,,,,6.1166e+26,
4600,10.1039/c4cp00641k,24879,2(a),9325,y=0.005,Mg2(Si0.3Sn0.7)0.995Bi0.005 ,200,,,,,,,,,,,,,6.1778e+26,
4600,10.1039/c4cp00641k,24879,2(a),9325,y=0.005,Mg2(Si0.3Sn0.7)0.995Bi0.005 ,250,,,,,,,,,,,,,6.2389e+26,
4600,10.1039/c4cp00641k,7668,1(a),9326,y=0.010,Mg2(Si0.3Sn0.7)0.99Bi0.01,350,,,,144760,0.000006908,,0.0068388,1.69,0.0040884,-0.00016592,2.5785,0.5842,1.4432e+27,0.001585573
4600,10.1039/c4cp00641k,7668,1(a),9326,y=0.010,Mg2(Si0.3Sn0.7)0.99Bi0.01,400,,,,134490,0.0000074355,,0.0062176,1.6645,0.0040656,-0.00017481,2.5327,0.66865,1.4355e+27,0.0016052434
4600,10.1039/c4cp00641k,7668,1(a),9326,y=0.010,Mg2(Si0.3Sn0.7)0.99Bi0.01,450,,,,124210,0.0000080509,,0.0055963,1.6391,0.0040428,-0.00018371,2.4869,0.7531,1.4277e+27,0.0016256383
4600,10.1039/c4cp00641k,7668,1(a),9326,y=0.010,Mg2(Si0.3Sn0.7)0.99Bi0.01,500,,,,113930,0.0000087773,,0.0049751,1.6136,0.00402,-0.0001926,2.4411,0.83756,1.4199e+27,0.0016467986
4600,10.1039/c4cp00641k,7668,1(a),9326,y=0.010,Mg2(Si0.3Sn0.7)0.99Bi0.01,550,,,,103650,0.0000096479,,0.0043538,1.5881,0.0039972,-0.0002015,2.3954,0.92201,1.4122e+27,0.0016686983
4600,10.1039/c4cp00641k,7668,1(a),9326,y=0.010,Mg2(Si0.3Sn0.7)0.99Bi0.01,600,,,,93372,0.00001071,,0.0037326,1.5626,0.0039745,-0.0002104,2.3496,1.0065,1.4044e+27,0.0016915645
4600,10.1039/c4cp00641k,7668,1(a),9326,y=0.010,Mg2(Si0.3Sn0.7)0.99Bi0.01,650,,,,83094,0.000012035,,0.0031113,1.5371,0.0039517,-0.00021929,2.3038,1.0909,1.3967e+27,0.0017152965
4600,10.1039/c4cp00641k,7668,1(a),9326,y=0.010,Mg2(Si0.3Sn0.7)0.99Bi0.01,700,,,,72816,0.000013733,,0.0024901,1.5117,0.0039289,-0.00022819,2.258,1.1754,1.3889e+27,0.0017399911
4600,10.1039/c4cp00641k,7668,1(a),9326,y=0.010,Mg2(Si0.3Sn0.7)0.99Bi0.01,750,,,,62537,0.000015991,,0.0018688,1.4862,0.0039061,-0.00023708,2.2122,1.2598,1.3811e+27,0.0017657083
4600,10.1039/c4cp00641k,7669,1(b),9326,y=0.010,Mg2(Si0.3Sn0.7)0.99Bi0.01,300,,,,,,,0.0074601,,,-0.00015702,2.6243,,1.451e+27,
4600,10.1039/c4cp00641k,7670,3(a),9326,y=0.010,Mg2(Si0.3Sn0.7)0.99Bi0.01,800,,,,,,,,,0.0038833,,,1.3443,,
4600,10.1039/c4cp00641k,24879,2(a),9326,y=0.010,Mg2(Si0.3Sn0.7)0.99Bi0.01,50,,,,,,,0.010566,,,,,,1.4898e+27,
4600,10.1039/c4cp00641k,24879,2(a),9326,y=0.010,Mg2(Si0.3Sn0.7)0.99Bi0.01,100,,,,,,,0.0099451,,,,,,1.482e+27,
4600,10.1039/c4cp00641k,24879,2(a),9326,y=0.010,Mg2(Si0.3Sn0.7)0.99Bi0.01,150,,,,,,,0.0093238,,,,,,1.4743e+27,
4600,10.1039/c4cp00641k,24879,2(a),9326,y=0.010,Mg2(Si0.3Sn0.7)0.99Bi0.01,200,,,,,,,0.0087026,,,,,,1.4665e+27,
4600,10.1039/c4cp00641k,24879,2(a),9326,y=0.010,Mg2(Si0.3Sn0.7)0.99Bi0.01,250,,,,,,,0.0080813,,,,,,1.4587e+27,
4600,10.1039/c4cp00641k,7668,1(a),9327,y=0.015,Mg2(Si0.3Sn0.7)0.985Bi0.015,300,,,,191500,0.0000052219,,0.0075441,,0.0034973,-0.00013514,2.8063,0.41382,1.7874e+27,0.0012462317
4600,10.1039/c4cp00641k,7668,1(a),9327,y=0.015,Mg2(Si0.3Sn0.7)0.985Bi0.015,350,,,,179000,0.0000055866,,0.0069077,1.6337,0.0040451,-0.00014513,2.7546,0.51463,1.7853e+27,0.0014684891
4600,10.1039/c4cp00641k,7668,1(a),9327,y=0.015,Mg2(Si0.3Sn0.7)0.985Bi0.015,400,,,,166500,0.000006006,,0.0062714,1.6037,0.0040992,-0.00015512,2.7029,0.61543,1.7831e+27,0.0015165933
4600,10.1039/c4cp00641k,7668,1(a),9327,y=0.015,Mg2(Si0.3Sn0.7)0.985Bi0.015,450,,,,153990,0.0000064939,,0.005635,1.5736,0.0041532,-0.00016511,2.6513,0.71623,1.7809e+27,0.0015664768
4600,10.1039/c4cp00641k,7668,1(a),9327,y=0.015,Mg2(Si0.3Sn0.7)0.985Bi0.015,500,,,,141490,0.0000070676,,0.0049987,1.5436,0.0042073,-0.0001751,2.5996,0.81703,1.7788e+27,0.0016184413
4600,10.1039/c4cp00641k,7668,1(a),9327,y=0.015,Mg2(Si0.3Sn0.7)0.985Bi0.015,550,,,,128990,0.0000077525,,0.0043623,1.5136,0.0042614,-0.00018509,2.5479,0.91783,1.7766e+27,0.0016725146
4600,10.1039/c4cp00641k,7668,1(a),9327,y=0.015,Mg2(Si0.3Sn0.7)0.985Bi0.015,600,,,,116490,0.0000085844,,0.003726,1.4835,0.0043155,-0.00019508,2.4962,1.0186,1.7744e+27,0.0017288278
4600,10.1039/c4cp00641k,7668,1(a),9327,y=0.015,Mg2(Si0.3Sn0.7)0.985Bi0.015,650,,,,103990,0.0000096163,,0.0030897,1.4535,0.0043696,-0.00020507,2.4445,1.1194,1.7723e+27,0.001787523
4600,10.1039/c4cp00641k,7668,1(a),9327,y=0.015,Mg2(Si0.3Sn0.7)0.985Bi0.015,700,,,,91488,0.00001093,,0.0024533,1.4235,0.0044236,-0.00021506,2.3929,1.2202,1.7701e+27,0.0018486355
4600,10.1039/c4cp00641k,7668,1(a),9327,y=0.015,Mg2(Si0.3Sn0.7)0.985Bi0.015,750,,,,78986,0.00001266,,0.001817,1.3934,0.0044777,-0.00022505,2.3412,1.321,1.7679e+27,0.0019125662
4600,10.1039/c4cp00641k,7670,3(a),9327,y=0.015,Mg2(Si0.3Sn0.7)0.985Bi0.015,800,,,,,,,,,0.0045318,,,1.4218,,
4600,10.1039/c4cp00641k,24879,2(a),9327,y=0.015,Mg2(Si0.3Sn0.7)0.985Bi0.015,50,,,,,,,0.010726,,,,,,1.7982e+27,
4600,10.1039/c4cp00641k,24879,2(a),9327,y=0.015,Mg2(Si0.3Sn0.7)0.985Bi0.015,100,,,,,,,0.010089,,,,,,1.7961e+27,
4600,10.1039/c4cp00641k,24879,2(a),9327,y=0.015,Mg2(Si0.3Sn0.7)0.985Bi0.015,150,,,,,,,0.0094531,,,,,,1.7939e+27,
4600,10.1039/c4cp00641k,24879,2(a),9327,y=0.015,Mg2(Si0.3Sn0.7)0.985Bi0.015,200,,,,,,,0.0088167,,,,,,1.7918e+27,
4600,10.1039/c4cp00641k,24879,2(a),9327,y=0.015,Mg2(Si0.3Sn0.7)0.985Bi0.015,250,,,,,,,0.0081804,,,,,,1.7896e+27,
4600,10.1039/c4cp00641k,7668,1(a),9328,x=0.020,Mg2(Si0.3Sn0.7)0.98Bi0.02,350,,,,203150,0.0000049225,,0.0069169,1.6106,0.0038931,-0.00013677,3.0086,0.46589,2.069e+27,0.0012939906
4600,10.1039/c4cp00641k,7668,1(a),9328,x=0.020,Mg2(Si0.3Sn0.7)0.98Bi0.02,400,,,,188880,0.0000052944,,0.006263,1.5667,0.0039441,-0.00014581,2.9429,0.56114,2.0588e+27,0.0013402086
4600,10.1039/c4cp00641k,7668,1(a),9328,x=0.020,Mg2(Si0.3Sn0.7)0.98Bi0.02,450,,,,174610,0.000005727,,0.0056091,1.5229,0.0039951,-0.00015484,2.8772,0.65639,2.0486e+27,0.0013885375
4600,10.1039/c4cp00641k,7668,1(a),9328,x=0.020,Mg2(Si0.3Sn0.7)0.98Bi0.02,500,,,,160340,0.0000062367,,0.0049551,1.479,0.0040461,-0.00016388,2.8116,0.75163,2.0384e+27,0.0014390738
4600,10.1039/c4cp00641k,7668,1(a),9328,x=0.020,Mg2(Si0.3Sn0.7)0.98Bi0.02,550,,,,146070,0.000006846,,0.0043012,1.4352,0.0040971,-0.00017292,2.7459,0.84688,2.0282e+27,0.0014920791
4600,10.1039/c4cp00641k,7668,1(a),9328,x=0.020,Mg2(Si0.3Sn0.7)0.98Bi0.02,600,,,,131800,0.0000075873,,0.0036473,1.3913,0.0041481,-0.00018196,2.6802,0.94213,2.018e+27,0.001547683
4600,10.1039/c4cp00641k,7668,1(a),9328,x=0.020,Mg2(Si0.3Sn0.7)0.98Bi0.02,650,,,,117530,0.0000085085,,0.0029933,1.3474,0.0041991,-0.000191,2.6146,1.0374,2.0078e+27,0.00160602
4600,10.1039/c4cp00641k,7668,1(a),9328,x=0.020,Mg2(Si0.3Sn0.7)0.98Bi0.02,700,,,,103260,0.0000096843,,0.0023394,1.3036,0.0042501,-0.00020004,2.5489,1.1326,1.9976e+27,0.0016674252
4600,10.1039/c4cp00641k,7668,1(a),9328,x=0.020,Mg2(Si0.3Sn0.7)0.98Bi0.02,750,,,,88986,0.000011238,,0.0016855,1.2597,0.0043011,-0.00020907,2.4832,1.2279,1.9875e+27,0.0017320796
4600,10.1039/c4cp00641k,7669,1(b),9328,x=0.020,Mg2(Si0.3Sn0.7)0.98Bi0.02,800,,,,,,,,,,-0.00021811,,1.3231,,
4600,10.1039/c4cp00641k,7671,4(a),9328,x=0.020,Mg2(Si0.3Sn0.7)0.98Bi0.02,300,,,,,,,0.0075709,,,,3.0742,,2.0792e+27,
4600,10.1039/c4cp00641k,24879,2(a),9328,x=0.020,Mg2(Si0.3Sn0.7)0.98Bi0.02,50,,,,,,,0.010841,,,,,,2.1302e+27,
4600,10.1039/c4cp00641k,24879,2(a),9328,x=0.020,Mg2(Si0.3Sn0.7)0.98Bi0.02,100,,,,,,,0.010187,,,,,,2.12e+27,
4600,10.1039/c4cp00641k,24879,2(a),9328,x=0.020,Mg2(Si0.3Sn0.7)0.98Bi0.02,150,,,,,,,0.0095327,,,,,,2.1098e+27,
4600,10.1039/c4cp00641k,24879,2(a),9328,x=0.020,Mg2(Si0.3Sn0.7)0.98Bi0.02,200,,,,,,,0.0088787,,,,,,2.0996e+27,
4600,10.1039/c4cp00641k,24879,2(a),9328,x=0.020,Mg2(Si0.3Sn0.7)0.98Bi0.02,250,,,,,,,0.0082248,,,,,,2.0894e+27,
4600,10.1039/c4cp00641k,7668,1(a),9329,x=0.025,Mg2(Si0.3Sn0.7)0.975Bi0.025,350,,,,222910,0.0000044861,,0.0062801,1.6133,0.0039053,-0.0001272,3.0697,0.44864,2.4131e+27,0.001272209
4600,10.1039/c4cp00641k,7668,1(a),9329,x=0.025,Mg2(Si0.3Sn0.7)0.975Bi0.025,400,,,,207260,0.0000048249,,0.0057208,1.5757,0.0039884,-0.00013974,3.0032,0.55168,2.3967e+27,0.0013280501
4600,10.1039/c4cp00641k,7668,1(a),9329,x=0.025,Mg2(Si0.3Sn0.7)0.975Bi0.025,450,,,,191610,0.0000052189,,0.0051616,1.5381,0.0040716,-0.0001512,2.9368,0.65472,2.3804e+27,0.001386407
4600,10.1039/c4cp00641k,7668,1(a),9329,x=0.025,Mg2(Si0.3Sn0.7)0.975Bi0.025,500,,,,175960,0.0000056831,,0.0046024,1.5005,0.0041547,-0.00016183,2.8704,0.75776,2.364e+27,0.0014474289
4600,10.1039/c4cp00641k,7668,1(a),9329,x=0.025,Mg2(Si0.3Sn0.7)0.975Bi0.025,550,,,,160310,0.0000062379,,0.0040431,1.4629,0.0042379,-0.00017182,2.804,0.8608,2.3476e+27,0.0015113766
4600,10.1039/c4cp00641k,7668,1(a),9329,x=0.025,Mg2(Si0.3Sn0.7)0.975Bi0.025,600,,,,144660,0.0000069128,,0.0034839,1.4253,0.0043211,-0.00018124,2.7375,0.96384,2.3313e+27,0.001578484
4600,10.1039/c4cp00641k,7668,1(a),9329,x=0.025,Mg2(Si0.3Sn0.7)0.975Bi0.025,650,,,,129010,0.0000077513,,0.0029246,1.3878,0.0044042,-0.00019004,2.6711,1.0669,2.3149e+27,0.0016488338
4600,10.1039/c4cp00641k,7668,1(a),9329,x=0.025,Mg2(Si0.3Sn0.7)0.975Bi0.025,700,,,,113360,0.0000088215,,0.0023654,1.3502,0.0044874,-0.00019808,2.6047,1.1699,2.2985e+27,0.0017228088
4600,10.1039/c4cp00641k,7668,1(a),9329,x=0.025,Mg2(Si0.3Sn0.7)0.975Bi0.025,750,,,,97704,0.000010235,,0.0018061,1.3126,0.0045706,-0.00020511,2.5382,1.273,2.2822e+27,0.0018007249
4600,10.1039/c4cp00641k,7668,1(a),9329,x=0.025,Mg2(Si0.3Sn0.7)0.975Bi0.025,800,,,,82053,0.000012187,,,,0.0046537,,,1.376,,
4600,10.1039/c4cp00641k,7669,1(b),9329,x=0.025,Mg2(Si0.3Sn0.7)0.975Bi0.025,300,,,,,,,0.0068393,,,-0.00011317,3.1361,0.3456,2.4295e+27,
4600,10.1039/c4cp00641k,24879,2(a),9329,x=0.025,Mg2(Si0.3Sn0.7)0.975Bi0.025,50,,,,,,,0.0096356,,,,,,2.5113e+27,
4600,10.1039/c4cp00641k,24879,2(a),9329,x=0.025,Mg2(Si0.3Sn0.7)0.975Bi0.025,100,,,,,,,0.0090763,,,,,,2.4949e+27,
4600,10.1039/c4cp00641k,24879,2(a),9329,x=0.025,Mg2(Si0.3Sn0.7)0.975Bi0.025,150,,,,,,,0.0085171,,,,,,2.4786e+27,
4600,10.1039/c4cp00641k,24879,2(a),9329,x=0.025,Mg2(Si0.3Sn0.7)0.975Bi0.025,200,,,,,,,0.0079578,,,,,,2.4622e+27,
4600,10.1039/c4cp00641k,24879,2(a),9329,x=0.025,Mg2(Si0.3Sn0.7)0.975Bi0.025,250,,,,,,,0.0073986,,,,,,2.4458e+27,
4600,10.1039/c4cp00641k,7668,1(a),9330,x=0.030,Mg2(Si0.3Sn0.7)0.97Bi0.03,350,,,,232900,0.0000042937,,0.0066342,1.6765,0.0040273,-0.00012629,3.196,0.44144,2.4433e+27,0.0012601064
4600,10.1039/c4cp00641k,7668,1(a),9330,x=0.030,Mg2(Si0.3Sn0.7)0.97Bi0.03,400,,,,216580,0.0000046172,,0.0060243,1.6307,0.0041087,-0.00013763,3.1258,0.54226,2.4445e+27,0.0013144475
4600,10.1039/c4cp00641k,7668,1(a),9330,x=0.030,Mg2(Si0.3Sn0.7)0.97Bi0.03,450,,,,200260,0.0000049935,,0.0054143,1.5849,0.0041901,-0.00014858,3.0556,0.64308,2.4457e+27,0.0013712855
4600,10.1039/c4cp00641k,7668,1(a),9330,x=0.030,Mg2(Si0.3Sn0.7)0.97Bi0.03,500,,,,183950,0.0000054363,,0.0048043,1.5391,0.0042715,-0.00015945,2.9855,0.74391,2.4469e+27,0.0014307486
4600,10.1039/c4cp00641k,7668,1(a),9330,x=0.030,Mg2(Si0.3Sn0.7)0.97Bi0.03,550,,,,167630,0.0000059655,,0.0041944,1.4933,0.004353,-0.00017008,2.9153,0.84473,2.448e+27,0.0014931568
4600,10.1039/c4cp00641k,7668,1(a),9330,x=0.030,Mg2(Si0.3Sn0.7)0.97Bi0.03,600,,,,151310,0.0000066089,,0.0035844,1.4475,0.0044344,-0.00018012,2.8451,0.94555,2.4492e+27,0.0015586095
4600,10.1039/c4cp00641k,7668,1(a),9330,x=0.030,Mg2(Si0.3Sn0.7)0.97Bi0.03,650,,,,134990,0.000007408,,0.0029744,1.4017,0.0045158,-0.00018918,2.7749,1.0464,2.4504e+27,0.001627374
4600,10.1039/c4cp00641k,7668,1(a),9330,x=0.030,Mg2(Si0.3Sn0.7)0.97Bi0.03,700,,,,118670,0.0000084267,,0.0023644,1.3559,0.0045972,-0.00019706,2.7047,1.1472,2.4516e+27,0.0016997079
4600,10.1039/c4cp00641k,7668,1(a),9330,x=0.030,Mg2(Si0.3Sn0.7)0.97Bi0.03,750,,,,102360,0.0000097694,,0.0017545,1.3102,0.0046787,-0.00020399,2.6346,1.248,2.4528e+27,0.0017758673
4600,10.1039/c4cp00641k,7669,1(b),9330,x=0.030,Mg2(Si0.3Sn0.7)0.97Bi0.03,300,,,,,,,0.0072442,,,-0.00011364,3.2662,0.34062,2.4421e+27,
4600,10.1039/c4cp00641k,7672,4(c),9330,x=0.030,Mg2(Si0.3Sn0.7)0.97Bi0.03,800,,,,,,,,,,,,1.3488,,
4600,10.1039/c4cp00641k,24879,2(a),9330,x=0.030,Mg2(Si0.3Sn0.7)0.97Bi0.03,50,,,,,,,0.010294,,,,,,2.4362e+27,
4600,10.1039/c4cp00641k,24879,2(a),9330,x=0.030,Mg2(Si0.3Sn0.7)0.97Bi0.03,100,,,,,,,0.0096841,,,,,,2.4374e+27,
4600,10.1039/c4cp00641k,24879,2(a),9330,x=0.030,Mg2(Si0.3Sn0.7)0.97Bi0.03,150,,,,,,,0.0090741,,,,,,2.4386e+27,
4600,10.1039/c4cp00641k,24879,2(a),9330,x=0.030,Mg2(Si0.3Sn0.7)0.97Bi0.03,200,,,,,,,0.0084641,,,,,,2.4398e+27,
4600,10.1039/c4cp00641k,24879,2(a),9330,x=0.030,Mg2(Si0.3Sn0.7)0.97Bi0.03,250,,,,,,,0.0078542,,,,,,2.441e+27,
4600,10.1039/c4cp00641k,7668,1(a),9331,x=0.04,Mg2(Si0.3Sn0.7)0.96Bi0.04,350,,,,242760,0.0000041193,,0.0056653,1.5741,0.0035095,-0.00011678,3.1707,0.37694,2.8563e+27,0.0011068534
4600,10.1039/c4cp00641k,7668,1(a),9331,x=0.04,Mg2(Si0.3Sn0.7)0.96Bi0.04,400,,,,225710,0.0000044305,,0.0051767,1.5419,0.0036242,-0.00012921,3.1112,0.47545,2.845e+27,0.0011648881
4600,10.1039/c4cp00641k,7668,1(a),9331,x=0.04,Mg2(Si0.3Sn0.7)0.96Bi0.04,450,,,,208670,0.0000047923,,0.0046881,1.5097,0.0037389,-0.00014077,3.0517,0.57396,2.8338e+27,0.001225186
4600,10.1039/c4cp00641k,7668,1(a),9331,x=0.04,Mg2(Si0.3Sn0.7)0.96Bi0.04,500,,,,191630,0.0000052184,,0.0041995,1.4775,0.0038536,-0.00015144,2.9922,0.67248,2.8225e+27,0.0012878818
4600,10.1039/c4cp00641k,7668,1(a),9331,x=0.04,Mg2(Si0.3Sn0.7)0.96Bi0.04,550,,,,174590,0.0000057277,,0.0037109,1.4453,0.0039683,-0.00016122,2.9327,0.77099,2.8113e+27,0.0013531217
4600,10.1039/c4cp00641k,7668,1(a),9331,x=0.04,Mg2(Si0.3Sn0.7)0.96Bi0.04,600,,,,157540,0.0000063476,,0.0032223,1.4131,0.004083,-0.00017013,2.8732,0.8695,2.8e+27,0.0014210636
4600,10.1039/c4cp00641k,7668,1(a),9331,x=0.04,Mg2(Si0.3Sn0.7)0.96Bi0.04,650,,,,140500,0.0000071174,,0.0027336,1.3809,0.0041977,-0.00017815,2.8138,0.96802,2.7888e+27,0.001491826
4600,10.1039/c4cp00641k,7668,1(a),9331,x=0.04,Mg2(Si0.3Sn0.7)0.96Bi0.04,700,,,,123460,0.0000080998,,0.002245,1.3487,0.0043124,-0.00018529,2.7543,1.0665,2.7775e+27,0.0015656973
4600,10.1039/c4cp00641k,7668,1(a),9331,x=0.04,Mg2(Si0.3Sn0.7)0.96Bi0.04,750,,,,106410,0.0000093976,,0.0017564,1.3165,0.0044271,-0.00019154,2.6948,1.165,2.7663e+27,0.0016428306
4600,10.1039/c4cp00641k,7670,3(a),9331,x=0.04,Mg2(Si0.3Sn0.7)0.96Bi0.04,800,,,,,,,,,0.0045418,,,,,
4600,10.1039/c4cp00641k,7671,4(a),9331,x=0.04,Mg2(Si0.3Sn0.7)0.96Bi0.04,300,,,,,,,0.0061539,,,,3.2301,,2.8676e+27,
4600,10.1039/c4cp00641k,24879,2(a),9331,x=0.04,Mg2(Si0.3Sn0.7)0.96Bi0.04,50,,,,,,,0.0085969,,,,,,2.9238e+27,
4600,10.1039/c4cp00641k,24879,2(a),9331,x=0.04,Mg2(Si0.3Sn0.7)0.96Bi0.04,100,,,,,,,0.0081083,,,,,,2.9126e+27,
4600,10.1039/c4cp00641k,24879,2(a),9331,x=0.04,Mg2(Si0.3Sn0.7)0.96Bi0.04,150,,,,,,,0.0076197,,,,,,2.9013e+27,
4600,10.1039/c4cp00641k,24879,2(a),9331,x=0.04,Mg2(Si0.3Sn0.7)0.96Bi0.04,200,,,,,,,0.0071311,,,,,,2.8901e+27,
4600,10.1039/c4cp00641k,24879,2(a),9331,x=0.04,Mg2(Si0.3Sn0.7)0.96Bi0.04,250,,,,,,,0.0066425,,,,,,2.8788e+27,
4907,10.1103/physrevlett.108.166601,7694,1(a),9366,x=0.2,Mg2Si0.8Sn0.2,350,,,,,,,,,0.0018264,-0.000092871,,0.15036,,
4907,10.1103/physrevlett.108.166601,7694,1(a),9366,x=0.2,Mg2Si0.8Sn0.2,400,,,,,,,,,0.0019711,-0.00010251,,0.22474,,
4907,10.1103/physrevlett.108.166601,7694,1(a),9366,x=0.2,Mg2Si0.8Sn0.2,450,,,,,,,,,0.0021158,-0.00011231,,0.29911,,
4907,10.1103/physrevlett.108.166601,7694,1(a),9366,x=0.2,Mg2Si0.8Sn0.2,500,,,,,,,,,0.0022606,-0.00012227,,0.37349,,
4907,10.1103/physrevlett.108.166601,7694,1(a),9366,x=0.2,Mg2Si0.8Sn0.2,550,,,,,,,,,0.0024053,-0.00013238,,0.44787,,
4907,10.1103/physrevlett.108.166601,7694,1(a),9366,x=0.2,Mg2Si0.8Sn0.2,600,,,,,,,,,0.00255,-0.00014265,,0.52224,,
4907,10.1103/physrevlett.108.166601,7694,1(a),9366,x=0.2,Mg2Si0.8Sn0.2,650,,,,,,,,,0.0026947,-0.00015307,,0.59662,,
4907,10.1103/physrevlett.108.166601,7694,1(a),9366,x=0.2,Mg2Si0.8Sn0.2,700,,,,,,,,,0.0028395,-0.00016365,,0.671,,
4907,10.1103/physrevlett.108.166601,7694,1(a),9366,x=0.2,Mg2Si0.8Sn0.2,750,,,,,,,,,0.0029842,-0.00017438,,0.74538,,
4907,10.1103/physrevlett.108.166601,7697,1(b),9366,x=0.2,Mg2Si0.8Sn0.2,300,,,,,,,,,0.0016816,,,0.075982,,
4907,10.1103/physrevlett.108.166601,7697,1(b),9366,x=0.2,Mg2Si0.8Sn0.2,800,,,,,,,,,0.0031289,,,0.81975,,
4907,10.1103/physrevlett.108.166601,7694,1(a),9367,x=0.4,Mg2Si0.6Sn0.4,350,,,,,,,,,0.0019688,-0.00012473,,0.31127,,
4907,10.1103/physrevlett.108.166601,7694,1(a),9367,x=0.4,Mg2Si0.6Sn0.4,400,,,,,,,,,0.0021024,-0.00013654,,0.42248,,
4907,10.1103/physrevlett.108.166601,7694,1(a),9367,x=0.4,Mg2Si0.6Sn0.4,450,,,,,,,,,0.002236,-0.00014836,,0.53369,,
4907,10.1103/physrevlett.108.166601,7694,1(a),9367,x=0.4,Mg2Si0.6Sn0.4,500,,,,,,,,,0.0023697,-0.00016018,,0.64489,,
4907,10.1103/physrevlett.108.166601,7694,1(a),9367,x=0.4,Mg2Si0.6Sn0.4,550,,,,,,,,,0.0025033,-0.000172,,0.7561,,
4907,10.1103/physrevlett.108.166601,7694,1(a),9367,x=0.4,Mg2Si0.6Sn0.4,600,,,,,,,,,0.002637,-0.00018382,,0.86731,,
4907,10.1103/physrevlett.108.166601,7694,1(a),9367,x=0.4,Mg2Si0.6Sn0.4,650,,,,,,,,,0.0027706,-0.00019563,,0.97851,,
4907,10.1103/physrevlett.108.166601,7694,1(a),9367,x=0.4,Mg2Si0.6Sn0.4,700,,,,,,,,,0.0029042,-0.00020745,,1.0897,,
4907,10.1103/physrevlett.108.166601,7694,1(a),9367,x=0.4,Mg2Si0.6Sn0.4,750,,,,,,,,,0.0030379,-0.00021927,,1.2009,,
4907,10.1103/physrevlett.108.166601,7697,1(b),9367,x=0.4,Mg2Si0.6Sn0.4,300,,,,,,,,,0.0018351,,,0.20007,,
4907,10.1103/physrevlett.108.166601,7698,1(d),9367,x=0.4,Mg2Si0.6Sn0.4,800,,,,,,,,,,,,1.3121,,
4907,10.1103/physrevlett.108.166601,7694,1(a),9368,x=0.5,Mg2Si0.5Sn0.5,300,,,,,,,,,0.0023927,-0.00012536,,0.20007,,
4907,10.1103/physrevlett.108.166601,7694,1(a),9368,x=0.5,Mg2Si0.5Sn0.5,350,,,,,,,,,0.002516,-0.0001364,,0.31127,,
4907,10.1103/physrevlett.108.166601,7694,1(a),9368,x=0.5,Mg2Si0.5Sn0.5,400,,,,,,,,,0.0026393,-0.00014745,,0.42248,,
4907,10.1103/physrevlett.108.166601,7694,1(a),9368,x=0.5,Mg2Si0.5Sn0.5,450,,,,,,,,,0.0027626,-0.00015849,,0.53369,,
4907,10.1103/physrevlett.108.166601,7694,1(a),9368,x=0.5,Mg2Si0.5Sn0.5,500,,,,,,,,,0.0028859,-0.00016953,,0.64489,,
4907,10.1103/physrevlett.108.166601,7694,1(a),9368,x=0.5,Mg2Si0.5Sn0.5,550,,,,,,,,,0.0030092,-0.00018057,,0.7561,,
4907,10.1103/physrevlett.108.166601,7694,1(a),9368,x=0.5,Mg2Si0.5Sn0.5,600,,,,,,,,,0.0031324,-0.00019162,,0.86731,,
4907,10.1103/physrevlett.108.166601,7694,1(a),9368,x=0.5,Mg2Si0.5Sn0.5,650,,,,,,,,,0.0032557,-0.00020266,,0.97851,,
4907,10.1103/physrevlett.108.166601,7694,1(a),9368,x=0.5,Mg2Si0.5Sn0.5,700,,,,,,,,,0.003379,-0.0002137,,1.0897,,
4907,10.1103/physrevlett.108.166601,7694,1(a),9368,x=0.5,Mg2Si0.5Sn0.5,750,,,,,,,,,0.0035023,-0.00022474,,1.2009,,
4907,10.1103/physrevlett.108.166601,7698,1(d),9368,x=0.5,Mg2Si0.5Sn0.5,800,,,,,,,,,,,,1.3121,,
4907,10.1103/physrevlett.108.166601,7694,1(a),9369,x=0.6,Mg2Si0.4Sn0.6,300,,,,,,,,,0.0032152,-0.0001395,,,,
4907,10.1103/physrevlett.108.166601,7694,1(a),9369,x=0.6,Mg2Si0.4Sn0.6,350,,,,,,,,,0.0032783,-0.00014941,,0.47217,,
4907,10.1103/physrevlett.108.166601,7694,1(a),9369,x=0.6,Mg2Si0.4Sn0.6,400,,,,,,,,,0.0033413,-0.00015933,,0.57949,,
4907,10.1103/physrevlett.108.166601,7694,1(a),9369,x=0.6,Mg2Si0.4Sn0.6,450,,,,,,,,,0.0034044,-0.00016924,,0.68681,,
4907,10.1103/physrevlett.108.166601,7694,1(a),9369,x=0.6,Mg2Si0.4Sn0.6,500,,,,,,,,,0.0034675,-0.00017916,,0.79414,,
4907,10.1103/physrevlett.108.166601,7694,1(a),9369,x=0.6,Mg2Si0.4Sn0.6,550,,,,,,,,,0.0035306,-0.00018907,,0.90146,,
4907,10.1103/physrevlett.108.166601,7694,1(a),9369,x=0.6,Mg2Si0.4Sn0.6,600,,,,,,,,,0.0035936,-0.00019899,,1.0088,,
4907,10.1103/physrevlett.108.166601,7694,1(a),9369,x=0.6,Mg2Si0.4Sn0.6,650,,,,,,,,,0.0036567,-0.0002089,,1.1161,,
4907,10.1103/physrevlett.108.166601,7694,1(a),9369,x=0.6,Mg2Si0.4Sn0.6,700,,,,,,,,,0.0037198,-0.00021882,,1.2234,,
4907,10.1103/physrevlett.108.166601,7694,1(a),9369,x=0.6,Mg2Si0.4Sn0.6,750,,,,,,,,,0.0037829,-0.00022873,,1.3308,,
4907,10.1103/physrevlett.108.166601,7698,1(d),9369,x=0.6,Mg2Si0.4Sn0.6,800,,,,,,,,,,,,1.4381,,
4907,10.1103/physrevlett.108.166601,7694,1(a),9370,x=0.7,Mg2Si0.3Sn0.7,300,,,,,,,,,0.0047168,-0.00016665,,0.55445,,
4907,10.1103/physrevlett.108.166601,7694,1(a),9370,x=0.7,Mg2Si0.3Sn0.7,350,,,,,,,,,0.0046785,-0.00017513,,0.64396,,
4907,10.1103/physrevlett.108.166601,7694,1(a),9370,x=0.7,Mg2Si0.3Sn0.7,400,,,,,,,,,0.0046402,-0.00018361,,0.73347,,
4907,10.1103/physrevlett.108.166601,7694,1(a),9370,x=0.7,Mg2Si0.3Sn0.7,450,,,,,,,,,0.004602,-0.00019209,,0.82298,,
4907,10.1103/physrevlett.108.166601,7694,1(a),9370,x=0.7,Mg2Si0.3Sn0.7,500,,,,,,,,,0.0045637,-0.00020058,,0.91249,,
4907,10.1103/physrevlett.108.166601,7694,1(a),9370,x=0.7,Mg2Si0.3Sn0.7,550,,,,,,,,,0.0045254,-0.00020906,,1.002,,
4907,10.1103/physrevlett.108.166601,7694,1(a),9370,x=0.7,Mg2Si0.3Sn0.7,600,,,,,,,,,0.0044871,-0.00021754,,1.0915,,
4907,10.1103/physrevlett.108.166601,7694,1(a),9370,x=0.7,Mg2Si0.3Sn0.7,650,,,,,,,,,0.0044488,-0.00022602,,1.181,,
4907,10.1103/physrevlett.108.166601,7694,1(a),9370,x=0.7,Mg2Si0.3Sn0.7,700,,,,,,,,,0.0044106,-0.0002345,,1.2705,,
4907,10.1103/physrevlett.108.166601,7694,1(a),9370,x=0.7,Mg2Si0.3Sn0.7,750,,,,,,,,,0.0043723,-0.00024298,,1.36,,
4907,10.1103/physrevlett.108.166601,7694,1(a),9371,x=0.8,Mg2Si0.2Sn0.8,350,,,,,,,,,0.004379,-0.00015171,,0.53415,,
4907,10.1103/physrevlett.108.166601,7694,1(a),9371,x=0.8,Mg2Si0.2Sn0.8,400,,,,,,,,,0.0043474,-0.00016074,,0.60711,,
4907,10.1103/physrevlett.108.166601,7694,1(a),9371,x=0.8,Mg2Si0.2Sn0.8,450,,,,,,,,,0.0043159,-0.00016976,,0.68007,,
4907,10.1103/physrevlett.108.166601,7694,1(a),9371,x=0.8,Mg2Si0.2Sn0.8,500,,,,,,,,,0.0042843,-0.00017879,,0.75303,,
4907,10.1103/physrevlett.108.166601,7694,1(a),9371,x=0.8,Mg2Si0.2Sn0.8,550,,,,,,,,,0.0042527,-0.00018782,,0.82599,,
4907,10.1103/physrevlett.108.166601,7694,1(a),9371,x=0.8,Mg2Si0.2Sn0.8,600,,,,,,,,,0.0042212,-0.00019685,,0.89895,,
4907,10.1103/physrevlett.108.166601,7694,1(a),9371,x=0.8,Mg2Si0.2Sn0.8,650,,,,,,,,,0.0041896,-0.00020588,,0.97191,,
4907,10.1103/physrevlett.108.166601,7694,1(a),9371,x=0.8,Mg2Si0.2Sn0.8,700,,,,,,,,,0.0041581,-0.00021491,,1.0449,,
4907,10.1103/physrevlett.108.166601,7694,1(a),9371,x=0.8,Mg2Si0.2Sn0.8,750,,,,,,,,,0.0041265,-0.00022393,,1.1178,,
4907,10.1103/physrevlett.108.166601,7697,1(b),9371,x=0.8,Mg2Si0.2Sn0.8,300,,,,,,,,,0.0044105,,,,,
4907,10.1103/physrevlett.108.166601,7697,1(b),9371,x=0.8,Mg2Si0.2Sn0.8,800,,,,,,,,,0.0040949,,,,,
7980,10.1039/c5ee02600h,7847,1(a),9554,Ge0Sb0.01,Mg2Sn0.99GexSb0.01,300,,,,260040,0.0000038456,,,,0.0044162,,4.8625,0.53236,,0.0009082159
7980,10.1039/c5ee02600h,7847,1(a),9554,Ge0Sb0.01,Mg2Sn0.99GexSb0.01,350,,,,225910,0.0000044266,,,,0.0045197,-0.00013217,-0.11895,0.59426,,-0.0379966372
7980,10.1039/c5ee02600h,7847,1(a),9554,Ge0Sb0.01,Mg2Sn0.99GexSb0.01,400,,,,199690,0.0000050077,,,,0.0046232,-0.00014169,0.021173,0.65616,,0.2183535635
7980,10.1039/c5ee02600h,7847,1(a),9554,Ge0Sb0.01,Mg2Sn0.99GexSb0.01,450,,,,178930,0.0000055887,,,,0.0047267,-0.00015121,0.16129,13.188,,0.0293055986
7980,10.1039/c5ee02600h,7847,1(a),9554,Ge0Sb0.01,Mg2Sn0.99GexSb0.01,500,,,,162080,0.0000061697,,,,0.0041872,-0.00016073,0.30141,6.946,,0.0138920407
7980,10.1039/c5ee02600h,7847,1(a),9554,Ge0Sb0.01,Mg2Sn0.99GexSb0.01,550,,,,148130,0.0000067507,,,,0.0042936,-0.00017025,0.44153,5.3484,,0.0097243675
7980,10.1039/c5ee02600h,7847,1(a),9554,Ge0Sb0.01,Mg2Sn0.99GexSb0.01,600,,,,136390,0.0000073317,,,,0.0044078,-0.00017977,0.58165,4.5469,,0.0075780968
7980,10.1039/c5ee02600h,7847,1(a),9554,Ge0Sb0.01,Mg2Sn0.99GexSb0.01,650,,,,126380,0.0000079127,,,,0.0045283,-0.00018929,0.72177,4.078,,0.0062738823
7980,10.1039/c5ee02600h,7847,1(a),9554,Ge0Sb0.01,Mg2Sn0.99GexSb0.01,700,,,,117730,0.0000084937,,,,0.0046538,-0.00019882,0.86189,3.7797,,0.0053995289
7980,10.1039/c5ee02600h,7851,1(c),9554,Ge0Sb0.01,Mg2Sn0.99GexSb0.01,50,,,,,,,,,0.0038987,,5.9771,0.22288,,0.0006522728
7980,10.1039/c5ee02600h,7851,1(c),9554,Ge0Sb0.01,Mg2Sn0.99GexSb0.01,100,,,,,,,,,0.0040022,,5.7541,0.28478,,0.0006955388
7980,10.1039/c5ee02600h,7851,1(c),9554,Ge0Sb0.01,Mg2Sn0.99GexSb0.01,150,,,,,,,,,0.0041057,,5.5312,0.34667,,0.0007422802
7980,10.1039/c5ee02600h,7851,1(c),9554,Ge0Sb0.01,Mg2Sn0.99GexSb0.01,200,,,,,,,,,0.0042092,,5.3083,0.40857,,0.0007929469
7980,10.1039/c5ee02600h,7851,1(c),9554,Ge0Sb0.01,Mg2Sn0.99GexSb0.01,250,,,,,,,,,0.0043127,,5.0854,0.47047,,0.0008480552
7980,10.1039/c5ee02600h,7847,1(a),9556,Ge0.05Sb0.01,Mg2Sn0.94Ge0.05Sb0.01,350,,,,175480,0.0000056988,,,,0.0041124,-0.0001438,3.5603,0.69879,,0.0011550712
7980,10.1039/c5ee02600h,7847,1(a),9556,Ge0.05Sb0.01,Mg2Sn0.94Ge0.05Sb0.01,400,,,,157010,0.0000063692,,,,0.0042036,-0.0001532,3.4189,0.76826,,0.0012295183
7980,10.1039/c5ee02600h,7847,1(a),9556,Ge0.05Sb0.01,Mg2Sn0.94Ge0.05Sb0.01,450,,,,142050,0.0000070396,,,,0.0042947,-0.0001626,3.2776,0.83774,,0.0013103185
7980,10.1039/c5ee02600h,7847,1(a),9556,Ge0.05Sb0.01,Mg2Sn0.94Ge0.05Sb0.01,500,,,,129700,0.00000771,,,,0.003837,-0.000172,,,,
7980,10.1039/c5ee02600h,7847,1(a),9556,Ge0.05Sb0.01,Mg2Sn0.94Ge0.05Sb0.01,550,,,,119330,0.0000083804,,,,0.0039271,-0.00018141,,,,
7980,10.1039/c5ee02600h,7847,1(a),9556,Ge0.05Sb0.01,Mg2Sn0.94Ge0.05Sb0.01,600,,,,110490,0.0000090508,,,,0.0040228,-0.00019081,,,,
7980,10.1039/c5ee02600h,7847,1(a),9556,Ge0.05Sb0.01,Mg2Sn0.94Ge0.05Sb0.01,650,,,,102870,0.0000097212,,,,0.0041234,-0.00020021,,,,
7980,10.1039/c5ee02600h,7847,1(a),9556,Ge0.05Sb0.01,Mg2Sn0.94Ge0.05Sb0.01,700,,,,96228,0.000010392,,,,0.0042279,-0.00020961,,,,
7980,10.1039/c5ee02600h,7851,1(c),9556,Ge0.05Sb0.01,Mg2Sn0.94Ge0.05Sb0.01,50,,,,,,,,,0.0035653,,4.4081,0.28193,,0.0008088065
7980,10.1039/c5ee02600h,7851,1(c),9556,Ge0.05Sb0.01,Mg2Sn0.94Ge0.05Sb0.01,100,,,,,,,,,0.0036565,,4.2668,0.3514,,0.0008569654
7980,10.1039/c5ee02600h,7851,1(c),9556,Ge0.05Sb0.01,Mg2Sn0.94Ge0.05Sb0.01,150,,,,,,,,,0.0037476,,4.1255,0.42088,,0.000908399
7980,10.1039/c5ee02600h,7851,1(c),9556,Ge0.05Sb0.01,Mg2Sn0.94Ge0.05Sb0.01,200,,,,,,,,,0.0038388,,3.9842,0.49036,,0.0009635058
7980,10.1039/c5ee02600h,7851,1(c),9556,Ge0.05Sb0.01,Mg2Sn0.94Ge0.05Sb0.01,250,,,,,,,,,0.00393,,3.8429,0.55983,,0.0010226652
7980,10.1039/c5ee02600h,7851,1(c),9556,Ge0.05Sb0.01,Mg2Sn0.94Ge0.05Sb0.01,300,,,,,,,,,0.0040212,,3.7016,0.62931,,0.001086341
7980,10.1039/c5ee02600h,7847,1(a),9558,Ge0.10Sb0.01,Mg2Sn0.89Ge0.1Sb0.01,350,,,,156570,0.0000063871,,,,0.0045615,-0.00015668,-0.061449,0.89858,,-0.0742322902
7980,10.1039/c5ee02600h,7847,1(a),9558,Ge0.10Sb0.01,Mg2Sn0.89Ge0.1Sb0.01,400,,,,143610,0.0000069633,,,,0.0046892,-0.0001661,0.029875,0.99261,,0.1569606695
7980,10.1039/c5ee02600h,7847,1(a),9558,Ge0.10Sb0.01,Mg2Sn0.89Ge0.1Sb0.01,450,,,,132630,0.0000075395,,,,0.004817,-0.00017552,0.1212,17.885,,0.0397442244
7980,10.1039/c5ee02600h,7847,1(a),9558,Ge0.10Sb0.01,Mg2Sn0.89Ge0.1Sb0.01,500,,,,123220,0.0000081158,,,,0.0042145,-0.00018494,0.21252,9.9155,,0.0198310747
7980,10.1039/c5ee02600h,7847,1(a),9558,Ge0.10Sb0.01,Mg2Sn0.89Ge0.1Sb0.01,550,,,,115050,0.000008692,,,,0.0043461,-0.00019436,0.30385,7.8669,,0.0143034392
7980,10.1039/c5ee02600h,7847,1(a),9558,Ge0.10Sb0.01,Mg2Sn0.89Ge0.1Sb0.01,600,,,,107890,0.0000092683,,,,0.0044803,-0.00020378,0.39517,6.8026,,0.0113376521
7980,10.1039/c5ee02600h,7847,1(a),9558,Ge0.10Sb0.01,Mg2Sn0.89Ge0.1Sb0.01,650,,,,101580,0.0000098445,,,,0.0046172,-0.0002132,0.4865,6.1689,,0.0094906475
7980,10.1039/c5ee02600h,7847,1(a),9558,Ge0.10Sb0.01,Mg2Sn0.89Ge0.1Sb0.01,700,,,,95960,0.000010421,,,,0.0047557,-0.00022262,0.57782,5.7613,,0.0082304178
7980,10.1039/c5ee02600h,7851,1(c),9558,Ge0.10Sb0.01,Mg2Sn0.89Ge0.1Sb0.01,50,,,,,,,,,0.003795,,3.6823,0.33443,,0.0010306059
7980,10.1039/c5ee02600h,7851,1(c),9558,Ge0.10Sb0.01,Mg2Sn0.89Ge0.1Sb0.01,100,,,,,,,,,0.0039227,,3.5725,0.42846,,0.0010980266
7980,10.1039/c5ee02600h,7851,1(c),9558,Ge0.10Sb0.01,Mg2Sn0.89Ge0.1Sb0.01,150,,,,,,,,,0.0040505,,3.4628,0.52248,,0.0011697181
7980,10.1039/c5ee02600h,7851,1(c),9558,Ge0.10Sb0.01,Mg2Sn0.89Ge0.1Sb0.01,200,,,,,,,,,0.0041782,,3.353,0.61651,,0.001246108
7980,10.1039/c5ee02600h,7851,1(c),9558,Ge0.10Sb0.01,Mg2Sn0.89Ge0.1Sb0.01,250,,,,,,,,,0.004306,,3.2432,0.71053,,0.001327701
7980,10.1039/c5ee02600h,7851,1(c),9558,Ge0.10Sb0.01,Mg2Sn0.89Ge0.1Sb0.01,300,,,,,,,,,0.0044337,,3.1334,0.80456,,0.0014149805
7980,10.1039/c5ee02600h,7847,1(a),9560,Ge0.15Sb0.015,Mg2Sn0.835Ge0.15Sb0.015,350,,,,181600,0.0000055067,,,,0.0048817,-0.00015089,2.8159,1.0573,,0.0017336198
7980,10.1039/c5ee02600h,7847,1(a),9560,Ge0.15Sb0.015,Mg2Sn0.835Ge0.15Sb0.015,400,,,,165550,0.0000060403,,,,0.0050257,-0.00016036,2.7488,1.1653,,0.0018283251
7980,10.1039/c5ee02600h,7847,1(a),9560,Ge0.15Sb0.015,Mg2Sn0.835Ge0.15Sb0.015,450,,,,152120,0.0000065738,,,,0.004387,-0.00016982,2.6816,0.73618,,0.0016359636
7980,10.1039/c5ee02600h,7847,1(a),9560,Ge0.15Sb0.015,Mg2Sn0.835Ge0.15Sb0.015,500,,,,140700,0.0000071074,,,,0.0045228,-0.00017929,,,,
7980,10.1039/c5ee02600h,7847,1(a),9560,Ge0.15Sb0.015,Mg2Sn0.835Ge0.15Sb0.015,550,,,,130870,0.0000076409,,,,0.0046624,-0.00018875,,,,
7980,10.1039/c5ee02600h,7847,1(a),9560,Ge0.15Sb0.015,Mg2Sn0.835Ge0.15Sb0.015,600,,,,122330,0.0000081745,,,,0.0048065,-0.00019822,,,,
7980,10.1039/c5ee02600h,7847,1(a),9560,Ge0.15Sb0.015,Mg2Sn0.835Ge0.15Sb0.015,650,,,,114840,0.000008708,,,,0.0049532,-0.00020768,,,,
7980,10.1039/c5ee02600h,7847,1(a),9560,Ge0.15Sb0.015,Mg2Sn0.835Ge0.15Sb0.015,700,,,,108210,0.0000092416,,,,0.0051025,-0.00021715,,,,
7980,10.1039/c5ee02600h,7851,1(c),9560,Ge0.15Sb0.015,Mg2Sn0.835Ge0.15Sb0.015,50,,,,,,,,,0.004018,,3.2189,0.40931,,0.0012482525
7980,10.1039/c5ee02600h,7851,1(c),9560,Ge0.15Sb0.015,Mg2Sn0.835Ge0.15Sb0.015,100,,,,,,,,,0.0041619,,3.1518,0.51731,,0.0013204835
7980,10.1039/c5ee02600h,7851,1(c),9560,Ge0.15Sb0.015,Mg2Sn0.835Ge0.15Sb0.015,150,,,,,,,,,0.0043059,,3.0846,0.62531,,0.0013959346
7980,10.1039/c5ee02600h,7851,1(c),9560,Ge0.15Sb0.015,Mg2Sn0.835Ge0.15Sb0.015,200,,,,,,,,,0.0044499,,3.0174,0.73332,,0.0014747465
7980,10.1039/c5ee02600h,7851,1(c),9560,Ge0.15Sb0.015,Mg2Sn0.835Ge0.15Sb0.015,250,,,,,,,,,0.0045938,,2.9503,0.84132,,0.001557062
7980,10.1039/c5ee02600h,7851,1(c),9560,Ge0.15Sb0.015,Mg2Sn0.835Ge0.15Sb0.015,300,,,,,,,,,0.0047378,,2.8831,0.94932,,0.0016433006
7980,10.1039/c5ee02600h,7847,1(a),9561,Ge0.20Sb0.02,Mg2Sn0.78Ge0.2Sb0.02,300,,,,210070,0.0000047604,,,,0.0046837,,2.6796,1.0197,,0.0017479101
7980,10.1039/c5ee02600h,7847,1(a),9561,Ge0.20Sb0.02,Mg2Sn0.78Ge0.2Sb0.02,350,,,,192440,0.0000051965,,,,0.0048009,-0.00014712,-0.03382,1.134,,-0.1419544648
7980,10.1039/c5ee02600h,7847,1(a),9561,Ge0.20Sb0.02,Mg2Sn0.78Ge0.2Sb0.02,400,,,,175560,0.0000056959,,,,0.0049181,-0.00015635,0.016365,1.2483,,0.3005255118
7980,10.1039/c5ee02600h,7847,1(a),9561,Ge0.20Sb0.02,Mg2Sn0.78Ge0.2Sb0.02,450,,,,160310,0.000006238,,,,0.0043952,-0.00016558,0.066549,29.72,,0.0660445687
7980,10.1039/c5ee02600h,7847,1(a),9561,Ge0.20Sb0.02,Mg2Sn0.78Ge0.2Sb0.02,500,,,,146920,0.0000068066,,,,0.0044897,-0.00017481,0.11673,19.231,,0.0384622633
7980,10.1039/c5ee02600h,7847,1(a),9561,Ge0.20Sb0.02,Mg2Sn0.78Ge0.2Sb0.02,550,,,,135340,0.000007389,,,,0.0045841,-0.00018404,0.16692,15.105,,0.0274628565
7980,10.1039/c5ee02600h,7847,1(a),9561,Ge0.20Sb0.02,Mg2Sn0.78Ge0.2Sb0.02,600,,,,125370,0.0000079767,,,,0.004683,-0.00019327,0.2171,12.942,,0.0215707047
7980,10.1039/c5ee02600h,7847,1(a),9561,Ge0.20Sb0.02,Mg2Sn0.78Ge0.2Sb0.02,650,,,,116750,0.0000085652,,,,0.0047875,-0.0002025,0.26729,11.642,,0.0179112574
7980,10.1039/c5ee02600h,7847,1(a),9561,Ge0.20Sb0.02,Mg2Sn0.78Ge0.2Sb0.02,700,,,,109240,0.0000091538,,,,0.0048972,-0.00021173,0.31747,10.798,,0.0154257095
7980,10.1039/c5ee02600h,7851,1(c),9561,Ge0.20Sb0.02,Mg2Sn0.78Ge0.2Sb0.02,50,,,,,,,,,0.0040976,,3.0212,0.448,,0.0013562823
7980,10.1039/c5ee02600h,7851,1(c),9561,Ge0.20Sb0.02,Mg2Sn0.78Ge0.2Sb0.02,100,,,,,,,,,0.0042148,,2.9529,0.56233,,0.0014273426
7980,10.1039/c5ee02600h,7851,1(c),9561,Ge0.20Sb0.02,Mg2Sn0.78Ge0.2Sb0.02,150,,,,,,,,,0.004332,,2.8846,0.67666,,0.001501768
7980,10.1039/c5ee02600h,7851,1(c),9561,Ge0.20Sb0.02,Mg2Sn0.78Ge0.2Sb0.02,200,,,,,,,,,0.0044492,,2.8163,0.791,,0.0015798033
7980,10.1039/c5ee02600h,7851,1(c),9561,Ge0.20Sb0.02,Mg2Sn0.78Ge0.2Sb0.02,250,,,,,,,,,0.0045665,,2.7479,0.90533,,0.0016618145
7980,10.1039/c5ee02600h,7847,1(a),9562,Ge0.25Sb0.02,Mg2Sn0.73Ge0.25Sb0.02,300,,,,210200,0.0000047574,,,,0.0051662,,2.8468,1.0549,,0.0018147394
7980,10.1039/c5ee02600h,7847,1(a),9562,Ge0.25Sb0.02,Mg2Sn0.73Ge0.25Sb0.02,350,,,,186880,0.000005351,,,,0.0052508,-0.0001596,2.7741,1.1719,,0.0018927941
7980,10.1039/c5ee02600h,7847,1(a),9562,Ge0.25Sb0.02,Mg2Sn0.73Ge0.25Sb0.02,400,,,,168220,0.0000059445,,,,0.0053354,-0.00016914,2.7013,1.289,,0.0019751231
7980,10.1039/c5ee02600h,7847,1(a),9562,Ge0.25Sb0.02,Mg2Sn0.73Ge0.25Sb0.02,450,,,,152950,0.0000065381,,,,0.00542,-0.00017868,2.6285,1.406,,0.0020620126
7980,10.1039/c5ee02600h,7847,1(a),9562,Ge0.25Sb0.02,Mg2Sn0.73Ge0.25Sb0.02,500,,,,140220,0.0000071317,,,,0.004967,-0.00018821,,,,
7980,10.1039/c5ee02600h,7847,1(a),9562,Ge0.25Sb0.02,Mg2Sn0.73Ge0.25Sb0.02,550,,,,129450,0.0000077252,,,,0.0050622,-0.00019775,,,,
7980,10.1039/c5ee02600h,7847,1(a),9562,Ge0.25Sb0.02,Mg2Sn0.73Ge0.25Sb0.02,600,,,,120210,0.0000083188,,,,0.0051653,-0.00020729,,,,
7980,10.1039/c5ee02600h,7847,1(a),9562,Ge0.25Sb0.02,Mg2Sn0.73Ge0.25Sb0.02,650,,,,112200,0.0000089124,,,,0.0052746,-0.00021682,,,,
7980,10.1039/c5ee02600h,7847,1(a),9562,Ge0.25Sb0.02,Mg2Sn0.73Ge0.25Sb0.02,700,,,,105200,0.0000095059,,,,0.0053903,-0.00022636,,,,
7980,10.1039/c5ee02600h,7851,1(c),9562,Ge0.25Sb0.02,Mg2Sn0.73Ge0.25Sb0.02,50,,,,,,,,,0.004743,,3.2107,0.46984,,0.001477248
7980,10.1039/c5ee02600h,7851,1(c),9562,Ge0.25Sb0.02,Mg2Sn0.73Ge0.25Sb0.02,100,,,,,,,,,0.0048277,,3.1379,0.58685,,0.001538513
7980,10.1039/c5ee02600h,7851,1(c),9562,Ge0.25Sb0.02,Mg2Sn0.73Ge0.25Sb0.02,150,,,,,,,,,0.0049123,,3.0652,0.70387,,0.0016026034
7980,10.1039/c5ee02600h,7851,1(c),9562,Ge0.25Sb0.02,Mg2Sn0.73Ge0.25Sb0.02,200,,,,,,,,,0.0049969,,2.9924,0.82089,,0.0016698637
7980,10.1039/c5ee02600h,7851,1(c),9562,Ge0.25Sb0.02,Mg2Sn0.73Ge0.25Sb0.02,250,,,,,,,,,0.0050815,,2.9196,0.9379,,0.0017404781
7980,10.1039/c5ee02600h,7847,1(a),9563,Ge0.30Sb0.02, Mg2Sn0.68Ge0.3Sb0.02,350,,,,178400,0.0000056055,,,,0.0049377,-0.0001516,-0.029832,1.1208,,-0.1655168946
7980,10.1039/c5ee02600h,7847,1(a),9563,Ge0.30Sb0.02, Mg2Sn0.68Ge0.3Sb0.02,400,,,,161650,0.0000061861,,,,0.0050886,-0.00016203,0.006889,1.2414,,0.7386558281
7980,10.1039/c5ee02600h,7847,1(a),9563,Ge0.30Sb0.02, Mg2Sn0.68Ge0.3Sb0.02,450,,,,147780,0.0000067667,,,,0.0043948,-0.00017245,0.04361,45.349,,0.1007750516
7980,10.1039/c5ee02600h,7847,1(a),9563,Ge0.30Sb0.02, Mg2Sn0.68Ge0.3Sb0.02,500,,,,136100,0.0000073473,,,,0.0045519,-0.00018288,0.080331,28.332,,0.0566643015
7980,10.1039/c5ee02600h,7847,1(a),9563,Ge0.30Sb0.02, Mg2Sn0.68Ge0.3Sb0.02,550,,,,126140,0.0000079279,,,,0.0047132,-0.0001933,0.11705,22.147,,0.0402665528
7980,10.1039/c5ee02600h,7847,1(a),9563,Ge0.30Sb0.02, Mg2Sn0.68Ge0.3Sb0.02,600,,,,117530,0.0000085085,,,,0.0048777,-0.00020372,0.15377,19.032,,0.0317207518
7980,10.1039/c5ee02600h,7847,1(a),9563,Ge0.30Sb0.02, Mg2Sn0.68Ge0.3Sb0.02,650,,,,110020,0.0000090891,,,,0.0050455,-0.00021415,0.19049,17.217,,0.0264869547
7980,10.1039/c5ee02600h,7847,1(a),9563,Ge0.30Sb0.02, Mg2Sn0.68Ge0.3Sb0.02,700,,,,103420,0.0000096697,,,,0.0052156,-0.00022457,0.22721,16.068,,0.0229549756
7980,10.1039/c5ee02600h,7851,1(c),9563,Ge0.30Sb0.02, Mg2Sn0.68Ge0.3Sb0.02,50,,,,,,,,,0.004032,,3.2474,0.39698,,0.0012416087
7980,10.1039/c5ee02600h,7851,1(c),9563,Ge0.30Sb0.02, Mg2Sn0.68Ge0.3Sb0.02,100,,,,,,,,,0.0041829,,3.1571,0.51762,,0.0013249184
7980,10.1039/c5ee02600h,7851,1(c),9563,Ge0.30Sb0.02, Mg2Sn0.68Ge0.3Sb0.02,150,,,,,,,,,0.0043339,,3.0669,0.63825,,0.0014131207
7980,10.1039/c5ee02600h,7851,1(c),9563,Ge0.30Sb0.02, Mg2Sn0.68Ge0.3Sb0.02,200,,,,,,,,,0.0044848,,2.9766,0.75888,,0.0015066855
7980,10.1039/c5ee02600h,7851,1(c),9563,Ge0.30Sb0.02, Mg2Sn0.68Ge0.3Sb0.02,250,,,,,,,,,0.0046358,,2.8863,0.87952,,0.0016061393
7980,10.1039/c5ee02600h,7851,1(c),9563,Ge0.30Sb0.02, Mg2Sn0.68Ge0.3Sb0.02,300,,,,,,,,,0.0047867,,2.7961,1.0001,,0.0017119202
7980,10.1039/c5ee02600h,24967,7(a),31113,Mg2Sn1xyGexSby_ x=0,Mg2Sn1xyGexSby,350,,,,,,,,,,,4.401,,,
7980,10.1039/c5ee02600h,24967,7(a),31113,Mg2Sn1xyGexSby_ x=0,Mg2Sn1xyGexSby,400,,,,,,,,,,,4.0795,,,
7980,10.1039/c5ee02600h,24967,7(a),31113,Mg2Sn1xyGexSby_ x=0,Mg2Sn1xyGexSby,450,,,,,,,,,,,3.758,,,
7980,10.1039/c5ee02600h,24967,7(a),31113,Mg2Sn1xyGexSby_ x=0,Mg2Sn1xyGexSby,500,,,,,,,,,,,3.4365,,,
