Repository: RamyaGuru/STD2_EffMass

# STD2_EffMass
Effective mass modeling of StarryData2 data

File: csvfiles/NewGenDidymium10.1016j.intermet.2010.12.001.csv (part 1 of 2)
sid,DOI,figureid,fignum,sampleid,samplename,composition,Temperature,Electrical resistivity,Seebeck coefficient,Thermal conductivity,ZT,Electrical conductivity,Power factor,Figure of merit Z
8671,10.1016/j.intermet.2010.12.001,25123,2,31276,BayFe4Sb12_ y=0.87 BM,undefined,300,0.0000038368,0.00007825,,,260633.8615512927,0.0015958774,
8671,10.1016/j.intermet.2010.12.001,25123,2,31276,BayFe4Sb12_ y=0.87 BM,undefined,350,0.0000040532,0.000085006,,,246718.6420605941,0.0017827939,
8671,10.1016/j.intermet.2010.12.001,25123,2,31276,BayFe4Sb12_ y=0.87 BM,undefined,400,0.0000042696,0.000091762,,,234213.9778902005,0.0019721437,
8671,10.1016/j.intermet.2010.12.001,25123,2,31276,BayFe4Sb12_ y=0.87 BM,undefined,450,0.000004486,0.000098518,,,222915.7378510923,0.0021635747,
8671,10.1016/j.intermet.2010.12.001,25123,2,31276,BayFe4Sb12_ y=0.87 BM,undefined,500,0.0000047024,0.00010527,3.1173,0.41609,212657.3664511739,0.0023566206,0.0007559813
8671,10.1016/j.intermet.2010.12.001,25123,2,31276,BayFe4Sb12_ y=0.87 BM,undefined,550,0.0000049188,0.00011203,3.2048,0.48114,203301.6182808815,0.0025515819,0.0007961751
8671,10.1016/j.intermet.2010.12.001,25123,2,31276,BayFe4Sb12_ y=0.87 BM,undefined,600,0.0000051352,0.00011879,3.2922,0.5462,194734.3823025393,0.0027479094,0.0008346727
8671,10.1016/j.intermet.2010.12.001,25123,2,31276,BayFe4Sb12_ y=0.87 BM,undefined,650,0.0000053516,0.00012554,3.3797,0.61125,186860.0044846401,0.0029449682,0.0008713697
8671,10.1016/j.intermet.2010.12.001,25123,2,31276,BayFe4Sb12_ y=0.87 BM,undefined,700,0.000005568,0.0001323,3.4672,0.6763,179597.7011494253,0.0031435506,0.000906654
8671,10.1016/j.intermet.2010.12.001,25123,2,31276,BayFe4Sb12_ y=0.87 BM,undefined,750,0.0000057844,0.00013905,3.5546,0.74135,172878.7774012862,0.0033425943,0.0009403574
8671,10.1016/j.intermet.2010.12.001,25123,2,31276,BayFe4Sb12_ y=0.87 BM,undefined,800,0.0000060008,0.00014581,3.6421,0.8064,166644.4474070124,0.0035429536,0.0009727777
8671,10.1016/j.intermet.2010.12.001,25123,2,31277,BayFe4Sb12_ y=0.83 BM,undefined,300,0.0000034655,0.000077474,,,288558.6495455201,0.0017319927,
8671,10.1016/j.intermet.2010.12.001,25123,2,31277,BayFe4Sb12_ y=0.83 BM,undefined,350,0.0000036753,0.000083685,,,272086.632383751,0.0019054715,
8671,10.1016/j.intermet.2010.12.001,25123,2,31277,BayFe4Sb12_ y=0.83 BM,undefined,400,0.0000038852,0.000089895,,,257387.0071038814,0.002079973,
8671,10.1016/j.intermet.2010.12.001,25123,2,31277,BayFe4Sb12_ y=0.83 BM,undefined,450,0.000004095,0.000096106,,,244200.2442002442,0.0022555222,
8671,10.1016/j.intermet.2010.12.001,25123,2,31277,BayFe4Sb12_ y=0.83 BM,undefined,500,0.0000043049,0.00010232,2.9149,0.38955,232293.4330646473,0.0024319688,0.0008343232
8671,10.1016/j.intermet.2010.12.001,25123,2,31277,BayFe4Sb12_ y=0.83 BM,undefined,550,0.0000045147,0.00010853,3.0369,0.43932,221498.6599331074,0.0026089798,0.0008590931
8671,10.1016/j.intermet.2010.12.001,25123,2,31277,BayFe4Sb12_ y=0.83 BM,undefined,600,0.0000047246,0.00011474,3.1588,0.48908,211658.1297887652,0.0027865359,0.0008821502
8671,10.1016/j.intermet.2010.12.001,25123,2,31277,BayFe4Sb12_ y=0.83 BM,undefined,650,0.0000049344,0.00012095,3.2807,0.53884,202658.8845654993,0.0029646771,0.0009036721
8671,10.1016/j.intermet.2010.12.001,25123,2,31277,BayFe4Sb12_ y=0.83 BM,undefined,700,0.0000051443,0.00012716,3.4026,0.58861,194389.9072760142,0.0031432198,0.00092377
8671,10.1016/j.intermet.2010.12.001,25123,2,31277,BayFe4Sb12_ y=0.83 BM,undefined,750,0.0000053541,0.00013337,3.5246,0.63837,186772.7535907062,0.003322231,0.0009425838
8671,10.1016/j.intermet.2010.12.001,25123,2,31277,BayFe4Sb12_ y=0.83 BM,undefined,800,0.000005564,0.00013958,3.6465,0.68814,179726.8152408339,0.0035015414,0.0009602472
8671,10.1016/j.intermet.2010.12.001,25123,2,31278,BayFe4Sb12_ y=0.83 HM,undefined,300,0.0000029934,0.000062399,,,334068.2835571591,0.00130074,
8671,10.1016/j.intermet.2010.12.001,25123,2,31278,BayFe4Sb12_ y=0.83 HM,undefined,350,0.0000032116,0.000066964,,,311371.2791132146,0.001396244,
8671,10.1016/j.intermet.2010.12.001,25123,2,31278,BayFe4Sb12_ y=0.83 HM,undefined,400,0.0000034297,0.000071528,,,291570.6913141091,0.0014917499,
8671,10.1016/j.intermet.2010.12.001,25123,2,31278,BayFe4Sb12_ y=0.83 HM,undefined,450,0.0000036478,0.000076093,,,274137.8365041943,0.0015872977,
8671,10.1016/j.intermet.2010.12.001,25123,2,31278,BayFe4Sb12_ y=0.83 HM,undefined,500,0.0000038659,0.000080657,3.9092,0.24265,258671.9780646163,0.0016828039,0.0004304727
8671,10.1016/j.intermet.2010.12.001,25123,2,31278,BayFe4Sb12_ y=0.83 HM,undefined,550,0.000004084,0.000085221,4.0538,0.26118,244857.9823702252,0.0017783102,0.0004386773
8671,10.1016/j.intermet.2010.12.001,25123,2,31278,BayFe4Sb12_ y=0.83 HM,undefined,600,0.0000043022,0.000089786,4.1983,0.2797,232439.2171447166,0.0018738147,0.000446327
8671,10.1016/j.intermet.2010.12.001,25123,2,31278,BayFe4Sb12_ y=0.83 HM,undefined,650,0.0000045203,0.00009435,4.3429,0.29822,221224.2550273212,0.0019693212,0.0004534576
8671,10.1016/j.intermet.2010.12.001,25123,2,31278,BayFe4Sb12_ y=0.83 HM,undefined,700,0.0000047384,0.000098915,4.4874,0.31675,211041.7018402836,0.0020648694,0.0004601483
8671,10.1016/j.intermet.2010.12.001,25123,2,31278,BayFe4Sb12_ y=0.83 HM,undefined,750,0.0000049565,0.00010348,4.6319,0.33527,201755.2708564511,0.0021604177,0.0004664215
8671,10.1016/j.intermet.2010.12.001,25123,2,31278,BayFe4Sb12_ y=0.83 HM,undefined,800,0.0000051747,0.00010804,4.7765,0.35379,193247.9177536862,0.0022557137,0.0004722524
8671,10.1016/j.intermet.2010.12.001,25123,2,31279,DDyFe4Sb12_ y=0.88 BM,undefined,300,0.000004012,0.00009103,,,249252.2432701894,0.002065419,
8671,10.1016/j.intermet.2010.12.001,25123,2,31279,DDyFe4Sb12_ y=0.88 BM,undefined,350,0.0000042351,0.000098378,,,236121.9333663904,0.0022852426,
8671,10.1016/j.intermet.2010.12.001,25123,2,31279,DDyFe4Sb12_ y=0.88 BM,undefined,400,0.0000044582,0.00010573,,,224305.7736306133,0.0025074768,
8671,10.1016/j.intermet.2010.12.001,25123,2,31279,DDyFe4Sb12_ y=0.88 BM,undefined,450,0.0000046813,0.00011307,,,213615.8759318992,0.0027310416,
8671,10.1016/j.intermet.2010.12.001,25123,2,31279,DDyFe4Sb12_ y=0.88 BM,undefined,500,0.0000049044,0.00012042,2.5067,0.61644,203898.540086453,0.0029567279,0.00117953
8671,10.1016/j.intermet.2010.12.001,25123,2,31279,DDyFe4Sb12_ y=0.88 BM,undefined,550,0.0000051276,0.00012777,2.6192,0.69104,195023.0127155004,0.0031837844,0.001215556
8671,10.1016/j.intermet.2010.12.001,25123,2,31279,DDyFe4Sb12_ y=0.88 BM,undefined,600,0.0000053507,0.00013512,2.7318,0.76564,186891.4347655447,0.0034121544,0.0012490498
8671,10.1016/j.intermet.2010.12.001,25123,2,31279,DDyFe4Sb12_ y=0.88 BM,undefined,650,0.0000055738,0.00014247,2.8443,0.84024,179410.8148839212,0.0036416271,0.0012803245
8671,10.1016/j.intermet.2010.12.001,25123,2,31279,DDyFe4Sb12_ y=0.88 BM,undefined,700,0.0000057969,0.00014981,2.9568,0.91484,172505.9945833118,0.0038715583,0.0013093744
8671,10.1016/j.intermet.2010.12.001,25123,2,31279,DDyFe4Sb12_ y=0.88 BM,undefined,750,0.00000602,0.00015716,3.0693,0.98943,166112.9568106312,0.004102868,0.0013367439
8671,10.1016/j.intermet.2010.12.001,25123,2,31279,DDyFe4Sb12_ y=0.88 BM,undefined,800,0.0000062431,0.00016451,3.1818,1.064,160176.8352260896,0.0043349522,0.0013624213
8671,10.1016/j.intermet.2010.12.001,25123,2,31280,DDyFe4Sb12_ y=0.85 HM,undefined,350,0.0000052068,0.000091739,,,192056.5414458016,0.0016163563,
8671,10.1016/j.intermet.2010.12.001,25123,2,31280,DDyFe4Sb12_ y=0.85 HM,undefined,400,0.0000054507,0.000097447,,,183462.6745188691,0.0017421465,
8671,10.1016/j.intermet.2010.12.001,25123,2,31280,DDyFe4Sb12_ y=0.85 HM,undefined,450,0.0000056946,0.00010315,,,175604.9590840445,0.0018684232,
8671,10.1016/j.intermet.2010.12.001,25123,2,31280,DDyFe4Sb12_ y=0.85 HM,undefined,500,0.0000059385,0.00010886,2.1146,0.5205,168392.6917571777,0.0019955375,0.000943695
8671,10.1016/j.intermet.2010.12.001,25123,2,31280,DDyFe4Sb12_ y=0.85 HM,undefined,550,0.0000061824,0.00011457,2.2135,0.56215,161749.4824016563,0.0021231698,0.0009591912
8671,10.1016/j.intermet.2010.12.001,25123,2,31280,DDyFe4Sb12_ y=0.85 HM,undefined,600,0.0000064263,0.00012028,2.3125,0.6038,155610.5379456297,0.002251261,0.0009735183
8671,10.1016/j.intermet.2010.12.001,25123,2,31280,DDyFe4Sb12_ y=0.85 HM,undefined,650,0.0000066702,0.00012598,2.4115,0.64545,149920.5421126803,0.002379383,0.0009866817
8671,10.1016/j.intermet.2010.12.001,25123,2,31280,DDyFe4Sb12_ y=0.85 HM,undefined,700,0.0000069141,0.00013169,2.5104,0.6871,144631.9839169234,0.0025082449,0.0009991415
8671,10.1016/j.intermet.2010.12.001,25123,2,31280,DDyFe4Sb12_ y=0.85 HM,undefined,750,0.000007158,0.0001374,2.6094,0.72874,139703.8278848841,0.002637435,0.0010107439
8671,10.1016/j.intermet.2010.12.001,25123,2,31280,DDyFe4Sb12_ y=0.85 HM,undefined,800,0.0000074019,0.0001431,2.7084,0.77039,135100.4471824802,0.0027665343,0.0010214644
8671,10.1016/j.intermet.2010.12.001,25123,2,31281,DDyFe4Sb12_ y=0.86 BM,undefined,300,0.0000037356,0.000091435,,,267694.6139843666,0.0022380231,
8671,10.1016/j.intermet.2010.12.001,25123,2,31281,DDyFe4Sb12_ y=0.86 BM,undefined,350,0.0000040612,0.000099123,,,246232.6405988378,0.0024193266,
8671,10.1016/j.intermet.2010.12.001,25123,2,31281,DDyFe4Sb12_ y=0.86 BM,undefined,400,0.0000043868,0.00010681,,,227956.597063919,0.0026006146,
8671,10.1016/j.intermet.2010.12.001,25123,2,31281,DDyFe4Sb12_ y=0.86 BM,undefined,450,0.0000047124,0.0001145,,,212206.0945590357,0.002782075,
8671,10.1016/j.intermet.2010.12.001,25123,2,31281,DDyFe4Sb12_ y=0.86 BM,undefined,500,0.000005038,0.00012219,2.3854,0.65546,198491.4648670107,0.0029635562,0.0012423728
8671,10.1016/j.intermet.2010.12.001,25123,2,31281,DDyFe4Sb12_ y=0.86 BM,undefined,550,0.0000053636,0.00012988,2.476,0.72508,186441.9419792677,0.0031450545,0.0012702159
8671,10.1016/j.intermet.2010.12.001,25123,2,31281,DDyFe4Sb12_ y=0.86 BM,undefined,600,0.0000056893,0.00013756,2.5665,0.7947,175768.5479760252,0.0033260249,0.001295938
8671,10.1016/j.intermet.2010.12.001,25123,2,31281,DDyFe4Sb12_ y=0.86 BM,undefined,650,0.0000060149,0.00014525,2.6571,0.86432,166253.8030557449,0.00350755,0.001320067
8671,10.1016/j.intermet.2010.12.001,25123,2,31281,DDyFe4Sb12_ y=0.86 BM,undefined,700,0.0000063405,0.00015294,2.7476,0.93394,157716.2684330889,0.003689085,0.0013426572
8671,10.1016/j.intermet.2010.12.001,25123,2,31281,DDyFe4Sb12_ y=0.86 BM,undefined,750,0.0000066661,0.00016063,2.8382,1.0036,150012.7510838421,0.0038706285,0.0013637617
8671,10.1016/j.intermet.2010.12.001,25123,2,31281,DDyFe4Sb12_ y=0.86 BM,undefined,800,0.0000069917,0.00016832,2.9288,1.0732,143026.731696154,0.0040521794,0.001383563
8671,10.1016/j.intermet.2010.12.001,25123,2,31282,CayFe4Sb12_ y=0.93 BM,undefined,300,0.0000037839,0.00009238,,,264277.5971880864,0.002255362,
8671,10.1016/j.intermet.2010.12.001,25123,2,31282,CayFe4Sb12_ y=0.93 BM,undefined,350,0.0000039109,0.000097456,,,255695.6199340305,0.0024285131,
8671,10.1016/j.intermet.2010.12.001,25123,2,31282,CayFe4Sb12_ y=0.93 BM,undefined,400,0.0000040379,0.00010253,,,247653.4832462419,0.0026034327,
8671,10.1016/j.intermet.2010.12.001,25123,2,31282,CayFe4Sb12_ y=0.93 BM,undefined,450,0.0000041649,0.00010761,,,240101.8031645418,0.0027803578,
8671,10.1016/j.intermet.2010.12.001,25123,2,31282,CayFe4Sb12_ y=0.93 BM,undefined,500,0.0000042919,0.00011268,2.847,0.53761,232997.0409375801,0.0029583127,0.0010390983
8671,10.1016/j.intermet.2010.12.001,25123,2,31282,CayFe4Sb12_ y=0.93 BM,undefined,550,0.0000044188,0.00011776,3.0644,0.58411,226305.7843758487,0.0031382768,0.0010241081
8671,10.1016/j.intermet.2010.12.001,25123,2,31282,CayFe4Sb12_ y=0.93 BM,undefined,600,0.0000045458,0.00012284,3.2817,0.63062,219983.2812706234,0.0033194742,0.0010115105
8671,10.1016/j.intermet.2010.12.001,25123,2,31282,CayFe4Sb12_ y=0.93 BM,undefined,650,0.0000046728,0.00012791,3.4991,0.67712,214004.4512925869,0.00350132,0.0010006344
8671,10.1016/j.intermet.2010.12.001,25123,2,31282,CayFe4Sb12_ y=0.93 BM,undefined,700,0.0000047998,0.00013299,3.7165,0.72363,208342.0142505938,0.0036848077,0.0009914725
8671,10.1016/j.intermet.2010.12.001,25123,2,31282,CayFe4Sb12_ y=0.93 BM,undefined,750,0.0000049268,0.00013806,3.9339,0.77013,202971.5028010067,0.0038687512,0.0009834391
8671,10.1016/j.intermet.2010.12.001,25123,2,31282,CayFe4Sb12_ y=0.93 BM,undefined,800,0.0000050538,0.00014314,4.1513,0.81664,197870.909018956,0.0040541888,0.0009766071
8671,10.1016/j.intermet.2010.12.001,25123,2,31283,CayFe4Sb12_ y=0.92 BM,undefined,300,0.0000030715,0.000082518,,,325573.8238645613,0.0022169039,
8671,10.1016/j.intermet.2010.12.001,25123,2,31283,CayFe4Sb12_ y=0.92 BM,undefined,350,0.0000032137,0.000087497,,,311167.8128014439,0.0023822152,
8671,10.1016/j.intermet.2010.12.001,25123,2,31283,CayFe4Sb12_ y=0.92 BM,undefined,400,0.000003356,0.000092475,,,297973.7783075089,0.0025481602,
8671,10.1016/j.intermet.2010.12.001,25123,2,31283,CayFe4Sb12_ y=0.92 BM,undefined,450,0.0000034983,0.000097454,,,285853.1286624932,0.0027148278,
8671,10.1016/j.intermet.2010.12.001,25123,2,31283,CayFe4Sb12_ y=0.92 BM,undefined,500,0.0000036405,0.00010243,3.1525,0.43301,274687.5429199286,0.0028819956,0.0009141937
8671,10.1016/j.intermet.2010.12.001,25123,2,31283,CayFe4Sb12_ y=0.92 BM,undefined,550,0.0000037828,0.00010741,3.3047,0.48491,264354.4464417892,0.003049833,0.0009228774
8671,10.1016/j.intermet.2010.12.001,25123,2,31283,CayFe4Sb12_ y=0.92 BM,undefined,600,0.0000039251,0.00011239,3.4569,0.53681,254770.5790935263,0.0032181377,0.0009309317
8671,10.1016/j.intermet.2010.12.001,25123,2,31283,CayFe4Sb12_ y=0.92 BM,undefined,650,0.0000040674,0.00011737,3.609,0.58871,245857.3044205143,0.0033868606,0.0009384485
8671,10.1016/j.intermet.2010.12.001,25123,2,31283,CayFe4Sb12_ y=0.92 BM,undefined,700,0.0000042096,0.00012235,3.7612,0.64061,237552.2614975294,0.0035560439,0.0009454546
8671,10.1016/j.intermet.2010.12.001,25123,2,31283,CayFe4Sb12_ y=0.92 BM,undefined,750,0.0000043519,0.00012733,3.9134,0.69251,229784.691743836,0.0037254829,0.0009519811
8671,10.1016/j.intermet.2010.12.001,25123,2,31283,CayFe4Sb12_ y=0.92 BM,undefined,800,0.0000044942,0.0001323,4.0656,0.74441,222509.0116149704,0.0038946398,0.0009579496
8671,10.1016/j.intermet.2010.12.001,25123,2,31284,CayFe4Sb12_ y=0.91 HM,undefined,300,0.0000036191,0.000071265,,,276311.7902240889,0.0014033048,
8671,10.1016/j.intermet.2010.12.001,25123,2,31284,CayFe4Sb12_ y=0.91 HM,undefined,350,0.0000037775,0.000075784,,,264725.3474520185,0.0015203745,
8671,10.1016/j.intermet.2010.12.001,25123,2,31284,CayFe4Sb12_ y=0.91 HM,undefined,400,0.000003936,0.000080303,,,254065.0406504065,0.0016383567,
8671,10.1016/j.intermet.2010.12.001,25123,2,31284,CayFe4Sb12_ y=0.91 HM,undefined,450,0.0000040944,0.000084822,,,244236.0296991012,0.0017572225,
8671,10.1016/j.intermet.2010.12.001,25123,2,31284,CayFe4Sb12_ y=0.91 HM,undefined,500,0.0000042528,0.000089341,3.8196,0.25748,235139.2024078254,0.0018768374,0.0004913702
8671,10.1016/j.intermet.2010.12.001,25123,2,31284,CayFe4Sb12_ y=0.91 HM,undefined,550,0.0000044113,0.00009386,3.9924,0.28395,226690.544737379,0.0019970756,0.0005002193
8671,10.1016/j.intermet.2010.12.001,25123,2,31284,CayFe4Sb12_ y=0.91 HM,undefined,600,0.0000045697,0.000098378,4.1652,0.31041,218832.7461321312,0.0021179138,0.0005084783
8671,10.1016/j.intermet.2010.12.001,25123,2,31284,CayFe4Sb12_ y=0.91 HM,undefined,650,0.0000047282,0.0001029,4.3379,0.33687,211496.975593249,0.0022394167,0.0005162444
8671,10.1016/j.intermet.2010.12.001,25123,2,31284,CayFe4Sb12_ y=0.91 HM,undefined,700,0.0000048866,0.00010742,4.5107,0.36334,204641.2638644456,0.0023613671,0.0005235035
8671,10.1016/j.intermet.2010.12.001,25123,2,31284,CayFe4Sb12_ y=0.91 HM,undefined,750,0.0000050451,0.00011194,4.6835,0.3898,198212.1266179065,0.0024837097,0.0005303106
8671,10.1016/j.intermet.2010.12.001,25123,2,31284,CayFe4Sb12_ y=0.91 HM,undefined,800,0.0000052035,0.00011645,4.8562,0.41626,192178.3415009129,0.0026060541,0.0005366447
8671,10.1016/j.intermet.2010.12.001,25128,8(a),31288,BM DD0.86Fe4Sb12,undefined,300,0.0000036602,0.000091519,,,273209.1142560515,0.0022883251,
8671,10.1016/j.intermet.2010.12.001,25128,8(a),31288,BM DD0.86Fe4Sb12,undefined,350,0.0000040066,0.000099203,,,249588.1795038187,0.002456256,
8671,10.1016/j.intermet.2010.12.001,25128,8(a),31288,BM DD0.86Fe4Sb12,undefined,400,0.00000438,0.00010689,,,228310.502283105,0.0026085553,
8671,10.1016/j.intermet.2010.12.001,25128,8(a),31288,BM DD0.86Fe4Sb12,undefined,450,0.0000047668,0.00011457,,,209784.3416967358,0.002753689,
8671,10.1016/j.intermet.2010.12.001,25128,8(a),31288,BM DD0.86Fe4Sb12,undefined,500,0.0000051538,0.00012226,2.3846,0.6567,194031.5883425822,0.0029002886,0.0012162579
8671,10.1016/j.intermet.2010.12.001,25128,8(a),31288,BM DD0.86Fe4Sb12,undefined,550,0.0000055277,0.00012994,2.475,0.72626,180907.0680391483,0.003054508,0.0012341446
8671,10.1016/j.intermet.2010.12.001,25128,8(a),31288,BM DD0.86Fe4Sb12,undefined,600,0.0000058752,0.00013762,2.5654,0.79582,170206.9716775599,0.0032235948,0.0012565662
8671,10.1016/j.intermet.2010.12.001,25128,8(a),31288,BM DD0.86Fe4Sb12,undefined,650,0.000006183,0.00014531,2.6558,0.86538,161733.7861879347,0.0034150083,0.001285868
8671,10.1016/j.intermet.2010.12.001,25128,8(a),31288,BM DD0.86Fe4Sb12,undefined,700,0.0000064377,0.00015299,2.7462,0.93493,155334.9798841201,0.0036357612,0.0013239244
8671,10.1016/j.intermet.2010.12.001,25128,8(a),31288,BM DD0.86Fe4Sb12,undefined,750,0.0000066261,0.00016068,2.8365,1.0045,150918.338087261,0.0038964191,0.0013736715
8671,10.1016/j.intermet.2010.12.001,25128,8(a),31288,BM DD0.86Fe4Sb12,undefined,800,0.0000067348,0.00016836,2.9269,1.074,148482.508760468,0.00420875,0.0014379548
8671,10.1016/j.intermet.2010.12.001,25128,8(a),31287,CaxDDyFe4Sb12_ x=0.18_ y=0.60 chem mixed,undefined,300,0.0000037499,0.000078986,,,266673.7779674125,0.0016637212,
8671,10.1016/j.intermet.2010.12.001,25128,8(a),31287,CaxDDyFe4Sb12_ x=0.18_ y=0.60 chem mixed,undefined,350,0.0000039666,0.000084694,,,252105.0773962587,0.0018083683,
8671,10.1016/j.intermet.2010.12.001,25128,8(a),31287,CaxDDyFe4Sb12_ x=0.18_ y=0.60 chem mixed,undefined,400,0.0000041833,0.000090402,,,239045.7294480434,0.0019536064,
8671,10.1016/j.intermet.2010.12.001,25128,8(a),31287,CaxDDyFe4Sb12_ x=0.18_ y=0.60 chem mixed,undefined,450,0.0000044,0.00009611,,,227272.7272727273,0.0020993482,
8671,10.1016/j.intermet.2010.12.001,25128,8(a),31287,CaxDDyFe4Sb12_ x=0.18_ y=0.60 chem mixed,undefined,500,0.0000046167,0.00010182,3.2305,0.38147,216604.9342604025,0.002245611,0.000695128
8671,10.1016/j.intermet.2010.12.001,25128,8(a),31287,CaxDDyFe4Sb12_ x=0.18_ y=0.60 chem mixed,undefined,550,0.0000048333,0.00010753,3.2821,0.42835,206897.978606749,0.0023922994,0.0007288929
8671,10.1016/j.intermet.2010.12.001,25128,8(a),31287,CaxDDyFe4Sb12_ x=0.18_ y=0.60 chem mixed,undefined,600,0.00000505,0.00011323,3.3336,0.47524,198019.801980198,0.0025388184,0.0007615846
8671,10.1016/j.intermet.2010.12.001,25128,8(a),31287,CaxDDyFe4Sb12_ x=0.18_ y=0.60 chem mixed,undefined,650,0.0000052667,0.00011894,3.3852,0.52212,189872.2159986329,0.0026860698,0.0007934745
8671,10.1016/j.intermet.2010.12.001,25128,8(a),31287,CaxDDyFe4Sb12_ x=0.18_ y=0.60 chem mixed,undefined,700,0.0000054834,0.00012465,3.4367,0.56901,182368.603421235,0.0028335745,0.0008245045
8671,10.1016/j.intermet.2010.12.001,25128,8(a),31287,CaxDDyFe4Sb12_ x=0.18_ y=0.60 chem mixed,undefined,750,0.0000057001,0.00013036,3.4883,0.61589,175435.518675111,0.0029813038,0.0008546581
8671,10.1016/j.intermet.2010.12.001,25128,8(a),31287,CaxDDyFe4Sb12_ x=0.18_ y=0.60 chem mixed,undefined,800,0.0000059168,0.00013607,3.5399,0.66278,169010.2758247702,0.0031292328,0.0008839891
8671,10.1016/j.intermet.2010.12.001,25128,8(a),31286,CaxDDyFe4Sb12_ x=0.41_ y=0.41 chem mixed,undefined,300,0.000003764,0.00009259,,,265674.8140276302,0.0022776058,
8671,10.1016/j.intermet.2010.12.001,25128,8(a),31286,CaxDDyFe4Sb12_ x=0.41_ y=0.41 chem mixed,undefined,350,0.0000039665,0.00010138,,,252111.433253498,0.0025911772,
8671,10.1016/j.intermet.2010.12.001,25128,8(a),31286,CaxDDyFe4Sb12_ x=0.41_ y=0.41 chem mixed,undefined,400,0.000004169,0.00011059,,,239865.6752218757,0.0029335927,
8671,10.1016/j.intermet.2010.12.001,25128,8(a),31286,CaxDDyFe4Sb12_ x=0.41_ y=0.41 chem mixed,undefined,450,0.0000043715,0.00012002,,,228754.4321171223,0.0032951619,
8671,10.1016/j.intermet.2010.12.001,25128,8(a),31286,CaxDDyFe4Sb12_ x=0.41_ y=0.41 chem mixed,undefined,500,0.000004574,0.00012905,2.9039,0.61927,218627.0222999563,0.0036409931,0.0012538287
8671,10.1016/j.intermet.2010.12.001,25128,8(a),31286,CaxDDyFe4Sb12_ x=0.41_ y=0.41 chem mixed,undefined,550,0.0000047764,0.00013695,2.9891,0.6982,209362.6999413785,0.0039266608,0.0013136599
8671,10.1016/j.intermet.2010.12.001,25128,8(a),31286,CaxDDyFe4Sb12_ x=0.41_ y=0.41 chem mixed,undefined,600,0.0000049789,0.00014319,3.0742,0.77712,200847.5767739862,0.0041180534,0.0013395529
8671,10.1016/j.intermet.2010.12.001,25128,8(a),31286,CaxDDyFe4Sb12_ x=0.41_ y=0.41 chem mixed,undefined,650,0.0000051814,0.00014777,3.1594,0.85604,192998.0314200795,0.0042142998,0.0013338924
8671,10.1016/j.intermet.2010.12.001,25128,8(a),31286,CaxDDyFe4Sb12_ x=0.41_ y=0.41 chem mixed,undefined,700,0.0000053839,0.00015155,3.2445,0.93497,185738.9624621557,0.0042659415,0.0013148225
8671,10.1016/j.intermet.2010.12.001,25128,8(a),31286,CaxDDyFe4Sb12_ x=0.41_ y=0.41 chem mixed,undefined,750,0.0000055864,0.00015656,3.3297,1.0139,179006.1578118287,0.0043876259,0.0013177241
8671,10.1016/j.intermet.2010.12.001,25128,8(a),31286,CaxDDyFe4Sb12_ x=0.41_ y=0.41 chem mixed,undefined,800,0.0000057889,,3.4148,1.0928,172744.3901259307,,
8671,10.1016/j.intermet.2010.12.001,25128,8(a),31285,CaxDDyFe4Sb12_ x=0.64_ y=0.16 chem mixed,undefined,300,0.0000039559,0.00009288,,,252786.9764149751,0.002180716,
8671,10.1016/j.intermet.2010.12.001,25128,8(a),31285,CaxDDyFe4Sb12_ x=0.64_ y=0.16 chem mixed,undefined,350,0.0000041841,0.00009891,,,239000.0239000024,0.0023381822,
8671,10.1016/j.intermet.2010.12.001,25128,8(a),31285,CaxDDyFe4Sb12_ x=0.64_ y=0.16 chem mixed,undefined,400,0.0000044124,0.00010494,,,226634.0313661499,0.0024957854,
8671,10.1016/j.intermet.2010.12.001,25128,8(a),31285,CaxDDyFe4Sb12_ x=0.64_ y=0.16 chem mixed,undefined,450,0.0000046406,0.00011097,,,215489.3763737448,0.0026536096,
8671,10.1016/j.intermet.2010.12.001,25128,8(a),31285,CaxDDyFe4Sb12_ x=0.64_ y=0.16 chem mixed,undefined,500,0.0000048689,0.000117,2.6249,0.57141,205385.1999424922,0.002811518,0.0010710953
8671,10.1016/j.intermet.2010.12.001,25128,8(a),31285,CaxDDyFe4Sb12_ x=0.64_ y=0.16 chem mixed,undefined,550,0.0000050971,0.00012303,2.7296,0.62348,196189.9903866905,0.0029696064,0.0010879273
8671,10.1016/j.intermet.2010.12.001,25128,8(a),31285,CaxDDyFe4Sb12_ x=0.64_ y=0.16 chem mixed,undefined,600,0.0000053254,0.00012906,2.8343,0.67555,187779.3217410899,0.0031277432,0.0011035329
8671,10.1016/j.intermet.2010.12.001,25128,8(a),31285,CaxDDyFe4Sb12_ x=0.64_ y=0.16 chem mixed,undefined,650,0.0000055537,0.00013509,2.939,0.72761,180060.140086789,0.003285973,0.0011180582
8671,10.1016/j.intermet.2010.12.001,25128,8(a),31285,CaxDDyFe4Sb12_ x=0.64_ y=0.16 chem mixed,undefined,700,0.0000057819,0.00014112,3.0437,0.77968,172953.5273871911,0.0034443443,0.0011316307
8671,10.1016/j.intermet.2010.12.001,25128,8(a),31285,CaxDDyFe4Sb12_ x=0.64_ y=0.16 chem mixed,undefined,750,0.0000060102,0.00014715,3.1484,0.83175,166383.8141825563,0.0036027291,0.0011443048
8671,10.1016/j.intermet.2010.12.001,25128,8(a),31285,CaxDDyFe4Sb12_ x=0.64_ y=0.16 chem mixed,undefined,800,0.0000062384,0.00015318,3.2531,0.88382,160297.5121826109,0.0037612388,0.0011562014
8671,10.1016/j.intermet.2010.12.001,25128,8(a),31291,BM Ca0.93Fe4Sb12,undefined,300,0.0000037894,0.000092453,,,263894.0201615031,0.0022556492,
8671,10.1016/j.intermet.2010.12.001,25128,8(a),31291,BM Ca0.93Fe4Sb12,undefined,350,0.0000039175,0.000097517,,,255264.8372686662,0.0024274576,
8671,10.1016/j.intermet.2010.12.001,25128,8(a),31291,BM Ca0.93Fe4Sb12,undefined,400,0.0000040456,0.00010258,,,247182.1237888076,0.0026010126,
8671,10.1016/j.intermet.2010.12.001,25128,8(a),31291,BM Ca0.93Fe4Sb12,undefined,450,0.0000041737,0.00010765,,,239595.562690179,0.0027765586,
8671,10.1016/j.intermet.2010.12.001,25128,8(a),31291,BM Ca0.93Fe4Sb12,undefined,500,0.0000043018,0.00011271,2.8472,0.5367,232460.830350086,0.0029530764,0.0010371862
8671,10.1016/j.intermet.2010.12.001,25128,8(a),31291,BM Ca0.93Fe4Sb12,undefined,550,0.0000044299,0.00011778,3.0647,0.58312,225738.7299939051,0.0031314766,0.001021789
8671,10.1016/j.intermet.2010.12.001,25128,8(a),31291,BM Ca0.93Fe4Sb12,undefined,600,0.000004558,0.00012284,3.2821,0.62954,219394.4712593243,0.0033105892,0.0010086802
8671,10.1016/j.intermet.2010.12.001,25128,8(a),31291,BM Ca0.93Fe4Sb12,undefined,650,0.0000046861,0.00012791,3.4995,0.67596,213397.0679242867,0.0034913826,0.0009976804
8671,10.1016/j.intermet.2010.12.001,25128,8(a),31291,BM Ca0.93Fe4Sb12,undefined,700,0.0000048141,0.00013297,3.717,0.72239,207723.1465902245,0.0036727573,0.0009880972
8671,10.1016/j.intermet.2010.12.001,25128,8(a),31291,BM Ca0.93Fe4Sb12,undefined,750,0.0000049422,0.00013804,3.9344,0.76881,202339.0392942414,0.0038555788,0.0009799661
8671,10.1016/j.intermet.2010.12.001,25128,8(a),31291,BM Ca0.93Fe4Sb12,undefined,800,0.0000050703,0.0001431,4.1519,0.81523,197226.988541112,0.0040387374,0.0009727444
8671,10.1016/j.intermet.2010.12.001,25128,8(a),31292,CaxDDyFe4Sb12_ x=0.5_ y=0.5 non comp chem mixed,undefined,350,0.0000035056,0.000080483,,,285257.8731172981,0.0018477617,
8671,10.1016/j.intermet.2010.12.001,25128,8(a),31292,CaxDDyFe4Sb12_ x=0.5_ y=0.5 non comp chem mixed,undefined,400,0.0000037341,0.000085645,,,267802.1477732252,0.0019643464,
8671,10.1016/j.intermet.2010.12.001,25128,8(a),31292,CaxDDyFe4Sb12_ x=0.5_ y=0.5 non comp chem mixed,undefined,450,0.0000039625,0.000090807,,,252365.9305993691,0.0020809871,
8671,10.1016/j.intermet.2010.12.001,25128,8(a),31292,CaxDDyFe4Sb12_ x=0.5_ y=0.5 non comp chem mixed,undefined,500,0.0000041909,0.000095968,3.5879,0.30625,238612.2312629745,0.0021975845,0.0006124988
8671,10.1016/j.intermet.2010.12.001,25128,8(a),31292,CaxDDyFe4Sb12_ x=0.5_ y=0.5 non comp chem mixed,undefined,550,0.0000044194,0.00010113,3.7401,0.34031,226275.0599628909,0.0023141777,0.0006187475
8671,10.1016/j.intermet.2010.12.001,25128,8(a),31292,CaxDDyFe4Sb12_ x=0.5_ y=0.5 non comp chem mixed,undefined,600,0.0000046478,0.00010629,3.8924,0.37469,215155.5574680494,0.0024307337,0.000624482
8671,10.1016/j.intermet.2010.12.001,25128,8(a),31292,CaxDDyFe4Sb12_ x=0.5_ y=0.5 non comp chem mixed,undefined,650,0.0000048762,0.00011145,4.0447,0.40936,205077.7244575694,0.0025472914,0.000629785
8671,10.1016/j.intermet.2010.12.001,25128,8(a),31292,CaxDDyFe4Sb12_ x=0.5_ y=0.5 non comp chem mixed,undefined,700,0.0000051047,0.00011662,4.197,0.44436,195897.8980155543,0.0026642554,0.0006347999
8671,10.1016/j.intermet.2010.12.001,25128,8(a),31292,CaxDDyFe4Sb12_ x=0.5_ y=0.5 non comp chem mixed,undefined,750,0.0000053331,0.00012178,4.3492,0.47954,187508.2034839024,0.0027808157,0.0006393856
8671,10.1016/j.intermet.2010.12.001,25128,8(a),31292,CaxDDyFe4Sb12_ x=0.5_ y=0.5 non comp chem mixed,undefined,800,0.0000055615,0.00012694,4.5015,0.51492,179807.605861728,0.0028973773,0.0006436471
8671,10.1016/j.intermet.2010.12.001,25131,8(b),31295,BaxDDyFe4Sb12_ x=0.62_ y=0.20 chem mixed,undefined,300,0.0000038288,0.000075026,,,261178.4371082324,0.0014701475,
8671,10.1016/j.intermet.2010.12.001,25131,8(b),31295,BaxDDyFe4Sb12_ x=0.62_ y=0.20 chem mixed,undefined,350,0.000004048,0.000089423,,,247035.5731225296,0.0019754133,
8671,10.1016/j.intermet.2010.12.001,25131,8(b),31295,BaxDDyFe4Sb12_ x=0.62_ y=0.20 chem mixed,undefined,400,0.0000042671,0.000098505,,,234351.1987063814,0.0022739648,
8671,10.1016/j.intermet.2010.12.001,25131,8(b),31295,BaxDDyFe4Sb12_ x=0.62_ y=0.20 chem mixed,undefined,450,0.0000044863,0.00010596,,,222900.8314201012,0.0025026239,
8671,10.1016/j.intermet.2010.12.001,25131,8(b),31295,BaxDDyFe4Sb12_ x=0.62_ y=0.20 chem mixed,undefined,500,0.0000047054,0.00011348,2.8159,0.49328,212521.783482807,0.002736794,0.0009719074
8671,10.1016/j.intermet.2010.12.001,25131,8(b),31295,BaxDDyFe4Sb12_ x=0.62_ y=0.20 chem mixed,undefined,550,0.0000049246,0.00012132,2.9399,0.55394,203062.177638793,0.0029887793,0.0010166262
8671,10.1016/j.intermet.2010.12.001,25131,8(b),31295,BaxDDyFe4Sb12_ x=0.62_ y=0.20 chem mixed,undefined,600,0.0000051438,0.00012889,3.0639,0.6146,194408.8028305922,0.0032296419,0.0010540951
8671,10.1016/j.intermet.2010.12.001,25131,8(b),31295,BaxDDyFe4Sb12_ x=0.62_ y=0.20 chem mixed,undefined,650,0.0000053629,0.00013533,3.1879,0.67527,186466.2775737008,0.0034149824,0.0010712326
8671,10.1016/j.intermet.2010.12.001,25131,8(b),31295,BaxDDyFe4Sb12_ x=0.62_ y=0.20 chem mixed,undefined,700,0.0000055821,0.00014007,3.3119,0.73593,179144.0497303882,0.0035147355,0.0010612444
8671,10.1016/j.intermet.2010.12.001,25131,8(b),31295,BaxDDyFe4Sb12_ x=0.62_ y=0.20 chem mixed,undefined,750,0.0000058013,0.00014341,3.4359,0.79659,172375.157292331,0.0035451413,0.0010317941
8671,10.1016/j.intermet.2010.12.001,25131,8(b),31295,BaxDDyFe4Sb12_ x=0.62_ y=0.20 chem mixed,undefined,800,0.0000060204,0.00014711,3.56,0.85725,166101.9201381968,0.0035946701,0.0010097388
8671,10.1016/j.intermet.2010.12.001,25131,8(b),31296,BaxDDyFe4Sb12_ x=0.44_ y=0.42 chem mixed,undefined,300,0.0000070419,0.00010907,,,142007.1287578636,0.0016893544,
8671,10.1016/j.intermet.2010.12.001,25131,8(b),31296,BaxDDyFe4Sb12_ x=0.44_ y=0.42 chem mixed,undefined,350,0.0000072262,0.00011618,,,138385.3200852454,0.0018678963,
8671,10.1016/j.intermet.2010.12.001,25131,8(b),31296,BaxDDyFe4Sb12_ x=0.44_ y=0.42 chem mixed,undefined,400,0.0000074105,0.00012328,,,134943.6610215235,0.0020508681,
8671,10.1016/j.intermet.2010.12.001,25131,8(b),31296,BaxDDyFe4Sb12_ x=0.44_ y=0.42 chem mixed,undefined,450,0.0000075948,0.00013038,,,131669.0367093275,0.0022382346,
8671,10.1016/j.intermet.2010.12.001,25131,8(b),31296,BaxDDyFe4Sb12_ x=0.44_ y=0.42 chem mixed,undefined,500,0.0000077791,0.00013749,2.0983,0.66867,128549.5751436541,0.0024300369,0.0011580979
8671,10.1016/j.intermet.2010.12.001,25131,8(b),31296,BaxDDyFe4Sb12_ x=0.44_ y=0.42 chem mixed,undefined,550,0.0000079635,0.00014459,2.1405,0.74997,125572.9264770516,0.0026252613,0.001226471
8671,10.1016/j.intermet.2010.12.001,25131,8(b),31296,BaxDDyFe4Sb12_ x=0.44_ y=0.42 chem mixed,undefined,600,0.0000081478,0.00015169,2.1827,0.83127,122732.5167529885,0.0028240575,0.0012938368
8671,10.1016/j.intermet.2010.12.001,25131,8(b),31296,BaxDDyFe4Sb12_ x=0.44_ y=0.42 chem mixed,undefined,650,0.0000083321,0.0001588,2.2249,0.91256,120017.7626288691,0.0030265407,0.0013603042
8671,10.1016/j.intermet.2010.12.001,25131,8(b),31296,BaxDDyFe4Sb12_ x=0.44_ y=0.42 chem mixed,undefined,700,0.0000085164,0.0001659,2.2671,0.99386,117420.5063172232,0.0032317423,0.0014254961
8671,10.1016/j.intermet.2010.12.001,25131,8(b),31296,BaxDDyFe4Sb12_ x=0.44_ y=0.42 chem mixed,undefined,750,0.0000087007,0.00017301,2.3093,1.0752,114933.2812302458,0.0034402359,0.001489731
8671,10.1016/j.intermet.2010.12.001,25131,8(b),31296,BaxDDyFe4Sb12_ x=0.44_ y=0.42 chem mixed,undefined,800,0.000008885,0.00018011,2.3515,1.1565,112549.240292628,0.0036510537,0.0015526488
8671,10.1016/j.intermet.2010.12.001,25131,8(b),31297,BaxDDyFe4Sb12_ x=0.21_ y=0.60 chem mixed,undefined,300,0.0000032756,0.000078881,,,305287.5809012089,0.0018995641,
8671,10.1016/j.intermet.2010.12.001,25131,8(b),31297,BaxDDyFe4Sb12_ x=0.21_ y=0.60 chem mixed,undefined,350,0.0000034876,0.000084572,,,286730.1296020186,0.0020508152,
8671,10.1016/j.intermet.2010.12.001,25131,8(b),31297,BaxDDyFe4Sb12_ x=0.21_ y=0.60 chem mixed,undefined,400,0.0000036996,0.000090263,,,270299.4918369554,0.0022022406,
8671,10.1016/j.intermet.2010.12.001,25131,8(b),31297,BaxDDyFe4Sb12_ x=0.21_ y=0.60 chem mixed,undefined,450,0.0000039115,0.000095953,,,255656.397801355,0.0023538229,
8671,10.1016/j.intermet.2010.12.001,25131,8(b),31297,BaxDDyFe4Sb12_ x=0.21_ y=0.60 chem mixed,undefined,500,0.0000041235,0.00010164,3.1733,0.38791,242512.428761974,0.0025053206,0.0007895001
8671,10.1016/j.intermet.2010.12.001,25131,8(b),31297,BaxDDyFe4Sb12_ x=0.21_ y=0.60 chem mixed,undefined,550,0.0000043355,0.00010734,3.2465,0.43245,230653.9038173221,0.0026575656,0.0008185941
8671,10.1016/j.intermet.2010.12.001,25131,8(b),31297,BaxDDyFe4Sb12_ x=0.21_ y=0.60 chem mixed,undefined,600,0.0000045474,0.00011303,3.3197,0.47698,219905.8802832388,0.0028094693,0.0008463022
8671,10.1016/j.intermet.2010.12.001,25131,8(b),31297,BaxDDyFe4Sb12_ x=0.21_ y=0.60 chem mixed,undefined,650,0.0000047594,0.00011872,3.393,0.52152,210110.5181325377,0.0029613898,0.0008727939
8671,10.1016/j.intermet.2010.12.001,25131,8(b),31297,BaxDDyFe4Sb12_ x=0.21_ y=0.60 chem mixed,undefined,700,0.0000049713,0.00012441,3.4662,0.56606,201154.6275622071,0.0031134408,0.0008982288
8671,10.1016/j.intermet.2010.12.001,25131,8(b),31297,BaxDDyFe4Sb12_ x=0.21_ y=0.60 chem mixed,undefined,750,0.0000051833,0.0001301,3.5395,0.61059,192927.2857060174,0.0032654892,0.0009225849
8671,10.1016/j.intermet.2010.12.001,25131,8(b),31297,BaxDDyFe4Sb12_ x=0.21_ y=0.60 chem mixed,undefined,800,0.0000053953,0.00013579,3.6127,0.65513,185346.5052916427,0.0034175901,0.0009459933
8671,10.1016/j.intermet.2010.12.001,25131,8(b),31298,BaxDDyFe4Sb12_ x=0.5_ y=0.5 non comp chem mixed,undefined,300,0.0000035389,0.000074686,,,282573.6810873435,0.0015761956,
8671,10.1016/j.intermet.2010.12.001,25131,8(b),31298,BaxDDyFe4Sb12_ x=0.5_ y=0.5 non comp chem mixed,undefined,350,0.0000037689,0.000079974,,,265329.4064581178,0.0016970046,
8671,10.1016/j.intermet.2010.12.001,25131,8(b),31298,BaxDDyFe4Sb12_ x=0.5_ y=0.5 non comp chem mixed,undefined,400,0.0000039989,0.000085262,,,250068.7689114507,0.0018179021,
8671,10.1016/j.intermet.2010.12.001,25131,8(b),31298,BaxDDyFe4Sb12_ x=0.5_ y=0.5 non comp chem mixed,undefined,450,0.0000042288,0.00009055,,,236473.7041241014,0.0019389194,
8671,10.1016/j.intermet.2010.12.001,25131,8(b),31298,BaxDDyFe4Sb12_ x=0.5_ y=0.5 non comp chem mixed,undefined,500,0.0000044588,0.000095837,3.0214,0.34089,224275.5898448013,0.0020599109,0.0006817736
8671,10.1016/j.intermet.2010.12.001,25131,8(b),31298,BaxDDyFe4Sb12_ x=0.5_ y=0.5 non comp chem mixed,undefined,550,0.0000046888,0.00010113,3.1777,0.37753,213274.1852926122,0.0021812141,0.0006864129
8671,10.1016/j.intermet.2010.12.001,25131,8(b),31298,BaxDDyFe4Sb12_ x=0.5_ y=0.5 non comp chem mixed,undefined,600,0.0000049188,0.00010641,3.3341,0.41427,203301.6182808815,0.0023020021,0.0006904418
8671,10.1016/j.intermet.2010.12.001,25131,8(b),31298,BaxDDyFe4Sb12_ x=0.5_ y=0.5 non comp chem mixed,undefined,650,0.0000051488,0.0001117,3.4904,0.45127,194220.0124300808,0.0024232617,0.0006942648
8671,10.1016/j.intermet.2010.12.001,25131,8(b),31298,BaxDDyFe4Sb12_ x=0.5_ y=0.5 non comp chem mixed,undefined,700,0.0000053788,0.00011699,3.6467,0.48844,185915.0739941995,0.0025445564,0.0006977696
8671,10.1016/j.intermet.2010.12.001,25131,8(b),31298,BaxDDyFe4Sb12_ x=0.5_ y=0.5 non comp chem mixed,undefined,750,0.0000056088,0.00012228,3.8031,0.52573,178291.2565967765,0.0026658819,0.000700976
8671,10.1016/j.intermet.2010.12.001,25131,8(b),31298,BaxDDyFe4Sb12_ x=0.5_ y=0.5 non comp chem mixed,undefined,800,0.0000058387,0.00012756,3.9594,0.56308,171271.0021066333,0.0027868453,0.0007038555
8671,10.1016/j.intermet.2010.12.001,25131,8(b),31299,BM Ba0.87Fe4Sb12,undefined,300,0.0000034676,0.000078364,,,288383.8966432114,0.0017709414,
8671,10.1016/j.intermet.2010.12.001,25131,8(b),31299,BM Ba0.87Fe4Sb12,undefined,350,0.0000036796,0.000085087,,,271768.6705076639,0.0019675502,
8671,10.1016/j.intermet.2010.12.001,25131,8(b),31299,BM Ba0.87Fe4Sb12,undefined,400,0.0000038916,0.00009181,,,256963.7167231987,0.0021659667,
8671,10.1016/j.intermet.2010.12.001,25131,8(b),31299,BM Ba0.87Fe4Sb12,undefined,450,0.0000041036,0.000098533,,,243688.4686616629,0.0023659109,
8671,10.1016/j.intermet.2010.12.001,25131,8(b),31299,BM Ba0.87Fe4Sb12,undefined,500,0.0000043155,0.00010526,3.1145,0.41705,231722.8594600857,0.0025674123,0.0008243417
8671,10.1016/j.intermet.2010.12.001,25131,8(b),31299,BM Ba0.87Fe4Sb12,undefined,550,0.0000045275,0.00011198,3.2018,0.48199,220872.4461623412,0.0027696345,0.0008650242
8671,10.1016/j.intermet.2010.12.001,25131,8(b),31299,BM Ba0.87Fe4Sb12,undefined,600,0.0000047395,0.0001187,3.2891,0.54694,210992.7207511341,0.002972822,0.0009038406
8671,10.1016/j.intermet.2010.12.001,25131,8(b),31299,BM Ba0.87Fe4Sb12,undefined,650,0.0000049515,0.00012543,3.3763,0.61188,201959.0023225285,0.0031773573,0.0009410767
8671,10.1016/j.intermet.2010.12.001,25131,8(b),31299,BM Ba0.87Fe4Sb12,undefined,700,0.0000051635,0.00013215,3.4636,0.67683,193667.0862786869,0.0033821289,0.0009764779
8671,10.1016/j.intermet.2010.12.001,25131,8(b),31299,BM Ba0.87Fe4Sb12,undefined,750,0.0000053755,0.00013887,3.5508,0.74177,186029.2065854339,0.0035875503,0.0010103499
8671,10.1016/j.intermet.2010.12.001,25131,8(b),31299,BM Ba0.87Fe4Sb12,undefined,800,0.0000055875,0.00014559,3.6381,0.80672,178970.9172259508,0.0037935478,0.0010427277
8671,10.1016/j.intermet.2010.12.001,25144,11(a),31309,HM DD0.86Fe4Sb12,undefined,500,,,,0.51725,,,
8671,10.1016/j.intermet.2010.12.001,25144,11(a),31309,HM DD0.86Fe4Sb12,undefined,550,,,,0.56078,,,
8671,10.1016/j.intermet.2010.12.001,25144,11(a),31309,HM DD0.86Fe4Sb12,undefined,600,,,,0.60431,,,
8671,10.1016/j.intermet.2010.12.001,25144,11(a),31309,HM DD0.86Fe4Sb12,undefined,650,,,,0.64784,,,
8671,10.1016/j.intermet.2010.12.001,25144,11(a),31309,HM DD0.86Fe4Sb12,undefined,700,,,,0.69137,,,
8671,10.1016/j.intermet.2010.12.001,25144,11(a),31309,HM DD0.86Fe4Sb12,undefined,750,,,,0.73489,,,
8671,10.1016/j.intermet.2010.12.001,25144,11(a),31309,HM DD0.86Fe4Sb12,undefined,800,,,,0.77842,,,
8671,10.1016/j.intermet.2010.12.001,25144,11(a),31310,HM Ca0.91Fe4Sb12,undefined,500,,,,0.25577,,,
8671,10.1016/j.intermet.2010.12.001,25144,11(a),31310,HM Ca0.91Fe4Sb12,undefined,550,,,,0.28205,,,
8671,10.1016/j.intermet.2010.12.001,25144,11(a),31310,HM Ca0.91Fe4Sb12,undefined,600,,,,0.30832,,,
8671,10.1016/j.intermet.2010.12.001,25144,11(a),31310,HM Ca0.91Fe4Sb12,undefined,650,,,,0.3346,,,
8671,10.1016/j.intermet.2010.12.001,25144,11(a),31310,HM Ca0.91Fe4Sb12,undefined,700,,,,0.36088,,,
8671,10.1016/j.intermet.2010.12.001,25144,11(a),31310,HM Ca0.91Fe4Sb12,undefined,750,,,,0.38716,,,
8671,10.1016/j.intermet.2010.12.001,25144,11(a),31310,HM Ca0.91Fe4Sb12,undefined,800,,,,0.41344,,,
8671,10.1016/j.intermet.2010.12.001,25147,11(b),31316,HM Ba0.83Fe4Sb12,undefined,500,,,,0.2425,,,
8671,10.1016/j.intermet.2010.12.001,25147,11(b),31316,HM Ba0.83Fe4Sb12,undefined,550,,,,0.26145,,,
8671,10.1016/j.intermet.2010.12.001,25147,11(b),31316,HM Ba0.83Fe4Sb12,undefined,600,,,,0.28039,,,
8671,10.1016/j.intermet.2010.12.001,25147,11(b),31316,HM Ba0.83Fe4Sb12,undefined,650,,,,0.29933,,,
8671,10.1016/j.intermet.2010.12.001,25147,11(b),31316,HM Ba0.83Fe4Sb12,undefined,700,,,,0.31827,,,
8671,10.1016/j.intermet.2010.12.001,25147,11(b),31316,HM Ba0.83Fe4Sb12,undefined,750,,,,0.33721,,,
8671,10.1016/j.intermet.2010.12.001,25147,11(b),31316,HM Ba0.83Fe4Sb12,undefined,800,,,,0.35615,,,
8671,10.1016/j.intermet.2010.12.001,25151,13,31323,CayFe3CoSb12_ y=0.74,undefined,300,0.0000032392,,,,308718.2020251914,,
8671,10.1016/j.intermet.2010.12.001,25151,13,31323,CayFe3CoSb12_ y=0.74,undefined,350,0.0000034351,0.00009972,,,291112.3402521033,0.0028948439,
8671,10.1016/j.intermet.2010.12.001,25151,13,31323,CayFe3CoSb12_ y=0.74,undefined,400,0.000003631,0.00010665,,,275406.2241806665,0.0031325317,
8671,10.1016/j.intermet.2010.12.001,25151,13,31323,CayFe3CoSb12_ y=0.74,undefined,450,0.0000038268,0.00011358,,,261314.9367617853,0.0033710715,
8671,10.1016/j.intermet.2010.12.001,25151,13,31323,CayFe3CoSb12_ y=0.74,undefined,500,0.0000040227,0.00012051,3.4778,0.52318,248589.2559723569,0.0036101773,0.0010380635
8671,10.1016/j.intermet.2010.12.001,25151,13,31323,CayFe3CoSb12_ y=0.74,undefined,550,0.0000042186,0.00012744,3.579,0.58638,237045.4653202484,0.0038498444,0.001075676
