Repository: RamyaGuru/STD2_EffMass

# STD2_EffMass
Effective mass modeling of StarryData2 data

File: csvfiles/NewInsightMaterial10.1039c5ee02600h.csv
sid,DOI,figureid,fignum,sampleid,samplename,composition,Temperature,Electrical resistivity,Power factor,Seebeck coefficient,Thermal conductivity,ZT,Electrical conductivity,Figure of merit Z
7980,10.1039/c5ee02600h,7847,1(a),9554,Ge0Sb0.01,Mg2Sn0.99GexSb0.01,300,0.0000038456,0.0044162,,4.8625,0.53236,260037.4453921365,0.0009082159
7980,10.1039/c5ee02600h,7847,1(a),9554,Ge0Sb0.01,Mg2Sn0.99GexSb0.01,350,0.0000044266,0.0045197,-0.00013217,-0.11895,0.59426,225907.0166719378,-0.0379966372
7980,10.1039/c5ee02600h,7847,1(a),9554,Ge0Sb0.01,Mg2Sn0.99GexSb0.01,400,0.0000050077,0.0046232,-0.00014169,0.021173,0.65616,199692.4735906704,0.2183535635
7980,10.1039/c5ee02600h,7847,1(a),9554,Ge0Sb0.01,Mg2Sn0.99GexSb0.01,450,0.0000055887,0.0047267,-0.00015121,0.16129,13.188,178932.4887719863,0.0293055986
7980,10.1039/c5ee02600h,7847,1(a),9554,Ge0Sb0.01,Mg2Sn0.99GexSb0.01,500,0.0000061697,0.0041873,-0.00016073,0.30141,6.9462,162082.4351265053,0.0138923725
7980,10.1039/c5ee02600h,7847,1(a),9554,Ge0Sb0.01,Mg2Sn0.99GexSb0.01,550,0.0000067507,0.0042936,-0.00017025,0.44153,5.3484,148132.7862295762,0.0097243675
7980,10.1039/c5ee02600h,7847,1(a),9554,Ge0Sb0.01,Mg2Sn0.99GexSb0.01,600,0.0000073317,0.0044079,-0.00017977,0.58165,4.547,136394.0150306205,0.0075782687
7980,10.1039/c5ee02600h,7847,1(a),9554,Ge0Sb0.01,Mg2Sn0.99GexSb0.01,650,0.0000079127,0.0045283,-0.00018929,0.72177,4.078,126379.1120603587,0.0062738823
7980,10.1039/c5ee02600h,7847,1(a),9554,Ge0Sb0.01,Mg2Sn0.99GexSb0.01,700,0.0000084937,0.004654,-0.00019882,0.86189,3.7798,117734.3207318365,0.005399761
7980,10.1039/c5ee02600h,7851,1(c),9554,Ge0Sb0.01,Mg2Sn0.99GexSb0.01,50,,0.0038987,,5.9771,0.22288,,0.0006522728
7980,10.1039/c5ee02600h,7851,1(c),9554,Ge0Sb0.01,Mg2Sn0.99GexSb0.01,100,,0.0040022,,5.7541,0.28478,,0.0006955388
7980,10.1039/c5ee02600h,7851,1(c),9554,Ge0Sb0.01,Mg2Sn0.99GexSb0.01,150,,0.0041057,,5.5312,0.34667,,0.0007422802
7980,10.1039/c5ee02600h,7851,1(c),9554,Ge0Sb0.01,Mg2Sn0.99GexSb0.01,200,,0.0042092,,5.3083,0.40857,,0.0007929469
7980,10.1039/c5ee02600h,7851,1(c),9554,Ge0Sb0.01,Mg2Sn0.99GexSb0.01,250,,0.0043127,,5.0854,0.47047,,0.0008480552
7980,10.1039/c5ee02600h,7847,1(a),9556,Ge0.05Sb0.01,Mg2Sn0.94Ge0.05Sb0.01,350,0.0000056988,0.0041124,-0.0001438,3.5603,0.69879,175475.5387099038,0.0011550712
7980,10.1039/c5ee02600h,7847,1(a),9556,Ge0.05Sb0.01,Mg2Sn0.94Ge0.05Sb0.01,400,0.0000063692,0.0042036,-0.0001532,3.4189,0.76826,157005.5893989826,0.0012295183
7980,10.1039/c5ee02600h,7847,1(a),9556,Ge0.05Sb0.01,Mg2Sn0.94Ge0.05Sb0.01,450,0.0000070396,0.0042947,-0.0001626,3.2776,0.83774,142053.5257685096,0.0013103185
7980,10.1039/c5ee02600h,7847,1(a),9556,Ge0.05Sb0.01,Mg2Sn0.94Ge0.05Sb0.01,500,0.00000771,0.0038371,-0.000172,,,129701.6861219196,
7980,10.1039/c5ee02600h,7847,1(a),9556,Ge0.05Sb0.01,Mg2Sn0.94Ge0.05Sb0.01,550,0.0000083804,0.003927,-0.00018141,,,119326.0464894277,
7980,10.1039/c5ee02600h,7847,1(a),9556,Ge0.05Sb0.01,Mg2Sn0.94Ge0.05Sb0.01,600,0.0000090508,0.0040227,-0.00019081,,,110487.4707208203,
7980,10.1039/c5ee02600h,7847,1(a),9556,Ge0.05Sb0.01,Mg2Sn0.94Ge0.05Sb0.01,650,0.0000097212,0.0041234,-0.00020021,,,102867.9586882278,
7980,10.1039/c5ee02600h,7847,1(a),9556,Ge0.05Sb0.01,Mg2Sn0.94Ge0.05Sb0.01,700,0.000010392,0.0042279,-0.00020961,,,96227.8675904542,
7980,10.1039/c5ee02600h,7851,1(c),9556,Ge0.05Sb0.01,Mg2Sn0.94Ge0.05Sb0.01,50,,0.0035653,,4.4081,0.28193,,0.0008088065
7980,10.1039/c5ee02600h,7851,1(c),9556,Ge0.05Sb0.01,Mg2Sn0.94Ge0.05Sb0.01,100,,0.0036565,,4.2668,0.3514,,0.0008569654
7980,10.1039/c5ee02600h,7851,1(c),9556,Ge0.05Sb0.01,Mg2Sn0.94Ge0.05Sb0.01,150,,0.0037476,,4.1255,0.42088,,0.000908399
7980,10.1039/c5ee02600h,7851,1(c),9556,Ge0.05Sb0.01,Mg2Sn0.94Ge0.05Sb0.01,200,,0.0038388,,3.9842,0.49036,,0.0009635058
7980,10.1039/c5ee02600h,7851,1(c),9556,Ge0.05Sb0.01,Mg2Sn0.94Ge0.05Sb0.01,250,,0.00393,,3.8429,0.55983,,0.0010226652
7980,10.1039/c5ee02600h,7851,1(c),9556,Ge0.05Sb0.01,Mg2Sn0.94Ge0.05Sb0.01,300,,0.0040212,,3.7016,0.62931,,0.001086341
7980,10.1039/c5ee02600h,7847,1(a),9558,Ge0.10Sb0.01,Mg2Sn0.89Ge0.1Sb0.01,350,0.0000063871,0.0045615,-0.00015668,-0.061449,0.89858,156565.5774921326,-0.0742322902
7980,10.1039/c5ee02600h,7847,1(a),9558,Ge0.10Sb0.01,Mg2Sn0.89Ge0.1Sb0.01,400,0.0000069633,0.0046892,-0.0001661,0.029875,0.99261,143610.0699381041,0.1569606695
7980,10.1039/c5ee02600h,7847,1(a),9558,Ge0.10Sb0.01,Mg2Sn0.89Ge0.1Sb0.01,450,0.0000075395,0.004817,-0.00017552,0.1212,17.885,132634.7901054446,0.0397442244
7980,10.1039/c5ee02600h,7847,1(a),9558,Ge0.10Sb0.01,Mg2Sn0.89Ge0.1Sb0.01,500,0.0000081158,0.0042143,-0.00018494,0.21252,9.9151,123216.4420020208,0.0198301336
7980,10.1039/c5ee02600h,7847,1(a),9558,Ge0.10Sb0.01,Mg2Sn0.89Ge0.1Sb0.01,550,0.000008692,0.004346,-0.00019436,0.30385,7.8667,115048.3202945237,0.0143031101
7980,10.1039/c5ee02600h,7847,1(a),9558,Ge0.10Sb0.01,Mg2Sn0.89Ge0.1Sb0.01,600,0.0000092683,0.0044805,-0.00020378,0.39517,6.8029,107894.6516621171,0.0113381583
7980,10.1039/c5ee02600h,7847,1(a),9558,Ge0.10Sb0.01,Mg2Sn0.89Ge0.1Sb0.01,650,0.0000098445,0.0046172,-0.0002132,0.4865,6.1689,101579.5621920869,0.0094906475
7980,10.1039/c5ee02600h,7847,1(a),9558,Ge0.10Sb0.01,Mg2Sn0.89Ge0.1Sb0.01,700,0.000010421,0.0047557,-0.00022262,0.57782,5.7613,95960.0806064677,0.0082304178
7980,10.1039/c5ee02600h,7851,1(c),9558,Ge0.10Sb0.01,Mg2Sn0.89Ge0.1Sb0.01,50,,0.003795,,3.6823,0.33443,,0.0010306059
7980,10.1039/c5ee02600h,7851,1(c),9558,Ge0.10Sb0.01,Mg2Sn0.89Ge0.1Sb0.01,100,,0.0039227,,3.5725,0.42846,,0.0010980266
7980,10.1039/c5ee02600h,7851,1(c),9558,Ge0.10Sb0.01,Mg2Sn0.89Ge0.1Sb0.01,150,,0.0040505,,3.4628,0.52248,,0.0011697181
7980,10.1039/c5ee02600h,7851,1(c),9558,Ge0.10Sb0.01,Mg2Sn0.89Ge0.1Sb0.01,200,,0.0041782,,3.353,0.61651,,0.001246108
7980,10.1039/c5ee02600h,7851,1(c),9558,Ge0.10Sb0.01,Mg2Sn0.89Ge0.1Sb0.01,250,,0.004306,,3.2432,0.71053,,0.001327701
7980,10.1039/c5ee02600h,7851,1(c),9558,Ge0.10Sb0.01,Mg2Sn0.89Ge0.1Sb0.01,300,,0.0044337,,3.1334,0.80456,,0.0014149805
7980,10.1039/c5ee02600h,7847,1(a),9560,Ge0.15Sb0.015,Mg2Sn0.835Ge0.15Sb0.015,350,0.0000055067,0.0048817,-0.00015089,2.8159,1.0573,181596.963698767,0.0017336198
7980,10.1039/c5ee02600h,7847,1(a),9560,Ge0.15Sb0.015,Mg2Sn0.835Ge0.15Sb0.015,400,0.0000060403,0.0050257,-0.00016036,2.7488,1.1653,165554.6909921693,0.0018283251
7980,10.1039/c5ee02600h,7847,1(a),9560,Ge0.15Sb0.015,Mg2Sn0.835Ge0.15Sb0.015,450,0.0000065738,0.0043869,-0.00016982,2.6816,0.73617,152119.0179196203,0.0016359263
7980,10.1039/c5ee02600h,7847,1(a),9560,Ge0.15Sb0.015,Mg2Sn0.835Ge0.15Sb0.015,500,0.0000071074,0.0045227,-0.00017929,,,140698.4269915862,
7980,10.1039/c5ee02600h,7847,1(a),9560,Ge0.15Sb0.015,Mg2Sn0.835Ge0.15Sb0.015,550,0.0000076409,0.0046626,-0.00018875,,,130874.6351869544,
7980,10.1039/c5ee02600h,7847,1(a),9560,Ge0.15Sb0.015,Mg2Sn0.835Ge0.15Sb0.015,600,0.0000081745,0.0048066,-0.00019822,,,122331.6410789651,
7980,10.1039/c5ee02600h,7847,1(a),9560,Ge0.15Sb0.015,Mg2Sn0.835Ge0.15Sb0.015,650,0.000008708,0.004953,-0.00020768,,,114836.9315571888,
7980,10.1039/c5ee02600h,7847,1(a),9560,Ge0.15Sb0.015,Mg2Sn0.835Ge0.15Sb0.015,700,0.0000092416,0.0051024,-0.00021715,,,108206.3711911357,
7980,10.1039/c5ee02600h,7851,1(c),9560,Ge0.15Sb0.015,Mg2Sn0.835Ge0.15Sb0.015,50,,0.004018,,3.2189,0.40931,,0.0012482525
7980,10.1039/c5ee02600h,7851,1(c),9560,Ge0.15Sb0.015,Mg2Sn0.835Ge0.15Sb0.015,100,,0.0041619,,3.1518,0.51731,,0.0013204835
7980,10.1039/c5ee02600h,7851,1(c),9560,Ge0.15Sb0.015,Mg2Sn0.835Ge0.15Sb0.015,150,,0.0043059,,3.0846,0.62531,,0.0013959346
7980,10.1039/c5ee02600h,7851,1(c),9560,Ge0.15Sb0.015,Mg2Sn0.835Ge0.15Sb0.015,200,,0.0044499,,3.0174,0.73332,,0.0014747465
7980,10.1039/c5ee02600h,7851,1(c),9560,Ge0.15Sb0.015,Mg2Sn0.835Ge0.15Sb0.015,250,,0.0045938,,2.9503,0.84132,,0.001557062
7980,10.1039/c5ee02600h,7851,1(c),9560,Ge0.15Sb0.015,Mg2Sn0.835Ge0.15Sb0.015,300,,0.0047378,,2.8831,0.94932,,0.0016433006
7980,10.1039/c5ee02600h,7847,1(a),9561,Ge0.20Sb0.02,Mg2Sn0.78Ge0.2Sb0.02,300,0.0000047604,0.0046837,,2.6796,1.0197,210066.3809763885,0.0017479101
7980,10.1039/c5ee02600h,7847,1(a),9561,Ge0.20Sb0.02,Mg2Sn0.78Ge0.2Sb0.02,350,0.0000051965,0.0048009,-0.00014712,-0.03382,1.134,192437.217357837,-0.1419544648
7980,10.1039/c5ee02600h,7847,1(a),9561,Ge0.20Sb0.02,Mg2Sn0.78Ge0.2Sb0.02,400,0.0000056959,0.0049181,-0.00015635,0.016365,1.2483,175564.8800014045,0.3005255118
7980,10.1039/c5ee02600h,7847,1(a),9561,Ge0.20Sb0.02,Mg2Sn0.78Ge0.2Sb0.02,450,0.000006238,0.0043951,-0.00016558,0.066549,29.719,160307.7909586406,0.066043066
7980,10.1039/c5ee02600h,7847,1(a),9561,Ge0.20Sb0.02,Mg2Sn0.78Ge0.2Sb0.02,500,0.0000068066,0.0044895,-0.00017481,0.11673,19.23,146916.2283665854,0.03846055
7980,10.1039/c5ee02600h,7847,1(a),9561,Ge0.20Sb0.02,Mg2Sn0.78Ge0.2Sb0.02,550,0.000007389,0.0045839,-0.00018404,0.16692,15.104,135336.3107321695,0.0274616583
7980,10.1039/c5ee02600h,7847,1(a),9561,Ge0.20Sb0.02,Mg2Sn0.78Ge0.2Sb0.02,600,0.0000079767,0.0046828,-0.00019327,0.2171,12.942,125365.125929269,0.0215697835
7980,10.1039/c5ee02600h,7847,1(a),9561,Ge0.20Sb0.02,Mg2Sn0.78Ge0.2Sb0.02,650,0.0000085652,0.0047875,-0.0002025,0.26729,11.642,116751.5060944286,0.0179112574
7980,10.1039/c5ee02600h,7847,1(a),9561,Ge0.20Sb0.02,Mg2Sn0.78Ge0.2Sb0.02,700,0.0000091538,0.0048974,-0.00021173,0.31747,10.798,109244.2482903275,0.0154263395
7980,10.1039/c5ee02600h,7851,1(c),9561,Ge0.20Sb0.02,Mg2Sn0.78Ge0.2Sb0.02,50,,0.0040976,,3.0212,0.448,,0.0013562823
7980,10.1039/c5ee02600h,7851,1(c),9561,Ge0.20Sb0.02,Mg2Sn0.78Ge0.2Sb0.02,100,,0.0042148,,2.9529,0.56233,,0.0014273426
7980,10.1039/c5ee02600h,7851,1(c),9561,Ge0.20Sb0.02,Mg2Sn0.78Ge0.2Sb0.02,150,,0.004332,,2.8846,0.67666,,0.001501768
7980,10.1039/c5ee02600h,7851,1(c),9561,Ge0.20Sb0.02,Mg2Sn0.78Ge0.2Sb0.02,200,,0.0044492,,2.8163,0.791,,0.0015798033
7980,10.1039/c5ee02600h,7851,1(c),9561,Ge0.20Sb0.02,Mg2Sn0.78Ge0.2Sb0.02,250,,0.0045665,,2.7479,0.90533,,0.0016618145
7980,10.1039/c5ee02600h,7847,1(a),9562,Ge0.25Sb0.02,Mg2Sn0.73Ge0.25Sb0.02,300,0.0000047574,0.0051662,,2.8468,1.0549,210198.8481103123,0.0018147394
7980,10.1039/c5ee02600h,7847,1(a),9562,Ge0.25Sb0.02,Mg2Sn0.73Ge0.25Sb0.02,350,0.000005351,0.0052508,-0.0001596,2.7741,1.1719,186880.956830499,0.0018927941
7980,10.1039/c5ee02600h,7847,1(a),9562,Ge0.25Sb0.02,Mg2Sn0.73Ge0.25Sb0.02,400,0.0000059445,0.0053354,-0.00016914,2.7013,1.289,168222.7268904029,0.0019751231
7980,10.1039/c5ee02600h,7847,1(a),9562,Ge0.25Sb0.02,Mg2Sn0.73Ge0.25Sb0.02,450,0.0000065381,0.00542,-0.00017868,2.6285,1.406,152949.6336856273,0.0020620126
7980,10.1039/c5ee02600h,7847,1(a),9562,Ge0.25Sb0.02,Mg2Sn0.73Ge0.25Sb0.02,500,0.0000071317,0.004967,-0.00018821,,,140219.0221125398,
7980,10.1039/c5ee02600h,7847,1(a),9562,Ge0.25Sb0.02,Mg2Sn0.73Ge0.25Sb0.02,550,0.0000077252,0.005062,-0.00019775,,,129446.4868223476,
7980,10.1039/c5ee02600h,7847,1(a),9562,Ge0.25Sb0.02,Mg2Sn0.73Ge0.25Sb0.02,600,0.0000083188,0.0051653,-0.00020729,,,120209.6456219647,
7980,10.1039/c5ee02600h,7847,1(a),9562,Ge0.25Sb0.02,Mg2Sn0.73Ge0.25Sb0.02,650,0.0000089124,0.0052748,-0.00021682,,,112203.2224765495,
7980,10.1039/c5ee02600h,7847,1(a),9562,Ge0.25Sb0.02,Mg2Sn0.73Ge0.25Sb0.02,700,0.0000095059,0.0053902,-0.00022636,,,105197.8245089892,
7980,10.1039/c5ee02600h,7851,1(c),9562,Ge0.25Sb0.02,Mg2Sn0.73Ge0.25Sb0.02,50,,0.004743,,3.2107,0.46984,,0.001477248
7980,10.1039/c5ee02600h,7851,1(c),9562,Ge0.25Sb0.02,Mg2Sn0.73Ge0.25Sb0.02,100,,0.0048277,,3.1379,0.58685,,0.001538513
7980,10.1039/c5ee02600h,7851,1(c),9562,Ge0.25Sb0.02,Mg2Sn0.73Ge0.25Sb0.02,150,,0.0049123,,3.0652,0.70387,,0.0016026034
7980,10.1039/c5ee02600h,7851,1(c),9562,Ge0.25Sb0.02,Mg2Sn0.73Ge0.25Sb0.02,200,,0.0049969,,2.9924,0.82089,,0.0016698637
7980,10.1039/c5ee02600h,7851,1(c),9562,Ge0.25Sb0.02,Mg2Sn0.73Ge0.25Sb0.02,250,,0.0050815,,2.9196,0.9379,,0.0017404781
7980,10.1039/c5ee02600h,7847,1(a),9563,Ge0.30Sb0.02, Mg2Sn0.68Ge0.3Sb0.02,350,0.0000056055,0.0049377,-0.0001516,-0.029832,1.1208,178396.2180001784,-0.1655168946
7980,10.1039/c5ee02600h,7847,1(a),9563,Ge0.30Sb0.02, Mg2Sn0.68Ge0.3Sb0.02,400,0.0000061861,0.0050886,-0.00016203,0.006889,1.2414,161652.7375891111,0.7386558281
7980,10.1039/c5ee02600h,7847,1(a),9563,Ge0.30Sb0.02, Mg2Sn0.68Ge0.3Sb0.02,450,0.0000067667,0.0043949,-0.00017245,0.04361,45.35,147782.5232388018,0.1007773446
7980,10.1039/c5ee02600h,7847,1(a),9563,Ge0.30Sb0.02, Mg2Sn0.68Ge0.3Sb0.02,500,0.0000073473,0.004552,-0.00018288,0.080331,28.333,136104.419310495,0.0566655463
7980,10.1039/c5ee02600h,7847,1(a),9563,Ge0.30Sb0.02, Mg2Sn0.68Ge0.3Sb0.02,550,0.0000079279,0.0047131,-0.0001933,0.11705,22.146,126136.8079819372,0.0402656984
7980,10.1039/c5ee02600h,7847,1(a),9563,Ge0.30Sb0.02, Mg2Sn0.68Ge0.3Sb0.02,600,0.0000085085,0.0048777,-0.00020372,0.15377,19.032,117529.5292942352,0.0317207518
7980,10.1039/c5ee02600h,7847,1(a),9563,Ge0.30Sb0.02, Mg2Sn0.68Ge0.3Sb0.02,650,0.0000090891,0.0050456,-0.00021415,0.19049,17.217,110021.894356977,0.0264874797
7980,10.1039/c5ee02600h,7847,1(a),9563,Ge0.30Sb0.02, Mg2Sn0.68Ge0.3Sb0.02,700,0.0000096697,0.0052154,-0.00022457,0.22721,16.068,103415.824689494,0.0229540953
7980,10.1039/c5ee02600h,7851,1(c),9563,Ge0.30Sb0.02, Mg2Sn0.68Ge0.3Sb0.02,50,,0.004032,,3.2474,0.39698,,0.0012416087
7980,10.1039/c5ee02600h,7851,1(c),9563,Ge0.30Sb0.02, Mg2Sn0.68Ge0.3Sb0.02,100,,0.0041829,,3.1571,0.51762,,0.0013249184
7980,10.1039/c5ee02600h,7851,1(c),9563,Ge0.30Sb0.02, Mg2Sn0.68Ge0.3Sb0.02,150,,0.0043339,,3.0669,0.63825,,0.0014131207
7980,10.1039/c5ee02600h,7851,1(c),9563,Ge0.30Sb0.02, Mg2Sn0.68Ge0.3Sb0.02,200,,0.0044848,,2.9766,0.75888,,0.0015066855
7980,10.1039/c5ee02600h,7851,1(c),9563,Ge0.30Sb0.02, Mg2Sn0.68Ge0.3Sb0.02,250,,0.0046358,,2.8863,0.87952,,0.0016061393
7980,10.1039/c5ee02600h,7851,1(c),9563,Ge0.30Sb0.02, Mg2Sn0.68Ge0.3Sb0.02,300,,0.0047867,,2.7961,1.0001,,0.0017119202
7980,10.1039/c5ee02600h,24967,7(a),31113,Mg2Sn1xyGexSby_ x=0,Mg2Sn1xyGexSby,350,,,,4.401,,,
7980,10.1039/c5ee02600h,24967,7(a),31113,Mg2Sn1xyGexSby_ x=0,Mg2Sn1xyGexSby,400,,,,4.0795,,,
7980,10.1039/c5ee02600h,24967,7(a),31113,Mg2Sn1xyGexSby_ x=0,Mg2Sn1xyGexSby,450,,,,3.758,,,
7980,10.1039/c5ee02600h,24967,7(a),31113,Mg2Sn1xyGexSby_ x=0,Mg2Sn1xyGexSby,500,,,,3.4365,,,
7980,10.1039/c5ee02600h,24967,7(a),31113,Mg2Sn1xyGexSby_ x=0,Mg2Sn1xyGexSby,550,,,,3.115,,,
7980,10.1039/c5ee02600h,24967,7(a),31113,Mg2Sn1xyGexSby_ x=0,Mg2Sn1xyGexSby,600,,,,2.7934,,,
7980,10.1039/c5ee02600h,24967,7(a),31113,Mg2Sn1xyGexSby_ x=0,Mg2Sn1xyGexSby,650,,,,2.4719,,,
7980,10.1039/c5ee02600h,24967,7(a),31113,Mg2Sn1xyGexSby_ x=0,Mg2Sn1xyGexSby,700,,,,2.1504,,,
7980,10.1039/c5ee02600h,24967,7(a),31114,Mg2Sn1xyGexSby_ x=0.05,undefined,350,,,,3.2649,,,
7980,10.1039/c5ee02600h,24967,7(a),31114,Mg2Sn1xyGexSby_ x=0.05,undefined,400,,,,3.0425,,,
7980,10.1039/c5ee02600h,24967,7(a),31114,Mg2Sn1xyGexSby_ x=0.05,undefined,450,,,,2.8201,,,
7980,10.1039/c5ee02600h,24967,7(a),31114,Mg2Sn1xyGexSby_ x=0.05,undefined,500,,,,2.5977,,,
7980,10.1039/c5ee02600h,24967,7(a),31114,Mg2Sn1xyGexSby_ x=0.05,undefined,550,,,,2.3753,,,
7980,10.1039/c5ee02600h,24967,7(a),31114,Mg2Sn1xyGexSby_ x=0.05,undefined,600,,,,2.1529,,,
7980,10.1039/c5ee02600h,24967,7(a),31114,Mg2Sn1xyGexSby_ x=0.05,undefined,650,,,,1.9305,,,
7980,10.1039/c5ee02600h,24967,7(a),31114,Mg2Sn1xyGexSby_ x=0.05,undefined,700,,,,1.7081,,,
7980,10.1039/c5ee02600h,24967,7(a),31115,Mg2Sn1xyGexSby_ x=0.1,undefined,350,,,,2.7326,,,
7980,10.1039/c5ee02600h,24967,7(a),31115,Mg2Sn1xyGexSby_ x=0.1,undefined,400,,,,2.5393,,,
7980,10.1039/c5ee02600h,24967,7(a),31115,Mg2Sn1xyGexSby_ x=0.1,undefined,450,,,,2.346,,,
7980,10.1039/c5ee02600h,24967,7(a),31115,Mg2Sn1xyGexSby_ x=0.1,undefined,500,,,,2.1527,,,
7980,10.1039/c5ee02600h,24967,7(a),31115,Mg2Sn1xyGexSby_ x=0.1,undefined,550,,,,1.9594,,,
7980,10.1039/c5ee02600h,24967,7(a),31115,Mg2Sn1xyGexSby_ x=0.1,undefined,600,,,,1.7661,,,
7980,10.1039/c5ee02600h,24967,7(a),31115,Mg2Sn1xyGexSby_ x=0.1,undefined,650,,,,1.5728,,,
7980,10.1039/c5ee02600h,24967,7(a),31115,Mg2Sn1xyGexSby_ x=0.1,undefined,700,,,,1.3795,,,
7980,10.1039/c5ee02600h,24967,7(a),31116,Mg2Sn1xyGexSby_ x=0.2,undefined,350,,,,2.2335,,,
7980,10.1039/c5ee02600h,24967,7(a),31116,Mg2Sn1xyGexSby_ x=0.2,undefined,400,,,,2.1156,,,
7980,10.1039/c5ee02600h,24967,7(a),31116,Mg2Sn1xyGexSby_ x=0.2,undefined,450,,,,1.9977,,,
7980,10.1039/c5ee02600h,24967,7(a),31116,Mg2Sn1xyGexSby_ x=0.2,undefined,500,,,,1.8797,,,
7980,10.1039/c5ee02600h,24967,7(a),31116,Mg2Sn1xyGexSby_ x=0.2,undefined,550,,,,1.7618,,,
7980,10.1039/c5ee02600h,24967,7(a),31116,Mg2Sn1xyGexSby_ x=0.2,undefined,600,,,,1.6439,,,
7980,10.1039/c5ee02600h,24967,7(a),31116,Mg2Sn1xyGexSby_ x=0.2,undefined,650,,,,1.526,,,
7980,10.1039/c5ee02600h,24967,7(a),31116,Mg2Sn1xyGexSby_ x=0.2,undefined,700,,,,1.4081,,,
7980,10.1039/c5ee02600h,24967,7(a),31117,Mg2Sn1xyGexSby_ x=0.3,undefined,350,,,,2.1386,,,
7980,10.1039/c5ee02600h,24967,7(a),31117,Mg2Sn1xyGexSby_ x=0.3,undefined,400,,,,2.0148,,,
7980,10.1039/c5ee02600h,24967,7(a),31117,Mg2Sn1xyGexSby_ x=0.3,undefined,450,,,,1.8911,,,
7980,10.1039/c5ee02600h,24967,7(a),31117,Mg2Sn1xyGexSby_ x=0.3,undefined,500,,,,1.7674,,,
7980,10.1039/c5ee02600h,24967,7(a),31117,Mg2Sn1xyGexSby_ x=0.3,undefined,550,,,,1.6437,,,
7980,10.1039/c5ee02600h,24967,7(a),31117,Mg2Sn1xyGexSby_ x=0.3,undefined,600,,,,1.5199,,,
7980,10.1039/c5ee02600h,24967,7(a),31117,Mg2Sn1xyGexSby_ x=0.3,undefined,650,,,,1.3962,,,
7980,10.1039/c5ee02600h,24967,7(a),31117,Mg2Sn1xyGexSby_ x=0.3,undefined,700,,,,1.2725,,,

File: csvfiles/NonEquilProcessing10.1038ncomms12167.csv
sid,DOI,figureid,fignum,sampleid,samplename,composition,Temperature,Inverse temperature,Electrical conductivity,Hall movility,Lattice thermal conductivity,Power factor,Seebeck coefficient,Thermal conductivity,ZT,Electrical resistivity,Figure of merit Z
14602,10.1038/ncomms12167,1883,2(a),2833,x=0,Pb0.98Na0.02Te,300,0.0033333,247070,,2.6555,,,4.2185,,0.0000040474,
14602,10.1038/ncomms12167,1883,2(a),2833,x=0,Pb0.98Na0.02Te,350,0.0028571,204640,,2.1558,0.0015679,0.000085614,3.548,0.15467,0.0000048866,0.0004419109
14602,10.1038/ncomms12167,1883,2(a),2833,x=0,Pb0.98Na0.02Te,400,0.0025,161310,,1.7896,0.0020956,0.00011454,2.9774,0.28153,0.0000061992,0.0007038356
14602,10.1038/ncomms12167,1883,2(a),2833,x=0,Pb0.98Na0.02Te,450,0.0022222,122430,,1.5193,0.0024867,0.00014562,2.5061,0.44652,0.0000081679,0.0009922589
14602,10.1038/ncomms12167,1883,2(a),2833,x=0,Pb0.98Na0.02Te,500,0.002,90894,,1.3176,0.0027246,0.00017583,2.1291,0.63985,0.0000110018,0.0012796956
14602,10.1038/ncomms12167,1883,2(a),2833,x=0,Pb0.98Na0.02Te,550,0.0018182,67631,,1.1657,0.0028179,0.00020317,1.8378,0.84332,0.0000147861,0.0015333007
14602,10.1038/ncomms12167,1883,2(a),2833,x=0,Pb0.98Na0.02Te,600,0.0016667,52098,,1.0516,0.0027938,0.00022649,1.6215,1.0338,0.0000191946,0.0017229726
14602,10.1038/ncomms12167,1883,2(a),2833,x=0,Pb0.98Na0.02Te,650,0.0015385,42782,,0.96811,0.00269,0.00024529,1.4682,1.1909,0.0000233743,0.0018321755
14602,10.1038/ncomms12167,1883,2(a),2833,x=0,Pb0.98Na0.02Te,700,0.0014286,37693,,0.91134,0.0025472,0.00025953,1.366,1.3053,0.0000265301,0.0018647145
14602,10.1038/ncomms12167,1883,2(a),2833,x=0,Pb0.98Na0.02Te,750,0.0013333,34862,,0.87869,0.0024014,0.00026944,1.304,1.3812,0.0000286845,0.0018415644
14602,10.1038/ncomms12167,1883,2(a),2833,x=0,Pb0.98Na0.02Te,800,0.00125,32840,,0.86719,0.0022764,0.00027532,1.2738,1.4297,0.0000304507,0.0017870937
14602,10.1038/ncomms12167,1883,2(a),2833,x=0,Pb0.98Na0.02Te,850,0.0011765,31191,,0.87166,0.0021762,0.00027735,1.2705,1.4559,0.0000320605,0.0017128689
14602,10.1038/ncomms12167,1883,2(a),2833,x=0,Pb0.98Na0.02Te,900,0.0011111,30991,,0.88297,0.0020774,0.00027539,1.2938,1.4451,0.0000322674,0.0016056578
14602,10.1038/ncomms12167,1883,2(a),2834,x=1.5,Pb0.965Na0.02TeSr0.015,300,0.0033333,212860,,,0.001043,,,,0.0000046979,
14602,10.1038/ncomms12167,1883,2(a),2834,x=1.5,Pb0.965Na0.02TeSr0.015,350,0.0028571,179150,,1.9575,0.0018265,0.000098514,3.1969,0.19997,0.0000055819,0.0005713347
14602,10.1038/ncomms12167,1883,2(a),2834,x=1.5,Pb0.965Na0.02TeSr0.015,400,0.0025,142310,,1.6532,0.0022909,0.00012748,2.717,0.33727,0.0000070269,0.0008431726
14602,10.1038/ncomms12167,1883,2(a),2834,x=1.5,Pb0.965Na0.02TeSr0.015,450,0.0022222,108800,,1.4388,0.002572,0.00015685,2.3163,0.49968,0.0000091912,0.0011103916
14602,10.1038/ncomms12167,1883,2(a),2834,x=1.5,Pb0.965Na0.02TeSr0.015,500,0.002,82029,,1.2722,0.0027546,0.00018538,1.9909,0.6918,0.0000121908,0.0013835954
14602,10.1038/ncomms12167,1883,2(a),2834,x=1.5,Pb0.965Na0.02TeSr0.015,550,0.0018182,63006,,1.1325,0.0028829,0.00021178,1.7359,0.91341,0.0000158715,0.0016607523
14602,10.1038/ncomms12167,1883,2(a),2834,x=1.5,Pb0.965Na0.02TeSr0.015,600,0.0016667,50998,,1.014,0.0029721,0.00023485,1.5452,1.1541,0.0000196086,0.0019234403
14602,10.1038/ncomms12167,1883,2(a),2834,x=1.5,Pb0.965Na0.02TeSr0.015,650,0.0015385,44181,,0.9204,0.0030187,0.00025362,1.4118,1.3898,0.0000226342,0.0021381924
14602,10.1038/ncomms12167,1883,2(a),2834,x=1.5,Pb0.965Na0.02TeSr0.015,700,0.0014286,40296,,0.85883,0.003012,0.00026749,1.3279,1.5878,0.0000248164,0.0022682431
14602,10.1038/ncomms12167,1883,2(a),2834,x=1.5,Pb0.965Na0.02TeSr0.015,750,0.0013333,37301,,0.8339,0.002945,0.00027637,1.2848,1.7191,0.0000268089,0.0022921856
14602,10.1038/ncomms12167,1883,2(a),2834,x=1.5,Pb0.965Na0.02TeSr0.015,800,0.00125,34022,,0.84178,0.0028252,0.00028085,1.2729,1.7756,0.0000293927,0.0022194988
14602,10.1038/ncomms12167,1883,2(a),2834,x=1.5,Pb0.965Na0.02TeSr0.015,850,0.0011765,30811,,0.86429,0.0026857,0.00028232,1.282,1.7807,0.0000324559,0.0020949298
14602,10.1038/ncomms12167,1883,2(a),2834,x=1.5,Pb0.965Na0.02TeSr0.015,900,0.0011111,30193,,0.86295,0.0025961,0.00028313,1.3011,1.7958,0.0000331203,0.0019953117
14602,10.1038/ncomms12167,1883,2(a),2835,x=3,Pb0.95Na0.02TeSr0.03,350,0.0028571,174180,,1.8468,0.0020169,0.00010302,2.9985,0.23542,0.0000057412,0.0006726363
14602,10.1038/ncomms12167,1883,2(a),2835,x=3,Pb0.95Na0.02TeSr0.03,400,0.0025,139340,,1.576,0.0025011,0.00013267,2.5735,0.38875,0.0000071767,0.0009718671
14602,10.1038/ncomms12167,1883,2(a),2835,x=3,Pb0.95Na0.02TeSr0.03,450,0.0022222,108380,,1.3647,0.0027993,0.00016341,2.2167,0.56827,0.0000092268,0.0012628231
14602,10.1038/ncomms12167,1883,2(a),2835,x=3,Pb0.95Na0.02TeSr0.03,500,0.002,83270,,1.195,0.0029835,0.00019306,1.9228,0.77582,0.0000120091,0.0015516434
14602,10.1038/ncomms12167,1883,2(a),2835,x=3,Pb0.95Na0.02TeSr0.03,550,0.0018182,64626,,1.0562,0.0030951,0.0002199,1.6874,1.0088,0.0000154736,0.001834242
14602,10.1038/ncomms12167,1883,2(a),2835,x=3,Pb0.95Na0.02TeSr0.03,600,0.0016667,51989,,0.94347,0.0031527,0.00024273,1.5071,1.2551,0.0000192348,0.0020918983
14602,10.1038/ncomms12167,1883,2(a),2835,x=3,Pb0.95Na0.02TeSr0.03,650,0.0015385,44192,,0.8555,0.0031603,0.00026082,1.3777,1.491,0.0000226285,0.0022938956
14602,10.1038/ncomms12167,1883,2(a),2835,x=3,Pb0.95Na0.02TeSr0.03,700,0.0014286,39697,,0.79232,0.0031157,0.00027392,1.294,1.6855,0.0000251908,0.0024078053
14602,10.1038/ncomms12167,1883,2(a),2835,x=3,Pb0.95Na0.02TeSr0.03,750,0.0013333,36942,,0.75335,0.0030185,0.00028229,1.2484,1.8134,0.0000270695,0.0024178949
14602,10.1038/ncomms12167,1883,2(a),2835,x=3,Pb0.95Na0.02TeSr0.03,800,0.00125,34682,,0.73527,0.0028785,0.00028662,1.2301,1.872,0.0000288334,0.0023400537
14602,10.1038/ncomms12167,1883,2(a),2835,x=3,Pb0.95Na0.02TeSr0.03,850,0.0011765,32329,,0.72996,0.0027239,0.00028808,1.2245,1.8908,0.000030932,0.0022244998
14602,10.1038/ncomms12167,1883,2(a),2835,x=3,Pb0.95Na0.02TeSr0.03,900,0.0011111,30303,,0.72242,0.0026096,0.0002883,1.2117,1.9383,0.000033,0.0021536684
14602,10.1038/ncomms12167,1886,3(a),2835,x=3,Pb0.95Na0.02TeSr0.03,300,0.0033333,,,,,,3.4999,,,
14602,10.1038/ncomms12167,1883,2(a),2836,x=4.5,Pb0.935Na0.02TeSr0.045,300,0.0033333,207270,,,0.0016719,,3.2918,0.15237,0.0000048246,0.0005078984
14602,10.1038/ncomms12167,1883,2(a),2836,x=4.5,Pb0.935Na0.02TeSr0.045,350,0.0028571,173250,,1.7547,0.0022923,0.00011427,2.8274,0.28376,0.000005772,0.0008107449
14602,10.1038/ncomms12167,1883,2(a),2836,x=4.5,Pb0.935Na0.02TeSr0.045,400,0.0025,138610,,1.4995,0.0026992,0.00014279,2.4436,0.44184,0.0000072145,0.0011045998
14602,10.1038/ncomms12167,1883,2(a),2836,x=4.5,Pb0.935Na0.02TeSr0.045,450,0.0022222,107700,,1.3068,0.0029668,0.00017132,2.1235,0.62871,0.0000092851,0.0013971274
14602,10.1038/ncomms12167,1883,2(a),2836,x=4.5,Pb0.935Na0.02TeSr0.045,500,0.002,82807,,1.1552,0.0031407,0.00019901,1.8569,0.84568,0.0000120763,0.0016913673
14602,10.1038/ncomms12167,1883,2(a),2836,x=4.5,Pb0.935Na0.02TeSr0.045,550,0.0018182,64584,,1.0316,0.0032451,0.00022467,1.638,1.0896,0.0000154837,0.0019811355
14602,10.1038/ncomms12167,1883,2(a),2836,x=4.5,Pb0.935Na0.02TeSr0.045,600,0.0016667,52469,,0.92903,0.003289,0.00024708,1.4644,1.3476,0.0000190589,0.002245971
14602,10.1038/ncomms12167,1883,2(a),2836,x=4.5,Pb0.935Na0.02TeSr0.045,650,0.0015385,45111,,0.8451,0.0032736,0.00026515,1.3349,1.594,0.0000221675,0.0024523185
14602,10.1038/ncomms12167,1883,2(a),2836,x=4.5,Pb0.935Na0.02TeSr0.045,700,0.0014286,40794,,0.77955,0.0031985,0.00027821,1.2479,1.7942,0.0000245134,0.002563106
14602,10.1038/ncomms12167,1883,2(a),2836,x=4.5,Pb0.935Na0.02TeSr0.045,750,0.0013333,37863,,0.73246,0.0030684,0.00028616,1.1997,1.9182,0.000026411,0.0025576394
14602,10.1038/ncomms12167,1883,2(a),2836,x=4.5,Pb0.935Na0.02TeSr0.045,800,0.00125,35142,,0.70212,0.0029002,0.00028977,1.1827,1.9617,0.000028456,0.0024521857
14602,10.1038/ncomms12167,1883,2(a),2836,x=4.5,Pb0.935Na0.02TeSr0.045,850,0.0011765,32367,,0.68311,0.0027294,0.00029082,1.1835,1.9603,0.0000308957,0.0023062104
14602,10.1038/ncomms12167,1883,2(a),2836,x=4.5,Pb0.935Na0.02TeSr0.045,900,0.0011111,30602,,0.66423,0.0026169,0.00029242,1.1816,1.9932,0.0000326776,0.0022147089
14602,10.1038/ncomms12167,1883,2(a),2837,x=6,Pb0.92Na0.02TeSr0.06,300,0.0033333,207440,0.007748,1.9603,,,,,0.0000048207,
14602,10.1038/ncomms12167,1883,2(a),2837,x=6,Pb0.92Na0.02TeSr0.06,350,0.0028571,174620,0.0066388,1.603,0.002491,0.00011606,2.7433,0.31781,0.0000057267,0.0009080305
14602,10.1038/ncomms12167,1883,2(a),2837,x=6,Pb0.92Na0.02TeSr0.06,400,0.0025,140240,0.0055296,1.36,0.0029492,0.00014344,2.3422,0.50366,0.0000071306,0.0012591581
14602,10.1038/ncomms12167,1883,2(a),2837,x=6,Pb0.92Na0.02TeSr0.06,450,0.0022222,109210,0.0044204,1.1888,0.0032102,0.00017175,2.0184,0.71571,0.0000091567,0.0015904677
14602,10.1038/ncomms12167,1883,2(a),2837,x=6,Pb0.92Na0.02TeSr0.06,500,0.002,84101,0.0033112,1.0604,0.0033429,0.00019952,1.7618,0.94872,0.0000118905,0.0018974344
14602,10.1038/ncomms12167,1883,2(a),2837,x=6,Pb0.92Na0.02TeSr0.06,550,0.0018182,65661,0.002202,0.95645,0.0033898,0.00022528,1.5628,1.193,0.0000152297,0.0021690555
14602,10.1038/ncomms12167,1883,2(a),2837,x=6,Pb0.92Na0.02TeSr0.06,600,0.0016667,53311,0.0010928,0.86753,0.0033743,0.00024773,1.4121,1.4337,0.0000187579,0.0023895616
14602,10.1038/ncomms12167,1883,2(a),2837,x=6,Pb0.92Na0.02TeSr0.06,650,0.0015385,45634,,0.79049,0.0033076,0.00026583,1.301,1.6525,0.0000219135,0.002542352
14602,10.1038/ncomms12167,1883,2(a),2837,x=6,Pb0.92Na0.02TeSr0.06,700,0.0014286,40869,,0.72638,0.0031953,0.00027902,1.2219,1.8305,0.0000244684,0.0026150258
14602,10.1038/ncomms12167,1883,2(a),2837,x=6,Pb0.92Na0.02TeSr0.06,750,0.0013333,37407,,0.67819,0.0030448,0.00028734,1.1681,1.955,0.000026733,0.0026066261
14602,10.1038/ncomms12167,1883,2(a),2837,x=6,Pb0.92Na0.02TeSr0.06,800,0.00125,34289,,0.64856,0.002872,0.00029159,1.1342,2.0257,0.0000291639,0.0025321813
14602,10.1038/ncomms12167,1883,2(a),2837,x=6,Pb0.92Na0.02TeSr0.06,850,0.0011765,31694,,0.63755,0.0027083,0.00029346,1.1162,2.0624,0.0000315517,0.0024263573
14602,10.1038/ncomms12167,1883,2(a),2837,x=6,Pb0.92Na0.02TeSr0.06,900,0.0011111,31437,,0.64041,0.0026076,0.00029573,1.1121,2.1103,0.0000318097,0.0023447532
14602,10.1038/ncomms12167,1883,2(a),2838,x=8,Pb0.9Na0.02TeSr0.08,350,0.0028571,167220,0.0065542,1.4482,0.0023178,0.00011566,2.5364,0.31984,0.0000059801,0.0009138149
14602,10.1038/ncomms12167,1883,2(a),2838,x=8,Pb0.9Na0.02TeSr0.08,400,0.0025,133200,0.0054562,1.269,0.0027219,0.00014324,2.1882,0.49756,0.0000075075,0.0012438991
14602,10.1038/ncomms12167,1883,2(a),2838,x=8,Pb0.9Na0.02TeSr0.08,450,0.0022222,104460,0.0043583,1.121,0.0029548,0.00017196,1.8778,0.70809,0.000009573,0.0015735435
14602,10.1038/ncomms12167,1883,2(a),2838,x=8,Pb0.9Na0.02TeSr0.08,500,0.002,81696,0.0032603,0.99244,0.0030841,0.00019969,1.6243,0.94936,0.0000122405,0.0018987256
14602,10.1038/ncomms12167,1883,2(a),2838,x=8,Pb0.9Na0.02TeSr0.08,550,0.0018182,64819,0.0021623,0.87859,0.0031516,0.00022489,1.4332,1.2094,0.0000154276,0.0021989953
14602,10.1038/ncomms12167,1883,2(a),2838,x=8,Pb0.9Na0.02TeSr0.08,600,0.0016667,53121,0.0010644,0.7796,0.0031791,0.00024659,1.2998,1.4675,0.0000188249,0.0024458378
14602,10.1038/ncomms12167,1883,2(a),2838,x=8,Pb0.9Na0.02TeSr0.08,650,0.0015385,45508,,0.69813,0.0031746,0.00026431,1.2127,1.7016,0.0000219742,0.002617795
14602,10.1038/ncomms12167,1883,2(a),2838,x=8,Pb0.9Na0.02TeSr0.08,700,0.0014286,40708,,0.63715,0.0031378,0.00027792,1.1571,1.8982,0.0000245652,0.0027117794
14602,10.1038/ncomms12167,1883,2(a),2838,x=8,Pb0.9Na0.02TeSr0.08,750,0.0013333,37480,,0.59763,0.0030661,0.00028763,1.1184,2.0561,0.0000266809,0.0027415057
14602,10.1038/ncomms12167,1883,2(a),2838,x=8,Pb0.9Na0.02TeSr0.08,800,0.00125,34826,,0.57631,0.0029606,0.00029387,1.0855,2.1819,0.0000287142,0.0027274067
14602,10.1038/ncomms12167,1883,2(a),2838,x=8,Pb0.9Na0.02TeSr0.08,850,0.0011765,32199,,0.56344,0.0028316,0.00029723,1.0543,2.2829,0.0000310569,0.0026857631
14602,10.1038/ncomms12167,1883,2(a),2838,x=8,Pb0.9Na0.02TeSr0.08,900,0.0011111,29719,,0.54049,0.0027047,0.00029835,1.0312,2.3606,0.0000336485,0.0026228666
14602,10.1038/ncomms12167,1886,3(a),2838,x=8,Pb0.9Na0.02TeSr0.08,300,0.0033333,,0.0076522,,,,2.8862,,,
14602,10.1038/ncomms12167,1883,2(a),2839,x=10,Pb0.88Na0.02TeSr0.1,300,0.0033333,185320,0.0075388,1.5458,,,2.7056,,0.0000053961,
14602,10.1038/ncomms12167,1883,2(a),2839,x=10,Pb0.88Na0.02TeSr0.1,350,0.0028571,155330,0.0064624,1.3013,0.0021761,0.00011568,2.3541,0.32354,0.0000064379,0.0009243872
14602,10.1038/ncomms12167,1883,2(a),2839,x=10,Pb0.88Na0.02TeSr0.1,400,0.0025,125760,0.005386,1.1167,0.0026288,0.00014304,2.0301,0.51796,0.0000079517,0.0012949116
14602,10.1038/ncomms12167,1883,2(a),2839,x=10,Pb0.88Na0.02TeSr0.1,450,0.0022222,99496,0.0043096,0.97194,0.0028962,0.00017119,1.7476,0.74576,0.0000100507,0.0016572442
14602,10.1038/ncomms12167,1883,2(a),2839,x=10,Pb0.88Na0.02TeSr0.1,500,0.002,78042,0.0032333,0.85469,0.0030194,0.00019879,1.5138,0.99729,0.0000128136,0.0019945832
14602,10.1038/ncomms12167,1883,2(a),2839,x=10,Pb0.88Na0.02TeSr0.1,550,0.0018182,61791,0.0021569,0.75882,0.003039,0.00022443,1.3303,1.2564,0.0000161836,0.0022844471
14602,10.1038/ncomms12167,1883,2(a),2839,x=10,Pb0.88Na0.02TeSr0.1,600,0.0016667,50334,0.0010805,0.68226,0.0029927,0.00024683,1.1941,1.5037,0.0000198673,0.002506239
14602,10.1038/ncomms12167,1883,2(a),2839,x=10,Pb0.88Na0.02TeSr0.1,650,0.0015385,42747,,0.62511,0.0029133,0.00026496,1.0995,1.7223,0.0000233935,0.0026496589
14602,10.1038/ncomms12167,1883,2(a),2839,x=10,Pb0.88Na0.02TeSr0.1,700,0.0014286,37893,,0.58773,0.0028259,0.00027821,1.0387,1.9044,0.0000263901,0.0027206123
14602,10.1038/ncomms12167,1883,2(a),2839,x=10,Pb0.88Na0.02TeSr0.1,750,0.0013333,34715,,0.56876,0.0027461,0.00028655,1.0038,2.0518,0.000028806,0.0027357043
14602,10.1038/ncomms12167,1883,2(a),2839,x=10,Pb0.88Na0.02TeSr0.1,800,0.00125,32533,,0.56322,0.0026775,0.00029068,0.98782,2.1684,0.000030738,0.0027105141
14602,10.1038/ncomms12167,1883,2(a),2839,x=10,Pb0.88Na0.02TeSr0.1,850,0.0011765,31336,,0.56055,0.0026094,0.0002922,0.98593,2.2496,0.0000319122,0.0026466382
14602,10.1038/ncomms12167,1883,2(a),2839,x=10,Pb0.88Na0.02TeSr0.1,900,0.0011111,32085,,0.5427,0.0025147,0.00029376,0.99696,2.2701,0.0000311672,0.002522368
14602,10.1038/ncomms12167,1883,2(a),2840,x=12,Pb0.86Na0.02TeSr0.12,300,0.0033333,193400,,1.5136,,,2.6594,,0.0000051706,
14602,10.1038/ncomms12167,1883,2(a),2840,x=12,Pb0.86Na0.02TeSr0.12,350,0.0028571,162060,,1.2812,0.0022468,0.00011677,2.3538,0.33409,0.0000061706,0.0009545416
14602,10.1038/ncomms12167,1883,2(a),2840,x=12,Pb0.86Na0.02TeSr0.12,400,0.0025,130730,,1.1127,0.0026743,0.00014414,2.057,0.52004,0.0000076494,0.0013000972
14602,10.1038/ncomms12167,1883,2(a),2840,x=12,Pb0.86Na0.02TeSr0.12,450,0.0022222,102890,,0.98325,0.002934,0.00017214,1.7859,0.73929,0.0000097191,0.0016428691
14602,10.1038/ncomms12167,1883,2(a),2840,x=12,Pb0.86Na0.02TeSr0.12,500,0.002,80346,,0.87731,0.0030684,0.00019958,1.5513,0.98898,0.0000124462,0.001977954
14602,10.1038/ncomms12167,1883,2(a),2840,x=12,Pb0.86Na0.02TeSr0.12,550,0.0018182,63543,,0.78656,0.0031122,0.0002252,1.3594,1.2592,0.0000157374,0.0022893924
14602,10.1038/ncomms12167,1883,2(a),2840,x=12,Pb0.86Na0.02TeSr0.12,600,0.0016667,51956,,0.70808,0.0030933,0.00024774,1.2118,1.5316,0.0000192471,0.002552649
14602,10.1038/ncomms12167,1883,2(a),2840,x=12,Pb0.86Na0.02TeSr0.12,650,0.0015385,44442,,0.64247,0.0030332,0.00026617,1.1064,1.782,0.0000225012,0.002741504
14602,10.1038/ncomms12167,1883,2(a),2840,x=12,Pb0.86Na0.02TeSr0.12,700,0.0014286,39602,,0.59188,0.0029481,0.00027976,1.0386,1.987,0.0000252512,0.0028385326
14602,10.1038/ncomms12167,1883,2(a),2840,x=12,Pb0.86Na0.02TeSr0.12,750,0.0013333,36143,,0.55812,0.0028494,0.00028829,1.0014,2.1341,0.0000276679,0.0028454164
14602,10.1038/ncomms12167,1883,2(a),2840,x=12,Pb0.86Na0.02TeSr0.12,800,0.00125,33241,,0.54073,0.002744,0.00029216,0.98632,2.2256,0.0000300833,0.0027820586
14602,10.1038/ncomms12167,1883,2(a),2840,x=12,Pb0.86Na0.02TeSr0.12,850,0.0011765,30902,,0.53509,0.0026357,0.00029255,0.98431,2.2761,0.0000323604,0.0026777133
14602,10.1038/ncomms12167,1883,2(a),2840,x=12,Pb0.86Na0.02TeSr0.12,900,0.0011111,30321,,0.53049,0.0025252,0.00029158,0.98624,2.3044,0.0000329804,0.0025604315
14602,10.1038/ncomms12167,1888,3(d),2841,Pb0.98Na0.02Te,Pb0.98Na0.02Te,666.6666666667,0.0015,,,0.98223,,,,,,
14602,10.1038/ncomms12167,1888,3(d),2841,Pb0.98Na0.02Te,Pb0.98Na0.02Te,500,0.002,,,1.3551,,,,,,
14602,10.1038/ncomms12167,1888,3(d),2841,Pb0.98Na0.02Te,Pb0.98Na0.02Te,400,0.0025,,,1.8074,,,,,,
14602,10.1038/ncomms12167,1888,3(d),2841,Pb0.98Na0.02Te,Pb0.98Na0.02Te,333.3333333333,0.003,,,2.2684,,,,,,
14602,10.1038/ncomms12167,1889,5(a),2841,Pb0.98Na0.02Te,Pb0.98Na0.02Te,300,0.0033333,,,,,,,0.092166,,
14602,10.1038/ncomms12167,1889,5(a),2841,Pb0.98Na0.02Te,Pb0.98Na0.02Te,350,0.0028571,,,,,,,0.20582,,
14602,10.1038/ncomms12167,1889,5(a),2841,Pb0.98Na0.02Te,Pb0.98Na0.02Te,400,0.0025,,,,,,,0.34754,,
14602,10.1038/ncomms12167,1889,5(a),2841,Pb0.98Na0.02Te,Pb0.98Na0.02Te,450,0.0022222,,,,,,,0.5182,,
14602,10.1038/ncomms12167,1889,5(a),2841,Pb0.98Na0.02Te,Pb0.98Na0.02Te,500,0.002,,,,,,,0.7095,,
14602,10.1038/ncomms12167,1889,5(a),2841,Pb0.98Na0.02Te,Pb0.98Na0.02Te,550,0.0018182,,,,,,,0.90714,,
14602,10.1038/ncomms12167,1889,5(a),2841,Pb0.98Na0.02Te,Pb0.98Na0.02Te,600,0.0016667,,,,,,,1.094,,
14602,10.1038/ncomms12167,1889,5(a),2841,Pb0.98Na0.02Te,Pb0.98Na0.02Te,650,0.0015385,,,,,,,1.2534,,
14602,10.1038/ncomms12167,1889,5(a),2841,Pb0.98Na0.02Te,Pb0.98Na0.02Te,700,0.0014286,,,,,,,1.3722,,
14602,10.1038/ncomms12167,1889,5(a),2841,Pb0.98Na0.02Te,Pb0.98Na0.02Te,750,0.0013333,,,,,,,1.444,,
14602,10.1038/ncomms12167,1889,5(a),2841,Pb0.98Na0.02Te,Pb0.98Na0.02Te,800,0.00125,,,,,,,1.4723,,
14602,10.1038/ncomms12167,1889,5(a),2841,Pb0.98Na0.02Te,Pb0.98Na0.02Te,850,0.0011765,,,,,,,1.474,,
14602,10.1038/ncomms12167,1889,5(a),2841,Pb0.98Na0.02Te,Pb0.98Na0.02Te,900,0.0011111,,,,,,,1.482,,
14602,10.1038/ncomms12167,1889,5(a),2842,this study,Pb0.9Na0.02TeSr0.08,300,0.0033333,,,,,,,0.2013,,
14602,10.1038/ncomms12167,1889,5(a),2842,this study,Pb0.9Na0.02TeSr0.08,350,0.0028571,,,,,,,0.36881,,
14602,10.1038/ncomms12167,1889,5(a),2842,this study,Pb0.9Na0.02TeSr0.08,400,0.0025,,,,,,,0.54684,,
14602,10.1038/ncomms12167,1889,5(a),2842,this study,Pb0.9Na0.02TeSr0.08,450,0.0022222,,,,,,,0.75628,,
14602,10.1038/ncomms12167,1889,5(a),2842,this study,Pb0.9Na0.02TeSr0.08,500,0.002,,,,,,,1.0014,,
14602,10.1038/ncomms12167,1889,5(a),2842,this study,Pb0.9Na0.02TeSr0.08,550,0.0018182,,,,,,,1.2738,,
14602,10.1038/ncomms12167,1889,5(a),2842,this study,Pb0.9Na0.02TeSr0.08,600,0.0016667,,,,,,,1.5568,,
14602,10.1038/ncomms12167,1889,5(a),2842,this study,Pb0.9Na0.02TeSr0.08,650,0.0015385,,,,,,,1.8294,,
14602,10.1038/ncomms12167,1889,5(a),2842,this study,Pb0.9Na0.02TeSr0.08,700,0.0014286,,,,,,,2.0704,,
14602,10.1038/ncomms12167,1889,5(a),2842,this study,Pb0.9Na0.02TeSr0.08,750,0.0013333,,,,,,,2.2624,,
14602,10.1038/ncomms12167,1889,5(a),2842,this study,Pb0.9Na0.02TeSr0.08,800,0.00125,,,,,,,2.3961,,
14602,10.1038/ncomms12167,1889,5(a),2842,this study,Pb0.9Na0.02TeSr0.08,850,0.0011765,,,,,,,2.4745,,
14602,10.1038/ncomms12167,1889,5(a),2842,this study,Pb0.9Na0.02TeSr0.08,900,0.0011111,,,,,,,2.5166,,
14602,10.1038/ncomms12167,1889,5(a),2843,ref.8,Pb0.94Na0.02TeSr0.04,350,0.0028571,,,,,,,0.24937,,
14602,10.1038/ncomms12167,1889,5(a),2843,ref.8,Pb0.94Na0.02TeSr0.04,400,0.0025,,,,,,,0.39972,,
14602,10.1038/ncomms12167,1889,5(a),2843,ref.8,Pb0.94Na0.02TeSr0.04,450,0.0022222,,,,,,,0.57869,,
14602,10.1038/ncomms12167,1889,5(a),2843,ref.8,Pb0.94Na0.02TeSr0.04,500,0.002,,,,,,,0.77796,,
14602,10.1038/ncomms12167,1889,5(a),2843,ref.8,Pb0.94Na0.02TeSr0.04,550,0.0018182,,,,,,,0.99236,,
14602,10.1038/ncomms12167,1889,5(a),2843,ref.8,Pb0.94Na0.02TeSr0.04,600,0.0016667,,,,,,,1.2179,,
14602,10.1038/ncomms12167,1889,5(a),2843,ref.8,Pb0.94Na0.02TeSr0.04,650,0.0015385,,,,,,,1.4497,,
14602,10.1038/ncomms12167,1889,5(a),2843,ref.8,Pb0.94Na0.02TeSr0.04,700,0.0014286,,,,,,,1.6804,,
14602,10.1038/ncomms12167,1889,5(a),2843,ref.8,Pb0.94Na0.02TeSr0.04,750,0.0013333,,,,,,,1.8977,,
14602,10.1038/ncomms12167,1889,5(a),2843,ref.8,Pb0.94Na0.02TeSr0.04,800,0.00125,,,,,,,2.0829,,
14602,10.1038/ncomms12167,1889,5(a),2843,ref.8,Pb0.94Na0.02TeSr0.04,850,0.0011765,,,,,,,2.2086,,
14602,10.1038/ncomms12167,1889,5(a),2843,ref.8,Pb0.94Na0.02TeSr0.04,900,0.0011111,,,,,,,2.2369,,
