Repository: RamyaGuru/STD2_EffMass

# STD2_EffMass
Effective mass modeling of StarryData2 data

File: csvfiles/RealizingzTReducing10.1002adma.201705942.csv
sid,DOI,figureid,fignum,sampleid,samplename,composition,Temperature,Carrier concentration,Electrical conductivity,Lattice thermal conductivity,Seebeck coefficient,Thermal conductivity,ZT,Electrical resistivity,Power factor,Figure of merit Z
27941,10.1002/adma.201705942,25656,2(a),31967,Ge 1−x−y Sb x In y Te_ x=0_ y=0,undefined,300,,659970,1.2718,0.000021298,,-0.063577,0.0000015152,0.0002993656,
27941,10.1002/adma.201705942,25656,2(a),31967,Ge 1−x−y Sb x In y Te_ x=0_ y=0,undefined,350,,596180,1.2159,0.000036958,5.5793,0.039952,0.0000016773,0.0008143185,0.0001459535
27941,10.1002/adma.201705942,25656,2(a),31967,Ge 1−x−y Sb x In y Te_ x=0_ y=0,undefined,400,,532390,1.1601,0.000052158,5.1536,0.14348,0.0000018783,0.0014483441,0.0002810354
27941,10.1002/adma.201705942,25656,2(a),31967,Ge 1−x−y Sb x In y Te_ x=0_ y=0,undefined,450,,468600,1.1043,0.000066899,4.728,0.24701,0.000002134,0.0020972081,0.0004435719
27941,10.1002/adma.201705942,25656,2(a),31967,Ge 1−x−y Sb x In y Te_ x=0_ y=0,undefined,500,,404810,1.0485,0.000081181,4.3023,0.35054,0.0000024703,0.0026678415,0.0006200966
27941,10.1002/adma.201705942,25656,2(a),31967,Ge 1−x−y Sb x In y Te_ x=0_ y=0,undefined,550,,341020,0.99268,0.000095004,3.8767,0.45407,0.0000029324,0.0030779647,0.0007939651
27941,10.1002/adma.201705942,25656,2(a),31967,Ge 1−x−y Sb x In y Te_ x=0_ y=0,undefined,600,,277220,0.93687,0.00010837,3.451,0.5576,0.0000036072,0.0032556875,0.0009434041
27941,10.1002/adma.201705942,25656,2(a),31967,Ge 1−x−y Sb x In y Te_ x=0_ y=0,undefined,650,,213430,0.88105,0.00012127,3.0254,0.66113,0.0000046854,0.0031387897,0.0010374792
27941,10.1002/adma.201705942,25656,2(a),31967,Ge 1−x−y Sb x In y Te_ x=0_ y=0,undefined,700,,149640,0.82524,0.00013372,2.5998,0.76466,0.0000066827,0.0026757186,0.0010292017
27941,10.1002/adma.201705942,25656,2(a),31967,Ge 1−x−y Sb x In y Te_ x=0_ y=0,undefined,750,,85850,0.76942,0.0001457,2.1741,0.86818,0.0000116482,0.0018224659,0.0008382622
27941,10.1002/adma.201705942,25656,2(a),31968,Ge 1−x−y Sb x In y Te_ x=0.05_ y=0,undefined,350,,228370,0.9769,0.000075971,2.4617,0.17494,0.0000043789,0.0013180587,0.0005354262
27941,10.1002/adma.201705942,25656,2(a),31968,Ge 1−x−y Sb x In y Te_ x=0.05_ y=0,undefined,400,,206870,0.94981,0.000091653,2.3345,0.32972,0.000004834,0.0017377644,0.000744384
27941,10.1002/adma.201705942,25656,2(a),31968,Ge 1−x−y Sb x In y Te_ x=0.05_ y=0,undefined,450,,185360,0.92272,0.00010734,2.2073,0.48449,0.0000053949,0.0021356949,0.0009675599
27941,10.1002/adma.201705942,25656,2(a),31968,Ge 1−x−y Sb x In y Te_ x=0.05_ y=0,undefined,500,,163860,0.89563,0.00012302,2.0801,0.63926,0.0000061028,0.0024798442,0.0011921755
27941,10.1002/adma.201705942,25656,2(a),31968,Ge 1−x−y Sb x In y Te_ x=0.05_ y=0,undefined,550,,142360,0.86853,0.0001387,1.9529,0.79404,0.0000070244,0.0027386775,0.0014023645
27941,10.1002/adma.201705942,25656,2(a),31968,Ge 1−x−y Sb x In y Te_ x=0.05_ y=0,undefined,600,,120860,0.84144,0.00015438,1.8258,0.94881,0.000008274,0.0028804787,0.0015776529
27941,10.1002/adma.201705942,25656,2(a),31968,Ge 1−x−y Sb x In y Te_ x=0.05_ y=0,undefined,650,,99354,0.81435,0.00017007,1.6986,1.1036,0.000010065,0.0028736957,0.0016918025
27941,10.1002/adma.201705942,25656,2(a),31968,Ge 1−x−y Sb x In y Te_ x=0.05_ y=0,undefined,700,,77852,0.78726,0.00018575,1.5714,1.2584,0.0000128449,0.0026861324,0.0017093881
27941,10.1002/adma.201705942,25656,2(a),31968,Ge 1−x−y Sb x In y Te_ x=0.05_ y=0,undefined,750,,56349,0.76017,0.00020143,1.4442,1.4131,0.0000177465,0.0022863069,0.0015830957
27941,10.1002/adma.201705942,25661,2(f),31968,Ge 1−x−y Sb x In y Te_ x=0.05_ y=0,undefined,300,,,,,,0.020169,,,
27941,10.1002/adma.201705942,25656,2(a),31969,Ge 1−x−y Sb x In y Te_ x=0.1_ y=0,undefined,350,,80206,0.88717,0.00015538,1.368,0.49725,0.0000124679,0.001936409,0.0014155037
27941,10.1002/adma.201705942,25656,2(a),31969,Ge 1−x−y Sb x In y Te_ x=0.1_ y=0,undefined,400,,78210,0.86333,0.00016399,1.3634,0.65946,0.0000127861,0.0021032796,0.0015426725
27941,10.1002/adma.201705942,25656,2(a),31969,Ge 1−x−y Sb x In y Te_ x=0.1_ y=0,undefined,450,,76214,0.8395,0.00017261,1.3588,0.82168,0.0000131209,0.0022707361,0.0016711334
27941,10.1002/adma.201705942,25656,2(a),31969,Ge 1−x−y Sb x In y Te_ x=0.1_ y=0,undefined,500,,74218,0.81567,0.00018122,1.3542,0.98389,0.0000134738,0.0024373702,0.0017998599
27941,10.1002/adma.201705942,25656,2(a),31969,Ge 1−x−y Sb x In y Te_ x=0.1_ y=0,undefined,550,,72222,0.79184,0.00018984,1.3496,1.1461,0.0000138462,0.002602825,0.0019285899
27941,10.1002/adma.201705942,25656,2(a),31969,Ge 1−x−y Sb x In y Te_ x=0.1_ y=0,undefined,600,,70226,0.768,0.00019846,1.3449,1.3083,0.0000142397,0.0027659473,0.0020566193
27941,10.1002/adma.201705942,25656,2(a),31969,Ge 1−x−y Sb x In y Te_ x=0.1_ y=0,undefined,650,,68230,0.74417,0.00020707,1.3403,1.4705,0.0000146563,0.0029255649,0.0021827687
27941,10.1002/adma.201705942,25656,2(a),31969,Ge 1−x−y Sb x In y Te_ x=0.1_ y=0,undefined,700,,66234,0.72034,0.00021569,1.3357,1.6328,0.000015098,0.0030813498,0.0023069176
27941,10.1002/adma.201705942,25656,2(a),31969,Ge 1−x−y Sb x In y Te_ x=0.1_ y=0,undefined,750,,64238,0.69651,0.0002243,1.3311,1.795,0.0000155671,0.0032318453,0.0024279508
27941,10.1002/adma.201705942,25661,2(f),31969,Ge 1−x−y Sb x In y Te_ x=0.1_ y=0,undefined,300,,,,,,0.33503,,,
27941,10.1002/adma.201705942,25656,2(a),31970,Ge 1−x−y Sb x In y Te_ x=0.12_ y=0,undefined,350,,26077,0.83423,0.00017643,1.1278,0.23381,0.000038348,0.000811713,0.0007197313
27941,10.1002/adma.201705942,25656,2(a),31970,Ge 1−x−y Sb x In y Te_ x=0.12_ y=0,undefined,400,,29712,0.81886,0.00018579,1.1543,0.37486,0.0000336564,0.0010255966,0.0008885009
27941,10.1002/adma.201705942,25656,2(a),31970,Ge 1−x−y Sb x In y Te_ x=0.12_ y=0,undefined,450,,33347,0.80348,0.00019381,1.1807,0.51592,0.0000299877,0.0012525906,0.0010608881
27941,10.1002/adma.201705942,25656,2(a),31970,Ge 1−x−y Sb x In y Te_ x=0.12_ y=0,undefined,500,,36983,0.78811,0.0002005,1.2072,0.65698,0.0000270395,0.0014867258,0.0012315489
27941,10.1002/adma.201705942,25656,2(a),31970,Ge 1−x−y Sb x In y Te_ x=0.12_ y=0,undefined,550,,40618,0.77274,0.00020585,1.2336,0.79803,0.0000246196,0.0017211562,0.0013952304
27941,10.1002/adma.201705942,25656,2(a),31970,Ge 1−x−y Sb x In y Te_ x=0.12_ y=0,undefined,600,,44253,0.75736,0.00020986,1.2601,0.93909,0.0000225973,0.0019489561,0.0015466678
27941,10.1002/adma.201705942,25656,2(a),31970,Ge 1−x−y Sb x In y Te_ x=0.12_ y=0,undefined,650,,47889,0.74199,0.00021253,1.2865,1.0801,0.0000208816,0.0021630983,0.0016813823
27941,10.1002/adma.201705942,25656,2(a),31970,Ge 1−x−y Sb x In y Te_ x=0.12_ y=0,undefined,700,,51524,0.72661,0.00021387,1.3129,1.2212,0.0000194084,0.0023567272,0.0017950546
27941,10.1002/adma.201705942,25656,2(a),31970,Ge 1−x−y Sb x In y Te_ x=0.12_ y=0,undefined,750,,55159,0.71124,0.00021387,1.3394,1.3623,0.0000181294,0.0025229934,0.0018836744
27941,10.1002/adma.201705942,25657,2(b),31970,Ge 1−x−y Sb x In y Te_ x=0.12_ y=0,undefined,300,,,,0.00016574,1.1014,0.09275,,,
27941,10.1002/adma.201705942,25656,2(a),31971,Ge 1−x−y Sb x In y Te_ x=0.1_ y=0.005,undefined,350,,49516,0.76474,0.00019561,1.034,0.68969,0.0000201955,0.0018946442,0.0018323445
27941,10.1002/adma.201705942,25656,2(a),31971,Ge 1−x−y Sb x In y Te_ x=0.1_ y=0.005,undefined,400,,50331,0.75361,0.0002016,1.059,0.84216,0.0000198685,0.0020455807,0.0019316154
27941,10.1002/adma.201705942,25656,2(a),31971,Ge 1−x−y Sb x In y Te_ x=0.1_ y=0.005,undefined,450,,51147,0.74248,0.00020758,1.084,0.99464,0.0000195515,0.0022038964,0.0020331148
27941,10.1002/adma.201705942,25656,2(a),31971,Ge 1−x−y Sb x In y Te_ x=0.1_ y=0.005,undefined,500,,51963,0.73135,0.00021357,1.1089,1.1471,0.0000192445,0.0023701439,0.0021373829
27941,10.1002/adma.201705942,25656,2(a),31971,Ge 1−x−y Sb x In y Te_ x=0.1_ y=0.005,undefined,550,,52778,0.72022,0.00021955,1.1339,1.2996,0.0000189473,0.0025440158,0.0022435981
27941,10.1002/adma.201705942,25656,2(a),31971,Ge 1−x−y Sb x In y Te_ x=0.1_ y=0.005,undefined,600,,53594,0.70909,0.00022554,1.1588,1.4521,0.0000186588,0.0027262352,0.0023526365
27941,10.1002/adma.201705942,25656,2(a),31971,Ge 1−x−y Sb x In y Te_ x=0.1_ y=0.005,undefined,650,,54410,0.69796,0.00023152,1.1838,1.6045,0.000018379,0.0029164582,0.002463641
27941,10.1002/adma.201705942,25656,2(a),31971,Ge 1−x−y Sb x In y Te_ x=0.1_ y=0.005,undefined,700,,55225,0.68683,0.0002375,1.2087,1.757,0.0000181077,0.0031150352,0.0025771781
27941,10.1002/adma.201705942,25656,2(a),31971,Ge 1−x−y Sb x In y Te_ x=0.1_ y=0.005,undefined,750,,56041,0.6757,0.00024349,1.2337,1.9095,0.0000178441,0.0033225241,0.0026931378
27941,10.1002/adma.201705942,25657,2(b),31971,Ge 1−x−y Sb x In y Te_ x=0.1_ y=0.005,undefined,300,,,0.77587,0.00018963,,0.53721,,,
27941,10.1002/adma.201705942,25656,2(a),31972,Ge 1−x−y Sb x In y Te_ 0.1_ y=0.007,undefined,350,,43327,0.75227,0.00021078,0.9548,0.77875,0.0000230803,0.001924941,0.0020160672
27941,10.1002/adma.201705942,25656,2(a),31972,Ge 1−x−y Sb x In y Te_ 0.1_ y=0.007,undefined,400,,44169,0.72767,0.00021702,0.98036,0.94533,0.0000226403,0.0020802574,0.0021219322
27941,10.1002/adma.201705942,25656,2(a),31972,Ge 1−x−y Sb x In y Te_ 0.1_ y=0.007,undefined,450,,45010,0.70308,0.00022325,1.0059,1.1119,0.0000222173,0.0022433237,0.0022301657
27941,10.1002/adma.201705942,25656,2(a),31972,Ge 1−x−y Sb x In y Te_ 0.1_ y=0.007,undefined,500,,45852,0.67848,0.00022948,1.0315,1.2785,0.0000218093,0.0024146154,0.0023408778
27941,10.1002/adma.201705942,25656,2(a),31972,Ge 1−x−y Sb x In y Te_ 0.1_ y=0.007,undefined,550,,46693,0.65389,0.00023571,1.057,1.4451,0.0000214165,0.0025942259,0.0024543292
27941,10.1002/adma.201705942,25656,2(a),31972,Ge 1−x−y Sb x In y Te_ 0.1_ y=0.007,undefined,600,,47535,0.62929,0.00024195,1.0826,1.6116,0.0000210371,0.0027826895,0.0025703764
27941,10.1002/adma.201705942,25656,2(a),31972,Ge 1−x−y Sb x In y Te_ 0.1_ y=0.007,undefined,650,,48376,0.6047,0.00024818,1.1081,1.7782,0.0000206714,0.0029796381,0.0026889614
27941,10.1002/adma.201705942,25656,2(a),31972,Ge 1−x−y Sb x In y Te_ 0.1_ y=0.007,undefined,700,,49217,0.5801,0.00025441,1.1337,1.9448,0.0000203182,0.0031855432,0.0028098643
27941,10.1002/adma.201705942,25656,2(a),31972,Ge 1−x−y Sb x In y Te_ 0.1_ y=0.007,undefined,750,,50059,0.5555,0.00026065,1.1592,2.1114,0.0000199764,0.0034009295,0.0029338591
27941,10.1002/adma.201705942,25657,2(b),31972,Ge 1−x−y Sb x In y Te_ 0.1_ y=0.007,undefined,300,,,,0.00020455,0.92925,0.61217,,,
27941,10.1002/adma.201705942,25656,2(a),31973,Ge 1−x−y Sb x In y Te_ x=0.1_ y=0.01,undefined,350,,33422,0.70479,0.00023132,0.9242,0.71324,0.0000299204,0.0017883759,0.0019350529
27941,10.1002/adma.201705942,25656,2(a),31973,Ge 1−x−y Sb x In y Te_ x=0.1_ y=0.01,undefined,400,,36448,0.68419,0.00023574,0.95227,0.93108,0.0000274363,0.0020255374,0.002127062
27941,10.1002/adma.201705942,25656,2(a),31973,Ge 1−x−y Sb x In y Te_ x=0.1_ y=0.01,undefined,450,,39474,0.66358,0.00024017,0.98034,1.1489,0.0000253331,0.0022769246,0.0023225867
27941,10.1002/adma.201705942,25656,2(a),31973,Ge 1−x−y Sb x In y Te_ x=0.1_ y=0.01,undefined,500,,42500,0.64297,0.00024459,1.0084,1.3668,0.0000235294,0.0025425314,0.002521352
27941,10.1002/adma.201705942,25656,2(a),31973,Ge 1−x−y Sb x In y Te_ x=0.1_ y=0.01,undefined,550,,45526,0.62236,0.00024901,1.0365,1.5846,0.0000219655,0.0028228843,0.0027234773
27941,10.1002/adma.201705942,25656,2(a),31973,Ge 1−x−y Sb x In y Te_ x=0.1_ y=0.01,undefined,600,,48552,0.60176,0.00025343,1.0646,1.8024,0.0000205965,0.0031183379,0.0029291169
27941,10.1002/adma.201705942,25656,2(a),31973,Ge 1−x−y Sb x In y Te_ x=0.1_ y=0.01,undefined,650,,51577,0.58115,0.00025785,1.0926,2.0203,0.0000193885,0.0034291805,0.0031385507
27941,10.1002/adma.201705942,25656,2(a),31973,Ge 1−x−y Sb x In y Te_ x=0.1_ y=0.01,undefined,700,,54603,0.56054,0.00026228,1.1207,2.2381,0.000018314,0.003756184,0.0033516409
27941,10.1002/adma.201705942,25656,2(a),31973,Ge 1−x−y Sb x In y Te_ x=0.1_ y=0.01,undefined,750,,57629,0.53994,0.0002667,1.1488,2.4559,0.0000173524,0.0040990868,0.0035681466
27941,10.1002/adma.201705942,25657,2(b),31973,Ge 1−x−y Sb x In y Te_ x=0.1_ y=0.01,undefined,300,,,,0.0002269,,0.49541,,,
27941,10.1002/adma.201705942,25656,2(a),31974,Ge 1−x−y Sb x In y Te_ x=0.1_ y=0.012,undefined,350,,26439,0.74095,0.00023504,0.91907,0.63173,0.0000378229,0.0014605909,0.0015892053
27941,10.1002/adma.201705942,25656,2(a),31974,Ge 1−x−y Sb x In y Te_ x=0.1_ y=0.012,undefined,400,,29248,0.70852,0.00024005,0.93916,0.81766,0.0000341904,0.0016853868,0.0017945684
27941,10.1002/adma.201705942,25656,2(a),31974,Ge 1−x−y Sb x In y Te_ x=0.1_ y=0.012,undefined,450,,32056,0.6761,0.00024506,0.95924,1.0036,0.0000311954,0.001925104,0.0020069054
27941,10.1002/adma.201705942,25656,2(a),31974,Ge 1−x−y Sb x In y Te_ x=0.1_ y=0.012,undefined,500,,34865,0.64368,0.00025007,0.97933,1.1895,0.0000286821,0.0021802829,0.0022263006
27941,10.1002/adma.201705942,25656,2(a),31974,Ge 1−x−y Sb x In y Te_ x=0.1_ y=0.012,undefined,550,,37674,0.61125,0.00025508,0.99941,1.3754,0.0000265435,0.0024512892,0.0024527363
27941,10.1002/adma.201705942,25656,2(a),31974,Ge 1−x−y Sb x In y Te_ x=0.1_ y=0.012,undefined,600,,40482,0.57883,0.00026009,1.0195,1.5614,0.0000247023,0.0027384781,0.0026860992
27941,10.1002/adma.201705942,25656,2(a),31974,Ge 1−x−y Sb x In y Te_ x=0.1_ y=0.012,undefined,650,,43291,0.54641,0.0002651,1.0396,1.7473,0.0000230995,0.0030424053,0.0029265153
27941,10.1002/adma.201705942,25656,2(a),31974,Ge 1−x−y Sb x In y Te_ x=0.1_ y=0.012,undefined,700,,46100,0.51398,0.00027011,1.0597,1.9332,0.000021692,0.0033634289,0.0031739444
27941,10.1002/adma.201705942,25656,2(a),31974,Ge 1−x−y Sb x In y Te_ x=0.1_ y=0.012,undefined,750,,48909,0.48156,0.00027512,1.0797,2.1191,0.0000204461,0.0037019718,0.0034287041
27941,10.1002/adma.201705942,25661,2(f),31974,Ge 1−x−y Sb x In y Te_ x=0.1_ y=0.012,undefined,300,,,,,,0.44581,,,
27941,10.1002/adma.201705942,26363,3(a)(300K),33037,Ge1-xSbxTe,undefined,,1.25e+26,,,0.00013694,,0.30003,,,
27941,10.1002/adma.201705942,26363,3(a)(300K),33037,Ge1-xSbxTe,undefined,,1.3e+26,,,0.00013585,,0.29737,,,
27941,10.1002/adma.201705942,26363,3(a)(300K),33037,Ge1-xSbxTe,undefined,,1.35e+26,,,0.00013475,,0.2947,,,
27941,10.1002/adma.201705942,26363,3(a)(300K),33037,Ge1-xSbxTe,undefined,,1.4e+26,,,0.00013365,,0.29203,,,
27941,10.1002/adma.201705942,26363,3(a)(300K),33037,Ge1-xSbxTe,undefined,,1.45e+26,,,0.00013256,,0.28936,,,
27941,10.1002/adma.201705942,26363,3(a)(300K),33037,Ge1-xSbxTe,undefined,,1.5e+26,,,0.00013146,,0.2867,,,
27941,10.1002/adma.201705942,26363,3(a)(300K),33037,Ge1-xSbxTe,undefined,,1.55e+26,,,0.00013036,,0.28403,,,
27941,10.1002/adma.201705942,26363,3(a)(300K),33037,Ge1-xSbxTe,undefined,,1.6e+26,,,0.00012927,,0.28136,,,
27941,10.1002/adma.201705942,26363,3(a)(300K),33037,Ge1-xSbxTe,undefined,,1.65e+26,,,0.00012817,,0.27869,,,
27941,10.1002/adma.201705942,26363,3(a)(300K),33037,Ge1-xSbxTe,undefined,,1.7e+26,,,0.00012707,,0.27602,,,
27941,10.1002/adma.201705942,26363,3(a)(300K),33037,Ge1-xSbxTe,undefined,,1.75e+26,,,0.00012597,,0.27336,,,
27941,10.1002/adma.201705942,26363,3(a)(300K),33037,Ge1-xSbxTe,undefined,,1.8e+26,,,0.00012488,,0.27069,,,
27941,10.1002/adma.201705942,26363,3(a)(300K),33037,Ge1-xSbxTe,undefined,,1.85e+26,,,0.00012378,,0.26802,,,
27941,10.1002/adma.201705942,26363,3(a)(300K),33037,Ge1-xSbxTe,undefined,,1.9e+26,,,0.00012268,,0.26535,,,
27941,10.1002/adma.201705942,26363,3(a)(300K),33037,Ge1-xSbxTe,undefined,,1.95e+26,,,0.00012159,,0.26268,,,
27941,10.1002/adma.201705942,26363,3(a)(300K),33037,Ge1-xSbxTe,undefined,,2e+26,,,0.00012049,,0.26002,,,
27941,10.1002/adma.201705942,26363,3(a)(300K),33037,Ge1-xSbxTe,undefined,,2.05e+26,,,0.00011939,,0.25735,,,
27941,10.1002/adma.201705942,26363,3(a)(300K),33037,Ge1-xSbxTe,undefined,,2.1e+26,,,0.0001183,,0.25468,,,
27941,10.1002/adma.201705942,26363,3(a)(300K),33037,Ge1-xSbxTe,undefined,,2.15e+26,,,0.0001172,,0.25201,,,
27941,10.1002/adma.201705942,26363,3(a)(300K),33037,Ge1-xSbxTe,undefined,,2.2e+26,,,0.0001161,,0.24935,,,
27941,10.1002/adma.201705942,26363,3(a)(300K),33037,Ge1-xSbxTe,undefined,,2.25e+26,,,0.00011501,,0.24668,,,
27941,10.1002/adma.201705942,26363,3(a)(300K),33037,Ge1-xSbxTe,undefined,,2.3e+26,,,0.00011391,,0.24401,,,
27941,10.1002/adma.201705942,26363,3(a)(300K),33037,Ge1-xSbxTe,undefined,,2.35e+26,,,0.00011281,,0.24134,,,
27941,10.1002/adma.201705942,26363,3(a)(300K),33037,Ge1-xSbxTe,undefined,,2.4e+26,,,0.00011172,,0.23867,,,
27941,10.1002/adma.201705942,26363,3(a)(300K),33037,Ge1-xSbxTe,undefined,,2.45e+26,,,0.00011062,,0.23601,,,
27941,10.1002/adma.201705942,26363,3(a)(300K),33037,Ge1-xSbxTe,undefined,,2.5e+26,,,0.00010952,,0.23334,,,
27941,10.1002/adma.201705942,26363,3(a)(300K),33037,Ge1-xSbxTe,undefined,,2.55e+26,,,0.00010843,,0.23067,,,
27941,10.1002/adma.201705942,26363,3(a)(300K),33037,Ge1-xSbxTe,undefined,,2.6e+26,,,0.00010733,,0.228,,,
27941,10.1002/adma.201705942,26363,3(a)(300K),33037,Ge1-xSbxTe,undefined,,2.65e+26,,,0.00010623,,0.22534,,,
27941,10.1002/adma.201705942,26363,3(a)(300K),33037,Ge1-xSbxTe,undefined,,2.7e+26,,,0.00010514,,0.22267,,,
27941,10.1002/adma.201705942,26363,3(a)(300K),33037,Ge1-xSbxTe,undefined,,2.75e+26,,,0.00010404,,0.22,,,
27941,10.1002/adma.201705942,26363,3(a)(300K),33037,Ge1-xSbxTe,undefined,,2.8e+26,,,0.00010294,,0.21733,,,
27941,10.1002/adma.201705942,26363,3(a)(300K),33037,Ge1-xSbxTe,undefined,,2.85e+26,,,0.00010185,,0.21466,,,
27941,10.1002/adma.201705942,26363,3(a)(300K),33037,Ge1-xSbxTe,undefined,,2.9e+26,,,0.00010075,,0.212,,,
27941,10.1002/adma.201705942,26363,3(a)(300K),33037,Ge1-xSbxTe,undefined,,2.95e+26,,,0.000099651,,0.20933,,,
27941,10.1002/adma.201705942,26363,3(a)(300K),33037,Ge1-xSbxTe,undefined,,3e+26,,,0.000098555,,0.20666,,,
27941,10.1002/adma.201705942,26363,3(a)(300K),33037,Ge1-xSbxTe,undefined,,3.05e+26,,,0.000097458,,0.20399,,,
27941,10.1002/adma.201705942,26363,3(a)(300K),33037,Ge1-xSbxTe,undefined,,3.1e+26,,,0.000096361,,0.20133,,,
27941,10.1002/adma.201705942,26363,3(a)(300K),33037,Ge1-xSbxTe,undefined,,3.15e+26,,,0.000095264,,0.19866,,,
27941,10.1002/adma.201705942,26363,3(a)(300K),33037,Ge1-xSbxTe,undefined,,3.2e+26,,,0.000094167,,0.19599,,,
27941,10.1002/adma.201705942,26363,3(a)(300K),33037,Ge1-xSbxTe,undefined,,3.25e+26,,,0.000093071,,0.19332,,,
27941,10.1002/adma.201705942,26363,3(a)(300K),33037,Ge1-xSbxTe,undefined,,3.3e+26,,,0.000091974,,0.19065,,,
27941,10.1002/adma.201705942,26363,3(a)(300K),33037,Ge1-xSbxTe,undefined,,3.35e+26,,,0.000090877,,0.18799,,,
27941,10.1002/adma.201705942,26363,3(a)(300K),33037,Ge1-xSbxTe,undefined,,3.4e+26,,,0.00008978,,0.18532,,,
27941,10.1002/adma.201705942,26363,3(a)(300K),33037,Ge1-xSbxTe,undefined,,3.45e+26,,,0.000088683,,0.18265,,,
27941,10.1002/adma.201705942,26363,3(a)(300K),33037,Ge1-xSbxTe,undefined,,3.5e+26,,,0.000087587,,0.17998,,,
27941,10.1002/adma.201705942,26363,3(a)(300K),33037,Ge1-xSbxTe,undefined,,3.55e+26,,,0.00008649,,0.17732,,,
27941,10.1002/adma.201705942,26363,3(a)(300K),33037,Ge1-xSbxTe,undefined,,3.6e+26,,,0.000085393,,0.17465,,,
27941,10.1002/adma.201705942,26363,3(a)(300K),33037,Ge1-xSbxTe,undefined,,3.65e+26,,,0.000084296,,0.17198,,,
27941,10.1002/adma.201705942,26363,3(a)(300K),33037,Ge1-xSbxTe,undefined,,3.7e+26,,,0.000083199,,0.16931,,,
27941,10.1002/adma.201705942,26363,3(a)(300K),33037,Ge1-xSbxTe,undefined,,3.75e+26,,,0.000082102,,0.16664,,,
27941,10.1002/adma.201705942,26363,3(a)(300K),33037,Ge1-xSbxTe,undefined,,3.8e+26,,,0.000081006,,0.16398,,,
27941,10.1002/adma.201705942,26363,3(a)(300K),33037,Ge1-xSbxTe,undefined,,3.85e+26,,,0.000079909,,0.16131,,,
27941,10.1002/adma.201705942,26363,3(a)(300K),33037,Ge1-xSbxTe,undefined,,3.9e+26,,,0.000078812,,0.15864,,,
27941,10.1002/adma.201705942,26363,3(a)(300K),33037,Ge1-xSbxTe,undefined,,3.95e+26,,,0.000077715,,0.15597,,,
27941,10.1002/adma.201705942,26363,3(a)(300K),33037,Ge1-xSbxTe,undefined,,4e+26,,,0.000076618,,0.15331,,,
27941,10.1002/adma.201705942,26363,3(a)(300K),33037,Ge1-xSbxTe,undefined,,4.05e+26,,,0.000075522,,0.15064,,,
27941,10.1002/adma.201705942,26363,3(a)(300K),33037,Ge1-xSbxTe,undefined,,4.1e+26,,,0.000074425,,0.14797,,,
27941,10.1002/adma.201705942,26363,3(a)(300K),33037,Ge1-xSbxTe,undefined,,4.15e+26,,,0.000073328,,0.1453,,,
27941,10.1002/adma.201705942,26363,3(a)(300K),33037,Ge1-xSbxTe,undefined,,4.2e+26,,,0.000072231,,0.14263,,,
27941,10.1002/adma.201705942,26363,3(a)(300K),33037,Ge1-xSbxTe,undefined,,4.25e+26,,,0.000071134,,0.13997,,,
27941,10.1002/adma.201705942,26363,3(a)(300K),33037,Ge1-xSbxTe,undefined,,4.3e+26,,,0.000070037,,0.1373,,,
27941,10.1002/adma.201705942,26363,3(a)(300K),33037,Ge1-xSbxTe,undefined,,4.35e+26,,,0.000068941,,0.13463,,,
27941,10.1002/adma.201705942,26363,3(a)(300K),33037,Ge1-xSbxTe,undefined,,4.4e+26,,,0.000067844,,0.13196,,,
27941,10.1002/adma.201705942,26363,3(a)(300K),33037,Ge1-xSbxTe,undefined,,4.45e+26,,,0.000066747,,0.12929,,,
27941,10.1002/adma.201705942,26363,3(a)(300K),33037,Ge1-xSbxTe,undefined,,4.5e+26,,,0.00006565,,0.12663,,,
27941,10.1002/adma.201705942,26363,3(a)(300K),33037,Ge1-xSbxTe,undefined,,4.55e+26,,,0.000064553,,0.12396,,,
27941,10.1002/adma.201705942,26363,3(a)(300K),33037,Ge1-xSbxTe,undefined,,4.6e+26,,,0.000063457,,0.12129,,,
27941,10.1002/adma.201705942,26363,3(a)(300K),33037,Ge1-xSbxTe,undefined,,4.65e+26,,,0.00006236,,0.11862,,,
27941,10.1002/adma.201705942,26363,3(a)(300K),33037,Ge1-xSbxTe,undefined,,4.7e+26,,,0.000061263,,0.11596,,,
27941,10.1002/adma.201705942,26363,3(a)(300K),33037,Ge1-xSbxTe,undefined,,4.75e+26,,,0.000060166,,0.11329,,,
27941,10.1002/adma.201705942,26363,3(a)(300K),33037,Ge1-xSbxTe,undefined,,4.8e+26,,,0.000059069,,0.11062,,,
27941,10.1002/adma.201705942,26363,3(a)(300K),33037,Ge1-xSbxTe,undefined,,4.85e+26,,,0.000057973,,0.10795,,,
27941,10.1002/adma.201705942,26363,3(a)(300K),33037,Ge1-xSbxTe,undefined,,4.9e+26,,,0.000056876,,0.10528,,,
27941,10.1002/adma.201705942,26363,3(a)(300K),33037,Ge1-xSbxTe,undefined,,4.95e+26,,,0.000055779,,0.10262,,,
27941,10.1002/adma.201705942,26363,3(a)(300K),33037,Ge1-xSbxTe,undefined,,5e+26,,,0.000054682,,0.099949,,,
27941,10.1002/adma.201705942,26363,3(a)(300K),33037,Ge1-xSbxTe,undefined,,5.05e+26,,,0.000053585,,0.097281,,,
27941,10.1002/adma.201705942,26363,3(a)(300K),33037,Ge1-xSbxTe,undefined,,5.1e+26,,,0.000052488,,0.094614,,,
27941,10.1002/adma.201705942,26363,3(a)(300K),33037,Ge1-xSbxTe,undefined,,5.15e+26,,,0.000051392,,0.091946,,,
27941,10.1002/adma.201705942,26363,3(a)(300K),33037,Ge1-xSbxTe,undefined,,5.2e+26,,,0.000050295,,0.089278,,,
27941,10.1002/adma.201705942,26363,3(a)(300K),33037,Ge1-xSbxTe,undefined,,5.25e+26,,,0.000049198,,0.08661,,,
27941,10.1002/adma.201705942,26363,3(a)(300K),33037,Ge1-xSbxTe,undefined,,5.3e+26,,,0.000048101,,0.083942,,,
27941,10.1002/adma.201705942,26363,3(a)(300K),33037,Ge1-xSbxTe,undefined,,5.35e+26,,,0.000047004,,0.081275,,,
27941,10.1002/adma.201705942,26363,3(a)(300K),33037,Ge1-xSbxTe,undefined,,5.4e+26,,,0.000045908,,0.078607,,,
27941,10.1002/adma.201705942,26363,3(a)(300K),33037,Ge1-xSbxTe,undefined,,5.45e+26,,,0.000044811,,0.075939,,,
27941,10.1002/adma.201705942,26363,3(a)(300K),33037,Ge1-xSbxTe,undefined,,5.5e+26,,,0.000043714,,0.073271,,,
27941,10.1002/adma.201705942,26363,3(a)(300K),33037,Ge1-xSbxTe,undefined,,5.55e+26,,,0.000042617,,0.070603,,,
27941,10.1002/adma.201705942,26363,3(a)(300K),33037,Ge1-xSbxTe,undefined,,5.6e+26,,,0.00004152,,0.067936,,,
27941,10.1002/adma.201705942,26363,3(a)(300K),33037,Ge1-xSbxTe,undefined,,5.65e+26,,,0.000040424,,0.065268,,,
27941,10.1002/adma.201705942,26363,3(a)(300K),33037,Ge1-xSbxTe,undefined,,5.7e+26,,,0.000039327,,0.0626,,,
27941,10.1002/adma.201705942,26363,3(a)(300K),33037,Ge1-xSbxTe,undefined,,5.75e+26,,,0.00003823,,0.059932,,,
27941,10.1002/adma.201705942,26363,3(a)(300K),33037,Ge1-xSbxTe,undefined,,5.8e+26,,,0.000037133,,0.057264,,,
27941,10.1002/adma.201705942,26363,3(a)(300K),33037,Ge1-xSbxTe,undefined,,5.85e+26,,,0.000036036,,0.054597,,,
27941,10.1002/adma.201705942,26363,3(a)(300K),33037,Ge1-xSbxTe,undefined,,5.9e+26,,,0.000034939,,0.051929,,,
27941,10.1002/adma.201705942,26363,3(a)(300K),33037,Ge1-xSbxTe,undefined,,5.95e+26,,,0.000033843,,0.049261,,,
27941,10.1002/adma.201705942,26363,3(a)(300K),33037,Ge1-xSbxTe,undefined,,6e+26,,,0.000032746,,0.046593,,,
27941,10.1002/adma.201705942,26363,3(a)(300K),33037,Ge1-xSbxTe,undefined,,6.05e+26,,,0.000031649,,0.043925,,,
27941,10.1002/adma.201705942,26363,3(a)(300K),33037,Ge1-xSbxTe,undefined,,6.1e+26,,,0.000030552,,0.041258,,,
27941,10.1002/adma.201705942,26363,3(a)(300K),33037,Ge1-xSbxTe,undefined,,6.15e+26,,,0.000029455,,0.03859,,,
27941,10.1002/adma.201705942,26363,3(a)(300K),33037,Ge1-xSbxTe,undefined,,6.2e+26,,,0.000028359,,0.035922,,,
27941,10.1002/adma.201705942,26363,3(a)(300K),33037,Ge1-xSbxTe,undefined,,6.25e+26,,,0.000027262,,0.033254,,,
27941,10.1002/adma.201705942,26363,3(a)(300K),33037,Ge1-xSbxTe,undefined,,6.3e+26,,,0.000026165,,0.030586,,,
27941,10.1002/adma.201705942,26363,3(a)(300K),33037,Ge1-xSbxTe,undefined,,6.35e+26,,,0.000025068,,0.027919,,,
27941,10.1002/adma.201705942,26363,3(a)(300K),33037,Ge1-xSbxTe,undefined,,6.4e+26,,,0.000023971,,0.025251,,,
27941,10.1002/adma.201705942,26363,3(a)(300K),33037,Ge1-xSbxTe,undefined,,6.45e+26,,,0.000022874,,0.022583,,,
27941,10.1002/adma.201705942,26363,3(a)(300K),33037,Ge1-xSbxTe,undefined,,6.5e+26,,,0.000021778,,0.019915,,,
27941,10.1002/adma.201705942,26363,3(a)(300K),33037,Ge1-xSbxTe,undefined,,6.55e+26,,,0.000020681,,0.017247,,,
27941,10.1002/adma.201705942,26363,3(a)(300K),33037,Ge1-xSbxTe,undefined,,6.6e+26,,,0.000019584,,0.01458,,,
27941,10.1002/adma.201705942,26363,3(a)(300K),33037,Ge1-xSbxTe,undefined,,6.65e+26,,,0.000018487,,,,,
27941,10.1002/adma.201705942,26364,3(a)(780K),33037,Ge1-xSbxTe,undefined,,9.45e+26,,,0.00019693,,,,,
27941,10.1002/adma.201705942,26364,3(a)(780K),33037,Ge1-xSbxTe,undefined,,9.5e+26,,,0.00019568,,,,,
27941,10.1002/adma.201705942,26364,3(a)(780K),33037,Ge1-xSbxTe,undefined,,9.55e+26,,,0.00019443,,,,,
27941,10.1002/adma.201705942,26364,3(a)(780K),33037,Ge1-xSbxTe,undefined,,9.6e+26,,,0.00019318,,,,,
27941,10.1002/adma.201705942,26364,3(a)(780K),33037,Ge1-xSbxTe,undefined,,9.65e+26,,,0.00019192,,1.5174,,,
27941,10.1002/adma.201705942,26364,3(a)(780K),33037,Ge1-xSbxTe,undefined,,9.7e+26,,,0.00019067,,1.4973,,,
27941,10.1002/adma.201705942,26364,3(a)(780K),33037,Ge1-xSbxTe,undefined,,9.75e+26,,,0.00018942,,1.4772,,,
27941,10.1002/adma.201705942,26364,3(a)(780K),33037,Ge1-xSbxTe,undefined,,9.8e+26,,,0.00018817,,1.4571,,,
27941,10.1002/adma.201705942,26364,3(a)(780K),33037,Ge1-xSbxTe,undefined,,9.85e+26,,,0.00018692,,1.4369,,,
27941,10.1002/adma.201705942,26364,3(a)(780K),33037,Ge1-xSbxTe,undefined,,9.9e+26,,,0.00018566,,1.4168,,,
27941,10.1002/adma.201705942,26364,3(a)(780K),33037,Ge1-xSbxTe,undefined,,9.95e+26,,,0.00018441,,1.3967,,,
27941,10.1002/adma.201705942,26364,3(a)(780K),33037,Ge1-xSbxTe,undefined,,1e+27,,,0.00018316,,1.3766,,,
27941,10.1002/adma.201705942,26364,3(a)(780K),33037,Ge1-xSbxTe,undefined,,1.005e+27,,,0.00018191,,1.3564,,,
27941,10.1002/adma.201705942,26364,3(a)(780K),33037,Ge1-xSbxTe,undefined,,1.01e+27,,,0.00018066,,1.3363,,,
27941,10.1002/adma.201705942,26364,3(a)(780K),33037,Ge1-xSbxTe,undefined,,1.015e+27,,,0.00017941,,1.3162,,,
27941,10.1002/adma.201705942,26364,3(a)(780K),33037,Ge1-xSbxTe,undefined,,1.02e+27,,,0.00017815,,1.2961,,,
27941,10.1002/adma.201705942,26364,3(a)(780K),33037,Ge1-xSbxTe,undefined,,1.025e+27,,,0.0001769,,1.2759,,,
27941,10.1002/adma.201705942,26364,3(a)(780K),33037,Ge1-xSbxTe,undefined,,1.03e+27,,,0.00017565,,1.2558,,,
27941,10.1002/adma.201705942,26364,3(a)(780K),33037,Ge1-xSbxTe,undefined,,1.035e+27,,,0.0001744,,1.2357,,,
27941,10.1002/adma.201705942,26364,3(a)(780K),33037,Ge1-xSbxTe,undefined,,1.04e+27,,,0.00017315,,1.2156,,,
27941,10.1002/adma.201705942,26364,3(a)(780K),33037,Ge1-xSbxTe,undefined,,1.045e+27,,,0.00017189,,1.1954,,,
27941,10.1002/adma.201705942,26364,3(a)(780K),33037,Ge1-xSbxTe,undefined,,1.05e+27,,,0.00017064,,1.1753,,,
27941,10.1002/adma.201705942,26364,3(a)(780K),33037,Ge1-xSbxTe,undefined,,1.055e+27,,,0.00016939,,1.1552,,,
27941,10.1002/adma.201705942,26364,3(a)(780K),33037,Ge1-xSbxTe,undefined,,1.06e+27,,,0.00016814,,1.1351,,,
27941,10.1002/adma.201705942,26364,3(a)(780K),33037,Ge1-xSbxTe,undefined,,1.065e+27,,,0.00016689,,1.1149,,,
27941,10.1002/adma.201705942,26364,3(a)(780K),33037,Ge1-xSbxTe,undefined,,1.07e+27,,,0.00016563,,,,,
27941,10.1002/adma.201705942,26364,3(a)(780K),33037,Ge1-xSbxTe,undefined,,1.075e+27,,,0.00016438,,,,,
27941,10.1002/adma.201705942,26364,3(a)(780K),33037,Ge1-xSbxTe,undefined,,1.08e+27,,,0.00016313,,,,,
27941,10.1002/adma.201705942,26363,3(a)(300K),33038,Ge1-x-ySbxInyTe,undefined,,1.6e+26,,,0.00017895,,0.38942,,,
27941,10.1002/adma.201705942,26363,3(a)(300K),33038,Ge1-x-ySbxInyTe,undefined,,1.65e+26,,,0.00017647,,0.39598,,,
27941,10.1002/adma.201705942,26363,3(a)(300K),33038,Ge1-x-ySbxInyTe,undefined,,1.7e+26,,,0.00017399,,0.40255,,,
27941,10.1002/adma.201705942,26363,3(a)(300K),33038,Ge1-x-ySbxInyTe,undefined,,1.75e+26,,,0.00017151,,0.40912,,,
27941,10.1002/adma.201705942,26363,3(a)(300K),33038,Ge1-x-ySbxInyTe,undefined,,1.8e+26,,,0.00016904,,,,,
27941,10.1002/adma.201705942,26364,3(a)(780K),33038,Ge1-x-ySbxInyTe,undefined,,7.9e+26,,,0.00024894,,,,,
27941,10.1002/adma.201705942,26364,3(a)(780K),33038,Ge1-x-ySbxInyTe,undefined,,7.95e+26,,,0.00024761,,,,,
27941,10.1002/adma.201705942,26364,3(a)(780K),33038,Ge1-x-ySbxInyTe,undefined,,8e+26,,,0.00024628,,,,,
27941,10.1002/adma.201705942,26364,3(a)(780K),33038,Ge1-x-ySbxInyTe,undefined,,8.05e+26,,,0.00024495,,2.2412,,,
27941,10.1002/adma.201705942,26364,3(a)(780K),33038,Ge1-x-ySbxInyTe,undefined,,8.1e+26,,,0.00024362,,2.195,,,
27941,10.1002/adma.201705942,26364,3(a)(780K),33038,Ge1-x-ySbxInyTe,undefined,,8.15e+26,,,0.00024228,,2.1488,,,
27941,10.1002/adma.201705942,26364,3(a)(780K),33038,Ge1-x-ySbxInyTe,undefined,,8.2e+26,,,0.00024095,,2.1026,,,
27941,10.1002/adma.201705942,26364,3(a)(780K),33038,Ge1-x-ySbxInyTe,undefined,,8.25e+26,,,0.00023962,,2.0564,,,
27941,10.1002/adma.201705942,26364,3(a)(780K),33038,Ge1-x-ySbxInyTe,undefined,,8.3e+26,,,0.00023829,,2.0101,,,
27941,10.1002/adma.201705942,26364,3(a)(780K),33038,Ge1-x-ySbxInyTe,undefined,,8.35e+26,,,0.00023696,,1.9639,,,
27941,10.1002/adma.201705942,26364,3(a)(780K),33038,Ge1-x-ySbxInyTe,undefined,,8.4e+26,,,0.00023563,,1.9177,,,
27941,10.1002/adma.201705942,26364,3(a)(780K),33038,Ge1-x-ySbxInyTe,undefined,,8.45e+26,,,0.00023429,,1.8715,,,
27941,10.1002/adma.201705942,26364,3(a)(780K),33038,Ge1-x-ySbxInyTe,undefined,,8.5e+26,,,0.00023296,,1.8253,,,
27941,10.1002/adma.201705942,26366,3(c)(780K),33038,Ge1-x-ySbxInyTe,undefined,,8.55e+26,,,,,1.7791,,,
