Repository: RamyaGuru/STD2_EffMass

# STD2_EffMass
Effective mass modeling of StarryData2 data

File: csvfiles/RolesCuEnhanced10.3390ma10030251.csv
sid,DOI,figureid,fignum,sampleid,samplename,composition,Temperature,Electrical conductivity,Hall movility,Lattice thermal conductivity,Seebeck coefficient,ZT,total thermal conductivity,Electrical resistivity,Power factor
18798,10.3390/ma10030251,18067,4(b),21759,Cu-doped Cu Bi Sb Te x=0,Bi0.5Sb1.5Te3,50,,0.076999,1.0173,,,,,
18798,10.3390/ma10030251,18067,4(b),21759,Cu-doped Cu Bi Sb Te x=0,Bi0.5Sb1.5Te3,100,,0.051777,0.94563,,,,,
18798,10.3390/ma10030251,18068,5(a),21759,Cu-doped Cu Bi Sb Te x=0,Bi0.5Sb1.5Te3,350,31552,,0.61115,0.00023743,0.72683,0.80642,0.0000316937,0.0017786811
18798,10.3390/ma10030251,18068,5(a),21759,Cu-doped Cu Bi Sb Te x=0,Bi0.5Sb1.5Te3,400,30035,,0.58967,0.00022806,0.63449,0.89856,0.0000332945,0.0015621613
18798,10.3390/ma10030251,18068,5(a),21759,Cu-doped Cu Bi Sb Te x=0,Bi0.5Sb1.5Te3,450,28518,,0.56819,0.00021059,0.54216,0.99069,0.0000350656,0.0012647205
18798,10.3390/ma10030251,18068,5(a),21759,Cu-doped Cu Bi Sb Te x=0,Bi0.5Sb1.5Te3,500,27002,,0.54671,0.00019146,0.44983,1.0828,0.0000370343,0.0009898105
18798,10.3390/ma10030251,18068,5(a),21759,Cu-doped Cu Bi Sb Te x=0,Bi0.5Sb1.5Te3,550,25485,,0.52523,0.0001723,0.35749,1.175,0.0000392388,0.0007565806
18798,10.3390/ma10030251,18068,5(a),21759,Cu-doped Cu Bi Sb Te x=0,Bi0.5Sb1.5Te3,600,,,,,,1.2671,,
18798,10.3390/ma10030251,18071,5(c),21759,Cu-doped Cu Bi Sb Te x=0,Bi0.5Sb1.5Te3,150,,,0.874,,,,,
18798,10.3390/ma10030251,18071,5(c),21759,Cu-doped Cu Bi Sb Te x=0,Bi0.5Sb1.5Te3,200,,,0.80237,,,,,
18798,10.3390/ma10030251,18071,5(c),21759,Cu-doped Cu Bi Sb Te x=0,Bi0.5Sb1.5Te3,250,,,0.73074,,,,,
18798,10.3390/ma10030251,18071,5(c),21759,Cu-doped Cu Bi Sb Te x=0,Bi0.5Sb1.5Te3,300,33069,,0.65911,,0.81916,,0.0000302398,
18798,10.3390/ma10030251,18067,4(b),21760,Cu-doped Cu Bi Sb Te x=0.005,Cu0.005Bi0.5Sb1.495Te3,50,,0.096147,,,,,,
18798,10.3390/ma10030251,18067,4(b),21760,Cu-doped Cu Bi Sb Te x=0.005,Cu0.005Bi0.5Sb1.495Te3,100,,0.071454,,,,,,
18798,10.3390/ma10030251,18068,5(a),21760,Cu-doped Cu Bi Sb Te x=0.005,Cu0.005Bi0.5Sb1.495Te3,350,101580,,0.30805,0.00017685,1.2361,0.87711,0.0000098445,0.0031770082
18798,10.3390/ma10030251,18068,5(a),21760,Cu-doped Cu Bi Sb Te x=0.005,Cu0.005Bi0.5Sb1.495Te3,400,86134,,0.30696,0.00018298,1.1818,0.89574,0.0000116098,0.0028839111
18798,10.3390/ma10030251,18068,5(a),21760,Cu-doped Cu Bi Sb Te x=0.005,Cu0.005Bi0.5Sb1.495Te3,450,70692,,0.30586,0.00018912,1.1276,0.91436,0.0000141459,0.0025283965
18798,10.3390/ma10030251,18068,5(a),21760,Cu-doped Cu Bi Sb Te x=0.005,Cu0.005Bi0.5Sb1.495Te3,500,55250,,0.30476,0.00019526,1.0733,0.93299,0.0000180995,0.0021064873
18798,10.3390/ma10030251,18068,5(a),21760,Cu-doped Cu Bi Sb Te x=0.005,Cu0.005Bi0.5Sb1.495Te3,550,39808,,0.30366,0.0002014,1.0191,0.95161,0.0000251206,0.0016146905
18798,10.3390/ma10030251,18068,5(a),21760,Cu-doped Cu Bi Sb Te x=0.005,Cu0.005Bi0.5Sb1.495Te3,600,,,0.30256,,,0.97024,,
18798,10.3390/ma10030251,18072,6,21760,Cu-doped Cu Bi Sb Te x=0.005,Cu0.005Bi0.5Sb1.495Te3,300,117020,,,,1.2903,,0.0000085455,
18798,10.3390/ma10030251,18067,4(b),21762,Cu-doped CuxBi0.5Sb1.5-xTe3 x=0.01,Cu0.01Bi0.5Sb1.49Te3,50,,0.086474,0.8848,,,,,
18798,10.3390/ma10030251,18067,4(b),21762,Cu-doped CuxBi0.5Sb1.5-xTe3 x=0.01,Cu0.01Bi0.5Sb1.49Te3,100,,0.064082,0.77492,,,,,
18798,10.3390/ma10030251,18068,5(a),21762,Cu-doped CuxBi0.5Sb1.5-xTe3 x=0.01,Cu0.01Bi0.5Sb1.49Te3,350,118840,,0.30805,0.00016228,1.1413,0.97347,0.0000084147,0.0031296274
18798,10.3390/ma10030251,18068,5(a),21762,Cu-doped CuxBi0.5Sb1.5-xTe3 x=0.01,Cu0.01Bi0.5Sb1.49Te3,400,100630,,0.30696,0.00017026,1.1254,0.96435,0.0000099374,0.0029171095
18798,10.3390/ma10030251,18068,5(a),21762,Cu-doped CuxBi0.5Sb1.5-xTe3 x=0.01,Cu0.01Bi0.5Sb1.49Te3,450,82420,,0.30586,0.00017824,1.1094,0.95524,0.000012133,0.002618442
18798,10.3390/ma10030251,18068,5(a),21762,Cu-doped CuxBi0.5Sb1.5-xTe3 x=0.01,Cu0.01Bi0.5Sb1.49Te3,500,64209,,0.30476,0.00018622,1.0935,0.94612,0.0000155741,0.0022266325
18798,10.3390/ma10030251,18068,5(a),21762,Cu-doped CuxBi0.5Sb1.5-xTe3 x=0.01,Cu0.01Bi0.5Sb1.49Te3,550,45999,,0.30366,0.00019419,1.0775,0.93701,0.0000217396,0.0017346111
18798,10.3390/ma10030251,18068,5(a),21762,Cu-doped CuxBi0.5Sb1.5-xTe3 x=0.01,Cu0.01Bi0.5Sb1.49Te3,600,27788,,0.30256,0.00020217,,0.92789,0.0000359868,0.0011357708
18798,10.3390/ma10030251,18071,5(c),21762,Cu-doped CuxBi0.5Sb1.5-xTe3 x=0.01,Cu0.01Bi0.5Sb1.49Te3,150,,,0.66505,,,,,
18798,10.3390/ma10030251,18071,5(c),21762,Cu-doped CuxBi0.5Sb1.5-xTe3 x=0.01,Cu0.01Bi0.5Sb1.49Te3,200,,,0.55518,,,,,
18798,10.3390/ma10030251,18071,5(c),21762,Cu-doped CuxBi0.5Sb1.5-xTe3 x=0.01,Cu0.01Bi0.5Sb1.49Te3,250,,,0.44531,,,,,
18798,10.3390/ma10030251,18071,5(c),21762,Cu-doped CuxBi0.5Sb1.5-xTe3 x=0.01,Cu0.01Bi0.5Sb1.49Te3,300,137050,,0.33544,0.0001543,1.1573,,0.0000072966,0.0032629536
18798,10.3390/ma10030251,18067,4(b),21763,Cu-doped CuxBi0.5Sb1.5-xTe3 x=0.015,Cu0.015Bi0.5Sb1.485Te3,50,,0.080969,,,,,,
18798,10.3390/ma10030251,18067,4(b),21763,Cu-doped CuxBi0.5Sb1.5-xTe3 x=0.015,Cu0.015Bi0.5Sb1.485Te3,100,,0.058699,,,,,,
18798,10.3390/ma10030251,18068,5(a),21763,Cu-doped CuxBi0.5Sb1.5-xTe3 x=0.015,Cu0.015Bi0.5Sb1.485Te3,300,,,,,0.89657,1.1138,,
18798,10.3390/ma10030251,18068,5(a),21763,Cu-doped CuxBi0.5Sb1.5-xTe3 x=0.015,Cu0.015Bi0.5Sb1.485Te3,350,133280,,0.36571,0.00014714,0.94071,1.0812,0.000007503,0.0028855359
18798,10.3390/ma10030251,18068,5(a),21763,Cu-doped CuxBi0.5Sb1.5-xTe3 x=0.015,Cu0.015Bi0.5Sb1.485Te3,400,112120,,0.34854,0.00015803,0.98484,1.0486,0.000008919,0.0028000267
18798,10.3390/ma10030251,18068,5(a),21763,Cu-doped CuxBi0.5Sb1.5-xTe3 x=0.015,Cu0.015Bi0.5Sb1.485Te3,450,90965,,0.33137,0.00016892,1.029,1.016,0.0000109932,0.0025955923
18798,10.3390/ma10030251,18068,5(a),21763,Cu-doped CuxBi0.5Sb1.5-xTe3 x=0.015,Cu0.015Bi0.5Sb1.485Te3,500,69806,,0.3142,0.00017982,1.0731,0.98344,0.0000143254,0.0022571932
18798,10.3390/ma10030251,18068,5(a),21763,Cu-doped CuxBi0.5Sb1.5-xTe3 x=0.015,Cu0.015Bi0.5Sb1.485Te3,550,48647,,0.29703,0.00019071,1.1173,0.95085,0.0000205563,0.0017693062
18798,10.3390/ma10030251,18068,5(a),21763,Cu-doped CuxBi0.5Sb1.5-xTe3 x=0.015,Cu0.015Bi0.5Sb1.485Te3,600,,,0.27986,,,0.91825,,
18798,10.3390/ma10030251,18065,3(a),21761,Cu-intercalated Cu Bi Sb Te x=0.005 ,Cu0.005Bi0.5Sb1.5Te3,300,117020,,,,,,0.0000085455,
18798,10.3390/ma10030251,18065,3(a),21761,Cu-intercalated Cu Bi Sb Te x=0.005 ,Cu0.005Bi0.5Sb1.5Te3,350,101580,,,0.00017313,,,0.0000098445,0.0030447586
18798,10.3390/ma10030251,18065,3(a),21761,Cu-intercalated Cu Bi Sb Te x=0.005 ,Cu0.005Bi0.5Sb1.5Te3,400,86134,,,0.00018017,,,0.0000116098,0.0027960155
18798,10.3390/ma10030251,18065,3(a),21761,Cu-intercalated Cu Bi Sb Te x=0.005 ,Cu0.005Bi0.5Sb1.5Te3,450,70692,,,0.0001872,,,0.0000141459,0.0024773191
18798,10.3390/ma10030251,18065,3(a),21761,Cu-intercalated Cu Bi Sb Te x=0.005 ,Cu0.005Bi0.5Sb1.5Te3,500,55250,,,0.00019423,,,0.0000180995,0.0020843224
18798,10.3390/ma10030251,18065,3(a),21761,Cu-intercalated Cu Bi Sb Te x=0.005 ,Cu0.005Bi0.5Sb1.5Te3,550,39808,,,0.00020127,,,0.0000251206,0.0016126067
18798,10.3390/ma10030251,18065,3(a),21764,Cu-intercalated CuxBi0.5Sb1.5Te3 x=0.01,Cu0.01Bi0.5Sb1.5Te3,300,160060,,,0.00013114,,,0.0000062477,0.0027526638
18798,10.3390/ma10030251,18065,3(a),21764,Cu-intercalated CuxBi0.5Sb1.5Te3 x=0.01,Cu0.01Bi0.5Sb1.5Te3,350,138090,,,0.00014278,,,0.0000072417,0.0028151205
18798,10.3390/ma10030251,18065,3(a),21764,Cu-intercalated CuxBi0.5Sb1.5Te3 x=0.01,Cu0.01Bi0.5Sb1.5Te3,400,116130,,,0.00015443,,,0.000008611,0.0027695408
18798,10.3390/ma10030251,18065,3(a),21764,Cu-intercalated CuxBi0.5Sb1.5Te3 x=0.01,Cu0.01Bi0.5Sb1.5Te3,450,94162,,,0.00016607,,,0.00001062,0.0025969169
18798,10.3390/ma10030251,18065,3(a),21764,Cu-intercalated CuxBi0.5Sb1.5Te3 x=0.01,Cu0.01Bi0.5Sb1.5Te3,500,72196,,,0.00017772,,,0.0000138512,0.0022802672
18798,10.3390/ma10030251,18065,3(a),21764,Cu-intercalated CuxBi0.5Sb1.5Te3 x=0.01,Cu0.01Bi0.5Sb1.5Te3,550,50230,,,0.00018936,,,0.0000199084,0.0018011076
18798,10.3390/ma10030251,18065,3(a),21764,Cu-intercalated CuxBi0.5Sb1.5Te3 x=0.01,Cu0.01Bi0.5Sb1.5Te3,600,28264,,,,,,0.0000353807,
18798,10.3390/ma10030251,18065,3(a),21765,Cu-intercalated CuxBi0.5Sb1.5Te3 x=0.015,Cu0.015Bi0.5Sb1.5Te3,300,177960,,,,,,0.0000056192,
18798,10.3390/ma10030251,18065,3(a),21765,Cu-intercalated CuxBi0.5Sb1.5Te3 x=0.015,Cu0.015Bi0.5Sb1.5Te3,350,153650,,,0.00012949,,,0.0000065083,0.002576351
18798,10.3390/ma10030251,18065,3(a),21765,Cu-intercalated CuxBi0.5Sb1.5Te3 x=0.015,Cu0.015Bi0.5Sb1.5Te3,400,129350,,,0.00014535,,,0.000007731,0.0027327286
18798,10.3390/ma10030251,18065,3(a),21765,Cu-intercalated CuxBi0.5Sb1.5Te3 x=0.015,Cu0.015Bi0.5Sb1.5Te3,450,105040,,,0.0001589,,,0.0000095202,0.002652177
18798,10.3390/ma10030251,18065,3(a),21765,Cu-intercalated CuxBi0.5Sb1.5Te3 x=0.015,Cu0.015Bi0.5Sb1.5Te3,500,80734,,,0.00017013,,,0.0000123864,0.0023367824
18798,10.3390/ma10030251,18065,3(a),21765,Cu-intercalated CuxBi0.5Sb1.5Te3 x=0.015,Cu0.015Bi0.5Sb1.5Te3,550,56428,,,0.00017906,,,0.0000177217,0.0018092218

File: csvfiles/Sample1.csv (part 1 of 4)
sid,DOI,figureid,fignum,sampleid,samplename,composition,Temperature,Carrier concentration,Carrier mobility,Electrical conductivity,Electrical resistivity,Hall concentration,Hall movility,Lattice thermal conductivity,Power factor,Seebeck coefficient,Thermal conductivity,ZT,hall density,Figure of merit Z
2429,10.1007/s11664-012-2253-9,2859,2,4101,YbFe4Sb12,YbFe4Sb12,350,,,265080,0.0000037724,,,1.6843,0.0015421,0.000075943,3.9866,0.13585,,0.0003868208
2429,10.1007/s11664-012-2253-9,2859,2,4101,YbFe4Sb12,YbFe4Sb12,400,,,255800,0.0000039093,,,1.6034,0.0016137,0.000079596,4.0532,0.162,,0.0003981299
2429,10.1007/s11664-012-2253-9,2859,2,4101,YbFe4Sb12,YbFe4Sb12,450,,,246510,0.0000040566,,,1.5226,0.0016853,0.000083249,4.1199,0.18815,,0.0004090633
2429,10.1007/s11664-012-2253-9,2859,2,4101,YbFe4Sb12,YbFe4Sb12,500,,,237230,0.0000042153,,,1.4417,0.0017569,0.000086902,4.1866,0.2143,,0.0004196484
2429,10.1007/s11664-012-2253-9,2859,2,4101,YbFe4Sb12,YbFe4Sb12,550,,,227950,0.0000043869,,,1.3608,0.0018285,0.000090555,4.2532,0.24045,,0.0004299116
2429,10.1007/s11664-012-2253-9,2859,2,4101,YbFe4Sb12,YbFe4Sb12,600,,,218660,0.0000045733,,,1.2799,0.0019002,0.000094208,4.3199,0.2666,,0.0004398713
2429,10.1007/s11664-012-2253-9,2859,2,4101,YbFe4Sb12,YbFe4Sb12,650,,,209380,0.000004776,,,1.199,0.0019718,0.000097862,4.3866,0.29275,,0.0004495053
2429,10.1007/s11664-012-2253-9,2859,2,4101,YbFe4Sb12,YbFe4Sb12,700,,,200100,0.0000049975,,,1.1181,0.0020434,0.00010151,4.4533,0.3189,,0.0004588507
2429,10.1007/s11664-012-2253-9,2859,2,4101,YbFe4Sb12,YbFe4Sb12,750,,,190810,0.0000052408,,,1.0372,0.002115,0.00010517,4.5199,0.34505,,0.0004679307
2429,10.1007/s11664-012-2253-9,2859,2,4101,YbFe4Sb12,YbFe4Sb12,800,,,181530,0.0000055087,,,0.95627,0.0021866,0.00010882,4.5866,0.3712,,0.0004767366
2429,10.1007/s11664-012-2253-9,2859,2,4102,Yb0.9Fe3CoSb12,Yb0.9Fe3CoSb12,350,,,193960,0.0000051557,,,1.15,0.0015262,0.00008876,2.848,0.19222,,0.0005358848
2429,10.1007/s11664-012-2253-9,2859,2,4102,Yb0.9Fe3CoSb12,Yb0.9Fe3CoSb12,400,,,188120,0.0000053158,,,1.0734,0.0016369,0.000093462,2.8958,0.23647,,0.0005652669
2429,10.1007/s11664-012-2253-9,2859,2,4102,Yb0.9Fe3CoSb12,Yb0.9Fe3CoSb12,450,,,182270,0.0000054864,,,0.99686,0.0017477,0.000098163,2.9435,0.28073,,0.0005937489
2429,10.1007/s11664-012-2253-9,2859,2,4102,Yb0.9Fe3CoSb12,Yb0.9Fe3CoSb12,500,,,176430,0.000005668,,,0.92029,0.0018585,0.00010287,2.9912,0.32498,,0.0006213225
2429,10.1007/s11664-012-2253-9,2859,2,4102,Yb0.9Fe3CoSb12,Yb0.9Fe3CoSb12,550,,,170580,0.0000058624,,,0.84372,0.0019692,0.00010757,3.039,0.36923,,0.0006479763
2429,10.1007/s11664-012-2253-9,2859,2,4102,Yb0.9Fe3CoSb12,Yb0.9Fe3CoSb12,600,,,164730,0.0000060705,,,0.76714,0.00208,0.00011227,3.0867,0.41349,,0.0006738588
2429,10.1007/s11664-012-2253-9,2859,2,4102,Yb0.9Fe3CoSb12,Yb0.9Fe3CoSb12,650,,,158890,0.0000062937,,,0.69057,0.0021908,0.00011697,3.1344,0.45774,,0.0006989535
2429,10.1007/s11664-012-2253-9,2859,2,4102,Yb0.9Fe3CoSb12,Yb0.9Fe3CoSb12,700,,,153040,0.0000065342,,,0.614,0.0023015,0.00012167,3.1821,0.502,,0.0007232645
2429,10.1007/s11664-012-2253-9,2859,2,4102,Yb0.9Fe3CoSb12,Yb0.9Fe3CoSb12,750,,,147200,0.0000067935,,,0.53743,0.0024123,0.00012637,3.2299,0.54625,,0.0007468652
2429,10.1007/s11664-012-2253-9,2859,2,4102,Yb0.9Fe3CoSb12,Yb0.9Fe3CoSb12,800,,,141350,0.0000070746,,,0.46085,0.002523,0.00013108,3.2776,0.59051,,0.0007697706
2429,10.1007/s11664-012-2253-9,2859,2,4103,Yb0.6Fe2Co2Sb12,Yb0.6Fe2Co2Sb12,350,,,116700,0.000008569,,,1.164,0.0010119,0.00009231,2.1986,0.16508,,0.0004602474
2429,10.1007/s11664-012-2253-9,2859,2,4103,Yb0.6Fe2Co2Sb12,Yb0.6Fe2Co2Sb12,400,,,113830,0.000008785,,,1.1215,0.0010927,0.0000972,2.2442,0.20429,,0.0004868996
2429,10.1007/s11664-012-2253-9,2859,2,4103,Yb0.6Fe2Co2Sb12,Yb0.6Fe2Co2Sb12,450,,,110970,0.0000090114,,,1.079,0.0011736,0.00010209,2.2898,0.2435,,0.0005125338
2429,10.1007/s11664-012-2253-9,2859,2,4103,Yb0.6Fe2Co2Sb12,Yb0.6Fe2Co2Sb12,500,,,108100,0.0000092507,,,1.0364,0.0012544,0.00010698,2.3353,0.28272,,0.0005371473
2429,10.1007/s11664-012-2253-9,2859,2,4103,Yb0.6Fe2Co2Sb12,Yb0.6Fe2Co2Sb12,550,,,105240,0.0000095021,,,0.9939,0.0013353,0.00011187,2.3809,0.32193,,0.0005608383
2429,10.1007/s11664-012-2253-9,2859,2,4103,Yb0.6Fe2Co2Sb12,Yb0.6Fe2Co2Sb12,600,,,102370,0.0000097685,,,0.95136,0.0014161,0.00011676,2.4265,0.36114,,0.0005835978
2429,10.1007/s11664-012-2253-9,2859,2,4103,Yb0.6Fe2Co2Sb12,Yb0.6Fe2Co2Sb12,650,,,99509,0.000010049,,,0.90883,0.001497,0.00012165,2.4721,0.40035,,0.000605558
2429,10.1007/s11664-012-2253-9,2859,2,4103,Yb0.6Fe2Co2Sb12,Yb0.6Fe2Co2Sb12,700,,,96645,0.000010347,,,0.86629,0.0015779,0.00012654,2.5176,0.43956,,0.0006267477
2429,10.1007/s11664-012-2253-9,2859,2,4103,Yb0.6Fe2Co2Sb12,Yb0.6Fe2Co2Sb12,750,,,93780,0.000010663,,,0.82376,0.0016587,0.00013143,2.5632,0.47877,,0.0006471208
2429,10.1007/s11664-012-2253-9,2859,2,4103,Yb0.6Fe2Co2Sb12,Yb0.6Fe2Co2Sb12,800,,,90915,0.000010999,,,0.78123,0.0017396,0.00013632,2.6088,0.51798,,0.00066682
2429,10.1007/s11664-012-2253-9,2859,2,4104,Yb0.3FeCo3Sb12,Yb0.3FeCo3Sb12,350,,,76086,0.000013143,,,1.8115,0.00059218,0.000088039,2.4533,0.082353,,0.000241381
2429,10.1007/s11664-012-2253-9,2859,2,4104,Yb0.3FeCo3Sb12,Yb0.3FeCo3Sb12,400,,,74631,0.000013399,,,1.7532,0.00068397,0.00009472,2.4599,0.11969,,0.0002780479
2429,10.1007/s11664-012-2253-9,2859,2,4104,Yb0.3FeCo3Sb12,Yb0.3FeCo3Sb12,450,,,73175,0.000013666,,,1.6949,0.00077575,0.0001014,2.4665,0.15703,,0.0003145145
2429,10.1007/s11664-012-2253-9,2859,2,4104,Yb0.3FeCo3Sb12,Yb0.3FeCo3Sb12,500,,,71720,0.000013943,,,1.6367,0.00086754,0.00010808,2.4731,0.19438,,0.0003507905
2429,10.1007/s11664-012-2253-9,2859,2,4104,Yb0.3FeCo3Sb12,Yb0.3FeCo3Sb12,550,,,70265,0.000014232,,,1.5784,0.00095933,0.00011477,2.4797,0.23172,,0.0003868734
2429,10.1007/s11664-012-2253-9,2859,2,4104,Yb0.3FeCo3Sb12,Yb0.3FeCo3Sb12,600,,,68809,0.000014533,,,1.5201,0.0010511,0.00012145,2.4863,0.26906,,0.0004227567
2429,10.1007/s11664-012-2253-9,2859,2,4104,Yb0.3FeCo3Sb12,Yb0.3FeCo3Sb12,650,,,67354,0.000014847,,,1.4619,0.0011429,0.00012813,2.4929,0.3064,,0.000458462
2429,10.1007/s11664-012-2253-9,2859,2,4104,Yb0.3FeCo3Sb12,Yb0.3FeCo3Sb12,700,,,65898,0.000015175,,,1.4036,0.0012347,0.00013481,2.4995,0.34374,,0.0004939788
2429,10.1007/s11664-012-2253-9,2859,2,4104,Yb0.3FeCo3Sb12,Yb0.3FeCo3Sb12,750,,,64443,0.000015518,,,1.3453,0.0013265,0.00014149,2.5061,0.38108,,0.0005293085
2429,10.1007/s11664-012-2253-9,2859,2,4104,Yb0.3FeCo3Sb12,Yb0.3FeCo3Sb12,800,,,62988,0.000015876,,,1.2871,0.0014183,0.00014817,2.5127,0.41842,,0.0005644526
2828,10.1039/c3tc31810a,11411,1a,13665,hot-pressed_ nH=1.12E19,Ag2Se,300,2.0639e+25,,316470,0.0000031599,,0.10934,,,,2.0027,,,
2828,10.1039/c3tc31810a,11411,1a,13665,hot-pressed_ nH=1.12E19,Ag2Se,350,2.4682e+25,,282040,0.0000035456,,0.094603,,,,2.0881,0.22406,,
2828,10.1039/c3tc31810a,11411,1a,13665,hot-pressed_ nH=1.12E19,Ag2Se,400,2.8726e+25,,254380,0.0000039312,,0.079866,,,,2.1735,0.20324,,
2828,10.1039/c3tc31810a,11411,1a,13665,hot-pressed_ nH=1.12E19,Ag2Se,450,3.2769e+25,,231650,0.0000043168,,0.065129,,,,2.259,0.18242,,
2828,10.1039/c3tc31810a,11411,1a,13665,hot-pressed_ nH=1.12E19,Ag2Se,500,3.6812e+25,,212650,0.0000047025,,0.050392,,,,2.3444,0.1616,,
2828,10.1039/c3tc31810a,11411,1a,13665,hot-pressed_ nH=1.12E19,Ag2Se,550,4.0856e+25,,196540,0.0000050881,,0.035655,,,,2.4298,0.14078,,
2828,10.1039/c3tc31810a,11411,1a,13665,hot-pressed_ nH=1.12E19,Ag2Se,600,4.4899e+25,,182690,0.0000054738,,0.020918,,,,2.5153,0.11997,,
2828,10.1039/c3tc31810a,11411,1a,13665,hot-pressed_ nH=1.12E19,Ag2Se,650,4.8942e+25,,170670,0.0000058594,,0.0061808,,,,2.6007,0.099148,,
2828,10.1039/c3tc31810a,11411,1a,13666,hot-pressed_ nH=1.28E19,Ag2.0006Se,300,1.931e+25,,300570,0.000003327,,0.10759,,,,1.9881,,,
2828,10.1039/c3tc31810a,11411,1a,13666,hot-pressed_ nH=1.28E19,Ag2.0006Se,350,2.2133e+25,,260340,0.0000038412,,0.092361,,0.00097553,-0.000061214,2.0108,0.19886,,0.0004851452
2828,10.1039/c3tc31810a,11411,1a,13666,hot-pressed_ nH=1.28E19,Ag2.0006Se,400,2.4955e+25,,229600,0.0000043554,,0.077135,,0.00082403,-0.000059908,2.0335,0.14592,,0.0004052274
2828,10.1039/c3tc31810a,11411,1a,13666,hot-pressed_ nH=1.28E19,Ag2.0006Se,450,2.7778e+25,,205350,0.0000048697,,0.061909,,0.00070521,-0.000058602,2.0562,0.15434,,0.0003429676
2828,10.1039/c3tc31810a,11411,1a,13666,hot-pressed_ nH=1.28E19,Ag2.0006Se,500,3.0601e+25,,185740,0.0000053839,,0.046683,,0.00060975,-0.000057296,2.0789,0.14665,,0.0002933042
2828,10.1039/c3tc31810a,11411,1a,13666,hot-pressed_ nH=1.28E19,Ag2.0006Se,550,3.3424e+25,,169540,0.0000058982,,0.031457,,0.00053147,-0.000055989,2.1016,0.13909,,0.0002528883
2828,10.1039/c3tc31810a,11411,1a,13666,hot-pressed_ nH=1.28E19,Ag2.0006Se,600,3.6246e+25,,155950,0.0000064124,,0.016231,,0.00046633,-0.000054683,2.1243,0.13171,,0.0002195217
2828,10.1039/c3tc31810a,11411,1a,13666,hot-pressed_ nH=1.28E19,Ag2.0006Se,650,3.9069e+25,,144370,0.0000069266,,0.0010052,,0.00041133,-0.000053377,2.147,0.12453,,0.0001915836
2828,10.1039/c3tc31810a,11411,1a,13667,hot-pressed_ nH=1.08E19,Ag2.0027Se,350,3.0032e+25,,271020,0.0000036897,,0.078658,,0.0015004,-0.000074406,1.7406,0.24063,,0.0008620016
2828,10.1039/c3tc31810a,11411,1a,13667,hot-pressed_ nH=1.08E19,Ag2.0027Se,400,3.5196e+25,,255360,0.0000039161,,0.06791,,0.0011257,-0.000066396,1.8619,0.20535,,0.0006045975
2828,10.1039/c3tc31810a,11411,1a,13667,hot-pressed_ nH=1.08E19,Ag2.0027Se,450,4.036e+25,,241400,0.0000041425,,0.057161,,0.00082289,-0.000058385,1.9831,0.17007,,0.0004149513
2828,10.1039/c3tc31810a,11411,1a,13667,hot-pressed_ nH=1.08E19,Ag2.0027Se,500,4.5524e+25,,228890,0.000004369,,0.046412,,0.00058082,-0.000050374,2.1044,0.13479,,0.0002760027
2828,10.1039/c3tc31810a,11411,1a,13667,hot-pressed_ nH=1.08E19,Ag2.0027Se,550,5.0687e+25,,217610,0.0000045954,,0.035664,,0.00039053,-0.000042363,2.2257,0.099509,,0.0001754639
2828,10.1039/c3tc31810a,11411,1a,13667,hot-pressed_ nH=1.08E19,Ag2.0027Se,600,5.5851e+25,,207390,0.0000048218,,0.024915,,0.00024473,-0.000034352,2.3469,0.064229,,0.000104278
2828,10.1039/c3tc31810a,11411,1a,13667,hot-pressed_ nH=1.08E19,Ag2.0027Se,650,6.1015e+25,,198090,0.0000050483,,0.014167,,0.00013744,-0.000026341,2.4682,0.028949,,0.0000556843
2828,10.1039/c3tc31810a,11411,1a,13667,hot-pressed_ nH=1.08E19,Ag2.0027Se,700,6.6178e+25,,189580,0.0000052747,,0.0034179,,,,,,,
2828,10.1039/c3tc31810a,11415,1e,13667,hot-pressed_ nH=1.08E19,Ag2.0027Se,300,,,,,,,,,,1.6193,,,
2828,10.1039/c3tc31810a,11411,1a,13668,ingot_ nH=7.83E18,Ag2Se,300,2.2072e+25,,277810,0.0000035996,,0.12126,,,,1.9653,,,
2828,10.1039/c3tc31810a,11411,1a,13668,ingot_ nH=7.83E18,Ag2Se,350,2.8699e+25,,273940,0.0000036504,,0.10459,,0.0023922,-0.000093448,2.3103,0.39291,,0.0010354499
2828,10.1039/c3tc31810a,11411,1a,13668,ingot_ nH=7.83E18,Ag2Se,400,3.5326e+25,,270190,0.0000037011,,0.087912,,0.0017789,-0.000081141,2.6553,0.3161,,0.0006699431
2828,10.1039/c3tc31810a,11411,1a,13668,ingot_ nH=7.83E18,Ag2Se,450,4.1953e+25,,266530,0.0000037519,,0.071238,,0.0012629,-0.000068834,3.0003,0.23929,,0.0004209246
2828,10.1039/c3tc31810a,11411,1a,13668,ingot_ nH=7.83E18,Ag2Se,500,4.858e+25,,262970,0.0000038027,,0.054564,,0.00084024,-0.000056526,3.3453,0.16248,,0.0002511703
2828,10.1039/c3tc31810a,11411,1a,13668,ingot_ nH=7.83E18,Ag2Se,550,5.5207e+25,,259510,0.0000038534,,0.037891,,0.00050743,-0.000044219,3.6903,0.085665,,0.0001375037
2828,10.1039/c3tc31810a,11411,1a,13668,ingot_ nH=7.83E18,Ag2Se,600,6.1834e+25,,256130,0.0000039042,,0.021217,,0.00026082,-0.000031911,4.0353,0.0088544,,0.0000646346
2828,10.1039/c3tc31810a,11411,1a,13668,ingot_ nH=7.83E18,Ag2Se,650,6.8461e+25,,252840,0.000003955,,0.0045427,,0.000097171,-0.000019604,4.3803,-0.067956,,0.0000221836
2828,10.1039/c3tc31810a,11411,1a,13669,ingot_ nH=5.56E18,Ag2.0006Se,300,1.2491e+25,,217520,0.0000045973,,0.12675,,,,1.8289,,,
2828,10.1039/c3tc31810a,11411,1a,13669,ingot_ nH=5.56E18,Ag2.0006Se,350,1.6099e+25,,208210,0.0000048028,,0.10998,,0.0019116,-0.000095819,1.9694,0.34656,,0.000970651
2828,10.1039/c3tc31810a,11411,1a,13669,ingot_ nH=5.56E18,Ag2.0006Se,400,1.9707e+25,,199670,0.0000050083,,0.093204,,0.0015659,-0.000088557,2.1099,0.30262,,0.0007421679
2828,10.1039/c3tc31810a,11411,1a,13669,ingot_ nH=5.56E18,Ag2.0006Se,450,2.3315e+25,,191800,0.0000052139,,0.076431,,0.0012676,-0.000081296,2.2504,0.25868,,0.0005632776
2828,10.1039/c3tc31810a,11411,1a,13669,ingot_ nH=5.56E18,Ag2.0006Se,500,2.6924e+25,,184520,0.0000054194,,0.059658,,0.0010114,-0.000074035,2.391,0.21474,,0.0004230029
2828,10.1039/c3tc31810a,11411,1a,13669,ingot_ nH=5.56E18,Ag2.0006Se,550,3.0532e+25,,177780,0.0000056249,,0.042886,,0.00079268,-0.000066774,2.5315,0.1708,,0.0003131266
2828,10.1039/c3tc31810a,11411,1a,13669,ingot_ nH=5.56E18,Ag2.0006Se,600,3.414e+25,,171510,0.0000058305,,0.026113,,0.00060745,-0.000059513,2.672,0.12687,,0.0002273391
2828,10.1039/c3tc31810a,11411,1a,13669,ingot_ nH=5.56E18,Ag2.0006Se,650,3.7748e+25,,165670,0.000006036,,0.0093401,,0.00045231,-0.000052251,2.8125,0.082927,,0.0001608213
2828,10.1039/c3tc31810a,11411,1a,13670,ingot_ nH=4.97E18,Ag2.0027Se,300,1.478e+25,,169360,0.0000059045,,0.12539,,,,1.8666,,,
2828,10.1039/c3tc31810a,11411,1a,13670,ingot_ nH=4.97E18,Ag2.0027Se,350,1.8856e+25,,203500,0.0000049141,,0.10866,,0.00084119,-0.000064293,2.0655,0.32692,,0.0004072573
2828,10.1039/c3tc31810a,11411,1a,13670,ingot_ nH=4.97E18,Ag2.0027Se,400,2.2933e+25,,234680,0.0000042611,,0.091935,,0.00088197,-0.000061304,2.2644,0.28307,,0.0003894939
2828,10.1039/c3tc31810a,11411,1a,13670,ingot_ nH=4.97E18,Ag2.0027Se,450,2.7009e+25,,253450,0.0000039456,,0.075208,,0.00086189,-0.000058315,2.4633,0.23923,,0.0003498924
2828,10.1039/c3tc31810a,11411,1a,13670,ingot_ nH=4.97E18,Ag2.0027Se,500,3.1085e+25,,252050,0.0000039675,,0.058482,,0.00077152,-0.000055326,2.6621,0.19539,,0.0002898163
2828,10.1039/c3tc31810a,11411,1a,13670,ingot_ nH=4.97E18,Ag2.0027Se,550,3.5162e+25,,231110,0.0000043269,,0.041755,,0.00063305,-0.000052337,2.861,0.15154,,0.0002212688
2828,10.1039/c3tc31810a,11411,1a,13670,ingot_ nH=4.97E18,Ag2.0027Se,600,3.9238e+25,,199060,0.0000050237,,0.025028,,0.00048476,-0.000049348,3.0599,0.1077,,0.0001584235
2828,10.1039/c3tc31810a,11411,1a,13670,ingot_ nH=4.97E18,Ag2.0027Se,650,4.3314e+25,,165070,0.000006058,,0.008301,,0.00035476,-0.000046359,3.2588,0.063854,,0.0001088622
2828,10.1039/c3tc31810a,26103,2a,32670,hot-pressed,undefined,,,,,,,,,,-0.000076596,,,1.5e+25,
2828,10.1039/c3tc31810a,26103,2a,32670,hot-pressed,undefined,,,,,,,,,,-0.000071092,,,2e+25,
2828,10.1039/c3tc31810a,26103,2a,32670,hot-pressed,undefined,,,,,,,,,,-0.000065588,,,2.5e+25,
2828,10.1039/c3tc31810a,26103,2a,32670,hot-pressed,undefined,,,,,,,,,,-0.000060084,,,3e+25,
2828,10.1039/c3tc31810a,26103,2a,32670,hot-pressed,undefined,,,,,,,,,,-0.00005458,,,3.5e+25,
2828,10.1039/c3tc31810a,26103,2a,32670,hot-pressed,undefined,,,,,,,,,,-0.000049077,,,4e+25,
2828,10.1039/c3tc31810a,26103,2a,32670,hot-pressed,undefined,,,,,,,,,,-0.000043573,,,4.5e+25,
2828,10.1039/c3tc31810a,26103,2a,32670,hot-pressed,undefined,,,,,,,,,,-0.000038069,,,5e+25,
2828,10.1039/c3tc31810a,26103,2a,32670,hot-pressed,undefined,,,,,,,,,,-0.000032565,,0.22958,5.5e+25,
2828,10.1039/c3tc31810a,26103,2a,32670,hot-pressed,undefined,,,,,,,,,,-0.000027061,,,6e+25,
2828,10.1039/c3tc31810a,26104,2b,32670,hot-pressed,undefined,,,,,,15000000000000,0.13301,,,,,,,
2828,10.1039/c3tc31810a,26104,2b,32670,hot-pressed,undefined,,,,,,20000000000000,0.12361,,,,,,,
2828,10.1039/c3tc31810a,26104,2b,32670,hot-pressed,undefined,,,,,,25000000000000,0.1142,,,,,,,
2828,10.1039/c3tc31810a,26104,2b,32670,hot-pressed,undefined,,,,,,30000000000000,0.1048,,,,,,,
2828,10.1039/c3tc31810a,26104,2b,32670,hot-pressed,undefined,,,,,,35000000000000,0.095396,,,,,,,
2828,10.1039/c3tc31810a,26104,2b,32670,hot-pressed,undefined,,,,,,40000000000000,0.085992,,,,,,,
2828,10.1039/c3tc31810a,26104,2b,32670,hot-pressed,undefined,,,,,,45000000000000,0.076588,,,,,,,
2828,10.1039/c3tc31810a,26104,2b,32670,hot-pressed,undefined,,,,,,50000000000000,0.067184,,,,,,,
2828,10.1039/c3tc31810a,26104,2b,32670,hot-pressed,undefined,,,,,,55000000000000,0.057781,,,,,,,
2828,10.1039/c3tc31810a,26104,2b,32670,hot-pressed,undefined,,,,,,60000000000000,0.048377,,,,,,,
2828,10.1039/c3tc31810a,26103,2a,32671,ingot,undefined,,,,,,,,,,-0.0001146,,,5e+24,
2828,10.1039/c3tc31810a,26103,2a,32671,ingot,undefined,,,,,,,,,,-0.00010686,,,1e+25,
2828,10.1039/c3tc31810a,26103,2a,32671,ingot,undefined,,,,,,,,,,-0.000099131,,,1.5e+25,
2828,10.1039/c3tc31810a,26103,2a,32671,ingot,undefined,,,,,,,,,,-0.000091398,,,2e+25,
2828,10.1039/c3tc31810a,26103,2a,32671,ingot,undefined,,,,,,,,,,-0.000083665,,,2.5e+25,
2828,10.1039/c3tc31810a,26103,2a,32671,ingot,undefined,,,,,,,,,,-0.000075932,,0.5863,3e+25,
2828,10.1039/c3tc31810a,26103,2a,32671,ingot,undefined,,,,,,,,,,-0.000068198,,0.59548,3.5e+25,
2828,10.1039/c3tc31810a,26103,2a,32671,ingot,undefined,,,,,,,,,,-0.000060465,,0.60466,4e+25,
2828,10.1039/c3tc31810a,26103,2a,32671,ingot,undefined,,,,,,,,,,-0.000052732,,0.61384,4.5e+25,
2828,10.1039/c3tc31810a,26103,2a,32671,ingot,undefined,,,,,,,,,,-0.000044999,,,5e+25,
2828,10.1039/c3tc31810a,26103,2a,32671,ingot,undefined,,,,,,,,,,-0.000037266,,,5.5e+25,
2828,10.1039/c3tc31810a,26103,2a,32671,ingot,undefined,,,,,,,,,,-0.000029533,,,6e+25,
2828,10.1039/c3tc31810a,26104,2b,32671,ingot,undefined,,,,,,5000000000000,0.16298,0.52011,,,,,,
2828,10.1039/c3tc31810a,26104,2b,32671,ingot,undefined,,,,,,10000000000000,0.15289,,,,,,,
2828,10.1039/c3tc31810a,26104,2b,32671,ingot,undefined,,,,,,15000000000000,0.14281,,,,,,,
2828,10.1039/c3tc31810a,26104,2b,32671,ingot,undefined,,,,,,20000000000000,0.13272,,,,,,,
2828,10.1039/c3tc31810a,26104,2b,32671,ingot,undefined,,,,,,25000000000000,0.12263,,,,,,,
2828,10.1039/c3tc31810a,26104,2b,32671,ingot,undefined,,,,,,30000000000000,0.11254,,,,,,,
2828,10.1039/c3tc31810a,26104,2b,32671,ingot,undefined,,,,,,35000000000000,0.10245,,,,,,,
2828,10.1039/c3tc31810a,26104,2b,32671,ingot,undefined,,,,,,40000000000000,0.092365,,,,,,,
2828,10.1039/c3tc31810a,26104,2b,32671,ingot,undefined,,,,,,45000000000000,0.082276,,,,,,,
2828,10.1039/c3tc31810a,26104,2b,32671,ingot,undefined,,,,,,50000000000000,0.072188,,,,,,,
2828,10.1039/c3tc31810a,26104,2b,32671,ingot,undefined,,,,,,55000000000000,0.0621,,,,,,,
2828,10.1039/c3tc31810a,26104,2b,32671,ingot,undefined,,,,,,60000000000000,0.052011,,,,,,,
2828,10.1039/c3tc31810a,26106,2d,32672,Aliev 2009,undefined,,,,,,,,,,,,0.75891,4.5e+25,
2828,10.1039/c3tc31810a,26106,2d,32673,Ferhat 2000,undefined,,,,,,,,,,,,0.70102,5e+24,
3404,10.1016/j.jssc.2012.06.019,3133,4(a),4361,CeFe3.9Ga0.1Sb12,CeFe3.9Ga0.1Sb12,350,,,186740,0.000005355,,,,0.0016313,0.000093465,,,,
3404,10.1016/j.jssc.2012.06.019,3133,4(a),4361,CeFe3.9Ga0.1Sb12,CeFe3.9Ga0.1Sb12,400,,,179840,0.0000055605,,,,0.0018186,0.00010056,,,,
3404,10.1016/j.jssc.2012.06.019,3133,4(a),4361,CeFe3.9Ga0.1Sb12,CeFe3.9Ga0.1Sb12,450,,,172940,0.0000057824,,,,0.0020045,0.00010766,,,,
3404,10.1016/j.jssc.2012.06.019,3133,4(a),4361,CeFe3.9Ga0.1Sb12,CeFe3.9Ga0.1Sb12,500,,,166050,0.0000060223,,,,0.0021865,0.00011475,,,,
3404,10.1016/j.jssc.2012.06.019,3133,4(a),4361,CeFe3.9Ga0.1Sb12,CeFe3.9Ga0.1Sb12,550,,,159150,0.0000062834,,,,0.002363,0.00012185,,,,
3404,10.1016/j.jssc.2012.06.019,3133,4(a),4361,CeFe3.9Ga0.1Sb12,CeFe3.9Ga0.1Sb12,600,,,152250,0.0000065681,,,,0.0025316,0.00012895,,,,
3404,10.1016/j.jssc.2012.06.019,3133,4(a),4361,CeFe3.9Ga0.1Sb12,CeFe3.9Ga0.1Sb12,650,,,145360,0.0000068795,,,,0.0026902,0.00013604,,,,
3404,10.1016/j.jssc.2012.06.019,3133,4(a),4361,CeFe3.9Ga0.1Sb12,CeFe3.9Ga0.1Sb12,700,,,138460,0.0000072223,,,,0.0028369,0.00014314,,,,
3404,10.1016/j.jssc.2012.06.019,3133,4(a),4361,CeFe3.9Ga0.1Sb12,CeFe3.9Ga0.1Sb12,750,,,131560,0.0000076011,,,,0.0029696,0.00015024,,,,
3404,10.1016/j.jssc.2012.06.019,3134,4(a)_S,4361,CeFe3.9Ga0.1Sb12,CeFe3.9Ga0.1Sb12,800,,,,,,,,,0.00015733,,,,
3404,10.1016/j.jssc.2012.06.019,3133,4(a),4362,CeFe3.9Co0.1Sb12,CeFe3.9Co0.1Sb12,350,,,188780,0.0000052972,,,,0.001655,0.00009363,,,,
3404,10.1016/j.jssc.2012.06.019,3133,4(a),4362,CeFe3.9Co0.1Sb12,CeFe3.9Co0.1Sb12,400,,,181680,0.0000055042,,,,0.0018383,0.00010059,,,,
3404,10.1016/j.jssc.2012.06.019,3133,4(a),4362,CeFe3.9Co0.1Sb12,CeFe3.9Co0.1Sb12,450,,,174580,0.000005728,,,,0.0020197,0.00010756,,,,
3404,10.1016/j.jssc.2012.06.019,3133,4(a),4362,CeFe3.9Co0.1Sb12,CeFe3.9Co0.1Sb12,500,,,167480,0.0000059709,,,,0.0021965,0.00011452,,,,
3404,10.1016/j.jssc.2012.06.019,3133,4(a),4362,CeFe3.9Co0.1Sb12,CeFe3.9Co0.1Sb12,550,,,160370,0.0000062356,,,,0.0023666,0.00012148,,,,
3404,10.1016/j.jssc.2012.06.019,3133,4(a),4362,CeFe3.9Co0.1Sb12,CeFe3.9Co0.1Sb12,600,,,153270,0.0000065244,,,,0.0025285,0.00012844,,,,
3404,10.1016/j.jssc.2012.06.019,3133,4(a),4362,CeFe3.9Co0.1Sb12,CeFe3.9Co0.1Sb12,650,,,146170,0.0000068413,,,,0.0026802,0.00013541,,,,
3404,10.1016/j.jssc.2012.06.019,3133,4(a),4362,CeFe3.9Co0.1Sb12,CeFe3.9Co0.1Sb12,700,,,139070,0.0000071906,,,,0.0028188,0.00014237,,,,
3404,10.1016/j.jssc.2012.06.019,3133,4(a),4362,CeFe3.9Co0.1Sb12,CeFe3.9Co0.1Sb12,750,,,131970,0.0000075775,,,,0.0029429,0.00014933,,,,
3404,10.1016/j.jssc.2012.06.019,3133,4(a),4362,CeFe3.9Co0.1Sb12,CeFe3.9Co0.1Sb12,800,,,124860,0.000008009,,,,,,,,,
3404,10.1016/j.jssc.2012.06.019,3135,4(b),4363,x=0,CeFe4Sb12,350,,,195850,0.0000051059,,,1.399,0.0017295,0.000090837,2.8019,0.20662,,0.0006172597
3404,10.1016/j.jssc.2012.06.019,3135,4(b),4363,x=0,CeFe4Sb12,400,,,189060,0.0000052893,,,1.2997,0.0018796,0.000098793,2.7986,0.27811,,0.0006716215
3404,10.1016/j.jssc.2012.06.019,3135,4(b),4363,x=0,CeFe4Sb12,450,,,182270,0.0000054864,,,1.2004,0.0020297,0.00010704,2.7953,0.3496,,0.0007261117
3404,10.1016/j.jssc.2012.06.019,3135,4(b),4363,x=0,CeFe4Sb12,500,,,175480,0.0000056987,,,1.1011,0.0021799,0.00011502,2.7919,0.4211,,0.0007807944
3404,10.1016/j.jssc.2012.06.019,3135,4(b),4363,x=0,CeFe4Sb12,550,,,168690,0.000005928,,,1.0018,0.00233,0.00012235,2.7886,0.49259,,0.0008355447
3404,10.1016/j.jssc.2012.06.019,3135,4(b),4363,x=0,CeFe4Sb12,600,,,161910,0.0000061763,,,0.90244,0.0024802,0.00012872,2.7853,0.56408,,0.0008904606
3404,10.1016/j.jssc.2012.06.019,3135,4(b),4363,x=0,CeFe4Sb12,650,,,155120,0.0000064466,,,0.80312,0.0026303,0.00013398,2.782,0.63558,,0.0009454709
3404,10.1016/j.jssc.2012.06.019,3135,4(b),4363,x=0,CeFe4Sb12,700,,,148330,0.0000067417,,,0.7038,0.0027805,0.00013809,2.7787,0.70707,,0.0010006478
3404,10.1016/j.jssc.2012.06.019,3135,4(b),4363,x=0,CeFe4Sb12,750,,,141540,0.0000070651,,,0.60448,0.0029306,0.00014115,2.7754,0.77856,,0.0010559199
3404,10.1016/j.jssc.2012.06.019,3152,4(c),4363,x=0,CeFe4Sb12,300,,,,,,,,0.0015793,0.000083836,2.8052,0.13512,,0.0005629902
3404,10.1016/j.jssc.2012.06.019,3154,5(a),4363,x=0,CeFe4Sb12,800,,,,,,,0.50516,,,2.7721,,,
3404,10.1016/j.jssc.2012.06.019,3154,5(a),4363,x=0,CeFe4Sb12,850,,,,,,,,,,2.7687,,,
3404,10.1016/j.jssc.2012.06.019,3135,4(b),4364,x=0.03,CeFe3.97Ga0.03Sb12,300,,,197440,0.0000050648,,,,0.0015146,0.00008409,2.7981,0.12694,,0.0005412959
3404,10.1016/j.jssc.2012.06.019,3135,4(b),4364,x=0.03,CeFe3.97Ga0.03Sb12,350,,,190440,0.000005251,,,1.4218,0.0016623,0.00009041,2.7924,0.19722,,0.0005952944
3404,10.1016/j.jssc.2012.06.019,3135,4(b),4364,x=0.03,CeFe3.97Ga0.03Sb12,400,,,183450,0.0000054511,,,1.3276,0.0018101,0.000098009,2.7867,0.2675,,0.0006495496
3404,10.1016/j.jssc.2012.06.019,3135,4(b),4364,x=0.03,CeFe3.97Ga0.03Sb12,450,,,176450,0.0000056673,,,1.2334,0.0019579,0.00010608,2.781,0.33777,,0.0007040273
3404,10.1016/j.jssc.2012.06.019,3135,4(b),4364,x=0.03,CeFe3.97Ga0.03Sb12,500,,,169450,0.0000059014,,,1.1392,0.0021057,0.00011408,2.7753,0.40805,,0.0007587288
3404,10.1016/j.jssc.2012.06.019,3135,4(b),4364,x=0.03,CeFe3.97Ga0.03Sb12,550,,,162460,0.0000061554,,,1.045,0.0022534,0.00012165,2.7696,0.47833,,0.0008136193
3404,10.1016/j.jssc.2012.06.019,3135,4(b),4364,x=0.03,CeFe3.97Ga0.03Sb12,600,,,155460,0.0000064325,,,0.95075,0.0024012,0.00012856,2.7639,0.54861,,0.0008687724
3404,10.1016/j.jssc.2012.06.019,3135,4(b),4364,x=0.03,CeFe3.97Ga0.03Sb12,650,,,148460,0.0000067358,,,0.85654,0.002549,0.00013458,2.7582,0.61889,,0.0009241534
3404,10.1016/j.jssc.2012.06.019,3135,4(b),4364,x=0.03,CeFe3.97Ga0.03Sb12,700,,,141470,0.0000070686,,,0.76233,0.0026967,0.00013948,2.7525,0.68917,,0.0009797275
3404,10.1016/j.jssc.2012.06.019,3135,4(b),4364,x=0.03,CeFe3.97Ga0.03Sb12,750,,,134470,0.0000074366,,,0.66812,0.0028445,0.00014288,2.7468,0.75945,,0.0010355687
3404,10.1016/j.jssc.2012.06.019,3135,4(b),4364,x=0.03,CeFe3.97Ga0.03Sb12,800,,,127470,0.000007845,,,,,,2.7411,,,
3404,10.1016/j.jssc.2012.06.019,3154,5(a),4364,x=0.03,CeFe3.97Ga0.03Sb12,850,,,,,,,,,,2.7354,,,
3404,10.1016/j.jssc.2012.06.019,3135,4(b),4365,x=0.06,CeFe3.94Ga0.06Sb12,300,,,194470,0.0000051422,,,,0.0014421,0.00008586,2.6732,0.11826,,0.0005394658
3404,10.1016/j.jssc.2012.06.019,3135,4(b),4365,x=0.06,CeFe3.94Ga0.06Sb12,350,,,187810,0.0000053245,,,1.3532,0.0016061,0.000092861,2.6727,0.19373,,0.0006009279
3404,10.1016/j.jssc.2012.06.019,3135,4(b),4365,x=0.06,CeFe3.94Ga0.06Sb12,400,,,181160,0.00000552,,,1.2664,0.0017701,0.000099863,2.6723,0.26919,,0.0006623882
3404,10.1016/j.jssc.2012.06.019,3135,4(b),4365,x=0.06,CeFe3.94Ga0.06Sb12,450,,,174500,0.0000057307,,,1.1795,0.001934,0.00010686,2.6719,0.34466,,0.0007238295
3404,10.1016/j.jssc.2012.06.019,3135,4(b),4365,x=0.06,CeFe3.94Ga0.06Sb12,500,,,167850,0.0000059577,,,1.0927,0.002098,0.00011386,2.6715,0.42013,,0.0007853266
3404,10.1016/j.jssc.2012.06.019,3135,4(b),4365,x=0.06,CeFe3.94Ga0.06Sb12,550,,,161190,0.0000062039,,,1.0059,0.002262,0.00012087,2.6711,0.4956,,0.0008468421
3404,10.1016/j.jssc.2012.06.019,3135,4(b),4365,x=0.06,CeFe3.94Ga0.06Sb12,600,,,154530,0.0000064712,,,0.91901,0.002426,0.00012787,2.6707,0.57107,,0.0009083761
3404,10.1016/j.jssc.2012.06.019,3135,4(b),4365,x=0.06,CeFe3.94Ga0.06Sb12,650,,,147880,0.0000067622,,,0.83217,0.0025899,0.00013487,2.6703,0.64653,,0.000969891
3404,10.1016/j.jssc.2012.06.019,3135,4(b),4365,x=0.06,CeFe3.94Ga0.06Sb12,700,,,141220,0.0000070811,,,0.74532,0.0027539,0.00014187,2.6699,0.722,,0.0010314619
3404,10.1016/j.jssc.2012.06.019,3135,4(b),4365,x=0.06,CeFe3.94Ga0.06Sb12,750,,,134570,0.0000074311,,,0.65848,0.0029179,0.00014887,2.6694,0.79747,,0.0010930921
3404,10.1016/j.jssc.2012.06.019,3135,4(b),4365,x=0.06,CeFe3.94Ga0.06Sb12,800,,,127910,0.000007818,,,,,,2.669,0.87294,,
3404,10.1016/j.jssc.2012.06.019,3154,5(a),4365,x=0.06,CeFe3.94Ga0.06Sb12,850,,,,,,,,,,2.6686,,,
3404,10.1016/j.jssc.2012.06.019,3135,4(b),4366,x=0.1,CeFe3.9Ga0.1Sb12,300,,,193300,0.0000051733,,,,0.0015053,0.000087055,2.7529,0.12397,,0.0005468052
3404,10.1016/j.jssc.2012.06.019,3135,4(b),4366,x=0.1,CeFe3.9Ga0.1Sb12,350,,,186330,0.0000053668,,,1.4109,0.0016709,0.00009412,2.7483,0.19945,,0.0006079758
3404,10.1016/j.jssc.2012.06.019,3135,4(b),4366,x=0.1,CeFe3.9Ga0.1Sb12,400,,,179370,0.0000055751,,,1.3217,0.0018365,0.00010118,2.7438,0.27494,,0.0006693272
3404,10.1016/j.jssc.2012.06.019,3135,4(b),4366,x=0.1,CeFe3.9Ga0.1Sb12,450,,,172400,0.0000058005,,,1.2325,0.0020021,0.00010825,2.7392,0.35042,,0.0007309068
3404,10.1016/j.jssc.2012.06.019,3135,4(b),4366,x=0.1,CeFe3.9Ga0.1Sb12,500,,,165440,0.0000060445,,,1.1433,0.0021676,0.00011531,2.7346,0.42591,,0.0007926571
3404,10.1016/j.jssc.2012.06.019,3135,4(b),4366,x=0.1,CeFe3.9Ga0.1Sb12,550,,,158470,0.0000063103,,,1.0542,0.0023332,0.00012238,2.73,0.50139,,0.000854652
3404,10.1016/j.jssc.2012.06.019,3135,4(b),4366,x=0.1,CeFe3.9Ga0.1Sb12,600,,,151510,0.0000066002,,,0.96497,0.0024988,0.00012944,2.7255,0.57687,,0.0009168226
3404,10.1016/j.jssc.2012.06.019,3135,4(b),4366,x=0.1,CeFe3.9Ga0.1Sb12,650,,,144540,0.0000069185,,,0.87577,0.0026643,0.0001365,2.7209,0.65236,,0.0009791981
3404,10.1016/j.jssc.2012.06.019,3135,4(b),4366,x=0.1,CeFe3.9Ga0.1Sb12,700,,,137570,0.000007269,,,0.78658,0.0028299,0.00014357,2.7163,0.72784,,0.0010418216
3404,10.1016/j.jssc.2012.06.019,3135,4(b),4366,x=0.1,CeFe3.9Ga0.1Sb12,750,,,130610,0.0000076564,,,0.69739,0.0029955,0.00015063,2.7118,0.80333,,0.0011046169
3404,10.1016/j.jssc.2012.06.019,3154,5(a),4366,x=0.1,CeFe3.9Ga0.1Sb12,800,,,,,,,0.6082,,,2.7072,,,
3404,10.1016/j.jssc.2012.06.019,3154,5(a),4366,x=0.1,CeFe3.9Ga0.1Sb12,850,,,,,,,,,,2.7026,,,
3404,10.1016/j.jssc.2012.06.019,3135,4(b),4367,x=0.2,CeFe3.8Ga0.2Sb12,350,,,188620,0.0000053017,,,1.4855,0.0015414,0.000090054,2.8371,0.18438,,0.0005433013
3404,10.1016/j.jssc.2012.06.019,3135,4(b),4367,x=0.2,CeFe3.8Ga0.2Sb12,400,,,181650,0.0000055051,,,1.3972,0.0016947,0.000096825,2.8348,0.25024,,0.00059782
3404,10.1016/j.jssc.2012.06.019,3135,4(b),4367,x=0.2,CeFe3.8Ga0.2Sb12,450,,,174680,0.0000057248,,,1.309,0.0018481,0.0001036,2.8326,0.3161,,0.0006524395
3404,10.1016/j.jssc.2012.06.019,3135,4(b),4367,x=0.2,CeFe3.8Ga0.2Sb12,500,,,167710,0.0000059627,,,1.2208,0.0020015,0.00011037,2.8303,0.38196,,0.0007071689
3404,10.1016/j.jssc.2012.06.019,3135,4(b),4367,x=0.2,CeFe3.8Ga0.2Sb12,550,,,160730,0.0000062216,,,1.1326,0.0021548,0.00011714,2.8281,0.44782,,0.000761925
3404,10.1016/j.jssc.2012.06.019,3135,4(b),4367,x=0.2,CeFe3.8Ga0.2Sb12,600,,,153760,0.0000065036,,,1.0444,0.0023082,0.00012391,2.8258,0.51369,,0.0008168306
3404,10.1016/j.jssc.2012.06.019,3135,4(b),4367,x=0.2,CeFe3.8Ga0.2Sb12,650,,,146790,0.0000068125,,,0.95616,0.0024616,0.00013068,2.8236,0.57955,,0.0008717949
3404,10.1016/j.jssc.2012.06.019,3135,4(b),4367,x=0.2,CeFe3.8Ga0.2Sb12,700,,,139820,0.0000071521,,,0.86794,0.0026149,0.00013745,2.8214,0.64541,,0.0009268094
3404,10.1016/j.jssc.2012.06.019,3135,4(b),4367,x=0.2,CeFe3.8Ga0.2Sb12,750,,,132850,0.0000075273,,,0.77972,0.0027683,0.00014423,2.8191,0.71127,,0.0009819801
3404,10.1016/j.jssc.2012.06.019,3135,4(b),4367,x=0.2,CeFe3.8Ga0.2Sb12,800,,,125880,0.0000079441,,,,,,2.8169,,,
3404,10.1016/j.jssc.2012.06.019,3153,4(d),4367,x=0.2,CeFe3.8Ga0.2Sb12,300,,,,,,,1.5737,0.001388,,2.8393,0.11852,,0.0004888529
3404,10.1016/j.jssc.2012.06.019,3154,5(a),4367,x=0.2,CeFe3.8Ga0.2Sb12,850,,,,,,,,,,2.8146,,,
3422,10.1016/j.jssc.2014.06.042,3157,9,4380,x=1.00,CaFe4Sb12,300,,,,,,,1.6709,,0.000077166,,0.13914,,
3422,10.1016/j.jssc.2014.06.042,3157,9,4380,x=1.00,CaFe4Sb12,350,,,280860,0.0000035605,,,1.5693,0.0018667,0.000081526,3.5633,0.18166,,0.0005238683
3422,10.1016/j.jssc.2014.06.042,3157,9,4380,x=1.00,CaFe4Sb12,400,,,265510,0.0000037664,,,1.4677,0.0019585,0.000085885,3.5799,0.22418,,0.0005470823
3422,10.1016/j.jssc.2014.06.042,3157,9,4380,x=1.00,CaFe4Sb12,450,,,251740,0.0000039724,,,1.3661,0.0020502,0.000090245,3.5965,0.2667,,0.0005700542
3422,10.1016/j.jssc.2014.06.042,3157,9,4380,x=1.00,CaFe4Sb12,500,,,239330,0.0000041784,,,1.2645,0.002142,0.000094604,3.6131,0.30922,,0.0005928427
3422,10.1016/j.jssc.2014.06.042,3157,9,4380,x=1.00,CaFe4Sb12,550,,,228080,0.0000043844,,,1.1629,0.0022338,0.000098964,3.6297,0.35174,,0.0006154228
3422,10.1016/j.jssc.2014.06.042,3157,9,4380,x=1.00,CaFe4Sb12,600,,,217850,0.0000045903,,,1.0613,0.0023256,0.00010332,3.6463,0.39426,,0.0006377972
3422,10.1016/j.jssc.2014.06.042,3157,9,4380,x=1.00,CaFe4Sb12,650,,,208490,0.0000047963,,,0.95973,0.0024174,0.00010768,3.6629,0.43678,,0.0006599689
3422,10.1016/j.jssc.2014.06.042,3157,9,4380,x=1.00,CaFe4Sb12,700,,,199910,0.0000050023,,,0.85814,0.0025095,0.00011204,3.6795,0.4793,,0.000682022
3422,10.1016/j.jssc.2014.06.042,3157,9,4380,x=1.00,CaFe4Sb12,750,,,192000,0.0000052083,,,0.75655,0.0026014,0.0001164,3.6961,0.52182,,0.0007038229
3422,10.1016/j.jssc.2014.06.042,3157,9,4381,x=0.75,Ca0.75Ce0.25Fe4Sb12,350,,,243530,0.0000041062,,,1.4563,0.0018225,0.000086508,3.1961,0.19254,,0.0005702262
3422,10.1016/j.jssc.2014.06.042,3157,9,4381,x=0.75,Ca0.75Ce0.25Fe4Sb12,400,,,232390,0.0000043031,,,1.3596,0.0019418,0.000091411,3.2187,0.23642,,0.000603287
3422,10.1016/j.jssc.2014.06.042,3157,9,4381,x=0.75,Ca0.75Ce0.25Fe4Sb12,450,,,222230,0.0000044999,,,1.263,0.0020614,0.000096313,3.2413,0.2803,,0.0006359794
3422,10.1016/j.jssc.2014.06.042,3157,9,4381,x=0.75,Ca0.75Ce0.25Fe4Sb12,500,,,212920,0.0000046967,,,1.1663,0.0021815,0.00010122,3.2639,0.32418,,0.0006683722
3422,10.1016/j.jssc.2014.06.042,3157,9,4381,x=0.75,Ca0.75Ce0.25Fe4Sb12,550,,,204350,0.0000048936,,,1.0696,0.0023013,0.00010612,3.2865,0.36807,,0.0007002282
3422,10.1016/j.jssc.2014.06.042,3157,9,4381,x=0.75,Ca0.75Ce0.25Fe4Sb12,600,,,196450,0.0000050904,,,0.97299,0.0024213,0.00011102,3.3091,0.41195,,0.0007317095
3422,10.1016/j.jssc.2014.06.042,3157,9,4381,x=0.75,Ca0.75Ce0.25Fe4Sb12,650,,,189140,0.0000052872,,,0.87633,0.002542,0.00011593,3.3317,0.45583,,0.0007629739
3422,10.1016/j.jssc.2014.06.042,3157,9,4381,x=0.75,Ca0.75Ce0.25Fe4Sb12,700,,,182350,0.000005484,,,0.77967,0.0026623,0.00012083,3.3543,0.49971,,0.0007936976
3422,10.1016/j.jssc.2014.06.042,3157,9,4381,x=0.75,Ca0.75Ce0.25Fe4Sb12,750,,,176030,0.0000056809,,,0.68301,0.0027827,0.00012573,3.3769,0.54359,,0.0008240398
3422,10.1016/j.jssc.2014.06.042,3159,10,4381,x=0.75,Ca0.75Ce0.25Fe4Sb12,800,,,,,,,,,,3.3995,0.58747,,
3422,10.1016/j.jssc.2014.06.042,3160,11,4381,x=0.75,Ca0.75Ce0.25Fe4Sb12,300,,,,,,,1.5529,,,,0.14866,,
3422,10.1016/j.jssc.2014.06.042,3157,9,4382,x=0.50,Ca0.5Ce0.5Fe4Sb12,300,,,,,,,1.3105,,0.000082968,,0.14529,,
3422,10.1016/j.jssc.2014.06.042,3157,9,4382,x=0.50,Ca0.5Ce0.5Fe4Sb12,350,,,216530,0.0000046184,,,1.2354,0.0016717,0.000087866,2.6972,0.20857,,0.0006197909
3422,10.1016/j.jssc.2014.06.042,3157,9,4382,x=0.50,Ca0.5Ce0.5Fe4Sb12,400,,,207680,0.0000048151,,,1.1603,0.0017871,0.000092763,2.6945,0.27186,,0.0006632399
3422,10.1016/j.jssc.2014.06.042,3157,9,4382,x=0.50,Ca0.5Ce0.5Fe4Sb12,450,,,199530,0.0000050118,,,1.0852,0.0019031,0.000097661,2.6919,0.33514,,0.0007069728
3422,10.1016/j.jssc.2014.06.042,3157,9,4382,x=0.50,Ca0.5Ce0.5Fe4Sb12,500,,,191990,0.0000052085,,,1.01,0.0020195,0.00010256,2.6892,0.39842,,0.0007509668
3422,10.1016/j.jssc.2014.06.042,3157,9,4382,x=0.50,Ca0.5Ce0.5Fe4Sb12,550,,,185010,0.0000054051,,,0.93493,0.0021364,0.00010746,2.6866,0.46171,,0.0007952058
3422,10.1016/j.jssc.2014.06.042,3157,9,4382,x=0.50,Ca0.5Ce0.5Fe4Sb12,600,,,178510,0.0000056018,,,0.85981,0.0022532,0.00011235,2.6839,0.52499,,0.0008395246
3422,10.1016/j.jssc.2014.06.042,3157,9,4382,x=0.50,Ca0.5Ce0.5Fe4Sb12,650,,,172460,0.0000057985,,,0.78469,0.0023709,0.00011725,2.6813,0.58828,,0.0008842353
3422,10.1016/j.jssc.2014.06.042,3157,9,4382,x=0.50,Ca0.5Ce0.5Fe4Sb12,700,,,166800,0.0000059951,,,0.70958,0.0024888,0.00012215,2.6786,0.65156,,0.0009291421
3422,10.1016/j.jssc.2014.06.042,3157,9,4382,x=0.50,Ca0.5Ce0.5Fe4Sb12,750,,,161500,0.0000061918,,,0.63446,0.0026069,0.00012705,2.6759,0.71484,,0.0009742143
3422,10.1016/j.jssc.2014.06.042,3157,9,4383,x=0.25,Ca0.25Ce0.75Fe4Sb12,300,,,,,,,1.4887,,0.000080845,,0.14814,,
3422,10.1016/j.jssc.2014.06.042,3157,9,4383,x=0.25,Ca0.25Ce0.75Fe4Sb12,350,,,210420,0.0000047524,,,1.407,0.0016438,0.000088385,2.9045,0.20205,,0.0005659494
3422,10.1016/j.jssc.2014.06.042,3157,9,4383,x=0.25,Ca0.25Ce0.75Fe4Sb12,400,,,200240,0.0000049941,,,1.3253,0.0018231,0.000095418,2.9223,0.25596,,0.0006238579
3422,10.1016/j.jssc.2014.06.042,3157,9,4383,x=0.25,Ca0.25Ce0.75Fe4Sb12,450,,,191000,0.0000052357,,,1.2437,0.0019848,0.00010194,2.9402,0.30987,,0.0006750561
3422,10.1016/j.jssc.2014.06.042,3157,9,4383,x=0.25,Ca0.25Ce0.75Fe4Sb12,500,,,182570,0.0000054773,,,1.162,0.0021279,0.00010796,2.9581,0.36378,,0.0007193469
3422,10.1016/j.jssc.2014.06.042,3157,9,4383,x=0.25,Ca0.25Ce0.75Fe4Sb12,550,,,174860,0.000005719,,,1.0804,0.0022518,0.00011348,2.9759,0.41769,,0.0007566787
3422,10.1016/j.jssc.2014.06.042,3157,9,4383,x=0.25,Ca0.25Ce0.75Fe4Sb12,600,,,167770,0.0000059606,,,0.9987,0.0023551,0.00011848,2.9938,0.4716,,0.0007866591
3422,10.1016/j.jssc.2014.06.042,3157,9,4383,x=0.25,Ca0.25Ce0.75Fe4Sb12,650,,,161230,0.0000062022,,,0.91705,0.0024385,0.00012298,3.0116,0.52551,,0.0008097025
3422,10.1016/j.jssc.2014.06.042,3157,9,4383,x=0.25,Ca0.25Ce0.75Fe4Sb12,700,,,155190,0.0000064439,,,0.83539,0.0025019,0.00012697,3.0295,0.57942,,0.0008258458
3422,10.1016/j.jssc.2014.06.042,3157,9,4383,x=0.25,Ca0.25Ce0.75Fe4Sb12,750,,,149580,0.0000066855,,,0.75373,0.0025454,0.00013045,3.0474,0.63333,,0.0008352694
3422,10.1016/j.jssc.2014.06.042,3157,9,4384,x=0.00,CeFe4Sb12,300,,,,,,,1.6379,,0.000083957,,0.11638,,
3422,10.1016/j.jssc.2014.06.042,3157,9,4384,x=0.00,CeFe4Sb12,350,,,186920,0.00000535,,,1.551,0.0015263,0.000090364,2.8894,0.17895,,0.0005282412
3422,10.1016/j.jssc.2014.06.042,3157,9,4384,x=0.00,CeFe4Sb12,400,,,178730,0.0000055949,,,1.464,0.0016737,0.00009677,2.8967,0.24151,,0.0005777954
3422,10.1016/j.jssc.2014.06.042,3157,9,4384,x=0.00,CeFe4Sb12,450,,,171240,0.0000058397,,,1.377,0.001823,0.00010318,2.9041,0.30408,,0.0006277332
3422,10.1016/j.jssc.2014.06.042,3157,9,4384,x=0.00,CeFe4Sb12,500,,,164350,0.0000060845,,,1.2901,0.0019735,0.00010958,2.9114,0.36665,,0.0006778526
3422,10.1016/j.jssc.2014.06.042,3157,9,4384,x=0.00,CeFe4Sb12,550,,,158000,0.0000063293,,,1.2031,0.0021257,0.00011599,2.9188,0.42922,,0.0007282787
3422,10.1016/j.jssc.2014.06.042,3157,9,4384,x=0.00,CeFe4Sb12,600,,,152110,0.0000065741,,,1.1162,0.0022789,0.0001224,2.9261,0.49178,,0.0007788182
3422,10.1016/j.jssc.2014.06.042,3157,9,4384,x=0.00,CeFe4Sb12,650,,,146650,0.000006819,,,1.0292,0.0024328,0.0001288,2.9335,0.55435,,0.0008293165
3422,10.1016/j.jssc.2014.06.042,3157,9,4384,x=0.00,CeFe4Sb12,700,,,141570,0.0000070638,,,0.94223,0.0025881,0.00013521,2.9408,0.61692,,0.0008800666
3422,10.1016/j.jssc.2014.06.042,3157,9,4384,x=0.00,CeFe4Sb12,750,,,136830,0.0000073086,,,0.85527,0.0027439,0.00014161,2.9482,0.67949,,0.0009307035
3733,10.1007/s40243-014-0026-5,11779,2a,13994,Cu2Se,Cu2Se,450,4.9079e+26,,57964,0.000017252,,0.00048779,,,,0.92442,0.30981,,
3733,10.1007/s40243-014-0026-5,11779,2a,13994,Cu2Se,Cu2Se,500,6.1679e+26,,47683,0.000020972,,0.00042856,,0.00072987,0.00012372,0.90636,0.4002,,0.000805276
3733,10.1007/s40243-014-0026-5,11779,2a,13994,Cu2Se,Cu2Se,550,7.428e+26,,40499,0.000024692,,0.00036932,,0.00076013,0.000137,0.8883,0.49058,,0.0008557132
3733,10.1007/s40243-014-0026-5,11779,2a,13994,Cu2Se,Cu2Se,600,8.6881e+26,,35195,0.000028413,,0.00031009,,0.00079485,0.00015028,0.87024,0.58097,,0.0009133687
3733,10.1007/s40243-014-0026-5,11779,2a,13994,Cu2Se,Cu2Se,650,9.9482e+26,,31121,0.000032133,,0.00025085,,0.00083255,0.00016356,0.85218,0.67135,,0.000976965
3733,10.1007/s40243-014-0026-5,11779,2a,13994,Cu2Se,Cu2Se,700,1.1208e+27,,27892,0.000035853,,0.00019162,,0.00087225,0.00017684,0.83412,0.76174,,0.0010457128
3733,10.1007/s40243-014-0026-5,11779,2a,13994,Cu2Se,Cu2Se,750,1.2468e+27,,25270,0.000039573,,0.00013238,,0.0009134,0.00019012,0.81606,0.85212,,0.0011192804
3733,10.1007/s40243-014-0026-5,11780,2b,13994,Cu2Se,Cu2Se,800,,,23098,0.000043293,,,,0.0009556,0.0002034,0.798,0.94251,,0.0011974937
3733,10.1007/s40243-014-0026-5,11781,2c,13994,Cu2Se,Cu2Se,850,,,21270,0.000047014,,,,,,0.77994,1.0329,,
3733,10.1007/s40243-014-0026-5,11779,2a,13995,Cu1.97Ag0.03Se,Cu1.97Ag0.03Se,450,1.4266e+26,,36102,0.000027699,,0.00043068,,,,0.82379,0.41379,,
3733,10.1007/s40243-014-0026-5,11779,2a,13995,Cu1.97Ag0.03Se,Cu1.97Ag0.03Se,500,3.3236e+26,,29429,0.00003398,,0.00037797,,0.00077912,0.00016271,0.81095,0.48545,,0.0009607497
3733,10.1007/s40243-014-0026-5,11779,2a,13995,Cu1.97Ag0.03Se,Cu1.97Ag0.03Se,550,5.2207e+26,,24838,0.000040261,,0.00032526,,0.00079877,0.00017933,0.79812,0.55712,,0.0010008144
3733,10.1007/s40243-014-0026-5,11779,2a,13995,Cu1.97Ag0.03Se,Cu1.97Ag0.03Se,600,7.1177e+26,,21486,0.000046543,,0.00027255,,0.00081675,0.00019497,0.78528,0.62878,,0.0010400749
3733,10.1007/s40243-014-0026-5,11779,2a,13995,Cu1.97Ag0.03Se,Cu1.97Ag0.03Se,650,9.0148e+26,,18931,0.000052824,,0.00021984,,0.00083128,0.00020955,0.77245,0.70044,,0.0010761603
3733,10.1007/s40243-014-0026-5,11779,2a,13995,Cu1.97Ag0.03Se,Cu1.97Ag0.03Se,700,1.0912e+27,,16919,0.000059105,,0.00016713,,0.00084121,0.00022298,0.75961,0.7721,,0.0011074235
3733,10.1007/s40243-014-0026-5,11779,2a,13995,Cu1.97Ag0.03Se,Cu1.97Ag0.03Se,750,1.2809e+27,,15294,0.000065386,,0.00011442,,0.00084605,0.0002352,0.74678,0.84376,,0.0011329307
3733,10.1007/s40243-014-0026-5,11779,2a,13995,Cu1.97Ag0.03Se,Cu1.97Ag0.03Se,800,1.4706e+27,,13953,0.000071668,,0.000061709,,0.00084527,0.00024613,0.73394,0.91542,,0.0011516881
