Repository: RamyaGuru/STD2_EffMass

# STD2_EffMass
Effective mass modeling of StarryData2 data

File: csvfiles/StructuresThermoProp10.1016j.jssc.2014.06.042.csv
sid,DOI,figureid,fignum,sampleid,samplename,composition,Temperature,Electrical resistivity,Lattice thermal conductivity,Seebeck coefficient,Thermal conductivity,ZT,Electrical conductivity,Power factor,Figure of merit Z
3422,10.1016/j.jssc.2014.06.042,3157,9,4380,x=1.00,CaFe4Sb12,300,,1.6709,0.000077166,,0.13914,,,
3422,10.1016/j.jssc.2014.06.042,3157,9,4380,x=1.00,CaFe4Sb12,350,0.0000035605,1.5693,0.000081526,3.5633,0.18166,280859.4298553574,0.001866729,0.0005238765
3422,10.1016/j.jssc.2014.06.042,3157,9,4380,x=1.00,CaFe4Sb12,400,0.0000037664,1.4677,0.000085885,3.5799,0.22418,265505.5225148683,0.0019584307,0.000547063
3422,10.1016/j.jssc.2014.06.042,3157,9,4380,x=1.00,CaFe4Sb12,450,0.0000039724,1.3661,0.000090245,3.5965,0.2667,251736.9851978653,0.0020501863,0.0005700504
3422,10.1016/j.jssc.2014.06.042,3157,9,4380,x=1.00,CaFe4Sb12,500,0.0000041784,1.2645,0.000094604,3.6131,0.30922,239326.0578211756,0.0021419483,0.0005928284
3422,10.1016/j.jssc.2014.06.042,3157,9,4380,x=1.00,CaFe4Sb12,550,0.0000043844,1.1629,0.000098964,3.6297,0.35174,228081.3794361828,0.0022338001,0.0006154228
3422,10.1016/j.jssc.2014.06.042,3157,9,4380,x=1.00,CaFe4Sb12,600,0.0000045903,1.0613,0.00010332,3.6463,0.39426,217850.6851404048,0.0023255609,0.0006377865
3422,10.1016/j.jssc.2014.06.042,3157,9,4380,x=1.00,CaFe4Sb12,650,0.0000047963,0.95973,0.00010768,3.6629,0.43678,208494.047494944,0.0024174848,0.000659992
3422,10.1016/j.jssc.2014.06.042,3157,9,4380,x=1.00,CaFe4Sb12,700,0.0000050023,0.85814,0.00011204,3.6795,0.4793,199908.0423005417,0.002509438,0.0006820052
3422,10.1016/j.jssc.2014.06.042,3157,9,4380,x=1.00,CaFe4Sb12,750,0.0000052083,0.75655,0.0001164,3.6961,0.52182,192001.2288078644,0.002601417,0.0007038275
3422,10.1016/j.jssc.2014.06.042,3157,9,4381,x=0.75,Ca0.75Ce0.25Fe4Sb12,350,0.0000041062,1.4563,0.000086508,3.1961,0.19254,243534.1678437485,0.0018225206,0.0005702327
3422,10.1016/j.jssc.2014.06.042,3157,9,4381,x=0.75,Ca0.75Ce0.25Fe4Sb12,400,0.0000043031,1.3596,0.000091411,3.2187,0.23642,232390.6021240501,0.0019418491,0.0006033023
3422,10.1016/j.jssc.2014.06.042,3157,9,4381,x=0.75,Ca0.75Ce0.25Fe4Sb12,450,0.0000044999,1.263,0.000096313,3.2413,0.2803,222227.160603569,0.0020614222,0.0006359863
3422,10.1016/j.jssc.2014.06.042,3157,9,4381,x=0.75,Ca0.75Ce0.25Fe4Sb12,500,0.0000046967,1.1663,0.00010122,3.2639,0.32418,212915.451274299,0.0021814228,0.0006683485
3422,10.1016/j.jssc.2014.06.042,3157,9,4381,x=0.75,Ca0.75Ce0.25Fe4Sb12,550,0.0000048936,1.0696,0.00010612,3.2865,0.36807,204348.536864476,0.0023012617,0.0007002166
3422,10.1016/j.jssc.2014.06.042,3157,9,4381,x=0.75,Ca0.75Ce0.25Fe4Sb12,600,0.0000050904,0.97299,0.00011102,3.3091,0.41195,196448.2162501965,0.0024213108,0.0007317128
3422,10.1016/j.jssc.2014.06.042,3157,9,4381,x=0.75,Ca0.75Ce0.25Fe4Sb12,650,0.0000052872,0.87633,0.00011593,3.3317,0.45583,189136.0266303525,0.0025419437,0.000762957
3422,10.1016/j.jssc.2014.06.042,3157,9,4381,x=0.75,Ca0.75Ce0.25Fe4Sb12,700,0.000005484,0.77967,0.00012083,3.3543,0.49971,182348.6506199854,0.00266227,0.0007936887
3422,10.1016/j.jssc.2014.06.042,3157,9,4381,x=0.75,Ca0.75Ce0.25Fe4Sb12,750,0.0000056809,0.68301,0.00012573,3.3769,0.54359,176028.4461969054,0.0027826635,0.000824029
3422,10.1016/j.jssc.2014.06.042,3159,10,4381,x=0.75,Ca0.75Ce0.25Fe4Sb12,800,,,,3.3995,0.58747,,,
3422,10.1016/j.jssc.2014.06.042,3160,11,4381,x=0.75,Ca0.75Ce0.25Fe4Sb12,300,,1.5529,,,0.14866,,,
3422,10.1016/j.jssc.2014.06.042,3157,9,4382,x=0.50,Ca0.5Ce0.5Fe4Sb12,300,,1.3105,0.000082968,,0.14529,,,
3422,10.1016/j.jssc.2014.06.042,3157,9,4382,x=0.50,Ca0.5Ce0.5Fe4Sb12,350,0.0000046184,1.2354,0.000087866,2.6972,0.20857,216525.2035336913,0.0016716685,0.0006197792
3422,10.1016/j.jssc.2014.06.042,3157,9,4382,x=0.50,Ca0.5Ce0.5Fe4Sb12,400,0.0000048151,1.1603,0.000092763,2.6945,0.27186,207680.0066457602,0.0017870811,0.0006632329
3422,10.1016/j.jssc.2014.06.042,3157,9,4382,x=0.50,Ca0.5Ce0.5Fe4Sb12,450,0.0000050118,1.0852,0.000097661,2.6919,0.33514,199529.1112973383,0.001903043,0.0007069516
3422,10.1016/j.jssc.2014.06.042,3157,9,4382,x=0.50,Ca0.5Ce0.5Fe4Sb12,500,0.0000052085,1.01,0.00010256,2.6892,0.39842,191993.8561966017,0.0020194977,0.000750966
3422,10.1016/j.jssc.2014.06.042,3157,9,4382,x=0.50,Ca0.5Ce0.5Fe4Sb12,550,0.0000054051,0.93493,0.00010746,2.6866,0.46171,185010.4530905996,0.0021364363,0.0007952193
3422,10.1016/j.jssc.2014.06.042,3157,9,4382,x=0.50,Ca0.5Ce0.5Fe4Sb12,600,0.0000056018,0.85981,0.00011235,2.6839,0.52499,178514.0490556607,0.0022532976,0.0008395609
3422,10.1016/j.jssc.2014.06.042,3157,9,4382,x=0.50,Ca0.5Ce0.5Fe4Sb12,650,0.0000057985,0.78469,0.00011725,2.6813,0.58828,172458.394412348,0.0023708826,0.0008842288
3422,10.1016/j.jssc.2014.06.042,3157,9,4382,x=0.50,Ca0.5Ce0.5Fe4Sb12,700,0.0000059951,0.70958,0.00012215,2.6786,0.65156,166802.8890260379,0.0024888029,0.0009291432
3422,10.1016/j.jssc.2014.06.042,3157,9,4382,x=0.50,Ca0.5Ce0.5Fe4Sb12,750,0.0000061918,0.63446,0.00012705,2.6759,0.71484,161503.9245453665,0.0026069483,0.0009742323
3422,10.1016/j.jssc.2014.06.042,3157,9,4383,x=0.25,Ca0.25Ce0.75Fe4Sb12,300,,1.4887,0.000080845,,0.14814,,,
3422,10.1016/j.jssc.2014.06.042,3157,9,4383,x=0.25,Ca0.25Ce0.75Fe4Sb12,350,0.0000047524,1.407,0.000088385,2.9045,0.20205,210419.99831664,0.0016437817,0.0005659431
3422,10.1016/j.jssc.2014.06.042,3157,9,4383,x=0.25,Ca0.25Ce0.75Fe4Sb12,400,0.0000049941,1.3253,0.000095418,2.9223,0.25596,200236.2788089946,0.0018230702,0.0006238477
3422,10.1016/j.jssc.2014.06.042,3157,9,4383,x=0.25,Ca0.25Ce0.75Fe4Sb12,450,0.0000052357,1.2437,0.00010194,2.9402,0.30987,190996.4283667896,0.0019847897,0.0006750526
3422,10.1016/j.jssc.2014.06.042,3157,9,4383,x=0.25,Ca0.25Ce0.75Fe4Sb12,500,0.0000054773,1.162,0.00010796,2.9581,0.36378,182571.7050371533,0.0021279392,0.0007193601
3422,10.1016/j.jssc.2014.06.042,3157,9,4383,x=0.25,Ca0.25Ce0.75Fe4Sb12,550,0.000005719,1.0804,0.00011348,2.9759,0.41769,174855.7440111908,0.0022517416,0.000756659
3422,10.1016/j.jssc.2014.06.042,3157,9,4383,x=0.25,Ca0.25Ce0.75Fe4Sb12,600,0.0000059606,0.9987,0.00011848,2.9938,0.4716,167768.345468577,0.0023550499,0.0007866424
3422,10.1016/j.jssc.2014.06.042,3157,9,4383,x=0.25,Ca0.25Ce0.75Fe4Sb12,650,0.0000062022,0.91705,0.00012298,3.0116,0.52551,161233.1108316404,0.0024385025,0.0008097033
3422,10.1016/j.jssc.2014.06.042,3157,9,4383,x=0.25,Ca0.25Ce0.75Fe4Sb12,700,0.0000064439,0.83539,0.00012697,3.0295,0.57942,155185.5242942938,0.0025018049,0.0008258145
3422,10.1016/j.jssc.2014.06.042,3157,9,4383,x=0.25,Ca0.25Ce0.75Fe4Sb12,750,0.0000066855,0.75373,0.00013045,3.0474,0.63333,149577.4437214868,0.0025453896,0.000835266
3422,10.1016/j.jssc.2014.06.042,3157,9,4384,x=0.00,CeFe4Sb12,300,,1.6379,0.000083957,,0.11638,,,
3422,10.1016/j.jssc.2014.06.042,3157,9,4384,x=0.00,CeFe4Sb12,350,0.00000535,1.551,0.000090364,2.8894,0.17895,186915.8878504673,0.0015262902,0.0005282378
3422,10.1016/j.jssc.2014.06.042,3157,9,4384,x=0.00,CeFe4Sb12,400,0.0000055949,1.464,0.00009677,2.8967,0.24151,178734.2043646893,0.0016737445,0.0005778108
3422,10.1016/j.jssc.2014.06.042,3157,9,4384,x=0.00,CeFe4Sb12,450,0.0000058397,1.377,0.00010318,2.9041,0.30408,171241.6733736322,0.0018230581,0.0006277532
3422,10.1016/j.jssc.2014.06.042,3157,9,4384,x=0.00,CeFe4Sb12,500,0.0000060845,1.2901,0.00010958,2.9114,0.36665,164352.0420741228,0.0019735026,0.0006778535
3422,10.1016/j.jssc.2014.06.042,3157,9,4384,x=0.00,CeFe4Sb12,550,0.0000063293,1.2031,0.00011599,2.9188,0.42922,157995.3549365649,0.002125619,0.000728251
3422,10.1016/j.jssc.2014.06.042,3157,9,4384,x=0.00,CeFe4Sb12,600,0.0000065741,1.1162,0.0001224,2.9261,0.49178,152112.0761777278,0.0022789066,0.0007788205
3422,10.1016/j.jssc.2014.06.042,3157,9,4384,x=0.00,CeFe4Sb12,650,0.000006819,1.0292,0.0001288,2.9335,0.55435,146649.0687784133,0.0024328259,0.0008293254
3422,10.1016/j.jssc.2014.06.042,3157,9,4384,x=0.00,CeFe4Sb12,700,0.0000070638,0.94223,0.00013521,2.9408,0.61692,141566.8620289363,0.0025880891,0.000880063
3422,10.1016/j.jssc.2014.06.042,3157,9,4384,x=0.00,CeFe4Sb12,750,0.0000073086,0.85527,0.00014161,2.9482,0.67949,136825.1101442137,0.0027438076,0.0009306721

File: csvfiles/SubtleRolesRegul10.1002aenm.201700099.csv
sid,DOI,figureid,fignum,sampleid,samplename,composition,Temperature,Carrier concentration,Carrier mobility,Electrical conductivity,Seebeck coefficient,Thermal conductivity,ZT,content,Electrical resistivity,Power factor,Figure of merit Z
18596,10.1002/aenm.201700099,25444,2a,31676,Pb1−xBixTe_ x=0.3%,Pb0.997Bi0.003Te,350,,,47831,-0.00014026,2.4533,0.19497,,0.0000209069,0.0009409729,0.000383554
18596,10.1002/aenm.201700099,25444,2a,31676,Pb1−xBixTe_ x=0.3%,Pb0.997Bi0.003Te,400,,,45017,-0.00015253,2.3312,0.25448,,0.0000222138,0.0010473386,0.0004492701
18596,10.1002/aenm.201700099,25444,2a,31676,Pb1−xBixTe_ x=0.3%,Pb0.997Bi0.003Te,450,,,42204,-0.00016479,2.209,0.314,,0.0000236944,0.001146081,0.0005188235
18596,10.1002/aenm.201700099,25444,2a,31676,Pb1−xBixTe_ x=0.3%,Pb0.997Bi0.003Te,500,,,39391,-0.00017705,2.0869,0.37352,,0.0000253865,0.001234778,0.0005916805
18596,10.1002/aenm.201700099,25444,2a,31676,Pb1−xBixTe_ x=0.3%,Pb0.997Bi0.003Te,550,,,36577,-0.00018931,1.9648,0.43303,,0.0000273396,0.0013108566,0.0006671705
18596,10.1002/aenm.201700099,25444,2a,31676,Pb1−xBixTe_ x=0.3%,Pb0.997Bi0.003Te,600,,,33764,-0.00020157,1.8426,0.49255,,0.0000296173,0.001371847,0.000744517
18596,10.1002/aenm.201700099,25444,2a,31676,Pb1−xBixTe_ x=0.3%,Pb0.997Bi0.003Te,650,,,30950,-0.00021383,1.7205,0.55207,,0.0000323102,0.0014151352,0.0008225139
18596,10.1002/aenm.201700099,25444,2a,31676,Pb1−xBixTe_ x=0.3%,Pb0.997Bi0.003Te,700,,,28137,-0.00022609,1.5984,0.61158,,0.0000355404,0.0014382703,0.0008998187
18596,10.1002/aenm.201700099,25444,2a,31676,Pb1−xBixTe_ x=0.3%,Pb0.997Bi0.003Te,750,,,25324,-0.00023835,1.4762,0.6711,,0.0000394882,0.0014386747,0.0009745798
18596,10.1002/aenm.201700099,25444,2a,31676,Pb1−xBixTe_ x=0.3%,Pb0.997Bi0.003Te,800,,,22510,-0.00025061,1.3541,0.73061,,0.0000444247,0.0014137489,0.0010440506
18596,10.1002/aenm.201700099,25444,2a,31676,Pb1−xBixTe_ x=0.3%,Pb0.997Bi0.003Te,850,,,19697,-0.00026287,1.232,0.79013,,0.0000507692,0.0013610752,0.0011047689
18596,10.1002/aenm.201700099,25444,2a,31677,Pb1−xBixTe_ x=0.5%,Pb0.995Bi0.005Te,350,,,65053,-0.00011034,2.613,0.15479,,0.0000153721,0.0007920148,0.0003031055
18596,10.1002/aenm.201700099,25444,2a,31677,Pb1−xBixTe_ x=0.5%,Pb0.995Bi0.005Te,400,,,60480,-0.00012437,2.4764,0.21507,,0.0000165344,0.0009354984,0.0003777655
18596,10.1002/aenm.201700099,25444,2a,31677,Pb1−xBixTe_ x=0.5%,Pb0.995Bi0.005Te,450,,,55906,-0.0001384,2.3398,0.27536,,0.0000178872,0.0010708548,0.0004576694
18596,10.1002/aenm.201700099,25444,2a,31677,Pb1−xBixTe_ x=0.5%,Pb0.995Bi0.005Te,500,,,51333,-0.00015243,2.2032,0.33565,,0.0000194806,0.0011927174,0.0005413568
18596,10.1002/aenm.201700099,25444,2a,31677,Pb1−xBixTe_ x=0.5%,Pb0.995Bi0.005Te,550,,,46759,-0.00016646,2.0666,0.39594,,0.0000213863,0.0012956419,0.0006269437
18596,10.1002/aenm.201700099,25444,2a,31677,Pb1−xBixTe_ x=0.5%,Pb0.995Bi0.005Te,600,,,42186,-0.00018049,1.93,0.45623,,0.0000237045,0.0013742781,0.0007120612
18596,10.1002/aenm.201700099,25444,2a,31677,Pb1−xBixTe_ x=0.5%,Pb0.995Bi0.005Te,650,,,37612,-0.00019452,1.7934,0.51652,,0.0000265873,0.001423164,0.0007935564
18596,10.1002/aenm.201700099,25444,2a,31677,Pb1−xBixTe_ x=0.5%,Pb0.995Bi0.005Te,700,,,33039,-0.00020855,1.6567,0.57681,,0.0000302673,0.0014369686,0.000867368
18596,10.1002/aenm.201700099,25444,2a,31677,Pb1−xBixTe_ x=0.5%,Pb0.995Bi0.005Te,750,,,28465,-0.00022259,1.5201,0.63709,,0.0000351309,0.0014103357,0.0009277914
18596,10.1002/aenm.201700099,25444,2a,31677,Pb1−xBixTe_ x=0.5%,Pb0.995Bi0.005Te,800,,,23892,-0.00023662,1.3835,0.69738,,0.000041855,0.0013376898,0.0009668882
18596,10.1002/aenm.201700099,25444,2a,31677,Pb1−xBixTe_ x=0.5%,Pb0.995Bi0.005Te,850,,,19318,-0.00025065,1.2469,0.75767,,0.0000517652,0.0012136615,0.0009733431
18596,10.1002/aenm.201700099,25444,2a,31678,Pb1−xBixTe_ x= 0.7%,Pb0.993Bi0.007Te,350,,,99311,-0.000088072,2.7077,0.11296,,0.0000100694,0.0007703234,0.0002844936
18596,10.1002/aenm.201700099,25444,2a,31678,Pb1−xBixTe_ x= 0.7%,Pb0.993Bi0.007Te,400,,,91283,-0.00010193,2.5638,0.17573,,0.0000109549,0.0009484053,0.0003699217
18596,10.1002/aenm.201700099,25444,2a,31678,Pb1−xBixTe_ x= 0.7%,Pb0.993Bi0.007Te,450,,,83256,-0.00011578,2.4199,0.2385,,0.0000120111,0.0011160474,0.0004611957
18596,10.1002/aenm.201700099,25444,2a,31678,Pb1−xBixTe_ x= 0.7%,Pb0.993Bi0.007Te,500,,,75228,-0.00012963,2.276,0.30126,,0.0000132929,0.0012641266,0.0005554159
18596,10.1002/aenm.201700099,25444,2a,31678,Pb1−xBixTe_ x= 0.7%,Pb0.993Bi0.007Te,550,,,67200,-0.00014349,2.132,0.36403,,0.000014881,0.0013836063,0.0006489711
18596,10.1002/aenm.201700099,25444,2a,31678,Pb1−xBixTe_ x= 0.7%,Pb0.993Bi0.007Te,600,,,59172,-0.00015734,1.9881,0.4268,,0.0000168999,0.0014648547,0.0007368114
18596,10.1002/aenm.201700099,25444,2a,31678,Pb1−xBixTe_ x= 0.7%,Pb0.993Bi0.007Te,650,,,51145,-0.0001712,1.8442,0.48957,,0.0000195523,0.0014990313,0.0008128355
18596,10.1002/aenm.201700099,25444,2a,31678,Pb1−xBixTe_ x= 0.7%,Pb0.993Bi0.007Te,700,,,43117,-0.00018505,1.7003,0.55233,,0.0000231927,0.0014764771,0.0008683627
18596,10.1002/aenm.201700099,25444,2a,31678,Pb1−xBixTe_ x= 0.7%,Pb0.993Bi0.007Te,750,,,35089,-0.00019891,1.5564,0.6151,,0.000028499,0.0013883029,0.0008919962
18596,10.1002/aenm.201700099,25444,2a,31678,Pb1−xBixTe_ x= 0.7%,Pb0.993Bi0.007Te,800,,,27061,-0.00021276,1.4125,0.67787,,0.0000369535,0.0012249654,0.0008672321
18596,10.1002/aenm.201700099,25444,2a,31678,Pb1−xBixTe_ x= 0.7%,Pb0.993Bi0.007Te,850,,,19034,-0.00022661,1.2685,0.74064,,0.0000525376,0.0009774357,0.0007705445
18596,10.1002/aenm.201700099,25444,2a,31678,Pb1−xBixTe_ x= 0.7%,Pb0.993Bi0.007Te,900,,,11006,-0.00024047,,0.8034,,0.0000908595,0.000636431,
18596,10.1002/aenm.201700099,25444,2a,31679,Pb1−xBixTe. x=1.0%,Pb0.99Bi0.01Te,350,,,118580,-0.000074343,2.7219,0.09837,,0.0000084331,0.0006553776,0.0002407795
18596,10.1002/aenm.201700099,25444,2a,31679,Pb1−xBixTe. x=1.0%,Pb0.99Bi0.01Te,400,,,108610,-0.000088331,2.5789,0.1597,,0.0000092073,0.0008474149,0.0003285955
18596,10.1002/aenm.201700099,25444,2a,31679,Pb1−xBixTe. x=1.0%,Pb0.99Bi0.01Te,450,,,98648,-0.00010232,2.4359,0.22103,,0.0000101371,0.0010327836,0.0004239844
18596,10.1002/aenm.201700099,25444,2a,31679,Pb1−xBixTe. x=1.0%,Pb0.99Bi0.01Te,500,,,88683,-0.00011631,2.293,0.28236,,0.0000112761,0.0011997051,0.0005232032
18596,10.1002/aenm.201700099,25444,2a,31679,Pb1−xBixTe. x=1.0%,Pb0.99Bi0.01Te,550,,,78718,-0.00013029,2.15,0.34369,,0.0000127036,0.0013362762,0.0006215238
18596,10.1002/aenm.201700099,25444,2a,31679,Pb1−xBixTe. x=1.0%,Pb0.99Bi0.01Te,600,,,68752,-0.00014428,2.007,0.40502,,0.000014545,0.001431191,0.0007130997
18596,10.1002/aenm.201700099,25444,2a,31679,Pb1−xBixTe. x=1.0%,Pb0.99Bi0.01Te,650,,,58787,-0.00015827,1.864,0.46635,,0.0000170106,0.0014725787,0.00079001
18596,10.1002/aenm.201700099,25444,2a,31679,Pb1−xBixTe. x=1.0%,Pb0.99Bi0.01Te,700,,,48822,-0.00017226,1.721,0.52768,,0.0000204826,0.00144872,0.0008417897
18596,10.1002/aenm.201700099,25444,2a,31679,Pb1−xBixTe. x=1.0%,Pb0.99Bi0.01Te,750,,,38857,-0.00018625,1.5781,0.58901,,0.0000257354,0.0013479129,0.0008541366
18596,10.1002/aenm.201700099,25444,2a,31679,Pb1−xBixTe. x=1.0%,Pb0.99Bi0.01Te,800,,,28891,-0.00020023,1.4351,0.65034,,0.0000346129,0.0011582995,0.0008071211
18596,10.1002/aenm.201700099,25444,2a,31679,Pb1−xBixTe. x=1.0%,Pb0.99Bi0.01Te,850,,,18926,-0.00021422,1.2921,0.71168,,0.0000528374,0.0008685181,0.0006721756
18596,10.1002/aenm.201700099,25444,2a,31679,Pb1−xBixTe. x=1.0%,Pb0.99Bi0.01Te,900,,,8960.9,,,0.77301,,0.0001115959,,
18596,10.1002/aenm.201700099,25444,2a,31680,Pb1−xBixTe_ x= 1.25%,Pb0.9875Bi0.0125Te,350,,,141990,-0.000068804,2.7694,0.08406,,0.0000070427,0.0006721793,0.0002427166
18596,10.1002/aenm.201700099,25444,2a,31680,Pb1−xBixTe_ x= 1.25%,Pb0.9875Bi0.0125Te,400,,,130180,-0.000081875,2.6306,0.14675,,0.0000076817,0.0008726637,0.0003317356
18596,10.1002/aenm.201700099,25444,2a,31680,Pb1−xBixTe_ x= 1.25%,Pb0.9875Bi0.0125Te,450,,,118360,-0.000094947,2.4917,0.20944,,0.0000084488,0.0010670074,0.0004282247
18596,10.1002/aenm.201700099,25444,2a,31680,Pb1−xBixTe_ x= 1.25%,Pb0.9875Bi0.0125Te,500,,,106550,-0.00010802,2.3529,0.27213,,0.0000093853,0.0012432595,0.0005283946
18596,10.1002/aenm.201700099,25444,2a,31680,Pb1−xBixTe_ x= 1.25%,Pb0.9875Bi0.0125Te,550,,,94742,-0.00012109,2.214,0.33481,,0.000010555,0.0013891819,0.0006274534
18596,10.1002/aenm.201700099,25444,2a,31680,Pb1−xBixTe_ x= 1.25%,Pb0.9875Bi0.0125Te,600,,,82930,-0.00013416,2.0752,0.3975,,0.0000120584,0.0014926492,0.0007192797
18596,10.1002/aenm.201700099,25444,2a,31680,Pb1−xBixTe_ x= 1.25%,Pb0.9875Bi0.0125Te,650,,,71118,-0.00014723,1.9363,0.46019,,0.0000140611,0.0015416016,0.0007961585
18596,10.1002/aenm.201700099,25444,2a,31680,Pb1−xBixTe_ x= 1.25%,Pb0.9875Bi0.0125Te,700,,,59307,-0.0001603,1.7975,0.52288,,0.0000168614,0.001523958,0.0008478209
18596,10.1002/aenm.201700099,25444,2a,31680,Pb1−xBixTe_ x= 1.25%,Pb0.9875Bi0.0125Te,750,,,47495,-0.00017337,1.6586,0.58557,,0.0000210548,0.0014275647,0.0008607046
18596,10.1002/aenm.201700099,25444,2a,31680,Pb1−xBixTe_ x= 1.25%,Pb0.9875Bi0.0125Te,800,,,35684,-0.00018645,1.5198,0.64826,,0.0000280238,0.0012405044,0.0008162287
18596,10.1002/aenm.201700099,25444,2a,31680,Pb1−xBixTe_ x= 1.25%,Pb0.9875Bi0.0125Te,850,,,23872,-0.00019952,1.381,0.71095,,0.0000418901,0.0009503021,0.0006881261
18596,10.1002/aenm.201700099,25444,2a,31680,Pb1−xBixTe_ x= 1.25%,Pb0.9875Bi0.0125Te,900,,,12060,-0.00021259,1.2421,0.77363,,0.0000829187,0.0005450458,0.0004388099
18596,10.1002/aenm.201700099,25445,2b,31680,Pb1−xBixTe_ x= 1.25%,Pb0.9875Bi0.0125Te,300,,,,-0.000055732,,,,,,
18596,10.1002/aenm.201700099,25445,2b,31681,Pb1−xBixTe_ x=1.5%,Pb.985Bi0.015Te,350,,,169820,-0.000051558,2.7642,0.031857,,0.0000058886,0.0004514202,0.0001633095
18596,10.1002/aenm.201700099,25445,2b,31681,Pb1−xBixTe_ x=1.5%,Pb.985Bi0.015Te,400,,,154810,-0.000064668,2.6246,0.093069,,0.0000064595,0.0006474077,0.0002466691
18596,10.1002/aenm.201700099,25445,2b,31681,Pb1−xBixTe_ x=1.5%,Pb.985Bi0.015Te,450,,,139790,-0.000077777,2.485,0.15428,,0.0000071536,0.0008456263,0.0003402923
18596,10.1002/aenm.201700099,25445,2b,31681,Pb1−xBixTe_ x=1.5%,Pb.985Bi0.015Te,500,,,124780,-0.000090886,2.3455,0.21549,,0.0000080141,0.0010307159,0.000439444
18596,10.1002/aenm.201700099,25445,2b,31681,Pb1−xBixTe_ x=1.5%,Pb.985Bi0.015Te,550,,,109770,-0.000104,2.2059,0.2767,,0.00000911,0.0011872723,0.0005382258
18596,10.1002/aenm.201700099,25445,2b,31681,Pb1−xBixTe_ x=1.5%,Pb.985Bi0.015Te,600,,,94755,-0.00011711,2.0664,0.33792,,0.0000105535,0.0012995413,0.0006288915
18596,10.1002/aenm.201700099,25445,2b,31681,Pb1−xBixTe_ x=1.5%,Pb.985Bi0.015Te,650,,,79742,-0.00013021,1.9268,0.39913,,0.0000125404,0.0013519972,0.0007016801
18596,10.1002/aenm.201700099,25445,2b,31681,Pb1−xBixTe_ x=1.5%,Pb.985Bi0.015Te,700,,,64728,-0.00014332,1.7872,0.46034,,0.0000154493,0.0013295534,0.000743931
18596,10.1002/aenm.201700099,25445,2b,31681,Pb1−xBixTe_ x=1.5%,Pb.985Bi0.015Te,750,,,49715,-0.00015643,1.6477,0.52155,,0.0000201147,0.0012165432,0.0007383281
18596,10.1002/aenm.201700099,25445,2b,31681,Pb1−xBixTe_ x=1.5%,Pb.985Bi0.015Te,800,,,34702,-0.00016954,1.5081,0.58276,,0.0000288168,0.0009974678,0.0006614069
18596,10.1002/aenm.201700099,25445,2b,31681,Pb1−xBixTe_ x=1.5%,Pb.985Bi0.015Te,850,,,19689,-0.00018265,1.3686,0.64397,,0.0000507898,0.0006568452,0.0004799395
18596,10.1002/aenm.201700099,25445,2b,31681,Pb1−xBixTe_ x=1.5%,Pb.985Bi0.015Te,900,,,,-0.00019576,,0.70519,,,,
18596,10.1002/aenm.201700099,25474,4a,31681,Pb1−xBixTe_ x=1.5%,Pb.985Bi0.015Te,300,,,184830,,2.9037,,,0.0000054104,,
18596,10.1002/aenm.201700099,25446,2c,31682,Pb1−xSbxTe_ x=0.3%,Pb0.997Sb0.003Te,300,,,2818.8,,,,,0.0003547609,,
18596,10.1002/aenm.201700099,25446,2c,31682,Pb1−xSbxTe_ x=0.3%,Pb0.997Sb0.003Te,350,,,3455.9,-0.0001753,1.8287,0.055373,,0.0002893602,0.0001062001,0.0000580741
18596,10.1002/aenm.201700099,25446,2c,31682,Pb1−xSbxTe_ x=0.3%,Pb0.997Sb0.003Te,400,,,4093,-0.0001851,1.8245,0.075599,,0.0002443196,0.0001402344,0.0000768618
18596,10.1002/aenm.201700099,25446,2c,31682,Pb1−xSbxTe_ x=0.3%,Pb0.997Sb0.003Te,450,,,4730.2,-0.00019491,1.8203,0.095825,,0.0002114076,0.0001796999,0.0000987199
18596,10.1002/aenm.201700099,25446,2c,31682,Pb1−xSbxTe_ x=0.3%,Pb0.997Sb0.003Te,500,,,5367.3,-0.00020472,1.816,0.11605,,0.0001863134,0.000224945,0.0001238684
18596,10.1002/aenm.201700099,25446,2c,31682,Pb1−xSbxTe_ x=0.3%,Pb0.997Sb0.003Te,550,,,6004.5,-0.00021452,1.8118,0.13628,,0.0001665418,0.0002763201,0.0001525114
18596,10.1002/aenm.201700099,25446,2c,31682,Pb1−xSbxTe_ x=0.3%,Pb0.997Sb0.003Te,600,,,6641.6,-0.00022433,1.8076,0.1565,,0.0001505661,0.0003342315,0.0001849035
18596,10.1002/aenm.201700099,25446,2c,31682,Pb1−xSbxTe_ x=0.3%,Pb0.997Sb0.003Te,650,,,7278.8,-0.00023414,1.8034,0.17673,,0.0001373853,0.000399035,0.0002212682
18596,10.1002/aenm.201700099,25446,2c,31682,Pb1−xSbxTe_ x=0.3%,Pb0.997Sb0.003Te,700,,,7915.9,-0.00024394,1.7992,0.19696,,0.000126328,0.0004710493,0.0002618104
18596,10.1002/aenm.201700099,25446,2c,31682,Pb1−xSbxTe_ x=0.3%,Pb0.997Sb0.003Te,750,,,8553,-0.00025375,1.7949,0.21718,,0.000116918,0.0005507197,0.0003068247
18596,10.1002/aenm.201700099,25446,2c,31682,Pb1−xSbxTe_ x=0.3%,Pb0.997Sb0.003Te,800,,,9190.2,-0.00026356,1.7907,0.23741,,0.0001088116,0.0006383869,0.0003565013
18596,10.1002/aenm.201700099,25446,2c,31682,Pb1−xSbxTe_ x=0.3%,Pb0.997Sb0.003Te,850,,,9827.3,-0.00027336,1.7865,0.25763,,0.0001017573,0.0007343518,0.0004110561
18596,10.1002/aenm.201700099,25446,2c,31683,Pb1−xSbxTe_ x=0.5%,Pb0.995Sb0.005Te,300,,,4061,,,,,0.0002462448,,
18596,10.1002/aenm.201700099,25446,2c,31683,Pb1−xSbxTe_ x=0.5%,Pb0.995Sb0.005Te,350,,,4908.9,-0.00020065,1.8469,0.0761,,0.0002037116,0.0001976344,0.0001070087
18596,10.1002/aenm.201700099,25446,2c,31683,Pb1−xSbxTe_ x=0.5%,Pb0.995Sb0.005Te,400,,,5756.8,-0.00020942,1.8068,0.11537,,0.0001737076,0.0002524745,0.0001397357
18596,10.1002/aenm.201700099,25446,2c,31683,Pb1−xSbxTe_ x=0.5%,Pb0.995Sb0.005Te,450,,,6604.7,-0.0002182,1.7666,0.15464,,0.0001514073,0.000314458,0.0001780018
18596,10.1002/aenm.201700099,25446,2c,31683,Pb1−xSbxTe_ x=0.5%,Pb0.995Sb0.005Te,500,,,7452.7,-0.00022697,1.7265,0.19392,,0.0001341796,0.0003839287,0.000222374
18596,10.1002/aenm.201700099,25446,2c,31683,Pb1−xSbxTe_ x=0.5%,Pb0.995Sb0.005Te,550,,,8300.6,-0.00023574,1.6864,0.23319,,0.0001204732,0.0004612921,0.0002735366
18596,10.1002/aenm.201700099,25446,2c,31683,Pb1−xSbxTe_ x=0.5%,Pb0.995Sb0.005Te,600,,,9148.5,-0.00024452,1.6462,0.27246,,0.0001093075,0.0005469891,0.0003322738
18596,10.1002/aenm.201700099,25446,2c,31683,Pb1−xSbxTe_ x=0.5%,Pb0.995Sb0.005Te,650,,,9996.4,-0.00025329,1.6061,0.31173,,0.000100036,0.0006413273,0.0003993072
18596,10.1002/aenm.201700099,25446,2c,31683,Pb1−xSbxTe_ x=0.5%,Pb0.995Sb0.005Te,700,,,10844,-0.00026206,1.5659,0.35101,,0.0000922169,0.0007447165,0.0004755837
18596,10.1002/aenm.201700099,25446,2c,31683,Pb1−xSbxTe_ x=0.5%,Pb0.995Sb0.005Te,750,,,11692,-0.00027084,1.5258,0.39028,,0.0000855286,0.0008576585,0.0005621042
18596,10.1002/aenm.201700099,25446,2c,31683,Pb1−xSbxTe_ x=0.5%,Pb0.995Sb0.005Te,800,,,12540,-0.00027961,1.4857,0.42955,,0.0000797448,0.0009803992,0.0006598904
18596,10.1002/aenm.201700099,25446,2c,31683,Pb1−xSbxTe_ x=0.5%,Pb0.995Sb0.005Te,850,,,13388,-0.00028838,1.4455,0.46882,,0.0000746938,0.0011133866,0.0007702432
18596,10.1002/aenm.201700099,25446,2c,31684,Pb1−xSbxTe_ x= 0.7%,Pb0.993Sb0.007Te,350,,,30843,-0.00018181,2.1773,0.21824,,0.0000324223,0.0010195115,0.0004682458
18596,10.1002/aenm.201700099,25446,2c,31684,Pb1−xSbxTe_ x= 0.7%,Pb0.993Sb0.007Te,400,,,29691,-0.00019032,2.085,0.27079,,0.0000336802,0.0010754586,0.0005158075
18596,10.1002/aenm.201700099,25446,2c,31684,Pb1−xSbxTe_ x= 0.7%,Pb0.993Sb0.007Te,450,,,28539,-0.00019883,1.9928,0.32333,,0.0000350398,0.0011282428,0.0005661596
18596,10.1002/aenm.201700099,25446,2c,31684,Pb1−xSbxTe_ x= 0.7%,Pb0.993Sb0.007Te,500,,,27387,-0.00020734,1.9005,0.37587,,0.0000365137,0.0011773637,0.0006195021
18596,10.1002/aenm.201700099,25446,2c,31684,Pb1−xSbxTe_ x= 0.7%,Pb0.993Sb0.007Te,550,,,26235,-0.00021585,1.8083,0.42842,,0.000038117,0.0012223207,0.0006759502
18596,10.1002/aenm.201700099,25446,2c,31684,Pb1−xSbxTe_ x= 0.7%,Pb0.993Sb0.007Te,600,,,25083,-0.00022436,1.7161,0.48096,,0.0000398676,0.0012626132,0.0007357457
18596,10.1002/aenm.201700099,25446,2c,31684,Pb1−xSbxTe_ x= 0.7%,Pb0.993Sb0.007Te,650,,,23931,-0.00023287,1.6238,0.5335,,0.0000417868,0.0012977407,0.0007991999
18596,10.1002/aenm.201700099,25446,2c,31684,Pb1−xSbxTe_ x= 0.7%,Pb0.993Sb0.007Te,700,,,22779,-0.00024138,1.5316,0.58605,,0.0000439001,0.0013272026,0.0008665465
18596,10.1002/aenm.201700099,25446,2c,31684,Pb1−xSbxTe_ x= 0.7%,Pb0.993Sb0.007Te,750,,,21627,-0.00024989,1.4393,0.63859,,0.0000462385,0.0013504983,0.0009383021
18596,10.1002/aenm.201700099,25446,2c,31684,Pb1−xSbxTe_ x= 0.7%,Pb0.993Sb0.007Te,800,,,20476,-0.0002584,1.3471,0.69114,,0.0000488377,0.001367194,0.0010149165
18596,10.1002/aenm.201700099,25446,2c,31684,Pb1−xSbxTe_ x= 0.7%,Pb0.993Sb0.007Te,850,,,19324,-0.00026691,1.2548,0.74368,,0.0000517491,0.0013766601,0.0010971151
18596,10.1002/aenm.201700099,25448,2d,31684,Pb1−xSbxTe_ x= 0.7%,Pb0.993Sb0.007Te,300,,,,-0.0001733,,,,,,
18596,10.1002/aenm.201700099,25448,2d,31684,Pb1−xSbxTe_ x= 0.7%,Pb0.993Sb0.007Te,900,,,,-0.00027542,1.1626,,,,,
18596,10.1002/aenm.201700099,25446,2c,31685,Pb1−xSbxTe. x=1.0%,Pb1−xSbxTe. x=1.0%,300,,,58381,,,,,0.0000171289,,
18596,10.1002/aenm.201700099,25446,2c,31685,Pb1−xSbxTe. x=1.0%,Pb1−xSbxTe. x=1.0%,350,,,55201,-0.00015622,2.2438,0.28663,,0.0000181156,0.0013471632,0.0006003936
18596,10.1002/aenm.201700099,25446,2c,31685,Pb1−xSbxTe. x=1.0%,Pb1−xSbxTe. x=1.0%,400,,,52022,-0.00016638,2.1286,0.35979,,0.0000192226,0.0014400888,0.0006765427
18596,10.1002/aenm.201700099,25446,2c,31685,Pb1−xSbxTe. x=1.0%,Pb1−xSbxTe. x=1.0%,450,,,48842,-0.00017653,2.0134,0.43295,,0.0000204742,0.0015220555,0.0007559628
18596,10.1002/aenm.201700099,25446,2c,31685,Pb1−xSbxTe. x=1.0%,Pb1−xSbxTe. x=1.0%,500,,,45663,-0.00018669,1.8982,0.50611,,0.0000218996,0.0015914997,0.0008384257
18596,10.1002/aenm.201700099,25446,2c,31685,Pb1−xSbxTe. x=1.0%,Pb1−xSbxTe. x=1.0%,550,,,42483,-0.00019685,1.783,0.57927,,0.0000235388,0.001646213,0.0009232826
18596,10.1002/aenm.201700099,25446,2c,31685,Pb1−xSbxTe. x=1.0%,Pb1−xSbxTe. x=1.0%,600,,,39303,-0.00020701,1.6678,0.65243,,0.0000254434,0.001684257,0.0010098675
18596,10.1002/aenm.201700099,25446,2c,31685,Pb1−xSbxTe. x=1.0%,Pb1−xSbxTe. x=1.0%,650,,,36124,-0.00021717,1.5526,0.72559,,0.0000276824,0.0017037093,0.0010973266
18596,10.1002/aenm.201700099,25446,2c,31685,Pb1−xSbxTe. x=1.0%,Pb1−xSbxTe. x=1.0%,700,,,32944,-0.00022732,1.4374,0.79876,,0.0000303545,0.0017023609,0.0011843334
18596,10.1002/aenm.201700099,25446,2c,31685,Pb1−xSbxTe. x=1.0%,Pb1−xSbxTe. x=1.0%,750,,,29764,-0.00023748,1.3222,0.87192,,0.0000335976,0.0016785929,0.0012695454
18596,10.1002/aenm.201700099,25446,2c,31685,Pb1−xSbxTe. x=1.0%,Pb1−xSbxTe. x=1.0%,800,,,26585,-0.00024764,1.207,0.94508,,0.0000376152,0.0016303403,0.0013507376
18596,10.1002/aenm.201700099,25446,2c,31685,Pb1−xSbxTe. x=1.0%,Pb1−xSbxTe. x=1.0%,850,,,23405,-0.0002578,1.0919,1.0182,,0.0000427259,0.001555516,0.0014245956
18596,10.1002/aenm.201700099,25446,2c,31686,Pb1−xSbxTe_ x= 1.25%,Pb0.9875Sb0.0125Te,350,,,162700,-0.00010338,3.1086,0.23083,,0.0000061463,0.0017388439,0.0005593656
18596,10.1002/aenm.201700099,25446,2c,31686,Pb1−xSbxTe_ x= 1.25%,Pb0.9875Sb0.0125Te,400,,,149000,-0.00011535,2.9115,0.31846,,0.0000067114,0.0019825378,0.0006809335
18596,10.1002/aenm.201700099,25446,2c,31686,Pb1−xSbxTe_ x= 1.25%,Pb0.9875Sb0.0125Te,450,,,135300,-0.00012732,2.7143,0.40609,,0.000007391,0.0021932647,0.0008080407
18596,10.1002/aenm.201700099,25446,2c,31686,Pb1−xSbxTe_ x= 1.25%,Pb0.9875Sb0.0125Te,500,,,121600,-0.00013929,2.5171,0.49371,,0.0000082237,0.0023592472,0.0009372878
18596,10.1002/aenm.201700099,25446,2c,31686,Pb1−xSbxTe_ x= 1.25%,Pb0.9875Sb0.0125Te,550,,,107910,-0.00015126,2.32,0.58134,,0.000009267,0.0024689363,0.0010641967
18596,10.1002/aenm.201700099,25446,2c,31686,Pb1−xSbxTe_ x= 1.25%,Pb0.9875Sb0.0125Te,600,,,94210,-0.00016323,2.1228,0.66897,,0.0000106146,0.0025101343,0.0011824639
18596,10.1002/aenm.201700099,25446,2c,31686,Pb1−xSbxTe_ x= 1.25%,Pb0.9875Sb0.0125Te,650,,,80512,-0.0001752,1.9257,0.7566,,0.0000124205,0.0024713191,0.0012833354
18596,10.1002/aenm.201700099,25446,2c,31686,Pb1−xSbxTe_ x= 1.25%,Pb0.9875Sb0.0125Te,700,,,66815,-0.00018717,1.7285,0.84423,,0.0000149667,0.0023407038,0.0013541821
18596,10.1002/aenm.201700099,25446,2c,31686,Pb1−xSbxTe_ x= 1.25%,Pb0.9875Sb0.0125Te,750,,,53118,-0.00019914,1.5313,0.93186,,0.000018826,0.0021064867,0.0013756199
18596,10.1002/aenm.201700099,25446,2c,31686,Pb1−xSbxTe_ x= 1.25%,Pb0.9875Sb0.0125Te,800,,,39420,-0.00021111,1.3342,1.0195,,0.0000253678,0.0017568482,0.0013167802
18596,10.1002/aenm.201700099,25446,2c,31686,Pb1−xSbxTe_ x= 1.25%,Pb0.9875Sb0.0125Te,850,,,25723,-0.00022308,1.137,1.1071,,0.0000388757,0.001280097,0.0011258549
18596,10.1002/aenm.201700099,25446,2c,31686,Pb1−xSbxTe_ x= 1.25%,Pb0.9875Sb0.0125Te,900,,,12025,,0.93985,1.1947,,0.0000831601,,
18596,10.1002/aenm.201700099,25446,2c,31687,Pb1−xSbxTe_ x=1.5%,Pb.985Sb0.015Te,300,,,193290,,,,,0.0000051736,,
18596,10.1002/aenm.201700099,25446,2c,31687,Pb1−xSbxTe_ x=1.5%,Pb.985Sb0.015Te,350,,,178100,-0.000089274,3.2852,0.20199,,0.0000056148,0.0014194298,0.000432068
18596,10.1002/aenm.201700099,25446,2c,31687,Pb1−xSbxTe_ x=1.5%,Pb.985Sb0.015Te,400,,,162910,-0.00010162,3.0805,0.278,,0.0000061384,0.0016823104,0.000546116
18596,10.1002/aenm.201700099,25446,2c,31687,Pb1−xSbxTe_ x=1.5%,Pb.985Sb0.015Te,450,,,147720,-0.00011396,2.8758,0.35402,,0.0000067696,0.0019184221,0.0006670916
18596,10.1002/aenm.201700099,25446,2c,31687,Pb1−xSbxTe_ x=1.5%,Pb.985Sb0.015Te,500,,,132530,-0.0001263,2.671,0.43004,,0.0000075455,0.0021140775,0.0007914929
18596,10.1002/aenm.201700099,25446,2c,31687,Pb1−xSbxTe_ x=1.5%,Pb.985Sb0.015Te,550,,,117340,-0.00013864,2.4663,0.50606,,0.0000085222,0.002255398,0.0009144865
18596,10.1002/aenm.201700099,25446,2c,31687,Pb1−xSbxTe_ x=1.5%,Pb.985Sb0.015Te,600,,,102140,-0.00015099,2.2616,0.58208,,0.0000097905,0.0023285857,0.0010296187
18596,10.1002/aenm.201700099,25446,2c,31687,Pb1−xSbxTe_ x=1.5%,Pb.985Sb0.015Te,650,,,86952,-0.00016333,2.0569,0.6581,,0.0000115006,0.0023195915,0.0011277123
18596,10.1002/aenm.201700099,25446,2c,31687,Pb1−xSbxTe_ x=1.5%,Pb.985Sb0.015Te,700,,,71761,-0.00017567,1.8522,0.73412,,0.0000139351,0.0022145408,0.0011956273
18596,10.1002/aenm.201700099,25446,2c,31687,Pb1−xSbxTe_ x=1.5%,Pb.985Sb0.015Te,750,,,56569,-0.00018801,1.6474,0.81014,,0.0000176775,0.0019995874,0.0012137838
18596,10.1002/aenm.201700099,25446,2c,31687,Pb1−xSbxTe_ x=1.5%,Pb.985Sb0.015Te,800,,,41377,-0.00020035,1.4427,0.88616,,0.000024168,0.0016608778,0.0011512288
18596,10.1002/aenm.201700099,25446,2c,31687,Pb1−xSbxTe_ x=1.5%,Pb.985Sb0.015Te,850,,,26185,-0.0002127,1.238,0.96218,,0.0000381898,0.0011846432,0.0009569008
18596,10.1002/aenm.201700099,25481,4f,31687,Pb1−xSbxTe_ x=1.5%,Pb.985Sb0.015Te,900,,,,,,1.0382,,,,
18596,10.1002/aenm.201700099,25467,3c,31716,Pb1−xBixTe_ x=0.3%_ n=-1.1e19,Pb0.997Bi0.003Te,350,,,,-0.00014269,,,,,,
18596,10.1002/aenm.201700099,25467,3c,31716,Pb1−xBixTe_ x=0.3%_ n=-1.1e19,Pb0.997Bi0.003Te,400,,,,-0.00015459,,,,,,
18596,10.1002/aenm.201700099,25467,3c,31716,Pb1−xBixTe_ x=0.3%_ n=-1.1e19,Pb0.997Bi0.003Te,450,,,,-0.0001665,,,,,,
18596,10.1002/aenm.201700099,25467,3c,31716,Pb1−xBixTe_ x=0.3%_ n=-1.1e19,Pb0.997Bi0.003Te,500,,,,-0.0001784,,,,,,
18596,10.1002/aenm.201700099,25467,3c,31716,Pb1−xBixTe_ x=0.3%_ n=-1.1e19,Pb0.997Bi0.003Te,550,,,,-0.00019031,,,,,,
18596,10.1002/aenm.201700099,25467,3c,31716,Pb1−xBixTe_ x=0.3%_ n=-1.1e19,Pb0.997Bi0.003Te,600,,,,-0.00020221,,,,,,
18596,10.1002/aenm.201700099,25467,3c,31716,Pb1−xBixTe_ x=0.3%_ n=-1.1e19,Pb0.997Bi0.003Te,650,,,,-0.00021412,,,,,,
18596,10.1002/aenm.201700099,25467,3c,31716,Pb1−xBixTe_ x=0.3%_ n=-1.1e19,Pb0.997Bi0.003Te,700,,,,-0.00022602,,,,,,
18596,10.1002/aenm.201700099,25467,3c,31716,Pb1−xBixTe_ x=0.3%_ n=-1.1e19,Pb0.997Bi0.003Te,750,,,,-0.00023792,,,,,,
18596,10.1002/aenm.201700099,25467,3c,31716,Pb1−xBixTe_ x=0.3%_ n=-1.1e19,Pb0.997Bi0.003Te,800,,,,-0.00024983,,,,,,
18596,10.1002/aenm.201700099,25467,3c,31716,Pb1−xBixTe_ x=0.3%_ n=-1.1e19,Pb0.997Bi0.003Te,850,,,,-0.00026173,,,,,,
18596,10.1002/aenm.201700099,25467,3c,31718,Pb1−xBixTe_ x=0.7%_ n=-2.5e19,Pb0.993Bi0.007Te,350,,0.026166,,-0.000089326,,,,,,
18596,10.1002/aenm.201700099,25467,3c,31718,Pb1−xBixTe_ x=0.7%_ n=-2.5e19,Pb0.993Bi0.007Te,400,,0.023476,,-0.00010308,,,,,,
18596,10.1002/aenm.201700099,25467,3c,31718,Pb1−xBixTe_ x=0.7%_ n=-2.5e19,Pb0.993Bi0.007Te,450,,0.020786,,-0.00011684,,,,,,
18596,10.1002/aenm.201700099,25467,3c,31718,Pb1−xBixTe_ x=0.7%_ n=-2.5e19,Pb0.993Bi0.007Te,500,,0.018095,,-0.0001306,,,,,,
18596,10.1002/aenm.201700099,25467,3c,31718,Pb1−xBixTe_ x=0.7%_ n=-2.5e19,Pb0.993Bi0.007Te,550,,0.015405,,-0.00014435,,,,,,
18596,10.1002/aenm.201700099,25467,3c,31718,Pb1−xBixTe_ x=0.7%_ n=-2.5e19,Pb0.993Bi0.007Te,600,,0.012715,,-0.00015811,,,,,,
18596,10.1002/aenm.201700099,25467,3c,31718,Pb1−xBixTe_ x=0.7%_ n=-2.5e19,Pb0.993Bi0.007Te,650,,0.010025,,-0.00017186,,,,,,
18596,10.1002/aenm.201700099,25467,3c,31718,Pb1−xBixTe_ x=0.7%_ n=-2.5e19,Pb0.993Bi0.007Te,700,,0.007335,,-0.00018562,,,,,,
18596,10.1002/aenm.201700099,25467,3c,31718,Pb1−xBixTe_ x=0.7%_ n=-2.5e19,Pb0.993Bi0.007Te,750,,,,-0.00019938,,,,,,
18596,10.1002/aenm.201700099,25467,3c,31718,Pb1−xBixTe_ x=0.7%_ n=-2.5e19,Pb0.993Bi0.007Te,800,,,,-0.00021313,,,,,,
18596,10.1002/aenm.201700099,25467,3c,31718,Pb1−xBixTe_ x=0.7%_ n=-2.5e19,Pb0.993Bi0.007Te,850,,,,-0.00022689,,,,,,
18596,10.1002/aenm.201700099,25467,3c,31718,Pb1−xBixTe_ x=0.7%_ n=-2.5e19,Pb0.993Bi0.007Te,900,,,,-0.00024065,,,,,,
18596,10.1002/aenm.201700099,25467,3c,31719,Pb1−xSbxTe_ x=1.25%_ n=-2.4e19,Pb0.9875Sb0.0125Te,350,,0.04314,169750,-0.00010443,,,,0.000005891,0.0018512298,
18596,10.1002/aenm.201700099,25467,3c,31719,Pb1−xSbxTe_ x=1.25%_ n=-2.4e19,Pb0.9875Sb0.0125Te,400,,0.038516,153760,-0.00011632,,,,0.0000065036,0.0020804254,
18596,10.1002/aenm.201700099,25467,3c,31719,Pb1−xSbxTe_ x=1.25%_ n=-2.4e19,Pb0.9875Sb0.0125Te,450,,0.033892,137760,-0.00012821,,,,0.000007259,0.0022644719,
18596,10.1002/aenm.201700099,25467,3c,31719,Pb1−xSbxTe_ x=1.25%_ n=-2.4e19,Pb0.9875Sb0.0125Te,500,,0.029268,121770,-0.0001401,,,,0.0000082122,0.0023901028,
18596,10.1002/aenm.201700099,25467,3c,31719,Pb1−xSbxTe_ x=1.25%_ n=-2.4e19,Pb0.9875Sb0.0125Te,550,,0.024644,105770,-0.00015199,,,,0.0000094545,0.0024433885,
18596,10.1002/aenm.201700099,25467,3c,31719,Pb1−xSbxTe_ x=1.25%_ n=-2.4e19,Pb0.9875Sb0.0125Te,600,,0.020019,89780,-0.00016387,,,,0.0000111383,0.0024108962,
18596,10.1002/aenm.201700099,25467,3c,31719,Pb1−xSbxTe_ x=1.25%_ n=-2.4e19,Pb0.9875Sb0.0125Te,650,,0.015395,73786,-0.00017576,,,,0.0000135527,0.0022793659,
18596,10.1002/aenm.201700099,25467,3c,31719,Pb1−xSbxTe_ x=1.25%_ n=-2.4e19,Pb0.9875Sb0.0125Te,700,,0.010771,57792,-0.00018765,,,,0.0000173034,0.0020350021,
18596,10.1002/aenm.201700099,25467,3c,31719,Pb1−xSbxTe_ x=1.25%_ n=-2.4e19,Pb0.9875Sb0.0125Te,750,,,,-0.00019954,,,,,,
18596,10.1002/aenm.201700099,25467,3c,31719,Pb1−xSbxTe_ x=1.25%_ n=-2.4e19,Pb0.9875Sb0.0125Te,800,,,,-0.00021143,,,,,,
18596,10.1002/aenm.201700099,25467,3c,31719,Pb1−xSbxTe_ x=1.25%_ n=-2.4e19,Pb0.9875Sb0.0125Te,850,,,,-0.00022332,,,,,,
18596,10.1002/aenm.201700099,25467,3c,31717,Pb1−xSbxTe_ x=1%_ n=-1.1e19,Pb0.99Sb0.01Te,350,,,,-0.00015779,,,,,,
18596,10.1002/aenm.201700099,25467,3c,31717,Pb1−xSbxTe_ x=1%_ n=-1.1e19,Pb0.99Sb0.01Te,400,,,,-0.00016776,,,,,,
18596,10.1002/aenm.201700099,25467,3c,31717,Pb1−xSbxTe_ x=1%_ n=-1.1e19,Pb0.99Sb0.01Te,450,,,,-0.00017774,,,,,,
18596,10.1002/aenm.201700099,25467,3c,31717,Pb1−xSbxTe_ x=1%_ n=-1.1e19,Pb0.99Sb0.01Te,500,,,,-0.00018771,,,,,,
18596,10.1002/aenm.201700099,25467,3c,31717,Pb1−xSbxTe_ x=1%_ n=-1.1e19,Pb0.99Sb0.01Te,550,,,,-0.00019768,,,,,,
18596,10.1002/aenm.201700099,25467,3c,31717,Pb1−xSbxTe_ x=1%_ n=-1.1e19,Pb0.99Sb0.01Te,600,,,,-0.00020765,,,,,,
18596,10.1002/aenm.201700099,25467,3c,31717,Pb1−xSbxTe_ x=1%_ n=-1.1e19,Pb0.99Sb0.01Te,650,,,,-0.00021763,,,,,,
18596,10.1002/aenm.201700099,25467,3c,31717,Pb1−xSbxTe_ x=1%_ n=-1.1e19,Pb0.99Sb0.01Te,700,,,,-0.0002276,,,,,,
18596,10.1002/aenm.201700099,25467,3c,31717,Pb1−xSbxTe_ x=1%_ n=-1.1e19,Pb0.99Sb0.01Te,750,,,,-0.00023757,,,,,,
18596,10.1002/aenm.201700099,25467,3c,31717,Pb1−xSbxTe_ x=1%_ n=-1.1e19,Pb0.99Sb0.01Te,800,,,,-0.00024754,,,,,,
18596,10.1002/aenm.201700099,25467,3c,31717,Pb1−xSbxTe_ x=1%_ n=-1.1e19,Pb0.99Sb0.01Te,850,,,,-0.00025752,,,,,,
18596,10.1002/aenm.201700099,25471,3d,31726,Pb1−xSbxTe_ x=0.25%_ n=-2.6e19,Pb0.975Sb0.025Te,350,,0.045585,104720,,,,,0.0000095493,,
18596,10.1002/aenm.201700099,25471,3d,31726,Pb1−xSbxTe_ x=0.25%_ n=-2.6e19,Pb0.975Sb0.025Te,400,,0.040074,98073,,,,,0.0000101965,,
18596,10.1002/aenm.201700099,25471,3d,31726,Pb1−xSbxTe_ x=0.25%_ n=-2.6e19,Pb0.975Sb0.025Te,450,,0.034563,91429,,,,,0.0000109374,,
18596,10.1002/aenm.201700099,25471,3d,31726,Pb1−xSbxTe_ x=0.25%_ n=-2.6e19,Pb0.975Sb0.025Te,500,,0.029053,84785,,,,,0.0000117945,,
18596,10.1002/aenm.201700099,25471,3d,31726,Pb1−xSbxTe_ x=0.25%_ n=-2.6e19,Pb0.975Sb0.025Te,550,,0.023542,78142,,,,,0.0000127972,,
18596,10.1002/aenm.201700099,25471,3d,31726,Pb1−xSbxTe_ x=0.25%_ n=-2.6e19,Pb0.975Sb0.025Te,600,,0.018032,71498,,,,,0.0000139864,,
18596,10.1002/aenm.201700099,25471,3d,31726,Pb1−xSbxTe_ x=0.25%_ n=-2.6e19,Pb0.975Sb0.025Te,650,,0.012521,64854,,,,,0.0000154192,,
18596,10.1002/aenm.201700099,25473,3.1d,31726,Pb1−xSbxTe_ x=0.25%_ n=-2.6e19,Pb0.975Sb0.025Te,700,,,58210,,,,,0.0000171792,,
18596,10.1002/aenm.201700099,25482,5a,31727,Pb0.9875Sb0.0125Te1−ySy_ y=0,Pb0.9875Sb0.0125Te,350,,,166760,-0.00010394,3.1158,0.23471,,0.0000059966,0.0018015956,0.0005782128
18596,10.1002/aenm.201700099,25482,5a,31727,Pb0.9875Sb0.0125Te1−ySy_ y=0,Pb0.9875Sb0.0125Te,400,,,153230,-0.00011576,2.9207,0.32255,,0.0000065261,0.0020533399,0.00070303
18596,10.1002/aenm.201700099,25482,5a,31727,Pb0.9875Sb0.0125Te1−ySy_ y=0,Pb0.9875Sb0.0125Te,450,,,139710,-0.00012759,2.7256,0.4104,,0.0000071577,0.0022743682,0.0008344468
18596,10.1002/aenm.201700099,25482,5a,31727,Pb0.9875Sb0.0125Te1−ySy_ y=0,Pb0.9875Sb0.0125Te,500,,,126190,-0.00013941,2.5305,0.49824,,0.0000079246,0.0024525213,0.0009691845
18596,10.1002/aenm.201700099,25482,5a,31727,Pb0.9875Sb0.0125Te1−ySy_ y=0,Pb0.9875Sb0.0125Te,550,,,112660,-0.00015124,2.3354,0.58608,,0.0000088763,0.0025769327,0.0011034224
18596,10.1002/aenm.201700099,25482,5a,31727,Pb0.9875Sb0.0125Te1−ySy_ y=0,Pb0.9875Sb0.0125Te,600,,,99137,-0.00016307,2.1403,0.67392,,0.0000100871,0.0026362337,0.0012317123
18596,10.1002/aenm.201700099,25482,5a,31727,Pb0.9875Sb0.0125Te1−ySy_ y=0,Pb0.9875Sb0.0125Te,650,,,85612,-0.00017489,1.9452,0.76176,,0.0000116806,0.0026185725,0.0013461713
18596,10.1002/aenm.201700099,25482,5a,31727,Pb0.9875Sb0.0125Te1−ySy_ y=0,Pb0.9875Sb0.0125Te,700,,,72088,-0.00018672,1.7501,0.8496,,0.0000138719,0.0025133019,0.0014360904
18596,10.1002/aenm.201700099,25482,5a,31727,Pb0.9875Sb0.0125Te1−ySy_ y=0,Pb0.9875Sb0.0125Te,750,,,58563,-0.00019854,1.555,0.93744,,0.0000170756,0.002308444,0.0014845299
18596,10.1002/aenm.201700099,25482,5a,31727,Pb0.9875Sb0.0125Te1−ySy_ y=0,Pb0.9875Sb0.0125Te,800,,,45039,-0.00021037,1.3599,1.0253,,0.000022203,0.0019932251,0.0014657145
18596,10.1002/aenm.201700099,25482,5a,31727,Pb0.9875Sb0.0125Te1−ySy_ y=0,Pb0.9875Sb0.0125Te,850,,,31514,-0.0002222,1.1648,1.1131,,0.0000317319,0.0015559357,0.0013357964
18596,10.1002/aenm.201700099,25482,5a,31727,Pb0.9875Sb0.0125Te1−ySy_ y=0,Pb0.9875Sb0.0125Te,900,,,17990,-0.00023402,0.96972,0.91439,,0.0000555864,0.0009852288,0.0010159931
18596,10.1002/aenm.201700099,25489,8a,31727,Pb0.9875Sb0.0125Te1−ySy_ y=0,Pb0.9875Sb0.0125Te,300,,,,,,0.14687,,,,
18596,10.1002/aenm.201700099,25482,5a,31729,Pb0.9875Sb0.0125Te1−ySy_ y=0.08,Pb0.9875Sb0.0125Te0.92S0.08,350,,,173520,-0.000091557,2.3521,0.26346,,0.000005763,0.0014545634,0.0006184105
18596,10.1002/aenm.201700099,25482,5a,31729,Pb0.9875Sb0.0125Te1−ySy_ y=0.08,Pb0.9875Sb0.0125Te0.92S0.08,400,,,158470,-0.00010484,2.2159,0.36959,,0.0000063103,0.0017418112,0.0007860514
18596,10.1002/aenm.201700099,25482,5a,31729,Pb0.9875Sb0.0125Te1−ySy_ y=0.08,Pb0.9875Sb0.0125Te0.92S0.08,450,,,143420,-0.00011813,2.0797,0.47572,,0.0000069725,0.0020013826,0.000962342
18596,10.1002/aenm.201700099,25482,5a,31729,Pb0.9875Sb0.0125Te1−ySy_ y=0.08,Pb0.9875Sb0.0125Te0.92S0.08,500,,,128370,-0.00013142,1.9436,0.58185,,0.00000779,0.002217106,0.0011407214
18596,10.1002/aenm.201700099,25482,5a,31729,Pb0.9875Sb0.0125Te1−ySy_ y=0.08,Pb0.9875Sb0.0125Te0.92S0.08,550,,,113330,-0.0001447,1.8074,0.68798,,0.0000088238,0.0023729137,0.001312888
18596,10.1002/aenm.201700099,25482,5a,31729,Pb0.9875Sb0.0125Te1−ySy_ y=0.08,Pb0.9875Sb0.0125Te0.92S0.08,600,,,98276,-0.00015799,1.6713,0.7941,,0.0000101754,0.0024530515,0.0014677506
18596,10.1002/aenm.201700099,25482,5a,31729,Pb0.9875Sb0.0125Te1−ySy_ y=0.08,Pb0.9875Sb0.0125Te0.92S0.08,650,,,83226,-0.00017128,1.5351,0.90023,,0.0000120155,0.0024415877,0.0015905073
18596,10.1002/aenm.201700099,25482,5a,31729,Pb0.9875Sb0.0125Te1−ySy_ y=0.08,Pb0.9875Sb0.0125Te0.92S0.08,700,,,68176,-0.00018456,1.399,1.0064,,0.0000146679,0.0023222377,0.0016599269
18596,10.1002/aenm.201700099,25482,5a,31729,Pb0.9875Sb0.0125Te1−ySy_ y=0.08,Pb0.9875Sb0.0125Te0.92S0.08,750,,,53127,-0.00019785,1.2628,1.1125,,0.0000188228,0.0020796364,0.0016468454
18596,10.1002/aenm.201700099,25482,5a,31729,Pb0.9875Sb0.0125Te1−ySy_ y=0.08,Pb0.9875Sb0.0125Te0.92S0.08,800,,,38077,-0.00021114,1.1266,1.2186,,0.0000262626,0.0016974765,0.0015067251
18596,10.1002/aenm.201700099,25482,5a,31729,Pb0.9875Sb0.0125Te1−ySy_ y=0.08,Pb0.9875Sb0.0125Te0.92S0.08,850,,,23027,-0.00022442,0.99048,1.3247,,0.0000434273,0.0011597396,0.0011708864
18596,10.1002/aenm.201700099,25482,5a,31729,Pb0.9875Sb0.0125Te1−ySy_ y=0.08,Pb0.9875Sb0.0125Te0.92S0.08,900,,,7977.8,-0.00023771,0.85432,1.4309,,0.0001253478,0.0004507939,0.000527664
18596,10.1002/aenm.201700099,25482,5a,31728,Pb0.9875Sb0.0125Te1−ySy_ y=0.04,Pb0.9875Sb0.0125Te0.96S0.04,350,,,172880,-0.000096872,2.6887,0.23737,,0.0000057844,0.0016223378,0.0006033912
18596,10.1002/aenm.201700099,25482,5a,31728,Pb0.9875Sb0.0125Te1−ySy_ y=0.04,Pb0.9875Sb0.0125Te0.96S0.04,400,,,157800,-0.00010952,2.5253,0.33606,,0.0000063371,0.0018927527,0.000749516
18596,10.1002/aenm.201700099,25482,5a,31728,Pb0.9875Sb0.0125Te1−ySy_ y=0.04,Pb0.9875Sb0.0125Te0.96S0.04,450,,,142710,-0.00012217,2.3619,0.43475,,0.0000070072,0.0021300194,0.0009018245
18596,10.1002/aenm.201700099,25482,5a,31728,Pb0.9875Sb0.0125Te1−ySy_ y=0.04,Pb0.9875Sb0.0125Te0.96S0.04,500,,,127620,-0.00013482,2.1985,0.53344,,0.0000078358,0.0023196763,0.0010551177
18596,10.1002/aenm.201700099,25482,5a,31728,Pb0.9875Sb0.0125Te1−ySy_ y=0.04,Pb0.9875Sb0.0125Te0.96S0.04,550,,,112540,-0.00014747,2.0351,0.63214,,0.0000088857,0.0024474525,0.0012026203
18596,10.1002/aenm.201700099,25482,5a,31728,Pb0.9875Sb0.0125Te1−ySy_ y=0.04,Pb0.9875Sb0.0125Te0.96S0.04,600,,,97450,-0.00016012,1.8717,0.73083,,0.0000102617,0.0024984635,0.0013348632
18596,10.1002/aenm.201700099,25482,5a,31728,Pb0.9875Sb0.0125Te1−ySy_ y=0.04,Pb0.9875Sb0.0125Te0.96S0.04,650,,,82363,-0.00017277,1.7083,0.82952,,0.0000121414,0.0024584921,0.0014391454
18596,10.1002/aenm.201700099,25482,5a,31728,Pb0.9875Sb0.0125Te1−ySy_ y=0.04,Pb0.9875Sb0.0125Te0.96S0.04,700,,,67276,-0.00018542,1.5449,0.92821,,0.0000148641,0.0023129877,0.0014971763
18596,10.1002/aenm.201700099,25482,5a,31728,Pb0.9875Sb0.0125Te1−ySy_ y=0.04,Pb0.9875Sb0.0125Te0.96S0.04,750,,,52190,-0.00019807,1.3815,1.0269,,0.0000191608,0.0020475037,0.0014820874
18596,10.1002/aenm.201700099,25482,5a,31728,Pb0.9875Sb0.0125Te1−ySy_ y=0.04,Pb0.9875Sb0.0125Te0.96S0.04,800,,,37103,-0.00021072,1.2181,1.1256,,0.000026952,0.0016474815,0.001352501
18596,10.1002/aenm.201700099,25482,5a,31728,Pb0.9875Sb0.0125Te1−ySy_ y=0.04,Pb0.9875Sb0.0125Te0.96S0.04,850,,,22016,-0.00022337,1.0547,1.2243,,0.0000454215,0.0010984698,0.0010414997
18596,10.1002/aenm.201700099,25486,5b,31728,Pb0.9875Sb0.0125Te1−ySy_ y=0.04,Pb0.9875Sb0.0125Te0.96S0.04,900,,,,-0.00023602,0.89129,,,,,
18596,10.1002/aenm.201700099,25489,8a,31728,Pb0.9875Sb0.0125Te1−ySy_ y=0.04,Pb0.9875Sb0.0125Te0.96S0.04,300,,,,,,0.13868,,,,
18596,10.1002/aenm.201700099,25482,5a,31730,Pb0.9875Sb0.0125Te1−ySy_ y=0.12,Pb0.9875Sb0.0125Te0.88S0.12,350,,,173220,-0.000085711,2.1627,0.23107,,0.000005773,0.0012725392,0.000588403
18596,10.1002/aenm.201700099,25482,5a,31730,Pb0.9875Sb0.0125Te1−ySy_ y=0.12,Pb0.9875Sb0.0125Te0.88S0.12,400,,,158070,-0.00009948,2.0352,0.34698,,0.0000063263,0.0015643035,0.0007686239
18596,10.1002/aenm.201700099,25482,5a,31730,Pb0.9875Sb0.0125Te1−ySy_ y=0.12,Pb0.9875Sb0.0125Te0.88S0.12,450,,,142920,-0.00011325,1.9077,0.4629,,0.0000069969,0.0018330294,0.0009608583
18596,10.1002/aenm.201700099,25482,5a,31730,Pb0.9875Sb0.0125Te1−ySy_ y=0.12,Pb0.9875Sb0.0125Te0.88S0.12,500,,,127770,-0.00012702,1.7802,0.57881,,0.0000078266,0.0020614515,0.0011579887
18596,10.1002/aenm.201700099,25482,5a,31730,Pb0.9875Sb0.0125Te1−ySy_ y=0.12,Pb0.9875Sb0.0125Te0.88S0.12,550,,,112620,-0.00014079,1.6527,0.69472,,0.0000088794,0.0022323338,0.0013507193
18596,10.1002/aenm.201700099,25482,5a,31730,Pb0.9875Sb0.0125Te1−ySy_ y=0.12,Pb0.9875Sb0.0125Te0.88S0.12,600,,,97469,-0.00015456,1.5252,0.81064,,0.0000102597,0.0023284168,0.0015266305
18596,10.1002/aenm.201700099,25482,5a,31730,Pb0.9875Sb0.0125Te1−ySy_ y=0.12,Pb0.9875Sb0.0125Te0.88S0.12,650,,,82319,-0.00016833,1.3978,0.92655,,0.0000121479,0.002332508,0.0016686993
18596,10.1002/aenm.201700099,25482,5a,31730,Pb0.9875Sb0.0125Te1−ySy_ y=0.12,Pb0.9875Sb0.0125Te0.88S0.12,700,,,67169,-0.00018209,1.2703,1.0425,,0.0000148878,0.002227107,0.0017532134
18596,10.1002/aenm.201700099,25482,5a,31730,Pb0.9875Sb0.0125Te1−ySy_ y=0.12,Pb0.9875Sb0.0125Te0.88S0.12,750,,,52019,-0.00019586,1.1428,1.1584,,0.0000192237,0.0019955081,0.0017461569
18596,10.1002/aenm.201700099,25482,5a,31730,Pb0.9875Sb0.0125Te1−ySy_ y=0.12,Pb0.9875Sb0.0125Te0.88S0.12,800,,,36869,-0.00020963,1.0153,1.2743,,0.0000271231,0.0016201985,0.001595783
18596,10.1002/aenm.201700099,25482,5a,31730,Pb0.9875Sb0.0125Te1−ySy_ y=0.12,Pb0.9875Sb0.0125Te0.88S0.12,850,,,21719,-0.0002234,0.88781,1.3902,,0.0000460426,0.0010839423,0.001220917
18596,10.1002/aenm.201700099,25482,5a,31730,Pb0.9875Sb0.0125Te1−ySy_ y=0.12,Pb0.9875Sb0.0125Te0.88S0.12,900,,,6568.6,-0.00023717,0.76033,0.43735,,0.0001522394,0.0003694812,0.0004859484
18596,10.1002/aenm.201700099,25482,5a,31731,Pb0.9875Sb0.0125Te1−ySy_ y=0.16,Pb0.9875Sb0.0125Te0.84S0.16,350,,,163290,-0.000075406,2.2329,0.1688,,0.0000061241,0.0009284775,0.0004158169
18596,10.1002/aenm.201700099,25482,5a,31731,Pb0.9875Sb0.0125Te1−ySy_ y=0.16,Pb0.9875Sb0.0125Te0.84S0.16,400,,,149300,-0.000089997,2.1043,0.27783,,0.0000066979,0.0012092494,0.0005746564
18596,10.1002/aenm.201700099,25482,5a,31731,Pb0.9875Sb0.0125Te1−ySy_ y=0.16,Pb0.9875Sb0.0125Te0.84S0.16,450,,,135320,-0.00010459,1.9757,0.38685,,0.0000073899,0.0014802747,0.0007492406
18596,10.1002/aenm.201700099,25482,5a,31731,Pb0.9875Sb0.0125Te1−ySy_ y=0.16,Pb0.9875Sb0.0125Te0.84S0.16,500,,,121330,-0.00011918,1.8472,0.49588,,0.000008242,0.0017233558,0.0009329557
18596,10.1002/aenm.201700099,25482,5a,31731,Pb0.9875Sb0.0125Te1−ySy_ y=0.16,Pb0.9875Sb0.0125Te0.84S0.16,550,,,107350,-0.00013377,1.7186,0.60491,,0.0000093153,0.0019209652,0.00111775
18596,10.1002/aenm.201700099,25482,5a,31731,Pb0.9875Sb0.0125Te1−ySy_ y=0.16,Pb0.9875Sb0.0125Te0.84S0.16,600,,,93360,-0.00014836,1.59,0.71393,,0.0000107112,0.002054918,0.0012924012
18596,10.1002/aenm.201700099,25482,5a,31731,Pb0.9875Sb0.0125Te1−ySy_ y=0.16,Pb0.9875Sb0.0125Te0.84S0.16,650,,,79375,-0.00016295,1.4614,0.82296,,0.0000125984,0.0021076208,0.0014421929
18596,10.1002/aenm.201700099,25482,5a,31731,Pb0.9875Sb0.0125Te1−ySy_ y=0.16,Pb0.9875Sb0.0125Te0.84S0.16,700,,,65389,-0.00017754,1.3328,0.93199,,0.0000152931,0.0020610908,0.0015464367
18596,10.1002/aenm.201700099,25482,5a,31731,Pb0.9875Sb0.0125Te1−ySy_ y=0.16,Pb0.9875Sb0.0125Te0.84S0.16,750,,,51404,-0.00019213,1.2042,1.041,,0.0000194537,0.001897524,0.0015757549
18596,10.1002/aenm.201700099,25482,5a,31731,Pb0.9875Sb0.0125Te1−ySy_ y=0.16,Pb0.9875Sb0.0125Te0.84S0.16,800,,,37418,-0.00020673,1.0756,1.15,,0.0000267251,0.001599144,0.001486746
18596,10.1002/aenm.201700099,25482,5a,31731,Pb0.9875Sb0.0125Te1−ySy_ y=0.16,Pb0.9875Sb0.0125Te0.84S0.16,850,,,23433,-0.00022132,0.94703,1.2591,,0.0000426749,0.0011478079,0.001212008
18596,10.1002/aenm.201700099,25482,5a,31731,Pb0.9875Sb0.0125Te1−ySy_ y=0.16,Pb0.9875Sb0.0125Te0.84S0.16,900,,,9447,-0.00023591,0.81844,1.3681,,0.0001058537,0.0005257589,0.0006423915
18596,10.1002/aenm.201700099,25487,6a,31731,Pb0.9875Sb0.0125Te1−ySy_ y=0.16,Pb0.9875Sb0.0125Te0.84S0.16,300,,,,,2.3615,,,,,
18596,10.1002/aenm.201700099,26703,5c,33489, Pb0.9875Sb0.0125Te1−ySy,undefined,,-2.4749e+25,0.04999,,,,,0.005,,,
18596,10.1002/aenm.201700099,26703,5c,33489, Pb0.9875Sb0.0125Te1−ySy,undefined,,-2.5223e+25,0.049432,,,,,0.01,,,
18596,10.1002/aenm.201700099,26703,5c,33489, Pb0.9875Sb0.0125Te1−ySy,undefined,,-2.5696e+25,0.048874,,,,,0.015,,,
18596,10.1002/aenm.201700099,26703,5c,33489, Pb0.9875Sb0.0125Te1−ySy,undefined,,-2.617e+25,0.048316,,,,,0.02,,,
18596,10.1002/aenm.201700099,26703,5c,33489, Pb0.9875Sb0.0125Te1−ySy,undefined,,-2.6643e+25,0.047758,,,,,0.025,,,
18596,10.1002/aenm.201700099,26703,5c,33489, Pb0.9875Sb0.0125Te1−ySy,undefined,,-2.7117e+25,0.047199,,,,,0.03,,,
18596,10.1002/aenm.201700099,26703,5c,33489, Pb0.9875Sb0.0125Te1−ySy,undefined,,-2.759e+25,0.046641,,,,,0.035,,,
18596,10.1002/aenm.201700099,26703,5c,33489, Pb0.9875Sb0.0125Te1−ySy,undefined,,-2.8064e+25,0.046083,,,,,0.04,,,
18596,10.1002/aenm.201700099,26703,5c,33489, Pb0.9875Sb0.0125Te1−ySy,undefined,,-2.8537e+25,0.045525,,,,,0.045,,,
18596,10.1002/aenm.201700099,26703,5c,33489, Pb0.9875Sb0.0125Te1−ySy,undefined,,-2.9011e+25,0.044967,,,,,0.05,,,
18596,10.1002/aenm.201700099,26703,5c,33489, Pb0.9875Sb0.0125Te1−ySy,undefined,,-2.9484e+25,0.044409,,,,,0.055,,,
18596,10.1002/aenm.201700099,26703,5c,33489, Pb0.9875Sb0.0125Te1−ySy,undefined,,-2.9958e+25,0.043851,,,,,0.06,,,
18596,10.1002/aenm.201700099,26703,5c,33489, Pb0.9875Sb0.0125Te1−ySy,undefined,,-3.0431e+25,0.043292,,,,,0.065,,,
18596,10.1002/aenm.201700099,26703,5c,33489, Pb0.9875Sb0.0125Te1−ySy,undefined,,-3.0905e+25,0.042734,,,,,0.07,,,
18596,10.1002/aenm.201700099,26703,5c,33489, Pb0.9875Sb0.0125Te1−ySy,undefined,,-3.1378e+25,0.042176,,,,,0.075,,,
18596,10.1002/aenm.201700099,26703,5c,33489, Pb0.9875Sb0.0125Te1−ySy,undefined,,-3.1852e+25,0.041618,,,,,0.08,,,
18596,10.1002/aenm.201700099,26703,5c,33489, Pb0.9875Sb0.0125Te1−ySy,undefined,,-3.2325e+25,0.04106,,,,,0.085,,,
18596,10.1002/aenm.201700099,26703,5c,33489, Pb0.9875Sb0.0125Te1−ySy,undefined,,-3.2798e+25,0.040502,,,,,0.09,,,
18596,10.1002/aenm.201700099,26703,5c,33489, Pb0.9875Sb0.0125Te1−ySy,undefined,,-3.3272e+25,0.039943,,,,,0.095,,,
18596,10.1002/aenm.201700099,26703,5c,33489, Pb0.9875Sb0.0125Te1−ySy,undefined,,-3.3745e+25,0.039385,,,,,0.1,,,
18596,10.1002/aenm.201700099,26703,5c,33489, Pb0.9875Sb0.0125Te1−ySy,undefined,,-3.4219e+25,0.038827,,,,,0.105,,,
18596,10.1002/aenm.201700099,26703,5c,33489, Pb0.9875Sb0.0125Te1−ySy,undefined,,-3.4692e+25,0.038269,,,,,0.11,,,
18596,10.1002/aenm.201700099,26703,5c,33489, Pb0.9875Sb0.0125Te1−ySy,undefined,,-3.5166e+25,0.037711,,,,,0.115,,,
18596,10.1002/aenm.201700099,26703,5c,33489, Pb0.9875Sb0.0125Te1−ySy,undefined,,-3.5639e+25,0.037153,,,,,0.12,,,
18596,10.1002/aenm.201700099,26703,5c,33489, Pb0.9875Sb0.0125Te1−ySy,undefined,,-3.6113e+25,0.036595,,,,,0.125,,,
18596,10.1002/aenm.201700099,26703,5c,33489, Pb0.9875Sb0.0125Te1−ySy,undefined,,-3.6586e+25,0.036036,,,,,0.13,,,
18596,10.1002/aenm.201700099,26703,5c,33489, Pb0.9875Sb0.0125Te1−ySy,undefined,,-3.706e+25,0.035478,,,,,0.135,,,
18596,10.1002/aenm.201700099,26703,5c,33489, Pb0.9875Sb0.0125Te1−ySy,undefined,,-3.7533e+25,0.03492,,,,,0.14,,,
18596,10.1002/aenm.201700099,26703,5c,33489, Pb0.9875Sb0.0125Te1−ySy,undefined,,-3.8007e+25,0.034362,,,,,0.145,,,
18596,10.1002/aenm.201700099,26703,5c,33489, Pb0.9875Sb0.0125Te1−ySy,undefined,,-3.848e+25,0.033804,,,,,0.15,,,
18596,10.1002/aenm.201700099,26703,5c,33489, Pb0.9875Sb0.0125Te1−ySy,undefined,,-3.8954e+25,0.033246,,,,,0.155,,,
