Repository: RamyaGuru/STD2_EffMass

# STD2_EffMass
Effective mass modeling of StarryData2 data

File: csvfiles/SynthThermoProp10.10631.2397538.csv
sid,DOI,figureid,fignum,sampleid,samplename,composition,Temperature,Electrical conductivity,Power factor,Seebeck coefficient,Thermal conductivity,ZT,Electrical resistivity,Figure of merit Z
286,10.1063/1.2397538,2244,2(a),3356,0.00,K0Co4Sb12,300,33393,0.001241,0.00019543,,0.037809,0.0000299464,
286,10.1063/1.2397538,2244,2(a),3356,0.00,K0Co4Sb12,350,31241,0.0016713,0.00023223,8.0158,0.071204,0.0000320092,0.0002085007
286,10.1063/1.2397538,2244,2(a),3356,0.00,K0Co4Sb12,400,28233,0.0018006,0.00025252,6.822,0.10354,0.0000354195,0.0002639402
286,10.1063/1.2397538,2244,2(a),3356,0.00,K0Co4Sb12,450,26152,0.001776,0.00025873,5.8623,0.13568,0.000038238,0.0003029528
286,10.1063/1.2397538,2244,2(a),3356,0.00,K0Co4Sb12,500,25628,0.001675,0.00025317,5.1288,0.16379,0.0000390198,0.0003265871
286,10.1063/1.2397538,2244,2(a),3356,0.00,K0Co4Sb12,550,26483,0.0015263,0.00023803,4.6055,0.18177,0.0000377601,0.0003314081
286,10.1063/1.2397538,2244,2(a),3356,0.00,K0Co4Sb12,600,28076,0.0013308,0.00021544,4.2689,0.18371,0.0000356176,0.0003117431
286,10.1063/1.2397538,2244,2(a),3356,0.00,K0Co4Sb12,650,29649,0.0010827,0.00018746,4.0904,0.16632,0.000033728,0.0002646929
286,10.1063/1.2397538,2244,2(a),3356,0.00,K0Co4Sb12,700,30664,0.00079032,0.00015615,4.0371,0.13131,0.0000326115,0.0001957643
286,10.1063/1.2397538,2244,2(a),3356,0.00,K0Co4Sb12,750,31159,0.00049692,0.00012355,4.0739,0.087882,0.0000320935,0.0001219765
286,10.1063/1.2397538,2246,2(b)_right,3356,0.00,K0Co4Sb12,800,,0.00030199,0.000091759,4.1644,0.055115,,0.000072517
286,10.1063/1.2397538,2244,2(a),3357,0.09,K0.09Co4Sb12,300,62566,,,,0.13956,0.0000159831,
286,10.1063/1.2397538,2244,2(a),3357,0.09,K0.09Co4Sb12,350,53958,0.0028882,-0.00022814,5.5956,0.17876,0.0000185329,0.0005161556
286,10.1063/1.2397538,2244,2(a),3357,0.09,K0.09Co4Sb12,400,47035,0.0028334,-0.00024308,5.0173,0.22455,0.0000212608,0.000564726
286,10.1063/1.2397538,2244,2(a),3357,0.09,K0.09Co4Sb12,450,41719,0.0027311,-0.00025378,4.5449,0.27061,0.0000239699,0.0006009153
286,10.1063/1.2397538,2244,2(a),3357,0.09,K0.09Co4Sb12,500,37909,0.0026069,-0.00025982,4.1733,0.31243,0.000026379,0.0006246615
286,10.1063/1.2397538,2244,2(a),3357,0.09,K0.09Co4Sb12,550,35478,0.0024729,-0.00026099,3.901,0.3467,0.0000281865,0.0006339144
286,10.1063/1.2397538,2244,2(a),3357,0.09,K0.09Co4Sb12,600,34279,0.0023306,-0.00025722,3.7272,0.3707,0.0000291724,0.0006252951
286,10.1063/1.2397538,2244,2(a),3357,0.09,K0.09Co4Sb12,650,34140,0.0021725,-0.00024851,3.6486,0.38166,0.0000292912,0.0005954339
286,10.1063/1.2397538,2244,2(a),3357,0.09,K0.09Co4Sb12,700,34871,0.0019845,-0.00023477,3.6561,0.37616,0.0000286771,0.0005427915
286,10.1063/1.2397538,2244,2(a),3357,0.09,K0.09Co4Sb12,750,36260,0.0017478,-0.00021581,3.7321,0.3495,0.0000275786,0.0004683154
286,10.1063/1.2397538,2244,2(a),3357,0.09,K0.09Co4Sb12,800,38076,,,3.8471,,0.0000262633,
286,10.1063/1.2397538,2244,2(a),3358,0.22,K0.22Co4Sb12,300,157360,0.0020913,-0.00011348,5.9065,0.10716,0.0000063549,0.0003540676
286,10.1063/1.2397538,2244,2(a),3358,0.22,K0.22Co4Sb12,350,119680,0.0019969,-0.0001294,5.4248,0.1298,0.0000083556,0.0003681057
286,10.1063/1.2397538,2244,2(a),3358,0.22,K0.22Co4Sb12,400,96673,0.0019623,-0.00014221,4.9831,0.15716,0.0000103441,0.000393791
286,10.1063/1.2397538,2244,2(a),3358,0.22,K0.22Co4Sb12,450,83516,0.0019796,-0.00015275,4.6001,0.19353,0.0000119738,0.0004303385
286,10.1063/1.2397538,2244,2(a),3358,0.22,K0.22Co4Sb12,500,76350,0.0020292,-0.00016146,4.2865,0.23765,0.0000130976,0.0004733932
286,10.1063/1.2397538,2244,2(a),3358,0.22,K0.22Co4Sb12,550,72265,0.0020861,-0.00016848,4.0462,0.28473,0.000013838,0.0005155702
286,10.1063/1.2397538,2244,2(a),3358,0.22,K0.22Co4Sb12,600,69303,0.0021259,-0.00017376,3.8783,0.32859,0.0000144294,0.0005481525
286,10.1063/1.2397538,2244,2(a),3358,0.22,K0.22Co4Sb12,650,66458,0.002131,-0.00017713,3.7783,0.36361,0.0000150471,0.0005640103
286,10.1063/1.2397538,2244,2(a),3358,0.22,K0.22Co4Sb12,700,63673,0.002097,-0.00017847,3.7403,0.38687,0.0000157052,0.0005606502
286,10.1063/1.2397538,2244,2(a),3358,0.22,K0.22Co4Sb12,750,61836,0.0020388,-0.00017778,3.7584,0.40015,0.0000161718,0.0005424649
286,10.1063/1.2397538,2247,2(c),3358,0.22,K0.22Co4Sb12,800,,0.0019964,,,0.412,,
286,10.1063/1.2397538,2244,2(a),3359,0.38,K0.38Co4Sb12,300,258380,0.0033042,-0.00011316,,0.18159,0.0000038703,
286,10.1063/1.2397538,2244,2(a),3359,0.38,K0.38Co4Sb12,350,230920,0.0036384,-0.00012599,5.0333,0.25505,0.0000043305,0.0007228657
286,10.1063/1.2397538,2244,2(a),3359,0.38,K0.38Co4Sb12,400,205490,0.0038663,-0.00013765,4.6689,0.33261,0.0000048664,0.0008280966
286,10.1063/1.2397538,2244,2(a),3359,0.38,K0.38Co4Sb12,450,183120,0.0040192,-0.0001481,4.3471,0.41536,0.0000054609,0.0009245704
286,10.1063/1.2397538,2244,2(a),3359,0.38,K0.38Co4Sb12,500,164340,0.0041215,-0.00015745,4.0777,0.50263,0.0000060849,0.0010107413
286,10.1063/1.2397538,2244,2(a),3359,0.38,K0.38Co4Sb12,550,149230,0.0041925,-0.00016585,3.8652,0.59252,0.0000067011,0.0010846787
286,10.1063/1.2397538,2244,2(a),3359,0.38,K0.38Co4Sb12,600,137570,0.0042465,-0.00017344,3.7104,0.68236,0.000007269,0.0011444858
286,10.1063/1.2397538,2244,2(a),3359,0.38,K0.38Co4Sb12,650,128920,0.0042937,-0.00018028,3.611,0.76926,0.0000077567,0.0011890612
286,10.1063/1.2397538,2244,2(a),3359,0.38,K0.38Co4Sb12,700,122700,0.0043413,-0.00018632,3.5625,0.85061,0.00000815,0.0012186105
286,10.1063/1.2397538,2244,2(a),3359,0.38,K0.38Co4Sb12,750,118380,0.0043937,-0.0001913,3.5593,0.92457,0.0000084474,0.0012344281
286,10.1063/1.2397538,2245,2(b)_left,3359,0.38,K0.38Co4Sb12,800,,,-0.00019467,,,,
286,10.1063/1.2397538,2244,2(a),3360,0.45,K0.45Co4Sb12,300,258480,0.0029265,-0.00010329,,,0.0000038688,
286,10.1063/1.2397538,2244,2(a),3360,0.45,K0.45Co4Sb12,350,231340,0.0032078,-0.00011586,5.0024,0.22444,0.0000043226,0.0006412522
286,10.1063/1.2397538,2244,2(a),3360,0.45,K0.45Co4Sb12,400,204870,0.0034032,-0.00012726,4.6179,0.29478,0.0000048811,0.0007369584
286,10.1063/1.2397538,2244,2(a),3360,0.45,K0.45Co4Sb12,450,181620,0.0035376,-0.0001371,4.2912,0.37097,0.000005506,0.0008243848
286,10.1063/1.2397538,2244,2(a),3360,0.45,K0.45Co4Sb12,500,162670,0.0036351,-0.00014543,4.0288,0.45114,0.0000061474,0.0009022786
286,10.1063/1.2397538,2244,2(a),3360,0.45,K0.45Co4Sb12,550,148040,0.0037164,-0.00015255,3.831,0.53355,0.0000067549,0.0009700861
286,10.1063/1.2397538,2244,2(a),3360,0.45,K0.45Co4Sb12,600,137100,0.0037967,-0.00015884,3.6936,0.61675,0.0000072939,0.0010279131
286,10.1063/1.2397538,2244,2(a),3360,0.45,K0.45Co4Sb12,650,128930,0.0038826,-0.00016459,3.6103,0.69903,0.0000077561,0.0010754231
286,10.1063/1.2397538,2244,2(a),3360,0.45,K0.45Co4Sb12,700,122720,0.0039703,-0.00016982,3.5742,0.77758,0.0000081486,0.001110822
286,10.1063/1.2397538,2244,2(a),3360,0.45,K0.45Co4Sb12,750,118160,0.0040423,-0.00017412,3.5801,0.84683,0.0000084631,0.0011291025
286,10.1063/1.2397538,2248,3,3360,0.45,K0.45Co4Sb12,800,,,,3.6264,,,

File: csvfiles/SynthThermoProp10.1088167410562110106101.csv
sid,DOI,figureid,fignum,sampleid,samplename,composition,Temperature,Electrical conductivity,Seebeck coefficient,Power factor,Thermal conductivity,Electronic thermal conductivity,Lattice thermal conductivity,ZT,Electrical resistivity,Figure of merit Z
666,10.1088/1674-1056/21/10/106101,24804,4(a),30902,x=0.05,Ag0.9Sb1.05Mn0.05Te2.05,350,12485,0.0002494,0.00076108,0.90212,0.074077,0.83006,0.29046,0.0000800961,0.0008436572
666,10.1088/1674-1056/21/10/106101,24804,4(a),30902,x=0.05,Ag0.9Sb1.05Mn0.05Te2.05,400,12684,0.0002523,0.00079596,0.86922,0.08711,0.78325,0.38227,0.0000788395,0.0009157175
666,10.1088/1674-1056/21/10/106101,24804,4(a),30902,x=0.05,Ag0.9Sb1.05Mn0.05Te2.05,450,12884,0.00025521,0.00083085,0.83632,0.10014,0.73644,0.47408,0.0000776156,0.0009934594
666,10.1088/1674-1056/21/10/106101,24804,4(a),30902,x=0.05,Ag0.9Sb1.05Mn0.05Te2.05,500,13083,0.00025811,0.00086573,0.80342,0.11318,0.68963,0.5659,0.0000764351,0.0010775559
666,10.1088/1674-1056/21/10/106101,24804,4(a),30902,x=0.05,Ag0.9Sb1.05Mn0.05Te2.05,550,13282,0.00026102,0.00090062,0.77052,0.12621,0.64282,0.65771,0.0000752899,0.001168847
666,10.1088/1674-1056/21/10/106101,24804,4(a),30903,x=0.10,Ag0.9SbMn0.1Te2.05,350,34774,0.00019111,0.0012556,0.74366,0.20664,0.54046,0.5953,0.0000287571,0.001688406
666,10.1088/1674-1056/21/10/106101,24804,4(a),30903,x=0.10,Ag0.9SbMn0.1Te2.05,400,32281,0.00019829,0.0012433,0.70816,0.21394,0.49671,0.72804,0.000030978,0.0017556767
666,10.1088/1674-1056/21/10/106101,24804,4(a),30903,x=0.10,Ag0.9SbMn0.1Te2.05,450,29787,0.00020547,0.001231,0.67265,0.22124,0.45295,0.86079,0.0000335717,0.0018300751
666,10.1088/1674-1056/21/10/106101,24804,4(a),30903,x=0.10,Ag0.9SbMn0.1Te2.05,500,27294,0.00021264,0.0012187,0.63715,0.22854,0.40919,0.99353,0.0000366381,0.0019127364
666,10.1088/1674-1056/21/10/106101,24804,4(a),30903,x=0.10,Ag0.9SbMn0.1Te2.05,550,24800,0.00021982,0.0012065,0.60164,0.23585,0.36543,1.1263,0.0000403226,0.002005352
666,10.1088/1674-1056/21/10/106101,24804,4(a),30904,x=0.20,Ag0.9Sb0.9Mn0.2Te2.05,350,21659,0.00019168,0.00079481,1.0417,0.12946,0.90978,0.26683,0.0000461702,0.0007629932
666,10.1088/1674-1056/21/10/106101,24804,4(a),30904,x=0.20,Ag0.9Sb0.9Mn0.2Te2.05,400,19406,0.00020759,0.00080031,0.9885,0.12766,0.85858,0.33565,0.0000515305,0.0008096206
666,10.1088/1674-1056/21/10/106101,24804,4(a),30904,x=0.20,Ag0.9Sb0.9Mn0.2Te2.05,450,17152,0.00022349,0.00080582,0.93534,0.12586,0.80737,0.40448,0.0000583022,0.0008615263
666,10.1088/1674-1056/21/10/106101,24804,4(a),30904,x=0.20,Ag0.9Sb0.9Mn0.2Te2.05,500,14899,0.00023939,0.00081132,0.88218,0.12406,0.75616,0.4733,0.0000671186,0.0009196763
666,10.1088/1674-1056/21/10/106101,24804,4(a),30904,x=0.20,Ag0.9Sb0.9Mn0.2Te2.05,550,12646,0.00025529,0.00081682,0.82902,0.12225,0.70495,0.54213,0.0000790764,0.0009852838

File: csvfiles/Te_ntype].csv
sid,DOI,figureid,fignum,sampleid,samplename,composition,Temperature,Electrical resistivity,Hall movility,Lattice thermal conductivity,Resistivity,Seebeck coefficient,Thermal conductivity,ZT,total thermal conductivity,Electrical conductivity,Power factor,Figure of merit Z
14598,10.1038/ncomms10287,20719,1a,25656,8.04*10^17,Tellurium,350,0.00023118,0.060109,,,0.00031944,,0.11381,,4325.6337053378,0.0004413959,
14598,10.1038/ncomms10287,20719,1a,25656,8.04*10^17,Tellurium,400,0.00022515,0.042932,,,0.00030068,,0.12326,,4441.4834554741,0.0004015477,
14598,10.1038/ncomms10287,20719,1a,25656,8.04*10^17,Tellurium,450,0.00021912,0.025754,,,0.00028193,,0.13271,,4563.7093829865,0.0003627443,
14598,10.1038/ncomms10287,20719,1a,25656,8.04*10^17,Tellurium,500,0.00021309,0.008577,,,0.00026318,,0.14216,,4692.8527852081,0.0003250444,
14598,10.1038/ncomms10287,20719,1a,25656,8.04*10^17,Tellurium,550,0.00020706,-0.0086005,,,0.00024442,,0.15161,,4829.5180141022,0.0002885209,
14598,10.1038/ncomms10287,20719,1a,25656,8.04*10^17,Tellurium,600,0.00020103,,,,0.00022567,,0.16106,,4974.3819330448,0.0002533301,
14598,10.1038/ncomms10287,20729,3b,25656,8.04*10^17,Tellurium,300,0.00023721,,,,,,,,4215.673875469,,
14598,10.1038/ncomms10287,20719,1a,25657,1.69*10^18,Tellurium,350,,0.060215,,,,,0.15128,,,,
14598,10.1038/ncomms10287,20719,1a,25657,1.69*10^18,Tellurium,400,,0.045584,,,,,0.16669,,,,
14598,10.1038/ncomms10287,20719,1a,25657,1.69*10^18,Tellurium,450,,0.030953,,,,,0.18209,,,,
14598,10.1038/ncomms10287,20719,1a,25657,1.69*10^18,Tellurium,500,,0.016322,,,,,0.19749,,,,
14598,10.1038/ncomms10287,20719,1a,25657,1.69*10^18,Tellurium,550,,0.0016914,,,,,0.21289,,,,
14598,10.1038/ncomms10287,20719,1a,25657,1.69*10^18,Tellurium,600,,,,,,,0.2283,,,,
14598,10.1038/ncomms10287,20719,1a,25658,7.48*10^18,Tellurium,350,,0.061988,,,,,0.29001,,,,
14598,10.1038/ncomms10287,20719,1a,25658,7.48*10^18,Tellurium,400,,0.047394,,,,,0.33761,,,,
14598,10.1038/ncomms10287,20719,1a,25658,7.48*10^18,Tellurium,450,,0.0328,,,,,0.38522,,,,
14598,10.1038/ncomms10287,20719,1a,25658,7.48*10^18,Tellurium,500,,0.018206,,,,,0.43282,,,,
14598,10.1038/ncomms10287,20719,1a,25658,7.48*10^18,Tellurium,550,,0.0036116,,,,,0.48042,,,,
14598,10.1038/ncomms10287,20719,1a,25658,7.48*10^18,Tellurium,600,,,,,,,0.52803,,,,
14598,10.1038/ncomms10287,20719,1a,25659,2.01*10^19,Tellurium,350,,0.043683,,,,,0.21861,,,,
14598,10.1038/ncomms10287,20719,1a,25659,2.01*10^19,Tellurium,400,,0.031584,,,,,0.33489,,,,
14598,10.1038/ncomms10287,20719,1a,25659,2.01*10^19,Tellurium,450,,0.019486,,,,,0.45117,,,,
14598,10.1038/ncomms10287,20719,1a,25659,2.01*10^19,Tellurium,500,,0.0073871,,,,,0.56744,,,,
14598,10.1038/ncomms10287,20719,1a,25659,2.01*10^19,Tellurium,550,,-0.0047117,,,,,0.68372,,,,
14598,10.1038/ncomms10287,20719,1a,25659,2.01*10^19,Tellurium,600,,,,,,,0.8,,,,
14598,10.1038/ncomms10287,20719,1a,25660,2.65*10^19,Tellurium,350,,0.04399,,,,,0.26884,,,,
14598,10.1038/ncomms10287,20719,1a,25660,2.65*10^19,Tellurium,400,,0.032042,,,,,0.41343,,,,
14598,10.1038/ncomms10287,20719,1a,25660,2.65*10^19,Tellurium,450,,0.020094,,,,,0.55802,,,,
14598,10.1038/ncomms10287,20719,1a,25660,2.65*10^19,Tellurium,500,,0.0081463,,,,,0.70261,,,,
14598,10.1038/ncomms10287,20719,1a,25660,2.65*10^19,Tellurium,550,,-0.0038016,,,,,0.84719,,,,
14598,10.1038/ncomms10287,20719,1a,25660,2.65*10^19,Tellurium,600,,,,,,,0.99178,,,,
14598,10.1038/ncomms10287,20719,1a,25661,3.00*10^19,Tellurium,350,,0.032507,,,,,0.14594,,,,
14598,10.1038/ncomms10287,20719,1a,25661,3.00*10^19,Tellurium,400,,0.022437,,,,,0.28021,,,,
14598,10.1038/ncomms10287,20719,1a,25661,3.00*10^19,Tellurium,450,,0.012367,,,,,0.41448,,,,
14598,10.1038/ncomms10287,20719,1a,25661,3.00*10^19,Tellurium,500,,0.0022966,,,,,0.54874,,,,
14598,10.1038/ncomms10287,20719,1a,25661,3.00*10^19,Tellurium,550,,-0.0077735,,,,,0.68301,,,,
14598,10.1038/ncomms10287,20719,1a,25661,3.00*10^19,Tellurium,600,,,,,,,0.81728,,,,
14598,10.1038/ncomms10287,20720,2d,25661,3.00*10^19,Tellurium,300,,0.042577,,,,,,,,,
14598,10.1038/ncomms10287,20720,2d,25662,μ〜T^-1.5,tellurium,350,,0.07005,,,,,,,,,
14598,10.1038/ncomms10287,20720,2d,25662,μ〜T^-1.5,tellurium,400,,0.061474,,,,,,,,,
14598,10.1038/ncomms10287,20720,2d,25662,μ〜T^-1.5,tellurium,450,,0.052899,,,,,,,,,
14598,10.1038/ncomms10287,20720,2d,25662,μ〜T^-1.5,tellurium,500,,0.044323,,,,,,,,,
14598,10.1038/ncomms10287,20720,2d,25662,μ〜T^-1.5,tellurium,550,,0.035747,,,,,,,,,
14598,10.1038/ncomms10287,20728,3a,25687,9.5*10^17,p-tellurium,300,,,,,0.00043889,,,,,,
14598,10.1038/ncomms10287,20728,3a,25687,9.5*10^17,p-tellurium,350,,,,,0.0004035,,,,,,
14598,10.1038/ncomms10287,20728,3a,25687,9.5*10^17,p-tellurium,400,,,,,0.00036811,,,,,,
14598,10.1038/ncomms10287,20728,3a,25687,9.5*10^17,p-tellurium,450,,,,,0.00033273,,,,,,
14598,10.1038/ncomms10287,20728,3a,25687,9.5*10^17,p-tellurium,500,,,,,0.00029734,,,,,,
14598,10.1038/ncomms10287,20728,3a,25687,9.5*10^17,p-tellurium,550,,,,,0.00026195,,,,,,
14598,10.1038/ncomms10287,20728,3a,25688,5.7*10^18,p-tellurium,350,,,,,0.00027619,,,,,,
14598,10.1038/ncomms10287,20728,3a,25688,5.7*10^18,p-tellurium,400,,,,,0.00030052,,,,,,
14598,10.1038/ncomms10287,20728,3a,25688,5.7*10^18,p-tellurium,450,,,,,0.00032485,,,,,,
14598,10.1038/ncomms10287,20728,3a,25688,5.7*10^18,p-tellurium,500,,,,,0.00034918,,,,,,
14598,10.1038/ncomms10287,20728,3a,25688,5.7*10^18,p-tellurium,550,,,,,0.00037351,,,,,,
14598,10.1038/ncomms10287,20728,3a,25689,2.3*10^19,p-tellurium,350,,,,,0.00020722,,,,,,
14598,10.1038/ncomms10287,20728,3a,25689,2.3*10^19,p-tellurium,400,,,,,0.00023114,,,,,,
14598,10.1038/ncomms10287,20728,3a,25689,2.3*10^19,p-tellurium,450,,,,,0.00025506,,,,,,
14598,10.1038/ncomms10287,20728,3a,25689,2.3*10^19,p-tellurium,500,,,,,0.00027898,,,,,,
14598,10.1038/ncomms10287,20728,3a,25689,2.3*10^19,p-tellurium,550,,,,,0.0003029,,,,,,
14598,10.1038/ncomms10287,20728,3a,25690,p-tellurium 8.04*10^17,p-tellurium,350,0.00023118,,1.4306,,0.00031944,,,1.4609,4325.6337053378,0.0004413959,
14598,10.1038/ncomms10287,20728,3a,25690,p-tellurium 8.04*10^17,p-tellurium,400,0.00022515,,1.3493,,0.00030068,,,1.3873,4441.4834554741,0.0004015477,
14598,10.1038/ncomms10287,20728,3a,25690,p-tellurium 8.04*10^17,p-tellurium,450,0.00021912,,1.268,,0.00028193,,,1.3136,4563.7093829865,0.0003627443,
14598,10.1038/ncomms10287,20728,3a,25690,p-tellurium 8.04*10^17,p-tellurium,500,0.00021309,,1.1867,,0.00026318,,,1.24,4692.8527852081,0.0003250444,
14598,10.1038/ncomms10287,20728,3a,25690,p-tellurium 8.04*10^17,p-tellurium,550,0.00020706,,1.1055,,0.00024442,,,1.1664,4829.5180141022,0.0002885209,
14598,10.1038/ncomms10287,20728,3a,25690,p-tellurium 8.04*10^17,p-tellurium,600,0.00020103,,1.0242,,0.00022567,,,1.0928,4974.3819330448,0.0002533301,
14598,10.1038/ncomms10287,20730,3c,25690,p-tellurium 8.04*10^17,p-tellurium,650,,,,,,,,1.0191,,,
14598,10.1038/ncomms10287,20729,3b,25690,p-tellurium 8.04*10^17,p-tellurium,300,0.00023721,,,,,,,,4215.673875469,,
14598,10.1038/ncomms10287,20728,3a,25691,p-tellurium 7.48*10^18,p-tellurium,350,0.00024766,,1.4282,,0.00018245,,,1.6727,4037.7937494953,0.0001344101,
14598,10.1038/ncomms10287,20728,3a,25691,p-tellurium 7.48*10^18,p-tellurium,400,0.00035361,,1.3113,,0.0001964,,,1.5422,2827.9743219932,0.0001090833,
14598,10.1038/ncomms10287,20728,3a,25691,p-tellurium 7.48*10^18,p-tellurium,450,0.00045956,,1.1943,,0.00021035,,,1.4117,2175.9944294543,0.0000962815,
14598,10.1038/ncomms10287,20728,3a,25691,p-tellurium 7.48*10^18,p-tellurium,500,0.00056551,,1.0774,,0.0002243,,,1.2812,1768.3153259889,0.0000889648,
14598,10.1038/ncomms10287,20728,3a,25691,p-tellurium 7.48*10^18,p-tellurium,550,0.00067146,,0.96043,,0.00023825,,,1.1507,1489.2919905877,0.0000845368,
14598,10.1038/ncomms10287,20728,3a,25691,p-tellurium 7.48*10^18,p-tellurium,600,0.00077741,,0.84348,,0.0002522,,,1.0202,1286.3225325118,0.0000818163,
14598,10.1038/ncomms10287,20728,3a,25691,p-tellurium 7.48*10^18,p-tellurium,650,0.00088336,,,,0.00026615,,,0.88971,1132.0412968665,0.0000801891,
14598,10.1038/ncomms10287,20728,3a,25692,p-tellurium 3.00*10^19,p-tellurium,350,0.000095693,,1.3139,,0.000097276,,,1.905,10450.0851681941,0.0000988852,
14598,10.1038/ncomms10287,20728,3a,25692,p-tellurium 3.00*10^19,p-tellurium,400,0.000142,,1.2009,,0.00012289,,,1.7317,7042.2535211268,0.0001063518,
14598,10.1038/ncomms10287,20728,3a,25692,p-tellurium 3.00*10^19,p-tellurium,450,0.00018831,,1.0879,,0.00014741,,,1.5583,5310.3924380012,0.0001153933,
14598,10.1038/ncomms10287,20728,3a,25692,p-tellurium 3.00*10^19,p-tellurium,500,0.00023462,,0.97489,,0.00017084,,,1.3849,4262.2112351888,0.0001243982,
14598,10.1038/ncomms10287,20728,3a,25692,p-tellurium 3.00*10^19,p-tellurium,550,0.00028093,,0.8619,,0.00019319,,,1.2115,3559.6055957,0.0001328529,
14598,10.1038/ncomms10287,20728,3a,25692,p-tellurium 3.00*10^19,p-tellurium,600,0.00032723,,0.74891,,0.00021445,,,1.0382,3055.9545273966,0.0001405397,
14598,10.1038/ncomms10287,20730,3c,25692,p-tellurium 3.00*10^19,p-tellurium,650,,,,,,,,0.86481,,,
14598,10.1038/ncomms10287,20728,3a,25693,p-tellurium 2.65*10^19,p-tellurium,350,0.000063823,,1.2562,,0.00012742,,,1.8116,15668.3327327139,0.0002543888,
14598,10.1038/ncomms10287,20728,3a,25693,p-tellurium 2.65*10^19,p-tellurium,400,0.00012585,,1.147,,0.00014876,,,1.6421,7945.9674215336,0.0001758406,
14598,10.1038/ncomms10287,20728,3a,25693,p-tellurium 2.65*10^19,p-tellurium,450,0.00018788,,1.0377,,0.00017011,,,1.4726,5322.5463061529,0.0001540207,
14598,10.1038/ncomms10287,20728,3a,25693,p-tellurium 2.65*10^19,p-tellurium,500,0.00024991,,0.92849,,0.00019145,,,1.303,4001.4405185867,0.0001466652,
14598,10.1038/ncomms10287,20728,3a,25693,p-tellurium 2.65*10^19,p-tellurium,550,0.00031194,,0.81925,,0.0002128,,,1.1335,3205.7446944925,0.0001451684,
14598,10.1038/ncomms10287,20728,3a,25693,p-tellurium 2.65*10^19,p-tellurium,600,0.00037396,,0.71002,,0.00023414,,,0.96403,2674.0827896032,0.0001465973,
14598,10.1038/ncomms10287,20728,3a,25693,p-tellurium 2.65*10^19,p-tellurium,650,0.00043599,,,,0.00025549,,,0.79453,2293.6305878575,0.0001497171,
14598,10.1038/ncomms10287,20728,3a,25694,p-tellurium 2.01*10^19,p-tellurium,350,0.00011992,,1.2604,,0.00014219,,,1.6695,8338.8925950634,0.0001685957,
14598,10.1038/ncomms10287,20728,3a,25694,p-tellurium 2.01*10^19,p-tellurium,400,0.00019487,,1.1488,,0.00016435,,,1.5145,5131.6262123467,0.00013861,
14598,10.1038/ncomms10287,20728,3a,25694,p-tellurium 2.01*10^19,p-tellurium,450,0.00026983,,1.0371,,0.00018651,,,1.3595,3706.0371344921,0.0001289181,
14598,10.1038/ncomms10287,20728,3a,25694,p-tellurium 2.01*10^19,p-tellurium,500,0.00034478,,0.92548,,0.00020866,,,1.2044,2900.4002552352,0.0001262805,
14598,10.1038/ncomms10287,20728,3a,25694,p-tellurium 2.01*10^19,p-tellurium,550,0.00041974,,0.81383,,0.00023082,,,1.0494,2382.4272168485,0.0001269307,
14598,10.1038/ncomms10287,20728,3a,25694,p-tellurium 2.01*10^19,p-tellurium,600,0.00049469,,0.70218,,0.00025297,,,0.89443,2021.4679900544,0.0001293615,
14598,10.1038/ncomms10287,20730,3c,25694,p-tellurium 2.01*10^19,p-tellurium,650,,,,,,,,0.73942,,,
14598,10.1038/ncomms10287,20728,3a,25695,p-tellurium 1.69*10^18,p-tellurium,350,0.00013129,,1.3653,,0.00026651,,,1.4454,7616.7263310229,0.0005409976,
14598,10.1038/ncomms10287,20728,3a,25695,p-tellurium 1.69*10^18,p-tellurium,400,0.00014043,,1.2776,,0.00026509,,,1.3636,7120.9855443993,0.0005004109,
14598,10.1038/ncomms10287,20728,3a,25695,p-tellurium 1.69*10^18,p-tellurium,450,0.00014958,,1.1899,,0.00026366,,,1.2819,6685.3857467576,0.0004647453,
14598,10.1038/ncomms10287,20728,3a,25695,p-tellurium 1.69*10^18,p-tellurium,500,0.00015872,,1.1023,,0.00026223,,,1.2001,6300.4032258065,0.0004332445,
14598,10.1038/ncomms10287,20728,3a,25695,p-tellurium 1.69*10^18,p-tellurium,550,0.00016787,,1.0146,,0.00026081,,,1.1184,5956.9905283851,0.0004052056,
14598,10.1038/ncomms10287,20728,3a,25695,p-tellurium 1.69*10^18,p-tellurium,600,0.00017701,,0.92693,,0.00025938,,,1.0366,5649.3983390769,0.0003800801,
14598,10.1038/ncomms10287,20728,3a,25695,p-tellurium 1.69*10^18,p-tellurium,650,0.00018616,,,,0.00025796,,,0.95489,5371.7232488182,0.0003574525,
14598,10.1038/ncomms10287,20729,3b,25695,p-tellurium 1.69*10^18,p-tellurium,300,0.00012214,,,,,,,,8187.3260193221,,
27916,10.1039/c7qi00138j,25228,5a,31418, Te1−xAsx_ x=0.5%,Te0.995As0.005,350,,262.15,,,,,,,,,
27916,10.1039/c7qi00138j,25228,5a,31418, Te1−xAsx_ x=0.5%,Te0.995As0.005,400,,223.95,,,,,,,,,
27916,10.1039/c7qi00138j,25228,5a,31418, Te1−xAsx_ x=0.5%,Te0.995As0.005,450,,185.75,,,,,,,,,
27916,10.1039/c7qi00138j,25228,5a,31418, Te1−xAsx_ x=0.5%,Te0.995As0.005,500,,147.55,,,,,,,,,
27916,10.1039/c7qi00138j,25228,5a,31418, Te1−xAsx_ x=0.5%,Te0.995As0.005,550,,109.36,,,,,,,,,
27916,10.1039/c7qi00138j,25228,5a,31418, Te1−xAsx_ x=0.5%,Te0.995As0.005,600,,71.158,,,,,,,,,
27916,10.1039/c7qi00138j,25228,5a,31414, Te1−xAsx_ x=1.0%,Te0.99As.01,300,,285.58,,,,,,,,,
27916,10.1039/c7qi00138j,25228,5a,31414, Te1−xAsx_ x=1.0%,Te0.99As.01,350,,251.43,,,,,,,,,
27916,10.1039/c7qi00138j,25228,5a,31414, Te1−xAsx_ x=1.0%,Te0.99As.01,400,,217.29,,,,,,,,,
27916,10.1039/c7qi00138j,25228,5a,31414, Te1−xAsx_ x=1.0%,Te0.99As.01,450,,183.15,,,,,,,,,
27916,10.1039/c7qi00138j,25228,5a,31414, Te1−xAsx_ x=1.0%,Te0.99As.01,500,,149,,,,,,,,,
27916,10.1039/c7qi00138j,25228,5a,31414, Te1−xAsx_ x=1.0%,Te0.99As.01,550,,114.86,,,,,,,,,
27916,10.1039/c7qi00138j,25228,5a,31414, Te1−xAsx_ x=1.0%,Te0.99As.01,600,,80.719,,,,,,,,,
27916,10.1039/c7qi00138j,25228,5a,31415, Te1−xAsx_ x=2.0%,Te0.98As0.02,350,,223.44,,,,,,,,,
27916,10.1039/c7qi00138j,25228,5a,31415, Te1−xAsx_ x=2.0%,Te0.98As0.02,400,,193.98,,,,,,,,,
27916,10.1039/c7qi00138j,25228,5a,31415, Te1−xAsx_ x=2.0%,Te0.98As0.02,450,,164.53,,,,,,,,,
27916,10.1039/c7qi00138j,25228,5a,31415, Te1−xAsx_ x=2.0%,Te0.98As0.02,500,,135.07,,,,,,,,,
27916,10.1039/c7qi00138j,25228,5a,31415, Te1−xAsx_ x=2.0%,Te0.98As0.02,550,,105.62,,,,,,,,,
27916,10.1039/c7qi00138j,25228,5a,31415, Te1−xAsx_ x=2.0%,Te0.98As0.02,600,,76.164,,,,,,,,,
27916,10.1039/c7qi00138j,25228,5a,31416, Te1−xAsx_ x=6.0%,Te0.94As0.06,350,,197.19,,,,,,,,,
27916,10.1039/c7qi00138j,25228,5a,31416, Te1−xAsx_ x=6.0%,Te0.94As0.06,400,,173.87,,,,,,,,,
27916,10.1039/c7qi00138j,25228,5a,31416, Te1−xAsx_ x=6.0%,Te0.94As0.06,450,,150.55,,,,,,,,,
27916,10.1039/c7qi00138j,25228,5a,31416, Te1−xAsx_ x=6.0%,Te0.94As0.06,500,,127.22,,,,,,,,,
27916,10.1039/c7qi00138j,25228,5a,31416, Te1−xAsx_ x=6.0%,Te0.94As0.06,550,,103.9,,,,,,,,,
27916,10.1039/c7qi00138j,25228,5a,31416, Te1−xAsx_ x=6.0%,Te0.94As0.06,600,,80.578,,,,,,,,,
27916,10.1039/c7qi00138j,25228,5a,31417, Te1−xAsx_ x=10%,Te0.9As0.1,350,,170.91,,,,,,,,,
27916,10.1039/c7qi00138j,25228,5a,31417, Te1−xAsx_ x=10%,Te0.9As0.1,400,,154.3,,,,,,,,,
27916,10.1039/c7qi00138j,25228,5a,31417, Te1−xAsx_ x=10%,Te0.9As0.1,450,,137.69,,,,,,,,,
27916,10.1039/c7qi00138j,25228,5a,31417, Te1−xAsx_ x=10%,Te0.9As0.1,500,,121.09,,,,,,,,,
27916,10.1039/c7qi00138j,25228,5a,31417, Te1−xAsx_ x=10%,Te0.9As0.1,550,,104.48,,,,,,,,,
27916,10.1039/c7qi00138j,25228,5a,31417, Te1−xAsx_ x=10%,Te0.9As0.1,600,,87.873,,,,,,,,,
27916,10.1039/c7qi00138j,25228,5a,31413, Te1−xAsx_ x=0%,Te,350,,354.6,,,,,,,,,
27916,10.1039/c7qi00138j,25228,5a,31413, Te1−xAsx_ x=0%,Te,400,,291.45,,,,,,,,,
27916,10.1039/c7qi00138j,25228,5a,31413, Te1−xAsx_ x=0%,Te,450,,228.3,,,,,,,,,
27916,10.1039/c7qi00138j,25228,5a,31413, Te1−xAsx_ x=0%,Te,500,,165.15,,,,,,,,,
27916,10.1039/c7qi00138j,25228,5a,31413, Te1−xAsx_ x=0%,Te,550,,102,,,,,,,,,
27916,10.1039/c7qi00138j,25228,5a,31413, Te1−xAsx_ x=0%,Te,600,,38.851,,,,,,,,,
27916,10.1039/c7qi00138j,25228,5a,31419, Te1−xAsx_ x=1.5%,Te0.985As0.015,350,,226.2,,,,,,,,,
27916,10.1039/c7qi00138j,25228,5a,31419, Te1−xAsx_ x=1.5%,Te0.985As0.015,400,,196.11,,,,,,,,,
27916,10.1039/c7qi00138j,25228,5a,31419, Te1−xAsx_ x=1.5%,Te0.985As0.015,450,,166.02,,,,,,,,,
27916,10.1039/c7qi00138j,25228,5a,31419, Te1−xAsx_ x=1.5%,Te0.985As0.015,500,,135.92,,,,,,,,,
27916,10.1039/c7qi00138j,25228,5a,31419, Te1−xAsx_ x=1.5%,Te0.985As0.015,550,,105.83,,,,,,,,,
27916,10.1039/c7qi00138j,25228,5a,31419, Te1−xAsx_ x=1.5%,Te0.985As0.015,600,,75.737,,,,,,,,,
27916,10.1039/c7qi00138j,25228,5a,31420, Te1−xAsx_ x=4.0%,Te0.96As0.04,350,,211.64,,,,,,,,,
27916,10.1039/c7qi00138j,25228,5a,31420, Te1−xAsx_ x=4.0%,Te0.96As0.04,400,,184.5,,,,,,,,,
27916,10.1039/c7qi00138j,25228,5a,31420, Te1−xAsx_ x=4.0%,Te0.96As0.04,450,,157.36,,,,,,,,,
27916,10.1039/c7qi00138j,25228,5a,31420, Te1−xAsx_ x=4.0%,Te0.96As0.04,500,,130.23,,,,,,,,,
27916,10.1039/c7qi00138j,25228,5a,31420, Te1−xAsx_ x=4.0%,Te0.96As0.04,550,,103.09,,,,,,,,,
27916,10.1039/c7qi00138j,25228,5a,31420, Te1−xAsx_ x=4.0%,Te0.96As0.04,600,,75.954,,,,,,,,,
27916,10.1039/c7qi00138j,25228,5a,31421, Te1−xAsx_ x=8.0%,Te0.92Sb0.08,350,,189.22,,,,,,,,,
27916,10.1039/c7qi00138j,25228,5a,31421, Te1−xAsx_ x=8.0%,Te0.92Sb0.08,400,,166.22,,,,,,,,,
27916,10.1039/c7qi00138j,25228,5a,31421, Te1−xAsx_ x=8.0%,Te0.92Sb0.08,450,,143.23,,,,,,,,,
27916,10.1039/c7qi00138j,25228,5a,31421, Te1−xAsx_ x=8.0%,Te0.92Sb0.08,500,,120.23,,,,,,,,,
27916,10.1039/c7qi00138j,25228,5a,31421, Te1−xAsx_ x=8.0%,Te0.92Sb0.08,550,,97.235,,,,,,,,,
27916,10.1039/c7qi00138j,25228,5a,31421, Te1−xAsx_ x=8.0%,Te0.92Sb0.08,600,,74.238,,,,,,,,,
27916,10.1039/c7qi00138j,25286,7b,31423,Te1−xSbx_ x=1.0%,Te0.99Sb.01,350,,,,0.1911,167.39,1.5158,0.3141,,,,
27916,10.1039/c7qi00138j,25286,7b,31423,Te1−xSbx_ x=1.0%,Te0.99Sb.01,400,,,,0.26528,192.67,1.3843,0.44076,,,,
27916,10.1039/c7qi00138j,25286,7b,31423,Te1−xSbx_ x=1.0%,Te0.99Sb.01,450,,,,0.33947,217.96,1.2528,0.56741,,,,
27916,10.1039/c7qi00138j,25286,7b,31423,Te1−xSbx_ x=1.0%,Te0.99Sb.01,500,,,,0.41366,243.25,1.1213,0.69407,,,,
27916,10.1039/c7qi00138j,25286,7b,31423,Te1−xSbx_ x=1.0%,Te0.99Sb.01,550,,,,0.48785,268.53,0.98985,0.82072,,,,
27916,10.1039/c7qi00138j,25287,7c,31423,Te1−xSbx_ x=1.0%,Te0.99Sb.01,600,,,,,,0.85836,0.94737,,,,
27916,10.1039/c7qi00138j,25288,7d,31423,Te1−xSbx_ x=1.0%,Te0.99Sb.01,300,,,,,,,0.18745,,,,
27916,10.1039/c7qi00138j,25286,7b,31424,Te1−xSbx_ x=2.0%,Te0.98Sb0.02,350,,,,0.18688,,1.5935,0.24895,,,,
27916,10.1039/c7qi00138j,25286,7b,31424,Te1−xSbx_ x=2.0%,Te0.98Sb0.02,400,,,,0.24715,,1.4576,0.3621,,,,
27916,10.1039/c7qi00138j,25286,7b,31424,Te1−xSbx_ x=2.0%,Te0.98Sb0.02,450,,,,0.30742,,1.3217,0.47526,,,,
27916,10.1039/c7qi00138j,25286,7b,31424,Te1−xSbx_ x=2.0%,Te0.98Sb0.02,500,,,,0.36769,,1.1858,0.58841,,,,
27916,10.1039/c7qi00138j,25286,7b,31424,Te1−xSbx_ x=2.0%,Te0.98Sb0.02,550,,,,0.42796,,1.0498,0.70156,,,,
27916,10.1039/c7qi00138j,25287,7c,31424,Te1−xSbx_ x=2.0%,Te0.98Sb0.02,600,,,,,,0.91391,0.81471,,,,
27916,10.1039/c7qi00138j,25287,7c,31424,Te1−xSbx_ x=2.0%,Te0.98Sb0.02,650,,,,,,0.77798,,,,,
27916,10.1039/c7qi00138j,25288,7d,31424,Te1−xSbx_ x=2.0%,Te0.98Sb0.02,300,,,,,,,0.1358,,,,
27916,10.1039/c7qi00138j,25286,7b,31427,Te1-xSbx_ x=6.0%,Te0.94Sb0.06,350,,,,0.15368,,1.5208,0.26633,,,,
27916,10.1039/c7qi00138j,25286,7b,31427,Te1-xSbx_ x=6.0%,Te0.94Sb0.06,400,,,,0.20218,,1.3985,0.35704,,,,
27916,10.1039/c7qi00138j,25286,7b,31427,Te1-xSbx_ x=6.0%,Te0.94Sb0.06,450,,,,0.25068,,1.2761,0.44775,,,,
27916,10.1039/c7qi00138j,25286,7b,31427,Te1-xSbx_ x=6.0%,Te0.94Sb0.06,500,,,,0.29919,,1.1538,0.53847,,,,
27916,10.1039/c7qi00138j,25286,7b,31427,Te1-xSbx_ x=6.0%,Te0.94Sb0.06,550,,,,0.34769,,1.0315,0.62918,,,,
27916,10.1039/c7qi00138j,25286,7b,31427,Te1-xSbx_ x=6.0%,Te0.94Sb0.06,600,,,,0.3962,,0.90913,0.71989,,,,
27916,10.1039/c7qi00138j,25288,7d,31427,Te1-xSbx_ x=6.0%,Te0.94Sb0.06,300,,,,,,,0.17562,,,,
27916,10.1039/c7qi00138j,25288,7d,31427,Te1-xSbx_ x=6.0%,Te0.94Sb0.06,650,,,,,,,0.8106,,,,
27916,10.1039/c7qi00138j,25286,7b,31430,Te1−xSbx_ x=10%,Te0.9Sb0.1,350,,,,0.14419,124.52,1.4002,0.2664,,,,
27916,10.1039/c7qi00138j,25286,7b,31430,Te1−xSbx_ x=10%,Te0.9Sb0.1,400,,,,0.17953,137.9,1.3001,0.35901,,,,
27916,10.1039/c7qi00138j,25286,7b,31430,Te1−xSbx_ x=10%,Te0.9Sb0.1,450,,,,0.21487,151.28,1.2,0.45161,,,,
27916,10.1039/c7qi00138j,25286,7b,31430,Te1−xSbx_ x=10%,Te0.9Sb0.1,500,,,,0.25021,164.66,1.0999,0.54421,,,,
27916,10.1039/c7qi00138j,25286,7b,31430,Te1−xSbx_ x=10%,Te0.9Sb0.1,550,,,,0.28555,178.04,0.99984,0.63681,,,,
27916,10.1039/c7qi00138j,25286,7b,31430,Te1−xSbx_ x=10%,Te0.9Sb0.1,600,,,,0.32089,191.42,0.89975,0.72942,,,,
27916,10.1039/c7qi00138j,25288,7d,31430,Te1−xSbx_ x=10%,Te0.9Sb0.1,300,,,,,,,0.1738,,,,
27916,10.1039/c7qi00138j,25288,7d,31430,Te1−xSbx_ x=10%,Te0.9Sb0.1,650,,,,,,,0.82202,,,,
27916,10.1039/c7qi00138j,25286,7b,31432,Te1−xSbx_ x=0.5%,Te0.995Sb0.005,350,,,,0.21287,176.32,1.7009,0.34392,,,,
27916,10.1039/c7qi00138j,25286,7b,31432,Te1−xSbx_ x=0.5%,Te0.995Sb0.005,400,,,,0.28442,200.33,1.5414,0.4505,,,,
27916,10.1039/c7qi00138j,25286,7b,31432,Te1−xSbx_ x=0.5%,Te0.995Sb0.005,450,,,,0.35597,224.33,1.3819,0.55709,,,,
27916,10.1039/c7qi00138j,25286,7b,31432,Te1−xSbx_ x=0.5%,Te0.995Sb0.005,500,,,,0.42752,248.34,1.2223,0.66368,,,,
27916,10.1039/c7qi00138j,25286,7b,31432,Te1−xSbx_ x=0.5%,Te0.995Sb0.005,550,,,,0.49907,272.34,1.0628,0.77027,,,,
27916,10.1039/c7qi00138j,25287,7c,31432,Te1−xSbx_ x=0.5%,Te0.995Sb0.005,600,,,,,,0.9033,0.87685,,,,
27916,10.1039/c7qi00138j,25286,7b,31434,Te1−xSbx_ x=1.5%,Te0.985Sb0.015,350,,,,0.21008,170.07,1.5173,0.33056,,,,
27916,10.1039/c7qi00138j,25286,7b,31434,Te1−xSbx_ x=1.5%,Te0.985Sb0.015,400,,,,0.27341,193.67,1.388,0.45303,,,,
27916,10.1039/c7qi00138j,25286,7b,31434,Te1−xSbx_ x=1.5%,Te0.985Sb0.015,450,,,,0.33674,217.27,1.2587,0.5755,,,,
27916,10.1039/c7qi00138j,25286,7b,31434,Te1−xSbx_ x=1.5%,Te0.985Sb0.015,500,,,,0.40007,240.86,1.1294,0.69797,,,,
27916,10.1039/c7qi00138j,25286,7b,31434,Te1−xSbx_ x=1.5%,Te0.985Sb0.015,550,,,,0.4634,264.46,1.0001,0.82044,,,,
27916,10.1039/c7qi00138j,25287,7c,31434,Te1−xSbx_ x=1.5%,Te0.985Sb0.015,600,,,,,,0.87084,0.94291,,,,
27916,10.1039/c7qi00138j,25288,7d,31434,Te1−xSbx_ x=1.5%,Te0.985Sb0.015,300,,,,,,,0.20809,,,,
27916,10.1039/c7qi00138j,25286,7b,31436,Te1−xSbx_ x=4.0%,Te0.96Sb0.04,350,,,,0.1659,139.54,1.5995,0.26617,,,,
27916,10.1039/c7qi00138j,25286,7b,31436,Te1−xSbx_ x=4.0%,Te0.96Sb0.04,400,,,,0.22362,157.19,1.4605,0.35112,,,,
27916,10.1039/c7qi00138j,25286,7b,31436,Te1−xSbx_ x=4.0%,Te0.96Sb0.04,450,,,,0.28134,174.84,1.3215,0.43608,,,,
27916,10.1039/c7qi00138j,25286,7b,31436,Te1−xSbx_ x=4.0%,Te0.96Sb0.04,500,,,,0.33906,192.48,1.1826,0.52104,,,,
27916,10.1039/c7qi00138j,25286,7b,31436,Te1−xSbx_ x=4.0%,Te0.96Sb0.04,550,,,,0.39677,210.13,1.0436,0.606,,,,
27916,10.1039/c7qi00138j,25286,7b,31436,Te1−xSbx_ x=4.0%,Te0.96Sb0.04,600,,,,0.45449,227.78,0.90464,0.69095,,,,
27916,10.1039/c7qi00138j,25287,7c,31436,Te1−xSbx_ x=4.0%,Te0.96Sb0.04,650,,,,,,0.76568,0.77591,,,,
27916,10.1039/c7qi00138j,25288,7d,31436,Te1−xSbx_ x=4.0%,Te0.96Sb0.04,300,,,,,,,0.18121,,,,
27916,10.1039/c7qi00138j,25286,7b,31439,Te1−xSbx_ x=8.0%,Te0.92Sb0.08,350,,,,0.15324,,1.4788,0.26502,,,,
27916,10.1039/c7qi00138j,25286,7b,31439,Te1−xSbx_ x=8.0%,Te0.92Sb0.08,400,,,,0.19552,,1.3657,0.35558,,,,
27916,10.1039/c7qi00138j,25286,7b,31439,Te1−xSbx_ x=8.0%,Te0.92Sb0.08,450,,,,0.2378,,1.2526,0.44613,,,,
27916,10.1039/c7qi00138j,25286,7b,31439,Te1−xSbx_ x=8.0%,Te0.92Sb0.08,500,,,,0.28008,,1.1394,0.53668,,,,
27916,10.1039/c7qi00138j,25286,7b,31439,Te1−xSbx_ x=8.0%,Te0.92Sb0.08,550,,,,0.32236,,1.0263,0.62724,,,,
27916,10.1039/c7qi00138j,25286,7b,31439,Te1−xSbx_ x=8.0%,Te0.92Sb0.08,600,,,,0.36464,,0.91321,0.71779,,,,
27916,10.1039/c7qi00138j,25287,7c,31439,Te1−xSbx_ x=8.0%,Te0.92Sb0.08,650,,,,,,0.80009,0.80834,,,,
27916,10.1039/c7qi00138j,25288,7d,31439,Te1−xSbx_ x=8.0%,Te0.92Sb0.08,300,,,,,,,0.17447,,,,
27916,10.1039/c7qi00138j,25286,7b,31422,Te1−xSbx_ x=0%,Te,350,,,,2.1172,316.79,1.5092,0.11228,,,,
27916,10.1039/c7qi00138j,25286,7b,31422,Te1−xSbx_ x=0%,Te,400,,,,2.1403,299.46,1.4274,0.1212,,,,
27916,10.1039/c7qi00138j,25286,7b,31422,Te1−xSbx_ x=0%,Te,450,,,,2.1634,282.12,1.3455,0.13012,,,,
27916,10.1039/c7qi00138j,25286,7b,31422,Te1−xSbx_ x=0%,Te,500,,,,2.1866,264.79,1.2637,0.13904,,,,
27916,10.1039/c7qi00138j,25286,7b,31422,Te1−xSbx_ x=0%,Te,550,,,,2.2097,247.46,1.1818,0.14797,,,,
27916,10.1039/c7qi00138j,25286,7b,31422,Te1−xSbx_ x=0%,Te,600,,,,2.2328,230.13,1.1,0.15689,,,,
27916,10.1039/c7qi00138j,25287,7c,31422,Te1−xSbx_ x=0%,Te,650,,,,,,1.0182,0.16581,,,,
27916,10.1039/c7qi00138j,25288,7d,31422,Te1−xSbx_ x=0%,Te,300,,,,,,,0.10336,,,,
