Repository: RamyaGuru/STD2_EffMass

# STD2_EffMass
Effective mass modeling of StarryData2 data

File: csvfiles/TextBoostsThermo10.1039c3ee41859f.csv
sid,DOI,figureid,fignum,sampleid,samplename,composition,Temperature,Electrical conductivity,Lattice thermal conductivity,Seebeck coefficient,Thermal conductivity,ZT,Electrical resistivity,Power factor,Figure of merit Z
7972,10.1039/c3ee41859f,26734,3(a),33522,Bi0.875Ba0.125CuSeO_ 0T-parallel,undefined,350,36308,0.44319,,0.64718,0.17456,0.0000275421,,
7972,10.1039/c3ee41859f,26734,3(a),33522,Bi0.875Ba0.125CuSeO_ 0T-parallel,undefined,400,34302,0.42125,,0.62948,0.25257,0.0000291528,,
7972,10.1039/c3ee41859f,26734,3(a),33522,Bi0.875Ba0.125CuSeO_ 0T-parallel,undefined,450,32295,0.39932,,0.61179,0.33058,0.0000309645,,
7972,10.1039/c3ee41859f,26734,3(a),33522,Bi0.875Ba0.125CuSeO_ 0T-parallel,undefined,500,30289,0.37739,,0.59409,0.40859,0.0000330153,,
7972,10.1039/c3ee41859f,26734,3(a),33522,Bi0.875Ba0.125CuSeO_ 0T-parallel,undefined,550,28282,0.35545,,0.5764,0.4866,0.0000353582,,
7972,10.1039/c3ee41859f,26734,3(a),33522,Bi0.875Ba0.125CuSeO_ 0T-parallel,undefined,600,26276,0.33352,,0.5587,0.56461,0.0000380575,,
7972,10.1039/c3ee41859f,26734,3(a),33522,Bi0.875Ba0.125CuSeO_ 0T-parallel,undefined,650,24269,0.31158,,0.54101,0.64262,0.0000412048,,
7972,10.1039/c3ee41859f,26734,3(a),33522,Bi0.875Ba0.125CuSeO_ 0T-parallel,undefined,700,22263,0.28965,,0.52331,0.72063,0.0000449176,,
7972,10.1039/c3ee41859f,26734,3(a),33522,Bi0.875Ba0.125CuSeO_ 0T-parallel,undefined,750,20257,0.26771,,0.50562,0.79864,0.0000493657,,
7972,10.1039/c3ee41859f,26734,3(a),33522,Bi0.875Ba0.125CuSeO_ 0T-parallel,undefined,800,18250,0.24578,,0.48792,0.87665,0.0000547945,,
7972,10.1039/c3ee41859f,26734,3(a),33522,Bi0.875Ba0.125CuSeO_ 0T-parallel,undefined,850,16244,0.22385,,0.47023,0.95466,0.0000615612,,
7972,10.1039/c3ee41859f,26734,3(a),33522,Bi0.875Ba0.125CuSeO_ 0T-parallel,undefined,900,14237,0.20191,,0.45253,1.0327,0.0000702395,,
7972,10.1039/c3ee41859f,26746,4(a),33522,Bi0.875Ba0.125CuSeO_ 0T-parallel,undefined,300,,0.46512,,0.66487,0.096547,,,
7972,10.1039/c3ee41859f,26734,3(a),33523,Bi0.875Ba0.125CuSeO_ 0T-perp,undefined,350,40244,0.46661,0.000096523,0.6837,0.18821,0.0000248484,0.0003749409,0.0005483997
7972,10.1039/c3ee41859f,26734,3(a),33523,Bi0.875Ba0.125CuSeO_ 0T-perp,undefined,400,38000,0.44342,0.00010475,0.66474,0.27018,0.0000263158,0.0004169574,0.0006272488
7972,10.1039/c3ee41859f,26734,3(a),33523,Bi0.875Ba0.125CuSeO_ 0T-perp,undefined,450,35757,0.42024,0.00011298,0.64577,0.35215,0.0000279666,0.0004564195,0.0007067834
7972,10.1039/c3ee41859f,26734,3(a),33523,Bi0.875Ba0.125CuSeO_ 0T-perp,undefined,500,33514,0.39705,0.00012121,0.62681,0.43412,0.0000298383,0.0004923831,0.0007855381
7972,10.1039/c3ee41859f,26734,3(a),33523,Bi0.875Ba0.125CuSeO_ 0T-perp,undefined,550,31271,0.37387,0.00012944,0.60785,0.51609,0.0000319785,0.0005239366,0.0008619506
7972,10.1039/c3ee41859f,26734,3(a),33523,Bi0.875Ba0.125CuSeO_ 0T-perp,undefined,600,29028,0.35069,0.00013767,0.58889,0.59806,0.0000344495,0.0005501685,0.0009342467
7972,10.1039/c3ee41859f,26734,3(a),33523,Bi0.875Ba0.125CuSeO_ 0T-perp,undefined,650,26784,0.3275,0.0001459,0.56993,0.68003,0.0000373357,0.0005701459,0.0010003789
7972,10.1039/c3ee41859f,26734,3(a),33523,Bi0.875Ba0.125CuSeO_ 0T-perp,undefined,700,24541,0.30432,0.00015413,0.55097,0.76199,0.0000407481,0.0005829974,0.0010581291
7972,10.1039/c3ee41859f,26734,3(a),33523,Bi0.875Ba0.125CuSeO_ 0T-perp,undefined,750,22298,0.28114,0.00016235,0.53201,0.84396,0.0000448471,0.00058772,0.0011047161
7972,10.1039/c3ee41859f,26734,3(a),33523,Bi0.875Ba0.125CuSeO_ 0T-perp,undefined,800,20055,0.25795,0.00017058,0.51304,0.92593,0.0000498629,0.0005835511,0.0011374378
7972,10.1039/c3ee41859f,26734,3(a),33523,Bi0.875Ba0.125CuSeO_ 0T-perp,undefined,850,17812,0.23477,0.00017881,0.49408,1.0079,0.0000561419,0.0005695034,0.0011526542
7972,10.1039/c3ee41859f,26734,3(a),33523,Bi0.875Ba0.125CuSeO_ 0T-perp,undefined,900,15568,0.21159,0.00018704,0.47512,1.0899,0.0000642343,0.0005446303,0.0011463005
7972,10.1039/c3ee41859f,26746,4(a),33523,Bi0.875Ba0.125CuSeO_ 0T-perp,undefined,300,,0.48979,,0.70266,0.10624,,,
7972,10.1039/c3ee41859f,26734,3(a),33524,Bi0.875Ba0.125CuSeO_ 1T-parallel,undefined,350,29575,0.42643,0.00009368,0.73309,0.053515,0.0000338123,0.0002595485,0.0003540472
7972,10.1039/c3ee41859f,26734,3(a),33524,Bi0.875Ba0.125CuSeO_ 1T-parallel,undefined,400,27522,0.40708,0.00010228,0.70326,0.11614,0.0000363346,0.0002879131,0.0004093978
7972,10.1039/c3ee41859f,26734,3(a),33524,Bi0.875Ba0.125CuSeO_ 1T-parallel,undefined,450,25468,0.38773,0.00011087,0.67343,0.17877,0.000039265,0.0003130567,0.0004648689
7972,10.1039/c3ee41859f,26734,3(a),33524,Bi0.875Ba0.125CuSeO_ 1T-parallel,undefined,500,23415,0.36837,0.00011947,0.6436,0.24139,0.0000427077,0.0003342042,0.0005192731
7972,10.1039/c3ee41859f,26734,3(a),33524,Bi0.875Ba0.125CuSeO_ 1T-parallel,undefined,550,21361,0.34902,0.00012806,0.61377,0.30402,0.0000468143,0.0003503068,0.0005707461
7972,10.1039/c3ee41859f,26734,3(a),33524,Bi0.875Ba0.125CuSeO_ 1T-parallel,undefined,600,19308,0.32967,0.00013666,0.58394,0.36665,0.000051792,0.0003605954,0.0006175212
7972,10.1039/c3ee41859f,26734,3(a),33524,Bi0.875Ba0.125CuSeO_ 1T-parallel,undefined,650,17254,0.31032,0.00014525,0.55411,0.42927,0.0000579576,0.0003640173,0.0006569406
7972,10.1039/c3ee41859f,26734,3(a),33524,Bi0.875Ba0.125CuSeO_ 1T-parallel,undefined,700,15201,0.29096,0.00015385,0.52428,0.4919,0.0000657851,0.000359805,0.000686284
7972,10.1039/c3ee41859f,26734,3(a),33524,Bi0.875Ba0.125CuSeO_ 1T-parallel,undefined,750,13147,0.27161,0.00016245,0.49444,0.55452,0.000076063,0.0003469494,0.0007017016
7972,10.1039/c3ee41859f,26734,3(a),33524,Bi0.875Ba0.125CuSeO_ 1T-parallel,undefined,800,11094,0.25226,0.00017104,0.46461,0.61715,0.0000901388,0.0003245514,0.000698546
7972,10.1039/c3ee41859f,26734,3(a),33524,Bi0.875Ba0.125CuSeO_ 1T-parallel,undefined,850,9040.6,0.23291,0.00017964,0.43478,0.67978,0.0001106121,0.0002917449,0.0006710174
7972,10.1039/c3ee41859f,26734,3(a),33524,Bi0.875Ba0.125CuSeO_ 1T-parallel,undefined,900,6987.1,0.21355,0.00018823,0.40495,0.7424,0.0001431209,0.0002475567,0.0006113265
7972,10.1039/c3ee41859f,26742,3(c),33524,Bi0.875Ba0.125CuSeO_ 1T-parallel,undefined,300,,0.44578,0.000085084,0.76292,,,,
7972,10.1039/c3ee41859f,26734,3(a),33525,Bi0.875Ba0.125CuSeO_ 1T-perp,undefined,350,42659,0.49705,,0.72519,0.18664,0.0000234417,,
7972,10.1039/c3ee41859f,26734,3(a),33525,Bi0.875Ba0.125CuSeO_ 1T-perp,undefined,400,40238,0.47243,,0.70426,0.27108,0.0000248521,,
7972,10.1039/c3ee41859f,26734,3(a),33525,Bi0.875Ba0.125CuSeO_ 1T-perp,undefined,450,37816,0.44781,,0.68333,0.35552,0.0000264438,,
7972,10.1039/c3ee41859f,26734,3(a),33525,Bi0.875Ba0.125CuSeO_ 1T-perp,undefined,500,35395,0.42319,,0.6624,0.43996,0.0000282526,,
7972,10.1039/c3ee41859f,26734,3(a),33525,Bi0.875Ba0.125CuSeO_ 1T-perp,undefined,550,32973,0.39856,,0.64147,0.5244,0.0000303278,,
7972,10.1039/c3ee41859f,26734,3(a),33525,Bi0.875Ba0.125CuSeO_ 1T-perp,undefined,600,30552,0.37394,,0.62054,0.60884,0.0000327311,,
7972,10.1039/c3ee41859f,26734,3(a),33525,Bi0.875Ba0.125CuSeO_ 1T-perp,undefined,650,28130,0.34932,,0.59961,0.69329,0.0000355492,,
7972,10.1039/c3ee41859f,26734,3(a),33525,Bi0.875Ba0.125CuSeO_ 1T-perp,undefined,700,25709,0.3247,,0.57868,0.77773,0.0000388969,,
7972,10.1039/c3ee41859f,26734,3(a),33525,Bi0.875Ba0.125CuSeO_ 1T-perp,undefined,750,23287,0.30008,,0.55775,0.86217,0.0000429424,,
7972,10.1039/c3ee41859f,26734,3(a),33525,Bi0.875Ba0.125CuSeO_ 1T-perp,undefined,800,20866,0.27545,,0.53682,0.94661,0.0000479249,,
7972,10.1039/c3ee41859f,26734,3(a),33525,Bi0.875Ba0.125CuSeO_ 1T-perp,undefined,850,18444,0.25083,,0.51589,1.031,0.0000542182,,
7972,10.1039/c3ee41859f,26734,3(a),33525,Bi0.875Ba0.125CuSeO_ 1T-perp,undefined,900,16023,0.22621,,0.49496,1.1155,0.0000624103,,
7972,10.1039/c3ee41859f,26750,4(b),33525,Bi0.875Ba0.125CuSeO_ 1T-perp,undefined,300,,0.52167,,,0.1022,,,
7972,10.1039/c3ee41859f,26734,3(a),33526,Bi0.875Ba0.125CuSeO_ 2T-parallel,undefined,350,19906,0.40785,,0.67357,0.071682,0.0000502361,,
7972,10.1039/c3ee41859f,26734,3(a),33526,Bi0.875Ba0.125CuSeO_ 2T-parallel,undefined,400,18727,0.3877,,0.64575,0.12355,0.0000533988,,
7972,10.1039/c3ee41859f,26734,3(a),33526,Bi0.875Ba0.125CuSeO_ 2T-parallel,undefined,450,17548,0.36754,,0.61794,0.17541,0.0000569866,,
7972,10.1039/c3ee41859f,26734,3(a),33526,Bi0.875Ba0.125CuSeO_ 2T-parallel,undefined,500,16370,0.34738,,0.59012,0.22728,0.0000610874,,
7972,10.1039/c3ee41859f,26734,3(a),33526,Bi0.875Ba0.125CuSeO_ 2T-parallel,undefined,550,15191,0.32723,,0.56231,0.27915,0.0000658285,,
7972,10.1039/c3ee41859f,26734,3(a),33526,Bi0.875Ba0.125CuSeO_ 2T-parallel,undefined,600,14013,0.30707,,0.53449,0.33101,0.0000713623,,
7972,10.1039/c3ee41859f,26734,3(a),33526,Bi0.875Ba0.125CuSeO_ 2T-parallel,undefined,650,12834,0.28692,,0.50668,0.38288,0.000077918,,
7972,10.1039/c3ee41859f,26734,3(a),33526,Bi0.875Ba0.125CuSeO_ 2T-parallel,undefined,700,11656,0.26676,,0.47886,0.43474,0.0000857927,,
7972,10.1039/c3ee41859f,26734,3(a),33526,Bi0.875Ba0.125CuSeO_ 2T-parallel,undefined,750,10477,0.2466,,0.45105,0.48661,0.0000954472,,
7972,10.1039/c3ee41859f,26734,3(a),33526,Bi0.875Ba0.125CuSeO_ 2T-parallel,undefined,800,9298.5,0.22645,,0.42323,0.53848,0.0001075442,,
7972,10.1039/c3ee41859f,26734,3(a),33526,Bi0.875Ba0.125CuSeO_ 2T-parallel,undefined,850,8119.9,0.20629,,0.39542,0.59034,0.0001231542,,
7972,10.1039/c3ee41859f,26734,3(a),33526,Bi0.875Ba0.125CuSeO_ 2T-parallel,undefined,900,6941.3,0.18614,,0.3676,0.64221,0.0001440652,,
7972,10.1039/c3ee41859f,26750,4(b),33526,Bi0.875Ba0.125CuSeO_ 2T-parallel,undefined,300,,0.42801,,,,,,
7972,10.1039/c3ee41859f,26734,3(a),33527,Bi0.875Ba0.125CuSeO_ 2T-perp,undefined,350,46803,0.52438,0.000098011,0.74942,0.19445,0.0000213662,0.0004495969,0.0005999265
7972,10.1039/c3ee41859f,26734,3(a),33527,Bi0.875Ba0.125CuSeO_ 2T-perp,undefined,400,44157,0.49816,0.00010651,0.72703,0.2864,0.0000226465,0.0005009338,0.0006890139
7972,10.1039/c3ee41859f,26734,3(a),33527,Bi0.875Ba0.125CuSeO_ 2T-perp,undefined,450,41512,0.47195,0.00011501,0.70465,0.37835,0.0000240894,0.0005490917,0.0007792403
7972,10.1039/c3ee41859f,26734,3(a),33527,Bi0.875Ba0.125CuSeO_ 2T-perp,undefined,500,38866,0.44573,0.00012351,0.68226,0.4703,0.0000257294,0.00059289,0.0008690088
7972,10.1039/c3ee41859f,26734,3(a),33527,Bi0.875Ba0.125CuSeO_ 2T-perp,undefined,550,36220,0.41951,0.00013201,0.65987,0.56226,0.0000276091,0.0006311929,0.0009565413
7972,10.1039/c3ee41859f,26734,3(a),33527,Bi0.875Ba0.125CuSeO_ 2T-perp,undefined,600,33575,0.3933,0.00014051,0.63749,0.65421,0.0000297841,0.0006628732,0.0010398175
7972,10.1039/c3ee41859f,26734,3(a),33527,Bi0.875Ba0.125CuSeO_ 2T-perp,undefined,650,30929,0.36708,0.00014901,0.6151,0.74616,0.0000323321,0.0006867469,0.0011164801
7972,10.1039/c3ee41859f,26734,3(a),33527,Bi0.875Ba0.125CuSeO_ 2T-perp,undefined,700,28283,0.34086,0.00015752,0.59271,0.83811,0.0000353569,0.0007017734,0.001184008
7972,10.1039/c3ee41859f,26734,3(a),33527,Bi0.875Ba0.125CuSeO_ 2T-perp,undefined,750,25637,0.31465,0.00016602,0.57033,0.93006,0.0000390061,0.0007066234,0.0012389729
7972,10.1039/c3ee41859f,26734,3(a),33527,Bi0.875Ba0.125CuSeO_ 2T-perp,undefined,800,22992,0.28843,0.00017452,0.54794,1.022,0.0000434934,0.0007002726,0.0012780097
7972,10.1039/c3ee41859f,26734,3(a),33527,Bi0.875Ba0.125CuSeO_ 2T-perp,undefined,850,20346,0.26222,0.00018302,0.52555,1.114,0.0000491497,0.0006815161,0.0012967675
7972,10.1039/c3ee41859f,26734,3(a),33527,Bi0.875Ba0.125CuSeO_ 2T-perp,undefined,900,17700,0.236,0.00019152,0.50317,1.2059,0.0000564972,0.0006492344,0.0012902884
7972,10.1039/c3ee41859f,26742,3(c),33527,Bi0.875Ba0.125CuSeO_ 2T-perp,undefined,300,,,0.00008951,,,,,
7972,10.1039/c3ee41859f,26734,3(a),33528,Bi0.875Ba0.125CuSeO_ 3T-parallel,undefined,350,14238,0.39282,0.000101,0.59487,0.055722,0.0000702346,0.0001452418,0.0002441573
7972,10.1039/c3ee41859f,26734,3(a),33528,Bi0.875Ba0.125CuSeO_ 3T-parallel,undefined,400,13417,0.37275,0.00010932,0.56993,0.10146,0.0000745323,0.0001603447,0.0002813411
7972,10.1039/c3ee41859f,26734,3(a),33528,Bi0.875Ba0.125CuSeO_ 3T-parallel,undefined,450,12595,0.35268,0.00011764,0.54498,0.1472,0.0000793966,0.0001743043,0.0003198362
7972,10.1039/c3ee41859f,26734,3(a),33528,Bi0.875Ba0.125CuSeO_ 3T-parallel,undefined,500,11773,0.3326,0.00012596,0.52004,0.19295,0.0000849401,0.0001867895,0.0003591829
7972,10.1039/c3ee41859f,26734,3(a),33528,Bi0.875Ba0.125CuSeO_ 3T-parallel,undefined,550,10951,0.31253,0.00013428,0.4951,0.23869,0.0000913159,0.0001974588,0.0003988261
7972,10.1039/c3ee41859f,26734,3(a),33528,Bi0.875Ba0.125CuSeO_ 3T-parallel,undefined,600,10129,0.29245,0.0001426,0.47015,0.28443,0.0000987264,0.0002059708,0.0004380959
7972,10.1039/c3ee41859f,26734,3(a),33528,Bi0.875Ba0.125CuSeO_ 3T-parallel,undefined,650,9307.4,0.27238,0.00015092,0.44521,0.33017,0.0001074414,0.0002119932,0.0004761646
7972,10.1039/c3ee41859f,26734,3(a),33528,Bi0.875Ba0.125CuSeO_ 3T-parallel,undefined,700,8485.5,0.25231,0.00015924,0.42026,0.37591,0.0001178481,0.00021517,0.0005119926
7972,10.1039/c3ee41859f,26734,3(a),33528,Bi0.875Ba0.125CuSeO_ 3T-parallel,undefined,750,7663.6,0.23223,0.00016756,0.39532,0.42165,0.000130487,0.0002151659,0.000544283
7972,10.1039/c3ee41859f,26734,3(a),33528,Bi0.875Ba0.125CuSeO_ 3T-parallel,undefined,800,6841.8,0.21216,0.00017588,0.37038,0.46739,0.0001461604,0.0002116427,0.0005714204
7972,10.1039/c3ee41859f,26734,3(a),33528,Bi0.875Ba0.125CuSeO_ 3T-parallel,undefined,850,6019.9,0.19208,0.0001842,0.34543,0.51313,0.0001661157,0.000204253,0.0005913008
7972,10.1039/c3ee41859f,26734,3(a),33528,Bi0.875Ba0.125CuSeO_ 3T-parallel,undefined,900,5198.1,0.17201,0.00019252,0.32049,0.55887,0.000192378,0.0001926621,0.0006011486
7972,10.1039/c3ee41859f,26734,3(a),33529,Bi0.875Ba0.125CuSeO_ 3T-perp,undefined,350,58728,0.52424,0.000099585,0.80465,0.24555,0.0000170277,0.0005824157,0.0007238125
7972,10.1039/c3ee41859f,26734,3(a),33529,Bi0.875Ba0.125CuSeO_ 3T-perp,undefined,400,55123,0.50067,0.00010784,0.77891,0.34327,0.0000181412,0.000641051,0.0008230104
7972,10.1039/c3ee41859f,26734,3(a),33529,Bi0.875Ba0.125CuSeO_ 3T-perp,undefined,450,51517,0.47709,0.00011609,0.75317,0.441,0.0000194111,0.0006942888,0.0009218222
7972,10.1039/c3ee41859f,26734,3(a),33529,Bi0.875Ba0.125CuSeO_ 3T-perp,undefined,500,47911,0.45352,0.00012434,0.72743,0.53873,0.000020872,0.0007407249,0.0010182766
7972,10.1039/c3ee41859f,26734,3(a),33529,Bi0.875Ba0.125CuSeO_ 3T-perp,undefined,550,44306,0.42995,0.0001326,0.70169,0.63645,0.0000225703,0.0007790218,0.0011102079
7972,10.1039/c3ee41859f,26734,3(a),33529,Bi0.875Ba0.125CuSeO_ 3T-perp,undefined,600,40700,0.40637,0.00014085,0.67595,0.73418,0.00002457,0.000807436,0.0011945203
7972,10.1039/c3ee41859f,26734,3(a),33529,Bi0.875Ba0.125CuSeO_ 3T-perp,undefined,650,37094,0.3828,0.0001491,0.65021,0.83191,0.0000269585,0.0008246297,0.0012682513
7972,10.1039/c3ee41859f,26734,3(a),33529,Bi0.875Ba0.125CuSeO_ 3T-perp,undefined,700,33489,0.35923,0.00015735,0.62447,0.92963,0.0000298606,0.0008291549,0.0013277738
7972,10.1039/c3ee41859f,26734,3(a),33529,Bi0.875Ba0.125CuSeO_ 3T-perp,undefined,750,29883,0.33565,0.00016561,0.59873,1.0274,0.0000334638,0.0008195912,0.0013688829
7972,10.1039/c3ee41859f,26734,3(a),33529,Bi0.875Ba0.125CuSeO_ 3T-perp,undefined,800,26278,0.31208,0.00017386,0.57299,1.1251,0.0000380546,0.000794313,0.0013862598
7972,10.1039/c3ee41859f,26734,3(a),33529,Bi0.875Ba0.125CuSeO_ 3T-perp,undefined,850,22672,0.28851,0.00018211,0.54725,1.2228,0.0000441073,0.0007518954,0.0013739523
7972,10.1039/c3ee41859f,26734,3(a),33529,Bi0.875Ba0.125CuSeO_ 3T-perp,undefined,900,19066,0.26493,0.00019036,0.52151,1.3205,0.0000524494,0.0006908933,0.001324794
7972,10.1039/c3ee41859f,26750,4(b),33529,Bi0.875Ba0.125CuSeO_ 3T-perp,undefined,300,,0.54781,,,0.14782,,,

File: csvfiles/ThermoEarthAbundant10.1039c4ta04462b.csv
sid,DOI,figureid,fignum,sampleid,samplename,composition,Temperature,Carrier concentration,Electrical conductivity,Hall movility,Power factor,Seebeck coefficient,Thermal conductivity,ZT,Electrical resistivity,Figure of merit Z
2798,10.1039/c4ta04462b,5790,3(c),7213,x=0,SnS,350,,-59.102,,-0.000010998,0.00049688,1.0974,-0.014883,-0.0169199012,-0.0000100219
2798,10.1039/c4ta04462b,5790,3(c),7213,x=0,SnS,400,-4.4331e+22,-27.886,0.00086307,-0.000003208,0.00050898,1.0332,-0.0036282,-0.0358602883,-0.0000031049
2798,10.1039/c4ta04462b,5790,3(c),7213,x=0,SnS,450,1.8713e+22,3.3288,0.00093063,0.0000045821,0.00052108,0.96895,0.0076264,0.3004085556,0.0000047289
2798,10.1039/c4ta04462b,5790,3(c),7213,x=0,SnS,500,8.1757e+22,34.544,0.0009982,0.000012372,0.00053318,0.90474,0.018881,0.0289485873,0.0000136746
2798,10.1039/c4ta04462b,5790,3(c),7213,x=0,SnS,550,1.448e+23,65.759,0.0010658,0.000020162,0.00054528,0.84053,0.030136,0.0152070439,0.0000239872
2798,10.1039/c4ta04462b,5790,3(c),7213,x=0,SnS,600,2.0785e+23,96.974,0.0011333,0.000027952,0.00055738,0.77633,0.04139,0.0103120424,0.0000360053
2798,10.1039/c4ta04462b,5790,3(c),7213,x=0,SnS,650,2.7089e+23,128.19,0.0012009,0.000035743,0.00056948,0.71212,0.052645,0.0078009205,0.0000501924
2798,10.1039/c4ta04462b,5790,3(c),7213,x=0,SnS,700,,159.4,,0.000043533,0.00058158,0.64791,0.0639,0.0062735257,0.0000671899
2798,10.1039/c4ta04462b,5790,3(c),7213,x=0,SnS,750,,190.62,,0.000051323,0.00059369,0.5837,0.075155,0.0052460392,0.000087927
2798,10.1039/c4ta04462b,5790,3(c),7213,x=0,SnS,800,,221.84,,0.000059113,0.00060579,0.5195,0.086409,0.0045077533,0.0001137883
2798,10.1039/c4ta04462b,5790,3(c),7214,x=0.05,Sn0.9995Ag0.0005S,350,,-55.618,,-0.0000084826,0.00059175,1.1098,-0.0026752,-0.0179797907,-0.0000076434
2798,10.1039/c4ta04462b,5790,3(c),7214,x=0.05,Sn0.9995Ag0.0005S,400,2.4786e+24,-25.964,0.0010439,-0.0000018363,0.00058982,1.0476,-0.00070115,-0.0385148667,-0.0000017529
2798,10.1039/c4ta04462b,5790,3(c),7214,x=0.05,Sn0.9995Ag0.0005S,450,2.348e+24,3.6904,0.00099513,0.0000048099,0.00058789,0.98529,-0.010541,0.2709733362,0.0000048817
2798,10.1039/c4ta04462b,5790,3(c),7214,x=0.05,Sn0.9995Ag0.0005S,500,2.2173e+24,33.345,0.00094639,0.000011456,0.00058596,0.92301,0.0023773,0.0299895037,0.0000124116
2798,10.1039/c4ta04462b,5790,3(c),7214,x=0.05,Sn0.9995Ag0.0005S,550,2.0867e+24,62.999,0.00089765,0.000018102,0.00058404,0.86074,0.015295,0.0158732678,0.0000210307
2798,10.1039/c4ta04462b,5790,3(c),7214,x=0.05,Sn0.9995Ag0.0005S,600,1.956e+24,92.653,0.00084891,0.000024749,0.00058211,0.79846,0.028213,0.0107929587,0.0000309959
2798,10.1039/c4ta04462b,5790,3(c),7214,x=0.05,Sn0.9995Ag0.0005S,650,1.8254e+24,122.31,0.00080017,0.000031395,0.00058018,0.73619,0.041132,0.0081759464,0.0000426452
2798,10.1039/c4ta04462b,5790,3(c),7214,x=0.05,Sn0.9995Ag0.0005S,700,,151.96,,0.000038041,0.00057825,0.67391,0.05405,0.0065806791,0.0000564482
2798,10.1039/c4ta04462b,5790,3(c),7214,x=0.05,Sn0.9995Ag0.0005S,750,,181.62,,0.000044687,0.00057633,0.61164,0.066968,0.0055060015,0.000073061
2798,10.1039/c4ta04462b,5790,3(c),7214,x=0.05,Sn0.9995Ag0.0005S,800,,211.27,,0.000051333,0.0005744,0.54937,0.079886,0.0047332797,0.0000934398
2798,10.1039/c4ta04462b,5790,3(c),7215,x=0.25,Sn0.9975Ag0.0025S,350,,95.336,,0.000037436,0.00045836,0.95774,-0.022291,0.0104892171,0.0000390879
2798,10.1039/c4ta04462b,5790,3(c),7215,x=0.25,Sn0.9975Ag0.0025S,400,,193.97,,0.000051076,0.00046148,0.90581,0.0075668,0.0051554364,0.0000563871
2798,10.1039/c4ta04462b,5790,3(c),7215,x=0.25,Sn0.9975Ag0.0025S,450,,292.61,,0.000064716,0.0004646,0.85387,0.037425,0.0034175182,0.0000757914
2798,10.1039/c4ta04462b,5790,3(c),7215,x=0.25,Sn0.9975Ag0.0025S,500,,391.25,,0.000078356,0.00046772,0.80194,0.067282,0.0025559105,0.0000977081
2798,10.1039/c4ta04462b,5790,3(c),7215,x=0.25,Sn0.9975Ag0.0025S,550,,489.89,,0.000091996,0.00047084,0.75,0.09714,0.0020412746,0.0001226613
2798,10.1039/c4ta04462b,5790,3(c),7215,x=0.25,Sn0.9975Ag0.0025S,600,,588.53,,0.00010564,0.00047397,0.69807,0.127,0.0016991487,0.0001513315
2798,10.1039/c4ta04462b,5790,3(c),7215,x=0.25,Sn0.9975Ag0.0025S,650,,687.17,,0.00011928,0.00047709,0.64613,0.15686,0.001455244,0.0001846068
2798,10.1039/c4ta04462b,5790,3(c),7215,x=0.25,Sn0.9975Ag0.0025S,700,,785.81,,0.00013292,0.00048021,0.5942,0.18671,0.0012725723,0.0002236957
2798,10.1039/c4ta04462b,5790,3(c),7215,x=0.25,Sn0.9975Ag0.0025S,750,,884.45,,0.00014656,0.00048333,0.54226,0.21657,0.0011306462,0.0002702763
2798,10.1039/c4ta04462b,5790,3(c),7215,x=0.25,Sn0.9975Ag0.0025S,800,,983.09,,0.0001602,0.00048645,0.49033,0.24643,0.0010172009,0.0003267187
2798,10.1039/c4ta04462b,5790,3(c),7215,x=0.25,Sn0.9975Ag0.0025S,850,,1081.7,,0.00017384,0.00048957,0.43839,0.27629,0.0009244707,0.0003965419
2798,10.1039/c4ta04462b,5790,3(c),7216,x=0.5,Sn0.995Ag0.005S,350,,77.463,,0.000027226,0.00040218,0.72778,-0.048975,0.012909389,0.0000374097
2798,10.1039/c4ta04462b,5790,3(c),7216,x=0.5,Sn0.995Ag0.005S,400,,224.29,,0.000047512,0.00040544,0.69872,-0.0025371,0.0044585135,0.0000679986
2798,10.1039/c4ta04462b,5790,3(c),7216,x=0.5,Sn0.995Ag0.005S,450,,371.11,,0.000067799,0.0004087,0.66965,0.043901,0.0026946188,0.0001012454
2798,10.1039/c4ta04462b,5790,3(c),7216,x=0.5,Sn0.995Ag0.005S,500,,517.94,,0.000088085,0.00041196,0.64059,0.090339,0.0019307256,0.000137506
2798,10.1039/c4ta04462b,5790,3(c),7216,x=0.5,Sn0.995Ag0.005S,550,,664.76,,0.00010837,0.00041521,0.61153,0.13678,0.0015043023,0.0001772113
2798,10.1039/c4ta04462b,5790,3(c),7216,x=0.5,Sn0.995Ag0.005S,600,,811.58,,0.00012866,0.00041847,0.58247,0.18322,0.0012321644,0.0002208869
2798,10.1039/c4ta04462b,5790,3(c),7216,x=0.5,Sn0.995Ag0.005S,650,,958.41,,0.00014894,0.00042173,0.5534,0.22965,0.0010433948,0.0002691362
2798,10.1039/c4ta04462b,5790,3(c),7216,x=0.5,Sn0.995Ag0.005S,700,,1105.2,,0.00016923,0.00042499,0.52434,0.27609,0.0009048136,0.0003227486
2798,10.1039/c4ta04462b,5790,3(c),7216,x=0.5,Sn0.995Ag0.005S,750,,1252.1,,0.00018952,0.00042824,0.49528,0.32253,0.0007986583,0.0003826522
2798,10.1039/c4ta04462b,5790,3(c),7216,x=0.5,Sn0.995Ag0.005S,800,,1398.9,,0.0002098,0.0004315,0.46622,0.36897,0.0007148474,0.0004500021
2798,10.1039/c4ta04462b,5790,3(c),7216,x=0.5,Sn0.995Ag0.005S,850,,1545.7,,0.00023009,0.00043476,0.43715,0.41541,0.0006469561,0.0005263411
2798,10.1039/c4ta04462b,5790,3(c),7216,x=0.5,Sn0.995Ag0.005S,900,,1692.5,,0.00025038,0.00043802,0.40809,0.46184,0.0005908419,0.0006135411
2798,10.1039/c4ta04462b,5790,3(c),7217,x=1,Sn0.99Ag0.01S,350,,72.968,,0.000013638,0.00037817,0.9598,-0.014535,0.0137046376,0.0000142092
2798,10.1039/c4ta04462b,5790,3(c),7217,x=1,Sn0.99Ag0.01S,400,,174.2,,0.000032892,0.0003888,0.91124,0.014221,0.0057405281,0.0000360959
2798,10.1039/c4ta04462b,5790,3(c),7217,x=1,Sn0.99Ag0.01S,450,,275.43,,0.000052146,0.00039943,0.86269,0.042977,0.0036306866,0.0000604458
2798,10.1039/c4ta04462b,5790,3(c),7217,x=1,Sn0.99Ag0.01S,500,,376.66,,0.0000714,0.00041006,0.81413,0.071734,0.0026549142,0.000087701
2798,10.1039/c4ta04462b,5790,3(c),7217,x=1,Sn0.99Ag0.01S,550,,477.89,,0.000090655,0.00042069,0.76558,0.10049,0.0020925318,0.0001184135
2798,10.1039/c4ta04462b,5790,3(c),7217,x=1,Sn0.99Ag0.01S,600,,579.12,,0.00010991,0.00043132,0.71702,0.12925,0.0017267578,0.0001532872
2798,10.1039/c4ta04462b,5790,3(c),7217,x=1,Sn0.99Ag0.01S,650,,680.35,,0.00012916,0.00044194,0.66847,0.158,0.0014698317,0.0001932173
2798,10.1039/c4ta04462b,5790,3(c),7217,x=1,Sn0.99Ag0.01S,700,,781.58,,0.00014842,0.00045257,0.61991,0.18676,0.0012794596,0.0002394219
2798,10.1039/c4ta04462b,5790,3(c),7217,x=1,Sn0.99Ag0.01S,750,,882.81,,0.00016767,0.0004632,0.57135,0.21552,0.0011327466,0.0002934629
2798,10.1039/c4ta04462b,5790,3(c),7217,x=1,Sn0.99Ag0.01S,800,,984.04,,0.00018693,0.00047383,0.5228,0.24427,0.0010162189,0.0003575555
2798,10.1039/c4ta04462b,5790,3(c),7218,x=2,Sn0.98Ag0.02S,350,,465.61,,0.000077337,0.00037156,1.214,0.011124,0.0021477202,0.0000637043
2798,10.1039/c4ta04462b,5790,3(c),7218,x=2,Sn0.98Ag0.02S,400,,508.03,,0.000086823,0.0003817,1.1379,0.027539,0.0019683877,0.0000763011
2798,10.1039/c4ta04462b,5790,3(c),7218,x=2,Sn0.98Ag0.02S,450,,550.46,,0.000096309,0.00039185,1.0619,0.043954,0.0018166624,0.000090695
2798,10.1039/c4ta04462b,5790,3(c),7218,x=2,Sn0.98Ag0.02S,500,,592.89,,0.00010579,0.00040199,0.98582,0.060369,0.0016866535,0.0001073117
2798,10.1039/c4ta04462b,5790,3(c),7218,x=2,Sn0.98Ag0.02S,550,,635.31,,0.00011528,0.00041213,0.90977,0.076785,0.0015740347,0.0001267133
2798,10.1039/c4ta04462b,5790,3(c),7218,x=2,Sn0.98Ag0.02S,600,,677.74,,0.00012477,0.00042227,0.83372,0.0932,0.0014754921,0.0001496546
2798,10.1039/c4ta04462b,5790,3(c),7218,x=2,Sn0.98Ag0.02S,650,,720.17,,0.00013425,0.00043241,0.75767,0.10961,0.001388561,0.000177188
2798,10.1039/c4ta04462b,5790,3(c),7218,x=2,Sn0.98Ag0.02S,700,,762.59,,0.00014374,0.00044255,0.68163,0.12603,0.0013113206,0.0002108769
2798,10.1039/c4ta04462b,5790,3(c),7218,x=2,Sn0.98Ag0.02S,750,,805.02,,0.00015322,0.00045269,0.60558,0.14245,0.0012422052,0.0002530136
