Repository: RamyaGuru/STD2_EffMass

# STD2_EffMass
Effective mass modeling of StarryData2 data

File: csvfiles/ThermoPropGeSe10.1016j.jmat.2016.09.001.csv
sid,DOI,figureid,fignum,sampleid,samplename,composition,Temperature,Carrier concentration,Electrical resistivity,Hall movility,Lattice thermal conductivity,Seebeck coefficient,Thermal conductivity,ZT,Electrical conductivity,Power factor,Figure of merit Z
18662,10.1016/j.jmat.2016.09.001,25483,2(a),31732,Ge1-xAgxSe_ x=0.03,undefined,350,1.4512e+24,0.0096496,,,0.00038148,0.95813,0.016032,103.6312386006,0.0000150811,0.0000157402
18662,10.1016/j.jmat.2016.09.001,25483,2(a),31732,Ge1-xAgxSe_ x=0.03,undefined,400,1.5073e+24,0.0081144,0.000064442,,0.0004021,0.86573,0.037958,123.2377008775,0.0000199256,0.000023016
18662,10.1016/j.jmat.2016.09.001,25483,2(a),31732,Ge1-xAgxSe_ x=0.03,undefined,450,1.5633e+24,0.0065792,0.000060226,,0.00042272,0.77334,0.059884,151.9941634241,0.0000271602,0.0000351206
18662,10.1016/j.jmat.2016.09.001,25483,2(a),31732,Ge1-xAgxSe_ x=0.03,undefined,500,1.6194e+24,0.005044,0.000056009,,0.00044333,0.68095,0.081809,198.2553528945,0.0000389654,0.0000572221
18662,10.1016/j.jmat.2016.09.001,25483,2(a),31732,Ge1-xAgxSe_ x=0.03,undefined,550,1.6754e+24,0.0035087,0.000051793,,0.00046395,0.58856,0.10374,285.0058426198,0.0000613474,0.000104233
18662,10.1016/j.jmat.2016.09.001,25483,2(a),31732,Ge1-xAgxSe_ x=0.03,undefined,600,1.7315e+24,0.0019735,0.000047577,,0.00048457,0.49617,0.12566,506.7139599696,0.0001189805,0.0002397979
18662,10.1016/j.jmat.2016.09.001,25483,2(a),31732,Ge1-xAgxSe_ x=0.03,undefined,650,1.7875e+24,0.0004383,0.00004336,,0.00050519,0.40378,0.14759,2281.5423226101,0.0005822882,0.0014420928
18662,10.1016/j.jmat.2016.09.001,25490,4(c),31732,Ge1-xAgxSe_ x=0.03,undefined,700,,,,,,0.31139,0.16951,,,
18662,10.1016/j.jmat.2016.09.001,25483,2(a),31733,Ge1-xAgxSe_ x=0.015,undefined,350,1.6741e+24,0.0032867,0.000055568,1.0974,0.00034402,1.1043,0.017459,304.2565491222,0.0000360087,0.0000326077
18662,10.1016/j.jmat.2016.09.001,25483,2(a),31733,Ge1-xAgxSe_ x=0.015,undefined,400,1.7079e+24,0.0030161,0.000052043,0.98882,0.00036744,0.99672,0.0383,331.5539935679,0.0000447638,0.0000449111
18662,10.1016/j.jmat.2016.09.001,25483,2(a),31733,Ge1-xAgxSe_ x=0.015,undefined,450,1.7417e+24,0.0027455,0.000048518,0.88029,0.00039086,0.88917,0.059141,364.2323802586,0.0000556443,0.0000625801
18662,10.1016/j.jmat.2016.09.001,25483,2(a),31733,Ge1-xAgxSe_ x=0.015,undefined,500,1.7755e+24,0.0024749,0.000044992,0.77176,0.00041429,0.78161,0.079982,404.0567295648,0.0000693508,0.0000887281
18662,10.1016/j.jmat.2016.09.001,25483,2(a),31733,Ge1-xAgxSe_ x=0.015,undefined,550,1.8093e+24,0.0022042,0.000041467,0.66323,0.00043771,0.67405,0.10082,453.6793394429,0.0000869204,0.0001289525
18662,10.1016/j.jmat.2016.09.001,25483,2(a),31733,Ge1-xAgxSe_ x=0.015,undefined,600,1.8431e+24,0.0019336,0.000037942,0.55469,0.00046113,0.5665,0.12166,517.170045511,0.0001099715,0.0001941244
18662,10.1016/j.jmat.2016.09.001,25483,2(a),31733,Ge1-xAgxSe_ x=0.015,undefined,650,1.8769e+24,0.001663,0.000034416,0.44616,0.00048455,0.45894,0.1425,601.3229104029,0.0001411838,0.0003076302
18662,10.1016/j.jmat.2016.09.001,25490,4(c),31733,Ge1-xAgxSe_ x=0.015,undefined,700,,,,0.33763,,0.35139,,,,
18662,10.1016/j.jmat.2016.09.001,25483,2(a),31734,Ge1-xAgxSe_ x=0.01,undefined,350,1.5535e+24,0.0047384,0.000075293,1.2302,0.00036404,1.2333,0.015741,211.0417018403,0.0000279683,0.0000226776
18662,10.1016/j.jmat.2016.09.001,25483,2(a),31734,Ge1-xAgxSe_ x=0.01,undefined,400,1.5599e+24,0.0041706,0.000067168,1.1064,0.00038716,1.1107,0.034495,239.7736536709,0.0000359404,0.0000323583
18662,10.1016/j.jmat.2016.09.001,25483,2(a),31734,Ge1-xAgxSe_ x=0.01,undefined,450,1.5664e+24,0.0036029,0.000059043,0.98253,0.00041027,0.98815,0.05325,277.5541924561,0.0000467183,0.0000472786
18662,10.1016/j.jmat.2016.09.001,25483,2(a),31734,Ge1-xAgxSe_ x=0.01,undefined,500,1.5729e+24,0.0030351,0.000050918,0.8587,0.00043339,0.86559,0.072005,329.4784356364,0.0000618849,0.0000714945
18662,10.1016/j.jmat.2016.09.001,25483,2(a),31734,Ge1-xAgxSe_ x=0.01,undefined,550,1.5793e+24,0.0024674,0.000042794,0.73488,0.0004565,0.74303,0.09076,405.2849152955,0.0000844582,0.0001136673
18662,10.1016/j.jmat.2016.09.001,25483,2(a),31734,Ge1-xAgxSe_ x=0.01,undefined,600,1.5858e+24,0.0018996,0.000034669,0.61105,0.00047962,0.62047,0.10951,526.4266161297,0.0001210967,0.0001951694
18662,10.1016/j.jmat.2016.09.001,25483,2(a),31734,Ge1-xAgxSe_ x=0.01,undefined,650,1.5923e+24,0.0013319,0.000026544,0.48722,0.00050273,0.49791,0.12827,750.8071176515,0.0001897571,0.0003811072
18662,10.1016/j.jmat.2016.09.001,25490,4(c),31734,Ge1-xAgxSe_ x=0.01,undefined,700,,,,0.3634,,0.37534,,,,
18662,10.1016/j.jmat.2016.09.001,25483,2(a),31735,Ge1-xAgxSe_ x=0.005,undefined,400,1.3544e+24,0.0038431,0.000057873,1.1679,0.00039497,1.1631,0.029747,260.2066040436,0.0000405926,0.0000349003
18662,10.1016/j.jmat.2016.09.001,25483,2(a),31735,Ge1-xAgxSe_ x=0.005,undefined,450,1.4038e+24,0.0034082,0.000051396,1.0345,0.0004165,1.0331,0.046966,293.4100111496,0.0000508985,0.0000492677
18662,10.1016/j.jmat.2016.09.001,25483,2(a),31735,Ge1-xAgxSe_ x=0.005,undefined,500,1.4531e+24,0.0029734,0.000044918,0.90101,0.00043804,0.90318,0.064184,336.3153292527,0.0000645319,0.0000714496
18662,10.1016/j.jmat.2016.09.001,25483,2(a),31735,Ge1-xAgxSe_ x=0.005,undefined,550,1.5024e+24,0.0025386,0.000038441,0.76755,0.00045958,0.77321,0.081402,393.9179075081,0.0000832009,0.0001076045
18662,10.1016/j.jmat.2016.09.001,25483,2(a),31735,Ge1-xAgxSe_ x=0.005,undefined,600,1.5518e+24,0.0021037,0.000031963,0.63409,0.00048111,0.64324,0.098621,475.3529495651,0.0001100284,0.0001710535
18662,10.1016/j.jmat.2016.09.001,25483,2(a),31735,Ge1-xAgxSe_ x=0.005,undefined,650,1.6011e+24,0.0016689,0.000025486,0.50062,0.00050265,0.51327,0.11584,599.1970759183,0.0001513913,0.0002949546
18662,10.1016/j.jmat.2016.09.001,25484,2(b),31735,Ge1-xAgxSe_ x=0.005,undefined,350,,0.0042779,0.000064351,1.3014,0.00037343,1.2931,0.012529,233.7595549218,0.0000325978,0.000025209
18662,10.1016/j.jmat.2016.09.001,25490,4(c),31735,Ge1-xAgxSe_ x=0.005,undefined,700,,,,0.36716,,0.3833,0.13306,,,
18662,10.1016/j.jmat.2016.09.001,25483,2(a),31736,Ge1-xAgxSe_ x=0.002,undefined,350,1.1743e+24,0.0036632,0.000081459,1.4004,0.00037267,1.3995,0.014288,272.9853679843,0.000037913,0.0000270904
18662,10.1016/j.jmat.2016.09.001,25483,2(a),31736,Ge1-xAgxSe_ x=0.002,undefined,400,1.2271e+24,0.003387,0.000070369,1.2584,0.00039417,1.2577,0.028416,295.2465308533,0.0000458725,0.0000364733
18662,10.1016/j.jmat.2016.09.001,25483,2(a),31736,Ge1-xAgxSe_ x=0.002,undefined,450,1.2798e+24,0.0031108,0.000059279,1.1165,0.00041566,1.1158,0.042544,321.4607175003,0.0000555398,0.0000497758
18662,10.1016/j.jmat.2016.09.001,25483,2(a),31736,Ge1-xAgxSe_ x=0.002,undefined,500,1.3326e+24,0.0028346,0.000048189,0.9745,0.00043715,0.97388,0.056672,352.7834615113,0.000067417,0.0000692251
18662,10.1016/j.jmat.2016.09.001,25483,2(a),31736,Ge1-xAgxSe_ x=0.002,undefined,550,1.3853e+24,0.0025584,0.000037099,0.83254,0.00045865,0.83199,0.070799,390.8692933083,0.0000822232,0.0000988271
18662,10.1016/j.jmat.2016.09.001,25483,2(a),31736,Ge1-xAgxSe_ x=0.002,undefined,600,1.4381e+24,0.0022823,0.000026009,0.69059,0.00048014,0.6901,0.084927,438.1544932743,0.0001010097,0.0001463696
18662,10.1016/j.jmat.2016.09.001,25483,2(a),31736,Ge1-xAgxSe_ x=0.002,undefined,650,1.4908e+24,0.0020061,0.000014919,0.54863,0.00050164,0.54821,0.099055,498.4796371068,0.0001254388,0.0002288152
18662,10.1016/j.jmat.2016.09.001,25490,4(c),31736,Ge1-xAgxSe_ x=0.002,undefined,700,,,,,,0.40632,0.11318,,,
18662,10.1016/j.jmat.2016.09.001,25483,2(a),31737,Ge1-xAgxSe_ x=0,undefined,400,-6.2513e+22,,,1.2899,0.00055891,1.2953,0.0016962,,,
18662,10.1016/j.jmat.2016.09.001,25483,2(a),31737,Ge1-xAgxSe_ x=0,undefined,450,-873720000000000000000,,,1.1283,0.00058938,1.1223,0.0047746,,,
18662,10.1016/j.jmat.2016.09.001,25483,2(a),31737,Ge1-xAgxSe_ x=0,undefined,500,6.0766e+22,,,0.96673,0.00061984,0.94937,0.0078529,,,
18662,10.1016/j.jmat.2016.09.001,25483,2(a),31737,Ge1-xAgxSe_ x=0,undefined,550,1.2241e+23,,,0.80514,0.00065031,0.77642,0.010931,,,
18662,10.1016/j.jmat.2016.09.001,25483,2(a),31737,Ge1-xAgxSe_ x=0,undefined,600,1.8405e+23,,,0.64355,0.00068077,0.60346,0.01401,,,
18662,10.1016/j.jmat.2016.09.001,25483,2(a),31737,Ge1-xAgxSe_ x=0,undefined,650,2.4569e+23,,,,,,,,,
18662,10.1016/j.jmat.2016.09.001,25485,4(a),31737,Ge1-xAgxSe_ x=0,undefined,350,,,,1.4515,0.00052844,1.4682,-0.0013822,,,
18662,10.1016/j.jmat.2016.09.001,25483,2(a),31738,Ge0.79Ag0.01Sn0.2Se,undefined,350,1.9825e+24,0.0022488,,0.65834,0.00034275,0.66102,0.032259,444.6816079687,0.0000522401,0.0000790295
18662,10.1016/j.jmat.2016.09.001,25483,2(a),31738,Ge0.79Ag0.01Sn0.2Se,undefined,400,2.11e+24,0.0022419,,0.61299,0.00036557,0.61669,0.053878,446.0502252554,0.0000596108,0.0000966625
18662,10.1016/j.jmat.2016.09.001,25483,2(a),31738,Ge0.79Ag0.01Sn0.2Se,undefined,450,2.2375e+24,0.002235,,0.56765,0.0003884,0.57235,0.075497,447.4272930649,0.0000674964,0.0001179286
18662,10.1016/j.jmat.2016.09.001,25483,2(a),31738,Ge0.79Ag0.01Sn0.2Se,undefined,500,2.365e+24,0.002228,,0.5223,0.00041122,0.52801,0.097116,448.8330341113,0.0000758985,0.0001437445
18662,10.1016/j.jmat.2016.09.001,25483,2(a),31738,Ge0.79Ag0.01Sn0.2Se,undefined,550,2.4925e+24,0.0022211,,0.47695,0.00043405,0.48368,0.11873,450.2273648192,0.0000848226,0.0001753692
18662,10.1016/j.jmat.2016.09.001,25483,2(a),31738,Ge0.79Ag0.01Sn0.2Se,undefined,600,2.62e+24,0.0022142,,0.4316,0.00045687,0.43934,0.14035,451.6303856923,0.0000942689,0.0002145694
18662,10.1016/j.jmat.2016.09.001,25483,2(a),31738,Ge0.79Ag0.01Sn0.2Se,undefined,650,2.7475e+24,0.0022073,,0.38625,0.00047969,0.395,0.16197,453.0421782268,0.0001042461,0.0002639143
18662,10.1016/j.jmat.2016.09.001,25490,4(c),31738,Ge0.79Ag0.01Sn0.2Se,undefined,700,,,,0.34091,,0.35067,0.18359,,,
18662,10.1016/j.jmat.2016.09.001,25483,2(a),31739,Ge0.89Ag0.01Pb0.1Se,undefined,350,7.0696e+21,0.032776,,0.62217,0.00048897,0.62133,-0.0013334,30.5101293629,0.0000072947,0.0000117405
18662,10.1016/j.jmat.2016.09.001,25483,2(a),31739,Ge0.89Ag0.01Pb0.1Se,undefined,400,1.6401e+23,0.027748,,0.58187,0.00049795,0.58321,0.012629,36.038633415,0.0000089359,0.000015322
18662,10.1016/j.jmat.2016.09.001,25483,2(a),31739,Ge0.89Ag0.01Pb0.1Se,undefined,450,3.2094e+23,0.022721,,0.54156,0.00050692,0.54508,0.026591,44.0121473527,0.0000113097,0.0000207487
18662,10.1016/j.jmat.2016.09.001,25483,2(a),31739,Ge0.89Ag0.01Pb0.1Se,undefined,500,4.7788e+23,0.017693,,0.50125,0.00051589,0.50696,0.040553,56.5195274968,0.0000150422,0.0000296715
18662,10.1016/j.jmat.2016.09.001,25483,2(a),31739,Ge0.89Ag0.01Pb0.1Se,undefined,550,6.3482e+23,0.012666,,0.46094,0.00052487,0.46884,0.054515,78.9515237644,0.0000217502,0.0000463916
18662,10.1016/j.jmat.2016.09.001,25483,2(a),31739,Ge0.89Ag0.01Pb0.1Se,undefined,600,7.9175e+23,0.0076382,,0.42064,0.00053384,0.43072,0.068477,130.9208975937,0.0000373105,0.0000866236
18662,10.1016/j.jmat.2016.09.001,25483,2(a),31739,Ge0.89Ag0.01Pb0.1Se,undefined,650,9.4869e+23,0.0026106,,0.38033,0.00054282,0.3926,0.082439,383.0537041293,0.0001128681,0.0002874889
18662,10.1016/j.jmat.2016.09.001,25490,4(c),31739,Ge0.89Ag0.01Pb0.1Se,undefined,700,,,,0.34002,,0.35447,0.096401,,,
18662,10.1016/j.jmat.2016.09.001,25491,4(d),31740,SnSe,undefined,350,,,,0.87023,,,,,,
18662,10.1016/j.jmat.2016.09.001,25491,4(d),31740,SnSe,undefined,400,,,,0.81723,,,,,,
18662,10.1016/j.jmat.2016.09.001,25491,4(d),31740,SnSe,undefined,450,,,,0.76423,,,,,,
18662,10.1016/j.jmat.2016.09.001,25491,4(d),31740,SnSe,undefined,500,,,,0.71122,,,,,,
18662,10.1016/j.jmat.2016.09.001,25491,4(d),31740,SnSe,undefined,550,,,,0.65822,,,,,,
18662,10.1016/j.jmat.2016.09.001,25491,4(d),31740,SnSe,undefined,600,,,,0.60521,,,,,,
18662,10.1016/j.jmat.2016.09.001,25491,4(d),31740,SnSe,undefined,650,,,,0.55221,,,,,,
18662,10.1016/j.jmat.2016.09.001,25491,4(d),31741,Kl min,undefined,350,,,,0.42948,,,,,,
18662,10.1016/j.jmat.2016.09.001,25491,4(d),31741,Kl min,undefined,400,,,,0.43054,,,,,,
18662,10.1016/j.jmat.2016.09.001,25491,4(d),31741,Kl min,undefined,450,,,,0.43161,,,,,,
18662,10.1016/j.jmat.2016.09.001,25491,4(d),31741,Kl min,undefined,500,,,,0.43268,,,,,,
18662,10.1016/j.jmat.2016.09.001,25491,4(d),31741,Kl min,undefined,550,,,,0.43375,,,,,,
18662,10.1016/j.jmat.2016.09.001,25491,4(d),31741,Kl min,undefined,600,,,,0.43482,,,,,,
18662,10.1016/j.jmat.2016.09.001,25491,4(d),31741,Kl min,undefined,650,,,,0.43589,,,,,,
18662,10.1016/j.jmat.2016.09.001,26256,3(b),32923,Ge1-xAgxSe,undefined,,1.5e+24,,0.0011045,,,,,,,
18662,10.1016/j.jmat.2016.09.001,26256,3(b),32923,Ge1-xAgxSe,undefined,,2e+24,,0.0011268,,,,,,,
18662,10.1016/j.jmat.2016.09.001,26256,3(b),32923,Ge1-xAgxSe,undefined,,2.5e+24,,0.0011491,,,,,,,
18662,10.1016/j.jmat.2016.09.001,26256,3(b),32924,Ge1-xAgxSe alloyed w/ PbSe,undefined,,1.5e+24,,0.00088227,,,,,,,
18662,10.1016/j.jmat.2016.09.001,26256,3(b),32925,Ge1-xAgxSe alloyed w/ SnSe,undefined,,3e+24,,0.00094327,,,,,,,
18662,10.1016/j.jmat.2016.09.001,26256,3(b),32925,Ge1-xAgxSe alloyed w/ SnSe,undefined,,3.5e+24,,0.00085395,,,,,,,
18662,10.1016/j.jmat.2016.09.001,26257,5(b),32926,Ge1-xAgxSe_ 700 K,undefined,,1.5e+24,,,,,,0.11945,,,
18662,10.1016/j.jmat.2016.09.001,26257,5(b),32926,Ge1-xAgxSe_ 700 K,undefined,,2e+24,,,,,,0.13674,,,
18662,10.1016/j.jmat.2016.09.001,26257,5(b),32926,Ge1-xAgxSe_ 700 K,undefined,,2.5e+24,,,,,,0.15403,,,
18662,10.1016/j.jmat.2016.09.001,26257,5(b),32926,Ge1-xAgxSe_ 700 K,undefined,,3e+24,,,,,,0.17132,,,
18662,10.1016/j.jmat.2016.09.001,26257,5(b),32926,Ge1-xAgxSe_ 700 K,undefined,,3.5e+24,,,,,,0.18861,,,
18662,10.1016/j.jmat.2016.09.001,26257,5(b),32926,Ge1-xAgxSe_ 700 K,undefined,,4e+24,,,,,,0.2059,,,
18662,10.1016/j.jmat.2016.09.001,26257,5(b),32926,Ge1-xAgxSe_ 700 K,undefined,,4.5e+24,,,,,,0.22319,,,

File: csvfiles/ThermoPropNa10.1016j.actamat.2015.04.023.csv (part 1 of 15)
sid,DOI,figureid,fignum,sampleid,samplename,composition,Temperature,Electrical resistivity,Power factor,Seebeck coefficient,Thermal conductivity,ZT,Electrical conductivity,Figure of merit Z
73,10.1016/j.actamat.2015.04.023,4591,3(a),5857,x=0,Mg3Sb2,305.5,0.41377,-0.000037452,0.0009071,1.2708,-0.042112,2.4168016048,-0.0000294712
73,10.1016/j.actamat.2015.04.023,4591,3(a),5857,x=0,Mg3Sb2,306,0.41313,-0.000037127,0.00090641,1.2701,-0.041808,2.420545591,-0.0000292316
73,10.1016/j.actamat.2015.04.023,4591,3(a),5857,x=0,Mg3Sb2,306.5,0.41249,-0.000036802,0.00090572,1.2695,-0.041505,2.4243011952,-0.0000289894
73,10.1016/j.actamat.2015.04.023,4591,3(a),5857,x=0,Mg3Sb2,307,0.41184,-0.000036477,0.00090503,1.2689,-0.041201,2.4281274281,-0.0000287469
73,10.1016/j.actamat.2015.04.023,4591,3(a),5857,x=0,Mg3Sb2,307.5,0.4112,-0.000036153,0.00090435,1.2682,-0.040898,2.4319066148,-0.0000285073
73,10.1016/j.actamat.2015.04.023,4591,3(a),5857,x=0,Mg3Sb2,308,0.41056,-0.000035828,0.00090366,1.2676,-0.040594,2.4356975838,-0.0000282644
73,10.1016/j.actamat.2015.04.023,4591,3(a),5857,x=0,Mg3Sb2,308.5,0.40992,-0.000035503,0.00090297,1.267,-0.040291,2.4395003903,-0.0000280213
73,10.1016/j.actamat.2015.04.023,4591,3(a),5857,x=0,Mg3Sb2,309,0.40928,-0.000035178,0.00090228,1.2663,-0.039987,2.4433150899,-0.0000277801
73,10.1016/j.actamat.2015.04.023,4591,3(a),5857,x=0,Mg3Sb2,309.5,0.40864,-0.000034854,0.00090159,1.2657,-0.039684,2.4471417384,-0.0000275373
73,10.1016/j.actamat.2015.04.023,4591,3(a),5857,x=0,Mg3Sb2,310,0.408,-0.000034529,0.0009009,1.2651,-0.03938,2.4509803922,-0.0000272935
73,10.1016/j.actamat.2015.04.023,4591,3(a),5857,x=0,Mg3Sb2,310.5,0.40736,-0.000034204,0.00090021,1.2644,-0.039077,2.4548311076,-0.0000270516
73,10.1016/j.actamat.2015.04.023,4591,3(a),5857,x=0,Mg3Sb2,311,0.40672,-0.000033879,0.00089952,1.2638,-0.038773,2.4586939418,-0.0000268072
73,10.1016/j.actamat.2015.04.023,4591,3(a),5857,x=0,Mg3Sb2,311.5,0.40607,-0.000033555,0.00089883,1.2632,-0.03847,2.4626295959,-0.0000265635
73,10.1016/j.actamat.2015.04.023,4591,3(a),5857,x=0,Mg3Sb2,312,0.40543,-0.00003323,0.00089814,1.2625,-0.038166,2.4665170313,-0.0000263208
73,10.1016/j.actamat.2015.04.023,4591,3(a),5857,x=0,Mg3Sb2,312.5,0.40479,-0.000032905,0.00089745,1.2619,-0.037863,2.4704167593,-0.0000260758
73,10.1016/j.actamat.2015.04.023,4591,3(a),5857,x=0,Mg3Sb2,313,0.40415,-0.00003258,0.00089676,1.2613,-0.037559,2.4743288383,-0.0000258305
73,10.1016/j.actamat.2015.04.023,4591,3(a),5857,x=0,Mg3Sb2,313.5,0.40351,-0.000032256,0.00089607,1.2606,-0.037255,2.4782533271,-0.0000255878
73,10.1016/j.actamat.2015.04.023,4591,3(a),5857,x=0,Mg3Sb2,314,0.40287,-0.000031931,0.00089538,1.26,-0.036952,2.4821902847,-0.0000253421
73,10.1016/j.actamat.2015.04.023,4591,3(a),5857,x=0,Mg3Sb2,314.5,0.40223,-0.000031606,0.00089469,1.2594,-0.036648,2.4861397708,-0.0000250961
73,10.1016/j.actamat.2015.04.023,4591,3(a),5857,x=0,Mg3Sb2,315,0.40159,-0.000031281,0.000894,1.2588,-0.036345,2.4901018452,-0.0000248499
73,10.1016/j.actamat.2015.04.023,4591,3(a),5857,x=0,Mg3Sb2,315.5,0.40095,-0.000030957,0.00089331,1.2581,-0.036041,2.4940765682,-0.0000246062
73,10.1016/j.actamat.2015.04.023,4591,3(a),5857,x=0,Mg3Sb2,316,0.40031,-0.000030632,0.00089262,1.2575,-0.035738,2.4980640004,-0.0000243594
73,10.1016/j.actamat.2015.04.023,4591,3(a),5857,x=0,Mg3Sb2,316.5,0.39966,-0.000030307,0.00089193,1.2569,-0.035434,2.5021268078,-0.0000241125
73,10.1016/j.actamat.2015.04.023,4591,3(a),5857,x=0,Mg3Sb2,317,0.39902,-0.000029982,0.00089124,1.2562,-0.035131,2.5061400431,-0.0000238672
73,10.1016/j.actamat.2015.04.023,4591,3(a),5857,x=0,Mg3Sb2,317.5,0.39838,-0.000029658,0.00089055,1.2556,-0.034827,2.510166173,-0.0000236206
73,10.1016/j.actamat.2015.04.023,4591,3(a),5857,x=0,Mg3Sb2,318,0.39774,-0.000029333,0.00088986,1.255,-0.034524,2.5142052597,-0.0000233729
73,10.1016/j.actamat.2015.04.023,4591,3(a),5857,x=0,Mg3Sb2,318.5,0.3971,-0.000029008,0.00088917,1.2543,-0.03422,2.5182573659,-0.0000231268
73,10.1016/j.actamat.2015.04.023,4591,3(a),5857,x=0,Mg3Sb2,319,0.39646,-0.000028683,0.00088848,1.2537,-0.033917,2.5223225546,-0.0000228787
73,10.1016/j.actamat.2015.04.023,4591,3(a),5857,x=0,Mg3Sb2,319.5,0.39582,-0.000028359,0.0008878,1.2531,-0.033613,2.5264008893,-0.0000226311
73,10.1016/j.actamat.2015.04.023,4591,3(a),5857,x=0,Mg3Sb2,320,0.39518,-0.000028034,0.00088711,1.2524,-0.03331,2.5304924338,-0.0000223842
73,10.1016/j.actamat.2015.04.023,4591,3(a),5857,x=0,Mg3Sb2,320.5,0.39454,-0.000027709,0.00088642,1.2518,-0.033006,2.5345972525,-0.0000221353
73,10.1016/j.actamat.2015.04.023,4591,3(a),5857,x=0,Mg3Sb2,321,0.39389,-0.000027384,0.00088573,1.2512,-0.032702,2.5387798624,-0.0000218862
73,10.1016/j.actamat.2015.04.023,4591,3(a),5857,x=0,Mg3Sb2,321.5,0.39325,-0.00002706,0.00088504,1.2505,-0.032399,2.5429116338,-0.0000216393
73,10.1016/j.actamat.2015.04.023,4591,3(a),5857,x=0,Mg3Sb2,322,0.39261,-0.000026735,0.00088435,1.2499,-0.032095,2.5470568758,-0.0000213897
73,10.1016/j.actamat.2015.04.023,4591,3(a),5857,x=0,Mg3Sb2,322.5,0.39197,-0.00002641,0.00088366,1.2493,-0.031792,2.5512156543,-0.0000211398
73,10.1016/j.actamat.2015.04.023,4591,3(a),5857,x=0,Mg3Sb2,323,0.39133,-0.000026085,0.00088297,1.2486,-0.031488,2.5553880357,-0.0000208914
73,10.1016/j.actamat.2015.04.023,4591,3(a),5857,x=0,Mg3Sb2,323.5,0.39069,-0.000025761,0.00088228,1.248,-0.031185,2.5595740869,-0.0000206418
73,10.1016/j.actamat.2015.04.023,4591,3(a),5857,x=0,Mg3Sb2,324,0.39005,-0.000025436,0.00088159,1.2474,-0.030881,2.5637738751,-0.0000203912
73,10.1016/j.actamat.2015.04.023,4591,3(a),5857,x=0,Mg3Sb2,324.5,0.38941,-0.000025111,0.0008809,1.2467,-0.030578,2.5679874682,-0.000020142
73,10.1016/j.actamat.2015.04.023,4591,3(a),5857,x=0,Mg3Sb2,325,0.38877,-0.000024786,0.00088021,1.2461,-0.030274,2.5722149343,-0.0000198909
73,10.1016/j.actamat.2015.04.023,4591,3(a),5857,x=0,Mg3Sb2,325.5,0.38813,-0.000024462,0.00087952,1.2455,-0.029971,2.5764563419,-0.0000196403
73,10.1016/j.actamat.2015.04.023,4591,3(a),5857,x=0,Mg3Sb2,326,0.38748,-0.000024137,0.00087883,1.2448,-0.029667,2.5807783628,-0.0000193903
73,10.1016/j.actamat.2015.04.023,4591,3(a),5857,x=0,Mg3Sb2,326.5,0.38684,-0.000023812,0.00087814,1.2442,-0.029364,2.5850480819,-0.0000191384
73,10.1016/j.actamat.2015.04.023,4591,3(a),5857,x=0,Mg3Sb2,327,0.3862,-0.000023487,0.00087745,1.2436,-0.02906,2.5893319524,-0.0000188863
73,10.1016/j.actamat.2015.04.023,4591,3(a),5857,x=0,Mg3Sb2,327.5,0.38556,-0.000023163,0.00087676,1.2429,-0.028757,2.5936300446,-0.0000186363
73,10.1016/j.actamat.2015.04.023,4591,3(a),5857,x=0,Mg3Sb2,328,0.38492,-0.000022838,0.00087607,1.2423,-0.028453,2.5979424296,-0.0000183836
73,10.1016/j.actamat.2015.04.023,4591,3(a),5857,x=0,Mg3Sb2,328.5,0.38428,-0.000022513,0.00087538,1.2417,-0.028149,2.6022691787,-0.0000181308
73,10.1016/j.actamat.2015.04.023,4591,3(a),5857,x=0,Mg3Sb2,329,0.38364,-0.000022188,0.00087469,1.241,-0.027846,2.6066103639,-0.0000178791
73,10.1016/j.actamat.2015.04.023,4591,3(a),5857,x=0,Mg3Sb2,329.5,0.383,-0.000021864,0.000874,1.2404,-0.027542,2.6109660574,-0.0000176266
73,10.1016/j.actamat.2015.04.023,4591,3(a),5857,x=0,Mg3Sb2,330,0.38236,-0.000021539,0.00087331,1.2398,-0.027239,2.6153363323,-0.000017373
73,10.1016/j.actamat.2015.04.023,4591,3(a),5857,x=0,Mg3Sb2,330.5,0.38171,-0.000021214,0.00087262,1.2391,-0.026935,2.6197898929,-0.0000171205
73,10.1016/j.actamat.2015.04.023,4591,3(a),5857,x=0,Mg3Sb2,331,0.38107,-0.000020889,0.00087193,1.2385,-0.026632,2.6241897814,-0.0000168664
73,10.1016/j.actamat.2015.04.023,4591,3(a),5857,x=0,Mg3Sb2,331.5,0.38043,-0.000020565,0.00087125,1.2379,-0.026328,2.6286044739,-0.0000166128
73,10.1016/j.actamat.2015.04.023,4591,3(a),5857,x=0,Mg3Sb2,332,0.37979,-0.00002024,0.00087056,1.2372,-0.026025,2.6330340451,-0.0000163595
73,10.1016/j.actamat.2015.04.023,4591,3(a),5857,x=0,Mg3Sb2,332.5,0.37915,-0.000019915,0.00086987,1.2366,-0.025721,2.6374785705,-0.0000161046
73,10.1016/j.actamat.2015.04.023,4591,3(a),5857,x=0,Mg3Sb2,333,0.37851,-0.00001959,0.00086918,1.236,-0.025418,2.6419381258,-0.0000158495
73,10.1016/j.actamat.2015.04.023,4591,3(a),5857,x=0,Mg3Sb2,333.5,0.37787,-0.000019266,0.00086849,1.2353,-0.025114,2.6464127875,-0.0000155962
73,10.1016/j.actamat.2015.04.023,4591,3(a),5857,x=0,Mg3Sb2,334,0.37723,-0.000018941,0.0008678,1.2347,-0.024811,2.6509026323,-0.0000153406
73,10.1016/j.actamat.2015.04.023,4591,3(a),5857,x=0,Mg3Sb2,334.5,0.37659,-0.000018616,0.00086711,1.2341,-0.024507,2.6554077379,-0.0000150847
73,10.1016/j.actamat.2015.04.023,4591,3(a),5857,x=0,Mg3Sb2,335,0.37595,-0.000018291,0.00086642,1.2334,-0.024204,2.6599281819,-0.0000148297
73,10.1016/j.actamat.2015.04.023,4591,3(a),5857,x=0,Mg3Sb2,335.5,0.3753,-0.000017967,0.00086573,1.2328,-0.0239,2.6645350386,-0.0000145741
73,10.1016/j.actamat.2015.04.023,4591,3(a),5857,x=0,Mg3Sb2,336,0.37466,-0.000017642,0.00086504,1.2322,-0.023596,2.6690866386,-0.0000143175
73,10.1016/j.actamat.2015.04.023,4591,3(a),5857,x=0,Mg3Sb2,336.5,0.37402,-0.000017317,0.00086435,1.2316,-0.023293,2.6736538153,-0.0000140606
73,10.1016/j.actamat.2015.04.023,4591,3(a),5857,x=0,Mg3Sb2,337,0.37338,-0.000016992,0.00086366,1.2309,-0.022989,2.678236649,-0.0000138045
73,10.1016/j.actamat.2015.04.023,4591,3(a),5857,x=0,Mg3Sb2,337.5,0.37274,-0.000016668,0.00086297,1.2303,-0.022686,2.6828352203,-0.0000135479
73,10.1016/j.actamat.2015.04.023,4591,3(a),5857,x=0,Mg3Sb2,338,0.3721,-0.000016343,0.00086228,1.2297,-0.022382,2.6874496103,-0.0000132902
73,10.1016/j.actamat.2015.04.023,4591,3(a),5857,x=0,Mg3Sb2,338.5,0.37146,-0.000016018,0.00086159,1.229,-0.022079,2.6920799009,-0.0000130334
73,10.1016/j.actamat.2015.04.023,4591,3(a),5857,x=0,Mg3Sb2,339,0.37082,-0.000015693,0.0008609,1.2284,-0.021775,2.6967261744,-0.0000127752
73,10.1016/j.actamat.2015.04.023,4591,3(a),5857,x=0,Mg3Sb2,339.5,0.37018,-0.000015369,0.00086021,1.2278,-0.021472,2.7013885137,-0.0000125175
73,10.1016/j.actamat.2015.04.023,4591,3(a),5857,x=0,Mg3Sb2,340,0.36953,-0.000015044,0.00085952,1.2271,-0.021168,2.7061402322,-0.0000122598
73,10.1016/j.actamat.2015.04.023,4591,3(a),5857,x=0,Mg3Sb2,340.5,0.36889,-0.000014719,0.00085883,1.2265,-0.020865,2.7108352083,-0.0000120008
73,10.1016/j.actamat.2015.04.023,4591,3(a),5857,x=0,Mg3Sb2,341,0.36825,-0.000014394,0.00085814,1.2259,-0.020561,2.7155465037,-0.0000117416
73,10.1016/j.actamat.2015.04.023,4591,3(a),5857,x=0,Mg3Sb2,341.5,0.36761,-0.00001407,0.00085745,1.2252,-0.020258,2.7202742036,-0.0000114838
73,10.1016/j.actamat.2015.04.023,4591,3(a),5857,x=0,Mg3Sb2,342,0.36697,-0.000013745,0.00085676,1.2246,-0.019954,2.7250183939,-0.0000112241
73,10.1016/j.actamat.2015.04.023,4591,3(a),5857,x=0,Mg3Sb2,342.5,0.36633,-0.00001342,0.00085607,1.224,-0.019651,2.7297791609,-0.0000109641
73,10.1016/j.actamat.2015.04.023,4591,3(a),5857,x=0,Mg3Sb2,343,0.36569,-0.000013095,0.00085538,1.2233,-0.019347,2.7345565916,-0.0000107047
73,10.1016/j.actamat.2015.04.023,4591,3(a),5857,x=0,Mg3Sb2,343.5,0.36505,-0.000012771,0.0008547,1.2227,-0.019043,2.7393507739,-0.0000104449
73,10.1016/j.actamat.2015.04.023,4591,3(a),5857,x=0,Mg3Sb2,344,0.36441,-0.000012446,0.00085401,1.2221,-0.01874,2.7441617958,-0.0000101841
73,10.1016/j.actamat.2015.04.023,4591,3(a),5857,x=0,Mg3Sb2,344.5,0.36376,-0.000012121,0.00085332,1.2214,-0.018436,2.7490653178,-0.0000099239
73,10.1016/j.actamat.2015.04.023,4591,3(a),5857,x=0,Mg3Sb2,345,0.36312,-0.000011797,0.00085263,1.2208,-0.018133,2.753910553,-0.0000096633
73,10.1016/j.actamat.2015.04.023,4591,3(a),5857,x=0,Mg3Sb2,345.5,0.36248,-0.000011472,0.00085194,1.2202,-0.017829,2.7587728978,-0.0000094017
73,10.1016/j.actamat.2015.04.023,4591,3(a),5857,x=0,Mg3Sb2,346,0.36184,-0.000011147,0.00085125,1.2195,-0.017526,2.7636524431,-0.0000091406
73,10.1016/j.actamat.2015.04.023,4591,3(a),5857,x=0,Mg3Sb2,346.5,0.3612,-0.000010822,0.00085056,1.2189,-0.017222,2.7685492802,-0.0000088785
73,10.1016/j.actamat.2015.04.023,4591,3(a),5857,x=0,Mg3Sb2,347,0.36056,-0.000010498,0.00084987,1.2183,-0.016919,2.7734635012,-0.0000086169
73,10.1016/j.actamat.2015.04.023,4591,3(a),5857,x=0,Mg3Sb2,347.5,0.35992,-0.000010173,0.00084918,1.2176,-0.016615,2.7783951989,-0.000008355
73,10.1016/j.actamat.2015.04.023,4591,3(a),5857,x=0,Mg3Sb2,348,0.35928,-0.000009848,0.00084849,1.217,-0.016312,2.7833444667,-0.000008092
73,10.1016/j.actamat.2015.04.023,4591,3(a),5857,x=0,Mg3Sb2,348.5,0.35864,-0.0000095233,0.0008478,1.2164,-0.016008,2.7883113986,-0.0000078291
73,10.1016/j.actamat.2015.04.023,4591,3(a),5857,x=0,Mg3Sb2,349,0.358,-0.0000091985,0.00084711,1.2157,-0.015705,2.7932960894,-0.0000075664
73,10.1016/j.actamat.2015.04.023,4591,3(a),5857,x=0,Mg3Sb2,349.5,0.35735,-0.0000088738,0.00084642,1.2151,-0.015401,2.7983769414,-0.0000073029
73,10.1016/j.actamat.2015.04.023,4591,3(a),5857,x=0,Mg3Sb2,350,0.35671,-0.000008549,0.00084573,1.2145,-0.015098,2.803397718,-0.0000070391
73,10.1016/j.actamat.2015.04.023,4591,3(a),5857,x=0,Mg3Sb2,350.5,0.35607,-0.0000082243,0.00084504,1.2138,-0.014794,2.8084365434,-0.0000067757
73,10.1016/j.actamat.2015.04.023,4591,3(a),5857,x=0,Mg3Sb2,351,0.35543,-0.0000078995,0.00084435,1.2132,-0.01449,2.8134935149,-0.0000065113
73,10.1016/j.actamat.2015.04.023,4591,3(a),5857,x=0,Mg3Sb2,351.5,0.35479,-0.0000075748,0.00084366,1.2126,-0.014187,2.8185687308,-0.0000062467
73,10.1016/j.actamat.2015.04.023,4591,3(a),5857,x=0,Mg3Sb2,352,0.35415,-0.00000725,0.00084297,1.2119,-0.013883,2.82366229,-0.0000059823
73,10.1016/j.actamat.2015.04.023,4591,3(a),5857,x=0,Mg3Sb2,352.5,0.35351,-0.0000069253,0.00084228,1.2113,-0.01358,2.8287742921,-0.0000057172
73,10.1016/j.actamat.2015.04.023,4591,3(a),5857,x=0,Mg3Sb2,353,0.35287,-0.0000066005,0.00084159,1.2107,-0.013276,2.8339048375,-0.0000054518
73,10.1016/j.actamat.2015.04.023,4591,3(a),5857,x=0,Mg3Sb2,353.5,0.35223,-0.0000062758,0.0008409,1.21,-0.012973,2.8390540272,-0.0000051866
73,10.1016/j.actamat.2015.04.023,4591,3(a),5857,x=0,Mg3Sb2,354,0.35158,-0.000005951,0.00084021,1.2094,-0.012669,2.8443028614,-0.0000049206
73,10.1016/j.actamat.2015.04.023,4591,3(a),5857,x=0,Mg3Sb2,354.5,0.35094,-0.0000056263,0.00083952,1.2088,-0.012366,2.8494899413,-0.0000046545
73,10.1016/j.actamat.2015.04.023,4591,3(a),5857,x=0,Mg3Sb2,355,0.3503,-0.0000053015,0.00083883,1.2081,-0.012062,2.8546959749,-0.0000043883
73,10.1016/j.actamat.2015.04.023,4591,3(a),5857,x=0,Mg3Sb2,355.5,0.34966,-0.0000049768,0.00083814,1.2075,-0.011759,2.8599210662,-0.0000041216
73,10.1016/j.actamat.2015.04.023,4591,3(a),5857,x=0,Mg3Sb2,356,0.34902,-0.0000046521,0.00083746,1.2069,-0.011455,2.86516532,-0.0000038546
73,10.1016/j.actamat.2015.04.023,4591,3(a),5857,x=0,Mg3Sb2,356.5,0.34838,-0.0000043273,0.00083677,1.2062,-0.011152,2.8704288421,-0.0000035875
73,10.1016/j.actamat.2015.04.023,4591,3(a),5857,x=0,Mg3Sb2,357,0.34774,-0.0000040026,0.00083608,1.2056,-0.010848,2.8757117387,-0.00000332
73,10.1016/j.actamat.2015.04.023,4591,3(a),5857,x=0,Mg3Sb2,357.5,0.3471,-0.0000036778,0.00083539,1.205,-0.010545,2.881014117,-0.0000030521
73,10.1016/j.actamat.2015.04.023,4591,3(a),5857,x=0,Mg3Sb2,358,0.34646,-0.0000033531,0.0008347,1.2044,-0.010241,2.886336085,-0.000002784
73,10.1016/j.actamat.2015.04.023,4591,3(a),5857,x=0,Mg3Sb2,358.5,0.34582,-0.0000030283,0.00083401,1.2037,-0.0099374,2.8916777514,-0.0000025158
73,10.1016/j.actamat.2015.04.023,4591,3(a),5857,x=0,Mg3Sb2,359,0.34517,-0.0000027036,0.00083332,1.2031,-0.0096339,2.8971231567,-0.0000022472
73,10.1016/j.actamat.2015.04.023,4591,3(a),5857,x=0,Mg3Sb2,359.5,0.34453,-0.0000023788,0.00083263,1.2025,-0.0093304,2.9025048617,-0.0000019782
73,10.1016/j.actamat.2015.04.023,4591,3(a),5857,x=0,Mg3Sb2,360,0.34389,-0.0000020541,0.00083194,1.2018,-0.0090268,2.907906598,-0.0000017092
73,10.1016/j.actamat.2015.04.023,4591,3(a),5857,x=0,Mg3Sb2,360.5,0.34325,-0.0000017293,0.00083125,1.2012,-0.0087233,2.9133284778,-0.0000014396
73,10.1016/j.actamat.2015.04.023,4591,3(a),5857,x=0,Mg3Sb2,361,0.34261,-0.0000014046,0.00083056,1.2006,-0.0084198,2.9187706138,-0.0000011699
73,10.1016/j.actamat.2015.04.023,4591,3(a),5857,x=0,Mg3Sb2,361.5,0.34197,-0.0000010798,0.00082987,1.1999,-0.0081162,2.9242331199,-8.999e-7
73,10.1016/j.actamat.2015.04.023,4591,3(a),5857,x=0,Mg3Sb2,362,0.34133,-7.551e-7,0.00082918,1.1993,-0.0078127,2.9297161105,-6.296e-7
73,10.1016/j.actamat.2015.04.023,4591,3(a),5857,x=0,Mg3Sb2,362.5,0.34069,-4.303e-7,0.00082849,1.1987,-0.0075092,2.9352197012,-3.59e-7
73,10.1016/j.actamat.2015.04.023,4591,3(a),5857,x=0,Mg3Sb2,363,0.34005,-1.056e-7,0.0008278,1.198,-0.0072056,2.9407440082,-8.81e-8
73,10.1016/j.actamat.2015.04.023,4591,3(a),5857,x=0,Mg3Sb2,363.5,0.3394,2.192e-7,0.00082711,1.1974,-0.0069021,2.9463759576,1.83e-7
73,10.1016/j.actamat.2015.04.023,4591,3(a),5857,x=0,Mg3Sb2,364,0.33876,5.439e-7,0.00082642,1.1968,-0.0065986,2.9519423781,4.545e-7
73,10.1016/j.actamat.2015.04.023,4591,3(a),5857,x=0,Mg3Sb2,364.5,0.33812,8.687e-7,0.00082573,1.1961,-0.006295,2.9575298711,7.262e-7
73,10.1016/j.actamat.2015.04.023,4591,3(a),5857,x=0,Mg3Sb2,365,0.33748,0.0000011934,0.00082504,1.1955,-0.0059915,2.9631385564,9.982e-7
73,10.1016/j.actamat.2015.04.023,4591,3(a),5857,x=0,Mg3Sb2,365.5,0.33684,0.0000015182,0.00082435,1.1949,-0.005688,2.9687685548,0.0000012706
73,10.1016/j.actamat.2015.04.023,4591,3(a),5857,x=0,Mg3Sb2,366,0.3362,0.0000018429,0.00082366,1.1942,-0.0053844,2.9744199881,0.0000015432
73,10.1016/j.actamat.2015.04.023,4591,3(a),5857,x=0,Mg3Sb2,366.5,0.33556,0.0000021676,0.00082297,1.1936,-0.0050809,2.9800929789,0.000001816
73,10.1016/j.actamat.2015.04.023,4591,3(a),5857,x=0,Mg3Sb2,367,0.33492,0.0000024924,0.00082228,1.193,-0.0047774,2.9857876508,0.0000020892
73,10.1016/j.actamat.2015.04.023,4591,3(a),5857,x=0,Mg3Sb2,367.5,0.33428,0.0000028171,0.00082159,1.1923,-0.0044738,2.9915041283,0.0000023627
73,10.1016/j.actamat.2015.04.023,4591,3(a),5857,x=0,Mg3Sb2,368,0.33364,0.0000031419,0.00082091,1.1917,-0.0041703,2.9972425369,0.0000026365
73,10.1016/j.actamat.2015.04.023,4591,3(a),5857,x=0,Mg3Sb2,368.5,0.33299,0.0000034666,0.00082022,1.1911,-0.0038668,3.003093186,0.0000029104
73,10.1016/j.actamat.2015.04.023,4591,3(a),5857,x=0,Mg3Sb2,369,0.33235,0.0000037914,0.00081953,1.1904,-0.0035632,3.0088761847,0.000003185
73,10.1016/j.actamat.2015.04.023,4591,3(a),5857,x=0,Mg3Sb2,369.5,0.33171,0.0000041161,0.00081884,1.1898,-0.0032597,3.0146814989,0.0000034595
73,10.1016/j.actamat.2015.04.023,4591,3(a),5857,x=0,Mg3Sb2,370,0.33107,0.0000044409,0.00081815,1.1892,-0.0029562,3.0205092579,0.0000037344
73,10.1016/j.actamat.2015.04.023,4591,3(a),5857,x=0,Mg3Sb2,370.5,0.33043,0.0000047656,0.00081746,1.1885,-0.0026526,3.026359592,0.0000040098
73,10.1016/j.actamat.2015.04.023,4591,3(a),5857,x=0,Mg3Sb2,371,0.32979,0.0000050904,0.00081677,1.1879,-0.0023491,3.0322326329,0.0000042852
73,10.1016/j.actamat.2015.04.023,4591,3(a),5857,x=0,Mg3Sb2,371.5,0.32915,0.0000054151,0.00081608,1.1873,-0.0020456,3.0381285128,0.0000045609
73,10.1016/j.actamat.2015.04.023,4591,3(a),5857,x=0,Mg3Sb2,372,0.32851,0.0000057399,0.00081539,1.1866,-0.001742,3.0440473654,0.0000048373
73,10.1016/j.actamat.2015.04.023,4591,3(a),5857,x=0,Mg3Sb2,372.5,0.32787,0.0000060646,0.0008147,1.186,-0.0014385,3.049989325,0.0000051135
73,10.1016/j.actamat.2015.04.023,4591,3(a),5857,x=0,Mg3Sb2,373,0.32722,0.0000063894,0.00081401,1.1854,-0.001135,3.0560479188,0.0000053901
73,10.1016/j.actamat.2015.04.023,4591,3(a),5857,x=0,Mg3Sb2,373.5,0.32658,0.0000067141,0.00081332,1.1847,-0.00083144,3.0620368669,0.0000056673
73,10.1016/j.actamat.2015.04.023,4591,3(a),5857,x=0,Mg3Sb2,374,0.32594,0.0000070389,0.00081263,1.1841,-0.00052791,3.0680493342,0.0000059445
73,10.1016/j.actamat.2015.04.023,4591,3(a),5857,x=0,Mg3Sb2,374.5,0.3253,0.0000073636,0.00081194,1.1835,-0.00022438,3.0740854596,0.0000062219
73,10.1016/j.actamat.2015.04.023,4591,3(a),5857,x=0,Mg3Sb2,375,0.32466,0.0000076884,0.00081125,1.1828,0.000079156,3.0801453829,0.0000065002
73,10.1016/j.actamat.2015.04.023,4591,3(a),5857,x=0,Mg3Sb2,375.5,0.32402,0.0000080131,0.00081056,1.1822,0.00038269,3.0862292451,0.0000067781
73,10.1016/j.actamat.2015.04.023,4591,3(a),5857,x=0,Mg3Sb2,376,0.32338,0.0000083379,0.00080987,1.1816,0.00068622,3.0923371884,0.0000070564
73,10.1016/j.actamat.2015.04.023,4591,3(a),5857,x=0,Mg3Sb2,376.5,0.32274,0.0000086626,0.00080918,1.1809,0.00098976,3.0984693561,0.0000073356
73,10.1016/j.actamat.2015.04.023,4591,3(a),5857,x=0,Mg3Sb2,377,0.3221,0.0000089874,0.00080849,1.1803,0.0012933,3.1046258926,0.0000076145
73,10.1016/j.actamat.2015.04.023,4591,3(a),5857,x=0,Mg3Sb2,377.5,0.32146,0.0000093121,0.0008078,1.1797,0.0015968,3.1108069433,0.0000078936
73,10.1016/j.actamat.2015.04.023,4591,3(a),5857,x=0,Mg3Sb2,378,0.32081,0.0000096368,0.00080711,1.179,0.0019004,3.1171098158,0.0000081737
73,10.1016/j.actamat.2015.04.023,4591,3(a),5857,x=0,Mg3Sb2,378.5,0.32017,0.0000099616,0.00080642,1.1784,0.0022039,3.1233407252,0.0000084535
73,10.1016/j.actamat.2015.04.023,4591,3(a),5857,x=0,Mg3Sb2,379,0.31953,0.000010286,0.00080573,1.1778,0.0025074,3.129596595,0.0000087332
73,10.1016/j.actamat.2015.04.023,4591,3(a),5857,x=0,Mg3Sb2,379.5,0.31889,0.000010611,0.00080504,1.1772,0.002811,3.1358775753,0.0000090138
73,10.1016/j.actamat.2015.04.023,4591,3(a),5857,x=0,Mg3Sb2,380,0.31825,0.000010936,0.00080436,1.1765,0.0031145,3.1421838178,0.0000092954
73,10.1016/j.actamat.2015.04.023,4591,3(a),5857,x=0,Mg3Sb2,380.5,0.31761,0.000011261,0.00080367,1.1759,0.003418,3.148515475,0.0000095765
73,10.1016/j.actamat.2015.04.023,4591,3(a),5857,x=0,Mg3Sb2,381,0.31697,0.000011585,0.00080298,1.1753,0.0037216,3.1548727009,0.0000098571
73,10.1016/j.actamat.2015.04.023,4591,3(a),5857,x=0,Mg3Sb2,381.5,0.31633,0.00001191,0.00080229,1.1746,0.0040251,3.1612556507,0.0000101396
73,10.1016/j.actamat.2015.04.023,4591,3(a),5857,x=0,Mg3Sb2,382,0.31569,0.000012235,0.0008016,1.174,0.0043286,3.167664481,0.0000104216
73,10.1016/j.actamat.2015.04.023,4591,3(a),5857,x=0,Mg3Sb2,382.5,0.31504,0.00001256,0.00080091,1.1734,0.0046322,3.1742001016,0.0000107039
73,10.1016/j.actamat.2015.04.023,4591,3(a),5857,x=0,Mg3Sb2,383,0.3144,0.000012884,0.00080022,1.1727,0.0049357,3.1806615776,0.0000109866
73,10.1016/j.actamat.2015.04.023,4591,3(a),5857,x=0,Mg3Sb2,383.5,0.31376,0.000013209,0.00079953,1.1721,0.0052392,3.1871494136,0.0000112695
73,10.1016/j.actamat.2015.04.023,4591,3(a),5857,x=0,Mg3Sb2,384,0.31312,0.000013534,0.00079884,1.1715,0.0055428,3.1936637711,0.0000115527
73,10.1016/j.actamat.2015.04.023,4591,3(a),5857,x=0,Mg3Sb2,384.5,0.31248,0.000013859,0.00079815,1.1708,0.0058463,3.2002048131,0.0000118372
73,10.1016/j.actamat.2015.04.023,4591,3(a),5857,x=0,Mg3Sb2,385,0.31184,0.000014183,0.00079746,1.1702,0.0061498,3.206772704,0.0000121202
73,10.1016/j.actamat.2015.04.023,4591,3(a),5857,x=0,Mg3Sb2,385.5,0.3112,0.000014508,0.00079677,1.1696,0.0064534,3.2133676093,0.0000124042
73,10.1016/j.actamat.2015.04.023,4591,3(a),5857,x=0,Mg3Sb2,386,0.31056,0.000014833,0.00079608,1.1689,0.0067569,3.219989696,0.0000126897
73,10.1016/j.actamat.2015.04.023,4591,3(a),5857,x=0,Mg3Sb2,386.5,0.30992,0.000015158,0.00079539,1.1683,0.0070604,3.2266391327,0.0000129744
73,10.1016/j.actamat.2015.04.023,4591,3(a),5857,x=0,Mg3Sb2,387,0.30928,0.000015482,0.0007947,1.1677,0.007364,3.233316089,0.0000132585
73,10.1016/j.actamat.2015.04.023,4591,3(a),5857,x=0,Mg3Sb2,387.5,0.30863,0.000015807,0.00079401,1.167,0.0076675,3.2401257169,0.000013545
73,10.1016/j.actamat.2015.04.023,4591,3(a),5857,x=0,Mg3Sb2,388,0.30799,0.000016132,0.00079332,1.1664,0.007971,3.2468586642,0.0000138306
73,10.1016/j.actamat.2015.04.023,4591,3(a),5857,x=0,Mg3Sb2,388.5,0.30735,0.000016457,0.00079263,1.1658,0.0082746,3.2536196519,0.0000141165
73,10.1016/j.actamat.2015.04.023,4591,3(a),5857,x=0,Mg3Sb2,389,0.30671,0.000016781,0.00079194,1.1651,0.0085781,3.2604088553,0.0000144031
73,10.1016/j.actamat.2015.04.023,4591,3(a),5857,x=0,Mg3Sb2,389.5,0.30607,0.000017106,0.00079125,1.1645,0.0088816,3.2672264515,0.0000146896
73,10.1016/j.actamat.2015.04.023,4591,3(a),5857,x=0,Mg3Sb2,390,0.30543,0.000017431,0.00079056,1.1639,0.0091852,3.2740726189,0.0000149764
73,10.1016/j.actamat.2015.04.023,4591,3(a),5857,x=0,Mg3Sb2,390.5,0.30479,0.000017756,0.00078987,1.1632,0.0094887,3.2809475376,0.0000152648
73,10.1016/j.actamat.2015.04.023,4591,3(a),5857,x=0,Mg3Sb2,391,0.30415,0.00001808,0.00078918,1.1626,0.0097922,3.2878513891,0.0000155514
73,10.1016/j.actamat.2015.04.023,4591,3(a),5857,x=0,Mg3Sb2,391.5,0.30351,0.000018405,0.00078849,1.162,0.010096,3.2947843564,0.0000158391
73,10.1016/j.actamat.2015.04.023,4591,3(a),5857,x=0,Mg3Sb2,392,0.30286,0.00001873,0.00078781,1.1613,0.010399,3.3018556429,0.0000161285
73,10.1016/j.actamat.2015.04.023,4591,3(a),5857,x=0,Mg3Sb2,392.5,0.30222,0.000019055,0.00078712,1.1607,0.010703,3.3088478592,0.0000164168
73,10.1016/j.actamat.2015.04.023,4591,3(a),5857,x=0,Mg3Sb2,393,0.30158,0.000019379,0.00078643,1.1601,0.011006,3.3158697526,0.0000167046
73,10.1016/j.actamat.2015.04.023,4591,3(a),5857,x=0,Mg3Sb2,393.5,0.30094,0.000019704,0.00078574,1.1594,0.01131,3.3229215126,0.000016995
73,10.1016/j.actamat.2015.04.023,4591,3(a),5857,x=0,Mg3Sb2,394,0.3003,0.000020029,0.00078505,1.1588,0.011613,3.33000333,0.0000172843
73,10.1016/j.actamat.2015.04.023,4591,3(a),5857,x=0,Mg3Sb2,394.5,0.29966,0.000020354,0.00078436,1.1582,0.011917,3.3371153975,0.0000175738
73,10.1016/j.actamat.2015.04.023,4591,3(a),5857,x=0,Mg3Sb2,395,0.29902,0.000020678,0.00078367,1.1575,0.01222,3.3442579092,0.0000178644
73,10.1016/j.actamat.2015.04.023,4591,3(a),5857,x=0,Mg3Sb2,395.5,0.29838,0.000021003,0.00078298,1.1569,0.012524,3.3514310611,0.0000181546
73,10.1016/j.actamat.2015.04.023,4591,3(a),5857,x=0,Mg3Sb2,396,0.29774,0.000021328,0.00078229,1.1563,0.012828,3.3586350507,0.000018445
73,10.1016/j.actamat.2015.04.023,4591,3(a),5857,x=0,Mg3Sb2,396.5,0.29709,0.000021653,0.0007816,1.1556,0.013131,3.365983372,0.0000187375
73,10.1016/j.actamat.2015.04.023,4591,3(a),5857,x=0,Mg3Sb2,397,0.29645,0.000021977,0.00078091,1.155,0.013435,3.3732501265,0.0000190277
73,10.1016/j.actamat.2015.04.023,4591,3(a),5857,x=0,Mg3Sb2,397.5,0.29581,0.000022302,0.00078022,1.1544,0.013738,3.3805483249,0.0000193191
73,10.1016/j.actamat.2015.04.023,4591,3(a),5857,x=0,Mg3Sb2,398,0.29517,0.000022627,0.00077953,1.1537,0.014042,3.3878781719,0.0000196126
73,10.1016/j.actamat.2015.04.023,4591,3(a),5857,x=0,Mg3Sb2,398.5,0.29453,0.000022952,0.00077884,1.1531,0.014345,3.3952398737,0.0000199046
73,10.1016/j.actamat.2015.04.023,4591,3(a),5857,x=0,Mg3Sb2,399,0.29389,0.000023276,0.00077815,1.1525,0.014649,3.4026336384,0.0000201961
73,10.1016/j.actamat.2015.04.023,4591,3(a),5857,x=0,Mg3Sb2,399.5,0.29325,0.000023601,0.00077746,1.1518,0.014952,3.410059676,0.0000204905
73,10.1016/j.actamat.2015.04.023,4591,3(a),5857,x=0,Mg3Sb2,400,0.29261,0.000023926,0.00077677,1.1512,0.015256,3.4175181983,0.0000207835
73,10.1016/j.actamat.2015.04.023,4591,3(a),5857,x=0,Mg3Sb2,400.5,0.29197,0.00002425,0.00077608,1.1506,0.015559,3.4250094188,0.000021076
73,10.1016/j.actamat.2015.04.023,4591,3(a),5857,x=0,Mg3Sb2,401,0.29133,0.000024575,0.00077539,1.1499,0.015863,3.432533553,0.0000213714
73,10.1016/j.actamat.2015.04.023,4591,3(a),5857,x=0,Mg3Sb2,401.5,0.29068,0.0000249,0.0007747,1.1493,0.016166,3.4402091647,0.0000216654
73,10.1016/j.actamat.2015.04.023,4591,3(a),5857,x=0,Mg3Sb2,402,0.29004,0.000025225,0.00077401,1.1487,0.01647,3.4478003034,0.0000219596
73,10.1016/j.actamat.2015.04.023,4591,3(a),5857,x=0,Mg3Sb2,402.5,0.2894,0.000025549,0.00077332,1.1481,0.016773,3.4554250173,0.0000222533
73,10.1016/j.actamat.2015.04.023,4591,3(a),5857,x=0,Mg3Sb2,403,0.28876,0.000025874,0.00077263,1.1474,0.017077,3.4630835296,0.0000225501
73,10.1016/j.actamat.2015.04.023,4591,3(a),5857,x=0,Mg3Sb2,403.5,0.28812,0.000026199,0.00077194,1.1468,0.017381,3.4707760655,0.0000228453
73,10.1016/j.actamat.2015.04.023,4591,3(a),5857,x=0,Mg3Sb2,404,0.28748,0.000026524,0.00077126,1.1462,0.017684,3.4785028524,0.0000231408
73,10.1016/j.actamat.2015.04.023,4591,3(a),5857,x=0,Mg3Sb2,404.5,0.28684,0.000026848,0.00077057,1.1455,0.017988,3.4862641194,0.0000234378
73,10.1016/j.actamat.2015.04.023,4591,3(a),5857,x=0,Mg3Sb2,405,0.2862,0.000027173,0.00076988,1.1449,0.018291,3.4940600978,0.000023734
73,10.1016/j.actamat.2015.04.023,4591,3(a),5857,x=0,Mg3Sb2,405.5,0.28556,0.000027498,0.00076919,1.1443,0.018595,3.5018910212,0.0000240304
73,10.1016/j.actamat.2015.04.023,4591,3(a),5857,x=0,Mg3Sb2,406,0.28491,0.000027823,0.0007685,1.1436,0.018898,3.5098803131,0.0000243293
73,10.1016/j.actamat.2015.04.023,4591,3(a),5857,x=0,Mg3Sb2,406.5,0.28427,0.000028147,0.00076781,1.143,0.019202,3.51778239,0.0000246255
73,10.1016/j.actamat.2015.04.023,4591,3(a),5857,x=0,Mg3Sb2,407,0.28363,0.000028472,0.00076712,1.1424,0.019505,3.5257201283,0.000024923
73,10.1016/j.actamat.2015.04.023,4591,3(a),5857,x=0,Mg3Sb2,407.5,0.28299,0.000028797,0.00076643,1.1417,0.019809,3.5336937701,0.0000252229
73,10.1016/j.actamat.2015.04.023,4591,3(a),5857,x=0,Mg3Sb2,408,0.28235,0.000029122,0.00076574,1.1411,0.020112,3.5417035594,0.000025521
73,10.1016/j.actamat.2015.04.023,4591,3(a),5857,x=0,Mg3Sb2,408.5,0.28171,0.000029446,0.00076505,1.1405,0.020416,3.5497497426,0.0000258185
73,10.1016/j.actamat.2015.04.023,4591,3(a),5857,x=0,Mg3Sb2,409,0.28107,0.000029771,0.00076436,1.1398,0.020719,3.5578325684,0.0000261195
73,10.1016/j.actamat.2015.04.023,4591,3(a),5857,x=0,Mg3Sb2,409.5,0.28043,0.000030096,0.00076367,1.1392,0.021023,3.5659522876,0.0000264185
73,10.1016/j.actamat.2015.04.023,4591,3(a),5857,x=0,Mg3Sb2,410,0.27979,0.000030421,0.00076298,1.1386,0.021326,3.5741091533,0.0000267179
73,10.1016/j.actamat.2015.04.023,4591,3(a),5857,x=0,Mg3Sb2,410.5,0.27915,0.000030745,0.00076229,1.1379,0.02163,3.5823034211,0.0000270191
73,10.1016/j.actamat.2015.04.023,4591,3(a),5857,x=0,Mg3Sb2,411,0.2785,0.00003107,0.0007616,1.1373,0.021934,3.5906642729,0.0000273191
73,10.1016/j.actamat.2015.04.023,4591,3(a),5857,x=0,Mg3Sb2,411.5,0.27786,0.000031395,0.00076091,1.1367,0.022237,3.5989347153,0.0000276194
73,10.1016/j.actamat.2015.04.023,4591,3(a),5857,x=0,Mg3Sb2,412,0.27722,0.00003172,0.00076022,1.136,0.022541,3.6072433446,0.0000279225
73,10.1016/j.actamat.2015.04.023,4591,3(a),5857,x=0,Mg3Sb2,412.5,0.27658,0.000032044,0.00075953,1.1354,0.022844,3.6155904259,0.0000282227
73,10.1016/j.actamat.2015.04.023,4591,3(a),5857,x=0,Mg3Sb2,413,0.27594,0.000032369,0.00075884,1.1348,0.023148,3.6239762267,0.000028524
73,10.1016/j.actamat.2015.04.023,4591,3(a),5857,x=0,Mg3Sb2,413.5,0.2753,0.000032694,0.00075815,1.1341,0.023451,3.6324010171,0.0000288281
73,10.1016/j.actamat.2015.04.023,4591,3(a),5857,x=0,Mg3Sb2,414,0.27466,0.000033019,0.00075746,1.1335,0.023755,3.6408650695,0.0000291301
73,10.1016/j.actamat.2015.04.023,4591,3(a),5857,x=0,Mg3Sb2,414.5,0.27402,0.000033343,0.00075677,1.1329,0.024058,3.6493686592,0.0000294315
73,10.1016/j.actamat.2015.04.023,4591,3(a),5857,x=0,Mg3Sb2,415,0.27338,0.000033668,0.00075608,1.1322,0.024362,3.6579120638,0.0000297368
73,10.1016/j.actamat.2015.04.023,4591,3(a),5857,x=0,Mg3Sb2,415.5,0.27273,0.000033993,0.00075539,1.1316,0.024665,3.6666300004,0.0000300398
73,10.1016/j.actamat.2015.04.023,4591,3(a),5857,x=0,Mg3Sb2,416,0.27209,0.000034318,0.00075471,1.131,0.024969,3.6752545114,0.0000303431
73,10.1016/j.actamat.2015.04.023,4591,3(a),5857,x=0,Mg3Sb2,416.5,0.27145,0.000034642,0.00075402,1.1303,0.025272,3.6839196906,0.0000306485
73,10.1016/j.actamat.2015.04.023,4591,3(a),5857,x=0,Mg3Sb2,417,0.27081,0.000034967,0.00075333,1.1297,0.025576,3.6926258262,0.0000309525
73,10.1016/j.actamat.2015.04.023,4591,3(a),5857,x=0,Mg3Sb2,417.5,0.27017,0.000035292,0.00075264,1.1291,0.025879,3.7013732095,0.0000312568
73,10.1016/j.actamat.2015.04.023,4591,3(a),5857,x=0,Mg3Sb2,418,0.26953,0.000035617,0.00075195,1.1284,0.026183,3.7101621341,0.0000315642
73,10.1016/j.actamat.2015.04.023,4591,3(a),5857,x=0,Mg3Sb2,418.5,0.26889,0.000035941,0.00075126,1.1278,0.026487,3.7189928967,0.0000318682
73,10.1016/j.actamat.2015.04.023,4591,3(a),5857,x=0,Mg3Sb2,419,0.26825,0.000036266,0.00075057,1.1272,0.02679,3.7278657968,0.0000321735
73,10.1016/j.actamat.2015.04.023,4591,3(a),5857,x=0,Mg3Sb2,419.5,0.26761,0.000036591,0.00074988,1.1265,0.027094,3.7367811367,0.000032482
73,10.1016/j.actamat.2015.04.023,4591,3(a),5857,x=0,Mg3Sb2,420,0.26697,0.000036916,0.00074919,1.1259,0.027397,3.7457392216,0.000032788
73,10.1016/j.actamat.2015.04.023,4591,3(a),5857,x=0,Mg3Sb2,420.5,0.26632,0.00003724,0.0007485,1.1253,0.027701,3.7548813457,0.0000330934
73,10.1016/j.actamat.2015.04.023,4591,3(a),5857,x=0,Mg3Sb2,421,0.26568,0.000037565,0.00074781,1.1246,0.028004,3.7639265282,0.000033403
73,10.1016/j.actamat.2015.04.023,4591,3(a),5857,x=0,Mg3Sb2,421.5,0.26504,0.00003789,0.00074712,1.124,0.028308,3.7730153939,0.00003371
73,10.1016/j.actamat.2015.04.023,4591,3(a),5857,x=0,Mg3Sb2,422,0.2644,0.000038215,0.00074643,1.1234,0.028611,3.7821482602,0.0000340173
73,10.1016/j.actamat.2015.04.023,4591,3(a),5857,x=0,Mg3Sb2,422.5,0.26376,0.000038539,0.00074574,1.1227,0.028915,3.7913254474,0.0000343271
73,10.1016/j.actamat.2015.04.023,4591,3(a),5857,x=0,Mg3Sb2,423,0.26312,0.000038864,0.00074505,1.1221,0.029218,3.8005472788,0.0000346351
73,10.1016/j.actamat.2015.04.023,4591,3(a),5857,x=0,Mg3Sb2,423.5,0.26248,0.000039189,0.00074436,1.1215,0.029522,3.8098140811,0.0000349434
73,10.1016/j.actamat.2015.04.023,4591,3(a),5857,x=0,Mg3Sb2,424,0.26184,0.000039514,0.00074367,1.1209,0.029825,3.8191261839,0.000035252
73,10.1016/j.actamat.2015.04.023,4591,3(a),5857,x=0,Mg3Sb2,424.5,0.2612,0.000039838,0.00074298,1.1202,0.030129,3.8284839204,0.0000355633
73,10.1016/j.actamat.2015.04.023,4591,3(a),5857,x=0,Mg3Sb2,425,0.26055,0.000040163,0.00074229,1.1196,0.030432,3.8380349261,0.0000358726
73,10.1016/j.actamat.2015.04.023,4591,3(a),5857,x=0,Mg3Sb2,425.5,0.25991,0.000040488,0.0007416,1.119,0.030736,3.8474856681,0.0000361823
73,10.1016/j.actamat.2015.04.023,4591,3(a),5857,x=0,Mg3Sb2,426,0.25927,0.000040813,0.00074091,1.1183,0.03104,3.8569830678,0.0000364956
73,10.1016/j.actamat.2015.04.023,4591,3(a),5857,x=0,Mg3Sb2,426.5,0.25863,0.000041137,0.00074022,1.1177,0.031343,3.8665274717,0.000036805
73,10.1016/j.actamat.2015.04.023,4591,3(a),5857,x=0,Mg3Sb2,427,0.25799,0.000041462,0.00073953,1.1171,0.031647,3.8761192294,0.0000371157
73,10.1016/j.actamat.2015.04.023,4591,3(a),5857,x=0,Mg3Sb2,427.5,0.25735,0.000041787,0.00073884,1.1164,0.03195,3.8857586944,0.0000374301
73,10.1016/j.actamat.2015.04.023,4591,3(a),5857,x=0,Mg3Sb2,428,0.25671,0.000042112,0.00073816,1.1158,0.032254,3.8954462234,0.0000377415
73,10.1016/j.actamat.2015.04.023,4591,3(a),5857,x=0,Mg3Sb2,428.5,0.25607,0.000042436,0.00073747,1.1152,0.032557,3.9051821767,0.0000380524
73,10.1016/j.actamat.2015.04.023,4591,3(a),5857,x=0,Mg3Sb2,429,0.25543,0.000042761,0.00073678,1.1145,0.032861,3.9149669185,0.0000383679
73,10.1016/j.actamat.2015.04.023,4591,3(a),5857,x=0,Mg3Sb2,429.5,0.25479,0.000043086,0.00073609,1.1139,0.033164,3.9248008164,0.0000386803
73,10.1016/j.actamat.2015.04.023,4591,3(a),5857,x=0,Mg3Sb2,430,0.25414,0.000043411,0.0007354,1.1133,0.033468,3.9348390651,0.0000389931
73,10.1016/j.actamat.2015.04.023,4591,3(a),5857,x=0,Mg3Sb2,430.5,0.2535,0.000043735,0.00073471,1.1126,0.033771,3.9447731755,0.0000393088
73,10.1016/j.actamat.2015.04.023,4591,3(a),5857,x=0,Mg3Sb2,431,0.25286,0.00004406,0.00073402,1.112,0.034075,3.9547575734,0.0000396223
73,10.1016/j.actamat.2015.04.023,4591,3(a),5857,x=0,Mg3Sb2,431.5,0.25222,0.000044385,0.00073333,1.1114,0.034378,3.9647926413,0.0000399361
73,10.1016/j.actamat.2015.04.023,4591,3(a),5857,x=0,Mg3Sb2,432,0.25158,0.00004471,0.00073264,1.1107,0.034682,3.9748787662,0.0000402539
73,10.1016/j.actamat.2015.04.023,4591,3(a),5857,x=0,Mg3Sb2,432.5,0.25094,0.000045034,0.00073195,1.1101,0.034985,3.9850163386,0.0000405675
73,10.1016/j.actamat.2015.04.023,4591,3(a),5857,x=0,Mg3Sb2,433,0.2503,0.000045359,0.00073126,1.1095,0.035289,3.9952057531,0.0000408824
73,10.1016/j.actamat.2015.04.023,4591,3(a),5857,x=0,Mg3Sb2,433.5,0.24966,0.000045684,0.00073057,1.1088,0.035593,4.0054474085,0.0000412013
73,10.1016/j.actamat.2015.04.023,4591,3(a),5857,x=0,Mg3Sb2,434,0.24902,0.000046009,0.00072988,1.1082,0.035896,4.0157417075,0.0000415169
73,10.1016/j.actamat.2015.04.023,4591,3(a),5857,x=0,Mg3Sb2,434.5,0.24837,0.000046333,0.00072919,1.1076,0.0362,4.0262511575,0.0000418319
73,10.1016/j.actamat.2015.04.023,4591,3(a),5857,x=0,Mg3Sb2,435,0.24773,0.000046658,0.0007285,1.1069,0.036503,4.0366528075,0.000042152
73,10.1016/j.actamat.2015.04.023,4591,3(a),5857,x=0,Mg3Sb2,435.5,0.24709,0.000046983,0.00072781,1.1063,0.036807,4.0471083411,0.0000424686
73,10.1016/j.actamat.2015.04.023,4591,3(a),5857,x=0,Mg3Sb2,436,0.24645,0.000047308,0.00072712,1.1057,0.03711,4.0576181781,0.0000427856
73,10.1016/j.actamat.2015.04.023,4591,3(a),5857,x=0,Mg3Sb2,436.5,0.24581,0.000047632,0.00072643,1.105,0.037414,4.0681827428,0.0000431059
73,10.1016/j.actamat.2015.04.023,4591,3(a),5857,x=0,Mg3Sb2,437,0.24517,0.000047957,0.00072574,1.1044,0.037717,4.0788024636,0.0000434236
73,10.1016/j.actamat.2015.04.023,4591,3(a),5857,x=0,Mg3Sb2,437.5,0.24453,0.000048282,0.00072505,1.1038,0.038021,4.0894777737,0.0000437416
73,10.1016/j.actamat.2015.04.023,4591,3(a),5857,x=0,Mg3Sb2,438,0.24389,0.000048607,0.00072436,1.1031,0.038324,4.1002091107,0.000044064
73,10.1016/j.actamat.2015.04.023,4591,3(a),5857,x=0,Mg3Sb2,438.5,0.24325,0.000048931,0.00072367,1.1025,0.038628,4.1109969168,0.0000443819
73,10.1016/j.actamat.2015.04.023,4591,3(a),5857,x=0,Mg3Sb2,439,0.24261,0.000049256,0.00072298,1.1019,0.038931,4.1218416388,0.000044701
73,10.1016/j.actamat.2015.04.023,4591,3(a),5857,x=0,Mg3Sb2,439.5,0.24196,0.000049581,0.00072229,1.1012,0.039235,4.1329145313,0.0000450245
73,10.1016/j.actamat.2015.04.023,4591,3(a),5857,x=0,Mg3Sb2,440,0.24132,0.000049906,0.0007216,1.1006,0.039538,4.1438753522,0.0000453444
73,10.1016/j.actamat.2015.04.023,4591,3(a),5857,x=0,Mg3Sb2,440.5,0.24068,0.00005023,0.00072092,1.1,0.039842,4.1548944657,0.0000456636
73,10.1016/j.actamat.2015.04.023,4591,3(a),5857,x=0,Mg3Sb2,441,0.24004,0.000050555,0.00072023,1.0993,0.040146,4.1659723379,0.0000459884
73,10.1016/j.actamat.2015.04.023,4591,3(a),5857,x=0,Mg3Sb2,441.5,0.2394,0.00005088,0.00071954,1.0987,0.040449,4.1771094403,0.0000463093
73,10.1016/j.actamat.2015.04.023,4591,3(a),5857,x=0,Mg3Sb2,442,0.23876,0.000051205,0.00071885,1.0981,0.040753,4.188306249,0.0000466305
73,10.1016/j.actamat.2015.04.023,4591,3(a),5857,x=0,Mg3Sb2,442.5,0.23812,0.000051529,0.00071816,1.0974,0.041056,4.1995632454,0.0000469555
73,10.1016/j.actamat.2015.04.023,4591,3(a),5857,x=0,Mg3Sb2,443,0.23748,0.000051854,0.00071747,1.0968,0.04136,4.2108809163,0.0000472775
73,10.1016/j.actamat.2015.04.023,4591,3(a),5857,x=0,Mg3Sb2,443.5,0.23684,0.000052179,0.00071678,1.0962,0.041663,4.2222597534,0.0000475999
73,10.1016/j.actamat.2015.04.023,4591,3(a),5857,x=0,Mg3Sb2,444,0.23619,0.000052504,0.00071609,1.0955,0.041967,4.2338795038,0.000047927
73,10.1016/j.actamat.2015.04.023,4591,3(a),5857,x=0,Mg3Sb2,444.5,0.23555,0.000052828,0.0007154,1.0949,0.04227,4.2453831458,0.0000482492
73,10.1016/j.actamat.2015.04.023,4591,3(a),5857,x=0,Mg3Sb2,445,0.23491,0.000053153,0.00071471,1.0943,0.042574,4.25694947,0.0000485726
73,10.1016/j.actamat.2015.04.023,4591,3(a),5857,x=0,Mg3Sb2,445.5,0.23427,0.000053478,0.00071402,1.0937,0.042877,4.2685789901,0.0000488964
73,10.1016/j.actamat.2015.04.023,4591,3(a),5857,x=0,Mg3Sb2,446,0.23363,0.000053803,0.00071333,1.093,0.043181,4.2802722253,0.0000492251
73,10.1016/j.actamat.2015.04.023,4591,3(a),5857,x=0,Mg3Sb2,446.5,0.23299,0.000054127,0.00071264,1.0924,0.043484,4.2920297008,0.0000495487
73,10.1016/j.actamat.2015.04.023,4591,3(a),5857,x=0,Mg3Sb2,447,0.23235,0.000054452,0.00071195,1.0918,0.043788,4.3038519475,0.0000498736
73,10.1016/j.actamat.2015.04.023,4591,3(a),5857,x=0,Mg3Sb2,447.5,0.23171,0.000054777,0.00071126,1.0911,0.044091,4.315739502,0.0000502035
73,10.1016/j.actamat.2015.04.023,4591,3(a),5857,x=0,Mg3Sb2,448,0.23107,0.000055102,0.00071057,1.0905,0.044395,4.3276929069,0.0000505291
73,10.1016/j.actamat.2015.04.023,4591,3(a),5857,x=0,Mg3Sb2,448.5,0.23042,0.000055426,0.00070988,1.0899,0.044699,4.3399010503,0.0000508542
73,10.1016/j.actamat.2015.04.023,4591,3(a),5857,x=0,Mg3Sb2,449,0.22978,0.000055751,0.00070919,1.0892,0.045002,4.3519888589,0.0000511853
