Repository: RamyaGuru/STD2_EffMass

# STD2_EffMass
Effective mass modeling of StarryData2 data

File: csvfiles/ThermoPropSn10.1021acsami.7b08770.csv
sid,DOI,figureid,fignum,sampleid,samplename,composition,Temperature,Carrier concentration,Electrical resistivity,Hall movility,Lattice thermal conductivity,Seebeck coefficient,Thermal conductivity,ZT,Electrical conductivity,Power factor,Figure of merit Z
27936,10.1021/acsami.7b08770,25512,4(a),31764,Sn1−xNaxS_ x=0,undefined,350,8.159e+23,0.0052286,,0.81473,0.00044641,0.85354,0.012373,191.2557854875,0.0000381138,0.0000446538
27936,10.1021/acsami.7b08770,25512,4(a),31764,Sn1−xNaxS_ x=0,undefined,400,9.7053e+23,0.0051055,,0.76835,0.0004486,0.80227,0.021374,195.867202037,0.0000394167,0.0000491315
27936,10.1021/acsami.7b08770,25512,4(a),31764,Sn1−xNaxS_ x=0,undefined,450,1.1252e+24,0.0049825,,0.72196,0.00045078,0.751,0.030375,200.7024586051,0.0000407833,0.0000543053
27936,10.1021/acsami.7b08770,25512,4(a),31764,Sn1−xNaxS_ x=0,undefined,500,1.2798e+24,0.0048594,,0.67558,0.00045296,0.69973,0.039376,205.7867226407,0.0000422218,0.0000603402
27936,10.1021/acsami.7b08770,25512,4(a),31764,Sn1−xNaxS_ x=0,undefined,550,1.4344e+24,0.0047364,,0.6292,0.00045515,0.64847,0.048376,211.130816654,0.0000437382,0.0000674483
27936,10.1021/acsami.7b08770,25512,4(a),31764,Sn1−xNaxS_ x=0,undefined,600,1.5891e+24,0.0046133,,0.58281,0.00045733,0.5972,0.057377,216.7645719984,0.0000453365,0.0000759151
27936,10.1021/acsami.7b08770,25512,4(a),31764,Sn1−xNaxS_ x=0,undefined,650,1.7437e+24,0.0044902,,0.53643,0.00045951,0.54593,0.066378,222.7072290767,0.0000470245,0.0000861365
27936,10.1021/acsami.7b08770,25514,5(a),31764,Sn1−xNaxS_ x=0,undefined,700,,0.0043672,,0.49004,0.00046169,0.49466,0.075379,228.9796666056,0.0000488088,0.0000986713
27936,10.1021/acsami.7b08770,25514,5(a),31764,Sn1−xNaxS_ x=0,undefined,750,,0.0042441,,0.44366,0.00046388,0.44339,0.08438,235.6212153342,0.0000507021,0.000114351
27936,10.1021/acsami.7b08770,25516,6(a),31764,Sn1−xNaxS_ x=0,undefined,800,,,,,,0.39212,0.093381,,,
27936,10.1021/acsami.7b08770,25518,6(c),31764,Sn1−xNaxS_ x=0,undefined,300,,,,,,,0.0033724,,,
27936,10.1021/acsami.7b08770,25512,4(a),31765,Sn1−xNaxS_ x=0.005,undefined,350,1.2792e+25,0.00057092,0.0010094,0.83338,0.00024488,0.85902,0.0023095,1751.5588874098,0.0001050344,0.0001222723
27936,10.1021/acsami.7b08770,25512,4(a),31765,Sn1−xNaxS_ x=0.005,undefined,400,1.2437e+25,0.00056117,0.00099467,0.78155,0.00025698,0.80901,0.053648,1781.9911969635,0.0001176804,0.0001454623
27936,10.1021/acsami.7b08770,25512,4(a),31765,Sn1−xNaxS_ x=0.005,undefined,450,1.2082e+25,0.00055142,0.00097995,0.72971,0.00026908,0.759,0.10499,1813.4996917051,0.0001313047,0.000172997
27936,10.1021/acsami.7b08770,25512,4(a),31765,Sn1−xNaxS_ x=0.005,undefined,500,1.1728e+25,0.00054166,0.00096522,0.67788,0.00028118,0.709,0.15632,1846.176568327,0.0001459628,0.0002058713
27936,10.1021/acsami.7b08770,25512,4(a),31765,Sn1−xNaxS_ x=0.005,undefined,550,1.1373e+25,0.00053191,0.0009505,0.62605,0.00029328,0.65899,0.20766,1880.0172961591,0.0001617062,0.0002453849
27936,10.1021/acsami.7b08770,25512,4(a),31765,Sn1−xNaxS_ x=0.005,undefined,600,1.1019e+25,0.00052216,0.00093577,0.57421,0.00030538,0.60898,0.259,1915.1218017466,0.0001785984,0.0002932747
27936,10.1021/acsami.7b08770,25512,4(a),31765,Sn1−xNaxS_ x=0.005,undefined,650,1.0664e+25,0.0005124,0.00092105,0.52238,0.00031747,0.55898,0.31034,1951.6003122561,0.0001966963,0.0003518844
27936,10.1021/acsami.7b08770,25514,5(a),31765,Sn1−xNaxS_ x=0.005,undefined,700,,0.00050265,,0.47054,0.00032957,0.50897,0.36168,1989.4558838158,0.0002160875,0.0004245584
27936,10.1021/acsami.7b08770,25514,5(a),31765,Sn1−xNaxS_ x=0.005,undefined,750,,0.0004929,,0.41871,0.00034167,0.45896,0.41301,2028.8090890647,0.0002368399,0.000516036
27936,10.1021/acsami.7b08770,25514,5(a),31765,Sn1−xNaxS_ x=0.005,undefined,800,,0.00048314,,0.36687,0.00035377,0.40896,0.46435,2069.7934346152,0.0002590413,0.0006334148
27936,10.1021/acsami.7b08770,25514,5(a),31765,Sn1−xNaxS_ x=0.005,undefined,850,,0.00047339,,,0.00036587,0.35895,0.66961,2112.4231606075,0.0002827708,0.000787772
27936,10.1021/acsami.7b08770,25512,4(a),31766,Sn1−xNaxS_ x=0.01,undefined,350,8.7154e+24,0.0011471,0.00076442,0.7284,0.00028104,0.73826,-0.022266,871.7635777177,0.0000688549,0.0000932665
27936,10.1021/acsami.7b08770,25512,4(a),31766,Sn1−xNaxS_ x=0.01,undefined,400,8.3792e+24,0.0010992,0.00076846,0.68759,0.00029143,0.6997,0.026202,909.7525473071,0.0000772666,0.0001104282
27936,10.1021/acsami.7b08770,25512,4(a),31766,Sn1−xNaxS_ x=0.01,undefined,450,8.0431e+24,0.0010513,0.0007725,0.64678,0.00030181,0.66114,0.07467,951.2032721393,0.0000866444,0.0001310531
27936,10.1021/acsami.7b08770,25512,4(a),31766,Sn1−xNaxS_ x=0.01,undefined,500,7.7069e+24,0.0010034,0.00077654,0.60596,0.0003122,0.62258,0.12314,996.6115208292,0.0000971386,0.0001560258
27936,10.1021/acsami.7b08770,25512,4(a),31766,Sn1−xNaxS_ x=0.01,undefined,550,7.3707e+24,0.00095557,0.00078059,0.56515,0.00032258,0.58402,0.17161,1046.4958087843,0.0001088961,0.0001864596
27936,10.1021/acsami.7b08770,25512,4(a),31766,Sn1−xNaxS_ x=0.01,undefined,600,7.0346e+24,0.00090768,0.00078463,0.52434,0.00033297,0.54546,0.22007,1101.7098536929,0.0001221455,0.0002239312
27936,10.1021/acsami.7b08770,25512,4(a),31766,Sn1−xNaxS_ x=0.01,undefined,650,6.6984e+24,0.0008598,0.00078867,0.48353,0.00034335,0.5069,0.26854,1163.0611770179,0.0001371124,0.000270492
27936,10.1021/acsami.7b08770,25514,5(a),31766,Sn1−xNaxS_ x=0.01,undefined,700,,0.00081192,,0.44272,0.00035374,0.46834,0.31701,1231.6484382698,0.0001541186,0.0003290742
27936,10.1021/acsami.7b08770,25514,5(a),31766,Sn1−xNaxS_ x=0.01,undefined,750,,0.00076403,,0.40191,0.00036412,0.42978,0.36548,1308.8491289609,0.0001735316,0.0004037685
27936,10.1021/acsami.7b08770,25514,5(a),31766,Sn1−xNaxS_ x=0.01,undefined,800,,0.00071615,,0.3611,0.00037451,0.39122,0.41395,1396.3555121134,0.0001958497,0.0005006126
27936,10.1021/acsami.7b08770,25514,5(a),31766,Sn1−xNaxS_ x=0.01,undefined,850,,0.00066826,,,0.00038489,0.35266,0.53431,1496.4235477209,0.0002216807,0.000628596
27936,10.1021/acsami.7b08770,25517,6(b),31766,Sn1−xNaxS_ x=0.01,undefined,300,,,,0.76921,,,,,,
27936,10.1021/acsami.7b08770,25512,4(a),31767,Sn1−xNaxS_ x=0.02,undefined,350,1.8902e+25,0.00046183,0.00082866,0.8272,0.00021617,0.84861,0.011222,2165.2989195158,0.0001011833,0.0001192341
27936,10.1021/acsami.7b08770,25512,4(a),31767,Sn1−xNaxS_ x=0.02,undefined,400,1.8439e+25,0.00045854,0.00082833,0.77536,0.00023077,0.79918,0.063634,2180.8348235705,0.0001161399,0.0001453238
27936,10.1021/acsami.7b08770,25512,4(a),31767,Sn1−xNaxS_ x=0.02,undefined,450,1.7977e+25,0.00045524,0.00082799,0.72352,0.00024536,0.74976,0.11605,2196.6435286882,0.0001322413,0.0001763782
27936,10.1021/acsami.7b08770,25512,4(a),31767,Sn1−xNaxS_ x=0.02,undefined,500,1.7514e+25,0.00045194,0.00082766,0.67169,0.00025996,0.70033,0.16846,2212.6830995265,0.0001495314,0.0002135156
27936,10.1021/acsami.7b08770,25512,4(a),31767,Sn1−xNaxS_ x=0.02,undefined,550,1.7051e+25,0.00044865,0.00082733,0.61985,0.00027456,0.65091,0.22087,2228.9089490694,0.0001680223,0.0002581344
27936,10.1021/acsami.7b08770,25512,4(a),31767,Sn1−xNaxS_ x=0.02,undefined,600,1.6589e+25,0.00044535,0.00082699,0.56801,0.00028916,0.60148,0.27328,2245.4249466712,0.0001877479,0.0003121431
27936,10.1021/acsami.7b08770,25512,4(a),31767,Sn1−xNaxS_ x=0.02,undefined,650,1.6126e+25,0.00044206,0.00082666,0.51618,0.00030376,0.55206,0.3257,2262.1363615799,0.0002087276,0.0003780887
27936,10.1021/acsami.7b08770,25514,5(a),31767,Sn1−xNaxS_ x=0.02,undefined,700,,0.00043876,,0.46434,0.00031835,0.50263,0.37811,2279.1503327559,0.0002309844,0.0004595516
27936,10.1021/acsami.7b08770,25514,5(a),31767,Sn1−xNaxS_ x=0.02,undefined,750,,0.00043546,,0.4125,0.00033295,0.4532,0.43052,2296.4221742525,0.0002545715,0.00056172
27936,10.1021/acsami.7b08770,25514,5(a),31767,Sn1−xNaxS_ x=0.02,undefined,800,,0.00043217,,0.36066,0.00034755,0.40378,0.48293,2313.9042506421,0.0002794988,0.0006922057
27936,10.1021/acsami.7b08770,25514,5(a),31767,Sn1−xNaxS_ x=0.02,undefined,850,,0.00042887,,,0.00036215,0.35435,0.73356,2331.7089094597,0.0003058097,0.0008630161
27936,10.1021/acsami.7b08770,25518,6(c),31767,Sn1−xNaxS_ x=0.02,undefined,300,,,,,,,-0.041191,,,
27936,10.1021/acsami.7b08770,25512,4(a),31768,Sn1−xNaxS_ x=0.03,undefined,350,1.2455e+25,0.00075373,,0.83211,0.00024276,0.84239,-0.013484,1326.7350377456,0.0000781877,0.0000928165
27936,10.1021/acsami.7b08770,25512,4(a),31768,Sn1−xNaxS_ x=0.03,undefined,400,1.2116e+25,0.00072785,,0.77992,0.00025492,0.79376,0.035157,1373.9094593666,0.0000892824,0.0001124804
27936,10.1021/acsami.7b08770,25512,4(a),31768,Sn1−xNaxS_ x=0.03,undefined,450,1.1777e+25,0.00070197,,0.72772,0.00026709,0.74514,0.083798,1424.5623032323,0.0001016241,0.0001363826
27936,10.1021/acsami.7b08770,25512,4(a),31768,Sn1−xNaxS_ x=0.03,undefined,500,1.1438e+25,0.00067608,,0.67553,0.00027926,0.69651,0.13244,1479.1148976452,0.0001153505,0.0001656121
27936,10.1021/acsami.7b08770,25512,4(a),31768,Sn1−xNaxS_ x=0.03,undefined,550,1.11e+25,0.0006502,,0.62333,0.00029143,0.64788,0.18108,1537.9883112888,0.0001306236,0.0002016169
27936,10.1021/acsami.7b08770,25512,4(a),31768,Sn1−xNaxS_ x=0.03,undefined,600,1.0761e+25,0.00062432,,0.57114,0.00030359,0.59926,0.22972,1601.7426960533,0.0001476276,0.0002463499
27936,10.1021/acsami.7b08770,25512,4(a),31768,Sn1−xNaxS_ x=0.03,undefined,650,1.0422e+25,0.00059844,,0.51894,0.00031576,0.55063,0.27836,1671.0112960364,0.0001666071,0.0003025755
27936,10.1021/acsami.7b08770,25514,5(a),31768,Sn1−xNaxS_ x=0.03,undefined,700,,0.00057256,,0.46675,0.00032793,0.50201,0.327,1746.5418471427,0.0001878198,0.0003741355
27936,10.1021/acsami.7b08770,25514,5(a),31768,Sn1−xNaxS_ x=0.03,undefined,750,,0.00054668,,0.41455,0.0003401,0.45338,0.37565,1829.2236774713,0.0002115827,0.0004666784
27936,10.1021/acsami.7b08770,25514,5(a),31768,Sn1−xNaxS_ x=0.03,undefined,800,,0.00052079,,0.36236,0.00035226,0.40476,0.42429,1920.1597572918,0.0002382671,0.0005886626
27936,10.1021/acsami.7b08770,25514,5(a),31768,Sn1−xNaxS_ x=0.03,undefined,850,,0.00049491,,,0.00036443,,,2020.5693964559,0.0002683503,
27936,10.1021/acsami.7b08770,25517,6(b),31768,Sn1−xNaxS_ x=0.03,undefined,300,,,,0.88431,,,-0.062126,,,
27936,10.1021/acsami.7b08770,25512,4(a),31769,Sn0.95Ag0.05S,undefined,400,2.4711e+24,0.0024381,0.001053,0.70579,0.00040956,0.7076,-0.018163,410.1554489151,0.0000687992,0.000097229
27936,10.1021/acsami.7b08770,25512,4(a),31769,Sn0.95Ag0.05S,undefined,450,2.3475e+24,0.0022939,0.0010059,0.67354,0.00041221,0.67653,0.032278,435.9387941933,0.0000740734,0.0001094903
27936,10.1021/acsami.7b08770,25512,4(a),31769,Sn0.95Ag0.05S,undefined,500,2.2239e+24,0.0021496,0.00095867,0.64129,0.00041486,0.64546,0.082719,465.2028284332,0.0000800655,0.0001240441
27936,10.1021/acsami.7b08770,25512,4(a),31769,Sn0.95Ag0.05S,undefined,550,2.1003e+24,0.0020054,0.00091148,0.60903,0.00041752,0.6144,0.13316,498.653635185,0.0000869268,0.0001414824
27936,10.1021/acsami.7b08770,25512,4(a),31769,Sn0.95Ag0.05S,undefined,600,1.9768e+24,0.0018611,0.00086429,0.57678,0.00042017,0.58333,0.1836,537.3166406964,0.0000948594,0.000162617
27936,10.1021/acsami.7b08770,25512,4(a),31769,Sn0.95Ag0.05S,undefined,650,1.8532e+24,0.0017169,0.00081711,0.54453,0.00042282,0.55226,0.23404,582.4451045489,0.0001041276,0.0001885482
27936,10.1021/acsami.7b08770,25514,5(a),31769,Sn0.95Ag0.05S,undefined,350,,0.0025823,,0.73805,0.00040691,0.73866,-0.068604,387.2516748635,0.0000641195,0.0000868051
27936,10.1021/acsami.7b08770,25514,5(a),31769,Sn0.95Ag0.05S,undefined,700,,0.0015726,,0.51227,0.00042547,0.5212,0.28448,635.8896095638,0.0001151117,0.0002208591
27936,10.1021/acsami.7b08770,25514,5(a),31769,Sn0.95Ag0.05S,undefined,750,,0.0014284,,0.48002,0.00042812,0.49013,0.33492,700.0840100812,0.0001283161,0.0002618002
27936,10.1021/acsami.7b08770,25514,5(a),31769,Sn0.95Ag0.05S,undefined,800,,0.0012841,,0.44777,0.00043077,0.45906,0.38537,778.7555486333,0.0001445081,0.0003147912
27936,10.1021/acsami.7b08770,25514,5(a),31769,Sn0.95Ag0.05S,undefined,850,,0.0011399,,0.41551,0.00043343,0.428,0.43581,877.2699359593,0.0001648053,0.0003850591
27936,10.1021/acsami.7b08770,25514,5(a),31769,Sn0.95Ag0.05S,undefined,900,,0.00099565,,0.38326,0.00043608,0.39693,0.48625,1004.3690051725,0.0001909966,0.0004811846
27936,10.1021/acsami.7b08770,25519,7(a),31770,Sn1−xNaxS_ x=0.005_ heating,undefined,350,,0.00056488,,,0.00024295,0.84738,0.043159,1770.2874946891,0.0001044907,0.0001233103
27936,10.1021/acsami.7b08770,25519,7(a),31770,Sn1−xNaxS_ x=0.005_ heating,undefined,400,,0.00055971,,,0.00025593,0.79424,0.00033898,1786.6395097461,0.0001170252,0.0001473423
27936,10.1021/acsami.7b08770,25519,7(a),31770,Sn1−xNaxS_ x=0.005_ heating,undefined,450,,0.00055455,,,0.00026892,0.74111,0.060874,1803.2639076729,0.0001304084,0.0001759636
27936,10.1021/acsami.7b08770,25519,7(a),31770,Sn1−xNaxS_ x=0.005_ heating,undefined,500,,0.00054938,,,0.0002819,0.68797,0.12141,1820.2337180094,0.0001446496,0.0002102557
27936,10.1021/acsami.7b08770,25519,7(a),31770,Sn1−xNaxS_ x=0.005_ heating,undefined,550,,0.00054421,,,0.00029489,0.63484,0.18195,1837.5259550541,0.0001597915,0.0002517035
27936,10.1021/acsami.7b08770,25519,7(a),31770,Sn1−xNaxS_ x=0.005_ heating,undefined,600,,0.00053904,,,0.00030787,0.5817,0.24248,1855.1498961116,0.0001758384,0.0003022837
27936,10.1021/acsami.7b08770,25519,7(a),31770,Sn1−xNaxS_ x=0.005_ heating,undefined,650,,0.00053387,,,0.00032086,0.52856,0.30302,1873.1151778523,0.0001928393,0.0003648391
27936,10.1021/acsami.7b08770,25519,7(a),31770,Sn1−xNaxS_ x=0.005_ heating,undefined,700,,0.00052871,,,0.00033384,0.47543,0.36355,1891.3960394167,0.0002107945,0.0004433765
27936,10.1021/acsami.7b08770,25519,7(a),31770,Sn1−xNaxS_ x=0.005_ heating,undefined,750,,0.00052354,,,0.00034683,0.42229,0.42409,1910.0737288459,0.0002297648,0.0005440924
27936,10.1021/acsami.7b08770,25519,7(a),31770,Sn1−xNaxS_ x=0.005_ heating,undefined,800,,0.00051837,,,0.00035981,0.36916,0.48462,1929.1239847985,0.0002497506,0.0006765376
27936,10.1021/acsami.7b08770,25522,7(c),31770,Sn1−xNaxS_ x=0.005_ heating,undefined,300,,,,,,0.90051,,,,
27936,10.1021/acsami.7b08770,25519,7(a),31771,Sn1−xNaxS_ x=0.005_ cooling,undefined,350,,0.0011482,,,0.00031735,0.80027,-0.0034838,870.9284096847,0.0000877121,0.0001096031
27936,10.1021/acsami.7b08770,25519,7(a),31771,Sn1−xNaxS_ x=0.005_ cooling,undefined,400,,0.0010784,,,0.00032294,0.76182,0.046496,927.2997032641,0.0000967083,0.0001269438
27936,10.1021/acsami.7b08770,25519,7(a),31771,Sn1−xNaxS_ x=0.005_ cooling,undefined,450,,0.0010087,,,0.00032852,0.72338,0.096475,991.3750371766,0.0001069945,0.0001479092
27936,10.1021/acsami.7b08770,25519,7(a),31771,Sn1−xNaxS_ x=0.005_ cooling,undefined,500,,0.000939,,,0.0003341,0.68493,0.14645,1064.9627263046,0.0001188741,0.0001735566
27936,10.1021/acsami.7b08770,25519,7(a),31771,Sn1−xNaxS_ x=0.005_ cooling,undefined,550,,0.00086928,,,0.00033969,0.64648,0.19643,1150.3773237622,0.0001327412,0.0002053292
27936,10.1021/acsami.7b08770,25519,7(a),31771,Sn1−xNaxS_ x=0.005_ cooling,undefined,600,,0.00079956,,,0.00034527,0.60803,0.24641,1250.6878783331,0.0001490962,0.0002452119
27936,10.1021/acsami.7b08770,25519,7(a),31771,Sn1−xNaxS_ x=0.005_ cooling,undefined,650,,0.00072984,,,0.00035085,0.56959,0.29639,1370.1633234682,0.0001686612,0.0002961099
27936,10.1021/acsami.7b08770,25519,7(a),31771,Sn1−xNaxS_ x=0.005_ cooling,undefined,700,,0.00066012,,,0.00035643,0.53114,0.34637,1514.8760831364,0.0001924534,0.0003623403
27936,10.1021/acsami.7b08770,25519,7(a),31771,Sn1−xNaxS_ x=0.005_ cooling,undefined,750,,0.0005904,,,0.00036202,0.49269,0.39635,1693.7669376694,0.0002219825,0.0004505521
27936,10.1021/acsami.7b08770,25519,7(a),31771,Sn1−xNaxS_ x=0.005_ cooling,undefined,800,,0.00052069,,,0.0003676,0.45425,0.44633,1920.5285294513,0.0002595206,0.0005713166
27936,10.1021/acsami.7b08770,25521,7(b),31771,Sn1−xNaxS_ x=0.005_ cooling,undefined,850,,0.00045097,,,,0.4158,,2217.4424019336,,
27936,10.1021/acsami.7b08770,25523,7(d),31771,Sn1−xNaxS_ x=0.005_ cooling,undefined,300,,,,,,,-0.053463,,,
27936,10.1021/acsami.7b08770,25519,7(a),31772,Sn1−xNaxS_ x=0.02_ 1st measure_ heating,undefined,350,,0.0004274,,,0.00021692,0.83876,0.04594,2339.7285914834,0.0001100943,0.0001312584
27936,10.1021/acsami.7b08770,25519,7(a),31772,Sn1−xNaxS_ x=0.02_ 1st measure_ heating,undefined,400,,0.00042908,,,0.00023368,0.78621,0.062029,2330.5677262981,0.0001272638,0.00016187
27936,10.1021/acsami.7b08770,25519,7(a),31772,Sn1−xNaxS_ x=0.02_ 1st measure_ heating,undefined,450,,0.00043076,,,0.00025045,0.73365,0.11893,2321.4783173925,0.0001456152,0.0001984805
27936,10.1021/acsami.7b08770,25519,7(a),31772,Sn1−xNaxS_ x=0.02_ 1st measure_ heating,undefined,500,,0.00043244,,,0.00026721,0.6811,0.17582,2312.4595319582,0.0001651123,0.0002424201
27936,10.1021/acsami.7b08770,25519,7(a),31772,Sn1−xNaxS_ x=0.02_ 1st measure_ heating,undefined,550,,0.00043412,,,0.00028398,0.62854,0.23272,2303.5105500783,0.0001857658,0.0002955512
27936,10.1021/acsami.7b08770,25519,7(a),31772,Sn1−xNaxS_ x=0.02_ 1st measure_ heating,undefined,600,,0.0004358,,,0.00030074,0.57599,0.28962,2294.6305644791,0.0002075368,0.0003603132
27936,10.1021/acsami.7b08770,25519,7(a),31772,Sn1−xNaxS_ x=0.02_ 1st measure_ heating,undefined,650,,0.00043748,,,0.00031751,0.52343,0.34652,2285.8187802871,0.0002304393,0.0004402486
27936,10.1021/acsami.7b08770,25519,7(a),31772,Sn1−xNaxS_ x=0.02_ 1st measure_ heating,undefined,700,,0.00043916,,,0.00033427,0.47088,0.40342,2277.0744147919,0.0002544322,0.0005403334
27936,10.1021/acsami.7b08770,25519,7(a),31772,Sn1−xNaxS_ x=0.02_ 1st measure_ heating,undefined,750,,0.00044084,,,0.00035104,0.41832,0.46031,2268.3966972144,0.0002795324,0.0006682263
27936,10.1021/acsami.7b08770,25519,7(a),31772,Sn1−xNaxS_ x=0.02_ 1st measure_ heating,undefined,800,,0.00044252,,,0.0003678,0.36577,0.51721,2259.7848684805,0.0003056966,0.0008357617
27936,10.1021/acsami.7b08770,25522,7(c),31772,Sn1−xNaxS_ x=0.02_ 1st measure_ heating,undefined,300,,,,,,0.89132,,,,
27936,10.1021/acsami.7b08770,25519,7(a),31773,Sn1−xNaxS_ x=0.02_ 1st measure_ cooling,undefined,350,,0.00080735,,,0.00030398,,0.0025273,1238.6201771227,0.0001144533,
27936,10.1021/acsami.7b08770,25519,7(a),31773,Sn1−xNaxS_ x=0.02_ 1st measure_ cooling,undefined,400,,0.00075967,,,0.00031041,0.73546,0.058563,1316.3610515092,0.0001268371,0.0001724596
27936,10.1021/acsami.7b08770,25519,7(a),31773,Sn1−xNaxS_ x=0.02_ 1st measure_ cooling,undefined,450,,0.00071198,,,0.00031684,0.70142,0.1146,1404.5338352201,0.0001409978,0.0002010176
27936,10.1021/acsami.7b08770,25519,7(a),31773,Sn1−xNaxS_ x=0.02_ 1st measure_ cooling,undefined,500,,0.0006643,,,0.00032327,0.66738,0.17064,1505.3439710974,0.0001573137,0.0002357183
27936,10.1021/acsami.7b08770,25519,7(a),31773,Sn1−xNaxS_ x=0.02_ 1st measure_ cooling,undefined,550,,0.00061661,,,0.0003297,0.63334,0.22667,1621.7706491948,0.0001762899,0.0002783495
27936,10.1021/acsami.7b08770,25519,7(a),31773,Sn1−xNaxS_ x=0.02_ 1st measure_ cooling,undefined,600,,0.00056893,,,0.00033613,0.5993,0.28271,1757.6854797603,0.0001985892,0.0003313687
27936,10.1021/acsami.7b08770,25519,7(a),31773,Sn1−xNaxS_ x=0.02_ 1st measure_ cooling,undefined,650,,0.00052125,,,0.00034256,0.56526,0.33874,1918.4652278177,0.0002251268,0.0003982713
27936,10.1021/acsami.7b08770,25519,7(a),31773,Sn1−xNaxS_ x=0.02_ 1st measure_ cooling,undefined,700,,0.00047356,,,0.000349,0.53122,0.39478,2111.6648365571,0.0002572029,0.000484174
27936,10.1021/acsami.7b08770,25519,7(a),31773,Sn1−xNaxS_ x=0.02_ 1st measure_ cooling,undefined,750,,0.00042588,,,0.00035543,0.49718,0.45082,2348.0792711562,0.000296634,0.000596633
27936,10.1021/acsami.7b08770,25519,7(a),31773,Sn1−xNaxS_ x=0.02_ 1st measure_ cooling,undefined,800,,0.00037819,,,0.00036186,0.46315,0.50685,2644.1735635527,0.0003462351,0.0007475658
27936,10.1021/acsami.7b08770,25521,7(b),31773,Sn1−xNaxS_ x=0.02_ 1st measure_ cooling,undefined,850,,0.00033051,,,,0.42911,0.56289,3025.6270612084,,
27936,10.1021/acsami.7b08770,25523,7(d),31773,Sn1−xNaxS_ x=0.02_ 1st measure_ cooling,undefined,300,,,,,,,-0.053509,,,
27936,10.1021/acsami.7b08770,25519,7(a),31774,Sn1−xNaxS_ x=0.02_ 2nd measure_ heating,undefined,350,,0.0008959,,,0.00030465,,0.013073,1116.1960040183,0.000103596,
27936,10.1021/acsami.7b08770,25519,7(a),31774,Sn1−xNaxS_ x=0.02_ 2nd measure_ heating,undefined,400,,0.00088893,,,0.00031375,,0.057217,1124.9479711563,0.0001107388,
27936,10.1021/acsami.7b08770,25519,7(a),31774,Sn1−xNaxS_ x=0.02_ 2nd measure_ heating,undefined,450,,0.00088195,,,0.00032286,,0.10136,1133.8511253472,0.000118191,
27936,10.1021/acsami.7b08770,25519,7(a),31774,Sn1−xNaxS_ x=0.02_ 2nd measure_ heating,undefined,500,,0.00087498,,,0.00033197,,0.14551,1142.8832659032,0.0001259504,
27936,10.1021/acsami.7b08770,25519,7(a),31774,Sn1−xNaxS_ x=0.02_ 2nd measure_ heating,undefined,550,,0.000868,,,0.00034107,,0.18965,1152.0737327189,0.0001340193,
27936,10.1021/acsami.7b08770,25519,7(a),31774,Sn1−xNaxS_ x=0.02_ 2nd measure_ heating,undefined,600,,0.00086103,,,0.00035018,,0.23379,1161.3997189413,0.0001424178,
27936,10.1021/acsami.7b08770,25519,7(a),31774,Sn1−xNaxS_ x=0.02_ 2nd measure_ heating,undefined,650,,0.00085406,,,0.00035928,,0.27794,1170.8779242676,0.0001511394,
27936,10.1021/acsami.7b08770,25519,7(a),31774,Sn1−xNaxS_ x=0.02_ 2nd measure_ heating,undefined,700,,0.00084708,,,0.00036839,,0.32208,1180.5260424045,0.0001602106,
27936,10.1021/acsami.7b08770,25519,7(a),31774,Sn1−xNaxS_ x=0.02_ 2nd measure_ heating,undefined,750,,0.00084011,,,0.00037749,,0.36623,1190.3203151968,0.0001696191,
27936,10.1021/acsami.7b08770,25519,7(a),31774,Sn1−xNaxS_ x=0.02_ 2nd measure_ heating,undefined,800,,0.00083314,,,0.0003866,,0.41037,1200.2784646038,0.0001793931,
27936,10.1021/acsami.7b08770,25523,7(d),31774,Sn1−xNaxS_ x=0.02_ 2nd measure_ heating,undefined,300,,,,,,,-0.031071,,,
27936,10.1021/acsami.7b08770,25523,7(d),31774,Sn1−xNaxS_ x=0.02_ 2nd measure_ heating,undefined,850,,,,,,,0.45451,,,
27936,10.1021/acsami.7b08770,25519,7(a),31775,Sn1−xNaxS_ x=0.02_ 2nd measure_ cooling,undefined,350,,0.0014118,,,0.00033554,,0.0034992,708.3156254427,0.0000797472,
27936,10.1021/acsami.7b08770,25519,7(a),31775,Sn1−xNaxS_ x=0.02_ 2nd measure_ cooling,undefined,400,,0.0013356,,,0.00034189,,0.051393,748.7271638215,0.0000875178,
27936,10.1021/acsami.7b08770,25519,7(a),31775,Sn1−xNaxS_ x=0.02_ 2nd measure_ cooling,undefined,450,,0.0012595,,,0.00034824,,0.099287,793.965859468,0.0000962851,
27936,10.1021/acsami.7b08770,25519,7(a),31775,Sn1−xNaxS_ x=0.02_ 2nd measure_ cooling,undefined,500,,0.0011833,,,0.00035459,,0.14718,845.0942280064,0.0001062571,
27936,10.1021/acsami.7b08770,25519,7(a),31775,Sn1−xNaxS_ x=0.02_ 2nd measure_ cooling,undefined,550,,0.0011071,,,0.00036094,,0.19507,903.2607713847,0.0001176747,
27936,10.1021/acsami.7b08770,25519,7(a),31775,Sn1−xNaxS_ x=0.02_ 2nd measure_ cooling,undefined,600,,0.001031,,,0.00036729,,0.24297,969.9321047527,0.0001308457,
27936,10.1021/acsami.7b08770,25519,7(a),31775,Sn1−xNaxS_ x=0.02_ 2nd measure_ cooling,undefined,650,,0.00095481,,,0.00037364,,0.29086,1047.3287879264,0.0001462143,
27936,10.1021/acsami.7b08770,25519,7(a),31775,Sn1−xNaxS_ x=0.02_ 2nd measure_ cooling,undefined,700,,0.00087865,,,0.00037999,,0.33876,1138.1095999545,0.0001643344,
27936,10.1021/acsami.7b08770,25519,7(a),31775,Sn1−xNaxS_ x=0.02_ 2nd measure_ cooling,undefined,750,,0.00080248,,,0.00038634,,0.38665,1246.1369753763,0.0001859967,
27936,10.1021/acsami.7b08770,25519,7(a),31775,Sn1−xNaxS_ x=0.02_ 2nd measure_ cooling,undefined,800,,0.00072632,,,0.00039269,,0.43454,1376.8036127327,0.0002123106,
27936,10.1021/acsami.7b08770,25521,7(b),31775,Sn1−xNaxS_ x=0.02_ 2nd measure_ cooling,undefined,850,,0.00065016,,,,,,1538.0829334318,,
27936,10.1021/acsami.7b08770,25523,7(d),31775,Sn1−xNaxS_ x=0.02_ 2nd measure_ cooling,undefined,300,,,,,,,-0.044395,,,
27936,10.1021/acsami.7b08770,25519,7(a),31776,Sn1−xNaxS_ x=0.03_ heating,undefined,350,,0.00075716,,,0.00023629,,-0.020296,1320.7248137778,0.00007374,
27936,10.1021/acsami.7b08770,25519,7(a),31776,Sn1−xNaxS_ x=0.03_ heating,undefined,400,,0.00073746,,,0.00024988,,0.031568,1356.0057494644,0.000084669,
27936,10.1021/acsami.7b08770,25519,7(a),31776,Sn1−xNaxS_ x=0.03_ heating,undefined,450,,0.00071777,,,0.00026347,,0.083433,1393.2039511264,0.0000967113,
27936,10.1021/acsami.7b08770,25519,7(a),31776,Sn1−xNaxS_ x=0.03_ heating,undefined,500,,0.00069807,,,0.00027706,,0.1353,1432.5210938731,0.0001099635,
27936,10.1021/acsami.7b08770,25519,7(a),31776,Sn1−xNaxS_ x=0.03_ heating,undefined,550,,0.00067838,,,0.00029065,,0.18716,1474.1000619122,0.0001245282,
27936,10.1021/acsami.7b08770,25519,7(a),31776,Sn1−xNaxS_ x=0.03_ heating,undefined,600,,0.00065868,,,0.00030424,,0.23903,1518.1878909334,0.0001405265,
27936,10.1021/acsami.7b08770,25519,7(a),31776,Sn1−xNaxS_ x=0.03_ heating,undefined,650,,0.00063899,,,0.00031782,,0.29089,1564.969717836,0.0001580769,
27936,10.1021/acsami.7b08770,25519,7(a),31776,Sn1−xNaxS_ x=0.03_ heating,undefined,700,,0.00061929,,,0.00033141,,0.34275,1614.7523777229,0.0001773524,
27936,10.1021/acsami.7b08770,25519,7(a),31776,Sn1−xNaxS_ x=0.03_ heating,undefined,750,,0.0005996,,,0.000345,,0.39462,1667.7785190127,0.0001985073,
27936,10.1021/acsami.7b08770,25519,7(a),31776,Sn1−xNaxS_ x=0.03_ heating,undefined,800,,0.0005799,,,0.00035859,,0.44648,1724.4352474565,0.0002217396,
27936,10.1021/acsami.7b08770,25523,7(d),31776,Sn1−xNaxS_ x=0.03_ heating,undefined,850,,,,,,,0.49835,,,
27936,10.1021/acsami.7b08770,25519,7(a),31777,Sn1−xNaxS_ x=0.03_ cooling,undefined,350,,0.0008858,,,0.00031099,0.80764,-0.020952,1128.9230074509,0.0001091835,0.0001351884
27936,10.1021/acsami.7b08770,25519,7(a),31777,Sn1−xNaxS_ x=0.03_ cooling,undefined,400,,0.00083631,,,0.00031713,0.76923,0.034899,1195.7288565245,0.0001202562,0.0001563332
27936,10.1021/acsami.7b08770,25519,7(a),31777,Sn1−xNaxS_ x=0.03_ cooling,undefined,450,,0.00078683,,,0.00032327,0.73082,0.09075,1270.9225626883,0.0001328158,0.0001817354
27936,10.1021/acsami.7b08770,25519,7(a),31777,Sn1−xNaxS_ x=0.03_ cooling,undefined,500,,0.00073734,,,0.0003294,0.69241,0.1466,1356.2264355657,0.0001471565,0.000212528
27936,10.1021/acsami.7b08770,25519,7(a),31777,Sn1−xNaxS_ x=0.03_ cooling,undefined,550,,0.00068786,,,0.00033554,0.654,0.20245,1453.7842002733,0.0001636773,0.0002502712
27936,10.1021/acsami.7b08770,25519,7(a),31777,Sn1−xNaxS_ x=0.03_ cooling,undefined,600,,0.00063837,,,0.00034168,0.61559,0.2583,1566.4896533358,0.0001828802,0.0002970811
27936,10.1021/acsami.7b08770,25519,7(a),31777,Sn1−xNaxS_ x=0.03_ cooling,undefined,650,,0.00058889,,,0.00034781,0.57718,0.31415,1698.110003566,0.0002054234,0.0003559088
27936,10.1021/acsami.7b08770,25519,7(a),31777,Sn1−xNaxS_ x=0.03_ cooling,undefined,700,,0.0005394,,,0.00035395,0.53877,0.37001,1853.9117538005,0.0002322592,0.0004310915
27936,10.1021/acsami.7b08770,25519,7(a),31777,Sn1−xNaxS_ x=0.03_ cooling,undefined,750,,0.00048992,,,0.00036008,0.50036,0.42586,2041.1495754409,0.0002646506,0.0005289203
27936,10.1021/acsami.7b08770,25519,7(a),31777,Sn1−xNaxS_ x=0.03_ cooling,undefined,800,,0.00044043,,,0.00036622,0.46195,0.48171,2270.5083668233,0.000304514,0.0006591925
27936,10.1021/acsami.7b08770,25519,7(a),31777,Sn1−xNaxS_ x=0.03_ cooling,undefined,850,,0.00039095,,,0.00037236,0.42354,0.71175,2557.8718506203,0.000354654,0.0008373565
27936,10.1021/acsami.7b08770,25523,7(d),31777,Sn1−xNaxS_ x=0.03_ cooling,undefined,300,,,,,,,-0.076803,,,
27936,10.1021/acsami.7b08770,26260,3(c)(i),32927,Sn1−xNaxS,undefined,,1e+25,0.001059,,,0.00023031,,,944.2870632672,0.0000500875,
27936,10.1021/acsami.7b08770,26260,3(c)(i),32927,Sn1−xNaxS,undefined,,1.5e+25,0.00075969,,,0.00020433,,,1316.3263962932,0.0000549576,
27936,10.1021/acsami.7b08770,26262,4(e),32928,Sn1−xNaxS_ 500 K,undefined,,5e+24,,0.00097832,,0.00041347,,0.070062,,,
27936,10.1021/acsami.7b08770,26262,4(e),32928,Sn1−xNaxS_ 500 K,undefined,,1e+25,,0.00096368,,0.00035525,,0.10144,,,
27936,10.1021/acsami.7b08770,26262,4(e),32928,Sn1−xNaxS_ 500 K,undefined,,1.5e+25,,0.00094904,,0.00029703,,0.13283,,,
27936,10.1021/acsami.7b08770,26262,4(e),32928,Sn1−xNaxS_ 500 K,undefined,,2e+25,,0.0009344,,0.0002388,,,,,
27936,10.1021/acsami.7b08770,26262,4(e),32929,Sn1−xNaxS_ 700 K,undefined,,5e+24,,0.00077465,,0.00043133,,0.1486,,,
27936,10.1021/acsami.7b08770,26262,4(e),32929,Sn1−xNaxS_ 700 K,undefined,,1e+25,,0.00079279,,0.00036598,,0.26493,,,
27936,10.1021/acsami.7b08770,26264,6(d),32930,Sn1−xNaxS_ 850 K,undefined,,2e+25,,,,,,0.59797,,,
27936,10.1021/acsami.7b08770,26264,6(d),32930,Sn1−xNaxS_ 850 K,undefined,,2.5e+25,,,,,,0.60948,,,
27936,10.1021/acsami.7b08770,26264,6(d),32930,Sn1−xNaxS_ 850 K,undefined,,3e+25,,,,,,0.62099,,,
27936,10.1021/acsami.7b08770,26264,6(d),32930,Sn1−xNaxS_ 850 K,undefined,,3.5e+25,,,,,,0.6325,,,
