Repository: RamyaGuru/STD2_EffMass

# STD2_EffMass
Effective mass modeling of StarryData2 data

File: csvfiles/ThermoPropSn10.1039c4ta01957a.csv
sid,DOI,figureid,fignum,sampleid,samplename,composition,Temperature,Carrier concentration,Electrical resistivity,Hall movility,Lattice thermal conductivity,Seebeck coefficient,Thermal conductivity,ZT,Electrical conductivity,Power factor,Figure of merit Z
2795,10.1039/c4ta01957a,11387,4a,13630,Cu2.95Sb1-xSnxSe4 (x=0.00),Cu2.95SbSe4,350,2.1736e+43,0.00022245,0.0089055,2.4774,0.00038479,2.4047,0.10158,4495.3922229715,0.0006656028,0.0002767925
2795,10.1039/c4ta01957a,11387,4a,13630,Cu2.95Sb1-xSnxSe4 (x=0.00),Cu2.95SbSe4,400,7.8106e+43,0.00020298,0.007346,2.2236,0.00037006,2.1826,0.15205,4926.5937530791,0.0006746694,0.0003091127
2795,10.1039/c4ta01957a,11387,4a,13630,Cu2.95Sb1-xSnxSe4 (x=0.00),Cu2.95SbSe4,450,1.3448e+44,0.00018336,0.0057865,1.9699,0.00035532,1.9604,0.20253,5453.7521815009,0.0006885488,0.0003512287
2795,10.1039/c4ta01957a,11387,4a,13630,Cu2.95Sb1-xSnxSe4 (x=0.00),Cu2.95SbSe4,500,1.9085e+44,0.00016361,0.0042271,1.7161,0.00034059,1.7383,0.253,6112.0958376627,0.0007090126,0.000407877
2795,10.1039/c4ta01957a,11387,4a,13630,Cu2.95Sb1-xSnxSe4 (x=0.00),Cu2.95SbSe4,550,2.4722e+44,0.00014371,0.0026676,1.4623,0.00032586,1.5162,0.30347,6958.4580057059,0.0007388821,0.0004873249
2795,10.1039/c4ta01957a,11387,4a,13630,Cu2.95Sb1-xSnxSe4 (x=0.00),Cu2.95SbSe4,600,3.0359e+44,0.00012368,0.0011082,1.2086,0.00031112,1.2941,0.35395,8085.3816300129,0.0007826298,0.0006047676
2795,10.1039/c4ta01957a,11387,4a,13630,Cu2.95Sb1-xSnxSe4 (x=0.00),Cu2.95SbSe4,650,,0.0001035,,,0.00029639,1.072,0.40442,9661.8357487923,0.0008487636,0.0007917571
2795,10.1039/c4ta01957a,11388,4b,13630,Cu2.95Sb1-xSnxSe4 (x=0.00),Cu2.95SbSe4,300,-3.4633e+43,,0.010465,2.7311,0.00039952,2.6268,,,,
2795,10.1039/c4ta01957a,11387,4a,13631,Cu2.95Sb1-xSnxSe4 (x=0.01),Cu2.95Sb0.99Sn0.01Se4,350,5.1578e+25,0.000034879,0.0033091,2.5468,0.00018132,2.6086,0.13201,28670.5467473265,0.0009425999,0.0003613432
2795,10.1039/c4ta01957a,11387,4a,13631,Cu2.95Sb1-xSnxSe4 (x=0.01),Cu2.95Sb0.99Sn0.01Se4,400,5.8696e+25,0.000038096,0.0029428,2.2771,0.00019367,2.3642,0.20406,26249.4750104998,0.0009845671,0.0004164483
2795,10.1039/c4ta01957a,11387,4a,13631,Cu2.95Sb1-xSnxSe4 (x=0.01),Cu2.95Sb0.99Sn0.01Se4,450,6.5814e+25,0.000041704,0.0025765,2.0073,0.00020602,2.1199,0.2761,23978.5152503357,0.0010177499,0.0004800933
2795,10.1039/c4ta01957a,11387,4a,13631,Cu2.95Sb1-xSnxSe4 (x=0.01),Cu2.95Sb0.99Sn0.01Se4,500,7.2931e+25,0.000045036,0.0022102,1.7376,0.00021837,1.8755,0.34814,22204.458655298,0.0010588298,0.0005645587
2795,10.1039/c4ta01957a,11387,4a,13631,Cu2.95Sb1-xSnxSe4 (x=0.01),Cu2.95Sb0.99Sn0.01Se4,550,8.0049e+25,0.00004734,0.0018439,1.4679,0.00023072,1.6312,0.42018,21123.7853823405,0.0011244554,0.0006893424
2795,10.1039/c4ta01957a,11387,4a,13631,Cu2.95Sb1-xSnxSe4 (x=0.01),Cu2.95Sb0.99Sn0.01Se4,600,8.7166e+25,0.000048948,0.0014776,1.1981,0.00024307,1.3868,0.49223,20429.8439159925,0.001207057,0.0008703901
2795,10.1039/c4ta01957a,11387,4a,13631,Cu2.95Sb1-xSnxSe4 (x=0.01),Cu2.95Sb0.99Sn0.01Se4,650,9.4284e+25,0.000052441,0.0011113,,0.00025542,1.1425,0.56427,19069.049026525,0.0012440529,0.0010888865
2795,10.1039/c4ta01957a,11388,4b,13631,Cu2.95Sb1-xSnxSe4 (x=0.01),Cu2.95Sb0.99Sn0.01Se4,300,4.4461e+25,,0.0036754,2.8166,0.00016897,2.8529,0.059972,,,
2795,10.1039/c4ta01957a,11387,4a,13632,Cu2.95Sb1-xSnxSe4 (x=0.02),Cu2.95Sb0.98Sn0.02Se4,350,1.0416e+26,0.000019935,0.0028365,2.5559,0.00012924,2.7556,0.1051,50163.0298470028,0.000837872,0.0003040615
2795,10.1039/c4ta01957a,11387,4a,13632,Cu2.95Sb1-xSnxSe4 (x=0.02),Cu2.95Sb0.98Sn0.02Se4,400,1.1418e+26,0.000021638,0.0025365,2.2899,0.00014373,2.5113,0.18671,46214.9921434513,0.0009547238,0.0003801711
2795,10.1039/c4ta01957a,11387,4a,13632,Cu2.95Sb1-xSnxSe4 (x=0.02),Cu2.95Sb0.98Sn0.02Se4,450,1.2419e+26,0.000023586,0.0022365,2.0239,0.00015821,2.2669,0.26832,42398.0327312813,0.0010612399,0.0004681459
2795,10.1039/c4ta01957a,11387,4a,13632,Cu2.95Sb1-xSnxSe4 (x=0.02),Cu2.95Sb0.98Sn0.02Se4,500,1.3421e+26,0.000025779,0.0019365,1.758,0.0001727,2.0226,0.34992,38791.2642073005,0.0011569607,0.0005720166
2795,10.1039/c4ta01957a,11387,4a,13632,Cu2.95Sb1-xSnxSe4 (x=0.02),Cu2.95Sb0.98Sn0.02Se4,550,1.4423e+26,0.000028216,0.0016365,1.492,0.00018719,1.7783,0.43153,35440.8846044797,0.001241852,0.0006983366
2795,10.1039/c4ta01957a,11387,4a,13632,Cu2.95Sb1-xSnxSe4 (x=0.02),Cu2.95Sb0.98Sn0.02Se4,600,1.5424e+26,0.000030899,0.0013365,1.226,0.00020167,1.534,0.51314,32363.5069096087,0.0013162494,0.0008580504
2795,10.1039/c4ta01957a,11387,4a,13632,Cu2.95Sb1-xSnxSe4 (x=0.02),Cu2.95Sb0.98Sn0.02Se4,650,1.6426e+26,0.000033827,,,0.00021616,1.2897,0.59475,29562.1840541579,0.0013812974,0.0010710222
2795,10.1039/c4ta01957a,11387,4a,13633,Cu2.95Sb1-xSnxSe4 (x=0.03),Cu2.95Sb0.97Sn0.03Se4,350,1.5927e+26,0.000016369,0.0023068,2.5446,0.00011518,2.8378,0.096687,61091.0868104344,0.0008104608,0.0002855947
2795,10.1039/c4ta01957a,11387,4a,13633,Cu2.95Sb1-xSnxSe4 (x=0.03),Cu2.95Sb0.97Sn0.03Se4,400,1.7043e+26,0.000018042,0.0020841,2.2803,0.00012889,2.5969,0.17427,55426.2276909433,0.0009207755,0.0003545672
2795,10.1039/c4ta01957a,11387,4a,13633,Cu2.95Sb1-xSnxSe4 (x=0.03),Cu2.95Sb0.97Sn0.03Se4,450,1.8159e+26,0.000019714,0.0018615,2.016,0.00014229,2.3561,0.25186,50725.3728314903,0.0010270084,0.0004358934
2795,10.1039/c4ta01957a,11387,4a,13633,Cu2.95Sb1-xSnxSe4 (x=0.03),Cu2.95Sb0.97Sn0.03Se4,500,1.9276e+26,0.000021387,0.0016388,1.7517,0.00015548,2.1152,0.32945,46757.3759760602,0.0011303142,0.000534377
2795,10.1039/c4ta01957a,11387,4a,13633,Cu2.95Sb1-xSnxSe4 (x=0.03),Cu2.95Sb0.97Sn0.03Se4,550,2.0392e+26,0.000023059,0.0014162,1.4874,0.00016854,1.8744,0.40703,43367.0150483542,0.0012318718,0.0006572086
2795,10.1039/c4ta01957a,11387,4a,13633,Cu2.95Sb1-xSnxSe4 (x=0.03),Cu2.95Sb0.97Sn0.03Se4,600,2.1508e+26,0.000024732,0.0011935,1.2231,0.00018154,1.6335,0.48462,40433.4465469837,0.0013325559,0.0008157673
2795,10.1039/c4ta01957a,11387,4a,13633,Cu2.95Sb1-xSnxSe4 (x=0.03),Cu2.95Sb0.97Sn0.03Se4,650,2.2625e+26,0.000026404,0.00097086,,0.00019454,1.3927,0.56221,37873.0495379488,0.0014333363,0.0010291781
2795,10.1039/c4ta01957a,11390,9a,13633,Cu2.95Sb1-xSnxSe4 (x=0.03),Cu2.95Sb0.97Sn0.03Se4,300,,,,2.809,,3.0786,,,,
2795,10.1039/c4ta01957a,11387,4a,13634,Cu2.95Sb1-xSnxSe4 (x=0.04),Cu2.95Sb0.96Sn0.04Se4,350,2.2735e+26,0.000011968,0.002265,2.7405,0.00010411,3.199,0.10298,83556.1497326203,0.0009056561,0.000283106
2795,10.1039/c4ta01957a,11387,4a,13634,Cu2.95Sb1-xSnxSe4 (x=0.04),Cu2.95Sb0.96Sn0.04Se4,400,2.3246e+26,0.000013507,0.0020542,2.4487,0.00011749,2.9026,0.1662,74035.6852002665,0.0010219812,0.0003520916
2795,10.1039/c4ta01957a,11387,4a,13634,Cu2.95Sb1-xSnxSe4 (x=0.04),Cu2.95Sb0.96Sn0.04Se4,450,2.3757e+26,0.000015047,0.0018434,2.1569,0.0001303,2.6063,0.22942,66458.4302518774,0.0011283372,0.0004329268
2795,10.1039/c4ta01957a,11387,4a,13634,Cu2.95Sb1-xSnxSe4 (x=0.04),Cu2.95Sb0.96Sn0.04Se4,500,2.4268e+26,0.000016586,0.0016326,1.8651,0.00014254,2.3099,0.29264,60291.8123718799,0.001224988,0.0005303208
2795,10.1039/c4ta01957a,11387,4a,13634,Cu2.95Sb1-xSnxSe4 (x=0.04),Cu2.95Sb0.96Sn0.04Se4,550,2.4779e+26,0.000018126,0.0014218,1.5732,0.0001542,2.0136,0.35586,55169.369965795,0.0013117974,0.0006514687
2795,10.1039/c4ta01957a,11387,4a,13634,Cu2.95Sb1-xSnxSe4 (x=0.04),Cu2.95Sb0.96Sn0.04Se4,600,,0.000019665,,,0.00016528,,,50851.7670989067,0.001389142,
2795,10.1039/c4ta01957a,11387,4a,13634,Cu2.95Sb1-xSnxSe4 (x=0.04),Cu2.95Sb0.96Sn0.04Se4,650,,0.000021205,,,0.00017579,,,47158.6889884461,0.0014573037,
2795,10.1039/c4ta01957a,11388,4b,13634,Cu2.95Sb1-xSnxSe4 (x=0.04),Cu2.95Sb0.96Sn0.04Se4,300,,,0.0024758,3.0324,0.000090148,3.4953,,,,
2795,10.1039/c4ta01957a,26224,10b,32892,Sn-doped Cu3SbSe4_ 673 K,undefined,,1.5e+26,,,,,,0.63208,,,
2795,10.1039/c4ta01957a,26224,10b,32892,Sn-doped Cu3SbSe4_ 673 K,undefined,,2e+26,,,,,,0.64864,,,
2795,10.1039/c4ta01957a,26224,10b,32893,Sn-doped Cu3SbSe4_ 473 K,undefined,,5e+25,,,,,,0.25159,,,
2795,10.1039/c4ta01957a,26224,10b,32893,Sn-doped Cu3SbSe4_ 473 K,undefined,,1e+26,,,,,,0.25225,,,
2795,10.1039/c4ta01957a,26224,10b,32893,Sn-doped Cu3SbSe4_ 473 K,undefined,,1.5e+26,,,,,,0.25291,,,
2795,10.1039/c4ta01957a,26224,10b,32893,Sn-doped Cu3SbSe4_ 473 K,undefined,,2e+26,,,,,,0.25357,,,
2795,10.1039/c4ta01957a,26224,10b,32894,Sn-doped Cu3SbSe4_ 300 K,undefined,,5e+25,,,,,,0.069844,,,
2795,10.1039/c4ta01957a,26224,10b,32894,Sn-doped Cu3SbSe4_ 300 K,undefined,,1e+26,,,,,,0.066816,,,
2795,10.1039/c4ta01957a,26224,10b,32894,Sn-doped Cu3SbSe4_ 300 K,undefined,,1.5e+26,,,,,,0.063788,,,
2795,10.1039/c4ta01957a,26224,10b,32894,Sn-doped Cu3SbSe4_ 300 K,undefined,,2e+26,,,,,,0.060759,,,

File: csvfiles/ThermoPropVariantCu10.1021acs.inorgchem.8b00301.csv
sid,DOI,figureid,fignum,sampleid,samplename,composition,Temperature,Electrical conductivity,Lattice thermal conductivity,Seebeck coefficient,Thermal conductivity,ZT,Electrical resistivity,Power factor,Figure of merit Z
27923,10.1021/acs.inorgchem.8b00301,25351,3(b)(i),31585,Cu4Mn2Te4,undefined,350,250360,,0.000023493,,,0.0000039942,0.000138179,
27923,10.1021/acs.inorgchem.8b00301,25351,3(b)(i),31585,Cu4Mn2Te4,undefined,400,239790,,0.000027991,,,0.0000041703,0.0001878745,
27923,10.1021/acs.inorgchem.8b00301,25351,3(b)(i),31585,Cu4Mn2Te4,undefined,450,229220,,0.000032488,,,0.0000043626,0.0002419349,
27923,10.1021/acs.inorgchem.8b00301,25351,3(b)(i),31585,Cu4Mn2Te4,undefined,500,218640,,0.000036986,,,0.0000045737,0.0002990917,
27923,10.1021/acs.inorgchem.8b00301,25351,3(b)(i),31585,Cu4Mn2Te4,undefined,550,208070,,0.000041483,,,0.0000048061,0.000358055,
27923,10.1021/acs.inorgchem.8b00301,25351,3(b)(i),31585,Cu4Mn2Te4,undefined,600,197500,,0.00004598,,,0.0000050633,0.0004175467,
27923,10.1021/acs.inorgchem.8b00301,25351,3(b)(i),31585,Cu4Mn2Te4,undefined,650,186930,,0.000050478,,,0.0000053496,0.000476303,
27923,10.1021/acs.inorgchem.8b00301,25351,3(b)(i),31585,Cu4Mn2Te4,undefined,700,176360,,0.000054975,,,0.0000056702,0.0005330041,
27923,10.1021/acs.inorgchem.8b00301,25353,4(a),31586,Cu4Mn2+xTe4_ x=0,undefined,350,250270,,0.00002318,2.5639,0.0013885,0.0000039957,0.0001344732,0.0000524487
27923,10.1021/acs.inorgchem.8b00301,25353,4(a),31586,Cu4Mn2+xTe4_ x=0,undefined,400,239710,0.4293,0.000027699,2.6021,0.018035,0.0000041717,0.0001839138,0.000070679
27923,10.1021/acs.inorgchem.8b00301,25353,4(a),31586,Cu4Mn2+xTe4_ x=0,undefined,450,229150,0.38836,0.000032218,2.6402,0.034681,0.000004364,0.0002378576,0.0000900907
27923,10.1021/acs.inorgchem.8b00301,25353,4(a),31586,Cu4Mn2+xTe4_ x=0,undefined,500,218590,0.34742,0.000036738,2.6783,0.051328,0.0000045748,0.0002950267,0.0001101545
27923,10.1021/acs.inorgchem.8b00301,25353,4(a),31586,Cu4Mn2+xTe4_ x=0,undefined,550,208030,0.30648,0.000041257,2.7165,0.067974,0.000004807,0.0003540962,0.0001303502
27923,10.1021/acs.inorgchem.8b00301,25353,4(a),31586,Cu4Mn2+xTe4_ x=0,undefined,600,197470,0.26554,0.000045776,2.7546,0.084621,0.0000050641,0.000413787,0.0001502167
27923,10.1021/acs.inorgchem.8b00301,25353,4(a),31586,Cu4Mn2+xTe4_ x=0,undefined,650,186910,0.2246,0.000050296,2.7927,0.10127,0.0000053502,0.0004728239,0.0001693071
27923,10.1021/acs.inorgchem.8b00301,25353,4(a),31586,Cu4Mn2+xTe4_ x=0,undefined,700,176350,0.18366,0.000054815,2.8309,0.11791,0.0000056705,0.0005298761,0.0001871758
27923,10.1021/acs.inorgchem.8b00301,25359,5(a),31586,Cu4Mn2+xTe4_ x=0,undefined,300,,,,2.5258,,,,
27923,10.1021/acs.inorgchem.8b00301,25364,5(e),31586,Cu4Mn2+xTe4_ x=0,undefined,750,,,,,0.13456,,,
27923,10.1021/acs.inorgchem.8b00301,25353,4(a),31587,Cu4Mn2+xTe4_ x=0.1,undefined,350,167260,0.53927,0.000041478,1.8903,0.048869,0.0000059787,0.0002877582,0.0001522289
27923,10.1021/acs.inorgchem.8b00301,25353,4(a),31587,Cu4Mn2+xTe4_ x=0.1,undefined,400,158660,0.5036,0.0000474,1.8758,0.082133,0.0000063028,0.0003564709,0.0001900368
27923,10.1021/acs.inorgchem.8b00301,25353,4(a),31587,Cu4Mn2+xTe4_ x=0.1,undefined,450,150060,0.46792,0.000053321,1.8613,0.1154,0.000006664,0.0004266399,0.0002292161
27923,10.1021/acs.inorgchem.8b00301,25353,4(a),31587,Cu4Mn2+xTe4_ x=0.1,undefined,500,141460,0.43225,0.000059243,1.8468,0.14866,0.0000070691,0.0004964868,0.0002688363
27923,10.1021/acs.inorgchem.8b00301,25353,4(a),31587,Cu4Mn2+xTe4_ x=0.1,undefined,550,132860,0.39658,0.000065164,1.8323,0.18192,0.0000075267,0.0005641696,0.0003079024
27923,10.1021/acs.inorgchem.8b00301,25353,4(a),31587,Cu4Mn2+xTe4_ x=0.1,undefined,600,124260,0.36091,0.000071086,1.8178,0.21519,0.0000080476,0.000627913,0.0003454247
27923,10.1021/acs.inorgchem.8b00301,25353,4(a),31587,Cu4Mn2+xTe4_ x=0.1,undefined,650,115660,0.32524,0.000077008,1.8033,0.24845,0.000008646,0.0006858906,0.000380353
27923,10.1021/acs.inorgchem.8b00301,25353,4(a),31587,Cu4Mn2+xTe4_ x=0.1,undefined,700,107050,0.28956,0.000082929,1.7888,0.28171,0.0000093414,0.0007362063,0.0004115643
27923,10.1021/acs.inorgchem.8b00301,25359,5(a),31587,Cu4Mn2+xTe4_ x=0.1,undefined,300,,,,1.9048,,,,
27923,10.1021/acs.inorgchem.8b00301,25364,5(e),31587,Cu4Mn2+xTe4_ x=0.1,undefined,750,,,,,0.31498,,,
27923,10.1021/acs.inorgchem.8b00301,25353,4(a),31588,Cu4Mn2+xTe4_ x=0.2,undefined,400,118780,,0.000066228,,,0.0000084189,0.0005209867,
27923,10.1021/acs.inorgchem.8b00301,25353,4(a),31588,Cu4Mn2+xTe4_ x=0.2,undefined,450,110800,,0.000072904,,,0.0000090253,0.0005889012,
27923,10.1021/acs.inorgchem.8b00301,25353,4(a),31588,Cu4Mn2+xTe4_ x=0.2,undefined,500,102830,,0.00007958,,,0.0000097248,0.00065122,
27923,10.1021/acs.inorgchem.8b00301,25353,4(a),31588,Cu4Mn2+xTe4_ x=0.2,undefined,550,94858,,0.000086256,,,0.0000105421,0.0007057528,
27923,10.1021/acs.inorgchem.8b00301,25353,4(a),31588,Cu4Mn2+xTe4_ x=0.2,undefined,600,86885,,0.000092932,,,0.0000115095,0.0007503698,
27923,10.1021/acs.inorgchem.8b00301,25353,4(a),31588,Cu4Mn2+xTe4_ x=0.2,undefined,650,78912,,0.000099608,,,0.0000126723,0.0007829454,
27923,10.1021/acs.inorgchem.8b00301,25353,4(a),31588,Cu4Mn2+xTe4_ x=0.2,undefined,700,70939,,0.00010628,,,0.0000140966,0.0008012871,
27923,10.1021/acs.inorgchem.8b00301,25353,4(a),31588,Cu4Mn2+xTe4_ x=0.2,undefined,750,62965,,,,,0.0000158818,,
27923,10.1021/acs.inorgchem.8b00301,25355,4(b),31590,Cu4−yInyMn2Te4_ y=0,undefined,350,250060,,0.000023417,2.5581,0.018761,0.000003999,0.0001371219,0.000053603
27923,10.1021/acs.inorgchem.8b00301,25355,4(b),31590,Cu4−yInyMn2Te4_ y=0,undefined,400,239620,0.42667,0.000027945,2.5971,0.019029,0.0000041733,0.0001871248,0.0000720514
27923,10.1021/acs.inorgchem.8b00301,25355,4(b),31590,Cu4−yInyMn2Te4_ y=0,undefined,450,229190,0.38577,0.000032473,2.6361,0.035542,0.0000043632,0.0002416799,0.0000916808
27923,10.1021/acs.inorgchem.8b00301,25355,4(b),31590,Cu4−yInyMn2Te4_ y=0,undefined,500,218750,0.34486,0.000037001,2.6751,0.052056,0.0000045714,0.0002994849,0.0001119528
27923,10.1021/acs.inorgchem.8b00301,25355,4(b),31590,Cu4−yInyMn2Te4_ y=0,undefined,550,208310,0.30395,0.000041529,2.7141,0.068569,0.0000048005,0.0003592635,0.0001323693
27923,10.1021/acs.inorgchem.8b00301,25355,4(b),31590,Cu4−yInyMn2Te4_ y=0,undefined,600,197870,0.26304,0.000046057,2.7531,0.085083,0.0000050538,0.0004197312,0.0001524577
27923,10.1021/acs.inorgchem.8b00301,25355,4(b),31590,Cu4−yInyMn2Te4_ y=0,undefined,650,187430,0.22213,0.000050585,2.7921,0.1016,0.0000053353,0.0004796038,0.0001717717
27923,10.1021/acs.inorgchem.8b00301,25355,4(b),31590,Cu4−yInyMn2Te4_ y=0,undefined,700,177000,0.18123,0.000055114,2.8312,0.11811,0.0000056497,0.0005376469,0.0001899007
27923,10.1021/acs.inorgchem.8b00301,25360,5(b),31590,Cu4−yInyMn2Te4_ y=0,undefined,300,,,,2.5191,,,,
27923,10.1021/acs.inorgchem.8b00301,25363,5(d),31590,Cu4−yInyMn2Te4_ y=0,undefined,750,,0.14032,,,,,,
27923,10.1021/acs.inorgchem.8b00301,25355,4(b),31591,Cu4−yInyMn2Te4_ y=0.1,undefined,350,127300,,0.000051629,1.9879,0.059743,0.0000078555,0.000339325,0.0001706952
27923,10.1021/acs.inorgchem.8b00301,25355,4(b),31591,Cu4−yInyMn2Te4_ y=0.1,undefined,400,120240,,0.000058179,1.9551,0.083267,0.0000083167,0.0004069879,0.0002081673
27923,10.1021/acs.inorgchem.8b00301,25355,4(b),31591,Cu4−yInyMn2Te4_ y=0.1,undefined,450,113170,0.88854,0.000064729,1.9223,0.11713,0.0000088363,0.0004741646,0.0002466652
27923,10.1021/acs.inorgchem.8b00301,25355,4(b),31591,Cu4−yInyMn2Te4_ y=0.1,undefined,500,106100,0.85878,0.000071279,1.8895,0.14875,0.0000094251,0.0005390618,0.0002852934
27923,10.1021/acs.inorgchem.8b00301,25355,4(b),31591,Cu4−yInyMn2Te4_ y=0.1,undefined,550,99034,0.82903,0.000077828,1.8567,0.18036,0.0000100975,0.0005998685,0.0003230832
27923,10.1021/acs.inorgchem.8b00301,25355,4(b),31591,Cu4−yInyMn2Te4_ y=0.1,undefined,600,91966,0.79928,0.000084378,1.8239,0.21198,0.0000108736,0.0006547654,0.000358992
27923,10.1021/acs.inorgchem.8b00301,25355,4(b),31591,Cu4−yInyMn2Te4_ y=0.1,undefined,650,84899,0.76952,0.000090928,1.791,0.24359,0.0000117787,0.0007019365,0.0003919244
27923,10.1021/acs.inorgchem.8b00301,25360,5(b),31591,Cu4−yInyMn2Te4_ y=0.1,undefined,700,,,,1.7582,,,,
27923,10.1021/acs.inorgchem.8b00301,25355,4(b),31592,Cu4−yInyMn2Te4_ y=0.2,undefined,350,98349,,0.000073485,1.3485,0.13784,0.0000101679,0.000531089,0.0003938369
27923,10.1021/acs.inorgchem.8b00301,25355,4(b),31592,Cu4−yInyMn2Te4_ y=0.2,undefined,400,91281,,0.000080707,1.3032,0.1825,0.0000109552,0.0005945697,0.0004562383
27923,10.1021/acs.inorgchem.8b00301,25355,4(b),31592,Cu4−yInyMn2Te4_ y=0.2,undefined,450,84213,0.41603,0.000087928,1.2579,0.28934,0.0000118747,0.0006510788,0.0005175918
27923,10.1021/acs.inorgchem.8b00301,25355,4(b),31592,Cu4−yInyMn2Te4_ y=0.2,undefined,500,77145,0.42089,0.00009515,1.2126,0.32719,0.0000129626,0.000698434,0.0005759805
27923,10.1021/acs.inorgchem.8b00301,25355,4(b),31592,Cu4−yInyMn2Te4_ y=0.2,undefined,550,70077,0.42576,0.00010237,1.1673,0.36504,0.00001427,0.0007343801,0.0006291271
27923,10.1021/acs.inorgchem.8b00301,25355,4(b),31592,Cu4−yInyMn2Te4_ y=0.2,undefined,600,63009,0.43062,0.00010959,1.122,0.40289,0.0000158707,0.0007567361,0.0006744528
27923,10.1021/acs.inorgchem.8b00301,25355,4(b),31592,Cu4−yInyMn2Te4_ y=0.2,undefined,650,55941,0.43548,0.00011682,1.0767,0.44074,0.000017876,0.0007634219,0.0007090387
27923,10.1021/acs.inorgchem.8b00301,25355,4(b),31592,Cu4−yInyMn2Te4_ y=0.2,undefined,700,48873,0.44035,0.00012404,1.0314,0.47859,0.0000204612,0.0007519561,0.0007290636
27923,10.1021/acs.inorgchem.8b00301,25355,4(b),31592,Cu4−yInyMn2Te4_ y=0.2,undefined,750,41805,0.44521,0.00013126,,,0.0000239206,0.0007202662,
27923,10.1021/acs.inorgchem.8b00301,25370,7(a)(0-200),31599,Cu4−nInnMn2+mTe4_ m=0.2_ n=0.1,undefined,350,15824,,0.00019556,1.0928,0.19382,0.0000631951,0.0006051685,0.0005537779
27923,10.1021/acs.inorgchem.8b00301,25370,7(a)(0-200),31599,Cu4−nInnMn2+mTe4_ m=0.2_ n=0.1,undefined,400,14575,,0.0002051,1.0389,0.23606,0.0000686106,0.0006131121,0.0005901551
27923,10.1021/acs.inorgchem.8b00301,25370,7(a)(0-200),31599,Cu4−nInnMn2+mTe4_ m=0.2_ n=0.1,undefined,450,13327,,0.00021464,0.98506,0.31729,0.0000750356,0.0006139793,0.0006232913
27923,10.1021/acs.inorgchem.8b00301,25370,7(a)(0-200),31599,Cu4−nInnMn2+mTe4_ m=0.2_ n=0.1,undefined,500,12079,,0.00022418,0.93119,0.35438,0.0000827883,0.0006070503,0.0006519081
27923,10.1021/acs.inorgchem.8b00301,25370,7(a)(0-200),31599,Cu4−nInnMn2+mTe4_ m=0.2_ n=0.1,undefined,550,10831,,0.00023372,0.87732,0.39146,0.0000923276,0.0005916438,0.0006743763
27923,10.1021/acs.inorgchem.8b00301,25370,7(a)(0-200),31599,Cu4−nInnMn2+mTe4_ m=0.2_ n=0.1,undefined,600,9582.5,,0.00024326,0.82346,0.42855,0.0001043569,0.0005670485,0.000688617
27923,10.1021/acs.inorgchem.8b00301,25370,7(a)(0-200),31599,Cu4−nInnMn2+mTe4_ m=0.2_ n=0.1,undefined,650,8334.2,,0.0002528,0.76959,0.46564,0.0001199875,0.0005326207,0.0006920837
27923,10.1021/acs.inorgchem.8b00301,25370,7(a)(0-200),31599,Cu4−nInnMn2+mTe4_ m=0.2_ n=0.1,undefined,700,7086,,0.00026234,0.71572,0.50272,0.0001411233,0.0004876746,0.0006813763
27923,10.1021/acs.inorgchem.8b00301,25370,7(a)(0-200),31599,Cu4−nInnMn2+mTe4_ m=0.2_ n=0.1,undefined,750,5837.8,,0.00027188,0.66186,0.53981,0.0001712974,0.0004315228,0.000651985
27923,10.1021/acs.inorgchem.8b00301,25378,7(d),31599,Cu4−nInnMn2+mTe4_ m=0.2_ n=0.1,undefined,300,,,,1.1467,,,,
27923,10.1021/acs.inorgchem.8b00301,25370,7(a)(0-200),31600,Cu4−nInnMn2+mTe4_ m=0.2_ n=0.2,undefined,350,11570,,0.00017393,1.2042,0.10173,0.0000864304,0.0003500115,0.000290659
27923,10.1021/acs.inorgchem.8b00301,25370,7(a)(0-200),31600,Cu4−nInnMn2+mTe4_ m=0.2_ n=0.2,undefined,400,10740,,0.00018184,1.1299,0.12572,0.0000931099,0.0003551265,0.0003142991
27923,10.1021/acs.inorgchem.8b00301,25370,7(a)(0-200),31600,Cu4−nInnMn2+mTe4_ m=0.2_ n=0.2,undefined,450,9908.9,,0.00018976,1.0557,0.15817,0.0001009194,0.0003568082,0.0003379825
27923,10.1021/acs.inorgchem.8b00301,25370,7(a)(0-200),31600,Cu4−nInnMn2+mTe4_ m=0.2_ n=0.2,undefined,500,9078.1,,0.00019768,0.98149,0.19881,0.0001101552,0.0003547484,0.0003614386
27923,10.1021/acs.inorgchem.8b00301,25370,7(a)(0-200),31600,Cu4−nInnMn2+mTe4_ m=0.2_ n=0.2,undefined,550,8247.3,,0.0002056,0.90726,0.23946,0.0001212518,0.0003486246,0.0003842609
27923,10.1021/acs.inorgchem.8b00301,25370,7(a)(0-200),31600,Cu4−nInnMn2+mTe4_ m=0.2_ n=0.2,undefined,600,7416.5,,0.00021351,0.83303,0.28011,0.0001348345,0.0003380924,0.0004058586
27923,10.1021/acs.inorgchem.8b00301,25370,7(a)(0-200),31600,Cu4−nInnMn2+mTe4_ m=0.2_ n=0.2,undefined,650,6585.8,,0.00022143,0.7588,0.27661,0.0001518418,0.00032291,0.0004255535
27923,10.1021/acs.inorgchem.8b00301,25378,7(d),31600,Cu4−nInnMn2+mTe4_ m=0.2_ n=0.2,undefined,300,,,,1.2784,,,,
27923,10.1021/acs.inorgchem.8b00301,25378,7(d),31600,Cu4−nInnMn2+mTe4_ m=0.2_ n=0.2,undefined,700,,,,0.68458,,,,
27923,10.1021/acs.inorgchem.8b00301,25378,7(d),31600,Cu4−nInnMn2+mTe4_ m=0.2_ n=0.2,undefined,750,,,,0.61035,,,,
27923,10.1021/acs.inorgchem.8b00301,25370,7(a)(0-200),31601,Cu4−nInnMn2+mTe4_ m=0.1_ n=0.2,undefined,350,11931,,0.00020606,1.1518,0.15394,0.0000838153,0.0005065989,0.0004398323
27923,10.1021/acs.inorgchem.8b00301,25370,7(a)(0-200),31601,Cu4−nInnMn2+mTe4_ m=0.1_ n=0.2,undefined,400,10927,,0.00021567,1.0598,0.19183,0.0000915164,0.0005082535,0.000479575
27923,10.1021/acs.inorgchem.8b00301,25370,7(a)(0-200),31601,Cu4−nInnMn2+mTe4_ m=0.1_ n=0.2,undefined,450,9921.8,,0.00022529,0.96776,0.24306,0.0001007882,0.0005035868,0.0005203633
27923,10.1021/acs.inorgchem.8b00301,25370,7(a)(0-200),31601,Cu4−nInnMn2+mTe4_ m=0.1_ n=0.2,undefined,500,8917,,0.00023491,0.87571,0.29041,0.0001121453,0.0004920642,0.0005619032
27923,10.1021/acs.inorgchem.8b00301,25370,7(a)(0-200),31601,Cu4−nInnMn2+mTe4_ m=0.1_ n=0.2,undefined,550,7912.3,,0.00024453,0.78367,0.33776,0.0001263855,0.0004731154,0.0006037176
27923,10.1021/acs.inorgchem.8b00301,25370,7(a)(0-200),31601,Cu4−nInnMn2+mTe4_ m=0.1_ n=0.2,undefined,600,6907.5,,0.00025414,0.69163,0.3851,0.0001447702,0.0004461357,0.0006450496
27923,10.1021/acs.inorgchem.8b00301,25370,7(a)(0-200),31601,Cu4−nInnMn2+mTe4_ m=0.1_ n=0.2,undefined,650,5902.7,,0.00026376,0.59959,0.44517,0.000169414,0.0004106469,0.0006848795
27923,10.1021/acs.inorgchem.8b00301,25378,7(d),31601,Cu4−nInnMn2+mTe4_ m=0.1_ n=0.2,undefined,700,,,,0.50755,,,,
27923,10.1021/acs.inorgchem.8b00301,25378,7(d),31601,Cu4−nInnMn2+mTe4_ m=0.1_ n=0.2,undefined,750,,,,0.4155,,,,
27923,10.1021/acs.inorgchem.8b00301,25372,7(a)(500-2500),31602,Cu4Mn2.1Te4,undefined,350,167650,,0.000041878,1.8964,0.054264,0.0000059648,0.000294019,0.0001550406
27923,10.1021/acs.inorgchem.8b00301,25372,7(a)(500-2500),31602,Cu4Mn2.1Te4,undefined,400,158940,,0.00004782,1.8819,0.085185,0.0000062917,0.0003634564,0.0001931327
27923,10.1021/acs.inorgchem.8b00301,25372,7(a)(500-2500),31602,Cu4Mn2.1Te4,undefined,450,150230,,0.000053763,1.8674,0.11842,0.0000066565,0.0004342338,0.0002325339
27923,10.1021/acs.inorgchem.8b00301,25372,7(a)(500-2500),31602,Cu4Mn2.1Te4,undefined,500,141520,,0.000059706,1.8529,0.15165,0.0000070661,0.0005044914,0.0002722713
27923,10.1021/acs.inorgchem.8b00301,25372,7(a)(500-2500),31602,Cu4Mn2.1Te4,undefined,550,132810,,0.000065648,1.8384,0.18488,0.0000075296,0.0005723659,0.0003113392
27923,10.1021/acs.inorgchem.8b00301,25372,7(a)(500-2500),31602,Cu4Mn2.1Te4,undefined,600,124090,,0.000071591,1.8238,0.21811,0.0000080587,0.0006359949,0.0003487197
27923,10.1021/acs.inorgchem.8b00301,25372,7(a)(500-2500),31602,Cu4Mn2.1Te4,undefined,650,115380,,0.000077534,1.8093,0.25134,0.000008667,0.0006936093,0.0003833578
27923,10.1021/acs.inorgchem.8b00301,25372,7(a)(500-2500),31602,Cu4Mn2.1Te4,undefined,700,106670,,0.000083476,1.7948,0.28457,0.0000093747,0.0007433024,0.0004141422
27923,10.1021/acs.inorgchem.8b00301,25378,7(d),31602,Cu4Mn2.1Te4,undefined,300,,,,1.911,,,,
27923,10.1021/acs.inorgchem.8b00301,25378,7(d),31602,Cu4Mn2.1Te4,undefined,750,,,,1.7803,,,,
27923,10.1021/acs.inorgchem.8b00301,25372,7(a)(500-2500),31603,Cu4−nInnMn2+mTe4_ m=0.1_ n=0.1,undefined,350,104940,,0.000070505,1.8214,0.10024,0.0000095293,0.000521652,0.0002864017
27923,10.1021/acs.inorgchem.8b00301,25372,7(a)(500-2500),31603,Cu4−nInnMn2+mTe4_ m=0.1_ n=0.1,undefined,400,97998,,0.000075836,1.7808,0.12659,0.0000102043,0.0005635962,0.0003164848
27923,10.1021/acs.inorgchem.8b00301,25372,7(a)(500-2500),31603,Cu4−nInnMn2+mTe4_ m=0.1_ n=0.1,undefined,450,91060,,0.000081168,1.7401,0.17278,0.0000109818,0.0005999255,0.000344765
27923,10.1021/acs.inorgchem.8b00301,25372,7(a)(500-2500),31603,Cu4−nInnMn2+mTe4_ m=0.1_ n=0.1,undefined,500,84122,,0.0000865,1.6995,0.19897,0.0000118875,0.0006294218,0.0003703571
27923,10.1021/acs.inorgchem.8b00301,25372,7(a)(500-2500),31603,Cu4−nInnMn2+mTe4_ m=0.1_ n=0.1,undefined,550,77184,,0.000091831,1.6588,0.22516,0.0000129561,0.0006508875,0.0003923845
27923,10.1021/acs.inorgchem.8b00301,25372,7(a)(500-2500),31603,Cu4−nInnMn2+mTe4_ m=0.1_ n=0.1,undefined,600,70246,,0.000097163,1.6182,0.25135,0.0000142357,0.0006631678,0.0004098182
27923,10.1021/acs.inorgchem.8b00301,25372,7(a)(500-2500),31603,Cu4−nInnMn2+mTe4_ m=0.1_ n=0.1,undefined,650,63308,,0.00010249,1.5775,0.27753,0.0000157958,0.0006649999,0.000421553
27923,10.1021/acs.inorgchem.8b00301,25372,7(a)(500-2500),31603,Cu4−nInnMn2+mTe4_ m=0.1_ n=0.1,undefined,700,56370,,0.00010783,1.5368,0.30372,0.0000177399,0.0006554314,0.000426491
27923,10.1021/acs.inorgchem.8b00301,25372,7(a)(500-2500),31603,Cu4−nInnMn2+mTe4_ m=0.1_ n=0.1,undefined,750,49432,,0.00011316,1.4962,0.3173,0.0000202298,0.0006329859,0.0004230624

File: csvfiles/ThermoTransSe10.10631.4870509.csv
sid,DOI,figureid,fignum,sampleid,samplename,composition,Temperature,Carrier concentration,Electrical conductivity,Hall movility,Seebeck coefficient,Thermal conductivity,ZT,hall density,Electrical resistivity,Power factor,Figure of merit Z
6898,10.1063/1.4870509,24997,2(a),31141,Ag2Se(1+x)_ x=0,undefined,305,7.7601e+24,201630,0.16182,-0.00012266,1.4001,0.69094,,0.0000049596,0.0030336192,0.0021667161
6898,10.1063/1.4870509,24997,2(a),31141,Ag2Se(1+x)_ x=0,undefined,310,8.0082e+24,207860,0.1617,-0.00012003,1.4357,0.67146,,0.0000048109,0.0029946808,0.0020858681
6898,10.1063/1.4870509,24997,2(a),31141,Ag2Se(1+x)_ x=0,undefined,315,8.2563e+24,214090,0.16158,-0.0001174,1.4712,0.65199,,0.0000046709,0.0029507511,0.0020056764
6898,10.1063/1.4870509,24997,2(a),31141,Ag2Se(1+x)_ x=0,undefined,320,8.5045e+24,220320,0.16146,-0.00011477,1.5068,0.63252,,0.0000045389,0.0029020887,0.0019259946
6898,10.1063/1.4870509,24997,2(a),31141,Ag2Se(1+x)_ x=0,undefined,325,8.7526e+24,226550,0.16134,-0.00011214,1.5423,0.61304,,0.000004414,0.0028489522,0.0018472102
6898,10.1063/1.4870509,24997,2(a),31141,Ag2Se(1+x)_ x=0,undefined,330,9.0007e+24,232770,0.16122,-0.00010951,1.5778,0.59357,,0.0000042961,0.0027914803,0.0017692231
6898,10.1063/1.4870509,24997,2(a),31141,Ag2Se(1+x)_ x=0,undefined,335,9.2488e+24,239000,0.1611,-0.00010688,1.6134,0.5741,,0.0000041841,0.0027301769,0.0016921885
6898,10.1063/1.4870509,24997,2(a),31141,Ag2Se(1+x)_ x=0,undefined,340,9.4969e+24,245230,0.16098,-0.00010425,1.6489,0.55462,,0.0000040778,0.002665175,0.0016163351
6898,10.1063/1.4870509,24997,2(a),31141,Ag2Se(1+x)_ x=0,undefined,345,9.745e+24,251460,0.16087,-0.00010162,1.6845,0.53515,,0.0000039768,0.002596733,0.0015415452
6898,10.1063/1.4870509,24997,2(a),31141,Ag2Se(1+x)_ x=0,undefined,350,9.9931e+24,257690,0.16075,-0.000098986,1.72,0.51568,,0.0000038806,0.0025249054,0.0014679683
6898,10.1063/1.4870509,24997,2(a),31141,Ag2Se(1+x)_ x=0,undefined,355,1.0241e+25,263920,0.16063,-0.000096355,1.7555,0.4962,,0.000003789,0.0024503088,0.0013957897
6898,10.1063/1.4870509,24997,2(a),31141,Ag2Se(1+x)_ x=0,undefined,360,1.0489e+25,270150,0.16051,-0.000093725,1.7911,0.47673,,0.0000037016,0.0023730991,0.0013249395
6898,10.1063/1.4870509,24997,2(a),31141,Ag2Se(1+x)_ x=0,undefined,365,1.0737e+25,276370,0.16039,-0.000091094,1.8266,0.45726,,0.0000036183,0.0022933505,0.0012555297
6898,10.1063/1.4870509,24997,2(a),31141,Ag2Se(1+x)_ x=0,undefined,370,1.0986e+25,282600,0.16027,-0.000088463,1.8622,0.43778,,0.0000035386,0.0022115435,0.0011875972
6898,10.1063/1.4870509,24997,2(a),31141,Ag2Se(1+x)_ x=0,undefined,375,1.1234e+25,288830,0.16015,-0.000085832,1.8977,0.41831,,0.0000034622,0.0021278488,0.0011212778
6898,10.1063/1.4870509,24997,2(a),31141,Ag2Se(1+x)_ x=0,undefined,380,1.1482e+25,295060,0.16003,-0.000083201,1.9333,0.39884,,0.0000033891,0.0020425252,0.0010564968
6898,10.1063/1.4870509,24997,2(a),31141,Ag2Se(1+x)_ x=0,undefined,385,,301290,,-0.00008057,1.9688,0.37936,,0.0000033191,0.0019558315,0.000993413
6898,10.1063/1.4870509,24997,2(a),31141,Ag2Se(1+x)_ x=0,undefined,390,,307520,,-0.000077939,2.0043,0.35989,,0.0000032518,0.0018680265,0.0009320094
6898,10.1063/1.4870509,24997,2(a),31141,Ag2Se(1+x)_ x=0,undefined,395,,313740,,-0.000075308,2.0399,0.34042,,0.0000031874,0.0017793121,0.0008722545
6898,10.1063/1.4870509,24997,2(a),31141,Ag2Se(1+x)_ x=0,undefined,400,,319970,,-0.000072678,2.0754,0.32095,,0.0000031253,0.0016901109,0.0008143543
6898,10.1063/1.4870509,24997,2(a),31141,Ag2Se(1+x)_ x=0,undefined,405,,326200,,-0.000070047,2.111,0.30147,,0.0000030656,0.0016005271,0.0007581843
6898,10.1063/1.4870509,24997,2(a),31141,Ag2Se(1+x)_ x=0,undefined,410,,332430,,-0.000067416,2.1465,0.282,,0.0000030082,0.0015108668,0.0007038746
6898,10.1063/1.4870509,24998,2(b),31141,Ag2Se(1+x)_ x=0,undefined,415,,,,-0.000064785,2.1821,0.26253,,,,
6898,10.1063/1.4870509,24998,2(b),31141,Ag2Se(1+x)_ x=0,undefined,420,,,,-0.000062154,2.2176,0.24305,,,,
6898,10.1063/1.4870509,25000,3(b),31141,Ag2Se(1+x)_ x=0,undefined,300,,,0.16193,,,,,,,
6898,10.1063/1.4870509,26107,4(a),31141,Ag2Se(1+x)_ x=0,undefined,,,,,-0.00010447,,,8e+24,,,
6898,10.1063/1.4870509,26107,4(a),31141,Ag2Se(1+x)_ x=0,undefined,,,,,-0.00010051,,,8.5e+24,,,
6898,10.1063/1.4870509,26107,4(a),31141,Ag2Se(1+x)_ x=0,undefined,,,,,-0.000096543,,,9e+24,,,
6898,10.1063/1.4870509,26107,4(a),31141,Ag2Se(1+x)_ x=0,undefined,,,,,-0.000092579,,,9.5e+24,,,
6898,10.1063/1.4870509,26107,4(a),31141,Ag2Se(1+x)_ x=0,undefined,,,,,-0.000088614,,,1e+25,,,
6898,10.1063/1.4870509,26107,4(a),31141,Ag2Se(1+x)_ x=0,undefined,,,,,-0.00008465,,,1.05e+25,,,
6898,10.1063/1.4870509,26107,4(a),31141,Ag2Se(1+x)_ x=0,undefined,,,,,-0.000080686,,,1.1e+25,,,
6898,10.1063/1.4870509,26107,4(a),31141,Ag2Se(1+x)_ x=0,undefined,,,,,-0.000076721,,,1.15e+25,,,
6898,10.1063/1.4870509,26107,4(a),31141,Ag2Se(1+x)_ x=0,undefined,,,,,-0.000072757,,,1.2e+25,,,
6898,10.1063/1.4870509,26107,4(a),31141,Ag2Se(1+x)_ x=0,undefined,,,,,-0.000068793,,,1.25e+25,,,
6898,10.1063/1.4870509,24997,2(a),31142,Ag2Se(1+x)_ x=0.02,undefined,305,6.8366e+24,167130,0.13624,-0.00013442,1.1771,0.70728,,0.0000059834,0.0030198279,0.0025654812
6898,10.1063/1.4870509,24997,2(a),31142,Ag2Se(1+x)_ x=0.02,undefined,310,7.1268e+24,172800,0.13754,-0.00013116,1.2316,0.68596,,0.000005787,0.002972669,0.0024136643
6898,10.1063/1.4870509,24997,2(a),31142,Ag2Se(1+x)_ x=0.02,undefined,315,7.417e+24,178470,0.13885,-0.0001279,1.2861,0.66465,,0.0000056032,0.0029194854,0.0022700299
6898,10.1063/1.4870509,24997,2(a),31142,Ag2Se(1+x)_ x=0.02,undefined,320,7.7072e+24,184140,0.14016,-0.00012463,1.3406,0.64333,,0.0000054307,0.0028601798,0.0021335072
6898,10.1063/1.4870509,24997,2(a),31142,Ag2Se(1+x)_ x=0.02,undefined,325,7.9974e+24,189810,0.14146,-0.00012137,1.3951,0.62201,,0.0000052684,0.0027960298,0.0020041788
6898,10.1063/1.4870509,24997,2(a),31142,Ag2Se(1+x)_ x=0.02,undefined,330,8.2875e+24,195480,0.14277,-0.00011811,1.4496,0.60069,,0.0000051156,0.0027269405,0.0018811676
6898,10.1063/1.4870509,24997,2(a),31142,Ag2Se(1+x)_ x=0.02,undefined,335,8.5777e+24,201150,0.14407,-0.00011485,1.5041,0.57938,,0.0000049714,0.0026532736,0.0017640274
6898,10.1063/1.4870509,24997,2(a),31142,Ag2Se(1+x)_ x=0.02,undefined,340,8.8679e+24,206820,0.14538,-0.00011159,1.5586,0.55806,,0.0000048351,0.0025753905,0.0016523742
6898,10.1063/1.4870509,24997,2(a),31142,Ag2Se(1+x)_ x=0.02,undefined,345,9.1581e+24,212490,0.14668,-0.00010833,1.6131,0.53674,,0.0000047061,0.0024936528,0.0015458761
6898,10.1063/1.4870509,24997,2(a),31142,Ag2Se(1+x)_ x=0.02,undefined,350,9.4483e+24,218160,0.14799,-0.00010507,1.6676,0.51543,,0.0000045838,0.002408422,0.0014442444
6898,10.1063/1.4870509,24997,2(a),31142,Ag2Se(1+x)_ x=0.02,undefined,355,9.7385e+24,223830,0.14929,-0.00010181,1.7221,0.49411,,0.0000044677,0.0023200597,0.0013472271
6898,10.1063/1.4870509,24997,2(a),31142,Ag2Se(1+x)_ x=0.02,undefined,360,1.0029e+25,229500,0.1506,-0.000098546,1.7766,0.47279,,0.0000043573,0.0022287466,0.0012545011
6898,10.1063/1.4870509,24997,2(a),31142,Ag2Se(1+x)_ x=0.02,undefined,365,1.0319e+25,235170,0.1519,-0.000095285,1.8311,0.45148,,0.0000042522,0.0021351628,0.0011660547
6898,10.1063/1.4870509,24997,2(a),31142,Ag2Se(1+x)_ x=0.02,undefined,370,1.0609e+25,240840,0.15321,-0.000092024,1.8856,0.43016,,0.0000041521,0.0020395334,0.0010816363
6898,10.1063/1.4870509,24997,2(a),31142,Ag2Se(1+x)_ x=0.02,undefined,375,1.0899e+25,246510,0.15451,-0.000088763,1.9401,0.40884,,0.0000040566,0.0019422203,0.0010010929
6898,10.1063/1.4870509,24997,2(a),31142,Ag2Se(1+x)_ x=0.02,undefined,380,1.1189e+25,252180,0.15582,-0.000085502,1.9946,0.38752,,0.0000039654,0.0018435851,0.0009242881
6898,10.1063/1.4870509,24997,2(a),31142,Ag2Se(1+x)_ x=0.02,undefined,385,,257850,,-0.000082241,2.0491,0.36621,,0.0000038782,0.0017439896,0.0008511003
6898,10.1063/1.4870509,24997,2(a),31142,Ag2Se(1+x)_ x=0.02,undefined,390,,263520,,-0.000078979,2.1036,0.34489,,0.0000037948,0.0016437541,0.0007814005
6898,10.1063/1.4870509,24997,2(a),31142,Ag2Se(1+x)_ x=0.02,undefined,395,,269190,,-0.000075718,2.1581,0.32357,,0.0000037148,0.0015433243,0.000715131
6898,10.1063/1.4870509,24997,2(a),31142,Ag2Se(1+x)_ x=0.02,undefined,400,,274860,,-0.000072457,2.2126,0.30226,,0.0000036382,0.0014430196,0.0006521828
6898,10.1063/1.4870509,24997,2(a),31142,Ag2Se(1+x)_ x=0.02,undefined,405,,280530,,-0.000069196,2.2671,0.28094,,0.0000035647,0.0013432019,0.0005924758
6898,10.1063/1.4870509,24997,2(a),31142,Ag2Se(1+x)_ x=0.02,undefined,410,,286200,,-0.000065935,2.3216,0.25962,,0.0000034941,0.0012442328,0.0005359376
6898,10.1063/1.4870509,24997,2(a),31142,Ag2Se(1+x)_ x=0.02,undefined,415,,291870,,-0.000062674,2.3761,0.2383,,0.0000034262,0.0011464742,0.0004825025
6898,10.1063/1.4870509,24997,2(a),31142,Ag2Se(1+x)_ x=0.02,undefined,420,,297540,,-0.000059413,2.4306,0.21699,,0.0000033609,0.0010502878,0.0004321105
6898,10.1063/1.4870509,26107,4(a),31142,Ag2Se(1+x)_ x=0.02,undefined,,,,,-0.00011308,,,7e+24,,,
6898,10.1063/1.4870509,26107,4(a),31142,Ag2Se(1+x)_ x=0.02,undefined,,,,,-0.00010853,,,7.5e+24,,,
6898,10.1063/1.4870509,26107,4(a),31142,Ag2Se(1+x)_ x=0.02,undefined,,,,,-0.00010399,,,8e+24,,,
6898,10.1063/1.4870509,26107,4(a),31142,Ag2Se(1+x)_ x=0.02,undefined,,,,,-0.000099447,,,8.5e+24,,,
6898,10.1063/1.4870509,26107,4(a),31142,Ag2Se(1+x)_ x=0.02,undefined,,,,,-0.000094903,,,9e+24,,,
6898,10.1063/1.4870509,26107,4(a),31142,Ag2Se(1+x)_ x=0.02,undefined,,,,,-0.000090358,,,9.5e+24,,,
6898,10.1063/1.4870509,26107,4(a),31142,Ag2Se(1+x)_ x=0.02,undefined,,,,,-0.000085814,,,1e+25,,,
6898,10.1063/1.4870509,26107,4(a),31142,Ag2Se(1+x)_ x=0.02,undefined,,,,,-0.00008127,,,1.05e+25,,,
6898,10.1063/1.4870509,26107,4(a),31142,Ag2Se(1+x)_ x=0.02,undefined,,,,,-0.000076726,,,1.1e+25,,,
6898,10.1063/1.4870509,26107,4(a),31142,Ag2Se(1+x)_ x=0.02,undefined,,,,,-0.000072182,,,1.15e+25,,,
6898,10.1063/1.4870509,26107,4(a),31142,Ag2Se(1+x)_ x=0.02,undefined,,,,,-0.000067638,,,1.2e+25,,,
6898,10.1063/1.4870509,24997,2(a),31143,Ag2Se(1+x)_ x=0.04,undefined,305,7.8304e+24,203880,0.1374,-0.00012165,1.3692,0.64827,,0.0000049048,0.0030171635,0.0022035959
6898,10.1063/1.4870509,24997,2(a),31143,Ag2Se(1+x)_ x=0.04,undefined,310,8.0774e+24,205310,0.13752,-0.00011941,1.38,0.63386,,0.0000048707,0.0029274636,0.0021213504
6898,10.1063/1.4870509,24997,2(a),31143,Ag2Se(1+x)_ x=0.04,undefined,315,8.3245e+24,206750,0.13765,-0.00011717,1.3907,0.61946,,0.0000048368,0.0028384312,0.002041009
6898,10.1063/1.4870509,24997,2(a),31143,Ag2Se(1+x)_ x=0.04,undefined,320,8.5715e+24,208180,0.13777,-0.00011493,1.4015,0.60506,,0.0000048035,0.0027498298,0.0019620619
6898,10.1063/1.4870509,24997,2(a),31143,Ag2Se(1+x)_ x=0.04,undefined,325,8.8186e+24,209620,0.13789,-0.00011269,1.4123,0.59066,,0.0000047705,0.0026619719,0.0018848488
6898,10.1063/1.4870509,24997,2(a),31143,Ag2Se(1+x)_ x=0.04,undefined,330,9.0656e+24,211050,0.13801,-0.00011046,1.4231,0.57626,,0.0000047382,0.0025751079,0.001809506
6898,10.1063/1.4870509,24997,2(a),31143,Ag2Se(1+x)_ x=0.04,undefined,335,9.3126e+24,212480,0.13814,-0.00010822,1.4338,0.56186,,0.0000047063,0.0024884741,0.0017355796
6898,10.1063/1.4870509,24997,2(a),31143,Ag2Se(1+x)_ x=0.04,undefined,340,9.5597e+24,213920,0.13826,-0.00010598,1.4446,0.54746,,0.0000046746,0.0024026982,0.0016632273
6898,10.1063/1.4870509,24997,2(a),31143,Ag2Se(1+x)_ x=0.04,undefined,345,9.8067e+24,215350,0.13838,-0.00010374,1.4554,0.53306,,0.0000046436,0.002317594,0.0015924104
6898,10.1063/1.4870509,24997,2(a),31143,Ag2Se(1+x)_ x=0.04,undefined,350,1.0054e+25,216790,0.1385,-0.0001015,1.4661,0.51866,,0.0000046128,0.0022334248,0.0015233782
6898,10.1063/1.4870509,24997,2(a),31143,Ag2Se(1+x)_ x=0.04,undefined,355,1.0301e+25,218220,0.13863,-0.000099267,1.4769,0.50425,,0.0000045825,0.0021503262,0.0014559728
6898,10.1063/1.4870509,24997,2(a),31143,Ag2Se(1+x)_ x=0.04,undefined,360,1.0548e+25,219660,0.13875,-0.000097029,1.4877,0.48985,,0.0000045525,0.0020680169,0.0013900766
6898,10.1063/1.4870509,24997,2(a),31143,Ag2Se(1+x)_ x=0.04,undefined,365,1.0795e+25,221090,0.13887,-0.000094791,1.4985,0.47545,,0.000004523,0.0019865674,0.001325704
6898,10.1063/1.4870509,24997,2(a),31143,Ag2Se(1+x)_ x=0.04,undefined,370,1.1042e+25,222520,0.13899,-0.000092553,1.5092,0.46105,,0.000004494,0.0019061192,0.0012629997
6898,10.1063/1.4870509,24997,2(a),31143,Ag2Se(1+x)_ x=0.04,undefined,375,1.1289e+25,223960,0.13912,-0.000090315,1.52,0.44665,,0.0000044651,0.0018267968,0.00120184
6898,10.1063/1.4870509,24997,2(a),31143,Ag2Se(1+x)_ x=0.04,undefined,380,1.1536e+25,225390,0.13924,-0.000088077,1.5308,0.43225,,0.0000044368,0.001748476,0.0011421975
6898,10.1063/1.4870509,24997,2(a),31143,Ag2Se(1+x)_ x=0.04,undefined,385,,226830,,-0.000085839,1.5415,0.41785,,0.0000044086,0.0016713592,0.0010842421
6898,10.1063/1.4870509,24997,2(a),31143,Ag2Se(1+x)_ x=0.04,undefined,390,,228260,,-0.000083601,1.5523,0.40345,,0.000004381,0.0015953382,0.0010277254
6898,10.1063/1.4870509,24997,2(a),31143,Ag2Se(1+x)_ x=0.04,undefined,395,,229690,,-0.000081363,1.5631,0.38905,,0.0000043537,0.0015205335,0.0009727679
6898,10.1063/1.4870509,24997,2(a),31143,Ag2Se(1+x)_ x=0.04,undefined,400,,231130,,-0.000079125,1.5739,0.37464,,0.0000043266,0.0014470508,0.0009194045
6898,10.1063/1.4870509,24997,2(a),31143,Ag2Se(1+x)_ x=0.04,undefined,405,,232560,,-0.000076887,1.5846,0.36024,,0.0000043,0.0013748042,0.0008676033
6898,10.1063/1.4870509,24997,2(a),31143,Ag2Se(1+x)_ x=0.04,undefined,410,,234000,,-0.000074649,1.5954,0.34584,,0.0000042735,0.0013039587,0.000817324
6898,10.1063/1.4870509,24997,2(a),31143,Ag2Se(1+x)_ x=0.04,undefined,415,,235430,,-0.000072411,1.6062,0.33144,,0.0000042475,0.0012344426,0.0007685485
6898,10.1063/1.4870509,24997,2(a),31143,Ag2Se(1+x)_ x=0.04,undefined,420,,236870,,-0.000070173,1.6169,0.31704,,0.0000042217,0.0011664071,0.0007213848
6898,10.1063/1.4870509,25000,3(b),31143,Ag2Se(1+x)_ x=0.04,undefined,300,,,0.13728,,,,,,,
6898,10.1063/1.4870509,26107,4(a),31143,Ag2Se(1+x)_ x=0.04,undefined,,,,,-0.0001129,,,7.5e+24,,,
6898,10.1063/1.4870509,26107,4(a),31143,Ag2Se(1+x)_ x=0.04,undefined,,,,,-0.00010822,,,8e+24,,,
6898,10.1063/1.4870509,26107,4(a),31143,Ag2Se(1+x)_ x=0.04,undefined,,,,,-0.00010354,,,8.5e+24,,,
6898,10.1063/1.4870509,26107,4(a),31143,Ag2Se(1+x)_ x=0.04,undefined,,,,,-0.000098856,,,9e+24,,,
6898,10.1063/1.4870509,26107,4(a),31143,Ag2Se(1+x)_ x=0.04,undefined,,,,,-0.000094175,,,9.5e+24,,,
6898,10.1063/1.4870509,26107,4(a),31143,Ag2Se(1+x)_ x=0.04,undefined,,,,,-0.000089493,,,1e+25,,,
6898,10.1063/1.4870509,26107,4(a),31143,Ag2Se(1+x)_ x=0.04,undefined,,,,,-0.000084812,,,1.05e+25,,,
6898,10.1063/1.4870509,26107,4(a),31143,Ag2Se(1+x)_ x=0.04,undefined,,,,,-0.00008013,,,1.1e+25,,,
6898,10.1063/1.4870509,26107,4(a),31143,Ag2Se(1+x)_ x=0.04,undefined,,,,,-0.000075449,,,1.15e+25,,,
6898,10.1063/1.4870509,26107,4(a),31143,Ag2Se(1+x)_ x=0.04,undefined,,,,,-0.000070768,,,1.2e+25,,,
6898,10.1063/1.4870509,26107,4(a),31143,Ag2Se(1+x)_ x=0.04,undefined,,,,,-0.000066086,,,1.25e+25,,,
6898,10.1063/1.4870509,24997,2(a),31144,Ag2Se(1+x)_ x=0.06,undefined,305,5.8137e+24,163510,0.14113,-0.00015284,1.1483,0.9721,,0.0000061158,0.0038196043,0.0033263122
6898,10.1063/1.4870509,24997,2(a),31144,Ag2Se(1+x)_ x=0.06,undefined,310,6.1411e+24,165530,0.14079,-0.00014914,1.1499,0.94588,,0.0000060412,0.0036818407,0.003201879
6898,10.1063/1.4870509,24997,2(a),31144,Ag2Se(1+x)_ x=0.06,undefined,315,6.4684e+24,167560,0.14044,-0.00014543,1.1516,0.91967,,0.000005968,0.0035438747,0.0030773487
6898,10.1063/1.4870509,24997,2(a),31144,Ag2Se(1+x)_ x=0.06,undefined,320,6.7958e+24,169580,0.1401,-0.00014172,1.1532,0.89345,,0.0000058969,0.0034059394,0.0029534681
6898,10.1063/1.4870509,24997,2(a),31144,Ag2Se(1+x)_ x=0.06,undefined,325,7.1232e+24,171600,0.13976,-0.00013801,1.1549,0.86724,,0.0000058275,0.003268424,0.0028300494
6898,10.1063/1.4870509,24997,2(a),31144,Ag2Se(1+x)_ x=0.06,undefined,330,7.4505e+24,173620,0.13941,-0.0001343,1.1565,0.84103,,0.0000057597,0.0031314954,0.0027077349
6898,10.1063/1.4870509,24997,2(a),31144,Ag2Se(1+x)_ x=0.06,undefined,335,7.7779e+24,175640,0.13907,-0.00013059,1.1582,0.81481,,0.0000056935,0.0029953203,0.0025861857
6898,10.1063/1.4870509,24997,2(a),31144,Ag2Se(1+x)_ x=0.06,undefined,340,8.1052e+24,177660,0.13873,-0.00012688,1.1598,0.7886,,0.0000056287,0.0028600656,0.002465999
6898,10.1063/1.4870509,24997,2(a),31144,Ag2Se(1+x)_ x=0.06,undefined,345,8.4326e+24,179680,0.13838,-0.00012317,1.1614,0.76238,,0.0000055654,0.0027258981,0.0023470795
6898,10.1063/1.4870509,24997,2(a),31144,Ag2Se(1+x)_ x=0.06,undefined,350,8.76e+24,181700,0.13804,-0.00011947,1.1631,0.73617,,0.0000055036,0.0025934188,0.0022297471
6898,10.1063/1.4870509,24997,2(a),31144,Ag2Se(1+x)_ x=0.06,undefined,355,9.0873e+24,183720,0.1377,-0.00011576,1.1647,0.70995,,0.0000054431,0.0024619174,0.0021137781
6898,10.1063/1.4870509,24997,2(a),31144,Ag2Se(1+x)_ x=0.06,undefined,360,9.4147e+24,185740,0.13735,-0.00011205,1.1664,0.68374,,0.0000053839,0.0023320033,0.001999317
6898,10.1063/1.4870509,24997,2(a),31144,Ag2Se(1+x)_ x=0.06,undefined,365,9.742e+24,187760,0.13701,-0.00010834,1.168,0.65753,,0.0000053259,0.0022038434,0.0018868523
6898,10.1063/1.4870509,24997,2(a),31144,Ag2Se(1+x)_ x=0.06,undefined,370,1.0069e+25,189780,0.13667,-0.00010463,1.1697,0.63131,,0.0000052693,0.0020776046,0.0017761858
6898,10.1063/1.4870509,24997,2(a),31144,Ag2Se(1+x)_ x=0.06,undefined,375,1.0397e+25,191800,0.13632,-0.00010092,1.1713,0.6051,,0.0000052138,0.0019534535,0.0016677653
6898,10.1063/1.4870509,24997,2(a),31144,Ag2Se(1+x)_ x=0.06,undefined,380,1.0724e+25,193830,0.13598,-0.000097213,1.173,0.57888,,0.0000051592,0.0018317647,0.0015616067
6898,10.1063/1.4870509,24997,2(a),31144,Ag2Se(1+x)_ x=0.06,undefined,385,,195850,,-0.000093504,1.1746,0.55267,,0.0000051059,0.0017123162,0.0014577866
6898,10.1063/1.4870509,24997,2(a),31144,Ag2Se(1+x)_ x=0.06,undefined,390,,197870,,-0.000089795,1.1763,0.52645,,0.0000050538,0.0015954539,0.0013563325
6898,10.1063/1.4870509,24997,2(a),31144,Ag2Se(1+x)_ x=0.06,undefined,395,,199890,,-0.000086086,1.1779,0.50024,,0.0000050028,0.0014813447,0.001257615
6898,10.1063/1.4870509,24997,2(a),31144,Ag2Se(1+x)_ x=0.06,undefined,400,,201910,,-0.000082377,1.1795,0.47403,,0.0000049527,0.0013701552,0.0011616407
6898,10.1063/1.4870509,24997,2(a),31144,Ag2Se(1+x)_ x=0.06,undefined,405,,203930,,-0.000078669,1.1812,0.44781,,0.0000049036,0.0012620843,0.0010684764
6898,10.1063/1.4870509,24997,2(a),31144,Ag2Se(1+x)_ x=0.06,undefined,410,,205950,,-0.00007496,1.1828,0.4216,,0.0000048555,0.0011572334,0.0009783847
6898,10.1063/1.4870509,24997,2(a),31144,Ag2Se(1+x)_ x=0.06,undefined,415,,207970,,-0.000071251,1.1845,0.39538,,0.0000048084,0.0010558023,0.0008913485
6898,10.1063/1.4870509,24997,2(a),31144,Ag2Se(1+x)_ x=0.06,undefined,420,,209990,,-0.000067542,1.1861,0.36917,,0.0000047621,0.000957958,0.0008076536
6898,10.1063/1.4870509,24999,3(a),31144,Ag2Se(1+x)_ x=0.06,undefined,300,5.4864e+24,,0.14147,,,,,,,
6898,10.1063/1.4870509,26107,4(a),31144,Ag2Se(1+x)_ x=0.06,undefined,,,,,-0.0001405,,,5.5e+24,,,
6898,10.1063/1.4870509,26107,4(a),31144,Ag2Se(1+x)_ x=0.06,undefined,,,,,-0.0001348,,,6e+24,,,
6898,10.1063/1.4870509,26107,4(a),31144,Ag2Se(1+x)_ x=0.06,undefined,,,,,-0.0001291,,,6.5e+24,,,
6898,10.1063/1.4870509,26107,4(a),31144,Ag2Se(1+x)_ x=0.06,undefined,,,,,-0.0001234,,,7e+24,,,
6898,10.1063/1.4870509,26107,4(a),31144,Ag2Se(1+x)_ x=0.06,undefined,,,,,-0.00011771,,,7.5e+24,,,
6898,10.1063/1.4870509,26107,4(a),31144,Ag2Se(1+x)_ x=0.06,undefined,,,,,-0.00011201,,,8e+24,,,
6898,10.1063/1.4870509,26107,4(a),31144,Ag2Se(1+x)_ x=0.06,undefined,,,,,-0.00010631,,,8.5e+24,,,
6898,10.1063/1.4870509,26107,4(a),31144,Ag2Se(1+x)_ x=0.06,undefined,,,,,-0.00010061,,,9e+24,,,
6898,10.1063/1.4870509,26107,4(a),31144,Ag2Se(1+x)_ x=0.06,undefined,,,,,-0.000094909,,,9.5e+24,,,
6898,10.1063/1.4870509,26107,4(a),31144,Ag2Se(1+x)_ x=0.06,undefined,,,,,-0.00008921,,,1e+25,,,
6898,10.1063/1.4870509,26107,4(a),31144,Ag2Se(1+x)_ x=0.06,undefined,,,,,-0.000083511,,,1.05e+25,,,
6898,10.1063/1.4870509,26107,4(a),31144,Ag2Se(1+x)_ x=0.06,undefined,,,,,-0.000077812,,,1.1e+25,,,
6898,10.1063/1.4870509,24997,2(a),31145,Ag2Se(1+x)_ x=0.08,undefined,305,5.9394e+24,124130,0.11279,-0.00015186,1.1858,0.69659,,0.0000080561,0.002862619,0.0024140825
6898,10.1063/1.4870509,24997,2(a),31145,Ag2Se(1+x)_ x=0.08,undefined,310,6.2787e+24,124850,0.11105,-0.00015007,1.186,0.69859,,0.0000080096,0.0028117475,0.002370782
6898,10.1063/1.4870509,24997,2(a),31145,Ag2Se(1+x)_ x=0.08,undefined,315,6.6179e+24,125570,0.10932,-0.00014827,1.1862,0.70059,,0.0000079637,0.00276053,0.0023272045
6898,10.1063/1.4870509,24997,2(a),31145,Ag2Se(1+x)_ x=0.08,undefined,320,6.9572e+24,126300,0.10759,-0.00014647,1.1864,0.70259,,0.0000079177,0.0027095721,0.0022838605
6898,10.1063/1.4870509,24997,2(a),31145,Ag2Se(1+x)_ x=0.08,undefined,325,7.2965e+24,127020,0.10585,-0.00014468,1.1866,0.70458,,0.0000078728,0.0026588211,0.0022407054
6898,10.1063/1.4870509,24997,2(a),31145,Ag2Se(1+x)_ x=0.08,undefined,330,7.6357e+24,127740,0.10412,-0.00014288,1.1868,0.70658,,0.0000078284,0.0026077731,0.0021973147
6898,10.1063/1.4870509,24997,2(a),31145,Ag2Se(1+x)_ x=0.08,undefined,335,7.975e+24,128460,0.10238,-0.00014108,1.187,0.70858,,0.0000077845,0.0025568121,0.0021540119
6898,10.1063/1.4870509,24997,2(a),31145,Ag2Se(1+x)_ x=0.08,undefined,340,8.3143e+24,129180,0.10065,-0.00013929,1.1872,0.71058,,0.0000077411,0.0025063121,0.002111112
6898,10.1063/1.4870509,24997,2(a),31145,Ag2Se(1+x)_ x=0.08,undefined,345,8.6535e+24,129900,0.098918,-0.00013749,1.1874,0.71258,,0.0000076982,0.0024555647,0.0020680181
6898,10.1063/1.4870509,24997,2(a),31145,Ag2Se(1+x)_ x=0.08,undefined,350,8.9928e+24,130630,0.097184,-0.0001357,1.1876,0.71458,,0.0000076552,0.0024054848,0.0020255009
6898,10.1063/1.4870509,24997,2(a),31145,Ag2Se(1+x)_ x=0.08,undefined,355,9.3321e+24,131350,0.095451,-0.0001339,1.1878,0.71658,,0.0000076132,0.0023550017,0.0019826585
6898,10.1063/1.4870509,24997,2(a),31145,Ag2Se(1+x)_ x=0.08,undefined,360,9.6714e+24,132070,0.093717,-0.0001321,1.188,0.71858,,0.0000075717,0.0023046756,0.0019399627
6898,10.1063/1.4870509,24997,2(a),31145,Ag2Se(1+x)_ x=0.08,undefined,365,1.0011e+25,132790,0.091984,-0.00013031,1.1882,0.72058,,0.0000075307,0.0022548666,0.0018977164
6898,10.1063/1.4870509,24997,2(a),31145,Ag2Se(1+x)_ x=0.08,undefined,370,1.035e+25,133510,0.09025,-0.00012851,1.1884,0.72258,,0.0000074901,0.0022048936,0.0018553464
6898,10.1063/1.4870509,24997,2(a),31145,Ag2Se(1+x)_ x=0.08,undefined,375,1.0689e+25,134230,0.088517,-0.00012671,1.1886,0.72458,,0.0000074499,0.0021551196,0.001813158
6898,10.1063/1.4870509,24997,2(a),31145,Ag2Se(1+x)_ x=0.08,undefined,380,1.1028e+25,134960,0.086783,-0.00012492,1.1888,0.72658,,0.0000074096,0.0021060517,0.0017715778
6898,10.1063/1.4870509,24997,2(a),31145,Ag2Se(1+x)_ x=0.08,undefined,385,,135680,,-0.00012312,1.1891,0.72858,,0.0000073703,0.0020567099,0.0017296358
6898,10.1063/1.4870509,24997,2(a),31145,Ag2Se(1+x)_ x=0.08,undefined,390,,136400,,-0.00012133,1.1893,0.73058,,0.0000073314,0.0020079402,0.0016883378
6898,10.1063/1.4870509,24997,2(a),31145,Ag2Se(1+x)_ x=0.08,undefined,395,,137120,,-0.00011953,1.1895,0.73258,,0.0000072929,0.0019590912,0.0016469871
6898,10.1063/1.4870509,24997,2(a),31145,Ag2Se(1+x)_ x=0.08,undefined,400,,137840,,-0.00011773,1.1897,0.73458,,0.0000072548,0.001910511,0.0016058763
6898,10.1063/1.4870509,24997,2(a),31145,Ag2Se(1+x)_ x=0.08,undefined,405,,138560,,-0.00011594,1.1899,0.73658,,0.0000072171,0.0018625351,0.0015652871
6898,10.1063/1.4870509,24997,2(a),31145,Ag2Se(1+x)_ x=0.08,undefined,410,,139290,,-0.00011414,1.1901,0.73858,,0.0000071793,0.0018146617,0.0015247977
6898,10.1063/1.4870509,24997,2(a),31145,Ag2Se(1+x)_ x=0.08,undefined,415,,140010,,-0.00011234,1.1903,0.74058,,0.0000071423,0.0017669648,0.0014844701
6898,10.1063/1.4870509,24997,2(a),31145,Ag2Se(1+x)_ x=0.08,undefined,420,,140730,,-0.00011055,1.1905,0.74258,,0.0000071058,0.0017199039,0.0014446904
6898,10.1063/1.4870509,24999,3(a),31145,Ag2Se(1+x)_ x=0.08,undefined,300,5.6001e+24,,0.11452,,,,,,,
6898,10.1063/1.4870509,26107,4(a),31145,Ag2Se(1+x)_ x=0.08,undefined,,,,,-0.00014013,,,5.5e+24,,,
6898,10.1063/1.4870509,26107,4(a),31145,Ag2Se(1+x)_ x=0.08,undefined,,,,,-0.00013704,,,6e+24,,,
6898,10.1063/1.4870509,26107,4(a),31145,Ag2Se(1+x)_ x=0.08,undefined,,,,,-0.00013395,,,6.5e+24,,,
6898,10.1063/1.4870509,26107,4(a),31145,Ag2Se(1+x)_ x=0.08,undefined,,,,,-0.00013086,,,7e+24,,,
6898,10.1063/1.4870509,26107,4(a),31145,Ag2Se(1+x)_ x=0.08,undefined,,,,,-0.00012778,,,7.5e+24,,,
6898,10.1063/1.4870509,26107,4(a),31145,Ag2Se(1+x)_ x=0.08,undefined,,,,,-0.00012469,,,8e+24,,,
6898,10.1063/1.4870509,26107,4(a),31145,Ag2Se(1+x)_ x=0.08,undefined,,,,,-0.0001216,,,8.5e+24,,,
6898,10.1063/1.4870509,26107,4(a),31145,Ag2Se(1+x)_ x=0.08,undefined,,,,,-0.00011851,,,9e+24,,,
6898,10.1063/1.4870509,26107,4(a),31145,Ag2Se(1+x)_ x=0.08,undefined,,,,,-0.00011542,,,9.5e+24,,,
6898,10.1063/1.4870509,26107,4(a),31145,Ag2Se(1+x)_ x=0.08,undefined,,,,,-0.00011233,,,1e+25,,,
6898,10.1063/1.4870509,26107,4(a),31145,Ag2Se(1+x)_ x=0.08,undefined,,,,,-0.00010924,,,1.05e+25,,,
6898,10.1063/1.4870509,26107,4(a),31145,Ag2Se(1+x)_ x=0.08,undefined,,,,,-0.00010615,,,1.1e+25,,,
6898,10.1063/1.4870509,26107,4(a),31145,Ag2Se(1+x)_ x=0.08,undefined,,,,,-0.00010306,,,1.15e+25,,,
