Repository: RamyaGuru/STD2_EffMass

# STD2_EffMass
Effective mass modeling of StarryData2 data

File: csvfiles/atomicdisordersinducedbysilver10.1002adfm.201503022.csv
sid,DOI,figureid,fignum,sampleid,samplename,composition,Temperature,Electrical resistivity,Seebeck coefficient,Thermal conductivity,ZT,Electrical conductivity,Power factor,Figure of merit Z
5982,10.1002/adfm.201503022,11157,5(a),13340,as-synthesized,MgAg0.97Sb0.99,50,0.000014835,8.173e-7,1.096,-0.029956,67408.1563869228,4.5e-8,4.11e-8
5982,10.1002/adfm.201503022,11157,5(a),13340,as-synthesized,MgAg0.97Sb0.99,100,0.000015808,9.85e-7,1.0745,0.091468,63259.1093117409,6.14e-8,5.71e-8
5982,10.1002/adfm.201503022,11157,5(a),13340,as-synthesized,MgAg0.97Sb0.99,150,0.000016781,0.0000011527,1.0531,0.21289,59591.2043382397,7.92e-8,7.52e-8
5982,10.1002/adfm.201503022,11157,5(a),13340,as-synthesized,MgAg0.97Sb0.99,200,0.000017754,0.0000013204,1.0316,0.33432,56325.3351357441,9.82e-8,9.52e-8
5982,10.1002/adfm.201503022,11157,5(a),13340,as-synthesized,MgAg0.97Sb0.99,250,0.000018727,0.0000014881,1.0101,0.45574,53398.8359053773,1.182e-7,1.171e-7
5982,10.1002/adfm.201503022,11157,5(a),13340,as-synthesized,MgAg0.97Sb0.99,300,0.0000197,0.0000016558,0.98865,0.57716,50761.421319797,1.392e-7,1.408e-7
5982,10.1002/adfm.201503022,11157,5(a),13340,as-synthesized,MgAg0.97Sb0.99,350,0.000020673,0.0000018235,0.96718,0.69859,48372.2730131089,1.608e-7,1.663e-7
5982,10.1002/adfm.201503022,11157,5(a),13340,as-synthesized,MgAg0.97Sb0.99,400,0.000021646,0.0000019912,0.94571,0.82001,46197.9118543842,1.832e-7,1.937e-7
5982,10.1002/adfm.201503022,11157,5(a),13340,as-synthesized,MgAg0.97Sb0.99,450,0.000022619,0.0000021589,0.92424,0.94144,44210.6193907777,2.061e-7,2.229e-7
5982,10.1002/adfm.201503022,11157,5(a),13340,as-synthesized,MgAg0.97Sb0.99,500,0.000023592,0.0000023266,0.90277,1.0629,42387.2499152255,2.294e-7,2.542e-7
5982,10.1002/adfm.201503022,11157,5(a),13340,as-synthesized,MgAg0.97Sb0.99,550,0.000024565,,,,40708.3248524323,,
5982,10.1002/adfm.201503022,11157,5(a),13341,heating treated,MgAg0.97Sb0.99,50,0.000012156,5.229e-7,1.1061,-0.019282,82263.9025995393,2.25e-8,2.03e-8
5982,10.1002/adfm.201503022,11157,5(a),13341,heating treated,MgAg0.97Sb0.99,100,0.000013077,9.511e-7,1.0769,0.11433,76470.1384109505,6.92e-8,6.42e-8
5982,10.1002/adfm.201503022,11157,5(a),13341,heating treated,MgAg0.97Sb0.99,150,0.000013998,0.0000013122,1.0478,0.24794,71438.7769681383,1.23e-7,1.174e-7
5982,10.1002/adfm.201503022,11157,5(a),13341,heating treated,MgAg0.97Sb0.99,200,0.000014919,0.0000016062,1.0187,0.38156,67028.6212212615,1.729e-7,1.698e-7
5982,10.1002/adfm.201503022,11157,5(a),13341,heating treated,MgAg0.97Sb0.99,250,0.00001584,0.0000018331,0.98951,0.51517,63131.3131313131,2.121e-7,2.144e-7
5982,10.1002/adfm.201503022,11157,5(a),13341,heating treated,MgAg0.97Sb0.99,300,0.000016761,0.0000019929,0.96036,0.64878,59662.3113179405,2.37e-7,2.467e-7
5982,10.1002/adfm.201503022,11157,5(a),13341,heating treated,MgAg0.97Sb0.99,350,0.000017682,0.0000020857,0.93121,0.7824,56554.688383667,2.46e-7,2.642e-7
5982,10.1002/adfm.201503022,11157,5(a),13341,heating treated,MgAg0.97Sb0.99,400,0.000018603,0.0000021114,0.90207,0.91601,53754.7707359028,2.396e-7,2.657e-7
5982,10.1002/adfm.201503022,11157,5(a),13341,heating treated,MgAg0.97Sb0.99,450,0.000019524,0.0000020699,0.87292,1.0496,51219.012497439,2.194e-7,2.514e-7
5982,10.1002/adfm.201503022,11157,5(a),13341,heating treated,MgAg0.97Sb0.99,500,0.000020445,0.0000019614,0.84377,1.1832,48911.7143555882,1.882e-7,2.23e-7
5982,10.1002/adfm.201503022,11157,5(a),13341,heating treated,MgAg0.97Sb0.99,550,0.000021366,,,,46803.3323972667,,

File: csvfiles/boostingthermoelectricperformancePbSe10.1039c8ee00418h.csv
sid,DOI,figureid,fignum,sampleid,samplename,composition,Temperature,Carrier concentration,Carrier mobility,Electrical conductivity,Lattice thermal conductivity,Seebeck coefficient,Thermal conductivity,ZT,Electrical resistivity,Power factor,Figure of merit Z
27926,10.1039/c8ee00418h,25419,2a,31644, PbCuxSe_ x=0, PbSe,350,,,5748.4,1.3995,-0.00022925,1.4673,0.06455,0.0001739615,0.0003021104,0.0002058955
27926,10.1039/c8ee00418h,25419,2a,31644, PbCuxSe_ x=0, PbSe,400,,,6170.4,1.3351,-0.00023921,1.4164,0.11882,0.000162064,0.0003530791,0.0002492792
27926,10.1039/c8ee00418h,25419,2a,31644, PbCuxSe_ x=0, PbSe,450,,,6592.3,1.2707,-0.00024918,1.3656,0.1731,0.0001516921,0.0004093203,0.0002997366
27926,10.1039/c8ee00418h,25419,2a,31644, PbCuxSe_ x=0, PbSe,500,,,7014.2,1.2063,-0.00025915,1.3148,0.22737,0.0001425679,0.0004710647,0.0003582786
27926,10.1039/c8ee00418h,25419,2a,31644, PbCuxSe_ x=0, PbSe,550,,,7436.2,1.142,-0.00026912,1.2639,0.28165,0.0001344773,0.0005385711,0.0004261184
27926,10.1039/c8ee00418h,25419,2a,31644, PbCuxSe_ x=0, PbSe,600,,,7858.1,1.0776,-0.00027909,1.2131,0.33592,0.0001272572,0.0006120771,0.0005045561
27926,10.1039/c8ee00418h,25419,2a,31644, PbCuxSe_ x=0, PbSe,650,,,8280,1.0132,-0.00028906,1.1623,0.3902,0.0001207729,0.0006918411,0.0005952345
27926,10.1039/c8ee00418h,25419,2a,31644, PbCuxSe_ x=0, PbSe,700,,,8702,0.94881,-0.00029902,1.1114,0.44447,0.0001149161,0.0007780716,0.0007000824
27926,10.1039/c8ee00418h,25419,2a,31644, PbCuxSe_ x=0, PbSe,750,,,9123.9,0.88443,-0.00030899,1.0606,0.49875,0.0001096023,0.0008711027,0.0008213301
27926,10.1039/c8ee00418h,25419,2a,31644, PbCuxSe_ x=0, PbSe,800,,,9545.8,0.82004,-0.00031896,1.0098,0.55302,0.0001047581,0.0009711466,0.0009617217
27926,10.1039/c8ee00418h,25419,2a,31645, PbCuxSe_ x=0.00125, PbCu0.00125Se,350,1.2996e+25,0.055345,104310,1.2472,-0.00015218,1.9614,0.46548,0.0000095868,0.0024156895,0.0012316149
27926,10.1039/c8ee00418h,25419,2a,31645, PbCuxSe_ x=0.00125, PbCu0.00125Se,400,1.3136e+25,0.048518,93972,1.1668,-0.00016344,1.8403,0.55541,0.0000106415,0.0025102396,0.0013640383
27926,10.1039/c8ee00418h,25419,2a,31645, PbCuxSe_ x=0.00125, PbCu0.00125Se,450,1.3275e+25,0.041692,83636,1.0864,-0.0001747,1.7192,0.64533,0.0000119566,0.0025525782,0.0014847477
27926,10.1039/c8ee00418h,25419,2a,31645, PbCuxSe_ x=0.00125, PbCu0.00125Se,500,1.3414e+25,0.034865,73300,1.0061,-0.00018596,1.5981,0.73525,0.0000136426,0.0025347962,0.0015861312
27926,10.1039/c8ee00418h,25419,2a,31645, PbCuxSe_ x=0.00125, PbCu0.00125Se,550,1.3553e+25,0.028039,62964,0.92566,-0.00019722,1.477,0.82518,0.0000158821,0.0024490306,0.0016581115
27926,10.1039/c8ee00418h,25419,2a,31645, PbCuxSe_ x=0.00125, PbCu0.00125Se,600,1.3693e+25,0.021212,52628,0.84527,-0.00020848,1.3559,0.9151,0.0000190013,0.0022874187,0.0016870113
27926,10.1039/c8ee00418h,25419,2a,31645, PbCuxSe_ x=0.00125, PbCu0.00125Se,650,1.3832e+25,0.014386,42292,0.76488,-0.00021975,1.2348,1.005,0.0000236451,0.0020422833,0.0016539386
27926,10.1039/c8ee00418h,25419,2a,31645, PbCuxSe_ x=0.00125, PbCu0.00125Se,700,1.3971e+25,0.0075595,31955,0.68449,-0.00023101,1.1137,1.0949,0.000031294,0.0017052984,0.0015312009
27926,10.1039/c8ee00418h,25419,2a,31645, PbCuxSe_ x=0.00125, PbCu0.00125Se,750,,,21619,0.60409,-0.00024227,0.99264,1.1849,0.0000462556,0.0012689219,0.0012783304
27926,10.1039/c8ee00418h,25419,2a,31645, PbCuxSe_ x=0.00125, PbCu0.00125Se,800,,,11283,0.5237,-0.00025353,0.87154,1.2748,0.0000886289,0.0007252426,0.0008321392
27926,10.1039/c8ee00418h,25419,2a,31646, PbCuxSe_ x= 0.0025, PbCu0.0025Se,350,1.4263e+25,0.049283,151920,0.81743,-0.00012044,1.9137,0.43822,0.0000065824,0.0022037202,0.0011515494
27926,10.1039/c8ee00418h,25419,2a,31646, PbCuxSe_ x= 0.0025, PbCu0.0025Se,400,1.4452e+25,0.043367,137300,0.76195,-0.00013164,1.7956,0.55733,0.0000072833,0.002379284,0.0013250635
27926,10.1039/c8ee00418h,25419,2a,31646, PbCuxSe_ x= 0.0025, PbCu0.0025Se,450,1.4641e+25,0.037452,122670,0.70647,-0.00014284,1.6775,0.67644,0.000008152,0.0025028686,0.001492023
27926,10.1039/c8ee00418h,25419,2a,31646, PbCuxSe_ x= 0.0025, PbCu0.0025Se,500,1.483e+25,0.031537,108050,0.65099,-0.00015403,1.5594,0.79555,0.000009255,0.0025635123,0.0016439094
27926,10.1039/c8ee00418h,25419,2a,31646, PbCuxSe_ x= 0.0025, PbCu0.0025Se,550,1.5019e+25,0.025622,93420,0.59551,-0.00016523,1.4414,0.91466,0.0000107043,0.002550455,0.001769429
27926,10.1039/c8ee00418h,25419,2a,31646, PbCuxSe_ x= 0.0025, PbCu0.0025Se,600,1.5208e+25,0.019706,78795,0.54003,-0.00017642,1.3233,1.0338,0.0000126912,0.0024524169,0.0018532584
27926,10.1039/c8ee00418h,25419,2a,31646, PbCuxSe_ x= 0.0025, PbCu0.0025Se,650,1.5397e+25,0.013791,64169,0.48455,-0.00018762,1.2052,1.1529,0.0000155838,0.0022588299,0.0018742366
27926,10.1039/c8ee00418h,25419,2a,31646, PbCuxSe_ x= 0.0025, PbCu0.0025Se,700,1.5587e+25,0.0078758,49544,0.42907,-0.00019881,1.0871,1.272,0.0000201841,0.0019582472,0.0018013497
27926,10.1039/c8ee00418h,25419,2a,31646, PbCuxSe_ x= 0.0025, PbCu0.0025Se,750,,,34918,0.37359,-0.00021001,0.96905,1.3911,0.0000286385,0.0015400305,0.0015892167
27926,10.1039/c8ee00418h,25419,2a,31646, PbCuxSe_ x= 0.0025, PbCu0.0025Se,800,,,20293,0.3181,-0.00022121,0.85097,1.5102,0.0000492781,0.0009930149,0.0011669212
27926,10.1039/c8ee00418h,25422,3b,31646, PbCuxSe_ x= 0.0025, PbCu0.0025Se,300,,0.055198,,,,,,,,
27926,10.1039/c8ee00418h,25419,2a,31647, PbCuxSe_ x=0.00375, PbCu0.00375Se,350,,,153310,0.60825,-0.00012199,1.7305,0.48035,0.0000065227,0.002281492,0.0013184005
27926,10.1039/c8ee00418h,25419,2a,31647, PbCuxSe_ x=0.00375, PbCu0.00375Se,400,,,139290,0.56612,-0.00013168,1.6323,0.60487,0.0000071793,0.002415236,0.001479652
27926,10.1039/c8ee00418h,25419,2a,31647, PbCuxSe_ x=0.00375, PbCu0.00375Se,450,,,125280,0.52398,-0.00014137,1.5341,0.72939,0.0000079821,0.0025037805,0.0016320843
27926,10.1039/c8ee00418h,25419,2a,31647, PbCuxSe_ x=0.00375, PbCu0.00375Se,500,,,111270,0.48185,-0.00015106,1.436,0.85391,0.0000089871,0.0025390839,0.0017681643
27926,10.1039/c8ee00418h,25419,2a,31647, PbCuxSe_ x=0.00375, PbCu0.00375Se,550,,,97251,0.43971,-0.00016075,1.3378,0.97843,0.0000102827,0.0025130205,0.0018784725
27926,10.1039/c8ee00418h,25419,2a,31647, PbCuxSe_ x=0.00375, PbCu0.00375Se,600,,,83237,0.39758,-0.00017043,1.2397,1.1029,0.0000120139,0.0024177339,0.0019502573
27926,10.1039/c8ee00418h,25419,2a,31647, PbCuxSe_ x=0.00375, PbCu0.00375Se,650,,,69222,0.35544,-0.00018012,1.1415,1.2275,0.0000144463,0.0022457842,0.0019673974
27926,10.1039/c8ee00418h,25419,2a,31647, PbCuxSe_ x=0.00375, PbCu0.00375Se,700,,,55208,0.31331,-0.00018981,1.0433,1.352,0.0000181133,0.0019890248,0.0019064744
27926,10.1039/c8ee00418h,25419,2a,31647, PbCuxSe_ x=0.00375, PbCu0.00375Se,750,,,41194,0.27117,-0.0001995,0.94516,1.4765,0.0000242754,0.0016395315,0.0017346603
27926,10.1039/c8ee00418h,25419,2a,31647, PbCuxSe_ x=0.00375, PbCu0.00375Se,800,,,27179,0.22904,-0.00020919,0.847,1.601,0.0000367931,0.0011893654,0.0014042095
27926,10.1039/c8ee00418h,25419,2a,31648, PbCuxSe_ x=0.005, PbCu0.005Se,350,1.3858e+25,0.065292,158700,0.87729,-0.00011941,2.0153,0.37024,0.0000063012,0.0022628633,0.0011228419
27926,10.1039/c8ee00418h,25419,2a,31648, PbCuxSe_ x=0.005, PbCu0.005Se,400,1.4291e+25,0.056868,145090,0.79544,-0.00012761,1.8927,0.497,0.0000068923,0.0023626908,0.0012483177
27926,10.1039/c8ee00418h,25419,2a,31648, PbCuxSe_ x=0.005, PbCu0.005Se,450,1.4724e+25,0.048443,131490,0.71358,-0.00013581,1.7702,0.62375,0.0000076051,0.0024252484,0.001370042
27926,10.1039/c8ee00418h,25419,2a,31648, PbCuxSe_ x=0.005, PbCu0.005Se,500,1.5157e+25,0.040019,117880,0.63173,-0.000144,1.6476,0.7505,0.0000084832,0.0024443597,0.0014835881
27926,10.1039/c8ee00418h,25419,2a,31648, PbCuxSe_ x=0.005, PbCu0.005Se,550,1.559e+25,0.031595,104270,0.54988,-0.0001522,1.5251,0.87725,0.0000095905,0.0024153979,0.0015837636
27926,10.1039/c8ee00418h,25419,2a,31648, PbCuxSe_ x=0.005, PbCu0.005Se,600,1.6023e+25,0.023171,90668,0.46803,-0.0001604,1.4025,1.004,0.0000110292,0.0023327208,0.001663259
27926,10.1039/c8ee00418h,25419,2a,31648, PbCuxSe_ x=0.005, PbCu0.005Se,650,1.6456e+25,0.014746,77061,0.38618,-0.00016859,1.28,1.1308,0.0000129767,0.0021902731,0.0017111508
27926,10.1039/c8ee00418h,25419,2a,31648, PbCuxSe_ x=0.005, PbCu0.005Se,700,1.6889e+25,0.006322,63455,0.30433,-0.00017679,1.1574,1.2575,0.0000157592,0.0019832672,0.0017135539
27926,10.1039/c8ee00418h,25419,2a,31648, PbCuxSe_ x=0.005, PbCu0.005Se,750,,,49849,0.22248,-0.00018499,1.0349,1.3843,0.0000200606,0.0017058976,0.0016483695
27926,10.1039/c8ee00418h,25419,2a,31648, PbCuxSe_ x=0.005, PbCu0.005Se,800,,,36242,0.14063,-0.00019318,0.91231,1.511,0.0000275923,0.0013524975,0.0014824978
27926,10.1039/c8ee00418h,25419,2a,31649, PbCuxSe_ x=0.0075, PbCu0.0075Se,350,1.3376e+25,0.066176,143390,1.0565,-0.00011603,2.087,0.29394,0.000006974,0.001930454,0.0009249899
27926,10.1039/c8ee00418h,25419,2a,31649, PbCuxSe_ x=0.0075, PbCu0.0075Se,400,1.4043e+25,0.057661,132850,0.94907,-0.00012304,1.9651,0.4101,0.0000075273,0.0020111951,0.0010234569
27926,10.1039/c8ee00418h,25419,2a,31649, PbCuxSe_ x=0.0075, PbCu0.0075Se,450,1.4709e+25,0.049147,122310,0.84162,-0.00013005,1.8432,0.52626,0.0000081759,0.0020686293,0.0011223032
27926,10.1039/c8ee00418h,25419,2a,31649, PbCuxSe_ x=0.0075, PbCu0.0075Se,500,1.5375e+25,0.040633,111770,0.73416,-0.00013706,1.7214,0.64242,0.0000089469,0.002099649,0.0012197334
27926,10.1039/c8ee00418h,25419,2a,31649, PbCuxSe_ x=0.0075, PbCu0.0075Se,550,1.6041e+25,0.032118,101230,0.62671,-0.00014407,1.5995,0.75858,0.0000098785,0.0021011466,0.0013136271
27926,10.1039/c8ee00418h,25419,2a,31649, PbCuxSe_ x=0.0075, PbCu0.0075Se,600,1.6707e+25,0.023604,90692,0.51925,-0.00015108,1.4776,0.87474,0.0000110263,0.00207006,0.001400961
27926,10.1039/c8ee00418h,25419,2a,31649, PbCuxSe_ x=0.0075, PbCu0.0075Se,650,1.7374e+25,0.01509,80153,0.4118,-0.00015809,1.3558,0.9909,0.0000124761,0.0020032197,0.0014775186
27926,10.1039/c8ee00418h,25419,2a,31649, PbCuxSe_ x=0.0075, PbCu0.0075Se,700,1.804e+25,0.0065755,69614,0.30434,-0.0001651,1.2339,1.1071,0.0000143649,0.0018975391,0.0015378386
27926,10.1039/c8ee00418h,25419,2a,31649, PbCuxSe_ x=0.0075, PbCu0.0075Se,750,,,59075,0.19689,-0.00017211,1.112,1.2232,0.0000169276,0.0017499109,0.0015736609
27926,10.1039/c8ee00418h,25419,2a,31649, PbCuxSe_ x=0.0075, PbCu0.0075Se,800,,,48536,0.089433,-0.00017912,0.99015,1.3394,0.0000206033,0.0015572278,0.0015727191

File: csvfiles/effectofucon10.1016j.actamat.2015.01.018.csv (part 1 of 13)
sid,DOI,figureid,fignum,sampleid,samplename,composition,Temperature,Electrical resistivity,Lattice thermal conductivity,Power factor,Seebeck coefficient,Thermal conductivity,ZT,Electrical conductivity,Figure of merit Z
71,10.1016/j.actamat.2015.01.018,4580,3(a),5851,MgAg0.97Sb0.99,MgAg0.97Sb0.99,304,0.000043023,0.61249,0.0017693,0.00027825,0.6903,0.79362,23243.3814471329,0.0025630885
71,10.1016/j.actamat.2015.01.018,4580,3(a),5851,MgAg0.97Sb0.99,MgAg0.97Sb0.99,304.5,0.000042976,0.61238,0.0017701,0.00027812,0.69087,0.79452,23268.8011913626,0.0025621318
71,10.1016/j.actamat.2015.01.018,4580,3(a),5851,MgAg0.97Sb0.99,MgAg0.97Sb0.99,305,0.000042928,0.61227,0.0017709,0.00027799,0.69144,0.79542,23294.8192322028,0.0025611767
71,10.1016/j.actamat.2015.01.018,4580,3(a),5851,MgAg0.97Sb0.99,MgAg0.97Sb0.99,305.5,0.000042881,0.61217,0.0017718,0.00027786,0.69201,0.79632,23320.3516709032,0.0025603676
71,10.1016/j.actamat.2015.01.018,4580,3(a),5851,MgAg0.97Sb0.99,MgAg0.97Sb0.99,306,0.000042834,0.61206,0.0017726,0.00027773,0.69258,0.79722,23345.9401410095,0.0025594155
71,10.1016/j.actamat.2015.01.018,4580,3(a),5851,MgAg0.97Sb0.99,MgAg0.97Sb0.99,306.5,0.000042787,0.61195,0.0017735,0.00027759,0.69316,0.79812,23371.5848271671,0.0025585723
71,10.1016/j.actamat.2015.01.018,4580,3(a),5851,MgAg0.97Sb0.99,MgAg0.97Sb0.99,307,0.000042739,0.61184,0.0017743,0.00027746,0.69373,0.79903,23397.8333606308,0.0025576233
71,10.1016/j.actamat.2015.01.018,4580,3(a),5851,MgAg0.97Sb0.99,MgAg0.97Sb0.99,307.5,0.000042692,0.61173,0.0017752,0.00027733,0.6943,0.79993,23423.5922421062,0.0025568198
71,10.1016/j.actamat.2015.01.018,4580,3(a),5851,MgAg0.97Sb0.99,MgAg0.97Sb0.99,308,0.000042645,0.61163,0.001776,0.0002772,0.69487,0.80083,23449.4079024505,0.0025558738
71,10.1016/j.actamat.2015.01.018,4580,3(a),5851,MgAg0.97Sb0.99,MgAg0.97Sb0.99,308.5,0.000042597,0.61152,0.0017769,0.00027707,0.69545,0.80173,23475.8316313355,0.0025550363
71,10.1016/j.actamat.2015.01.018,4580,3(a),5851,MgAg0.97Sb0.99,MgAg0.97Sb0.99,309,0.00004255,0.61141,0.0017777,0.00027693,0.69602,0.80263,23501.7626321974,0.0025540933
71,10.1016/j.actamat.2015.01.018,4580,3(a),5851,MgAg0.97Sb0.99,MgAg0.97Sb0.99,309.5,0.000042503,0.6113,0.0017785,0.0002768,0.69659,0.80353,23527.7509822836,0.0025531518
71,10.1016/j.actamat.2015.01.018,4580,3(a),5851,MgAg0.97Sb0.99,MgAg0.97Sb0.99,310,0.000042455,0.6112,0.0017794,0.00027667,0.69716,0.80443,23554.3516664704,0.0025523553
71,10.1016/j.actamat.2015.01.018,4580,3(a),5851,MgAg0.97Sb0.99,MgAg0.97Sb0.99,310.5,0.000042408,0.61109,0.0017802,0.00027654,0.69773,0.80533,23580.4565176382,0.0025514167
71,10.1016/j.actamat.2015.01.018,4580,3(a),5851,MgAg0.97Sb0.99,MgAg0.97Sb0.99,311,0.000042361,0.61098,0.0017811,0.00027641,0.69831,0.80623,23606.6192960506,0.0025505864
71,10.1016/j.actamat.2015.01.018,4580,3(a),5851,MgAg0.97Sb0.99,MgAg0.97Sb0.99,311.5,0.000042314,0.61087,0.0017819,0.00027627,0.69888,0.80713,23632.8401947346,0.0025496509
71,10.1016/j.actamat.2015.01.018,4580,3(a),5851,MgAg0.97Sb0.99,MgAg0.97Sb0.99,312,0.000042266,0.61076,0.0017828,0.00027614,0.69945,0.80803,23659.6791747504,0.0025488598
71,10.1016/j.actamat.2015.01.018,4580,3(a),5851,MgAg0.97Sb0.99,MgAg0.97Sb0.99,312.5,0.000042219,0.61066,0.0017836,0.00027601,0.70002,0.80893,23686.0181434899,0.0025479272
71,10.1016/j.actamat.2015.01.018,4580,3(a),5851,MgAg0.97Sb0.99,MgAg0.97Sb0.99,313,0.000042172,0.61055,0.0017845,0.00027588,0.7006,0.80983,23712.4158209238,0.0025471025
71,10.1016/j.actamat.2015.01.018,4580,3(a),5851,MgAg0.97Sb0.99,MgAg0.97Sb0.99,313.5,0.000042124,0.61044,0.0017853,0.00027575,0.70117,0.81074,23739.4359510018,0.0025461728
71,10.1016/j.actamat.2015.01.018,4580,3(a),5851,MgAg0.97Sb0.99,MgAg0.97Sb0.99,314,0.000042077,0.61033,0.0017862,0.00027561,0.70174,0.81164,23765.9528958814,0.0025453872
71,10.1016/j.actamat.2015.01.018,4580,3(a),5851,MgAg0.97Sb0.99,MgAg0.97Sb0.99,314.5,0.00004203,0.61022,0.001787,0.00027548,0.70231,0.81254,23792.5291458482,0.0025444604
71,10.1016/j.actamat.2015.01.018,4580,3(a),5851,MgAg0.97Sb0.99,MgAg0.97Sb0.99,315,0.000041982,0.61012,0.0017878,0.00027535,0.70288,0.81344,23819.7322662093,0.0025435352
71,10.1016/j.actamat.2015.01.018,4580,3(a),5851,MgAg0.97Sb0.99,MgAg0.97Sb0.99,315.5,0.000041935,0.61001,0.0017887,0.00027522,0.70346,0.81434,23846.4289972577,0.0025427174
71,10.1016/j.actamat.2015.01.018,4580,3(a),5851,MgAg0.97Sb0.99,MgAg0.97Sb0.99,316,0.000041888,0.6099,0.0017895,0.00027509,0.70403,0.81524,23873.1856378915,0.0025417951
71,10.1016/j.actamat.2015.01.018,4580,3(a),5851,MgAg0.97Sb0.99,MgAg0.97Sb0.99,316.5,0.00004184,0.60979,0.0017904,0.00027496,0.7046,0.81614,23900.5736137667,0.0025410162
71,10.1016/j.actamat.2015.01.018,4580,3(a),5851,MgAg0.97Sb0.99,MgAg0.97Sb0.99,317,0.000041793,0.60968,0.0017912,0.00027482,0.70517,0.81704,23927.4519656402,0.0025400967
71,10.1016/j.actamat.2015.01.018,4580,3(a),5851,MgAg0.97Sb0.99,MgAg0.97Sb0.99,317.5,0.000041746,0.60958,0.0017921,0.00027469,0.70575,0.81794,23954.3908398409,0.0025392844
71,10.1016/j.actamat.2015.01.018,4580,3(a),5851,MgAg0.97Sb0.99,MgAg0.97Sb0.99,318,0.000041699,0.60947,0.0017929,0.00027456,0.70632,0.81884,23981.3904410178,0.0025383679
71,10.1016/j.actamat.2015.01.018,4580,3(a),5851,MgAg0.97Sb0.99,MgAg0.97Sb0.99,318.5,0.000041651,0.60936,0.0017938,0.00027443,0.70689,0.81974,24009.0273943003,0.0025375943
71,10.1016/j.actamat.2015.01.018,4580,3(a),5851,MgAg0.97Sb0.99,MgAg0.97Sb0.99,319,0.000041604,0.60925,0.0017946,0.0002743,0.70746,0.82064,24036.1503701567,0.0025366805
71,10.1016/j.actamat.2015.01.018,4580,3(a),5851,MgAg0.97Sb0.99,MgAg0.97Sb0.99,319.5,0.000041557,0.60914,0.0017955,0.00027416,0.70804,0.82154,24063.3346969223,0.0025358737
71,10.1016/j.actamat.2015.01.018,4580,3(a),5851,MgAg0.97Sb0.99,MgAg0.97Sb0.99,320,0.000041509,0.60904,0.0017963,0.00027403,0.70861,0.82245,24091.1609530463,0.0025349628
71,10.1016/j.actamat.2015.01.018,4580,3(a),5851,MgAg0.97Sb0.99,MgAg0.97Sb0.99,320.5,0.000041462,0.60893,0.0017972,0.0002739,0.70918,0.82335,24118.469924268,0.0025341944
71,10.1016/j.actamat.2015.01.018,4580,3(a),5851,MgAg0.97Sb0.99,MgAg0.97Sb0.99,321,0.000041415,0.60882,0.001798,0.00027377,0.70975,0.82425,24145.8408789086,0.0025332864
71,10.1016/j.actamat.2015.01.018,4580,3(a),5851,MgAg0.97Sb0.99,MgAg0.97Sb0.99,321.5,0.000041367,0.60871,0.0017988,0.00027364,0.71032,0.82515,24173.8583895376,0.0025323798
71,10.1016/j.actamat.2015.01.018,4580,3(a),5851,MgAg0.97Sb0.99,MgAg0.97Sb0.99,322,0.00004132,0.60861,0.0017997,0.0002735,0.7109,0.82605,24201.3552758955,0.0025315797
71,10.1016/j.actamat.2015.01.018,4580,3(a),5851,MgAg0.97Sb0.99,MgAg0.97Sb0.99,322.5,0.000041273,0.6085,0.0018005,0.00027337,0.71147,0.82695,24228.9147869067,0.0025306759
71,10.1016/j.actamat.2015.01.018,4580,3(a),5851,MgAg0.97Sb0.99,MgAg0.97Sb0.99,323,0.000041226,0.60839,0.0018014,0.00027324,0.71204,0.82785,24256.5371367584,0.002529914
71,10.1016/j.actamat.2015.01.018,4580,3(a),5851,MgAg0.97Sb0.99,MgAg0.97Sb0.99,323.5,0.000041178,0.60828,0.0018022,0.00027311,0.71261,0.82875,24284.8122784011,0.0025290131
71,10.1016/j.actamat.2015.01.018,4580,3(a),5851,MgAg0.97Sb0.99,MgAg0.97Sb0.99,324,0.000041131,0.60817,0.0018031,0.00027298,0.71319,0.82965,24312.5623009409,0.0025282183
71,10.1016/j.actamat.2015.01.018,4580,3(a),5851,MgAg0.97Sb0.99,MgAg0.97Sb0.99,324.5,0.000041084,0.60807,0.0018039,0.00027284,0.71376,0.83055,24340.3758154026,0.0025273201
71,10.1016/j.actamat.2015.01.018,4580,3(a),5851,MgAg0.97Sb0.99,MgAg0.97Sb0.99,325,0.000041036,0.60796,0.0018048,0.00027271,0.71433,0.83145,24368.8468661663,0.0025265634
71,10.1016/j.actamat.2015.01.018,4580,3(a),5851,MgAg0.97Sb0.99,MgAg0.97Sb0.99,325.5,0.000040989,0.60785,0.0018056,0.00027258,0.7149,0.83235,24396.7893825173,0.0025256679
71,10.1016/j.actamat.2015.01.018,4580,3(a),5851,MgAg0.97Sb0.99,MgAg0.97Sb0.99,326,0.000040942,0.60774,0.0018065,0.00027245,0.71547,0.83325,24424.796052953,0.0025249137
71,10.1016/j.actamat.2015.01.018,4580,3(a),5851,MgAg0.97Sb0.99,MgAg0.97Sb0.99,326.5,0.000040894,0.60763,0.0018073,0.00027232,0.71605,0.83416,24453.4650559984,0.0025239858
71,10.1016/j.actamat.2015.01.018,4580,3(a),5851,MgAg0.97Sb0.99,MgAg0.97Sb0.99,327,0.000040847,0.60753,0.0018082,0.00027218,0.71662,0.83506,24481.6020760399,0.0025232341
71,10.1016/j.actamat.2015.01.018,4580,3(a),5851,MgAg0.97Sb0.99,MgAg0.97Sb0.99,327.5,0.0000408,0.60742,0.001809,0.00027205,0.71719,0.83596,24509.8039215686,0.0025223441
71,10.1016/j.actamat.2015.01.018,4580,3(a),5851,MgAg0.97Sb0.99,MgAg0.97Sb0.99,328,0.000040752,0.60731,0.0018099,0.00027192,0.71776,0.83686,24538.6729485669,0.002521595
71,10.1016/j.actamat.2015.01.018,4580,3(a),5851,MgAg0.97Sb0.99,MgAg0.97Sb0.99,328.5,0.000040705,0.6072,0.0018107,0.00027179,0.71834,0.83776,24567.0065102567,0.0025206727
71,10.1016/j.actamat.2015.01.018,4580,3(a),5851,MgAg0.97Sb0.99,MgAg0.97Sb0.99,329,0.000040658,0.60709,0.0018116,0.00027166,0.71891,0.83866,24595.405578238,0.002519926
71,10.1016/j.actamat.2015.01.018,4580,3(a),5851,MgAg0.97Sb0.99,MgAg0.97Sb0.99,329.5,0.000040611,0.60699,0.0018124,0.00027152,0.71948,0.83956,24623.8703799463,0.0025190415
71,10.1016/j.actamat.2015.01.018,4580,3(a),5851,MgAg0.97Sb0.99,MgAg0.97Sb0.99,330,0.000040563,0.60688,0.0018132,0.00027139,0.72005,0.84046,24653.0088997362,0.0025181585
71,10.1016/j.actamat.2015.01.018,4580,3(a),5851,MgAg0.97Sb0.99,MgAg0.97Sb0.99,330.5,0.000040516,0.60677,0.0018141,0.00027126,0.72062,0.84136,24681.6072662652,0.0025174156
71,10.1016/j.actamat.2015.01.018,4580,3(a),5851,MgAg0.97Sb0.99,MgAg0.97Sb0.99,331,0.000040469,0.60666,0.0018149,0.00027113,0.7212,0.84226,24710.2720600954,0.0025165003
71,10.1016/j.actamat.2015.01.018,4580,3(a),5851,MgAg0.97Sb0.99,MgAg0.97Sb0.99,331.5,0.000040421,0.60656,0.0018158,0.000271,0.72177,0.84316,24739.6155463744,0.0025157599
71,10.1016/j.actamat.2015.01.018,4580,3(a),5851,MgAg0.97Sb0.99,MgAg0.97Sb0.99,332,0.000040374,0.60645,0.0018166,0.00027087,0.72234,0.84406,24768.415316788,0.0025148822
71,10.1016/j.actamat.2015.01.018,4580,3(a),5851,MgAg0.97Sb0.99,MgAg0.97Sb0.99,332.5,0.000040327,0.60634,0.0018175,0.00027073,0.72291,0.84496,24797.2822178689,0.0025141442
71,10.1016/j.actamat.2015.01.018,4580,3(a),5851,MgAg0.97Sb0.99,MgAg0.97Sb0.99,333,0.000040279,0.60623,0.0018183,0.0002706,0.72349,0.84587,24826.8328409345,0.0025132345
71,10.1016/j.actamat.2015.01.018,4580,3(a),5851,MgAg0.97Sb0.99,MgAg0.97Sb0.99,333.5,0.000040232,0.60612,0.0018192,0.00027047,0.72406,0.84677,24855.8361503281,0.002512499
71,10.1016/j.actamat.2015.01.018,4580,3(a),5851,MgAg0.97Sb0.99,MgAg0.97Sb0.99,334,0.000040185,0.60602,0.00182,0.00027034,0.72463,0.84767,24884.9073037203,0.0025116266
71,10.1016/j.actamat.2015.01.018,4580,3(a),5851,MgAg0.97Sb0.99,MgAg0.97Sb0.99,334.5,0.000040138,0.60591,0.0018209,0.00027021,0.7252,0.84857,24914.0465394389,0.0025108935
71,10.1016/j.actamat.2015.01.018,4580,3(a),5851,MgAg0.97Sb0.99,MgAg0.97Sb0.99,335,0.00004009,0.6058,0.0018217,0.00027007,0.72578,0.84947,24943.8762783737,0.0025099893
71,10.1016/j.actamat.2015.01.018,4580,3(a),5851,MgAg0.97Sb0.99,MgAg0.97Sb0.99,335.5,0.000040043,0.60569,0.0018226,0.00026994,0.72635,0.85037,24973.1538596009,0.0025092586
71,10.1016/j.actamat.2015.01.018,4580,3(a),5851,MgAg0.97Sb0.99,MgAg0.97Sb0.99,336,0.000039996,0.60558,0.0018234,0.00026981,0.72692,0.85127,25002.500250025,0.0025083916
71,10.1016/j.actamat.2015.01.018,4580,3(a),5851,MgAg0.97Sb0.99,MgAg0.97Sb0.99,336.5,0.000039948,0.60548,0.0018243,0.00026968,0.72749,0.85217,25032.5423049965,0.0025076633
71,10.1016/j.actamat.2015.01.018,4580,3(a),5851,MgAg0.97Sb0.99,MgAg0.97Sb0.99,337,0.000039901,0.60537,0.0018251,0.00026955,0.72806,0.85307,25062.0285205885,0.0025067989
71,10.1016/j.actamat.2015.01.018,4580,3(a),5851,MgAg0.97Sb0.99,MgAg0.97Sb0.99,337.5,0.000039854,0.60526,0.001826,0.00026941,0.72864,0.85397,25091.5842826316,0.0025060386
71,10.1016/j.actamat.2015.01.018,4580,3(a),5851,MgAg0.97Sb0.99,MgAg0.97Sb0.99,338,0.000039806,0.60515,0.0018268,0.00026928,0.72921,0.85487,25121.8409285032,0.0025051768
71,10.1016/j.actamat.2015.01.018,4580,3(a),5851,MgAg0.97Sb0.99,MgAg0.97Sb0.99,338.5,0.000039759,0.60504,0.0018277,0.00026915,0.72978,0.85577,25151.5380165497,0.0025044534
71,10.1016/j.actamat.2015.01.018,4580,3(a),5851,MgAg0.97Sb0.99,MgAg0.97Sb0.99,339,0.000039712,0.60494,0.0018285,0.00026902,0.73035,0.85667,25181.3053988719,0.0025035942
71,10.1016/j.actamat.2015.01.018,4580,3(a),5851,MgAg0.97Sb0.99,MgAg0.97Sb0.99,339.5,0.000039664,0.60483,0.0018294,0.00026889,0.73093,0.85758,25211.7789431222,0.0025028388
71,10.1016/j.actamat.2015.01.018,4580,3(a),5851,MgAg0.97Sb0.99,MgAg0.97Sb0.99,340,0.000039617,0.60472,0.0018302,0.00026875,0.7315,0.85848,25241.6891738395,0.0025019822
71,10.1016/j.actamat.2015.01.018,4580,3(a),5851,MgAg0.97Sb0.99,MgAg0.97Sb0.99,340.5,0.00003957,0.60461,0.0018311,0.00026862,0.73207,0.85938,25271.6704574172,0.0025012635
71,10.1016/j.actamat.2015.01.018,4580,3(a),5851,MgAg0.97Sb0.99,MgAg0.97Sb0.99,341,0.000039523,0.60451,0.0018319,0.00026849,0.73264,0.86028,25301.7230473395,0.0025004095
71,10.1016/j.actamat.2015.01.018,4580,3(a),5851,MgAg0.97Sb0.99,MgAg0.97Sb0.99,341.5,0.000039475,0.6044,0.0018328,0.00026836,0.73321,0.86118,25332.4889170361,0.0024996931
71,10.1016/j.actamat.2015.01.018,4580,3(a),5851,MgAg0.97Sb0.99,MgAg0.97Sb0.99,342,0.000039428,0.60429,0.0018336,0.00026823,0.73379,0.86208,25362.6864157452,0.0024988076
71,10.1016/j.actamat.2015.01.018,4580,3(a),5851,MgAg0.97Sb0.99,MgAg0.97Sb0.99,342.5,0.000039381,0.60418,0.0018345,0.00026809,0.73436,0.86298,25392.9559940073,0.0024980936
71,10.1016/j.actamat.2015.01.018,4580,3(a),5851,MgAg0.97Sb0.99,MgAg0.97Sb0.99,343,0.000039333,0.60407,0.0018353,0.00026796,0.73493,0.86388,25423.9442707142,0.0024972446
71,10.1016/j.actamat.2015.01.018,4580,3(a),5851,MgAg0.97Sb0.99,MgAg0.97Sb0.99,343.5,0.000039286,0.60397,0.0018362,0.00026783,0.7355,0.86478,25454.3603319249,0.002496533
71,10.1016/j.actamat.2015.01.018,4580,3(a),5851,MgAg0.97Sb0.99,MgAg0.97Sb0.99,344,0.000039239,0.60386,0.001837,0.0002677,0.73608,0.86568,25484.8492571166,0.0024956526
71,10.1016/j.actamat.2015.01.018,4580,3(a),5851,MgAg0.97Sb0.99,MgAg0.97Sb0.99,344.5,0.000039191,0.60375,0.0018379,0.00026757,0.73665,0.86658,25516.0623612564,0.0024949433
71,10.1016/j.actamat.2015.01.018,4580,3(a),5851,MgAg0.97Sb0.99,MgAg0.97Sb0.99,345,0.000039144,0.60364,0.0018387,0.00026743,0.73722,0.86748,25546.6993664419,0.0024940995
71,10.1016/j.actamat.2015.01.018,4580,3(a),5851,MgAg0.97Sb0.99,MgAg0.97Sb0.99,345.5,0.000039097,0.60353,0.0018396,0.0002673,0.73779,0.86838,25577.4100314602,0.0024933924
71,10.1016/j.actamat.2015.01.018,4580,3(a),5851,MgAg0.97Sb0.99,MgAg0.97Sb0.99,346,0.00003905,0.60343,0.0018404,0.00026717,0.73836,0.86929,25608.1946222791,0.0024925511
71,10.1016/j.actamat.2015.01.018,4580,3(a),5851,MgAg0.97Sb0.99,MgAg0.97Sb0.99,346.5,0.000039002,0.60332,0.0018413,0.00026704,0.73894,0.87019,25639.7107840624,0.0024918126
71,10.1016/j.actamat.2015.01.018,4580,3(a),5851,MgAg0.97Sb0.99,MgAg0.97Sb0.99,347,0.000038955,0.60321,0.0018421,0.00026691,0.73951,0.87109,25670.6456167373,0.0024909738
71,10.1016/j.actamat.2015.01.018,4580,3(a),5851,MgAg0.97Sb0.99,MgAg0.97Sb0.99,347.5,0.000038908,0.6031,0.001843,0.00026677,0.74008,0.87199,25701.655186594,0.0024902713
71,10.1016/j.actamat.2015.01.018,4580,3(a),5851,MgAg0.97Sb0.99,MgAg0.97Sb0.99,348,0.00003886,0.60299,0.0018438,0.00026664,0.74065,0.87289,25733.4019557386,0.002489435
71,10.1016/j.actamat.2015.01.018,4580,3(a),5851,MgAg0.97Sb0.99,MgAg0.97Sb0.99,348.5,0.000038813,0.60289,0.0018447,0.00026651,0.74123,0.87379,25764.5634194729,0.0024887012
71,10.1016/j.actamat.2015.01.018,4580,3(a),5851,MgAg0.97Sb0.99,MgAg0.97Sb0.99,349,0.000038766,0.60278,0.0018455,0.00026638,0.7418,0.87469,25795.8004436878,0.0024878673
71,10.1016/j.actamat.2015.01.018,4580,3(a),5851,MgAg0.97Sb0.99,MgAg0.97Sb0.99,349.5,0.000038718,0.60267,0.0018464,0.00026625,0.74237,0.87559,25827.7803605558,0.0024871695
71,10.1016/j.actamat.2015.01.018,4580,3(a),5851,MgAg0.97Sb0.99,MgAg0.97Sb0.99,350,0.000038671,0.60256,0.0018472,0.00026612,0.74294,0.87649,25859.1709549792,0.0024863381
71,10.1016/j.actamat.2015.01.018,4580,3(a),5851,MgAg0.97Sb0.99,MgAg0.97Sb0.99,350.5,0.000038624,0.60246,0.0018481,0.00026598,0.74352,0.87739,25890.637945319,0.002485609
71,10.1016/j.actamat.2015.01.018,4580,3(a),5851,MgAg0.97Sb0.99,MgAg0.97Sb0.99,351,0.000038577,0.60235,0.0018489,0.00026585,0.74409,0.87829,25922.1816108044,0.0024847801
71,10.1016/j.actamat.2015.01.018,4580,3(a),5851,MgAg0.97Sb0.99,MgAg0.97Sb0.99,351.5,0.000038529,0.60224,0.0018498,0.00026572,0.74466,0.87919,25954.4758493602,0.0024840867
71,10.1016/j.actamat.2015.01.018,4580,3(a),5851,MgAg0.97Sb0.99,MgAg0.97Sb0.99,352,0.000038482,0.60213,0.0018506,0.00026559,0.74523,0.8801,25986.1753547113,0.0024832602
71,10.1016/j.actamat.2015.01.018,4580,3(a),5851,MgAg0.97Sb0.99,MgAg0.97Sb0.99,352.5,0.000038435,0.60202,0.0018515,0.00026546,0.7458,0.881,26017.9523871471,0.0024825691
71,10.1016/j.actamat.2015.01.018,4580,3(a),5851,MgAg0.97Sb0.99,MgAg0.97Sb0.99,353,0.000038387,0.60192,0.0018523,0.00026532,0.74638,0.8819,26050.4858415609,0.0024817117
71,10.1016/j.actamat.2015.01.018,4580,3(a),5851,MgAg0.97Sb0.99,MgAg0.97Sb0.99,353.5,0.00003834,0.60181,0.0018532,0.00026519,0.74695,0.8828,26082.4204486176,0.0024810228
71,10.1016/j.actamat.2015.01.018,4580,3(a),5851,MgAg0.97Sb0.99,MgAg0.97Sb0.99,354,0.000038293,0.6017,0.001854,0.00026506,0.74752,0.8837,26114.4334473664,0.0024802012
71,10.1016/j.actamat.2015.01.018,4580,3(a),5851,MgAg0.97Sb0.99,MgAg0.97Sb0.99,354.5,0.000038245,0.60159,0.0018549,0.00026493,0.74809,0.8846,26147.2087854622,0.0024795145
71,10.1016/j.actamat.2015.01.018,4580,3(a),5851,MgAg0.97Sb0.99,MgAg0.97Sb0.99,355,0.000038198,0.60148,0.0018557,0.0002648,0.74867,0.8855,26179.3811194303,0.0024786622
71,10.1016/j.actamat.2015.01.018,4580,3(a),5851,MgAg0.97Sb0.99,MgAg0.97Sb0.99,355.5,0.000038151,0.60138,0.0018566,0.00026466,0.74924,0.8864,26211.6327226023,0.0024779777
71,10.1016/j.actamat.2015.01.018,4580,3(a),5851,MgAg0.97Sb0.99,MgAg0.97Sb0.99,356,0.000038103,0.60127,0.0018574,0.00026453,0.74981,0.8873,26244.6526520222,0.0024771609
71,10.1016/j.actamat.2015.01.018,4580,3(a),5851,MgAg0.97Sb0.99,MgAg0.97Sb0.99,356.5,0.000038056,0.60116,0.0018583,0.0002644,0.75038,0.8882,26277.0653773387,0.0024764786
71,10.1016/j.actamat.2015.01.018,4580,3(a),5851,MgAg0.97Sb0.99,MgAg0.97Sb0.99,357,0.000038009,0.60105,0.0018591,0.00026427,0.75095,0.8891,26309.5582625168,0.0024756642
71,10.1016/j.actamat.2015.01.018,4580,3(a),5851,MgAg0.97Sb0.99,MgAg0.97Sb0.99,357.5,0.000037962,0.60094,0.00186,0.00026414,0.75153,0.89,26342.1316052895,0.0024749511
71,10.1016/j.actamat.2015.01.018,4580,3(a),5851,MgAg0.97Sb0.99,MgAg0.97Sb0.99,358,0.000037914,0.60084,0.0018609,0.000264,0.7521,0.8909,26375.4813525347,0.002474272
71,10.1016/j.actamat.2015.01.018,4580,3(a),5851,MgAg0.97Sb0.99,MgAg0.97Sb0.99,358.5,0.000037867,0.60073,0.0018617,0.00026387,0.75267,0.89181,26408.2182375155,0.0024734611
71,10.1016/j.actamat.2015.01.018,4580,3(a),5851,MgAg0.97Sb0.99,MgAg0.97Sb0.99,359,0.00003782,0.60062,0.0018626,0.00026374,0.75324,0.89271,26441.0364886304,0.0024727842
71,10.1016/j.actamat.2015.01.018,4580,3(a),5851,MgAg0.97Sb0.99,MgAg0.97Sb0.99,359.5,0.000037772,0.60051,0.0018634,0.00026361,0.75382,0.89361,26474.637297469,0.0024719429
71,10.1016/j.actamat.2015.01.018,4580,3(a),5851,MgAg0.97Sb0.99,MgAg0.97Sb0.99,360,0.000037725,0.6004,0.0018643,0.00026348,0.75439,0.89451,26507.6209410205,0.0024712682
71,10.1016/j.actamat.2015.01.018,4580,3(a),5851,MgAg0.97Sb0.99,MgAg0.97Sb0.99,360.5,0.000037678,0.6003,0.0018651,0.00026334,0.75496,0.89541,26540.6868729763,0.002470462
71,10.1016/j.actamat.2015.01.018,4580,3(a),5851,MgAg0.97Sb0.99,MgAg0.97Sb0.99,361,0.00003763,0.60019,0.001866,0.00026321,0.75553,0.89631,26574.5415891576,0.0024697894
71,10.1016/j.actamat.2015.01.018,4580,3(a),5851,MgAg0.97Sb0.99,MgAg0.97Sb0.99,361.5,0.000037583,0.60008,0.0018668,0.00026308,0.75611,0.89721,26607.7747917942,0.0024689529
71,10.1016/j.actamat.2015.01.018,4580,3(a),5851,MgAg0.97Sb0.99,MgAg0.97Sb0.99,362,0.000037536,0.59997,0.0018677,0.00026295,0.75668,0.89811,26641.0912190963,0.0024682825
71,10.1016/j.actamat.2015.01.018,4580,3(a),5851,MgAg0.97Sb0.99,MgAg0.97Sb0.99,362.5,0.000037489,0.59987,0.0018685,0.00026282,0.75725,0.89901,26674.4911840807,0.002467481
71,10.1016/j.actamat.2015.01.018,4580,3(a),5851,MgAg0.97Sb0.99,MgAg0.97Sb0.99,363,0.000037441,0.59976,0.0018694,0.00026268,0.75782,0.89991,26708.6883363158,0.0024668127
71,10.1016/j.actamat.2015.01.018,4580,3(a),5851,MgAg0.97Sb0.99,MgAg0.97Sb0.99,363.5,0.000037394,0.59965,0.0018702,0.00026255,0.75839,0.90081,26742.2581162753,0.0024660135
71,10.1016/j.actamat.2015.01.018,4580,3(a),5851,MgAg0.97Sb0.99,MgAg0.97Sb0.99,364,0.000037347,0.59954,0.0018711,0.00026242,0.75897,0.90171,26775.9123892147,0.0024653148
71,10.1016/j.actamat.2015.01.018,4580,3(a),5851,MgAg0.97Sb0.99,MgAg0.97Sb0.99,364.5,0.000037299,0.59943,0.0018719,0.00026229,0.75954,0.90261,26810.3702512132,0.002464518
71,10.1016/j.actamat.2015.01.018,4580,3(a),5851,MgAg0.97Sb0.99,MgAg0.97Sb0.99,365,0.000037252,0.59933,0.0018728,0.00026216,0.76011,0.90352,26844.1962847632,0.0024638539
71,10.1016/j.actamat.2015.01.018,4580,3(a),5851,MgAg0.97Sb0.99,MgAg0.97Sb0.99,365.5,0.000037205,0.59922,0.0018736,0.00026203,0.76068,0.90442,26878.1077812122,0.0024630594
71,10.1016/j.actamat.2015.01.018,4580,3(a),5851,MgAg0.97Sb0.99,MgAg0.97Sb0.99,366,0.000037157,0.59911,0.0018745,0.00026189,0.76126,0.90532,26912.8293457491,0.002462365
71,10.1016/j.actamat.2015.01.018,4580,3(a),5851,MgAg0.97Sb0.99,MgAg0.97Sb0.99,366.5,0.00003711,0.599,0.0018754,0.00026176,0.76183,0.90622,26946.9145782808,0.0024617041
71,10.1016/j.actamat.2015.01.018,4580,3(a),5851,MgAg0.97Sb0.99,MgAg0.97Sb0.99,367,0.000037063,0.59889,0.0018762,0.00026163,0.7624,0.90712,26981.0862585328,0.0024609129
71,10.1016/j.actamat.2015.01.018,4580,3(a),5851,MgAg0.97Sb0.99,MgAg0.97Sb0.99,367.5,0.000037015,0.59879,0.0018771,0.0002615,0.76297,0.90802,27016.0745643658,0.002460254
71,10.1016/j.actamat.2015.01.018,4580,3(a),5851,MgAg0.97Sb0.99,MgAg0.97Sb0.99,368,0.000036968,0.59868,0.0018779,0.00026137,0.76354,0.90892,27050.421986583,0.0024594651
71,10.1016/j.actamat.2015.01.018,4580,3(a),5851,MgAg0.97Sb0.99,MgAg0.97Sb0.99,368.5,0.000036921,0.59857,0.0018788,0.00026123,0.76412,0.90982,27084.8568565315,0.0024587761
71,10.1016/j.actamat.2015.01.018,4580,3(a),5851,MgAg0.97Sb0.99,MgAg0.97Sb0.99,369,0.000036874,0.59846,0.0018796,0.0002611,0.76469,0.91072,27119.3795085968,0.0024579895
71,10.1016/j.actamat.2015.01.018,4580,3(a),5851,MgAg0.97Sb0.99,MgAg0.97Sb0.99,369.5,0.000036826,0.59835,0.0018805,0.00026097,0.76526,0.91162,27154.7276380818,0.0024573348
71,10.1016/j.actamat.2015.01.018,4580,3(a),5851,MgAg0.97Sb0.99,MgAg0.97Sb0.99,370,0.000036779,0.59825,0.0018813,0.00026084,0.76583,0.91252,27189.428750102,0.0024565504
71,10.1016/j.actamat.2015.01.018,4580,3(a),5851,MgAg0.97Sb0.99,MgAg0.97Sb0.99,370.5,0.000036732,0.59814,0.0018822,0.00026071,0.76641,0.91342,27224.2186649243,0.0024558657
71,10.1016/j.actamat.2015.01.018,4580,3(a),5851,MgAg0.97Sb0.99,MgAg0.97Sb0.99,371,0.000036684,0.59803,0.001883,0.00026057,0.76698,0.91432,27259.8408025297,0.0024550836
71,10.1016/j.actamat.2015.01.018,4580,3(a),5851,MgAg0.97Sb0.99,MgAg0.97Sb0.99,371.5,0.000036637,0.59792,0.0018839,0.00026044,0.76755,0.91523,27294.8112563802,0.0024544329
71,10.1016/j.actamat.2015.01.018,4580,3(a),5851,MgAg0.97Sb0.99,MgAg0.97Sb0.99,372,0.00003659,0.59782,0.0018847,0.00026031,0.76812,0.91613,27329.8715496037,0.0024536531
71,10.1016/j.actamat.2015.01.018,4580,3(a),5851,MgAg0.97Sb0.99,MgAg0.97Sb0.99,372.5,0.000036542,0.59771,0.0018856,0.00026018,0.76869,0.91703,27365.7708937661,0.0024530045
71,10.1016/j.actamat.2015.01.018,4580,3(a),5851,MgAg0.97Sb0.99,MgAg0.97Sb0.99,373,0.000036495,,0.0018865,0.00026005,0.76927,0.91793,27401.013837512,0.0024523249
71,10.1016/j.actamat.2015.01.018,4580,3(a),5851,MgAg0.97Sb0.99,MgAg0.97Sb0.99,373.5,0.000036448,,0.0018873,0.00025991,0.76984,0.91883,27436.3476733977,0.0024515484
71,10.1016/j.actamat.2015.01.018,4580,3(a),5851,MgAg0.97Sb0.99,MgAg0.97Sb0.99,374,0.000036401,,0.0018882,0.00025978,0.77041,0.91973,27471.7727534958,0.0024509028
71,10.1016/j.actamat.2015.01.018,4580,3(a),5851,MgAg0.97Sb0.99,MgAg0.97Sb0.99,374.5,0.000036353,,0.001889,0.00025965,0.77098,0.92063,27508.0461034853,0.0024501284
71,10.1016/j.actamat.2015.01.018,4580,3(a),5851,MgAg0.97Sb0.99,MgAg0.97Sb0.99,375,0.000036306,,0.0018899,0.00025952,0.77156,0.92153,27543.6566958629,0.0024494531
71,10.1016/j.actamat.2015.01.018,4580,3(a),5851,MgAg0.97Sb0.99,MgAg0.97Sb0.99,375.5,0.000036259,,0.0018907,0.00025939,0.77213,0.92243,27579.3596072699,0.0024486809
71,10.1016/j.actamat.2015.01.018,4580,3(a),5851,MgAg0.97Sb0.99,MgAg0.97Sb0.99,376,0.000036211,,0.0018916,0.00025925,0.7727,0.92333,27615.9178150286,0.0024480393
71,10.1016/j.actamat.2015.01.018,4580,3(a),5851,MgAg0.97Sb0.99,MgAg0.97Sb0.99,376.5,0.000036164,,0.0018924,0.00025912,0.77327,0.92423,27651.8084282712,0.0024472694
71,10.1016/j.actamat.2015.01.018,4580,3(a),5851,MgAg0.97Sb0.99,MgAg0.97Sb0.99,377,0.000036117,,0.0018933,0.00025899,0.77385,0.92513,27687.7924523078,0.0024465982
71,10.1016/j.actamat.2015.01.018,4580,3(a),5851,MgAg0.97Sb0.99,MgAg0.97Sb0.99,377.5,0.000036069,,0.0018942,0.00025886,0.77442,0.92603,27724.6388865785,0.0024459596
71,10.1016/j.actamat.2015.01.018,4580,3(a),5851,MgAg0.97Sb0.99,MgAg0.97Sb0.99,378,0.000036022,,0.001895,0.00025873,0.77499,0.92694,27760.8128365999,0.0024451928
71,10.1016/j.actamat.2015.01.018,4580,3(a),5851,MgAg0.97Sb0.99,MgAg0.97Sb0.99,378.5,0.000035975,,0.0018959,0.00025859,0.77556,0.92784,27797.0813064628,0.0024445562
71,10.1016/j.actamat.2015.01.018,4580,3(a),5851,MgAg0.97Sb0.99,MgAg0.97Sb0.99,379,0.000035927,,0.0018967,0.00025846,0.77613,0.92874,27834.2193893172,0.0024437916
71,10.1016/j.actamat.2015.01.018,4580,3(a),5851,MgAg0.97Sb0.99,MgAg0.97Sb0.99,379.5,0.00003588,,0.0018976,0.00025833,0.77671,0.92964,27870.6800445931,0.0024431255
71,10.1016/j.actamat.2015.01.018,4580,3(a),5851,MgAg0.97Sb0.99,MgAg0.97Sb0.99,380,0.000035833,,0.0018984,0.0002582,0.77728,0.93054,27907.2363463846,0.0024423631
71,10.1016/j.actamat.2015.01.018,4580,3(a),5851,MgAg0.97Sb0.99,MgAg0.97Sb0.99,380.5,0.000035786,,0.0018993,0.00025807,0.77785,0.93144,27943.8886715475,0.0024417304
71,10.1016/j.actamat.2015.01.018,4580,3(a),5851,MgAg0.97Sb0.99,MgAg0.97Sb0.99,381,0.000035738,,0.0019001,0.00025793,0.77842,0.93234,27981.4203368963,0.0024409702
71,10.1016/j.actamat.2015.01.018,4580,3(a),5851,MgAg0.97Sb0.99,MgAg0.97Sb0.99,381.5,0.000035691,,0.001901,0.0002578,0.779,0.93324,28018.2679106778,0.0024403081
71,10.1016/j.actamat.2015.01.018,4580,3(a),5851,MgAg0.97Sb0.99,MgAg0.97Sb0.99,382,0.000035644,,0.0019019,0.00025767,0.77957,0.93414,28055.212658512,0.0024396783
71,10.1016/j.actamat.2015.01.018,4580,3(a),5851,MgAg0.97Sb0.99,MgAg0.97Sb0.99,382.5,0.000035596,,0.0019027,0.00025754,0.78014,0.93504,28093.0441622654,0.0024389212
71,10.1016/j.actamat.2015.01.018,4580,3(a),5851,MgAg0.97Sb0.99,MgAg0.97Sb0.99,383,0.000035549,,0.0019036,0.00025741,0.78071,0.93594,28130.1865031365,0.0024382933
71,10.1016/j.actamat.2015.01.018,4580,3(a),5851,MgAg0.97Sb0.99,MgAg0.97Sb0.99,383.5,0.000035502,,0.0019044,0.00025728,0.78128,0.93684,28167.4271872007,0.0024375384
71,10.1016/j.actamat.2015.01.018,4580,3(a),5851,MgAg0.97Sb0.99,MgAg0.97Sb0.99,384,0.000035454,,0.0019053,0.00025714,0.78186,0.93774,28205.5621368534,0.0024368813
71,10.1016/j.actamat.2015.01.018,4580,3(a),5851,MgAg0.97Sb0.99,MgAg0.97Sb0.99,384.5,0.000035407,,0.0019061,0.00025701,0.78243,0.93865,28243.0027960573,0.0024361285
71,10.1016/j.actamat.2015.01.018,4580,3(a),5851,MgAg0.97Sb0.99,MgAg0.97Sb0.99,385,0.00003536,,0.001907,0.00025688,0.783,0.93955,28280.5429864253,0.0024355045
71,10.1016/j.actamat.2015.01.018,4580,3(a),5851,MgAg0.97Sb0.99,MgAg0.97Sb0.99,385.5,0.000035313,,0.0019078,0.00025675,0.78357,0.94045,28318.183105372,0.0024347538
71,10.1016/j.actamat.2015.01.018,4580,3(a),5851,MgAg0.97Sb0.99,MgAg0.97Sb0.99,386,0.000035265,,0.0019087,0.00025662,0.78415,0.94135,28356.7276336311,0.0024341006
71,10.1016/j.actamat.2015.01.018,4580,3(a),5851,MgAg0.97Sb0.99,MgAg0.97Sb0.99,386.5,0.000035218,,0.0019096,0.00025648,0.78472,0.94225,28394.5709580328,0.0024334795
71,10.1016/j.actamat.2015.01.018,4580,3(a),5851,MgAg0.97Sb0.99,MgAg0.97Sb0.99,387,0.000035171,,0.0019104,0.00025635,0.78529,0.94315,28432.5154246396,0.0024327319
71,10.1016/j.actamat.2015.01.018,4580,3(a),5851,MgAg0.97Sb0.99,MgAg0.97Sb0.99,387.5,0.000035123,,0.0019113,0.00025622,0.78586,0.94405,28471.3720354184,0.0024321126
71,10.1016/j.actamat.2015.01.018,4580,3(a),5851,MgAg0.97Sb0.99,MgAg0.97Sb0.99,388,0.000035076,,0.0019121,0.00025609,0.78643,0.94495,28509.5221804083,0.0024313671
71,10.1016/j.actamat.2015.01.018,4580,3(a),5851,MgAg0.97Sb0.99,MgAg0.97Sb0.99,388.5,0.000035029,,0.001913,0.00025596,0.78701,0.94585,28547.7747009621,0.0024307188
71,10.1016/j.actamat.2015.01.018,4580,3(a),5851,MgAg0.97Sb0.99,MgAg0.97Sb0.99,389,0.000034981,,0.0019138,0.00025582,0.78758,0.94675,28586.9471999085,0.0024299754
71,10.1016/j.actamat.2015.01.018,4580,3(a),5851,MgAg0.97Sb0.99,MgAg0.97Sb0.99,389.5,0.000034934,,0.0019147,0.00025569,0.78815,0.94765,28625.4079120627,0.0024293599
71,10.1016/j.actamat.2015.01.018,4580,3(a),5851,MgAg0.97Sb0.99,MgAg0.97Sb0.99,390,0.000034887,,0.0019156,0.00025556,0.78872,0.94855,28663.9722532749,0.0024287453
71,10.1016/j.actamat.2015.01.018,4580,3(a),5851,MgAg0.97Sb0.99,MgAg0.97Sb0.99,390.5,0.000034839,,0.0019164,0.00025543,0.7893,0.94945,28703.4645081661,0.0024279742
71,10.1016/j.actamat.2015.01.018,4580,3(a),5851,MgAg0.97Sb0.99,MgAg0.97Sb0.99,391,0.000034792,,0.0019173,0.0002553,0.78987,0.95036,28742.2395953093,0.0024273615
71,10.1016/j.actamat.2015.01.018,4580,3(a),5851,MgAg0.97Sb0.99,MgAg0.97Sb0.99,391.5,0.000034745,,0.0019181,0.00025516,0.79044,0.95126,28781.1195855519,0.0024266231
71,10.1016/j.actamat.2015.01.018,4580,3(a),5851,MgAg0.97Sb0.99,MgAg0.97Sb0.99,392,0.000034698,,0.001919,0.00025503,0.79101,0.95216,28820.1049051819,0.0024260123
71,10.1016/j.actamat.2015.01.018,4580,3(a),5851,MgAg0.97Sb0.99,MgAg0.97Sb0.99,392.5,0.00003465,,0.0019198,0.0002549,0.79159,0.95306,28860.0288600289,0.0024252454
71,10.1016/j.actamat.2015.01.018,4580,3(a),5851,MgAg0.97Sb0.99,MgAg0.97Sb0.99,393,0.000034603,,0.0019207,0.00025477,0.79216,0.95396,28899.228390602,0.0024246364
71,10.1016/j.actamat.2015.01.018,4580,3(a),5851,MgAg0.97Sb0.99,MgAg0.97Sb0.99,393.5,0.000034556,,0.0019216,0.00025464,0.79273,0.95486,28938.5345526103,0.0024240284
71,10.1016/j.actamat.2015.01.018,4580,3(a),5851,MgAg0.97Sb0.99,MgAg0.97Sb0.99,394,0.000034508,,0.0019224,0.0002545,0.7933,0.95576,28978.7875275298,0.0024232951
71,10.1016/j.actamat.2015.01.018,4580,3(a),5851,MgAg0.97Sb0.99,MgAg0.97Sb0.99,394.5,0.000034461,,0.0019233,0.00025437,0.79387,0.95666,29018.3105539595,0.0024226889
71,10.1016/j.actamat.2015.01.018,4580,3(a),5851,MgAg0.97Sb0.99,MgAg0.97Sb0.99,395,0.000034414,,0.0019241,0.00025424,0.79445,0.95756,29057.9415354216,0.0024219271
71,10.1016/j.actamat.2015.01.018,4580,3(a),5851,MgAg0.97Sb0.99,MgAg0.97Sb0.99,395.5,0.000034366,,0.001925,0.00025411,0.79502,0.95846,29098.5276145027,0.0024213227
71,10.1016/j.actamat.2015.01.018,4580,3(a),5851,MgAg0.97Sb0.99,MgAg0.97Sb0.99,396,0.000034319,,0.0019259,0.00025398,0.79559,0.95936,29138.3781578717,0.0024207192
71,10.1016/j.actamat.2015.01.018,4580,3(a),5851,MgAg0.97Sb0.99,MgAg0.97Sb0.99,396.5,0.000034272,,0.0019267,0.00025384,0.79616,0.96026,29178.3380018674,0.002419991
71,10.1016/j.actamat.2015.01.018,4580,3(a),5851,MgAg0.97Sb0.99,MgAg0.97Sb0.99,397,0.000034225,,0.0019276,0.00025371,0.79674,0.96116,29218.407596786,0.0024193589
71,10.1016/j.actamat.2015.01.018,4580,3(a),5851,MgAg0.97Sb0.99,MgAg0.97Sb0.99,397.5,0.000034177,,0.0019284,0.00025358,0.79731,0.96207,29259.4434853849,0.0024186327
71,10.1016/j.actamat.2015.01.018,4580,3(a),5851,MgAg0.97Sb0.99,MgAg0.97Sb0.99,398,0.00003413,,0.0019293,0.00025345,0.79788,0.96297,29299.7363023733,0.0024180328
71,10.1016/j.actamat.2015.01.018,4580,3(a),5851,MgAg0.97Sb0.99,MgAg0.97Sb0.99,398.5,0.000034083,,0.0019301,0.00025332,0.79845,0.96387,29340.1402458704,0.0024173085
71,10.1016/j.actamat.2015.01.018,4580,3(a),5851,MgAg0.97Sb0.99,MgAg0.97Sb0.99,399,0.000034035,,0.001931,0.00025319,0.79902,0.96477,29381.5190245336,0.0024167105
71,10.1016/j.actamat.2015.01.018,4580,3(a),5851,MgAg0.97Sb0.99,MgAg0.97Sb0.99,399.5,0.000033988,,0.0019319,0.00025305,0.7996,0.96567,29422.1489937625,0.002416083
71,10.1016/j.actamat.2015.01.018,4580,3(a),5851,MgAg0.97Sb0.99,MgAg0.97Sb0.99,400,0.000033941,,0.0019327,0.00025292,0.80017,0.96657,29462.8914881707,0.0024153617
71,10.1016/j.actamat.2015.01.018,4580,3(a),5851,MgAg0.97Sb0.99,MgAg0.97Sb0.99,400.5,0.000033893,,0.0019336,0.00025279,0.80074,0.96747,29504.6174726345,0.0024147663
71,10.1016/j.actamat.2015.01.018,4580,3(a),5851,MgAg0.97Sb0.99,MgAg0.97Sb0.99,401,0.000033846,,0.0019344,0.00025266,0.80131,0.96837,29545.5888435857,0.002414047
71,10.1016/j.actamat.2015.01.018,4580,3(a),5851,MgAg0.97Sb0.99,MgAg0.97Sb0.99,401.5,0.000033799,,0.0019353,0.00025253,0.80189,0.96927,29586.6741619575,0.0024134233
71,10.1016/j.actamat.2015.01.018,4580,3(a),5851,MgAg0.97Sb0.99,MgAg0.97Sb0.99,402,0.000033751,,0.0019362,0.00025239,0.80246,0.97017,29628.7517406892,0.0024128305
71,10.1016/j.actamat.2015.01.018,4580,3(a),5851,MgAg0.97Sb0.99,MgAg0.97Sb0.99,402.5,0.000033704,,0.001937,0.00025226,0.80303,0.97107,29670.0688345597,0.0024121141
71,10.1016/j.actamat.2015.01.018,4580,3(a),5851,MgAg0.97Sb0.99,MgAg0.97Sb0.99,403,0.000033657,,0.0019379,0.00025213,0.8036,0.97197,29711.5013221618,0.0024115231
71,10.1016/j.actamat.2015.01.018,4580,3(a),5851,MgAg0.97Sb0.99,MgAg0.97Sb0.99,403.5,0.00003361,,0.0019387,0.000252,0.80417,0.97287,29753.049687593,0.0024108087
71,10.1016/j.actamat.2015.01.018,4580,3(a),5851,MgAg0.97Sb0.99,MgAg0.97Sb0.99,404,0.000033562,,0.0019396,0.00025187,0.80475,0.97378,29795.6021691198,0.0024101895
71,10.1016/j.actamat.2015.01.018,4580,3(a),5851,MgAg0.97Sb0.99,MgAg0.97Sb0.99,404.5,0.000033515,,0.0019405,0.00025173,0.80532,0.97468,29837.3862449649,0.0024096012
71,10.1016/j.actamat.2015.01.018,4580,3(a),5851,MgAg0.97Sb0.99,MgAg0.97Sb0.99,405,0.000033468,,0.0019413,0.0002516,0.80589,0.97558,29879.2876777818,0.0024088896
71,10.1016/j.actamat.2015.01.018,4580,3(a),5851,MgAg0.97Sb0.99,MgAg0.97Sb0.99,405.5,0.00003342,,0.0019422,0.00025147,0.80646,0.97648,29922.2022740874,0.002408303
71,10.1016/j.actamat.2015.01.018,4580,3(a),5851,MgAg0.97Sb0.99,MgAg0.97Sb0.99,406,0.000033373,,0.001943,0.00025134,0.80704,0.97738,29964.3424325053,0.0024075634
71,10.1016/j.actamat.2015.01.018,4580,3(a),5851,MgAg0.97Sb0.99,MgAg0.97Sb0.99,406.5,0.000033326,,0.0019439,0.00025121,0.80761,0.97828,30006.6014523195,0.0024069786
71,10.1016/j.actamat.2015.01.018,4580,3(a),5851,MgAg0.97Sb0.99,MgAg0.97Sb0.99,407,0.000033278,,0.0019448,0.00025107,0.80818,0.97918,30049.8828054571,0.0024063946
71,10.1016/j.actamat.2015.01.018,4580,3(a),5851,MgAg0.97Sb0.99,MgAg0.97Sb0.99,407.5,0.000033231,,0.0019456,0.00025094,0.80875,0.98008,30092.3836177064,0.0024056878
71,10.1016/j.actamat.2015.01.018,4580,3(a),5851,MgAg0.97Sb0.99,MgAg0.97Sb0.99,408,0.000033184,,0.0019465,0.00025081,0.80933,0.98098,30135.0048216008,0.0024050758
71,10.1016/j.actamat.2015.01.018,4580,3(a),5851,MgAg0.97Sb0.99,MgAg0.97Sb0.99,408.5,0.000033137,,0.0019473,0.00025068,0.8099,0.98188,30177.7469294143,0.0024043709
71,10.1016/j.actamat.2015.01.018,4580,3(a),5851,MgAg0.97Sb0.99,MgAg0.97Sb0.99,409,0.000033089,,0.0019482,0.00025055,0.81047,0.98278,30221.5237692284,0.0024037904
71,10.1016/j.actamat.2015.01.018,4580,3(a),5851,MgAg0.97Sb0.99,MgAg0.97Sb0.99,409.5,0.000033042,,0.0019491,0.00025041,0.81104,0.98368,30264.5118334241,0.0024032107
71,10.1016/j.actamat.2015.01.018,4580,3(a),5851,MgAg0.97Sb0.99,MgAg0.97Sb0.99,410,0.000032995,,0.0019499,0.00025028,0.81161,0.98458,30307.6223670253,0.0024025086
71,10.1016/j.actamat.2015.01.018,4580,3(a),5851,MgAg0.97Sb0.99,MgAg0.97Sb0.99,410.5,0.000032947,,0.0019508,0.00025015,0.81219,0.98549,30351.777096549,0.002401901
71,10.1016/j.actamat.2015.01.018,4580,3(a),5851,MgAg0.97Sb0.99,MgAg0.97Sb0.99,411,0.0000329,,0.0019516,0.00025002,0.81276,0.98639,30395.1367781155,0.0024012008
71,10.1016/j.actamat.2015.01.018,4580,3(a),5851,MgAg0.97Sb0.99,MgAg0.97Sb0.99,411.5,0.000032853,,0.0019525,0.00024989,0.81333,0.98729,30438.620521718,0.0024006246
71,10.1016/j.actamat.2015.01.018,4580,3(a),5851,MgAg0.97Sb0.99,MgAg0.97Sb0.99,412,0.000032805,,0.0019534,0.00024975,0.8139,0.98819,30483.1580551745,0.0024000491
71,10.1016/j.actamat.2015.01.018,4580,3(a),5851,MgAg0.97Sb0.99,MgAg0.97Sb0.99,412.5,0.000032758,,0.0019542,0.00024962,0.81448,0.98909,30526.8941937847,0.0023993223
71,10.1016/j.actamat.2015.01.018,4580,3(a),5851,MgAg0.97Sb0.99,MgAg0.97Sb0.99,413,0.000032711,,0.0019551,0.00024949,0.81505,0.98999,30570.7560147962,0.0023987485
71,10.1016/j.actamat.2015.01.018,4580,3(a),5851,MgAg0.97Sb0.99,MgAg0.97Sb0.99,413.5,0.000032663,,0.0019559,0.00024936,0.81562,0.99089,30615.6813519885,0.002398053
71,10.1016/j.actamat.2015.01.018,4580,3(a),5851,MgAg0.97Sb0.99,MgAg0.97Sb0.99,414,0.000032616,,0.0019568,0.00024923,0.81619,0.99179,30659.7988717194,0.002397481
71,10.1016/j.actamat.2015.01.018,4580,3(a),5851,MgAg0.97Sb0.99,MgAg0.97Sb0.99,414.5,0.000032569,,0.0019577,0.00024909,0.81676,0.99269,30704.0437225583,0.0023969097
71,10.1016/j.actamat.2015.01.018,4580,3(a),5851,MgAg0.97Sb0.99,MgAg0.97Sb0.99,415,0.000032522,,0.0019585,0.00024896,0.81734,0.99359,30748.4164565525,0.0023961876
71,10.1016/j.actamat.2015.01.018,4580,3(a),5851,MgAg0.97Sb0.99,MgAg0.97Sb0.99,415.5,0.000032474,,0.0019594,0.00024883,0.81791,0.99449,30793.8658619203,0.0023956181
71,10.1016/j.actamat.2015.01.018,4580,3(a),5851,MgAg0.97Sb0.99,MgAg0.97Sb0.99,416,0.000032427,,0.0019602,0.0002487,0.81848,0.99539,30838.4987818793,0.0023949272
71,10.1016/j.actamat.2015.01.018,4580,3(a),5851,MgAg0.97Sb0.99,MgAg0.97Sb0.99,416.5,0.00003238,,0.0019611,0.00024857,0.81905,0.99629,30883.2612723904,0.0023943593
71,10.1016/j.actamat.2015.01.018,4580,3(a),5851,MgAg0.97Sb0.99,MgAg0.97Sb0.99,417,0.000032332,,0.001962,0.00024844,0.81963,0.9972,30929.1104787826,0.002393763
71,10.1016/j.actamat.2015.01.018,4580,3(a),5851,MgAg0.97Sb0.99,MgAg0.97Sb0.99,417.5,0.000032285,,0.0019628,0.0002483,0.8202,0.9981,30974.1365959424,0.0023930749
71,10.1016/j.actamat.2015.01.018,4580,3(a),5851,MgAg0.97Sb0.99,MgAg0.97Sb0.99,418,0.000032238,,0.0019637,0.00024817,0.82077,0.999,31019.2940008685,0.0023925095
71,10.1016/j.actamat.2015.01.018,4580,3(a),5851,MgAg0.97Sb0.99,MgAg0.97Sb0.99,418.5,0.00003219,,0.0019646,0.00024804,0.82134,0.9999,31065.5483069276,0.0023919449
71,10.1016/j.actamat.2015.01.018,4580,3(a),5851,MgAg0.97Sb0.99,MgAg0.97Sb0.99,419,0.000032143,,0.0019654,0.00024791,0.82192,1.0008,31110.9728401207,0.0023912303
71,10.1016/j.actamat.2015.01.018,4580,3(a),5851,MgAg0.97Sb0.99,MgAg0.97Sb0.99,419.5,0.000032096,,0.0019663,0.00024778,0.82249,1.0017,31156.5304087737,0.0023906674
71,10.1016/j.actamat.2015.01.018,4580,3(a),5851,MgAg0.97Sb0.99,MgAg0.97Sb0.99,420,0.000032049,,0.0019671,0.00024764,0.82306,1.0026,31202.2215981778,0.0023899837
71,10.1016/j.actamat.2015.01.018,4580,3(a),5851,MgAg0.97Sb0.99,MgAg0.97Sb0.99,420.5,0.000032001,,0.001968,0.00024751,0.82363,1.0035,31249.0234680166,0.0023894224
71,10.1016/j.actamat.2015.01.018,4580,3(a),5851,MgAg0.97Sb0.99,MgAg0.97Sb0.99,421,0.000031954,,0.0019689,0.00024738,0.8242,1.0044,31294.9865431558,0.0023888619
71,10.1016/j.actamat.2015.01.018,4580,3(a),5851,MgAg0.97Sb0.99,MgAg0.97Sb0.99,421.5,0.000031907,,0.0019697,0.00024725,0.82478,1.0053,31341.0850283637,0.002388152
71,10.1016/j.actamat.2015.01.018,4580,3(a),5851,MgAg0.97Sb0.99,MgAg0.97Sb0.99,422,0.000031859,,0.0019706,0.00024712,0.82535,1.0062,31388.3047176622,0.0023875931
71,10.1016/j.actamat.2015.01.018,4580,3(a),5851,MgAg0.97Sb0.99,MgAg0.97Sb0.99,422.5,0.000031812,,0.0019714,0.00024698,0.82592,1.0071,31434.6787375833,0.002386914
71,10.1016/j.actamat.2015.01.018,4580,3(a),5851,MgAg0.97Sb0.99,MgAg0.97Sb0.99,423,0.000031765,,0.0019723,0.00024685,0.82649,1.008,31481.1899889816,0.0023863568
