Repository: RamyaGuru/STD2_EffMass

# STD2_EffMass
Effective mass modeling of StarryData2 data

File: csvfiles/high thermo effeiciny lanthanum doped 10.1063:1.2970089 .csv
sid,DOI,figureid,fignum,sampleid,samplename,composition,Temperature,Carrier concentration,Electrical resistivity,Seebeck coefficient,Thermal conductivity,ZT,Electrical conductivity,Power factor,Figure of merit Z
305,10.1063/1.2970089,4706,2(a),5984,Yb13.6La0.4MnSb11,Yb13.6La0.4MnSb11,350,,0.000025004,0.000071524,,0.02659,39993.6010238362,0.0002045946,
305,10.1063/1.2970089,4706,2(a),5984,Yb13.6La0.4MnSb11,Yb13.6La0.4MnSb11,400,,0.00002859,0.000081471,0.71031,0.09566,34977.2647778944,0.0002321624,0.0003268466
305,10.1063/1.2970089,4706,2(a),5984,Yb13.6La0.4MnSb11,Yb13.6La0.4MnSb11,450,,0.000032177,0.000091418,0.70601,0.16473,31078.099263449,0.0002597275,0.0003678807
305,10.1063/1.2970089,4706,2(a),5984,Yb13.6La0.4MnSb11,Yb13.6La0.4MnSb11,500,,0.000035763,0.00010137,0.70171,0.2338,27961.8600229287,0.0002873326,0.0004094749
305,10.1063/1.2970089,4706,2(a),5984,Yb13.6La0.4MnSb11,Yb13.6La0.4MnSb11,550,,0.000039349,0.00011131,0.6974,0.30287,25413.6064448906,0.0003148725,0.0004514948
305,10.1063/1.2970089,4706,2(a),5984,Yb13.6La0.4MnSb11,Yb13.6La0.4MnSb11,600,,0.000042935,0.00012126,0.6931,0.37194,23291.0213112845,0.0003424709,0.0004941147
305,10.1063/1.2970089,4706,2(a),5984,Yb13.6La0.4MnSb11,Yb13.6La0.4MnSb11,650,,0.000046522,0.00013121,0.6888,0.44101,21495.2065689351,0.0003700629,0.0005372573
305,10.1063/1.2970089,4706,2(a),5984,Yb13.6La0.4MnSb11,Yb13.6La0.4MnSb11,700,,0.000050108,0.00014115,0.68449,0.51008,19956.8931108805,0.0003976076,0.0005808816
305,10.1063/1.2970089,4706,2(a),5984,Yb13.6La0.4MnSb11,Yb13.6La0.4MnSb11,750,,0.000053694,0.0001511,0.68019,0.57915,18624.0548292174,0.0004252097,0.0006251337
305,10.1063/1.2970089,4706,2(a),5984,Yb13.6La0.4MnSb11,Yb13.6La0.4MnSb11,800,,0.00005728,0.00016105,0.67588,0.64822,17458.1005586592,0.0004528125,0.00066996
305,10.1063/1.2970089,4706,2(a),5984,Yb13.6La0.4MnSb11,Yb13.6La0.4MnSb11,850,,0.000060866,0.000171,0.67158,0.71729,16429.5337298327,0.000480416,0.0007153519
305,10.1063/1.2970089,4706,2(a),5984,Yb13.6La0.4MnSb11,Yb13.6La0.4MnSb11,900,,0.000064453,0.00018094,0.66728,0.78636,15515.1816052007,0.0005079559,0.0007612336
305,10.1063/1.2970089,4706,2(a),5984,Yb13.6La0.4MnSb11,Yb13.6La0.4MnSb11,950,,0.000068039,0.00019089,0.66297,0.85543,14697.452931407,0.0005355604,0.0008078199
305,10.1063/1.2970089,4706,2(a),5984,Yb13.6La0.4MnSb11,Yb13.6La0.4MnSb11,1000,,0.000071625,0.00020084,0.65867,0.9245,13961.6055846422,0.0005631652,0.0008550035
305,10.1063/1.2970089,4706,2(a),5984,Yb13.6La0.4MnSb11,Yb13.6La0.4MnSb11,1050,,0.000075211,0.00021079,0.65437,0.99357,13295.9274574198,0.0005907703,0.0009028077
305,10.1063/1.2970089,4706,2(a),5984,Yb13.6La0.4MnSb11,Yb13.6La0.4MnSb11,1100,,0.000078798,0.00022073,0.65006,1.0626,12690.6774283611,0.0006183118,0.0009511611
305,10.1063/1.2970089,4706,2(a),5984,Yb13.6La0.4MnSb11,Yb13.6La0.4MnSb11,1150,,0.000082384,0.00023068,0.64576,1.1317,12138.2792775296,0.0006459174,0.0010002438
305,10.1063/1.2970089,4706,2(a),5984,Yb13.6La0.4MnSb11,Yb13.6La0.4MnSb11,1200,,0.00008597,0.00024063,0.64146,1.2008,11631.9646388275,0.0006735233,0.0010499849
305,10.1063/1.2970089,4706,2(a),5984,Yb13.6La0.4MnSb11,Yb13.6La0.4MnSb11,1250,,0.000089556,0.00025058,0.63715,1.3755,11166.1976863638,0.0007011293,0.0011004148
305,10.1063/1.2970089,27494,3(b),5984,Yb13.6La0.4MnSb11,Yb13.6La0.4MnSb11,,5.45e+26,,0.00012315,,,,,
305,10.1063/1.2970089,27494,3(b),5984,Yb13.6La0.4MnSb11,Yb13.6La0.4MnSb11,,5.5e+26,,0.00012317,,,,,
305,10.1063/1.2970089,27494,3(b),5984,Yb13.6La0.4MnSb11,Yb13.6La0.4MnSb11,,5.55e+26,,0.0001232,,,,,
305,10.1063/1.2970089,27494,3(b),5984,Yb13.6La0.4MnSb11,Yb13.6La0.4MnSb11,,5.6e+26,,0.00012322,,,,,
305,10.1063/1.2970089,27494,3(b),5984,Yb13.6La0.4MnSb11,Yb13.6La0.4MnSb11,,5.65e+26,,0.00012325,,,,,
305,10.1063/1.2970089,27494,3(b),5984,Yb13.6La0.4MnSb11,Yb13.6La0.4MnSb11,,5.7e+26,,0.00012327,,,,,
305,10.1063/1.2970089,27494,3(b),5984,Yb13.6La0.4MnSb11,Yb13.6La0.4MnSb11,,5.75e+26,,0.0001233,,,,,
305,10.1063/1.2970089,27494,3(b),5984,Yb13.6La0.4MnSb11,Yb13.6La0.4MnSb11,,5.8e+26,,0.00012332,,,,,
305,10.1063/1.2970089,27494,3(b),5984,Yb13.6La0.4MnSb11,Yb13.6La0.4MnSb11,,5.85e+26,,0.00012335,,,,,
305,10.1063/1.2970089,27494,3(b),5984,Yb13.6La0.4MnSb11,Yb13.6La0.4MnSb11,,5.9e+26,,0.00012337,,,,,
305,10.1063/1.2970089,27494,3(b),5984,Yb13.6La0.4MnSb11,Yb13.6La0.4MnSb11,,5.95e+26,,0.0001234,,,,,
305,10.1063/1.2970089,27494,3(b),5984,Yb13.6La0.4MnSb11,Yb13.6La0.4MnSb11,,6e+26,,0.00012342,,,,,
305,10.1063/1.2970089,27494,3(b),5984,Yb13.6La0.4MnSb11,Yb13.6La0.4MnSb11,,6.05e+26,,0.00012345,,,,,
305,10.1063/1.2970089,27494,3(b),5984,Yb13.6La0.4MnSb11,Yb13.6La0.4MnSb11,,6.1e+26,,0.00012348,,,,,
305,10.1063/1.2970089,27494,3(b),5984,Yb13.6La0.4MnSb11,Yb13.6La0.4MnSb11,,6.15e+26,,0.0001235,,,,,
305,10.1063/1.2970089,27494,3(b),5984,Yb13.6La0.4MnSb11,Yb13.6La0.4MnSb11,,6.2e+26,,0.00012353,,,,,
305,10.1063/1.2970089,27494,3(b),5984,Yb13.6La0.4MnSb11,Yb13.6La0.4MnSb11,,6.25e+26,,0.00012355,,,,,
305,10.1063/1.2970089,27494,3(b),5984,Yb13.6La0.4MnSb11,Yb13.6La0.4MnSb11,,6.3e+26,,0.00012358,,,,,
305,10.1063/1.2970089,27494,3(b),5984,Yb13.6La0.4MnSb11,Yb13.6La0.4MnSb11,,6.35e+26,,0.0001236,,,,,
305,10.1063/1.2970089,27494,3(b),5984,Yb13.6La0.4MnSb11,Yb13.6La0.4MnSb11,,6.4e+26,,0.00012363,,,,,
305,10.1063/1.2970089,27494,3(b),5984,Yb13.6La0.4MnSb11,Yb13.6La0.4MnSb11,,6.45e+26,,0.00012365,,,,,
305,10.1063/1.2970089,27494,3(b),5984,Yb13.6La0.4MnSb11,Yb13.6La0.4MnSb11,,6.5e+26,,0.00012368,,,,,
305,10.1063/1.2970089,27494,3(b),5984,Yb13.6La0.4MnSb11,Yb13.6La0.4MnSb11,,6.55e+26,,0.0001237,,,,,
305,10.1063/1.2970089,27494,3(b),5984,Yb13.6La0.4MnSb11,Yb13.6La0.4MnSb11,,6.6e+26,,0.00012373,,,,,
305,10.1063/1.2970089,27494,3(b),5984,Yb13.6La0.4MnSb11,Yb13.6La0.4MnSb11,,6.65e+26,,0.00012375,,,,,
305,10.1063/1.2970089,4706,2(a),5985,Yb14MnSb11,Yb14MnSb11,350,,0.000020772,0.000063667,0.89508,-0.029516,48141.7292509147,0.0001951419,0.0002180161
305,10.1063/1.2970089,4706,2(a),5985,Yb14MnSb11,Yb14MnSb11,400,,0.00002296,0.000071041,0.88539,0.029184,43554.0069686411,0.0002198094,0.0002482628
305,10.1063/1.2970089,4706,2(a),5985,Yb14MnSb11,Yb14MnSb11,450,,0.000025113,0.000078416,0.8757,0.087884,39820.0135388046,0.000244856,0.0002796118
305,10.1063/1.2970089,4706,2(a),5985,Yb14MnSb11,Yb14MnSb11,500,,0.000027231,0.00008579,0.866,0.14658,36722.8526311924,0.0002702774,0.0003120986
305,10.1063/1.2970089,4706,2(a),5985,Yb14MnSb11,Yb14MnSb11,550,,0.000029313,0.000093164,0.85631,0.20528,34114.5566813359,0.0002960983,0.0003457841
305,10.1063/1.2970089,4706,2(a),5985,Yb14MnSb11,Yb14MnSb11,600,,0.00003136,0.00010054,0.84662,0.26398,31887.7551020408,0.0003223307,0.0003807266
305,10.1063/1.2970089,4706,2(a),5985,Yb14MnSb11,Yb14MnSb11,650,,0.000033372,0.00010791,0.83693,0.32268,29965.2403212274,0.0003489323,0.0004169193
305,10.1063/1.2970089,4706,2(a),5985,Yb14MnSb11,Yb14MnSb11,700,,0.000035348,0.00011529,0.82724,0.38138,28290.1437139301,0.0003760265,0.0004545555
305,10.1063/1.2970089,4706,2(a),5985,Yb14MnSb11,Yb14MnSb11,750,,0.000037289,0.00012266,0.81754,0.44008,26817.5601383786,0.0004034829,0.000493533
305,10.1063/1.2970089,4706,2(a),5985,Yb14MnSb11,Yb14MnSb11,800,,0.000039195,0.00013004,0.80785,0.49878,25513.4583492792,0.0004314428,0.000534063
305,10.1063/1.2970089,4706,2(a),5985,Yb14MnSb11,Yb14MnSb11,850,,0.000041065,0.00013741,0.79816,0.55748,24351.6376476318,0.0004597956,0.0005760695
305,10.1063/1.2970089,4706,2(a),5985,Yb14MnSb11,Yb14MnSb11,900,,0.000042901,0.00014478,0.78847,0.61618,23309.479965502,0.0004885958,0.0006196758
305,10.1063/1.2970089,4706,2(a),5985,Yb14MnSb11,Yb14MnSb11,950,,0.0000447,0.00015216,0.77877,0.67488,22371.3646532438,0.0005179567,0.0006650959
305,10.1063/1.2970089,4706,2(a),5985,Yb14MnSb11,Yb14MnSb11,1000,,0.000046465,0.00015953,0.76908,0.73358,21521.5753793178,0.0005477202,0.0007121759
305,10.1063/1.2970089,4706,2(a),5985,Yb14MnSb11,Yb14MnSb11,1050,,0.000048194,0.00016691,0.75939,0.79228,20749.4708884923,0.0005780584,0.0007612142
305,10.1063/1.2970089,4706,2(a),5985,Yb14MnSb11,Yb14MnSb11,1100,,0.000049888,0.00017428,0.7497,0.85098,20044.9005772931,0.0006088342,0.0008121037
305,10.1063/1.2970089,4706,2(a),5985,Yb14MnSb11,Yb14MnSb11,1150,,0.000051546,0.00018165,0.74001,0.90968,19400.1474411206,0.0006401413,0.0008650441
305,10.1063/1.2970089,4706,2(a),5985,Yb14MnSb11,Yb14MnSb11,1200,,0.000053169,0.00018903,0.73031,0.96838,18807.9520021065,0.0006720522,0.0009202286
305,10.1063/1.2970089,4707,3(a),5985,Yb14MnSb11,Yb14MnSb11,1250,,,0.0001964,,,,,
305,10.1063/1.2970089,4709,5,5985,Yb14MnSb11,Yb14MnSb11,300,,,,,-0.088216,,,
305,10.1063/1.2970089,27494,3(b),33143, Yb14Mn1−xAlxSb11 ,undefined,,1.4e+26,,0.00017641,,,,,
305,10.1063/1.2970089,27494,3(b),33143, Yb14Mn1−xAlxSb11 ,undefined,,1.45e+26,,0.00017606,,,,,
305,10.1063/1.2970089,27494,3(b),33143, Yb14Mn1−xAlxSb11 ,undefined,,1.5e+26,,0.0001757,,,,,
305,10.1063/1.2970089,27494,3(b),33143, Yb14Mn1−xAlxSb11 ,undefined,,1.55e+26,,0.00017535,,,,,
305,10.1063/1.2970089,27494,3(b),33143, Yb14Mn1−xAlxSb11 ,undefined,,1.6e+26,,0.000175,,,,,
305,10.1063/1.2970089,27494,3(b),33143, Yb14Mn1−xAlxSb11 ,undefined,,1.65e+26,,0.00017465,,,,,
305,10.1063/1.2970089,27494,3(b),33143, Yb14Mn1−xAlxSb11 ,undefined,,1.7e+26,,0.00017429,,,,,
305,10.1063/1.2970089,27494,3(b),33143, Yb14Mn1−xAlxSb11 ,undefined,,1.75e+26,,0.00017394,,,,,
305,10.1063/1.2970089,27494,3(b),33143, Yb14Mn1−xAlxSb11 ,undefined,,1.8e+26,,0.00017359,,,,,
305,10.1063/1.2970089,27494,3(b),33143, Yb14Mn1−xAlxSb11 ,undefined,,1.85e+26,,0.00017323,,,,,
305,10.1063/1.2970089,27494,3(b),33143, Yb14Mn1−xAlxSb11 ,undefined,,1.9e+26,,0.00017288,,,,,
305,10.1063/1.2970089,27494,3(b),33143, Yb14Mn1−xAlxSb11 ,undefined,,1.95e+26,,0.00017253,,,,,
305,10.1063/1.2970089,27494,3(b),33143, Yb14Mn1−xAlxSb11 ,undefined,,2e+26,,0.00017217,,,,,
305,10.1063/1.2970089,27494,3(b),33143, Yb14Mn1−xAlxSb11 ,undefined,,2.05e+26,,0.00017182,,,,,
305,10.1063/1.2970089,27494,3(b),33143, Yb14Mn1−xAlxSb11 ,undefined,,2.1e+26,,0.00017147,,,,,
305,10.1063/1.2970089,27494,3(b),33143, Yb14Mn1−xAlxSb11 ,undefined,,2.15e+26,,0.00017112,,,,,
305,10.1063/1.2970089,27494,3(b),33143, Yb14Mn1−xAlxSb11 ,undefined,,2.2e+26,,0.00017076,,,,,
305,10.1063/1.2970089,27494,3(b),33143, Yb14Mn1−xAlxSb11 ,undefined,,2.25e+26,,0.00017041,,,,,
305,10.1063/1.2970089,27494,3(b),33143, Yb14Mn1−xAlxSb11 ,undefined,,2.3e+26,,0.00017006,,,,,
305,10.1063/1.2970089,27494,3(b),33143, Yb14Mn1−xAlxSb11 ,undefined,,2.35e+26,,0.0001697,,,,,
305,10.1063/1.2970089,27494,3(b),33143, Yb14Mn1−xAlxSb11 ,undefined,,2.4e+26,,0.00016935,,,,,
305,10.1063/1.2970089,27494,3(b),33143, Yb14Mn1−xAlxSb11 ,undefined,,2.45e+26,,0.000169,,,,,
305,10.1063/1.2970089,27494,3(b),33143, Yb14Mn1−xAlxSb11 ,undefined,,2.5e+26,,0.00016865,,,,,
305,10.1063/1.2970089,27494,3(b),33143, Yb14Mn1−xAlxSb11 ,undefined,,2.55e+26,,0.00016829,,,,,
305,10.1063/1.2970089,27494,3(b),33143, Yb14Mn1−xAlxSb11 ,undefined,,2.6e+26,,0.00016794,,,,,
305,10.1063/1.2970089,27494,3(b),33143, Yb14Mn1−xAlxSb11 ,undefined,,2.65e+26,,0.00016759,,,,,
305,10.1063/1.2970089,27494,3(b),33143, Yb14Mn1−xAlxSb11 ,undefined,,2.7e+26,,0.00016723,,,,,
305,10.1063/1.2970089,27494,3(b),33143, Yb14Mn1−xAlxSb11 ,undefined,,2.75e+26,,0.00016688,,,,,
305,10.1063/1.2970089,27494,3(b),33143, Yb14Mn1−xAlxSb11 ,undefined,,2.8e+26,,0.00016653,,,,,
305,10.1063/1.2970089,27494,3(b),33143, Yb14Mn1−xAlxSb11 ,undefined,,2.85e+26,,0.00016617,,,,,
305,10.1063/1.2970089,27494,3(b),33143, Yb14Mn1−xAlxSb11 ,undefined,,2.9e+26,,0.00016582,,,,,
305,10.1063/1.2970089,27494,3(b),33143, Yb14Mn1−xAlxSb11 ,undefined,,2.95e+26,,0.00016547,,,,,
305,10.1063/1.2970089,27494,3(b),33143, Yb14Mn1−xAlxSb11 ,undefined,,3e+26,,0.00016512,,,,,
305,10.1063/1.2970089,27494,3(b),33143, Yb14Mn1−xAlxSb11 ,undefined,,3.05e+26,,0.00016476,,,,,
305,10.1063/1.2970089,27494,3(b),33143, Yb14Mn1−xAlxSb11 ,undefined,,3.1e+26,,0.00016441,,,,,
305,10.1063/1.2970089,27494,3(b),33143, Yb14Mn1−xAlxSb11 ,undefined,,3.15e+26,,0.00016406,,,,,
305,10.1063/1.2970089,27494,3(b),33143, Yb14Mn1−xAlxSb11 ,undefined,,3.2e+26,,0.0001637,,,,,
305,10.1063/1.2970089,27494,3(b),33143, Yb14Mn1−xAlxSb11 ,undefined,,3.25e+26,,0.00016335,,,,,
305,10.1063/1.2970089,27494,3(b),33143, Yb14Mn1−xAlxSb11 ,undefined,,3.3e+26,,0.000163,,,,,
305,10.1063/1.2970089,27494,3(b),33143, Yb14Mn1−xAlxSb11 ,undefined,,3.35e+26,,0.00016265,,,,,
305,10.1063/1.2970089,27494,3(b),33143, Yb14Mn1−xAlxSb11 ,undefined,,3.4e+26,,0.00016229,,,,,
305,10.1063/1.2970089,27494,3(b),33143, Yb14Mn1−xAlxSb11 ,undefined,,3.45e+26,,0.00016194,,,,,
305,10.1063/1.2970089,27494,3(b),33143, Yb14Mn1−xAlxSb11 ,undefined,,3.5e+26,,0.00016159,,,,,
305,10.1063/1.2970089,27494,3(b),33143, Yb14Mn1−xAlxSb11 ,undefined,,3.55e+26,,0.00016123,,,,,
305,10.1063/1.2970089,27494,3(b),33143, Yb14Mn1−xAlxSb11 ,undefined,,3.6e+26,,0.00016088,,,,,
305,10.1063/1.2970089,27494,3(b),33143, Yb14Mn1−xAlxSb11 ,undefined,,3.65e+26,,0.00016053,,,,,
305,10.1063/1.2970089,27494,3(b),33143, Yb14Mn1−xAlxSb11 ,undefined,,3.7e+26,,0.00016018,,,,,
305,10.1063/1.2970089,27494,3(b),33143, Yb14Mn1−xAlxSb11 ,undefined,,3.75e+26,,0.00015982,,,,,
305,10.1063/1.2970089,27494,3(b),33143, Yb14Mn1−xAlxSb11 ,undefined,,3.8e+26,,0.00015947,,,,,
305,10.1063/1.2970089,27494,3(b),33143, Yb14Mn1−xAlxSb11 ,undefined,,3.85e+26,,0.00015912,,,,,
305,10.1063/1.2970089,27494,3(b),33143, Yb14Mn1−xAlxSb11 ,undefined,,3.9e+26,,0.00015876,,,,,
305,10.1063/1.2970089,27494,3(b),33143, Yb14Mn1−xAlxSb11 ,undefined,,3.95e+26,,0.00015841,,,,,
305,10.1063/1.2970089,27494,3(b),33143, Yb14Mn1−xAlxSb11 ,undefined,,4e+26,,0.00015806,,,,,
305,10.1063/1.2970089,27494,3(b),33143, Yb14Mn1−xAlxSb11 ,undefined,,4.05e+26,,0.0001577,,,,,
305,10.1063/1.2970089,27494,3(b),33143, Yb14Mn1−xAlxSb11 ,undefined,,4.1e+26,,0.00015735,,,,,
305,10.1063/1.2970089,27494,3(b),33143, Yb14Mn1−xAlxSb11 ,undefined,,4.15e+26,,0.000157,,,,,
305,10.1063/1.2970089,27494,3(b),33143, Yb14Mn1−xAlxSb11 ,undefined,,4.2e+26,,0.00015665,,,,,
305,10.1063/1.2970089,27494,3(b),33143, Yb14Mn1−xAlxSb11 ,undefined,,4.25e+26,,0.00015629,,,,,
305,10.1063/1.2970089,27494,3(b),33143, Yb14Mn1−xAlxSb11 ,undefined,,4.3e+26,,0.00015594,,,,,
305,10.1063/1.2970089,27494,3(b),33143, Yb14Mn1−xAlxSb11 ,undefined,,4.35e+26,,0.00015559,,,,,
305,10.1063/1.2970089,27494,3(b),33143, Yb14Mn1−xAlxSb11 ,undefined,,4.4e+26,,0.00015523,,,,,
305,10.1063/1.2970089,27494,3(b),33143, Yb14Mn1−xAlxSb11 ,undefined,,4.45e+26,,0.00015488,,,,,
305,10.1063/1.2970089,27494,3(b),33143, Yb14Mn1−xAlxSb11 ,undefined,,4.5e+26,,0.00015453,,,,,
305,10.1063/1.2970089,27494,3(b),33143, Yb14Mn1−xAlxSb11 ,undefined,,4.55e+26,,0.00015418,,,,,
305,10.1063/1.2970089,27494,3(b),33143, Yb14Mn1−xAlxSb11 ,undefined,,4.6e+26,,0.00015382,,,,,
305,10.1063/1.2970089,27494,3(b),33143, Yb14Mn1−xAlxSb11 ,undefined,,4.65e+26,,0.00015347,,,,,
305,10.1063/1.2970089,27494,3(b),33143, Yb14Mn1−xAlxSb11 ,undefined,,4.7e+26,,0.00015312,,,,,
305,10.1063/1.2970089,27494,3(b),33143, Yb14Mn1−xAlxSb11 ,undefined,,4.75e+26,,0.00015276,,,,,
305,10.1063/1.2970089,27494,3(b),33143, Yb14Mn1−xAlxSb11 ,undefined,,4.8e+26,,0.00015241,,,,,
305,10.1063/1.2970089,27494,3(b),33143, Yb14Mn1−xAlxSb11 ,undefined,,4.85e+26,,0.00015206,,,,,
305,10.1063/1.2970089,27494,3(b),33143, Yb14Mn1−xAlxSb11 ,undefined,,4.9e+26,,0.0001517,,,,,
305,10.1063/1.2970089,27494,3(b),33143, Yb14Mn1−xAlxSb11 ,undefined,,4.95e+26,,0.00015135,,,,,
305,10.1063/1.2970089,27494,3(b),33143, Yb14Mn1−xAlxSb11 ,undefined,,5e+26,,0.000151,,,,,
305,10.1063/1.2970089,27494,3(b),33143, Yb14Mn1−xAlxSb11 ,undefined,,5.05e+26,,0.00015065,,,,,
305,10.1063/1.2970089,27494,3(b),33143, Yb14Mn1−xAlxSb11 ,undefined,,5.1e+26,,0.00015029,,,,,
305,10.1063/1.2970089,27494,3(b),33143, Yb14Mn1−xAlxSb11 ,undefined,,5.15e+26,,0.00014994,,,,,
305,10.1063/1.2970089,27494,3(b),33143, Yb14Mn1−xAlxSb11 ,undefined,,5.2e+26,,0.00014959,,,,,
305,10.1063/1.2970089,27494,3(b),33143, Yb14Mn1−xAlxSb11 ,undefined,,5.25e+26,,0.00014923,,,,,
305,10.1063/1.2970089,27494,3(b),33143, Yb14Mn1−xAlxSb11 ,undefined,,5.3e+26,,0.00014888,,,,,
305,10.1063/1.2970089,27494,3(b),33143, Yb14Mn1−xAlxSb11 ,undefined,,5.35e+26,,0.00014853,,,,,
305,10.1063/1.2970089,27494,3(b),33143, Yb14Mn1−xAlxSb11 ,undefined,,5.4e+26,,0.00014818,,,,,
305,10.1063/1.2970089,27494,3(b),33143, Yb14Mn1−xAlxSb11 ,undefined,,5.45e+26,,0.00014782,,,,,
305,10.1063/1.2970089,27494,3(b),33143, Yb14Mn1−xAlxSb11 ,undefined,,5.5e+26,,0.00014747,,,,,
305,10.1063/1.2970089,27494,3(b),33143, Yb14Mn1−xAlxSb11 ,undefined,,5.55e+26,,0.00014712,,,,,
305,10.1063/1.2970089,27494,3(b),33143, Yb14Mn1−xAlxSb11 ,undefined,,5.6e+26,,0.00014676,,,,,
305,10.1063/1.2970089,27494,3(b),33143, Yb14Mn1−xAlxSb11 ,undefined,,5.65e+26,,0.00014641,,,,,
305,10.1063/1.2970089,27494,3(b),33143, Yb14Mn1−xAlxSb11 ,undefined,,5.7e+26,,0.00014606,,,,,
305,10.1063/1.2970089,27494,3(b),33143, Yb14Mn1−xAlxSb11 ,undefined,,5.75e+26,,0.0001457,,,,,
305,10.1063/1.2970089,27494,3(b),33143, Yb14Mn1−xAlxSb11 ,undefined,,5.8e+26,,0.00014535,,,,,
305,10.1063/1.2970089,27494,3(b),33143, Yb14Mn1−xAlxSb11 ,undefined,,5.85e+26,,0.000145,,,,,
305,10.1063/1.2970089,27494,3(b),33143, Yb14Mn1−xAlxSb11 ,undefined,,5.9e+26,,0.00014465,,,,,
305,10.1063/1.2970089,27494,3(b),33143, Yb14Mn1−xAlxSb11 ,undefined,,5.95e+26,,0.00014429,,,,,
305,10.1063/1.2970089,27494,3(b),33143, Yb14Mn1−xAlxSb11 ,undefined,,6e+26,,0.00014394,,,,,
305,10.1063/1.2970089,27494,3(b),33143, Yb14Mn1−xAlxSb11 ,undefined,,6.05e+26,,0.00014359,,,,,
305,10.1063/1.2970089,27494,3(b),33143, Yb14Mn1−xAlxSb11 ,undefined,,6.1e+26,,0.00014323,,,,,
305,10.1063/1.2970089,27494,3(b),33143, Yb14Mn1−xAlxSb11 ,undefined,,6.15e+26,,0.00014288,,,,,
305,10.1063/1.2970089,27494,3(b),33143, Yb14Mn1−xAlxSb11 ,undefined,,6.2e+26,,0.00014253,,,,,
305,10.1063/1.2970089,27494,3(b),33143, Yb14Mn1−xAlxSb11 ,undefined,,6.25e+26,,0.00014218,,,,,
305,10.1063/1.2970089,27494,3(b),33143, Yb14Mn1−xAlxSb11 ,undefined,,6.3e+26,,0.00014182,,,,,
305,10.1063/1.2970089,27494,3(b),33143, Yb14Mn1−xAlxSb11 ,undefined,,6.35e+26,,0.00014147,,,,,
305,10.1063/1.2970089,27494,3(b),33143, Yb14Mn1−xAlxSb11 ,undefined,,6.4e+26,,0.00014112,,,,,
305,10.1063/1.2970089,27494,3(b),33143, Yb14Mn1−xAlxSb11 ,undefined,,6.45e+26,,0.00014076,,,,,
305,10.1063/1.2970089,27494,3(b),33143, Yb14Mn1−xAlxSb11 ,undefined,,6.5e+26,,0.00014041,,,,,
305,10.1063/1.2970089,27494,3(b),33143, Yb14Mn1−xAlxSb11 ,undefined,,6.55e+26,,0.00014006,,,,,
305,10.1063/1.2970089,27494,3(b),33143, Yb14Mn1−xAlxSb11 ,undefined,,6.6e+26,,0.00013971,,,,,
305,10.1063/1.2970089,27494,3(b),33143, Yb14Mn1−xAlxSb11 ,undefined,,6.65e+26,,0.00013935,,,,,
305,10.1063/1.2970089,27494,3(b),33143, Yb14Mn1−xAlxSb11 ,undefined,,6.7e+26,,0.000139,,,,,
305,10.1063/1.2970089,27494,3(b),33143, Yb14Mn1−xAlxSb11 ,undefined,,6.75e+26,,0.00013865,,,,,
305,10.1063/1.2970089,27494,3(b),33143, Yb14Mn1−xAlxSb11 ,undefined,,6.8e+26,,0.00013829,,,,,
305,10.1063/1.2970089,27494,3(b),33143, Yb14Mn1−xAlxSb11 ,undefined,,6.85e+26,,0.00013794,,,,,
305,10.1063/1.2970089,27494,3(b),33143, Yb14Mn1−xAlxSb11 ,undefined,,6.9e+26,,0.00013759,,,,,
305,10.1063/1.2970089,27494,3(b),33143, Yb14Mn1−xAlxSb11 ,undefined,,6.95e+26,,0.00013723,,,,,
305,10.1063/1.2970089,27494,3(b),33143, Yb14Mn1−xAlxSb11 ,undefined,,7e+26,,0.00013688,,,,,
305,10.1063/1.2970089,27494,3(b),33143, Yb14Mn1−xAlxSb11 ,undefined,,7.05e+26,,0.00013653,,,,,
305,10.1063/1.2970089,27494,3(b),33143, Yb14Mn1−xAlxSb11 ,undefined,,7.1e+26,,0.00013618,,,,,
305,10.1063/1.2970089,27494,3(b),33143, Yb14Mn1−xAlxSb11 ,undefined,,7.15e+26,,0.00013582,,,,,
305,10.1063/1.2970089,27494,3(b),33143, Yb14Mn1−xAlxSb11 ,undefined,,7.2e+26,,0.00013547,,,,,
305,10.1063/1.2970089,27494,3(b),33143, Yb14Mn1−xAlxSb11 ,undefined,,7.25e+26,,0.00013512,,,,,
305,10.1063/1.2970089,27494,3(b),33143, Yb14Mn1−xAlxSb11 ,undefined,,7.3e+26,,0.00013476,,,,,
305,10.1063/1.2970089,27494,3(b),33143, Yb14Mn1−xAlxSb11 ,undefined,,7.35e+26,,0.00013441,,,,,
305,10.1063/1.2970089,27494,3(b),33143, Yb14Mn1−xAlxSb11 ,undefined,,7.4e+26,,0.00013406,,,,,
305,10.1063/1.2970089,27494,3(b),33143, Yb14Mn1−xAlxSb11 ,undefined,,7.45e+26,,0.00013371,,,,,
305,10.1063/1.2970089,27494,3(b),33143, Yb14Mn1−xAlxSb11 ,undefined,,7.5e+26,,0.00013335,,,,,
305,10.1063/1.2970089,27494,3(b),33143, Yb14Mn1−xAlxSb11 ,undefined,,7.55e+26,,0.000133,,,,,
305,10.1063/1.2970089,27494,3(b),33143, Yb14Mn1−xAlxSb11 ,undefined,,7.6e+26,,0.00013265,,,,,
305,10.1063/1.2970089,27494,3(b),33143, Yb14Mn1−xAlxSb11 ,undefined,,7.65e+26,,0.00013229,,,,,
305,10.1063/1.2970089,27494,3(b),33143, Yb14Mn1−xAlxSb11 ,undefined,,7.7e+26,,0.00013194,,,,,
305,10.1063/1.2970089,27494,3(b),33143, Yb14Mn1−xAlxSb11 ,undefined,,7.75e+26,,0.00013159,,,,,
305,10.1063/1.2970089,27494,3(b),33143, Yb14Mn1−xAlxSb11 ,undefined,,7.8e+26,,0.00013123,,,,,
305,10.1063/1.2970089,27494,3(b),33143, Yb14Mn1−xAlxSb11 ,undefined,,7.85e+26,,0.00013088,,,,,
305,10.1063/1.2970089,27494,3(b),33143, Yb14Mn1−xAlxSb11 ,undefined,,7.9e+26,,0.00013053,,,,,
305,10.1063/1.2970089,27494,3(b),33143, Yb14Mn1−xAlxSb11 ,undefined,,7.95e+26,,0.00013018,,,,,
305,10.1063/1.2970089,27494,3(b),33143, Yb14Mn1−xAlxSb11 ,undefined,,8e+26,,0.00012982,,,,,
305,10.1063/1.2970089,27494,3(b),33143, Yb14Mn1−xAlxSb11 ,undefined,,8.05e+26,,0.00012947,,,,,
305,10.1063/1.2970089,27494,3(b),33143, Yb14Mn1−xAlxSb11 ,undefined,,8.1e+26,,0.00012912,,,,,
305,10.1063/1.2970089,27494,3(b),33143, Yb14Mn1−xAlxSb11 ,undefined,,8.15e+26,,0.00012876,,,,,
305,10.1063/1.2970089,27494,3(b),33143, Yb14Mn1−xAlxSb11 ,undefined,,8.2e+26,,0.00012841,,,,,
305,10.1063/1.2970089,27494,3(b),33143, Yb14Mn1−xAlxSb11 ,undefined,,8.25e+26,,0.00012806,,,,,
305,10.1063/1.2970089,27494,3(b),33143, Yb14Mn1−xAlxSb11 ,undefined,,8.3e+26,,0.00012771,,,,,
305,10.1063/1.2970089,27494,3(b),33143, Yb14Mn1−xAlxSb11 ,undefined,,8.35e+26,,0.00012735,,,,,
305,10.1063/1.2970089,27494,3(b),33143, Yb14Mn1−xAlxSb11 ,undefined,,8.4e+26,,0.000127,,,,,
305,10.1063/1.2970089,27494,3(b),33143, Yb14Mn1−xAlxSb11 ,undefined,,8.45e+26,,0.00012665,,,,,
305,10.1063/1.2970089,27494,3(b),33143, Yb14Mn1−xAlxSb11 ,undefined,,8.5e+26,,0.00012629,,,,,
305,10.1063/1.2970089,27494,3(b),33143, Yb14Mn1−xAlxSb11 ,undefined,,8.55e+26,,0.00012594,,,,,
305,10.1063/1.2970089,27494,3(b),33143, Yb14Mn1−xAlxSb11 ,undefined,,8.6e+26,,0.00012559,,,,,
305,10.1063/1.2970089,27494,3(b),33143, Yb14Mn1−xAlxSb11 ,undefined,,8.65e+26,,0.00012523,,,,,
305,10.1063/1.2970089,27494,3(b),33143, Yb14Mn1−xAlxSb11 ,undefined,,8.7e+26,,0.00012488,,,,,
305,10.1063/1.2970089,27494,3(b),33143, Yb14Mn1−xAlxSb11 ,undefined,,8.75e+26,,0.00012453,,,,,
305,10.1063/1.2970089,27494,3(b),33143, Yb14Mn1−xAlxSb11 ,undefined,,8.8e+26,,0.00012418,,,,,
305,10.1063/1.2970089,27494,3(b),33143, Yb14Mn1−xAlxSb11 ,undefined,,8.85e+26,,0.00012382,,,,,
305,10.1063/1.2970089,27494,3(b),33143, Yb14Mn1−xAlxSb11 ,undefined,,8.9e+26,,0.00012347,,,,,
305,10.1063/1.2970089,27494,3(b),33143, Yb14Mn1−xAlxSb11 ,undefined,,8.95e+26,,0.00012312,,,,,
305,10.1063/1.2970089,27494,3(b),33143, Yb14Mn1−xAlxSb11 ,undefined,,9e+26,,0.00012276,,,,,
305,10.1063/1.2970089,27494,3(b),33143, Yb14Mn1−xAlxSb11 ,undefined,,9.05e+26,,0.00012241,,,,,
305,10.1063/1.2970089,27494,3(b),33143, Yb14Mn1−xAlxSb11 ,undefined,,9.1e+26,,0.00012206,,,,,
305,10.1063/1.2970089,27494,3(b),33143, Yb14Mn1−xAlxSb11 ,undefined,,9.15e+26,,0.00012171,,,,,
305,10.1063/1.2970089,27494,3(b),33143, Yb14Mn1−xAlxSb11 ,undefined,,9.2e+26,,0.00012135,,,,,
305,10.1063/1.2970089,27494,3(b),33143, Yb14Mn1−xAlxSb11 ,undefined,,9.25e+26,,0.000121,,,,,
305,10.1063/1.2970089,27494,3(b),33143, Yb14Mn1−xAlxSb11 ,undefined,,9.3e+26,,0.00012065,,,,,
305,10.1063/1.2970089,27494,3(b),33143, Yb14Mn1−xAlxSb11 ,undefined,,9.35e+26,,0.00012029,,,,,
305,10.1063/1.2970089,27494,3(b),33143, Yb14Mn1−xAlxSb11 ,undefined,,9.4e+26,,0.00011994,,,,,
305,10.1063/1.2970089,27494,3(b),33143, Yb14Mn1−xAlxSb11 ,undefined,,9.45e+26,,0.00011959,,,,,
305,10.1063/1.2970089,27494,3(b),33143, Yb14Mn1−xAlxSb11 ,undefined,,9.5e+26,,0.00011923,,,,,
305,10.1063/1.2970089,27494,3(b),33143, Yb14Mn1−xAlxSb11 ,undefined,,9.55e+26,,0.00011888,,,,,
305,10.1063/1.2970089,27494,3(b),33143, Yb14Mn1−xAlxSb11 ,undefined,,9.6e+26,,0.00011853,,,,,
305,10.1063/1.2970089,27494,3(b),33143, Yb14Mn1−xAlxSb11 ,undefined,,9.65e+26,,0.00011818,,,,,
305,10.1063/1.2970089,27494,3(b),33143, Yb14Mn1−xAlxSb11 ,undefined,,9.7e+26,,0.00011782,,,,,
305,10.1063/1.2970089,27494,3(b),33143, Yb14Mn1−xAlxSb11 ,undefined,,9.75e+26,,0.00011747,,,,,
305,10.1063/1.2970089,27494,3(b),33143, Yb14Mn1−xAlxSb11 ,undefined,,9.8e+26,,0.00011712,,,,,
305,10.1063/1.2970089,27494,3(b),33143, Yb14Mn1−xAlxSb11 ,undefined,,9.85e+26,,0.00011676,,,,,
305,10.1063/1.2970089,27494,3(b),33143, Yb14Mn1−xAlxSb11 ,undefined,,9.9e+26,,0.00011641,,,,,
305,10.1063/1.2970089,27494,3(b),33143, Yb14Mn1−xAlxSb11 ,undefined,,9.95e+26,,0.00011606,,,,,
305,10.1063/1.2970089,27494,3(b),33143, Yb14Mn1−xAlxSb11 ,undefined,,1e+27,,0.00011571,,,,,
305,10.1063/1.2970089,27494,3(b),33143, Yb14Mn1−xAlxSb11 ,undefined,,1.005e+27,,0.00011535,,,,,
305,10.1063/1.2970089,27494,3(b),33143, Yb14Mn1−xAlxSb11 ,undefined,,1.01e+27,,0.000115,,,,,
305,10.1063/1.2970089,27494,3(b),33143, Yb14Mn1−xAlxSb11 ,undefined,,1.015e+27,,0.00011465,,,,,
305,10.1063/1.2970089,27494,3(b),33143, Yb14Mn1−xAlxSb11 ,undefined,,1.02e+27,,0.00011429,,,,,
305,10.1063/1.2970089,27494,3(b),33143, Yb14Mn1−xAlxSb11 ,undefined,,1.025e+27,,0.00011394,,,,,
305,10.1063/1.2970089,27494,3(b),33143, Yb14Mn1−xAlxSb11 ,undefined,,1.03e+27,,0.00011359,,,,,
305,10.1063/1.2970089,27494,3(b),33143, Yb14Mn1−xAlxSb11 ,undefined,,1.035e+27,,0.00011324,,,,,
305,10.1063/1.2970089,27494,3(b),33143, Yb14Mn1−xAlxSb11 ,undefined,,1.04e+27,,0.00011288,,,,,
305,10.1063/1.2970089,27494,3(b),33143, Yb14Mn1−xAlxSb11 ,undefined,,1.045e+27,,0.00011253,,,,,
305,10.1063/1.2970089,27494,3(b),33143, Yb14Mn1−xAlxSb11 ,undefined,,1.05e+27,,0.00011218,,,,,
305,10.1063/1.2970089,27494,3(b),33143, Yb14Mn1−xAlxSb11 ,undefined,,1.055e+27,,0.00011182,,,,,
305,10.1063/1.2970089,27494,3(b),33143, Yb14Mn1−xAlxSb11 ,undefined,,1.06e+27,,0.00011147,,,,,
305,10.1063/1.2970089,27494,3(b),33143, Yb14Mn1−xAlxSb11 ,undefined,,1.065e+27,,0.00011112,,,,,
305,10.1063/1.2970089,27494,3(b),33143, Yb14Mn1−xAlxSb11 ,undefined,,1.07e+27,,0.00011076,,,,,
305,10.1063/1.2970089,27494,3(b),33143, Yb14Mn1−xAlxSb11 ,undefined,,1.075e+27,,0.00011041,,,,,
305,10.1063/1.2970089,27494,3(b),33143, Yb14Mn1−xAlxSb11 ,undefined,,1.08e+27,,0.00011006,,,,,
305,10.1063/1.2970089,27494,3(b),33143, Yb14Mn1−xAlxSb11 ,undefined,,1.085e+27,,0.00010971,,,,,
305,10.1063/1.2970089,27494,3(b),33143, Yb14Mn1−xAlxSb11 ,undefined,,1.09e+27,,0.00010935,,,,,
305,10.1063/1.2970089,27494,3(b),33143, Yb14Mn1−xAlxSb11 ,undefined,,1.095e+27,,0.000109,,,,,
305,10.1063/1.2970089,27494,3(b),33143, Yb14Mn1−xAlxSb11 ,undefined,,1.1e+27,,0.00010865,,,,,
305,10.1063/1.2970089,27494,3(b),33143, Yb14Mn1−xAlxSb11 ,undefined,,1.105e+27,,0.00010829,,,,,
305,10.1063/1.2970089,27494,3(b),33143, Yb14Mn1−xAlxSb11 ,undefined,,1.11e+27,,0.00010794,,,,,
305,10.1063/1.2970089,27494,3(b),33143, Yb14Mn1−xAlxSb11 ,undefined,,1.115e+27,,0.00010759,,,,,
305,10.1063/1.2970089,27494,3(b),33143, Yb14Mn1−xAlxSb11 ,undefined,,1.12e+27,,0.00010724,,,,,
305,10.1063/1.2970089,27494,3(b),33143, Yb14Mn1−xAlxSb11 ,undefined,,1.125e+27,,0.00010688,,,,,
305,10.1063/1.2970089,27494,3(b),33143, Yb14Mn1−xAlxSb11 ,undefined,,1.13e+27,,0.00010653,,,,,
305,10.1063/1.2970089,27494,3(b),33143, Yb14Mn1−xAlxSb11 ,undefined,,1.135e+27,,0.00010618,,,,,
305,10.1063/1.2970089,27494,3(b),33143, Yb14Mn1−xAlxSb11 ,undefined,,1.14e+27,,0.00010582,,,,,
305,10.1063/1.2970089,27494,3(b),33143, Yb14Mn1−xAlxSb11 ,undefined,,1.145e+27,,0.00010547,,,,,
305,10.1063/1.2970089,27494,3(b),33143, Yb14Mn1−xAlxSb11 ,undefined,,1.15e+27,,0.00010512,,,,,
305,10.1063/1.2970089,27494,3(b),33143, Yb14Mn1−xAlxSb11 ,undefined,,1.155e+27,,0.00010476,,,,,
305,10.1063/1.2970089,27494,3(b),33143, Yb14Mn1−xAlxSb11 ,undefined,,1.16e+27,,0.00010441,,,,,
305,10.1063/1.2970089,27494,3(b),33143, Yb14Mn1−xAlxSb11 ,undefined,,1.165e+27,,0.00010406,,,,,
305,10.1063/1.2970089,27494,3(b),33143, Yb14Mn1−xAlxSb11 ,undefined,,1.17e+27,,0.00010371,,,,,
305,10.1063/1.2970089,27494,3(b),33143, Yb14Mn1−xAlxSb11 ,undefined,,1.175e+27,,0.00010335,,,,,
305,10.1063/1.2970089,27494,3(b),33143, Yb14Mn1−xAlxSb11 ,undefined,,1.18e+27,,0.000103,,,,,
305,10.1063/1.2970089,27494,3(b),33143, Yb14Mn1−xAlxSb11 ,undefined,,1.185e+27,,0.00010265,,,,,
305,10.1063/1.2970089,27494,3(b),33143, Yb14Mn1−xAlxSb11 ,undefined,,1.19e+27,,0.00010229,,,,,
305,10.1063/1.2970089,27494,3(b),33143, Yb14Mn1−xAlxSb11 ,undefined,,1.195e+27,,0.00010194,,,,,
305,10.1063/1.2970089,27494,3(b),33143, Yb14Mn1−xAlxSb11 ,undefined,,1.2e+27,,0.00010159,,,,,
305,10.1063/1.2970089,27494,3(b),33143, Yb14Mn1−xAlxSb11 ,undefined,,1.205e+27,,0.00010124,,,,,
305,10.1063/1.2970089,27494,3(b),33143, Yb14Mn1−xAlxSb11 ,undefined,,1.21e+27,,0.00010088,,,,,
305,10.1063/1.2970089,27494,3(b),33143, Yb14Mn1−xAlxSb11 ,undefined,,1.215e+27,,0.00010053,,,,,
305,10.1063/1.2970089,27494,3(b),33143, Yb14Mn1−xAlxSb11 ,undefined,,1.22e+27,,0.00010018,,,,,
305,10.1063/1.2970089,27494,3(b),33143, Yb14Mn1−xAlxSb11 ,undefined,,1.225e+27,,0.000099824,,,,,
305,10.1063/1.2970089,27494,3(b),33143, Yb14Mn1−xAlxSb11 ,undefined,,1.23e+27,,0.000099471,,,,,
305,10.1063/1.2970089,27494,3(b),33143, Yb14Mn1−xAlxSb11 ,undefined,,1.235e+27,,0.000099118,,,,,
305,10.1063/1.2970089,27494,3(b),33143, Yb14Mn1−xAlxSb11 ,undefined,,1.24e+27,,0.000098765,,,,,
305,10.1063/1.2970089,27494,3(b),33143, Yb14Mn1−xAlxSb11 ,undefined,,1.245e+27,,0.000098412,,,,,
305,10.1063/1.2970089,27494,3(b),33143, Yb14Mn1−xAlxSb11 ,undefined,,1.25e+27,,0.000098059,,,,,
305,10.1063/1.2970089,27494,3(b),33143, Yb14Mn1−xAlxSb11 ,undefined,,1.255e+27,,0.000097706,,,,,
305,10.1063/1.2970089,27494,3(b),33143, Yb14Mn1−xAlxSb11 ,undefined,,1.26e+27,,0.000097353,,,,,
305,10.1063/1.2970089,27494,3(b),33143, Yb14Mn1−xAlxSb11 ,undefined,,1.265e+27,,0.000097,,,,,
305,10.1063/1.2970089,27494,3(b),33143, Yb14Mn1−xAlxSb11 ,undefined,,1.27e+27,,0.000096647,,,,,
305,10.1063/1.2970089,27494,3(b),33143, Yb14Mn1−xAlxSb11 ,undefined,,1.275e+27,,0.000096294,,,,,
305,10.1063/1.2970089,27494,3(b),33143, Yb14Mn1−xAlxSb11 ,undefined,,1.28e+27,,0.000095941,,,,,
305,10.1063/1.2970089,27494,3(b),33143, Yb14Mn1−xAlxSb11 ,undefined,,1.285e+27,,0.000095588,,,,,
305,10.1063/1.2970089,27494,3(b),33143, Yb14Mn1−xAlxSb11 ,undefined,,1.29e+27,,0.000095236,,,,,
305,10.1063/1.2970089,27494,3(b),33143, Yb14Mn1−xAlxSb11 ,undefined,,1.295e+27,,0.000094883,,,,,
305,10.1063/1.2970089,27494,3(b),33143, Yb14Mn1−xAlxSb11 ,undefined,,1.3e+27,,0.00009453,,,,,

File: csvfiles/highperformancetellerium10.1021ja400069s.csv (part 1 of 61)
sid,DOI,figureid,fignum,sampleid,samplename,composition,Temperature,Electrical conductivity,Power factor,Seebeck coefficient,Thermal conductivity,ZT,Electrical resistivity,Figure of merit Z
3503,10.1021/ja400069s,105,6(a),311,Pb0.99Na0.01Se1,Pb0.99Na0.01Se1,299,298470,0.00026303,0.000029686,,,0.0000033504,
3503,10.1021/ja400069s,105,6(a),311,Pb0.99Na0.01Se1,Pb0.99Na0.01Se1,299.5,297970,0.00026291,0.000029704,4.2789,0.018402,0.000003356,0.0000614434
3503,10.1021/ja400069s,105,6(a),311,Pb0.99Na0.01Se1,Pb0.99Na0.01Se1,300,297470,0.0002628,0.000029723,4.2745,0.018444,0.0000033617,0.0000614809
3503,10.1021/ja400069s,105,6(a),311,Pb0.99Na0.01Se1,Pb0.99Na0.01Se1,300.5,296970,0.0002627,0.000029742,4.2701,0.018487,0.0000033673,0.0000615208
3503,10.1021/ja400069s,105,6(a),311,Pb0.99Na0.01Se1,Pb0.99Na0.01Se1,301,296470,0.00026259,0.000029761,4.2657,0.018529,0.000003373,0.0000615585
3503,10.1021/ja400069s,105,6(a),311,Pb0.99Na0.01Se1,Pb0.99Na0.01Se1,301.5,295980,0.00026251,0.000029781,4.2613,0.018573,0.0000033786,0.0000616033
3503,10.1021/ja400069s,105,6(a),311,Pb0.99Na0.01Se1,Pb0.99Na0.01Se1,302,295480,0.00026243,0.000029802,4.257,-0.092855,0.0000033843,0.0000616467
3503,10.1021/ja400069s,105,6(a),311,Pb0.99Na0.01Se1,Pb0.99Na0.01Se1,302.5,294990,0.00026593,0.000029822,4.2526,-0.0921,0.0000033899,0.0000625335
3503,10.1021/ja400069s,105,6(a),311,Pb0.99Na0.01Se1,Pb0.99Na0.01Se1,303,294490,0.00026692,0.000029843,4.2482,-0.091344,0.0000033957,0.0000628313
3503,10.1021/ja400069s,105,6(a),311,Pb0.99Na0.01Se1,Pb0.99Na0.01Se1,303.5,294000,0.00026791,0.000029865,4.2438,-0.090589,0.0000034014,0.0000631297
3503,10.1021/ja400069s,105,6(a),311,Pb0.99Na0.01Se1,Pb0.99Na0.01Se1,304,293510,0.00026889,0.000029887,4.2394,-0.089833,0.000003407,0.0000634264
3503,10.1021/ja400069s,105,6(a),311,Pb0.99Na0.01Se1,Pb0.99Na0.01Se1,304.5,293020,0.00026988,0.000029909,4.2351,-0.089078,0.0000034127,0.0000637246
3503,10.1021/ja400069s,105,6(a),311,Pb0.99Na0.01Se1,Pb0.99Na0.01Se1,305,292530,0.00027086,0.000029932,4.2307,-0.088323,0.0000034185,0.0000640225
3503,10.1021/ja400069s,105,6(a),311,Pb0.99Na0.01Se1,Pb0.99Na0.01Se1,305.5,292040,0.00027185,0.000029956,4.2263,-0.087567,0.0000034242,0.0000643234
3503,10.1021/ja400069s,105,6(a),311,Pb0.99Na0.01Se1,Pb0.99Na0.01Se1,306,291550,0.00027283,0.000029979,4.2219,-0.086812,0.0000034299,0.0000646226
3503,10.1021/ja400069s,105,6(a),311,Pb0.99Na0.01Se1,Pb0.99Na0.01Se1,306.5,291070,0.00027382,0.000030003,4.2176,-0.086056,0.0000034356,0.0000649232
3503,10.1021/ja400069s,105,6(a),311,Pb0.99Na0.01Se1,Pb0.99Na0.01Se1,307,290580,0.00027481,0.000030028,4.2132,-0.085301,0.0000034414,0.000065226
3503,10.1021/ja400069s,105,6(a),311,Pb0.99Na0.01Se1,Pb0.99Na0.01Se1,307.5,290100,0.00027579,0.000030053,4.2089,-0.084545,0.0000034471,0.0000655254
3503,10.1021/ja400069s,105,6(a),311,Pb0.99Na0.01Se1,Pb0.99Na0.01Se1,308,289610,0.00027678,0.000030078,4.2045,-0.08379,0.0000034529,0.0000658295
3503,10.1021/ja400069s,105,6(a),311,Pb0.99Na0.01Se1,Pb0.99Na0.01Se1,308.5,289130,0.00027776,0.000030104,4.2001,-0.083035,0.0000034587,0.0000661318
3503,10.1021/ja400069s,105,6(a),311,Pb0.99Na0.01Se1,Pb0.99Na0.01Se1,309,288650,0.00027875,0.00003013,4.1958,-0.082279,0.0000034644,0.0000664355
3503,10.1021/ja400069s,105,6(a),311,Pb0.99Na0.01Se1,Pb0.99Na0.01Se1,309.5,288170,0.00027973,0.000030157,4.1914,-0.081524,0.0000034702,0.000066739
3503,10.1021/ja400069s,105,6(a),311,Pb0.99Na0.01Se1,Pb0.99Na0.01Se1,310,287690,0.00028072,0.000030184,4.1871,-0.080768,0.000003476,0.000067044
3503,10.1021/ja400069s,105,6(a),311,Pb0.99Na0.01Se1,Pb0.99Na0.01Se1,310.5,287210,0.0002817,0.000030211,4.1827,-0.080013,0.0000034818,0.0000673488
3503,10.1021/ja400069s,105,6(a),311,Pb0.99Na0.01Se1,Pb0.99Na0.01Se1,311,286730,0.00028269,0.000030239,4.1784,-0.079257,0.0000034876,0.0000676551
3503,10.1021/ja400069s,105,6(a),311,Pb0.99Na0.01Se1,Pb0.99Na0.01Se1,311.5,286250,0.00028368,0.000030268,4.174,-0.078502,0.0000034934,0.0000679636
3503,10.1021/ja400069s,105,6(a),311,Pb0.99Na0.01Se1,Pb0.99Na0.01Se1,312,285780,0.00028466,0.000030296,4.1697,-0.077747,0.0000034992,0.0000682687
3503,10.1021/ja400069s,105,6(a),311,Pb0.99Na0.01Se1,Pb0.99Na0.01Se1,312.5,285300,0.00028565,0.000030326,4.1654,-0.076991,0.0000035051,0.0000685768
3503,10.1021/ja400069s,105,6(a),311,Pb0.99Na0.01Se1,Pb0.99Na0.01Se1,313,284830,0.00028663,0.000030355,4.161,-0.076236,0.0000035109,0.0000688849
3503,10.1021/ja400069s,105,6(a),311,Pb0.99Na0.01Se1,Pb0.99Na0.01Se1,313.5,284350,0.00028762,0.000030385,4.1567,-0.07548,0.0000035168,0.0000691943
3503,10.1021/ja400069s,105,6(a),311,Pb0.99Na0.01Se1,Pb0.99Na0.01Se1,314,283880,0.0002886,0.000030415,4.1523,-0.074725,0.0000035226,0.0000695036
3503,10.1021/ja400069s,105,6(a),311,Pb0.99Na0.01Se1,Pb0.99Na0.01Se1,314.5,283410,0.00028959,0.000030446,4.148,-0.07397,0.0000035285,0.0000698144
3503,10.1021/ja400069s,105,6(a),311,Pb0.99Na0.01Se1,Pb0.99Na0.01Se1,315,282940,0.00029058,0.000030477,4.1437,-0.073214,0.0000035343,0.0000701257
3503,10.1021/ja400069s,105,6(a),311,Pb0.99Na0.01Se1,Pb0.99Na0.01Se1,315.5,282470,0.00029156,0.000030509,4.1394,-0.072459,0.0000035402,0.0000704353
3503,10.1021/ja400069s,105,6(a),311,Pb0.99Na0.01Se1,Pb0.99Na0.01Se1,316,282000,0.00029255,0.000030541,4.135,-0.071703,0.0000035461,0.0000707497
3503,10.1021/ja400069s,105,6(a),311,Pb0.99Na0.01Se1,Pb0.99Na0.01Se1,316.5,281530,0.00029353,0.000030574,4.1307,-0.070948,0.000003552,0.0000710606
3503,10.1021/ja400069s,105,6(a),311,Pb0.99Na0.01Se1,Pb0.99Na0.01Se1,317,281060,0.00029452,0.000030606,4.1264,-0.070192,0.000003558,0.0000713746
3503,10.1021/ja400069s,105,6(a),311,Pb0.99Na0.01Se1,Pb0.99Na0.01Se1,317.5,280600,0.0002955,0.00003064,4.1221,-0.069437,0.0000035638,0.0000716868
3503,10.1021/ja400069s,105,6(a),311,Pb0.99Na0.01Se1,Pb0.99Na0.01Se1,318,280130,0.00029649,0.000030673,4.1178,-0.068682,0.0000035698,0.000072002
3503,10.1021/ja400069s,105,6(a),311,Pb0.99Na0.01Se1,Pb0.99Na0.01Se1,318.5,279670,0.00029747,0.000030707,4.1135,-0.067926,0.0000035756,0.0000723155
3503,10.1021/ja400069s,105,6(a),311,Pb0.99Na0.01Se1,Pb0.99Na0.01Se1,319,279210,0.00029846,0.000030742,4.1091,-0.067171,0.0000035815,0.0000726339
3503,10.1021/ja400069s,105,6(a),311,Pb0.99Na0.01Se1,Pb0.99Na0.01Se1,319.5,278740,0.00029945,0.000030777,4.1048,-0.066415,0.0000035876,0.0000729512
3503,10.1021/ja400069s,105,6(a),311,Pb0.99Na0.01Se1,Pb0.99Na0.01Se1,320,278280,0.00030043,0.000030812,4.1005,-0.06566,0.0000035935,0.0000732667
3503,10.1021/ja400069s,105,6(a),311,Pb0.99Na0.01Se1,Pb0.99Na0.01Se1,320.5,277820,0.00030142,0.000030848,4.0962,-0.064904,0.0000035995,0.0000735853
3503,10.1021/ja400069s,105,6(a),311,Pb0.99Na0.01Se1,Pb0.99Na0.01Se1,321,277360,0.0003024,0.000030884,4.0919,-0.064149,0.0000036054,0.0000739021
3503,10.1021/ja400069s,105,6(a),311,Pb0.99Na0.01Se1,Pb0.99Na0.01Se1,321.5,276900,0.00030339,0.00003092,4.0876,-0.063394,0.0000036114,0.000074222
3503,10.1021/ja400069s,105,6(a),311,Pb0.99Na0.01Se1,Pb0.99Na0.01Se1,322,276440,0.00030437,0.000030957,4.0833,-0.062638,0.0000036174,0.0000745402
3503,10.1021/ja400069s,105,6(a),311,Pb0.99Na0.01Se1,Pb0.99Na0.01Se1,322.5,275990,0.00030536,0.000030995,4.079,-0.061883,0.0000036233,0.0000748615
3503,10.1021/ja400069s,105,6(a),311,Pb0.99Na0.01Se1,Pb0.99Na0.01Se1,323,275530,0.00030635,0.000031032,4.0748,-0.061127,0.0000036294,0.0000751816
3503,10.1021/ja400069s,105,6(a),311,Pb0.99Na0.01Se1,Pb0.99Na0.01Se1,323.5,275070,0.00030733,0.000031071,4.0705,-0.060372,0.0000036354,0.0000755018
3503,10.1021/ja400069s,105,6(a),311,Pb0.99Na0.01Se1,Pb0.99Na0.01Se1,324,274620,0.00030832,0.000031109,4.0662,-0.059617,0.0000036414,0.0000758251
3503,10.1021/ja400069s,105,6(a),311,Pb0.99Na0.01Se1,Pb0.99Na0.01Se1,324.5,274170,0.0003093,0.000031148,4.0619,-0.058861,0.0000036474,0.0000761466
3503,10.1021/ja400069s,105,6(a),311,Pb0.99Na0.01Se1,Pb0.99Na0.01Se1,325,273710,0.00031029,0.000031187,4.0576,-0.058106,0.0000036535,0.0000764713
3503,10.1021/ja400069s,105,6(a),311,Pb0.99Na0.01Se1,Pb0.99Na0.01Se1,325.5,273260,0.00031127,0.000031227,4.0533,-0.05735,0.0000036595,0.0000767942
3503,10.1021/ja400069s,105,6(a),311,Pb0.99Na0.01Se1,Pb0.99Na0.01Se1,326,272810,0.00031226,0.000031267,4.0491,-0.056595,0.0000036656,0.0000771184
3503,10.1021/ja400069s,105,6(a),311,Pb0.99Na0.01Se1,Pb0.99Na0.01Se1,326.5,272360,0.00031324,0.000031308,4.0448,-0.055839,0.0000036716,0.0000774426
3503,10.1021/ja400069s,105,6(a),311,Pb0.99Na0.01Se1,Pb0.99Na0.01Se1,327,271910,0.00031423,0.000031349,4.0405,-0.055084,0.0000036777,0.0000777701
3503,10.1021/ja400069s,105,6(a),311,Pb0.99Na0.01Se1,Pb0.99Na0.01Se1,327.5,271460,0.00031522,0.00003139,4.0362,-0.054329,0.0000036838,0.0000780982
3503,10.1021/ja400069s,105,6(a),311,Pb0.99Na0.01Se1,Pb0.99Na0.01Se1,328,271010,0.0003162,0.000031432,4.032,-0.053573,0.0000036899,0.0000784226
3503,10.1021/ja400069s,105,6(a),311,Pb0.99Na0.01Se1,Pb0.99Na0.01Se1,328.5,270570,0.00031719,0.000031474,4.0277,-0.052818,0.0000036959,0.0000787521
3503,10.1021/ja400069s,105,6(a),311,Pb0.99Na0.01Se1,Pb0.99Na0.01Se1,329,270120,0.00031817,0.000031517,4.0235,-0.052062,0.0000037021,0.0000790779
3503,10.1021/ja400069s,105,6(a),311,Pb0.99Na0.01Se1,Pb0.99Na0.01Se1,329.5,269670,0.00031916,0.000031559,4.0192,-0.051307,0.0000037082,0.0000794088
3503,10.1021/ja400069s,105,6(a),311,Pb0.99Na0.01Se1,Pb0.99Na0.01Se1,330,269230,0.00032014,0.000031603,4.0149,-0.050551,0.0000037143,0.000079738
3503,10.1021/ja400069s,105,6(a),311,Pb0.99Na0.01Se1,Pb0.99Na0.01Se1,330.5,268790,0.00032113,0.000031647,4.0107,-0.049796,0.0000037204,0.0000800683
3503,10.1021/ja400069s,105,6(a),311,Pb0.99Na0.01Se1,Pb0.99Na0.01Se1,331,268340,0.00032212,0.000031691,4.0064,-0.049041,0.0000037266,0.0000804014
3503,10.1021/ja400069s,105,6(a),311,Pb0.99Na0.01Se1,Pb0.99Na0.01Se1,331.5,267900,0.0003231,0.000031735,4.0022,-0.048285,0.0000037327,0.0000807306
3503,10.1021/ja400069s,105,6(a),311,Pb0.99Na0.01Se1,Pb0.99Na0.01Se1,332,267460,0.00032409,0.00003178,3.9979,-0.04753,0.0000037389,0.0000810651
3503,10.1021/ja400069s,105,6(a),311,Pb0.99Na0.01Se1,Pb0.99Na0.01Se1,332.5,267020,0.00032507,0.000031825,3.9937,-0.046774,0.000003745,0.0000813957
3503,10.1021/ja400069s,105,6(a),311,Pb0.99Na0.01Se1,Pb0.99Na0.01Se1,333,266580,0.00032606,0.000031871,3.9895,-0.046019,0.0000037512,0.0000817295
3503,10.1021/ja400069s,105,6(a),311,Pb0.99Na0.01Se1,Pb0.99Na0.01Se1,333.5,266140,0.00032704,0.000031917,3.9852,-0.045264,0.0000037574,0.0000820636
3503,10.1021/ja400069s,105,6(a),311,Pb0.99Na0.01Se1,Pb0.99Na0.01Se1,334,265700,0.00032803,0.000031964,3.981,-0.044508,0.0000037636,0.0000823989
3503,10.1021/ja400069s,105,6(a),311,Pb0.99Na0.01Se1,Pb0.99Na0.01Se1,334.5,265270,0.00032902,0.000032011,3.9767,-0.043753,0.0000037697,0.0000827369
3503,10.1021/ja400069s,105,6(a),311,Pb0.99Na0.01Se1,Pb0.99Na0.01Se1,335,264830,0.00033,0.000032058,3.9725,-0.042997,0.000003776,0.0000830711
3503,10.1021/ja400069s,105,6(a),311,Pb0.99Na0.01Se1,Pb0.99Na0.01Se1,335.5,264390,0.00033099,0.000032105,3.9683,-0.042242,0.0000037823,0.0000834085
3503,10.1021/ja400069s,105,6(a),311,Pb0.99Na0.01Se1,Pb0.99Na0.01Se1,336,263960,0.00033197,0.000032153,3.9641,-0.041486,0.0000037885,0.0000837441
3503,10.1021/ja400069s,105,6(a),311,Pb0.99Na0.01Se1,Pb0.99Na0.01Se1,336.5,263530,0.00033296,0.000032202,3.9598,-0.040731,0.0000037946,0.0000840851
3503,10.1021/ja400069s,105,6(a),311,Pb0.99Na0.01Se1,Pb0.99Na0.01Se1,337,263090,0.00033394,0.000032251,3.9556,-0.039976,0.000003801,0.0000844221
3503,10.1021/ja400069s,105,6(a),311,Pb0.99Na0.01Se1,Pb0.99Na0.01Se1,337.5,262660,0.00033493,0.0000323,3.9514,-0.03922,0.0000038072,0.0000847624
3503,10.1021/ja400069s,105,6(a),311,Pb0.99Na0.01Se1,Pb0.99Na0.01Se1,338,262230,0.00033591,0.00003235,3.9472,-0.038465,0.0000038134,0.0000851008
3503,10.1021/ja400069s,105,6(a),311,Pb0.99Na0.01Se1,Pb0.99Na0.01Se1,338.5,261800,0.0003369,0.0000324,3.943,-0.037709,0.0000038197,0.0000854426
3503,10.1021/ja400069s,105,6(a),311,Pb0.99Na0.01Se1,Pb0.99Na0.01Se1,339,261370,0.00033789,0.00003245,3.9388,-0.036954,0.000003826,0.000085785
3503,10.1021/ja400069s,105,6(a),311,Pb0.99Na0.01Se1,Pb0.99Na0.01Se1,339.5,260940,0.00033887,0.000032501,3.9345,-0.036198,0.0000038323,0.0000861278
3503,10.1021/ja400069s,105,6(a),311,Pb0.99Na0.01Se1,Pb0.99Na0.01Se1,340,260510,0.00033986,0.000032552,3.9303,-0.035443,0.0000038386,0.0000864718
3503,10.1021/ja400069s,105,6(a),311,Pb0.99Na0.01Se1,Pb0.99Na0.01Se1,340.5,260080,0.00034084,0.000032603,3.9261,-0.034688,0.000003845,0.0000868139
3503,10.1021/ja400069s,105,6(a),311,Pb0.99Na0.01Se1,Pb0.99Na0.01Se1,341,259650,0.00034183,0.000032655,3.9219,-0.033932,0.0000038513,0.0000871593
3503,10.1021/ja400069s,105,6(a),311,Pb0.99Na0.01Se1,Pb0.99Na0.01Se1,341.5,259230,0.00034281,0.000032708,3.9177,-0.033177,0.0000038576,0.0000875029
3503,10.1021/ja400069s,105,6(a),311,Pb0.99Na0.01Se1,Pb0.99Na0.01Se1,342,258800,0.0003438,0.00003276,3.9135,-0.032421,0.000003864,0.0000878498
3503,10.1021/ja400069s,105,6(a),311,Pb0.99Na0.01Se1,Pb0.99Na0.01Se1,342.5,258380,0.00034479,0.000032813,3.9093,-0.031666,0.0000038703,0.0000881974
3503,10.1021/ja400069s,105,6(a),311,Pb0.99Na0.01Se1,Pb0.99Na0.01Se1,343,257950,0.00034577,0.000032867,3.9052,-0.030911,0.0000038767,0.0000885409
3503,10.1021/ja400069s,105,6(a),311,Pb0.99Na0.01Se1,Pb0.99Na0.01Se1,343.5,257530,0.00034676,0.000032921,3.901,-0.030155,0.000003883,0.00008889
3503,10.1021/ja400069s,105,6(a),311,Pb0.99Na0.01Se1,Pb0.99Na0.01Se1,344,257110,0.00034774,0.000032975,3.8968,-0.0294,0.0000038894,0.0000892373
3503,10.1021/ja400069s,105,6(a),311,Pb0.99Na0.01Se1,Pb0.99Na0.01Se1,344.5,256680,0.00034873,0.000033029,3.8926,-0.028644,0.0000038959,0.0000895879
3503,10.1021/ja400069s,105,6(a),311,Pb0.99Na0.01Se1,Pb0.99Na0.01Se1,345,256260,0.00034971,0.000033084,3.8884,-0.027889,0.0000039023,0.0000899367
3503,10.1021/ja400069s,105,6(a),311,Pb0.99Na0.01Se1,Pb0.99Na0.01Se1,345.5,255840,0.0003507,0.00003314,3.8842,-0.027133,0.0000039087,0.0000902889
3503,10.1021/ja400069s,105,6(a),311,Pb0.99Na0.01Se1,Pb0.99Na0.01Se1,346,255420,0.00035168,0.000033195,3.8801,-0.026378,0.0000039151,0.0000906368
3503,10.1021/ja400069s,105,6(a),311,Pb0.99Na0.01Se1,Pb0.99Na0.01Se1,346.5,255000,0.00035267,0.000033251,3.8759,-0.025623,0.0000039216,0.0000909905
3503,10.1021/ja400069s,105,6(a),311,Pb0.99Na0.01Se1,Pb0.99Na0.01Se1,347,254590,0.00035366,0.000033308,3.8717,-0.024867,0.0000039279,0.0000913449
3503,10.1021/ja400069s,105,6(a),311,Pb0.99Na0.01Se1,Pb0.99Na0.01Se1,347.5,254170,0.00035464,0.000033365,3.8676,-0.024112,0.0000039344,0.0000916951
3503,10.1021/ja400069s,105,6(a),311,Pb0.99Na0.01Se1,Pb0.99Na0.01Se1,348,253750,0.00035563,0.000033422,3.8634,-0.023356,0.0000039409,0.000092051
3503,10.1021/ja400069s,105,6(a),311,Pb0.99Na0.01Se1,Pb0.99Na0.01Se1,348.5,253340,0.00035661,0.00003348,3.8592,-0.022601,0.0000039473,0.0000924052
3503,10.1021/ja400069s,105,6(a),311,Pb0.99Na0.01Se1,Pb0.99Na0.01Se1,349,252920,0.0003576,0.000033538,3.8551,-0.021845,0.0000039538,0.0000927602
3503,10.1021/ja400069s,105,6(a),311,Pb0.99Na0.01Se1,Pb0.99Na0.01Se1,349.5,252510,0.00035858,0.000033596,3.8509,-0.02109,0.0000039602,0.0000931159
3503,10.1021/ja400069s,105,6(a),311,Pb0.99Na0.01Se1,Pb0.99Na0.01Se1,350,252090,0.00035957,0.000033655,3.8468,-0.020335,0.0000039668,0.0000934725
3503,10.1021/ja400069s,105,6(a),311,Pb0.99Na0.01Se1,Pb0.99Na0.01Se1,350.5,251680,0.00036056,0.000033714,3.8426,-0.019579,0.0000039733,0.0000938323
3503,10.1021/ja400069s,105,6(a),311,Pb0.99Na0.01Se1,Pb0.99Na0.01Se1,351,251270,0.00036154,0.000033773,3.8385,-0.018824,0.0000039798,0.0000941878
3503,10.1021/ja400069s,105,6(a),311,Pb0.99Na0.01Se1,Pb0.99Na0.01Se1,351.5,250850,0.00036253,0.000033833,3.8343,-0.018068,0.0000039864,0.0000945492
3503,10.1021/ja400069s,105,6(a),311,Pb0.99Na0.01Se1,Pb0.99Na0.01Se1,352,250440,0.00036351,0.000033893,3.8302,-0.017313,0.000003993,0.0000949063
3503,10.1021/ja400069s,105,6(a),311,Pb0.99Na0.01Se1,Pb0.99Na0.01Se1,352.5,250030,0.0003645,0.000033954,3.826,-0.016558,0.0000039995,0.0000952692
3503,10.1021/ja400069s,105,6(a),311,Pb0.99Na0.01Se1,Pb0.99Na0.01Se1,353,249620,0.00036548,0.000034015,3.8219,-0.015802,0.0000040061,0.0000956278
3503,10.1021/ja400069s,105,6(a),311,Pb0.99Na0.01Se1,Pb0.99Na0.01Se1,353.5,249210,0.00036647,0.000034076,3.8177,-0.015047,0.0000040127,0.0000959924
3503,10.1021/ja400069s,105,6(a),311,Pb0.99Na0.01Se1,Pb0.99Na0.01Se1,354,248810,0.00036745,0.000034138,3.8136,-0.014291,0.0000040191,0.0000963525
3503,10.1021/ja400069s,105,6(a),311,Pb0.99Na0.01Se1,Pb0.99Na0.01Se1,354.5,248400,0.00036844,0.0000342,3.8095,-0.013536,0.0000040258,0.0000967161
3503,10.1021/ja400069s,105,6(a),311,Pb0.99Na0.01Se1,Pb0.99Na0.01Se1,355,247990,0.00036943,0.000034263,3.8054,-0.01278,0.0000040324,0.0000970805
3503,10.1021/ja400069s,105,6(a),311,Pb0.99Na0.01Se1,Pb0.99Na0.01Se1,355.5,247580,0.00037041,0.000034325,3.8012,-0.012025,0.0000040391,0.0000974455
3503,10.1021/ja400069s,105,6(a),311,Pb0.99Na0.01Se1,Pb0.99Na0.01Se1,356,247180,0.0003714,0.000034389,3.7971,-0.01127,0.0000040456,0.0000978115
3503,10.1021/ja400069s,105,6(a),311,Pb0.99Na0.01Se1,Pb0.99Na0.01Se1,356.5,246770,0.00037238,0.000034452,3.793,-0.010514,0.0000040524,0.0000981756
3503,10.1021/ja400069s,105,6(a),311,Pb0.99Na0.01Se1,Pb0.99Na0.01Se1,357,246370,0.00037337,0.000034516,3.7889,-0.0097587,0.0000040589,0.0000985431
3503,10.1021/ja400069s,105,6(a),311,Pb0.99Na0.01Se1,Pb0.99Na0.01Se1,357.5,245970,0.00037435,0.00003458,3.7848,-0.0090033,0.0000040655,0.0000989088
3503,10.1021/ja400069s,105,6(a),311,Pb0.99Na0.01Se1,Pb0.99Na0.01Se1,358,245560,0.00037534,0.000034645,3.7806,-0.0082479,0.0000040723,0.0000992805
3503,10.1021/ja400069s,105,6(a),311,Pb0.99Na0.01Se1,Pb0.99Na0.01Se1,358.5,245160,0.00037633,0.00003471,3.7765,-0.0074925,0.000004079,0.0000996505
3503,10.1021/ja400069s,105,6(a),311,Pb0.99Na0.01Se1,Pb0.99Na0.01Se1,359,244760,0.00037731,0.000034776,3.7724,-0.0067371,0.0000040856,0.0001000186
3503,10.1021/ja400069s,105,6(a),311,Pb0.99Na0.01Se1,Pb0.99Na0.01Se1,359.5,244360,0.0003783,0.000034841,3.7683,-0.0059816,0.0000040923,0.0001003901
3503,10.1021/ja400069s,105,6(a),311,Pb0.99Na0.01Se1,Pb0.99Na0.01Se1,360,243960,0.00037928,0.000034907,3.7642,-0.0052262,0.000004099,0.0001007598
3503,10.1021/ja400069s,105,6(a),311,Pb0.99Na0.01Se1,Pb0.99Na0.01Se1,360.5,243560,0.00038027,0.000034974,3.7601,-0.0044708,0.0000041058,0.0001011329
3503,10.1021/ja400069s,105,6(a),311,Pb0.99Na0.01Se1,Pb0.99Na0.01Se1,361,243160,0.00038125,0.000035041,3.756,-0.0037154,0.0000041125,0.0001015043
3503,10.1021/ja400069s,105,6(a),311,Pb0.99Na0.01Se1,Pb0.99Na0.01Se1,361.5,242760,0.00038224,0.000035108,3.7519,-0.0029599,0.0000041193,0.000101879
3503,10.1021/ja400069s,105,6(a),311,Pb0.99Na0.01Se1,Pb0.99Na0.01Se1,362,242360,0.00038322,0.000035176,3.7478,-0.0022045,0.0000041261,0.000102252
3503,10.1021/ja400069s,105,6(a),311,Pb0.99Na0.01Se1,Pb0.99Na0.01Se1,362.5,241970,0.00038421,0.000035243,3.7438,-0.0014491,0.0000041327,0.0001026257
3503,10.1021/ja400069s,105,6(a),311,Pb0.99Na0.01Se1,Pb0.99Na0.01Se1,363,241570,0.0003852,0.000035312,3.7397,-0.00069369,0.0000041396,0.0001030029
3503,10.1021/ja400069s,105,6(a),311,Pb0.99Na0.01Se1,Pb0.99Na0.01Se1,363.5,241180,0.00038618,0.00003538,3.7356,0.000061735,0.0000041463,0.0001033783
3503,10.1021/ja400069s,105,6(a),311,Pb0.99Na0.01Se1,Pb0.99Na0.01Se1,364,240780,0.00038717,0.000035449,3.7315,0.00081716,0.0000041532,0.0001037572
3503,10.1021/ja400069s,105,6(a),311,Pb0.99Na0.01Se1,Pb0.99Na0.01Se1,364.5,240390,0.00038815,0.000035519,3.7274,0.0015726,0.0000041599,0.0001041342
3503,10.1021/ja400069s,105,6(a),311,Pb0.99Na0.01Se1,Pb0.99Na0.01Se1,365,239990,0.00038914,0.000035589,3.7234,0.002328,0.0000041668,0.000104512
3503,10.1021/ja400069s,105,6(a),311,Pb0.99Na0.01Se1,Pb0.99Na0.01Se1,365.5,239600,0.00039012,0.000035659,3.7193,0.0030834,0.0000041736,0.0001048907
3503,10.1021/ja400069s,105,6(a),311,Pb0.99Na0.01Se1,Pb0.99Na0.01Se1,366,239210,0.00039111,0.000035729,3.7152,0.0038388,0.0000041804,0.0001052729
3503,10.1021/ja400069s,105,6(a),311,Pb0.99Na0.01Se1,Pb0.99Na0.01Se1,366.5,238820,0.0003921,0.0000358,3.7112,0.0045943,0.0000041873,0.0001056532
3503,10.1021/ja400069s,105,6(a),311,Pb0.99Na0.01Se1,Pb0.99Na0.01Se1,367,238420,0.00039308,0.000035871,3.7071,0.0053497,0.0000041943,0.0001060344
3503,10.1021/ja400069s,105,6(a),311,Pb0.99Na0.01Se1,Pb0.99Na0.01Se1,367.5,238030,0.00039407,0.000035943,3.703,0.0061051,0.0000042012,0.0001064191
3503,10.1021/ja400069s,105,6(a),311,Pb0.99Na0.01Se1,Pb0.99Na0.01Se1,368,237640,0.00039505,0.000036015,3.699,0.0068605,0.000004208,0.0001067991
3503,10.1021/ja400069s,105,6(a),311,Pb0.99Na0.01Se1,Pb0.99Na0.01Se1,368.5,237250,0.00039604,0.000036087,3.6949,0.0076159,0.000004215,0.0001071856
3503,10.1021/ja400069s,105,6(a),311,Pb0.99Na0.01Se1,Pb0.99Na0.01Se1,369,236870,0.00039702,0.000036159,3.6909,0.0083714,0.0000042217,0.0001075673
3503,10.1021/ja400069s,105,6(a),311,Pb0.99Na0.01Se1,Pb0.99Na0.01Se1,369.5,236480,0.00039801,0.000036232,3.6868,0.0091268,0.0000042287,0.0001079554
3503,10.1021/ja400069s,105,6(a),311,Pb0.99Na0.01Se1,Pb0.99Na0.01Se1,370,236090,0.00039899,0.000036306,3.6828,0.0098822,0.0000042357,0.0001083388
3503,10.1021/ja400069s,105,6(a),311,Pb0.99Na0.01Se1,Pb0.99Na0.01Se1,370.5,235700,0.00039998,0.000036379,3.6787,0.010638,0.0000042427,0.0001087286
3503,10.1021/ja400069s,105,6(a),311,Pb0.99Na0.01Se1,Pb0.99Na0.01Se1,371,235320,0.00040097,0.000036453,3.6747,0.011393,0.0000042495,0.0001091164
3503,10.1021/ja400069s,105,6(a),311,Pb0.99Na0.01Se1,Pb0.99Na0.01Se1,371.5,234930,0.00040195,0.000036528,3.6707,0.012148,0.0000042566,0.0001095023
3503,10.1021/ja400069s,105,6(a),311,Pb0.99Na0.01Se1,Pb0.99Na0.01Se1,372,234550,0.00040294,0.000036602,3.6666,0.012904,0.0000042635,0.0001098947
3503,10.1021/ja400069s,105,6(a),311,Pb0.99Na0.01Se1,Pb0.99Na0.01Se1,372.5,234160,0.00040392,0.000036677,3.6626,0.013659,0.0000042706,0.0001102823
3503,10.1021/ja400069s,105,6(a),311,Pb0.99Na0.01Se1,Pb0.99Na0.01Se1,373,233780,0.00040491,0.000036753,3.6586,0.014415,0.0000042775,0.0001106735
3503,10.1021/ja400069s,105,6(a),311,Pb0.99Na0.01Se1,Pb0.99Na0.01Se1,373.5,233390,0.00040589,0.000036829,3.6545,0.01517,0.0000042847,0.0001110658
3503,10.1021/ja400069s,105,6(a),311,Pb0.99Na0.01Se1,Pb0.99Na0.01Se1,374,233010,0.00040688,0.000036905,3.6505,0.015926,0.0000042917,0.0001114587
3503,10.1021/ja400069s,105,6(a),311,Pb0.99Na0.01Se1,Pb0.99Na0.01Se1,374.5,232630,0.00040787,0.000036981,3.6465,0.016681,0.0000042987,0.0001118525
3503,10.1021/ja400069s,105,6(a),311,Pb0.99Na0.01Se1,Pb0.99Na0.01Se1,375,232250,0.00040885,0.000037058,3.6425,0.017436,0.0000043057,0.0001122443
3503,10.1021/ja400069s,105,6(a),311,Pb0.99Na0.01Se1,Pb0.99Na0.01Se1,375.5,231870,0.00040984,0.000037135,3.6385,0.018192,0.0000043128,0.0001126398
3503,10.1021/ja400069s,105,6(a),311,Pb0.99Na0.01Se1,Pb0.99Na0.01Se1,376,231490,0.00041082,0.000037213,3.6345,0.018947,0.0000043198,0.0001130334
3503,10.1021/ja400069s,105,6(a),311,Pb0.99Na0.01Se1,Pb0.99Na0.01Se1,376.5,231110,0.00041181,0.000037291,3.6304,0.019703,0.0000043269,0.0001134338
3503,10.1021/ja400069s,105,6(a),311,Pb0.99Na0.01Se1,Pb0.99Na0.01Se1,377,230730,0.00041279,0.000037369,3.6264,0.020458,0.0000043341,0.0001138291
3503,10.1021/ja400069s,105,6(a),311,Pb0.99Na0.01Se1,Pb0.99Na0.01Se1,377.5,230350,0.00041378,0.000037447,3.6224,0.021214,0.0000043412,0.0001142281
3503,10.1021/ja400069s,105,6(a),311,Pb0.99Na0.01Se1,Pb0.99Na0.01Se1,378,229970,0.00041476,0.000037526,3.6184,0.021969,0.0000043484,0.0001146252
3503,10.1021/ja400069s,105,6(a),311,Pb0.99Na0.01Se1,Pb0.99Na0.01Se1,378.5,229600,0.00041575,0.000037606,3.6144,0.022724,0.0000043554,0.000115026
3503,10.1021/ja400069s,105,6(a),311,Pb0.99Na0.01Se1,Pb0.99Na0.01Se1,379,229220,0.00041674,0.000037685,3.6104,0.02348,0.0000043626,0.0001154277
3503,10.1021/ja400069s,105,6(a),311,Pb0.99Na0.01Se1,Pb0.99Na0.01Se1,379.5,228840,0.00041772,0.000037765,3.6065,0.024235,0.0000043699,0.0001158242
3503,10.1021/ja400069s,105,6(a),311,Pb0.99Na0.01Se1,Pb0.99Na0.01Se1,380,228470,0.00041871,0.000037845,3.6025,0.024991,0.0000043769,0.0001162276
3503,10.1021/ja400069s,105,6(a),311,Pb0.99Na0.01Se1,Pb0.99Na0.01Se1,380.5,228090,0.00041969,0.000037926,3.5985,0.025746,0.0000043842,0.0001166292
3503,10.1021/ja400069s,105,6(a),311,Pb0.99Na0.01Se1,Pb0.99Na0.01Se1,381,227720,0.00042068,0.000038007,3.5945,0.026501,0.0000043914,0.0001170344
3503,10.1021/ja400069s,105,6(a),311,Pb0.99Na0.01Se1,Pb0.99Na0.01Se1,381.5,227340,0.00042166,0.000038088,3.5905,0.027257,0.0000043987,0.0001174377
3503,10.1021/ja400069s,105,6(a),311,Pb0.99Na0.01Se1,Pb0.99Na0.01Se1,382,226970,0.00042265,0.00003817,3.5865,0.028012,0.0000044059,0.0001178447
3503,10.1021/ja400069s,105,6(a),311,Pb0.99Na0.01Se1,Pb0.99Na0.01Se1,382.5,226600,0.00042364,0.000038252,3.5826,0.028768,0.0000044131,0.0001182493
3503,10.1021/ja400069s,105,6(a),311,Pb0.99Na0.01Se1,Pb0.99Na0.01Se1,383,226220,0.00042462,0.000038334,3.5786,0.029523,0.0000044205,0.0001186553
3503,10.1021/ja400069s,105,6(a),311,Pb0.99Na0.01Se1,Pb0.99Na0.01Se1,383.5,225850,0.00042561,0.000038417,3.5746,0.030279,0.0000044277,0.0001190651
3503,10.1021/ja400069s,105,6(a),311,Pb0.99Na0.01Se1,Pb0.99Na0.01Se1,384,225480,0.00042659,0.0000385,3.5707,0.031034,0.000004435,0.0001194696
3503,10.1021/ja400069s,105,6(a),311,Pb0.99Na0.01Se1,Pb0.99Na0.01Se1,384.5,225110,0.00042758,0.000038583,3.5667,0.031789,0.0000044423,0.0001198811
3503,10.1021/ja400069s,105,6(a),311,Pb0.99Na0.01Se1,Pb0.99Na0.01Se1,385,224740,0.00042856,0.000038667,3.5627,0.032545,0.0000044496,0.0001202908
3503,10.1021/ja400069s,105,6(a),311,Pb0.99Na0.01Se1,Pb0.99Na0.01Se1,385.5,224370,0.00042955,0.000038751,3.5588,0.0333,0.0000044569,0.0001207008
3503,10.1021/ja400069s,105,6(a),311,Pb0.99Na0.01Se1,Pb0.99Na0.01Se1,386,224000,0.00043054,0.000038835,3.5548,0.034056,0.0000044643,0.0001211151
3503,10.1021/ja400069s,105,6(a),311,Pb0.99Na0.01Se1,Pb0.99Na0.01Se1,386.5,223630,0.00043152,0.00003892,3.5509,0.034811,0.0000044717,0.0001215241
3503,10.1021/ja400069s,105,6(a),311,Pb0.99Na0.01Se1,Pb0.99Na0.01Se1,387,223270,0.00043251,0.000039005,3.5469,0.035567,0.0000044789,0.0001219403
3503,10.1021/ja400069s,105,6(a),311,Pb0.99Na0.01Se1,Pb0.99Na0.01Se1,387.5,222900,0.00043349,0.00003909,3.543,0.036322,0.0000044863,0.0001223511
3503,10.1021/ja400069s,105,6(a),311,Pb0.99Na0.01Se1,Pb0.99Na0.01Se1,388,222530,0.00043448,0.000039176,3.539,0.037077,0.0000044938,0.0001227691
3503,10.1021/ja400069s,105,6(a),311,Pb0.99Na0.01Se1,Pb0.99Na0.01Se1,388.5,222170,0.00043546,0.000039262,3.5351,0.037833,0.0000045011,0.0001231818
3503,10.1021/ja400069s,105,6(a),311,Pb0.99Na0.01Se1,Pb0.99Na0.01Se1,389,221800,0.00043645,0.000039349,3.5312,0.038588,0.0000045086,0.0001235982
3503,10.1021/ja400069s,105,6(a),311,Pb0.99Na0.01Se1,Pb0.99Na0.01Se1,389.5,221440,0.00043743,0.000039435,3.5272,0.039344,0.0000045159,0.0001240162
3503,10.1021/ja400069s,105,6(a),311,Pb0.99Na0.01Se1,Pb0.99Na0.01Se1,390,221070,0.00043842,0.000039522,3.5233,0.040099,0.0000045235,0.0001244345
3503,10.1021/ja400069s,105,6(a),311,Pb0.99Na0.01Se1,Pb0.99Na0.01Se1,390.5,220710,0.00043941,0.00003961,3.5194,0.040854,0.0000045308,0.0001248537
3503,10.1021/ja400069s,105,6(a),311,Pb0.99Na0.01Se1,Pb0.99Na0.01Se1,391,220340,0.00044039,0.000039697,3.5154,0.04161,0.0000045384,0.0001252745
3503,10.1021/ja400069s,105,6(a),311,Pb0.99Na0.01Se1,Pb0.99Na0.01Se1,391.5,219980,0.00044138,0.000039785,3.5115,0.042365,0.0000045459,0.0001256956
3503,10.1021/ja400069s,105,6(a),311,Pb0.99Na0.01Se1,Pb0.99Na0.01Se1,392,219620,0.00044236,0.000039874,3.5076,0.043121,0.0000045533,0.0001261147
3503,10.1021/ja400069s,105,6(a),311,Pb0.99Na0.01Se1,Pb0.99Na0.01Se1,392.5,219260,0.00044335,0.000039962,3.5037,0.043876,0.0000045608,0.0001265377
3503,10.1021/ja400069s,105,6(a),311,Pb0.99Na0.01Se1,Pb0.99Na0.01Se1,393,218890,0.00044433,0.000040052,3.4998,0.044632,0.0000045685,0.0001269587
3503,10.1021/ja400069s,105,6(a),311,Pb0.99Na0.01Se1,Pb0.99Na0.01Se1,393.5,218530,0.00044532,0.000040141,3.4959,0.045387,0.000004576,0.0001273835
3503,10.1021/ja400069s,105,6(a),311,Pb0.99Na0.01Se1,Pb0.99Na0.01Se1,394,218170,0.00044631,0.000040231,3.4919,0.046142,0.0000045836,0.0001278129
3503,10.1021/ja400069s,105,6(a),311,Pb0.99Na0.01Se1,Pb0.99Na0.01Se1,394.5,217810,0.00044729,0.000040321,3.488,0.046898,0.0000045912,0.0001282368
3503,10.1021/ja400069s,105,6(a),311,Pb0.99Na0.01Se1,Pb0.99Na0.01Se1,395,217450,0.00044828,0.000040411,3.4841,0.047653,0.0000045988,0.0001286645
3503,10.1021/ja400069s,105,6(a),311,Pb0.99Na0.01Se1,Pb0.99Na0.01Se1,395.5,217100,0.00044926,0.000040502,3.4802,0.048409,0.0000046062,0.0001290903
3503,10.1021/ja400069s,105,6(a),311,Pb0.99Na0.01Se1,Pb0.99Na0.01Se1,396,216740,0.00045025,0.000040593,3.4763,0.049164,0.0000046138,0.0001295199
3503,10.1021/ja400069s,105,6(a),311,Pb0.99Na0.01Se1,Pb0.99Na0.01Se1,396.5,216380,0.00045123,0.000040684,3.4725,0.04992,0.0000046215,0.0001299438
3503,10.1021/ja400069s,105,6(a),311,Pb0.99Na0.01Se1,Pb0.99Na0.01Se1,397,216020,0.00045222,0.000040776,3.4686,0.050675,0.0000046292,0.0001303754
3503,10.1021/ja400069s,105,6(a),311,Pb0.99Na0.01Se1,Pb0.99Na0.01Se1,397.5,215670,0.0004532,0.000040868,3.4647,0.05143,0.0000046367,0.000130805
3503,10.1021/ja400069s,105,6(a),311,Pb0.99Na0.01Se1,Pb0.99Na0.01Se1,398,215310,0.00045419,0.00004096,3.4608,0.052186,0.0000046445,0.0001312384
3503,10.1021/ja400069s,105,6(a),311,Pb0.99Na0.01Se1,Pb0.99Na0.01Se1,398.5,214950,0.00045518,0.000041053,3.4569,0.052941,0.0000046522,0.0001316729
3503,10.1021/ja400069s,105,6(a),311,Pb0.99Na0.01Se1,Pb0.99Na0.01Se1,399,214600,0.00045616,0.000041146,3.453,0.053697,0.0000046598,0.0001321054
3503,10.1021/ja400069s,105,6(a),311,Pb0.99Na0.01Se1,Pb0.99Na0.01Se1,399.5,214240,0.00045715,0.000041239,3.4492,0.054452,0.0000046677,0.000132538
3503,10.1021/ja400069s,105,6(a),311,Pb0.99Na0.01Se1,Pb0.99Na0.01Se1,400,213890,0.00045813,0.000041332,3.4453,0.055207,0.0000046753,0.0001329725
3503,10.1021/ja400069s,105,6(a),311,Pb0.99Na0.01Se1,Pb0.99Na0.01Se1,400.5,213530,0.00045912,0.000041426,3.4414,0.055963,0.0000046832,0.0001334108
3503,10.1021/ja400069s,105,6(a),311,Pb0.99Na0.01Se1,Pb0.99Na0.01Se1,401,213180,0.0004601,0.000041521,3.4376,0.056718,0.0000046909,0.0001338434
3503,10.1021/ja400069s,105,6(a),311,Pb0.99Na0.01Se1,Pb0.99Na0.01Se1,401.5,212830,0.00046109,0.000041615,3.4337,0.057474,0.0000046986,0.0001342837
3503,10.1021/ja400069s,105,6(a),311,Pb0.99Na0.01Se1,Pb0.99Na0.01Se1,402,212480,0.00046208,0.00004171,3.4298,0.058229,0.0000047063,0.0001347251
3503,10.1021/ja400069s,105,6(a),311,Pb0.99Na0.01Se1,Pb0.99Na0.01Se1,402.5,212120,0.00046306,0.000041805,3.426,0.058985,0.0000047143,0.0001351605
3503,10.1021/ja400069s,105,6(a),311,Pb0.99Na0.01Se1,Pb0.99Na0.01Se1,403,211770,0.00046405,0.000041901,3.4221,0.05974,0.0000047221,0.0001356039
3503,10.1021/ja400069s,105,6(a),311,Pb0.99Na0.01Se1,Pb0.99Na0.01Se1,403.5,211420,0.00046503,0.000041997,3.4183,0.060495,0.0000047299,0.0001360413
3503,10.1021/ja400069s,105,6(a),311,Pb0.99Na0.01Se1,Pb0.99Na0.01Se1,404,211070,0.00046602,0.000042093,3.4144,0.061251,0.0000047378,0.0001364866
3503,10.1021/ja400069s,105,6(a),311,Pb0.99Na0.01Se1,Pb0.99Na0.01Se1,404.5,210720,0.000467,0.000042189,3.4106,0.062006,0.0000047456,0.0001369261
3503,10.1021/ja400069s,105,6(a),311,Pb0.99Na0.01Se1,Pb0.99Na0.01Se1,405,210370,0.00046799,0.000042286,3.4067,0.062762,0.0000047535,0.0001373734
3503,10.1021/ja400069s,105,6(a),311,Pb0.99Na0.01Se1,Pb0.99Na0.01Se1,405.5,210020,0.00046897,0.000042383,3.4029,0.063517,0.0000047615,0.0001378148
3503,10.1021/ja400069s,105,6(a),311,Pb0.99Na0.01Se1,Pb0.99Na0.01Se1,406,209680,0.00046996,0.000042481,3.3991,0.064273,0.0000047692,0.0001382601
3503,10.1021/ja400069s,105,6(a),311,Pb0.99Na0.01Se1,Pb0.99Na0.01Se1,406.5,209330,0.00047095,0.000042579,3.3952,0.065028,0.0000047771,0.0001387105
3503,10.1021/ja400069s,105,6(a),311,Pb0.99Na0.01Se1,Pb0.99Na0.01Se1,407,208980,0.00047193,0.000042677,3.3914,0.065783,0.0000047851,0.0001391549
3503,10.1021/ja400069s,105,6(a),311,Pb0.99Na0.01Se1,Pb0.99Na0.01Se1,407.5,208630,0.00047292,0.000042775,3.3876,0.066539,0.0000047932,0.0001396033
3503,10.1021/ja400069s,105,6(a),311,Pb0.99Na0.01Se1,Pb0.99Na0.01Se1,408,208290,0.0004739,0.000042874,3.3838,0.067294,0.000004801,0.0001400496
3503,10.1021/ja400069s,105,6(a),311,Pb0.99Na0.01Se1,Pb0.99Na0.01Se1,408.5,207940,0.00047489,0.000042973,3.3799,0.06805,0.0000048091,0.0001405042
3503,10.1021/ja400069s,105,6(a),311,Pb0.99Na0.01Se1,Pb0.99Na0.01Se1,409,207590,0.00047587,0.000043072,3.3761,0.068805,0.0000048172,0.0001409526
3503,10.1021/ja400069s,105,6(a),311,Pb0.99Na0.01Se1,Pb0.99Na0.01Se1,409.5,207250,0.00047686,0.000043172,3.3723,0.06956,0.0000048251,0.000141405
3503,10.1021/ja400069s,105,6(a),311,Pb0.99Na0.01Se1,Pb0.99Na0.01Se1,410,206900,0.00047785,0.000043272,3.3685,0.070316,0.0000048333,0.0001418584
3503,10.1021/ja400069s,105,6(a),311,Pb0.99Na0.01Se1,Pb0.99Na0.01Se1,410.5,206560,0.00047883,0.000043372,3.3647,0.071071,0.0000048412,0.0001423099
3503,10.1021/ja400069s,105,6(a),311,Pb0.99Na0.01Se1,Pb0.99Na0.01Se1,411,206220,0.00047982,0.000043473,3.3609,0.071827,0.0000048492,0.0001427653
3503,10.1021/ja400069s,105,6(a),311,Pb0.99Na0.01Se1,Pb0.99Na0.01Se1,411.5,205870,0.0004808,0.000043574,3.3571,0.072582,0.0000048574,0.0001432188
3503,10.1021/ja400069s,105,6(a),311,Pb0.99Na0.01Se1,Pb0.99Na0.01Se1,412,205530,0.00048179,0.000043675,3.3533,0.073338,0.0000048655,0.0001436764
3503,10.1021/ja400069s,105,6(a),311,Pb0.99Na0.01Se1,Pb0.99Na0.01Se1,412.5,205190,0.00048277,0.000043776,3.3495,0.074093,0.0000048735,0.000144132
3503,10.1021/ja400069s,105,6(a),311,Pb0.99Na0.01Se1,Pb0.99Na0.01Se1,413,204850,0.00048376,0.000043878,3.3457,0.074848,0.0000048816,0.0001445916
3503,10.1021/ja400069s,105,6(a),311,Pb0.99Na0.01Se1,Pb0.99Na0.01Se1,413.5,204500,0.00048474,0.00004398,3.3419,0.075604,0.00000489,0.0001450492
3503,10.1021/ja400069s,105,6(a),311,Pb0.99Na0.01Se1,Pb0.99Na0.01Se1,414,204160,0.00048573,0.000044083,3.3381,0.076359,0.0000048981,0.0001455109
3503,10.1021/ja400069s,105,6(a),311,Pb0.99Na0.01Se1,Pb0.99Na0.01Se1,414.5,203820,0.00048672,0.000044186,3.3343,0.077115,0.0000049063,0.0001459737
3503,10.1021/ja400069s,105,6(a),311,Pb0.99Na0.01Se1,Pb0.99Na0.01Se1,415,203480,0.0004877,0.000044289,3.3306,0.07787,0.0000049145,0.0001464301
3503,10.1021/ja400069s,105,6(a),311,Pb0.99Na0.01Se1,Pb0.99Na0.01Se1,415.5,203140,0.00048869,0.000044392,3.3268,0.078626,0.0000049227,0.0001468949
3503,10.1021/ja400069s,105,6(a),311,Pb0.99Na0.01Se1,Pb0.99Na0.01Se1,416,202800,0.00048967,0.000044496,3.323,0.079381,0.000004931,0.0001473578
3503,10.1021/ja400069s,105,6(a),311,Pb0.99Na0.01Se1,Pb0.99Na0.01Se1,416.5,202460,0.00049066,0.0000446,3.3192,0.080136,0.0000049392,0.0001478248
3503,10.1021/ja400069s,105,6(a),311,Pb0.99Na0.01Se1,Pb0.99Na0.01Se1,417,202130,0.00049164,0.000044704,3.3155,0.080892,0.0000049473,0.0001482853
3503,10.1021/ja400069s,105,6(a),311,Pb0.99Na0.01Se1,Pb0.99Na0.01Se1,417.5,201790,0.00049263,0.000044809,3.3117,0.081647,0.0000049556,0.0001487544
3503,10.1021/ja400069s,105,6(a),311,Pb0.99Na0.01Se1,Pb0.99Na0.01Se1,418,201450,0.00049362,0.000044914,3.3079,0.082403,0.000004964,0.0001492246
3503,10.1021/ja400069s,105,6(a),311,Pb0.99Na0.01Se1,Pb0.99Na0.01Se1,418.5,201110,0.0004946,0.000045019,3.3042,0.083158,0.0000049724,0.0001496883
3503,10.1021/ja400069s,105,6(a),311,Pb0.99Na0.01Se1,Pb0.99Na0.01Se1,419,200780,0.00049559,0.000045125,3.3004,0.083913,0.0000049806,0.0001501606
3503,10.1021/ja400069s,105,6(a),311,Pb0.99Na0.01Se1,Pb0.99Na0.01Se1,419.5,200440,0.00049657,0.00004523,3.2967,0.084669,0.000004989,0.0001506264
3503,10.1021/ja400069s,105,6(a),311,Pb0.99Na0.01Se1,Pb0.99Na0.01Se1,420,200110,0.00049756,0.000045337,3.2929,0.085424,0.0000049973,0.0001511009
3503,10.1021/ja400069s,105,6(a),311,Pb0.99Na0.01Se1,Pb0.99Na0.01Se1,420.5,199770,0.00049854,0.000045443,3.2892,0.08618,0.0000050058,0.0001515688
3503,10.1021/ja400069s,105,6(a),311,Pb0.99Na0.01Se1,Pb0.99Na0.01Se1,421,199440,0.00049953,0.00004555,3.2854,0.086935,0.000005014,0.0001520454
3503,10.1021/ja400069s,105,6(a),311,Pb0.99Na0.01Se1,Pb0.99Na0.01Se1,421.5,199100,0.00050051,0.000045657,3.2817,0.087691,0.0000050226,0.0001525155
3503,10.1021/ja400069s,105,6(a),311,Pb0.99Na0.01Se1,Pb0.99Na0.01Se1,422,198770,0.0005015,0.000045764,3.278,0.088446,0.0000050309,0.0001529896
3503,10.1021/ja400069s,105,6(a),311,Pb0.99Na0.01Se1,Pb0.99Na0.01Se1,422.5,198430,0.00050249,0.000045872,3.2742,0.089201,0.0000050396,0.0001534695
3503,10.1021/ja400069s,105,6(a),311,Pb0.99Na0.01Se1,Pb0.99Na0.01Se1,423,198100,0.00050347,0.00004598,3.2705,0.089957,0.000005048,0.0001539428
3503,10.1021/ja400069s,105,6(a),311,Pb0.99Na0.01Se1,Pb0.99Na0.01Se1,423.5,197770,0.00050446,0.000046088,3.2668,0.090712,0.0000050564,0.0001544202
3503,10.1021/ja400069s,105,6(a),311,Pb0.99Na0.01Se1,Pb0.99Na0.01Se1,424,197430,0.00050544,0.000046197,3.2631,0.091468,0.0000050651,0.0001548957
3503,10.1021/ja400069s,105,6(a),311,Pb0.99Na0.01Se1,Pb0.99Na0.01Se1,424.5,197100,0.00050643,0.000046305,3.2593,0.092223,0.0000050736,0.00015538
3503,10.1021/ja400069s,105,6(a),311,Pb0.99Na0.01Se1,Pb0.99Na0.01Se1,425,196770,0.00050741,0.000046415,3.2556,0.092979,0.0000050821,0.0001558576
3503,10.1021/ja400069s,105,6(a),311,Pb0.99Na0.01Se1,Pb0.99Na0.01Se1,425.5,196440,0.0005084,0.000046524,3.2519,0.093734,0.0000050906,0.0001563394
3503,10.1021/ja400069s,105,6(a),311,Pb0.99Na0.01Se1,Pb0.99Na0.01Se1,426,196110,0.00050939,0.000046634,3.2482,0.094489,0.0000050992,0.0001568222
3503,10.1021/ja400069s,105,6(a),311,Pb0.99Na0.01Se1,Pb0.99Na0.01Se1,426.5,195780,0.00051037,0.000046744,3.2445,0.095245,0.0000051078,0.0001573031
3503,10.1021/ja400069s,105,6(a),311,Pb0.99Na0.01Se1,Pb0.99Na0.01Se1,427,195450,0.00051136,0.000046854,3.2408,0.096,0.0000051164,0.0001577882
3503,10.1021/ja400069s,105,6(a),311,Pb0.99Na0.01Se1,Pb0.99Na0.01Se1,427.5,195120,0.00051234,0.000046965,3.2371,0.096756,0.0000051251,0.0001582713
3503,10.1021/ja400069s,105,6(a),311,Pb0.99Na0.01Se1,Pb0.99Na0.01Se1,428,194790,0.00051333,0.000047076,3.2334,0.097511,0.0000051337,0.0001587586
3503,10.1021/ja400069s,105,6(a),311,Pb0.99Na0.01Se1,Pb0.99Na0.01Se1,428.5,194460,0.00051431,0.000047187,3.2297,0.098266,0.0000051424,0.0001592439
3503,10.1021/ja400069s,105,6(a),311,Pb0.99Na0.01Se1,Pb0.99Na0.01Se1,429,194130,0.0005153,0.000047299,3.226,0.099022,0.0000051512,0.0001597334
3503,10.1021/ja400069s,105,6(a),311,Pb0.99Na0.01Se1,Pb0.99Na0.01Se1,429.5,193810,0.00051629,0.00004741,3.2223,0.099777,0.0000051597,0.0001602241
3503,10.1021/ja400069s,105,6(a),311,Pb0.99Na0.01Se1,Pb0.99Na0.01Se1,430,193480,0.00051727,0.000047522,3.2186,0.10053,0.0000051685,0.0001607127
3503,10.1021/ja400069s,105,6(a),311,Pb0.99Na0.01Se1,Pb0.99Na0.01Se1,430.5,193150,0.00051826,0.000047635,3.2149,0.10129,0.0000051773,0.0001612056
3503,10.1021/ja400069s,105,6(a),311,Pb0.99Na0.01Se1,Pb0.99Na0.01Se1,431,192830,0.00051924,0.000047748,3.2113,0.10204,0.0000051859,0.0001616915
3503,10.1021/ja400069s,105,6(a),311,Pb0.99Na0.01Se1,Pb0.99Na0.01Se1,431.5,192500,0.00052023,0.000047861,3.2076,0.1028,0.0000051948,0.0001621867
3503,10.1021/ja400069s,105,6(a),311,Pb0.99Na0.01Se1,Pb0.99Na0.01Se1,432,192170,0.00052121,0.000047974,3.2039,0.10355,0.0000052037,0.0001626799
3503,10.1021/ja400069s,105,6(a),311,Pb0.99Na0.01Se1,Pb0.99Na0.01Se1,432.5,191850,0.0005222,0.000048087,3.2002,0.10431,0.0000052124,0.0001631773
3503,10.1021/ja400069s,105,6(a),311,Pb0.99Na0.01Se1,Pb0.99Na0.01Se1,433,191520,0.00052318,0.000048201,3.1966,0.10507,0.0000052214,0.0001636676
3503,10.1021/ja400069s,105,6(a),311,Pb0.99Na0.01Se1,Pb0.99Na0.01Se1,433.5,191200,0.00052417,0.000048315,3.1929,0.10582,0.0000052301,0.0001641674
3503,10.1021/ja400069s,105,6(a),311,Pb0.99Na0.01Se1,Pb0.99Na0.01Se1,434,190880,0.00052516,0.00004843,3.1892,0.10658,0.0000052389,0.0001646683
3503,10.1021/ja400069s,105,6(a),311,Pb0.99Na0.01Se1,Pb0.99Na0.01Se1,434.5,190550,0.00052614,0.000048545,3.1856,0.10733,0.000005248,0.000165162
3503,10.1021/ja400069s,105,6(a),311,Pb0.99Na0.01Se1,Pb0.99Na0.01Se1,435,190230,0.00052713,0.00004866,3.1819,0.10809,0.0000052568,0.0001656652
3503,10.1021/ja400069s,105,6(a),311,Pb0.99Na0.01Se1,Pb0.99Na0.01Se1,435.5,189910,0.00052811,0.000048775,3.1783,0.10884,0.0000052657,0.0001661612
