Repository: RamyaGuru/STD2_EffMass

# STD2_EffMass
Effective mass modeling of StarryData2 data

File: csvfiles/onthehalfheusler10.1016j.actamat.2017.06.011.csv
sid,DOI,figureid,fignum,sampleid,samplename,composition,Temperature,Carrier concentration,Carrier mobility,Electrical resistivity,Hall coefficient,Electrical conductivity
27924,10.1016/j.actamat.2017.06.011,26675,10a,33456,Nb0.85Ti0.15FeSb,Nb0.85Ti0.15FeSb,50,1.5419e+27,0.0054275,7.367e-7,4.1e-9,1357386.2171003516
27924,10.1016/j.actamat.2017.06.011,26675,10a,33456,Nb0.85Ti0.15FeSb,Nb0.85Ti0.15FeSb,100,1.5401e+27,0.0048553,8.9e-7,4.1e-9,1123646.0065620926
27924,10.1016/j.actamat.2017.06.011,26675,10a,33456,Nb0.85Ti0.15FeSb,Nb0.85Ti0.15FeSb,150,1.5382e+27,0.0042831,0.0000010432,4.1e-9,958588.9570552147
27924,10.1016/j.actamat.2017.06.011,26675,10a,33456,Nb0.85Ti0.15FeSb,Nb0.85Ti0.15FeSb,200,1.5364e+27,0.0037109,0.0000011965,4.1e-9,835770.9987463435
27924,10.1016/j.actamat.2017.06.011,26675,10a,33456,Nb0.85Ti0.15FeSb,Nb0.85Ti0.15FeSb,250,1.5346e+27,0.0031387,0.0000013497,4.1e-9,740905.386382159
27924,10.1016/j.actamat.2017.06.011,26675,10a,33457,Nb0.85Zr0.15FeSb,Nb0.85Zr0.15FeSb,50,1.4195e+27,0.0032983,0.0000012296,4.2e-9,813272.6089785296
27924,10.1016/j.actamat.2017.06.011,26675,10a,33457,Nb0.85Zr0.15FeSb,Nb0.85Zr0.15FeSb,100,1.4237e+27,0.0030212,0.0000013987,4.2e-9,714949.5960534782
27924,10.1016/j.actamat.2017.06.011,26675,10a,33457,Nb0.85Zr0.15FeSb,Nb0.85Zr0.15FeSb,150,1.4279e+27,0.0027442,0.0000015677,4.2e-9,637877.1448618995
27924,10.1016/j.actamat.2017.06.011,26675,10a,33457,Nb0.85Zr0.15FeSb,Nb0.85Zr0.15FeSb,200,1.4322e+27,0.0024672,0.0000017367,4.1e-9,575804.6870501526
27924,10.1016/j.actamat.2017.06.011,26675,10a,33457,Nb0.85Zr0.15FeSb,Nb0.85Zr0.15FeSb,250,1.4364e+27,0.0021901,0.0000019057,4.1e-9,524741.5647793461
27924,10.1016/j.actamat.2017.06.011,27465,6b,34610,Nb0.85Hf0.15FeSb,Nb0.85Hf0.15FeSb,50,,,8.915e-7,,1121742.7395201186
27924,10.1016/j.actamat.2017.06.011,27465,6b,34610,Nb0.85Hf0.15FeSb,Nb0.85Hf0.15FeSb,100,,,0.000001023,,977517.1065493646
27924,10.1016/j.actamat.2017.06.011,27465,6b,34610,Nb0.85Hf0.15FeSb,Nb0.85Hf0.15FeSb,150,,,0.0000011546,,866100.8141347653
27924,10.1016/j.actamat.2017.06.011,27465,6b,34610,Nb0.85Hf0.15FeSb,Nb0.85Hf0.15FeSb,200,,,0.0000012862,,777484.0615767377
27924,10.1016/j.actamat.2017.06.011,27465,6b,34610,Nb0.85Hf0.15FeSb,Nb0.85Hf0.15FeSb,250,,,0.0000014178,,705318.0984624065

File: csvfiles/studyonthermoNadopinginnano10.1016j.nanoen.2014.11.027.csv (part 1 of 8)
sid,DOI,figureid,fignum,sampleid,samplename,composition,Temperature,Electrical resistivity,Power factor,Seebeck coefficient,Thermal conductivity,ZT,Electrical conductivity,Figure of merit Z
4120,10.1016/j.nanoen.2014.11.027,11853,2a,14058,x=0.0,MgAg0.97Sb0.99,302.5,0.000043043,0.001765,0.0002793,,,23232.5813721163,
4120,10.1016/j.nanoen.2014.11.027,11853,2a,14058,x=0.0,MgAg0.97Sb0.99,303,0.000042996,0.0017659,0.00027916,0.72477,0.73826,23257.9774862778,0.0024364971
4120,10.1016/j.nanoen.2014.11.027,11853,2a,14058,x=0.0,MgAg0.97Sb0.99,303.5,0.000042949,0.0017668,0.00027903,0.72516,0.74717,23283.4291834501,0.0024364278
4120,10.1016/j.nanoen.2014.11.027,11853,2a,14058,x=0.0,MgAg0.97Sb0.99,304,0.000042902,0.0017676,0.0002789,0.72555,0.74831,23308.9366463102,0.0024362208
4120,10.1016/j.nanoen.2014.11.027,11853,2a,14058,x=0.0,MgAg0.97Sb0.99,304.5,0.000042855,0.0017685,0.00027876,0.72594,0.74946,23334.5000583362,0.0024361517
4120,10.1016/j.nanoen.2014.11.027,11853,2a,14058,x=0.0,MgAg0.97Sb0.99,305,0.000042808,0.0017694,0.00027863,0.72633,0.7506,23360.1196038124,0.0024360828
4120,10.1016/j.nanoen.2014.11.027,11853,2a,14058,x=0.0,MgAg0.97Sb0.99,305.5,0.000042761,0.0017702,0.0002785,0.72672,0.75175,23385.7954678328,0.0024358763
4120,10.1016/j.nanoen.2014.11.027,11853,2a,14058,x=0.0,MgAg0.97Sb0.99,306,0.000042713,0.0017711,0.00027837,0.72711,0.75289,23412.0759487744,0.0024358075
4120,10.1016/j.nanoen.2014.11.027,11853,2a,14058,x=0.0,MgAg0.97Sb0.99,306.5,0.000042666,0.001772,0.00027823,0.7275,0.75404,23437.8662166596,0.0024357388
4120,10.1016/j.nanoen.2014.11.027,11853,2a,14058,x=0.0,MgAg0.97Sb0.99,307,0.000042619,0.0017728,0.0002781,0.72789,0.75518,23463.7133672775,0.0024355328
4120,10.1016/j.nanoen.2014.11.027,11853,2a,14058,x=0.0,MgAg0.97Sb0.99,307.5,0.000042572,0.0017737,0.00027797,0.72827,0.75633,23489.6175890257,0.0024354978
4120,10.1016/j.nanoen.2014.11.027,11853,2a,14058,x=0.0,MgAg0.97Sb0.99,308,0.000042525,0.0017745,0.00027783,0.72866,0.75747,23515.5790711346,0.0024352922
4120,10.1016/j.nanoen.2014.11.027,11853,2a,14058,x=0.0,MgAg0.97Sb0.99,308.5,0.000042478,0.0017754,0.0002777,0.72905,0.75862,23541.5980036725,0.0024352239
4120,10.1016/j.nanoen.2014.11.027,11853,2a,14058,x=0.0,MgAg0.97Sb0.99,309,0.000042431,0.0017763,0.00027757,0.72944,0.75976,23567.6745775494,0.0024351557
4120,10.1016/j.nanoen.2014.11.027,11853,2a,14058,x=0.0,MgAg0.97Sb0.99,309.5,0.000042384,0.0017771,0.00027743,0.72983,0.76091,23593.8089845225,0.0024349506
4120,10.1016/j.nanoen.2014.11.027,11853,2a,14058,x=0.0,MgAg0.97Sb0.99,310,0.000042337,0.001778,0.0002773,0.73022,0.76205,23620.0014172001,0.0024348826
4120,10.1016/j.nanoen.2014.11.027,11853,2a,14058,x=0.0,MgAg0.97Sb0.99,310.5,0.00004229,0.0017789,0.00027717,0.73061,0.7632,23646.2520690471,0.0024348147
4120,10.1016/j.nanoen.2014.11.027,11853,2a,14058,x=0.0,MgAg0.97Sb0.99,311,0.000042243,0.0017797,0.00027703,0.731,0.76434,23672.5611343891,0.0024346101
4120,10.1016/j.nanoen.2014.11.027,11853,2a,14058,x=0.0,MgAg0.97Sb0.99,311.5,0.000042195,0.0017806,0.0002769,0.73139,0.76549,23699.4904609551,0.0024345424
4120,10.1016/j.nanoen.2014.11.027,11853,2a,14058,x=0.0,MgAg0.97Sb0.99,312,0.000042148,0.0017815,0.00027677,0.73178,0.76663,23725.9181930341,0.0024344748
4120,10.1016/j.nanoen.2014.11.027,11853,2a,14058,x=0.0,MgAg0.97Sb0.99,312.5,0.000042101,0.0017823,0.00027664,0.73217,0.76778,23752.4049309993,0.0024342707
4120,10.1016/j.nanoen.2014.11.027,11853,2a,14058,x=0.0,MgAg0.97Sb0.99,313,0.000042054,0.0017832,0.0002765,0.73256,0.76892,23778.9508726875,0.0024342033
4120,10.1016/j.nanoen.2014.11.027,11853,2a,14058,x=0.0,MgAg0.97Sb0.99,313.5,0.000042007,0.0017841,0.00027637,0.73295,0.77007,23805.556216821,0.002434136
4120,10.1016/j.nanoen.2014.11.027,11853,2a,14058,x=0.0,MgAg0.97Sb0.99,314,0.00004196,0.0017849,0.00027624,0.73334,0.77121,23832.2211630124,0.0024339324
4120,10.1016/j.nanoen.2014.11.027,11853,2a,14058,x=0.0,MgAg0.97Sb0.99,314.5,0.000041913,0.0017858,0.0002761,0.73373,0.77236,23858.9459117696,0.0024338653
4120,10.1016/j.nanoen.2014.11.027,11853,2a,14058,x=0.0,MgAg0.97Sb0.99,315,0.000041866,0.0017867,0.00027597,0.73412,0.7735,23885.730664501,0.0024337983
4120,10.1016/j.nanoen.2014.11.027,11853,2a,14058,x=0.0,MgAg0.97Sb0.99,315.5,0.000041819,0.0017875,0.00027584,0.7345,0.77465,23912.5756235204,0.0024336283
4120,10.1016/j.nanoen.2014.11.027,11853,2a,14058,x=0.0,MgAg0.97Sb0.99,316,0.000041772,0.0017884,0.0002757,0.73489,0.77579,23939.4809920521,0.0024335615
4120,10.1016/j.nanoen.2014.11.027,11853,2a,14058,x=0.0,MgAg0.97Sb0.99,316.5,0.000041724,0.0017893,0.00027557,0.73528,0.77694,23967.0213785831,0.0024334947
4120,10.1016/j.nanoen.2014.11.027,11853,2a,14058,x=0.0,MgAg0.97Sb0.99,317,0.000041677,0.0017901,0.00027544,0.73567,0.77808,23994.04947573,0.0024332921
4120,10.1016/j.nanoen.2014.11.027,11853,2a,14058,x=0.0,MgAg0.97Sb0.99,317.5,0.00004163,0.001791,0.00027531,0.73606,0.77923,24021.1386019697,0.0024332256
4120,10.1016/j.nanoen.2014.11.027,11853,2a,14058,x=0.0,MgAg0.97Sb0.99,318,0.000041583,0.0017919,0.00027517,0.73645,0.78037,24048.2889642402,0.0024331591
4120,10.1016/j.nanoen.2014.11.027,11853,2a,14058,x=0.0,MgAg0.97Sb0.99,318.5,0.000041536,0.0017927,0.00027504,0.73684,0.78152,24075.500770416,0.002432957
4120,10.1016/j.nanoen.2014.11.027,11853,2a,14058,x=0.0,MgAg0.97Sb0.99,319,0.000041489,0.0017936,0.00027491,0.73723,0.78266,24102.7742293138,0.0024328907
4120,10.1016/j.nanoen.2014.11.027,11853,2a,14058,x=0.0,MgAg0.97Sb0.99,319.5,0.000041442,0.0017945,0.00027477,0.73762,0.78381,24130.1095506974,0.0024328245
4120,10.1016/j.nanoen.2014.11.027,11853,2a,14058,x=0.0,MgAg0.97Sb0.99,320,0.000041395,0.0017953,0.00027464,0.73801,0.78495,24157.5069452832,0.0024326229
4120,10.1016/j.nanoen.2014.11.027,11853,2a,14058,x=0.0,MgAg0.97Sb0.99,320.5,0.000041348,0.0017962,0.00027451,0.7384,0.7861,24184.9666247461,0.0024325569
4120,10.1016/j.nanoen.2014.11.027,11853,2a,14058,x=0.0,MgAg0.97Sb0.99,321,0.000041301,0.0017971,0.00027437,0.73879,0.78724,24212.4888017239,0.002432491
4120,10.1016/j.nanoen.2014.11.027,11853,2a,14058,x=0.0,MgAg0.97Sb0.99,321.5,0.000041254,0.0017979,0.00027424,0.73918,0.78839,24240.073689824,0.0024322898
4120,10.1016/j.nanoen.2014.11.027,11853,2a,14058,x=0.0,MgAg0.97Sb0.99,322,0.000041206,0.0017988,0.00027411,0.73957,0.78953,24268.3104402272,0.0024322241
4120,10.1016/j.nanoen.2014.11.027,11853,2a,14058,x=0.0,MgAg0.97Sb0.99,322.5,0.000041159,0.0017997,0.00027397,0.73996,0.79068,24296.0227410773,0.0024321585
4120,10.1016/j.nanoen.2014.11.027,11853,2a,14058,x=0.0,MgAg0.97Sb0.99,323,0.000041112,0.0018005,0.00027384,0.74035,0.79182,24323.7984043588,0.0024319579
4120,10.1016/j.nanoen.2014.11.027,11853,2a,14058,x=0.0,MgAg0.97Sb0.99,323.5,0.000041065,0.0018014,0.00027371,0.74074,0.79297,24351.6376476318,0.0024318924
4120,10.1016/j.nanoen.2014.11.027,11853,2a,14058,x=0.0,MgAg0.97Sb0.99,324,0.000041018,0.0018023,0.00027358,0.74112,0.79411,24379.5406894534,0.0024318599
4120,10.1016/j.nanoen.2014.11.027,11853,2a,14058,x=0.0,MgAg0.97Sb0.99,324.5,0.000040971,0.0018031,0.00027344,0.74151,0.79526,24407.5077493837,0.0024316597
4120,10.1016/j.nanoen.2014.11.027,11853,2a,14058,x=0.0,MgAg0.97Sb0.99,325,0.000040924,0.001804,0.00027331,0.7419,0.7964,24435.5390479914,0.0024315946
4120,10.1016/j.nanoen.2014.11.027,11853,2a,14058,x=0.0,MgAg0.97Sb0.99,325.5,0.000040877,0.0018049,0.00027318,0.74229,0.79755,24463.6348068596,0.0024315295
4120,10.1016/j.nanoen.2014.11.027,11853,2a,14058,x=0.0,MgAg0.97Sb0.99,326,0.00004083,0.0018057,0.00027304,0.74268,0.79869,24491.7952485917,0.0024313298
4120,10.1016/j.nanoen.2014.11.027,11853,2a,14058,x=0.0,MgAg0.97Sb0.99,326.5,0.000040783,0.0018066,0.00027291,0.74307,0.79984,24520.0205968173,0.0024312649
4120,10.1016/j.nanoen.2014.11.027,11853,2a,14058,x=0.0,MgAg0.97Sb0.99,327,0.000040736,0.0018075,0.00027278,0.74346,0.80098,24548.311076198,0.0024312001
4120,10.1016/j.nanoen.2014.11.027,11853,2a,14058,x=0.0,MgAg0.97Sb0.99,327.5,0.000040688,0.0018083,0.00027264,0.74385,0.80213,24577.2709398348,0.0024310009
4120,10.1016/j.nanoen.2014.11.027,11853,2a,14058,x=0.0,MgAg0.97Sb0.99,328,0.000040641,0.0018092,0.00027251,0.74424,0.80327,24605.6937575355,0.0024309363
4120,10.1016/j.nanoen.2014.11.027,11853,2a,14058,x=0.0,MgAg0.97Sb0.99,328.5,0.000040594,0.0018101,0.00027238,0.74463,0.80442,24634.1823914864,0.0024308717
4120,10.1016/j.nanoen.2014.11.027,11853,2a,14058,x=0.0,MgAg0.97Sb0.99,329,0.000040547,0.0018109,0.00027225,0.74502,0.80556,24662.7370705601,0.002430673
4120,10.1016/j.nanoen.2014.11.027,11853,2a,14058,x=0.0,MgAg0.97Sb0.99,329.5,0.0000405,0.0018118,0.00027211,0.74541,0.80671,24691.3580246914,0.0024306087
4120,10.1016/j.nanoen.2014.11.027,11853,2a,14058,x=0.0,MgAg0.97Sb0.99,330,0.000040453,0.0018126,0.00027198,0.7458,0.80785,24720.0454848837,0.0024304103
4120,10.1016/j.nanoen.2014.11.027,11853,2a,14058,x=0.0,MgAg0.97Sb0.99,330.5,0.000040406,0.0018135,0.00027185,0.74619,0.809,24748.7996832154,0.0024303462
4120,10.1016/j.nanoen.2014.11.027,11853,2a,14058,x=0.0,MgAg0.97Sb0.99,331,0.000040359,0.0018144,0.00027171,0.74658,0.81014,24777.6208528457,0.0024302821
4120,10.1016/j.nanoen.2014.11.027,11853,2a,14058,x=0.0,MgAg0.97Sb0.99,331.5,0.000040312,0.0018152,0.00027158,0.74697,0.81129,24806.5092280214,0.0024300842
4120,10.1016/j.nanoen.2014.11.027,11853,2a,14058,x=0.0,MgAg0.97Sb0.99,332,0.000040265,0.0018161,0.00027145,0.74735,0.81243,24835.465044083,0.0024300529
4120,10.1016/j.nanoen.2014.11.027,11853,2a,14058,x=0.0,MgAg0.97Sb0.99,332.5,0.000040218,0.001817,0.00027131,0.74774,0.81358,24864.4885374708,0.002429989
4120,10.1016/j.nanoen.2014.11.027,11853,2a,14058,x=0.0,MgAg0.97Sb0.99,333,0.00004017,0.0018178,0.00027118,0.74813,0.81472,24894.1996514812,0.0024297916
4120,10.1016/j.nanoen.2014.11.027,11853,2a,14058,x=0.0,MgAg0.97Sb0.99,333.5,0.000040123,0.0018187,0.00027105,0.74852,0.81587,24923.3606659522,0.002429728
4120,10.1016/j.nanoen.2014.11.027,11853,2a,14058,x=0.0,MgAg0.97Sb0.99,334,0.000040076,0.0018196,0.00027091,0.74891,0.81701,24952.5900788502,0.0024296644
4120,10.1016/j.nanoen.2014.11.027,11853,2a,14058,x=0.0,MgAg0.97Sb0.99,334.5,0.000040029,0.0018204,0.00027078,0.7493,0.81816,24981.8881311049,0.0024294675
4120,10.1016/j.nanoen.2014.11.027,11853,2a,14058,x=0.0,MgAg0.97Sb0.99,335,0.000039982,0.0018213,0.00027065,0.74969,0.8193,25011.2550647792,0.0024294042
4120,10.1016/j.nanoen.2014.11.027,11853,2a,14058,x=0.0,MgAg0.97Sb0.99,335.5,0.000039935,0.0018222,0.00027052,0.75008,0.82045,25040.691123075,0.0024293409
4120,10.1016/j.nanoen.2014.11.027,11853,2a,14058,x=0.0,MgAg0.97Sb0.99,336,0.000039888,0.001823,0.00027038,0.75047,0.82159,25070.196550341,0.0024291444
4120,10.1016/j.nanoen.2014.11.027,11853,2a,14058,x=0.0,MgAg0.97Sb0.99,336.5,0.000039841,0.0018239,0.00027025,0.75086,0.82274,25099.7715920785,0.0024290813
4120,10.1016/j.nanoen.2014.11.027,11853,2a,14058,x=0.0,MgAg0.97Sb0.99,337,0.000039794,0.0018248,0.00027012,0.75125,0.82388,25129.416494949,0.0024290183
4120,10.1016/j.nanoen.2014.11.027,11853,2a,14058,x=0.0,MgAg0.97Sb0.99,337.5,0.000039747,0.0018256,0.00026998,0.75164,0.82503,25159.1315067804,0.0024288223
4120,10.1016/j.nanoen.2014.11.027,11853,2a,14058,x=0.0,MgAg0.97Sb0.99,338,0.000039699,0.0018265,0.00026985,0.75203,0.82617,25189.55137409,0.0024287595
4120,10.1016/j.nanoen.2014.11.027,11853,2a,14058,x=0.0,MgAg0.97Sb0.99,338.5,0.000039652,0.0018274,0.00026972,0.75242,0.82732,25219.4088570564,0.0024286967
4120,10.1016/j.nanoen.2014.11.027,11853,2a,14058,x=0.0,MgAg0.97Sb0.99,339,0.000039605,0.0018282,0.00026958,0.75281,0.82846,25249.3372048984,0.0024285012
4120,10.1016/j.nanoen.2014.11.027,11853,2a,14058,x=0.0,MgAg0.97Sb0.99,339.5,0.000039558,0.0018291,0.00026945,0.7532,0.82961,25279.3366702058,0.0024284387
4120,10.1016/j.nanoen.2014.11.027,11853,2a,14058,x=0.0,MgAg0.97Sb0.99,340,0.000039511,0.00183,0.00026932,0.75359,0.83075,25309.4075067703,0.0024283762
4120,10.1016/j.nanoen.2014.11.027,11853,2a,14058,x=0.0,MgAg0.97Sb0.99,340.5,0.000039464,0.0018308,0.00026919,0.75397,0.8319,25339.5499695925,0.0024282133
4120,10.1016/j.nanoen.2014.11.027,11853,2a,14058,x=0.0,MgAg0.97Sb0.99,341,0.000039417,0.0018317,0.00026905,0.75436,0.83304,25369.7643148895,0.002428151
4120,10.1016/j.nanoen.2014.11.027,11853,2a,14058,x=0.0,MgAg0.97Sb0.99,341.5,0.00003937,0.0018326,0.00026892,0.75475,0.83419,25400.0508001016,0.0024280888
4120,10.1016/j.nanoen.2014.11.027,11853,2a,14058,x=0.0,MgAg0.97Sb0.99,342,0.000039323,0.0018334,0.00026879,0.75514,0.83533,25430.4096839,0.0024278942
4120,10.1016/j.nanoen.2014.11.027,11853,2a,14058,x=0.0,MgAg0.97Sb0.99,342.5,0.000039276,0.0018343,0.00026865,0.75553,0.83648,25460.8412261941,0.0024278321
4120,10.1016/j.nanoen.2014.11.027,11853,2a,14058,x=0.0,MgAg0.97Sb0.99,343,0.000039229,0.0018352,0.00026852,0.75592,0.83762,25491.3456881389,0.0024277701
4120,10.1016/j.nanoen.2014.11.027,11853,2a,14058,x=0.0,MgAg0.97Sb0.99,343.5,0.000039181,0.001836,0.00026839,0.75631,0.83877,25522.5747173375,0.002427576
4120,10.1016/j.nanoen.2014.11.027,11853,2a,14058,x=0.0,MgAg0.97Sb0.99,344,0.000039134,0.0018369,0.00026825,0.7567,0.83991,25553.2273726172,0.0024275142
4120,10.1016/j.nanoen.2014.11.027,11853,2a,14058,x=0.0,MgAg0.97Sb0.99,344.5,0.000039087,0.0018378,0.00026812,0.75709,0.84106,25583.9537442116,0.0024274525
4120,10.1016/j.nanoen.2014.11.027,11853,2a,14058,x=0.0,MgAg0.97Sb0.99,345,0.00003904,0.0018386,0.00026799,0.75748,0.8422,25614.7540983607,0.0024272588
4120,10.1016/j.nanoen.2014.11.027,11853,2a,14058,x=0.0,MgAg0.97Sb0.99,345.5,0.000038993,0.0018395,0.00026786,0.75787,0.84335,25645.6287025876,0.0024271973
4120,10.1016/j.nanoen.2014.11.027,11853,2a,14058,x=0.0,MgAg0.97Sb0.99,346,0.000038946,0.0018404,0.00026772,0.75826,0.84449,25676.5778257074,0.0024271358
4120,10.1016/j.nanoen.2014.11.027,11853,2a,14058,x=0.0,MgAg0.97Sb0.99,346.5,0.000038899,0.0018412,0.00026759,0.75865,0.84564,25707.6017378339,0.0024269426
4120,10.1016/j.nanoen.2014.11.027,11853,2a,14058,x=0.0,MgAg0.97Sb0.99,347,0.000038852,0.0018421,0.00026746,0.75904,0.84678,25738.7007103881,0.0024268813
4120,10.1016/j.nanoen.2014.11.027,11853,2a,14058,x=0.0,MgAg0.97Sb0.99,347.5,0.000038805,0.001843,0.00026732,0.75943,0.84793,25769.8750161062,0.0024268201
4120,10.1016/j.nanoen.2014.11.027,11853,2a,14058,x=0.0,MgAg0.97Sb0.99,348,0.000038758,0.0018438,0.00026719,0.75982,0.84907,25801.1249290469,0.0024266274
4120,10.1016/j.nanoen.2014.11.027,11853,2a,14058,x=0.0,MgAg0.97Sb0.99,348.5,0.000038711,0.0018447,0.00026706,0.7602,0.85022,25832.4507246002,0.0024265983
4120,10.1016/j.nanoen.2014.11.027,11853,2a,14058,x=0.0,MgAg0.97Sb0.99,349,0.000038663,0.0018456,0.00026692,0.76059,0.85136,25864.5216356724,0.0024265373
4120,10.1016/j.nanoen.2014.11.027,11853,2a,14058,x=0.0,MgAg0.97Sb0.99,349.5,0.000038616,0.0018464,0.00026679,0.76098,0.85251,25896.0016573441,0.002426345
4120,10.1016/j.nanoen.2014.11.027,11853,2a,14058,x=0.0,MgAg0.97Sb0.99,350,0.000038569,0.0018473,0.00026666,0.76137,0.85365,25927.5584018253,0.0024262842
4120,10.1016/j.nanoen.2014.11.027,11853,2a,14058,x=0.0,MgAg0.97Sb0.99,350.5,0.000038522,0.0018482,0.00026652,0.76176,0.8548,25959.1921499403,0.0024262235
4120,10.1016/j.nanoen.2014.11.027,11853,2a,14058,x=0.0,MgAg0.97Sb0.99,351,0.000038475,0.001849,0.00026639,0.76215,0.85594,25990.9031838856,0.0024260316
4120,10.1016/j.nanoen.2014.11.027,11853,2a,14058,x=0.0,MgAg0.97Sb0.99,351.5,0.000038428,0.0018499,0.00026626,0.76254,0.85709,26022.6917872385,0.0024259711
4120,10.1016/j.nanoen.2014.11.027,11853,2a,14058,x=0.0,MgAg0.97Sb0.99,352,0.000038381,0.0018507,0.00026613,0.76293,0.85823,26054.558244965,0.0024257796
4120,10.1016/j.nanoen.2014.11.027,11853,2a,14058,x=0.0,MgAg0.97Sb0.99,352.5,0.000038334,0.0018516,0.00026599,0.76332,0.85938,26086.5028434288,0.0024257192
4120,10.1016/j.nanoen.2014.11.027,11853,2a,14058,x=0.0,MgAg0.97Sb0.99,353,0.000038287,0.0018525,0.00026586,0.76371,0.86052,26118.5258703999,0.002425659
4120,10.1016/j.nanoen.2014.11.027,11853,2a,14058,x=0.0,MgAg0.97Sb0.99,353.5,0.00003824,0.0018533,0.00026573,0.7641,0.86167,26150.6276150628,0.0024254679
4120,10.1016/j.nanoen.2014.11.027,11853,2a,14058,x=0.0,MgAg0.97Sb0.99,354,0.000038192,0.0018542,0.00026559,0.76449,0.86282,26183.4939254294,0.0024254078
4120,10.1016/j.nanoen.2014.11.027,11853,2a,14058,x=0.0,MgAg0.97Sb0.99,354.5,0.000038145,0.0018551,0.00026546,0.76488,0.86396,26215.7556691572,0.0024253478
4120,10.1016/j.nanoen.2014.11.027,11853,2a,14058,x=0.0,MgAg0.97Sb0.99,355,0.000038098,0.0018559,0.00026533,0.76527,0.86511,26248.0970129666,0.0024251571
4120,10.1016/j.nanoen.2014.11.027,11853,2a,14058,x=0.0,MgAg0.97Sb0.99,355.5,0.000038051,0.0018568,0.00026519,0.76566,0.86625,26280.5182518199,0.0024250973
4120,10.1016/j.nanoen.2014.11.027,11853,2a,14058,x=0.0,MgAg0.97Sb0.99,356,0.000038004,0.0018577,0.00026506,0.76605,0.8674,26313.0196821387,0.0024250375
4120,10.1016/j.nanoen.2014.11.027,11853,2a,14058,x=0.0,MgAg0.97Sb0.99,356.5,0.000037957,0.0018585,0.00026493,0.76644,0.86854,26345.6016018126,0.0024248473
4120,10.1016/j.nanoen.2014.11.027,11853,2a,14058,x=0.0,MgAg0.97Sb0.99,357,0.00003791,0.0018594,0.0002648,0.76682,0.86969,26378.2643102084,0.0024248194
4120,10.1016/j.nanoen.2014.11.027,11853,2a,14058,x=0.0,MgAg0.97Sb0.99,357.5,0.000037863,0.0018603,0.00026466,0.76721,0.87083,26411.0081081795,0.0024247598
4120,10.1016/j.nanoen.2014.11.027,11853,2a,14058,x=0.0,MgAg0.97Sb0.99,358,0.000037816,0.0018611,0.00026453,0.7676,0.87198,26443.8332980749,0.0024245701
4120,10.1016/j.nanoen.2014.11.027,11853,2a,14058,x=0.0,MgAg0.97Sb0.99,358.5,0.000037769,0.001862,0.0002644,0.76799,0.87312,26476.7401837486,0.0024245107
4120,10.1016/j.nanoen.2014.11.027,11853,2a,14058,x=0.0,MgAg0.97Sb0.99,359,0.000037722,0.0018629,0.00026426,0.76838,0.87427,26509.7290705689,0.0024244514
4120,10.1016/j.nanoen.2014.11.027,11853,2a,14058,x=0.0,MgAg0.97Sb0.99,359.5,0.000037674,0.0018637,0.00026413,0.76877,0.87541,26543.5048043744,0.0024242621
4120,10.1016/j.nanoen.2014.11.027,11853,2a,14058,x=0.0,MgAg0.97Sb0.99,360,0.000037627,0.0018646,0.000264,0.76916,0.87656,26576.660376857,0.002424203
4120,10.1016/j.nanoen.2014.11.027,11853,2a,14058,x=0.0,MgAg0.97Sb0.99,360.5,0.00003758,0.0018655,0.00026386,0.76955,0.8777,26609.8988823842,0.002424144
4120,10.1016/j.nanoen.2014.11.027,11853,2a,14058,x=0.0,MgAg0.97Sb0.99,361,0.000037533,0.0018663,0.00026373,0.76994,0.87885,26643.2206325101,0.0024239551
4120,10.1016/j.nanoen.2014.11.027,11853,2a,14058,x=0.0,MgAg0.97Sb0.99,361.5,0.000037486,0.0018672,0.0002636,0.77033,0.87999,26676.6259403511,0.0024238963
4120,10.1016/j.nanoen.2014.11.027,11853,2a,14058,x=0.0,MgAg0.97Sb0.99,362,0.000037439,0.0018681,0.00026346,0.77072,0.88114,26710.1151205962,0.0024238375
4120,10.1016/j.nanoen.2014.11.027,11853,2a,14058,x=0.0,MgAg0.97Sb0.99,362.5,0.000037392,0.0018689,0.00026333,0.77111,0.88228,26743.6884895165,0.002423649
4120,10.1016/j.nanoen.2014.11.027,11853,2a,14058,x=0.0,MgAg0.97Sb0.99,363,0.000037345,0.0018698,0.0002632,0.7715,0.88343,26777.3463649752,0.0024235904
4120,10.1016/j.nanoen.2014.11.027,11853,2a,14058,x=0.0,MgAg0.97Sb0.99,363.5,0.000037298,0.0018707,0.00026307,0.77189,0.88457,26811.0890664379,0.0024235319
4120,10.1016/j.nanoen.2014.11.027,11853,2a,14058,x=0.0,MgAg0.97Sb0.99,364,0.000037251,0.0018715,0.00026293,0.77228,0.88572,26844.9169149822,0.0024233439
4120,10.1016/j.nanoen.2014.11.027,11853,2a,14058,x=0.0,MgAg0.97Sb0.99,364.5,0.000037204,0.0018724,0.0002628,0.77267,0.88686,26878.8302333082,0.0024232855
4120,10.1016/j.nanoen.2014.11.027,11853,2a,14058,x=0.0,MgAg0.97Sb0.99,365,0.000037156,0.0018733,0.00026267,0.77305,0.88801,26913.553665626,0.0024232585
4120,10.1016/j.nanoen.2014.11.027,11853,2a,14058,x=0.0,MgAg0.97Sb0.99,365.5,0.000037109,0.0018741,0.00026253,0.77344,0.88915,26947.6407340537,0.002423071
4120,10.1016/j.nanoen.2014.11.027,11853,2a,14058,x=0.0,MgAg0.97Sb0.99,366,0.000037062,0.001875,0.0002624,0.77383,0.8903,26981.8142571907,0.0024230128
4120,10.1016/j.nanoen.2014.11.027,11853,2a,14058,x=0.0,MgAg0.97Sb0.99,366.5,0.000037015,0.0018759,0.00026227,0.77422,0.89144,27016.0745643658,0.0024229547
4120,10.1016/j.nanoen.2014.11.027,11853,2a,14058,x=0.0,MgAg0.97Sb0.99,367,0.000036968,0.0018767,0.00026213,0.77461,0.89259,27050.421986583,0.0024227676
4120,10.1016/j.nanoen.2014.11.027,11853,2a,14058,x=0.0,MgAg0.97Sb0.99,367.5,0.000036921,0.0018776,0.000262,0.775,0.89373,27084.8568565315,0.0024227097
4120,10.1016/j.nanoen.2014.11.027,11853,2a,14058,x=0.0,MgAg0.97Sb0.99,368,0.000036874,0.0018785,0.00026187,0.77539,0.89488,27119.3795085968,0.0024226518
4120,10.1016/j.nanoen.2014.11.027,11853,2a,14058,x=0.0,MgAg0.97Sb0.99,368.5,0.000036827,0.0018793,0.00026174,0.77578,0.89602,27153.9902788715,0.0024224651
4120,10.1016/j.nanoen.2014.11.027,11853,2a,14058,x=0.0,MgAg0.97Sb0.99,369,0.00003678,0.0018802,0.0002616,0.77617,0.89717,27188.6895051659,0.0024224075
4120,10.1016/j.nanoen.2014.11.027,11853,2a,14058,x=0.0,MgAg0.97Sb0.99,369.5,0.000036733,0.0018811,0.00026147,0.77656,0.89831,27223.4775270193,0.0024223499
4120,10.1016/j.nanoen.2014.11.027,11853,2a,14058,x=0.0,MgAg0.97Sb0.99,370,0.000036686,0.0018819,0.00026134,0.77695,0.89946,27258.3546857112,0.0024221636
4120,10.1016/j.nanoen.2014.11.027,11853,2a,14058,x=0.0,MgAg0.97Sb0.99,370.5,0.000036638,0.0018828,0.0002612,0.77734,0.9006,27294.0662699929,0.0024221062
4120,10.1016/j.nanoen.2014.11.027,11853,2a,14058,x=0.0,MgAg0.97Sb0.99,371,0.000036591,0.0018837,0.00026107,0.77773,0.90175,27329.1246481375,0.0024220488
4120,10.1016/j.nanoen.2014.11.027,11853,2a,14058,x=0.0,MgAg0.97Sb0.99,371.5,0.000036544,0.0018845,0.00026094,0.77812,0.90289,27364.2732049037,0.002421863
4120,10.1016/j.nanoen.2014.11.027,11853,2a,14058,x=0.0,MgAg0.97Sb0.99,372,0.000036497,0.0018854,0.0002608,0.77851,0.90404,27399.5122886813,0.0024218058
4120,10.1016/j.nanoen.2014.11.027,11853,2a,14058,x=0.0,MgAg0.97Sb0.99,372.5,0.00003645,0.0018863,0.00026067,0.7789,0.90518,27434.8422496571,0.0024217486
4120,10.1016/j.nanoen.2014.11.027,11853,2a,14058,x=0.0,MgAg0.97Sb0.99,373,0.000036403,0.0018871,0.00026054,0.77929,0.90633,27470.2634398264,0.0024215632
4120,10.1016/j.nanoen.2014.11.027,11853,2a,14058,x=0.0,MgAg0.97Sb0.99,373.5,0.000036356,0.001888,0.00026041,0.77967,0.90747,27505.7762130047,0.0024215373
4120,10.1016/j.nanoen.2014.11.027,11853,2a,14058,x=0.0,MgAg0.97Sb0.99,374,0.000036309,0.0018888,0.00026027,0.78006,0.90862,27541.3809248396,0.0024213522
4120,10.1016/j.nanoen.2014.11.027,11853,2a,14058,x=0.0,MgAg0.97Sb0.99,374.5,0.000036262,0.0018897,0.00026014,0.78045,0.90976,27577.0779328222,0.0024212954
4120,10.1016/j.nanoen.2014.11.027,11853,2a,14058,x=0.0,MgAg0.97Sb0.99,375,0.000036215,0.0018906,0.00026001,0.78084,0.91091,27612.8675962999,0.0024212387
4120,10.1016/j.nanoen.2014.11.027,11853,2a,14058,x=0.0,MgAg0.97Sb0.99,375.5,0.000036167,0.0018914,0.00025987,0.78123,0.91205,27649.5147510161,0.002421054
4120,10.1016/j.nanoen.2014.11.027,11853,2a,14058,x=0.0,MgAg0.97Sb0.99,376,0.00003612,0.0018923,0.00025974,0.78162,0.9132,27685.4928017719,0.0024209974
4120,10.1016/j.nanoen.2014.11.027,11853,2a,14058,x=0.0,MgAg0.97Sb0.99,376.5,0.000036073,0.0018932,0.00025961,0.78201,0.91434,27721.5646051063,0.0024209409
4120,10.1016/j.nanoen.2014.11.027,11853,2a,14058,x=0.0,MgAg0.97Sb0.99,377,0.000036026,0.001894,0.00025947,0.7824,0.91549,27757.730527952,0.0024207566
4120,10.1016/j.nanoen.2014.11.027,11853,2a,14058,x=0.0,MgAg0.97Sb0.99,377.5,0.000035979,0.0018949,0.00025934,0.78279,0.91663,27793.990939159,0.0024207003
4120,10.1016/j.nanoen.2014.11.027,11853,2a,14058,x=0.0,MgAg0.97Sb0.99,378,0.000035932,0.0018958,0.00025921,0.78318,0.91778,27830.3462095068,0.002420644
4120,10.1016/j.nanoen.2014.11.027,11853,2a,14058,x=0.0,MgAg0.97Sb0.99,378.5,0.000035885,0.0018966,0.00025907,0.78357,0.91892,27866.796711718,0.0024204602
4120,10.1016/j.nanoen.2014.11.027,11853,2a,14058,x=0.0,MgAg0.97Sb0.99,379,0.000035838,0.0018975,0.00025894,0.78396,0.92007,27903.3428204699,0.0024204041
4120,10.1016/j.nanoen.2014.11.027,11853,2a,14058,x=0.0,MgAg0.97Sb0.99,379.5,0.000035791,0.0018984,0.00025881,0.78435,0.92121,27939.9849124081,0.0024203481
4120,10.1016/j.nanoen.2014.11.027,11853,2a,14058,x=0.0,MgAg0.97Sb0.99,380,0.000035744,0.0018992,0.00025868,0.78474,0.92236,27976.7233661594,0.0024201646
4120,10.1016/j.nanoen.2014.11.027,11853,2a,14058,x=0.0,MgAg0.97Sb0.99,380.5,0.000035697,0.0019001,0.00025854,0.78513,0.9235,28013.5585623442,0.0024201088
4120,10.1016/j.nanoen.2014.11.027,11853,2a,14058,x=0.0,MgAg0.97Sb0.99,381,0.000035649,0.001901,0.00025841,0.78552,0.92465,28051.2777357009,0.002420053
4120,10.1016/j.nanoen.2014.11.027,11853,2a,14058,x=0.0,MgAg0.97Sb0.99,381.5,0.000035602,0.0019018,0.00025828,0.7859,0.92579,28088.3096455255,0.0024199008
4120,10.1016/j.nanoen.2014.11.027,11853,2a,14058,x=0.0,MgAg0.97Sb0.99,382,0.000035555,0.0019027,0.00025814,0.78629,0.92694,28125.4394599916,0.0024198451
4120,10.1016/j.nanoen.2014.11.027,11853,2a,14058,x=0.0,MgAg0.97Sb0.99,382.5,0.000035508,0.0019036,0.00025801,0.78668,0.92808,28162.667567872,0.0024197895
4120,10.1016/j.nanoen.2014.11.027,11853,2a,14058,x=0.0,MgAg0.97Sb0.99,383,0.000035461,0.0019044,0.00025788,0.78707,0.92923,28199.9943600011,0.0024196069
4120,10.1016/j.nanoen.2014.11.027,11853,2a,14058,x=0.0,MgAg0.97Sb0.99,383.5,0.000035414,0.0019053,0.00025774,0.78746,0.93037,28237.4202292879,0.0024195515
4120,10.1016/j.nanoen.2014.11.027,11853,2a,14058,x=0.0,MgAg0.97Sb0.99,384,0.000035367,0.0019062,0.00025761,0.78785,0.93152,28274.9455707298,0.0024194961
4120,10.1016/j.nanoen.2014.11.027,11853,2a,14058,x=0.0,MgAg0.97Sb0.99,384.5,0.00003532,0.001907,0.00025748,0.78824,0.93266,28312.570781427,0.0024193139
4120,10.1016/j.nanoen.2014.11.027,11853,2a,14058,x=0.0,MgAg0.97Sb0.99,385,0.000035273,0.0019079,0.00025735,0.78863,0.93381,28350.2962605959,0.0024192587
4120,10.1016/j.nanoen.2014.11.027,11853,2a,14058,x=0.0,MgAg0.97Sb0.99,385.5,0.000035226,0.0019088,0.00025721,0.78902,0.93495,28388.1224095838,0.0024192036
4120,10.1016/j.nanoen.2014.11.027,11853,2a,14058,x=0.0,MgAg0.97Sb0.99,386,0.000035179,0.0019096,0.00025708,0.78941,0.9361,28426.0496318827,0.0024190218
4120,10.1016/j.nanoen.2014.11.027,11853,2a,14058,x=0.0,MgAg0.97Sb0.99,386.5,0.000035131,0.0019105,0.00025695,0.7898,0.93724,28464.8885599613,0.0024189668
4120,10.1016/j.nanoen.2014.11.027,11853,2a,14058,x=0.0,MgAg0.97Sb0.99,387,0.000035084,0.0019114,0.00025681,0.79019,0.93839,28503.0213202599,0.0024189119
4120,10.1016/j.nanoen.2014.11.027,11853,2a,14058,x=0.0,MgAg0.97Sb0.99,387.5,0.000035037,0.0019122,0.00025668,0.79058,0.93953,28541.2563861061,0.0024187306
4120,10.1016/j.nanoen.2014.11.027,11853,2a,14058,x=0.0,MgAg0.97Sb0.99,388,0.00003499,0.0019131,0.00025655,0.79097,0.94068,28579.5941697628,0.0024186758
4120,10.1016/j.nanoen.2014.11.027,11853,2a,14058,x=0.0,MgAg0.97Sb0.99,388.5,0.000034943,0.001914,0.00025641,0.79136,0.94182,28618.035085711,0.0024186211
4120,10.1016/j.nanoen.2014.11.027,11853,2a,14058,x=0.0,MgAg0.97Sb0.99,389,0.000034896,0.0019148,0.00025628,0.79175,0.94297,28656.5795506648,0.0024184402
4120,10.1016/j.nanoen.2014.11.027,11853,2a,14058,x=0.0,MgAg0.97Sb0.99,389.5,0.000034849,0.0019157,0.00025615,0.79214,0.94411,28695.2279835863,0.0024183856
4120,10.1016/j.nanoen.2014.11.027,11853,2a,14058,x=0.0,MgAg0.97Sb0.99,390,0.000034802,0.0019166,0.00025601,0.79252,0.94526,28733.9808057008,0.0024183617
4120,10.1016/j.nanoen.2014.11.027,11853,2a,14058,x=0.0,MgAg0.97Sb0.99,390.5,0.000034755,0.0019174,0.00025588,0.79291,0.9464,28772.8384405122,0.0024181811
4120,10.1016/j.nanoen.2014.11.027,11853,2a,14058,x=0.0,MgAg0.97Sb0.99,391,0.000034708,0.0019183,0.00025575,0.7933,0.94755,28811.8013138181,0.0024181268
4120,10.1016/j.nanoen.2014.11.027,11853,2a,14058,x=0.0,MgAg0.97Sb0.99,391.5,0.00003466,0.0019192,0.00025562,0.79369,0.94869,28851.7022504328,0.0024180725
4120,10.1016/j.nanoen.2014.11.027,11853,2a,14058,x=0.0,MgAg0.97Sb0.99,392,0.000034613,0.00192,0.00025548,0.79408,0.94984,28890.8791494525,0.0024178924
4120,10.1016/j.nanoen.2014.11.027,11853,2a,14058,x=0.0,MgAg0.97Sb0.99,392.5,0.000034566,0.0019209,0.00025535,0.79447,0.95098,28930.1625875137,0.0024178383
4120,10.1016/j.nanoen.2014.11.027,11853,2a,14058,x=0.0,MgAg0.97Sb0.99,393,0.000034519,0.0019218,0.00025522,0.79486,0.95213,28969.5529997972,0.0024177843
4120,10.1016/j.nanoen.2014.11.027,11853,2a,14058,x=0.0,MgAg0.97Sb0.99,393.5,0.000034472,0.0019226,0.00025508,0.79525,0.95327,29009.050823857,0.0024176045
4120,10.1016/j.nanoen.2014.11.027,11853,2a,14058,x=0.0,MgAg0.97Sb0.99,394,0.000034425,0.0019235,0.00025495,0.79564,0.95442,29048.6564996369,0.0024175507
4120,10.1016/j.nanoen.2014.11.027,11853,2a,14058,x=0.0,MgAg0.97Sb0.99,394.5,0.000034378,0.0019244,0.00025482,0.79603,0.95556,29088.3704694863,0.0024174968
4120,10.1016/j.nanoen.2014.11.027,11853,2a,14058,x=0.0,MgAg0.97Sb0.99,395,0.000034331,0.0019252,0.00025468,0.79642,0.95671,29128.1931781772,0.0024173175
4120,10.1016/j.nanoen.2014.11.027,11853,2a,14058,x=0.0,MgAg0.97Sb0.99,395.5,0.000034284,0.0019261,0.00025455,0.79681,0.95785,29168.1250729203,0.0024172638
4120,10.1016/j.nanoen.2014.11.027,11853,2a,14058,x=0.0,MgAg0.97Sb0.99,396,0.000034237,0.0019269,0.00025442,0.7972,0.959,29208.1666033823,0.0024170848
4120,10.1016/j.nanoen.2014.11.027,11853,2a,14058,x=0.0,MgAg0.97Sb0.99,396.5,0.00003419,0.0019278,0.00025429,0.79759,0.96014,29248.3182217023,0.0024170313
4120,10.1016/j.nanoen.2014.11.027,11853,2a,14058,x=0.0,MgAg0.97Sb0.99,397,0.000034142,0.0019287,0.00025415,0.79798,0.96129,29289.4382285748,0.0024169779
4120,10.1016/j.nanoen.2014.11.027,11853,2a,14058,x=0.0,MgAg0.97Sb0.99,397.5,0.000034095,0.0019295,0.00025402,0.79837,0.96243,29329.8137556827,0.0024167992
4120,10.1016/j.nanoen.2014.11.027,11853,2a,14058,x=0.0,MgAg0.97Sb0.99,398,0.000034048,0.0019304,0.00025389,0.79875,0.96358,29370.3007518797,0.0024167762
4120,10.1016/j.nanoen.2014.11.027,11853,2a,14058,x=0.0,MgAg0.97Sb0.99,398.5,0.000034001,0.0019313,0.00025375,0.79914,0.96472,29410.8996794212,0.002416723
4120,10.1016/j.nanoen.2014.11.027,11853,2a,14058,x=0.0,MgAg0.97Sb0.99,399,0.000033954,0.0019321,0.00025362,0.79953,0.96587,29451.6110031219,0.0024165447
4120,10.1016/j.nanoen.2014.11.027,11853,2a,14058,x=0.0,MgAg0.97Sb0.99,399.5,0.000033907,0.001933,0.00025349,0.79992,0.96701,29492.4351903737,0.0024164916
4120,10.1016/j.nanoen.2014.11.027,11853,2a,14058,x=0.0,MgAg0.97Sb0.99,400,0.00003386,0.0019339,0.00025335,0.80031,0.96816,29533.3727111636,0.0024164386
4120,10.1016/j.nanoen.2014.11.027,11853,2a,14058,x=0.0,MgAg0.97Sb0.99,400.5,0.000033813,0.0019347,0.00025322,0.8007,0.9693,29574.4240380919,0.0024162608
4120,10.1016/j.nanoen.2014.11.027,11853,2a,14058,x=0.0,MgAg0.97Sb0.99,401,0.000033766,0.0019356,0.00025309,0.80109,0.97045,29615.5896463899,0.0024162079
4120,10.1016/j.nanoen.2014.11.027,11853,2a,14058,x=0.0,MgAg0.97Sb0.99,401.5,0.000033719,0.0019365,0.00025295,0.80148,0.97159,29656.8700139387,0.0024161551
4120,10.1016/j.nanoen.2014.11.027,11853,2a,14058,x=0.0,MgAg0.97Sb0.99,402,0.000033672,0.0019373,0.00025282,0.80187,0.97274,29698.2656212877,0.0024159777
4120,10.1016/j.nanoen.2014.11.027,11853,2a,14058,x=0.0,MgAg0.97Sb0.99,402.5,0.000033624,0.0019382,0.00025269,0.80226,0.97388,29740.6614323103,0.002415925
4120,10.1016/j.nanoen.2014.11.027,11853,2a,14058,x=0.0,MgAg0.97Sb0.99,403,0.000033577,0.0019391,0.00025256,0.80265,0.97503,29782.2914495041,0.0024158724
4120,10.1016/j.nanoen.2014.11.027,11853,2a,14058,x=0.0,MgAg0.97Sb0.99,403.5,0.00003353,0.0019399,0.00025242,0.80304,0.97617,29824.0381747689,0.0024156954
4120,10.1016/j.nanoen.2014.11.027,11853,2a,14058,x=0.0,MgAg0.97Sb0.99,404,0.000033483,0.0019408,0.00025229,0.80343,0.97732,29865.9020995729,0.0024156429
4120,10.1016/j.nanoen.2014.11.027,11853,2a,14058,x=0.0,MgAg0.97Sb0.99,404.5,0.000033436,0.0019417,0.00025216,0.80382,0.97846,29907.8837181481,0.0024155906
4120,10.1016/j.nanoen.2014.11.027,11853,2a,14058,x=0.0,MgAg0.97Sb0.99,405,0.000033389,0.0019425,0.00025202,0.80421,0.97961,29949.9835275091,0.0024154139
4120,10.1016/j.nanoen.2014.11.027,11853,2a,14058,x=0.0,MgAg0.97Sb0.99,405.5,0.000033342,0.0019434,0.00025189,0.8046,0.98075,29992.2020274729,0.0024153617
4120,10.1016/j.nanoen.2014.11.027,11853,2a,14058,x=0.0,MgAg0.97Sb0.99,406,0.000033295,0.0019443,0.00025176,0.80498,0.9819,30034.5397206788,0.0024153395
4120,10.1016/j.nanoen.2014.11.027,11853,2a,14058,x=0.0,MgAg0.97Sb0.99,406.5,0.000033248,0.0019451,0.00025162,0.80537,0.98304,30076.9971126083,0.0024151632
4120,10.1016/j.nanoen.2014.11.027,11853,2a,14058,x=0.0,MgAg0.97Sb0.99,407,0.000033201,0.001946,0.00025149,0.80576,0.98419,30119.5747116051,0.0024151112
4120,10.1016/j.nanoen.2014.11.027,11853,2a,14058,x=0.0,MgAg0.97Sb0.99,407.5,0.000033154,0.0019469,0.00025136,0.80615,0.98533,30162.2730288955,0.0024150592
4120,10.1016/j.nanoen.2014.11.027,11853,2a,14058,x=0.0,MgAg0.97Sb0.99,408,0.000033106,0.0019477,0.00025123,0.80654,0.98648,30206.0049537848,0.0024148833
4120,10.1016/j.nanoen.2014.11.027,11853,2a,14058,x=0.0,MgAg0.97Sb0.99,408.5,0.000033059,0.0019486,0.00025109,0.80693,0.98762,30248.9488490275,0.0024148315
4120,10.1016/j.nanoen.2014.11.027,11853,2a,14058,x=0.0,MgAg0.97Sb0.99,409,0.000033012,0.0019495,0.00025096,0.80732,0.98877,30292.0150248394,0.0024147798
4120,10.1016/j.nanoen.2014.11.027,11853,2a,14058,x=0.0,MgAg0.97Sb0.99,409.5,0.000032965,0.0019503,0.00025083,0.80771,0.98991,30335.2040042469,0.0024146043
4120,10.1016/j.nanoen.2014.11.027,11853,2a,14058,x=0.0,MgAg0.97Sb0.99,410,0.000032918,0.0019512,0.00025069,0.8081,0.99106,30378.5163132633,0.0024145527
4120,10.1016/j.nanoen.2014.11.027,11853,2a,14058,x=0.0,MgAg0.97Sb0.99,410.5,0.000032871,0.0019521,0.00025056,0.80849,0.9922,30421.9524809102,0.0024145011
4120,10.1016/j.nanoen.2014.11.027,11853,2a,14058,x=0.0,MgAg0.97Sb0.99,411,0.000032824,0.0019529,0.00025043,0.80888,0.99335,30465.5130392396,0.002414326
4120,10.1016/j.nanoen.2014.11.027,11853,2a,14058,x=0.0,MgAg0.97Sb0.99,411.5,0.000032777,0.0019538,0.00025029,0.80927,0.99449,30509.1985233548,0.0024142746
4120,10.1016/j.nanoen.2014.11.027,11853,2a,14058,x=0.0,MgAg0.97Sb0.99,412,0.00003273,0.0019547,0.00025016,0.80966,0.99564,30553.0094714329,0.0024142233
4120,10.1016/j.nanoen.2014.11.027,11853,2a,14058,x=0.0,MgAg0.97Sb0.99,412.5,0.000032683,0.0019555,0.00025003,0.81005,0.99678,30596.9464247468,0.0024140485
4120,10.1016/j.nanoen.2014.11.027,11853,2a,14058,x=0.0,MgAg0.97Sb0.99,413,0.000032635,0.0019564,0.0002499,0.81044,0.99793,30641.9488279455,0.0024139973
4120,10.1016/j.nanoen.2014.11.027,11853,2a,14058,x=0.0,MgAg0.97Sb0.99,413.5,0.000032588,0.0019573,0.00024976,0.81083,0.99907,30686.1421382104,0.0024139462
4120,10.1016/j.nanoen.2014.11.027,11853,2a,14058,x=0.0,MgAg0.97Sb0.99,414,0.000032541,0.0019581,0.00024963,0.81122,1.0002,30730.463108079,0.0024137718
4120,10.1016/j.nanoen.2014.11.027,11853,2a,14058,x=0.0,MgAg0.97Sb0.99,414.5,0.000032494,0.001959,0.0002495,0.8116,1.0014,30774.9122915,0.0024137506
4120,10.1016/j.nanoen.2014.11.027,11853,2a,14058,x=0.0,MgAg0.97Sb0.99,415,0.000032447,0.0019599,0.00024936,0.81199,1.0025,30819.4902456313,0.0024136997
4120,10.1016/j.nanoen.2014.11.027,11853,2a,14058,x=0.0,MgAg0.97Sb0.99,415.5,0.0000324,0.0019607,0.00024923,0.81238,1.0037,30864.1975308642,0.0024135257
4120,10.1016/j.nanoen.2014.11.027,11853,2a,14058,x=0.0,MgAg0.97Sb0.99,416,0.000032353,0.0019616,0.0002491,0.81277,1.0048,30909.034710846,0.0024134749
4120,10.1016/j.nanoen.2014.11.027,11853,2a,14058,x=0.0,MgAg0.97Sb0.99,416.5,0.000032306,0.0019625,0.00024896,0.81316,1.0059,30954.0023525042,0.0024134242
4120,10.1016/j.nanoen.2014.11.027,11853,2a,14058,x=0.0,MgAg0.97Sb0.99,417,0.000032259,0.0019633,0.00024883,0.81355,1.0071,30999.1010260702,0.0024132506
4120,10.1016/j.nanoen.2014.11.027,11853,2a,14058,x=0.0,MgAg0.97Sb0.99,417.5,0.000032212,0.0019642,0.0002487,0.81394,1.0082,31044.3313051037,0.0024132
4120,10.1016/j.nanoen.2014.11.027,11853,2a,14058,x=0.0,MgAg0.97Sb0.99,418,0.000032165,0.001965,0.00024856,0.81433,1.0094,31089.6937665164,0.0024130267
4120,10.1016/j.nanoen.2014.11.027,11853,2a,14058,x=0.0,MgAg0.97Sb0.99,418.5,0.000032117,0.0019659,0.00024843,0.81472,1.0105,31136.158420774,0.0024129762
4120,10.1016/j.nanoen.2014.11.027,11853,2a,14058,x=0.0,MgAg0.97Sb0.99,419,0.00003207,0.0019668,0.0002483,0.81511,1.0117,31181.7898347365,0.0024129259
4120,10.1016/j.nanoen.2014.11.027,11853,2a,14058,x=0.0,MgAg0.97Sb0.99,419.5,0.000032023,0.0019676,0.00024817,0.8155,1.0128,31227.5551947038,0.0024127529
4120,10.1016/j.nanoen.2014.11.027,11853,2a,14058,x=0.0,MgAg0.97Sb0.99,420,0.000031976,0.0019685,0.00024803,0.81589,1.014,31273.4550913185,0.0024127027
4120,10.1016/j.nanoen.2014.11.027,11853,2a,14058,x=0.0,MgAg0.97Sb0.99,420.5,0.000031929,0.0019694,0.0002479,0.81628,1.0151,31319.4901187009,0.0024126525
4120,10.1016/j.nanoen.2014.11.027,11853,2a,14058,x=0.0,MgAg0.97Sb0.99,421,0.000031882,0.0019702,0.00024777,0.81667,1.0162,31365.6608744746,0.0024124799
4120,10.1016/j.nanoen.2014.11.027,11853,2a,14058,x=0.0,MgAg0.97Sb0.99,421.5,0.000031835,0.0019711,0.00024763,0.81706,1.0174,31411.9679597927,0.0024124299
4120,10.1016/j.nanoen.2014.11.027,11853,2a,14058,x=0.0,MgAg0.97Sb0.99,422,0.000031788,0.001972,0.0002475,0.81745,1.0185,31458.4119793633,0.00241238
4120,10.1016/j.nanoen.2014.11.027,11853,2a,14058,x=0.0,MgAg0.97Sb0.99,422.5,0.000031741,0.0019728,0.00024737,0.81783,1.0197,31504.9935414763,0.0024122373
4120,10.1016/j.nanoen.2014.11.027,11853,2a,14058,x=0.0,MgAg0.97Sb0.99,423,0.000031694,0.0019737,0.00024723,0.81822,1.0208,31551.7132580299,0.0024121874
4120,10.1016/j.nanoen.2014.11.027,11853,2a,14058,x=0.0,MgAg0.97Sb0.99,423.5,0.000031647,0.0019746,0.0002471,0.81861,1.022,31598.5717445571,0.0024121376
4120,10.1016/j.nanoen.2014.11.027,11853,2a,14058,x=0.0,MgAg0.97Sb0.99,424,0.000031599,0.0019754,0.00024697,0.819,1.0231,31646.571094022,0.0024119658
4120,10.1016/j.nanoen.2014.11.027,11853,2a,14058,x=0.0,MgAg0.97Sb0.99,424.5,0.000031552,0.0019763,0.00024684,0.81939,1.0243,31693.7119675456,0.0024119162
4120,10.1016/j.nanoen.2014.11.027,11853,2a,14058,x=0.0,MgAg0.97Sb0.99,425,0.000031505,0.0019772,0.0002467,0.81978,1.0254,31740.9934930963,0.0024118666
4120,10.1016/j.nanoen.2014.11.027,11853,2a,14058,x=0.0,MgAg0.97Sb0.99,425.5,0.000031458,0.001978,0.00024657,0.82017,1.0266,31788.4163010999,0.0024116951
4120,10.1016/j.nanoen.2014.11.027,11853,2a,14058,x=0.0,MgAg0.97Sb0.99,426,0.000031411,0.0019789,0.00024644,0.82056,1.0277,31835.9810257553,0.0024116457
4120,10.1016/j.nanoen.2014.11.027,11853,2a,14058,x=0.0,MgAg0.97Sb0.99,426.5,0.000031364,0.0019798,0.0002463,0.82095,1.0288,31883.6883050631,0.0024115963
4120,10.1016/j.nanoen.2014.11.027,11853,2a,14058,x=0.0,MgAg0.97Sb0.99,427,0.000031317,0.0019806,0.00024617,0.82134,1.03,31931.5387808539,0.0024114252
4120,10.1016/j.nanoen.2014.11.027,11853,2a,14058,x=0.0,MgAg0.97Sb0.99,427.5,0.00003127,0.0019815,0.00024604,0.82173,1.0311,31979.5330988168,0.002411376
4120,10.1016/j.nanoen.2014.11.027,11853,2a,14058,x=0.0,MgAg0.97Sb0.99,428,0.000031223,0.0019824,0.0002459,0.82212,1.0323,32027.671908529,0.0024113268
4120,10.1016/j.nanoen.2014.11.027,11853,2a,14058,x=0.0,MgAg0.97Sb0.99,428.5,0.000031176,0.0019832,0.00024577,0.82251,1.0334,32075.9558634847,0.0024111561
4120,10.1016/j.nanoen.2014.11.027,11853,2a,14058,x=0.0,MgAg0.97Sb0.99,429,0.000031128,0.0019841,0.00024564,0.8229,1.0346,32125.4176304292,0.0024111071
4120,10.1016/j.nanoen.2014.11.027,11853,2a,14058,x=0.0,MgAg0.97Sb0.99,429.5,0.000031081,0.001985,0.0002455,0.82329,1.0357,32173.9969756443,0.0024110581
4120,10.1016/j.nanoen.2014.11.027,11853,2a,14058,x=0.0,MgAg0.97Sb0.99,430,0.000031034,0.0019858,0.00024537,0.82368,1.0369,32222.7234645872,0.0024108877
4120,10.1016/j.nanoen.2014.11.027,11853,2a,14058,x=0.0,MgAg0.97Sb0.99,430.5,0.000030987,0.0019867,0.00024524,0.82407,1.038,32271.5977668054,0.0024108389
4120,10.1016/j.nanoen.2014.11.027,11853,2a,14058,x=0.0,MgAg0.97Sb0.99,431,0.00003094,0.0019876,0.00024511,0.82445,1.0391,32320.6205559147,0.0024108193
4120,10.1016/j.nanoen.2014.11.027,11853,2a,14058,x=0.0,MgAg0.97Sb0.99,431.5,0.000030893,0.0019884,0.00024497,0.82484,1.0403,32369.79250963,0.0024106493
4120,10.1016/j.nanoen.2014.11.027,11853,2a,14058,x=0.0,MgAg0.97Sb0.99,432,0.000030846,0.0019893,0.00024484,0.82523,1.0414,32419.1143097971,0.0024106007
