Repository: RamyaGuru/STD2_EffMass

# STD2_EffMass
Effective mass modeling of StarryData2 data

File: csvfiles/telleriumasahigh10.1038ncomms10287.csv
sid,DOI,figureid,fignum,sampleid,samplename,composition,Temperature,Electrical resistivity,Hall movility,Lattice thermal conductivity,Seebeck coefficient,ZT,total thermal conductivity,Electrical conductivity,Power factor
14598,10.1038/ncomms10287,20719,1a,25656,8.04*10^17,Tellurium,350,0.00023118,0.060109,,0.00031944,0.11381,,4325.6337053378,0.0004413959
14598,10.1038/ncomms10287,20719,1a,25656,8.04*10^17,Tellurium,400,0.00022515,0.042932,,0.00030068,0.12326,,4441.4834554741,0.0004015477
14598,10.1038/ncomms10287,20719,1a,25656,8.04*10^17,Tellurium,450,0.00021912,0.025754,,0.00028193,0.13271,,4563.7093829865,0.0003627443
14598,10.1038/ncomms10287,20719,1a,25656,8.04*10^17,Tellurium,500,0.00021309,0.008577,,0.00026318,0.14216,,4692.8527852081,0.0003250444
14598,10.1038/ncomms10287,20719,1a,25656,8.04*10^17,Tellurium,550,0.00020706,-0.0086005,,0.00024442,0.15161,,4829.5180141022,0.0002885209
14598,10.1038/ncomms10287,20719,1a,25656,8.04*10^17,Tellurium,600,0.00020103,,,0.00022567,0.16106,,4974.3819330448,0.0002533301
14598,10.1038/ncomms10287,20729,3b,25656,8.04*10^17,Tellurium,300,0.00023721,,,,,,4215.673875469,
14598,10.1038/ncomms10287,20719,1a,25657,1.69*10^18,Tellurium,350,,0.060215,,,0.15128,,,
14598,10.1038/ncomms10287,20719,1a,25657,1.69*10^18,Tellurium,400,,0.045584,,,0.16669,,,
14598,10.1038/ncomms10287,20719,1a,25657,1.69*10^18,Tellurium,450,,0.030953,,,0.18209,,,
14598,10.1038/ncomms10287,20719,1a,25657,1.69*10^18,Tellurium,500,,0.016322,,,0.19749,,,
14598,10.1038/ncomms10287,20719,1a,25657,1.69*10^18,Tellurium,550,,0.0016914,,,0.21289,,,
14598,10.1038/ncomms10287,20719,1a,25657,1.69*10^18,Tellurium,600,,,,,0.2283,,,
14598,10.1038/ncomms10287,20719,1a,25658,7.48*10^18,Tellurium,350,,0.061988,,,0.29001,,,
14598,10.1038/ncomms10287,20719,1a,25658,7.48*10^18,Tellurium,400,,0.047394,,,0.33761,,,
14598,10.1038/ncomms10287,20719,1a,25658,7.48*10^18,Tellurium,450,,0.0328,,,0.38522,,,
14598,10.1038/ncomms10287,20719,1a,25658,7.48*10^18,Tellurium,500,,0.018206,,,0.43282,,,
14598,10.1038/ncomms10287,20719,1a,25658,7.48*10^18,Tellurium,550,,0.0036116,,,0.48042,,,
14598,10.1038/ncomms10287,20719,1a,25658,7.48*10^18,Tellurium,600,,,,,0.52803,,,
14598,10.1038/ncomms10287,20719,1a,25659,2.01*10^19,Tellurium,350,,0.043683,,,0.21861,,,
14598,10.1038/ncomms10287,20719,1a,25659,2.01*10^19,Tellurium,400,,0.031584,,,0.33489,,,
14598,10.1038/ncomms10287,20719,1a,25659,2.01*10^19,Tellurium,450,,0.019486,,,0.45117,,,
14598,10.1038/ncomms10287,20719,1a,25659,2.01*10^19,Tellurium,500,,0.0073871,,,0.56744,,,
14598,10.1038/ncomms10287,20719,1a,25659,2.01*10^19,Tellurium,550,,-0.0047117,,,0.68372,,,
14598,10.1038/ncomms10287,20719,1a,25659,2.01*10^19,Tellurium,600,,,,,0.8,,,
14598,10.1038/ncomms10287,20719,1a,25660,2.65*10^19,Tellurium,350,,0.04399,,,0.26884,,,
14598,10.1038/ncomms10287,20719,1a,25660,2.65*10^19,Tellurium,400,,0.032042,,,0.41343,,,
14598,10.1038/ncomms10287,20719,1a,25660,2.65*10^19,Tellurium,450,,0.020094,,,0.55802,,,
14598,10.1038/ncomms10287,20719,1a,25660,2.65*10^19,Tellurium,500,,0.0081463,,,0.70261,,,
14598,10.1038/ncomms10287,20719,1a,25660,2.65*10^19,Tellurium,550,,-0.0038016,,,0.84719,,,
14598,10.1038/ncomms10287,20719,1a,25660,2.65*10^19,Tellurium,600,,,,,0.99178,,,
14598,10.1038/ncomms10287,20719,1a,25661,3.00*10^19,Tellurium,350,,0.032507,,,0.14594,,,
14598,10.1038/ncomms10287,20719,1a,25661,3.00*10^19,Tellurium,400,,0.022437,,,0.28021,,,
14598,10.1038/ncomms10287,20719,1a,25661,3.00*10^19,Tellurium,450,,0.012367,,,0.41448,,,
14598,10.1038/ncomms10287,20719,1a,25661,3.00*10^19,Tellurium,500,,0.0022966,,,0.54874,,,
14598,10.1038/ncomms10287,20719,1a,25661,3.00*10^19,Tellurium,550,,-0.0077735,,,0.68301,,,
14598,10.1038/ncomms10287,20719,1a,25661,3.00*10^19,Tellurium,600,,,,,0.81728,,,
14598,10.1038/ncomms10287,20720,2d,25661,3.00*10^19,Tellurium,300,,0.042577,,,,,,
14598,10.1038/ncomms10287,20720,2d,25662,μ〜T^-1.5,tellurium,350,,0.07005,,,,,,
14598,10.1038/ncomms10287,20720,2d,25662,μ〜T^-1.5,tellurium,400,,0.061474,,,,,,
14598,10.1038/ncomms10287,20720,2d,25662,μ〜T^-1.5,tellurium,450,,0.052899,,,,,,
14598,10.1038/ncomms10287,20720,2d,25662,μ〜T^-1.5,tellurium,500,,0.044323,,,,,,
14598,10.1038/ncomms10287,20720,2d,25662,μ〜T^-1.5,tellurium,550,,0.035747,,,,,,
14598,10.1038/ncomms10287,20728,3a,25687,9.5*10^17,p-tellurium,300,,,,0.00043889,,,,
14598,10.1038/ncomms10287,20728,3a,25687,9.5*10^17,p-tellurium,350,,,,0.0004035,,,,
14598,10.1038/ncomms10287,20728,3a,25687,9.5*10^17,p-tellurium,400,,,,0.00036811,,,,
14598,10.1038/ncomms10287,20728,3a,25687,9.5*10^17,p-tellurium,450,,,,0.00033273,,,,
14598,10.1038/ncomms10287,20728,3a,25687,9.5*10^17,p-tellurium,500,,,,0.00029734,,,,
14598,10.1038/ncomms10287,20728,3a,25687,9.5*10^17,p-tellurium,550,,,,0.00026195,,,,
14598,10.1038/ncomms10287,20728,3a,25688,5.7*10^18,p-tellurium,350,,,,0.00027619,,,,
14598,10.1038/ncomms10287,20728,3a,25688,5.7*10^18,p-tellurium,400,,,,0.00030052,,,,
14598,10.1038/ncomms10287,20728,3a,25688,5.7*10^18,p-tellurium,450,,,,0.00032485,,,,
14598,10.1038/ncomms10287,20728,3a,25688,5.7*10^18,p-tellurium,500,,,,0.00034918,,,,
14598,10.1038/ncomms10287,20728,3a,25688,5.7*10^18,p-tellurium,550,,,,0.00037351,,,,
14598,10.1038/ncomms10287,20728,3a,25689,2.3*10^19,p-tellurium,350,,,,0.00020722,,,,
14598,10.1038/ncomms10287,20728,3a,25689,2.3*10^19,p-tellurium,400,,,,0.00023114,,,,
14598,10.1038/ncomms10287,20728,3a,25689,2.3*10^19,p-tellurium,450,,,,0.00025506,,,,
14598,10.1038/ncomms10287,20728,3a,25689,2.3*10^19,p-tellurium,500,,,,0.00027898,,,,
14598,10.1038/ncomms10287,20728,3a,25689,2.3*10^19,p-tellurium,550,,,,0.0003029,,,,
14598,10.1038/ncomms10287,20728,3a,25690,p-tellurium 8.04*10^17,p-tellurium,350,0.00023118,,1.4306,0.00031944,,1.4609,4325.6337053378,0.0004413959
14598,10.1038/ncomms10287,20728,3a,25690,p-tellurium 8.04*10^17,p-tellurium,400,0.00022515,,1.3493,0.00030068,,1.3873,4441.4834554741,0.0004015477
14598,10.1038/ncomms10287,20728,3a,25690,p-tellurium 8.04*10^17,p-tellurium,450,0.00021912,,1.268,0.00028193,,1.3136,4563.7093829865,0.0003627443
14598,10.1038/ncomms10287,20728,3a,25690,p-tellurium 8.04*10^17,p-tellurium,500,0.00021309,,1.1867,0.00026318,,1.24,4692.8527852081,0.0003250444
14598,10.1038/ncomms10287,20728,3a,25690,p-tellurium 8.04*10^17,p-tellurium,550,0.00020706,,1.1055,0.00024442,,1.1664,4829.5180141022,0.0002885209
14598,10.1038/ncomms10287,20728,3a,25690,p-tellurium 8.04*10^17,p-tellurium,600,0.00020103,,1.0242,0.00022567,,1.0928,4974.3819330448,0.0002533301
14598,10.1038/ncomms10287,20730,3c,25690,p-tellurium 8.04*10^17,p-tellurium,650,,,,,,1.0191,,
14598,10.1038/ncomms10287,20729,3b,25690,p-tellurium 8.04*10^17,p-tellurium,300,0.00023721,,,,,,4215.673875469,
14598,10.1038/ncomms10287,20728,3a,25691,p-tellurium 7.48*10^18,p-tellurium,350,0.00024766,,1.4282,0.00018245,,1.6727,4037.7937494953,0.0001344101
14598,10.1038/ncomms10287,20728,3a,25691,p-tellurium 7.48*10^18,p-tellurium,400,0.00035361,,1.3113,0.0001964,,1.5422,2827.9743219932,0.0001090833
14598,10.1038/ncomms10287,20728,3a,25691,p-tellurium 7.48*10^18,p-tellurium,450,0.00045956,,1.1943,0.00021035,,1.4117,2175.9944294543,0.0000962815
14598,10.1038/ncomms10287,20728,3a,25691,p-tellurium 7.48*10^18,p-tellurium,500,0.00056551,,1.0774,0.0002243,,1.2812,1768.3153259889,0.0000889648
14598,10.1038/ncomms10287,20728,3a,25691,p-tellurium 7.48*10^18,p-tellurium,550,0.00067146,,0.96043,0.00023825,,1.1507,1489.2919905877,0.0000845368
14598,10.1038/ncomms10287,20728,3a,25691,p-tellurium 7.48*10^18,p-tellurium,600,0.00077741,,0.84348,0.0002522,,1.0202,1286.3225325118,0.0000818163
14598,10.1038/ncomms10287,20728,3a,25691,p-tellurium 7.48*10^18,p-tellurium,650,0.00088336,,,0.00026615,,0.88971,1132.0412968665,0.0000801891
14598,10.1038/ncomms10287,20728,3a,25692,p-tellurium 3.00*10^19,p-tellurium,350,0.000095693,,1.3139,0.000097276,,1.905,10450.0851681941,0.0000988852
14598,10.1038/ncomms10287,20728,3a,25692,p-tellurium 3.00*10^19,p-tellurium,400,0.000142,,1.2009,0.00012289,,1.7317,7042.2535211268,0.0001063518
14598,10.1038/ncomms10287,20728,3a,25692,p-tellurium 3.00*10^19,p-tellurium,450,0.00018831,,1.0879,0.00014741,,1.5583,5310.3924380012,0.0001153933
14598,10.1038/ncomms10287,20728,3a,25692,p-tellurium 3.00*10^19,p-tellurium,500,0.00023462,,0.97489,0.00017084,,1.3849,4262.2112351888,0.0001243982
14598,10.1038/ncomms10287,20728,3a,25692,p-tellurium 3.00*10^19,p-tellurium,550,0.00028093,,0.8619,0.00019319,,1.2115,3559.6055957,0.0001328529
14598,10.1038/ncomms10287,20728,3a,25692,p-tellurium 3.00*10^19,p-tellurium,600,0.00032723,,0.74891,0.00021445,,1.0382,3055.9545273966,0.0001405397
14598,10.1038/ncomms10287,20730,3c,25692,p-tellurium 3.00*10^19,p-tellurium,650,,,,,,0.86481,,
14598,10.1038/ncomms10287,20728,3a,25693,p-tellurium 2.65*10^19,p-tellurium,350,0.000063823,,1.2562,0.00012742,,1.8116,15668.3327327139,0.0002543888
14598,10.1038/ncomms10287,20728,3a,25693,p-tellurium 2.65*10^19,p-tellurium,400,0.00012585,,1.147,0.00014876,,1.6421,7945.9674215336,0.0001758406
14598,10.1038/ncomms10287,20728,3a,25693,p-tellurium 2.65*10^19,p-tellurium,450,0.00018788,,1.0377,0.00017011,,1.4726,5322.5463061529,0.0001540207
14598,10.1038/ncomms10287,20728,3a,25693,p-tellurium 2.65*10^19,p-tellurium,500,0.00024991,,0.92849,0.00019145,,1.303,4001.4405185867,0.0001466652
14598,10.1038/ncomms10287,20728,3a,25693,p-tellurium 2.65*10^19,p-tellurium,550,0.00031194,,0.81925,0.0002128,,1.1335,3205.7446944925,0.0001451684
14598,10.1038/ncomms10287,20728,3a,25693,p-tellurium 2.65*10^19,p-tellurium,600,0.00037396,,0.71002,0.00023414,,0.96403,2674.0827896032,0.0001465973
14598,10.1038/ncomms10287,20728,3a,25693,p-tellurium 2.65*10^19,p-tellurium,650,0.00043599,,,0.00025549,,0.79453,2293.6305878575,0.0001497171
14598,10.1038/ncomms10287,20728,3a,25694,p-tellurium 2.01*10^19,p-tellurium,350,0.00011992,,1.2604,0.00014219,,1.6695,8338.8925950634,0.0001685957
14598,10.1038/ncomms10287,20728,3a,25694,p-tellurium 2.01*10^19,p-tellurium,400,0.00019487,,1.1488,0.00016435,,1.5145,5131.6262123467,0.00013861
14598,10.1038/ncomms10287,20728,3a,25694,p-tellurium 2.01*10^19,p-tellurium,450,0.00026983,,1.0371,0.00018651,,1.3595,3706.0371344921,0.0001289181
14598,10.1038/ncomms10287,20728,3a,25694,p-tellurium 2.01*10^19,p-tellurium,500,0.00034478,,0.92548,0.00020866,,1.2044,2900.4002552352,0.0001262805
14598,10.1038/ncomms10287,20728,3a,25694,p-tellurium 2.01*10^19,p-tellurium,550,0.00041974,,0.81383,0.00023082,,1.0494,2382.4272168485,0.0001269307
14598,10.1038/ncomms10287,20728,3a,25694,p-tellurium 2.01*10^19,p-tellurium,600,0.00049469,,0.70218,0.00025297,,0.89443,2021.4679900544,0.0001293615
14598,10.1038/ncomms10287,20730,3c,25694,p-tellurium 2.01*10^19,p-tellurium,650,,,,,,0.73942,,
14598,10.1038/ncomms10287,20728,3a,25695,p-tellurium 1.69*10^18,p-tellurium,350,0.00013129,,1.3653,0.00026651,,1.4454,7616.7263310229,0.0005409976
14598,10.1038/ncomms10287,20728,3a,25695,p-tellurium 1.69*10^18,p-tellurium,400,0.00014043,,1.2776,0.00026509,,1.3636,7120.9855443993,0.0005004109
14598,10.1038/ncomms10287,20728,3a,25695,p-tellurium 1.69*10^18,p-tellurium,450,0.00014958,,1.1899,0.00026366,,1.2819,6685.3857467576,0.0004647453
14598,10.1038/ncomms10287,20728,3a,25695,p-tellurium 1.69*10^18,p-tellurium,500,0.00015872,,1.1023,0.00026223,,1.2001,6300.4032258065,0.0004332445
14598,10.1038/ncomms10287,20728,3a,25695,p-tellurium 1.69*10^18,p-tellurium,550,0.00016787,,1.0146,0.00026081,,1.1184,5956.9905283851,0.0004052056
14598,10.1038/ncomms10287,20728,3a,25695,p-tellurium 1.69*10^18,p-tellurium,600,0.00017701,,0.92693,0.00025938,,1.0366,5649.3983390769,0.0003800801
14598,10.1038/ncomms10287,20728,3a,25695,p-tellurium 1.69*10^18,p-tellurium,650,0.00018616,,,0.00025796,,0.95489,5371.7232488182,0.0003574525
14598,10.1038/ncomms10287,20729,3b,25695,p-tellurium 1.69*10^18,p-tellurium,300,0.00012214,,,,,,8187.3260193221,

File: csvfiles/thermo rops eu ()zn1-xcdx) 10.1039:b916346h.csv
sid,DOI,figureid,fignum,sampleid,samplename,composition,Temperature,Electrical resistivity,Power factor,Seebeck coefficient,Thermal conductivity,ZT,Electrical conductivity,Figure of merit Z
769,10.1039/b916346h,10694,2(a),12884,x=0,EuZn2Sb2,300,0.0000083505,,,2.3668,0.18236,119753.3081851386,
769,10.1039/b916346h,10694,2(a),12884,x=0,EuZn2Sb2,350,0.0000095588,0.0018469,0.00013028,2.2228,0.28322,104615.6421308114,0.000830889
769,10.1039/b916346h,10694,2(a),12884,x=0,EuZn2Sb2,400,0.000010767,0.0018697,0.00013851,2.0787,0.38409,92876.3815361754,0.0008994564
769,10.1039/b916346h,10694,2(a),12884,x=0,EuZn2Sb2,450,0.000011975,0.0018925,0.00014674,1.9347,0.48496,83507.3068893528,0.0009781878
769,10.1039/b916346h,10694,2(a),12884,x=0,EuZn2Sb2,500,0.000013184,0.0019153,0.00015497,1.7907,0.58583,75849.5145631068,0.0010695817
769,10.1039/b916346h,10694,2(a),12884,x=0,EuZn2Sb2,550,0.000014392,0.0019382,0.00016321,1.6467,0.6867,69483.0461367426,0.0011770207
769,10.1039/b916346h,10694,2(a),12884,x=0,EuZn2Sb2,600,0.0000156,0.001961,0.00017144,1.5026,0.78756,64102.5641025641,0.0013050712
769,10.1039/b916346h,10694,2(a),12884,x=0,EuZn2Sb2,650,0.000016809,0.0019838,0.00017967,1.3586,0.88843,59491.9388422869,0.0014601796
769,10.1039/b916346h,10695,2(b),12884,x=0,EuZn2Sb2,700,,0.0020066,0.0001879,,,,
769,10.1039/b916346h,10694,2(a),12885,x=0.1,EuZn1.8Cd0.2Sb2,350,0.0000094824,0.0018433,0.00013694,2.0695,0.29333,105458.5337045474,0.0008906982
769,10.1039/b916346h,10694,2(a),12885,x=0.1,EuZn1.8Cd0.2Sb2,400,0.000010743,0.0019378,0.00014718,1.9409,0.42181,93083.8685655776,0.0009984028
769,10.1039/b916346h,10694,2(a),12885,x=0.1,EuZn1.8Cd0.2Sb2,450,0.000012004,0.0020323,0.00015742,1.8123,0.5503,83305.5648117294,0.0011213927
769,10.1039/b916346h,10694,2(a),12885,x=0.1,EuZn1.8Cd0.2Sb2,500,0.000013265,0.0021268,0.00016766,1.6838,0.67878,75386.3550697324,0.0012630954
769,10.1039/b916346h,10694,2(a),12885,x=0.1,EuZn1.8Cd0.2Sb2,550,0.000014526,0.0022213,0.0001779,1.5552,0.80727,68842.0762770205,0.001428305
769,10.1039/b916346h,10694,2(a),12885,x=0.1,EuZn1.8Cd0.2Sb2,600,0.000015787,0.0023158,0.00018814,1.4266,0.93575,63343.2571102806,0.0016233002
769,10.1039/b916346h,10694,2(a),12885,x=0.1,EuZn1.8Cd0.2Sb2,650,0.000017048,0.0024103,,1.2981,1.2069,58657.9070858752,0.0018567907
769,10.1039/b916346h,10694,2(a),12886,x=0.3,EuZn1.4Cd0.6Sb2,300,0.000015884,0.0013845,,,,62956.4341475699,
769,10.1039/b916346h,10694,2(a),12886,x=0.3,EuZn1.4Cd0.6Sb2,350,0.000018201,0.001416,0.00016025,1.6566,0.29322,54942.0361518598,0.0008547628
769,10.1039/b916346h,10694,2(a),12886,x=0.3,EuZn1.4Cd0.6Sb2,400,0.000020518,0.0014474,0.00017384,1.5547,0.39255,48737.6937323326,0.0009309835
769,10.1039/b916346h,10694,2(a),12886,x=0.3,EuZn1.4Cd0.6Sb2,450,0.000022835,0.0014788,0.00018576,1.4528,0.49187,43792.4239106635,0.0010178965
769,10.1039/b916346h,10694,2(a),12886,x=0.3,EuZn1.4Cd0.6Sb2,500,0.000025152,0.0015103,0.00019612,1.3509,0.5912,39758.2697201018,0.0011179954
769,10.1039/b916346h,10694,2(a),12886,x=0.3,EuZn1.4Cd0.6Sb2,550,0.000027468,0.0015417,0.00020503,1.249,0.69053,36405.999708752,0.0012343475
769,10.1039/b916346h,10694,2(a),12886,x=0.3,EuZn1.4Cd0.6Sb2,600,0.000029785,0.0015732,0.0002126,1.1471,0.78986,33573.9466174249,0.0013714585
769,10.1039/b916346h,10695,2(b),12886,x=0.3,EuZn1.4Cd0.6Sb2,650,,,0.00021896,,,,
769,10.1039/b916346h,10694,2(a),12887,x=1,EuCd2Sb2,350,0.00010375,0.00062162,0.0002534,1.2121,0.169,9638.5542168675,0.0005128455
769,10.1039/b916346h,10694,2(a),12887,x=1,EuCd2Sb2,400,0.00010783,0.00064377,0.00026248,1.1186,0.24825,9273.8569971251,0.000575514
769,10.1039/b916346h,10694,2(a),12887,x=1,EuCd2Sb2,450,0.00011192,0.00066592,0.00027156,1.025,0.3275,8934.9535382416,0.000649678
769,10.1039/b916346h,10694,2(a),12887,x=1,EuCd2Sb2,500,0.00011601,0.00068808,0.00028064,0.93137,0.40675,8619.9465563314,0.0007387827
769,10.1039/b916346h,10694,2(a),12887,x=1,EuCd2Sb2,550,0.0001201,0.00071023,0.00028972,0.83778,0.486,8326.3946711074,0.0008477524
769,10.1039/b916346h,10694,2(a),12887,x=1,EuCd2Sb2,600,0.00012418,0.00073238,0.0002988,0.74419,0.56525,8052.8265421163,0.0009841304
769,10.1039/b916346h,10694,2(a),12887,x=1,EuCd2Sb2,650,0.00012827,,,,,7796.0551960708,
769,10.1039/b916346h,10695,2(b),12888,x=0.5,EuZnCdSb2,350,,0.0010368,0.00018945,1.4192,0.25094,,0.0007305524
769,10.1039/b916346h,10695,2(b),12888,x=0.5,EuZnCdSb2,400,,0.0010669,0.00020031,1.3299,0.3407,,0.0008022408
769,10.1039/b916346h,10695,2(b),12888,x=0.5,EuZnCdSb2,450,,0.001097,0.00021117,1.2406,0.43046,,0.0008842496
769,10.1039/b916346h,10695,2(b),12888,x=0.5,EuZnCdSb2,500,,0.001127,0.00022203,1.1512,0.52022,,0.0009789785
769,10.1039/b916346h,10695,2(b),12888,x=0.5,EuZnCdSb2,550,,0.0011571,0.00023289,1.0619,0.60998,,0.0010896506
769,10.1039/b916346h,10695,2(b),12888,x=0.5,EuZnCdSb2,600,,0.0011872,0.00024374,0.97261,0.69974,,0.0012206331
769,10.1039/b916346h,10696,2(c),12888,x=0.5,EuZnCdSb2,650,,0.0012173,,,,,

File: csvfiles/thermopropsofzintlphase10.1007s1166401543036.csv (part 1 of 19)
sid,DOI,figureid,fignum,sampleid,samplename,composition,Temperature,Electrical resistivity,Power factor,Seebeck coefficient,Thermal conductivity,ZT,Electrical conductivity,Figure of merit Z
10954,10.1007/s11664-015-4303-6,5134,3(a),6467,x=0,Ca1Zn2Sb2,299,0.000030739,0.00049877,0.00012412,,,32531.9626533069,
10954,10.1007/s11664-015-4303-6,5134,3(a),6467,x=0,Ca1Zn2Sb2,299.5,0.00003076,0.00049915,0.00012421,,,32509.7529258778,
10954,10.1007/s11664-015-4303-6,5134,3(a),6467,x=0,Ca1Zn2Sb2,300,0.000030782,0.00049954,0.0001243,,,32486.5180949906,
10954,10.1007/s11664-015-4303-6,5134,3(a),6467,x=0,Ca1Zn2Sb2,300.5,0.000030803,0.00049992,0.00012439,3.5671,0.042114,32464.370353537,0.0001401475
10954,10.1007/s11664-015-4303-6,5134,3(a),6467,x=0,Ca1Zn2Sb2,301,0.000030825,0.0005003,0.00012448,3.5651,0.04224,32441.200324412,0.0001403327
10954,10.1007/s11664-015-4303-6,5134,3(a),6467,x=0,Ca1Zn2Sb2,301.5,0.000030846,0.00050068,0.00012458,3.5632,0.023447,32419.1143097971,0.0001405141
10954,10.1007/s11664-015-4303-6,5134,3(a),6467,x=0,Ca1Zn2Sb2,302,0.000030867,0.00050107,0.00012467,3.5613,0.023721,32397.0583471021,0.0001406986
10954,10.1007/s11664-015-4303-6,5134,3(a),6467,x=0,Ca1Zn2Sb2,302.5,0.000030889,0.00050145,0.00012476,3.5594,0.023994,32373.9842662436,0.0001408805
10954,10.1007/s11664-015-4303-6,5134,3(a),6467,x=0,Ca1Zn2Sb2,303,0.00003091,0.00050183,0.00012485,3.5575,0.024268,32351.9896473633,0.0001410625
10954,10.1007/s11664-015-4303-6,5134,3(a),6467,x=0,Ca1Zn2Sb2,303.5,0.000030932,0.00050221,0.00012494,3.5556,0.024542,32328.9796974007,0.0001412448
10954,10.1007/s11664-015-4303-6,5134,3(a),6467,x=0,Ca1Zn2Sb2,304,0.000030953,0.00050259,0.00012503,3.5537,0.024815,32307.046166769,0.0001414272
10954,10.1007/s11664-015-4303-6,5134,3(a),6467,x=0,Ca1Zn2Sb2,304.5,0.000030975,0.00050298,0.00012513,3.5517,0.025089,32284.1000807103,0.0001416167
10954,10.1007/s11664-015-4303-6,5134,3(a),6467,x=0,Ca1Zn2Sb2,305,0.000030996,0.00050336,0.00012522,3.5498,0.025363,32262.2273841786,0.0001417995
10954,10.1007/s11664-015-4303-6,5134,3(a),6467,x=0,Ca1Zn2Sb2,305.5,0.000031017,0.00050374,0.00012531,3.5479,0.025636,32240.3843053809,0.0001419826
10954,10.1007/s11664-015-4303-6,5134,3(a),6467,x=0,Ca1Zn2Sb2,306,0.000031039,0.00050412,0.0001254,3.546,0.02591,32217.5327813396,0.0001421658
10954,10.1007/s11664-015-4303-6,5134,3(a),6467,x=0,Ca1Zn2Sb2,306.5,0.00003106,0.00050451,0.00012549,3.5441,0.026183,32195.7501609788,0.0001423521
10954,10.1007/s11664-015-4303-6,5134,3(a),6467,x=0,Ca1Zn2Sb2,307,0.000031082,0.00050489,0.00012558,3.5422,0.026457,32172.9618428673,0.0001425357
10954,10.1007/s11664-015-4303-6,5134,3(a),6467,x=0,Ca1Zn2Sb2,307.5,0.000031103,0.00050527,0.00012567,3.5402,0.026731,32151.23943028,0.0001427236
10954,10.1007/s11664-015-4303-6,5134,3(a),6467,x=0,Ca1Zn2Sb2,308,0.000031124,0.00050565,0.00012577,3.5383,0.027004,32129.5463308058,0.0001429076
10954,10.1007/s11664-015-4303-6,5134,3(a),6467,x=0,Ca1Zn2Sb2,308.5,0.000031146,0.00050604,0.00012586,3.5364,0.027278,32106.8516021319,0.0001430947
10954,10.1007/s11664-015-4303-6,5134,3(a),6467,x=0,Ca1Zn2Sb2,309,0.000031167,0.00050642,0.00012595,3.5345,0.027552,32085.2183399108,0.0001432791
10954,10.1007/s11664-015-4303-6,5134,3(a),6467,x=0,Ca1Zn2Sb2,309.5,0.000031189,0.0005068,0.00012604,3.5326,0.027825,32062.5861682003,0.0001434637
10954,10.1007/s11664-015-4303-6,5134,3(a),6467,x=0,Ca1Zn2Sb2,310,0.00003121,0.00050718,0.00012613,3.5307,0.028099,32041.0124959949,0.0001436486
10954,10.1007/s11664-015-4303-6,5134,3(a),6467,x=0,Ca1Zn2Sb2,310.5,0.000031232,0.00050756,0.00012622,3.5287,0.028372,32018.4426229508,0.0001438377
10954,10.1007/s11664-015-4303-6,5134,3(a),6467,x=0,Ca1Zn2Sb2,311,0.000031253,0.00050795,0.00012632,3.5268,0.028646,31996.9282948837,0.0001440257
10954,10.1007/s11664-015-4303-6,5134,3(a),6467,x=0,Ca1Zn2Sb2,311.5,0.000031274,0.00050833,0.00012641,3.5249,0.02892,31975.4428598836,0.0001442112
10954,10.1007/s11664-015-4303-6,5134,3(a),6467,x=0,Ca1Zn2Sb2,312,0.000031296,0.00050871,0.0001265,3.523,0.029193,31952.9652351738,0.0001443968
10954,10.1007/s11664-015-4303-6,5134,3(a),6467,x=0,Ca1Zn2Sb2,312.5,0.000031317,0.00050909,0.00012659,3.5211,0.029467,31931.5387808539,0.0001445827
10954,10.1007/s11664-015-4303-6,5134,3(a),6467,x=0,Ca1Zn2Sb2,313,0.000031339,0.00050948,0.00012668,3.5192,0.02974,31909.1228182137,0.0001447715
10954,10.1007/s11664-015-4303-6,5134,3(a),6467,x=0,Ca1Zn2Sb2,313.5,0.00003136,0.00050986,0.00012677,3.5172,0.030014,31887.7551020408,0.0001449619
10954,10.1007/s11664-015-4303-6,5134,3(a),6467,x=0,Ca1Zn2Sb2,314,0.000031382,0.00051024,0.00012687,3.5153,0.030288,31865.4005480849,0.0001451484
10954,10.1007/s11664-015-4303-6,5134,3(a),6467,x=0,Ca1Zn2Sb2,314.5,0.000031403,0.00051062,0.00012696,3.5134,0.030561,31844.0913288539,0.000145335
10954,10.1007/s11664-015-4303-6,5134,3(a),6467,x=0,Ca1Zn2Sb2,315,0.000031424,0.00051101,0.00012705,3.5115,0.030835,31822.8105906314,0.0001455247
10954,10.1007/s11664-015-4303-6,5134,3(a),6467,x=0,Ca1Zn2Sb2,315.5,0.000031446,0.00051139,0.00012714,3.5096,0.031109,31800.5469694079,0.0001457118
10954,10.1007/s11664-015-4303-6,5134,3(a),6467,x=0,Ca1Zn2Sb2,316,0.000031467,0.00051177,0.00012723,3.5077,0.031382,31779.3243715639,0.000145899
10954,10.1007/s11664-015-4303-6,5134,3(a),6467,x=0,Ca1Zn2Sb2,316.5,0.000031489,0.00051215,0.00012732,3.5057,0.031656,31757.1215345041,0.0001460907
10954,10.1007/s11664-015-4303-6,5134,3(a),6467,x=0,Ca1Zn2Sb2,317,0.00003151,0.00051254,0.00012742,3.5038,0.031929,31735.9568390987,0.0001462812
10954,10.1007/s11664-015-4303-6,5134,3(a),6467,x=0,Ca1Zn2Sb2,317.5,0.000031531,0.00051292,0.00012751,3.5019,0.032203,31714.8203355428,0.0001464691
10954,10.1007/s11664-015-4303-6,5134,3(a),6467,x=0,Ca1Zn2Sb2,318,0.000031553,0.0005133,0.0001276,3.5,0.032477,31692.7075080024,0.0001466571
10954,10.1007/s11664-015-4303-6,5134,3(a),6467,x=0,Ca1Zn2Sb2,318.5,0.000031574,0.00051368,0.00012769,3.4981,0.03275,31671.6285551403,0.0001468454
10954,10.1007/s11664-015-4303-6,5134,3(a),6467,x=0,Ca1Zn2Sb2,319,0.000031596,0.00051406,0.00012778,3.4962,0.033024,31649.575895683,0.0001470339
10954,10.1007/s11664-015-4303-6,5134,3(a),6467,x=0,Ca1Zn2Sb2,319.5,0.000031617,0.00051445,0.00012787,3.4942,0.033297,31628.5542587848,0.0001472297
10954,10.1007/s11664-015-4303-6,5134,3(a),6467,x=0,Ca1Zn2Sb2,320,0.000031639,0.00051483,0.00012797,3.4923,0.033571,31606.561522172,0.0001474186
10954,10.1007/s11664-015-4303-6,5134,3(a),6467,x=0,Ca1Zn2Sb2,320.5,0.00003166,0.00051521,0.00012806,3.4904,0.033845,31585.5969677827,0.0001476077
10954,10.1007/s11664-015-4303-6,5134,3(a),6467,x=0,Ca1Zn2Sb2,321,0.000031681,0.00051559,0.00012815,3.4885,0.034118,31564.6602064329,0.000147797
10954,10.1007/s11664-015-4303-6,5134,3(a),6467,x=0,Ca1Zn2Sb2,321.5,0.000031703,0.00051598,0.00012824,3.4866,0.034392,31542.7562060373,0.0001479894
10954,10.1007/s11664-015-4303-6,5134,3(a),6467,x=0,Ca1Zn2Sb2,322,0.000031724,0.00051636,0.00012833,3.4847,0.034666,31521.8761820704,0.0001481792
10954,10.1007/s11664-015-4303-6,5134,3(a),6467,x=0,Ca1Zn2Sb2,322.5,0.000031746,0.00051674,0.00012842,3.4827,0.034939,31500.0315000315,0.0001483734
10954,10.1007/s11664-015-4303-6,5134,3(a),6467,x=0,Ca1Zn2Sb2,323,0.000031767,0.00051712,0.00012852,3.4808,0.035213,31479.2079831271,0.0001485635
10954,10.1007/s11664-015-4303-6,5134,3(a),6467,x=0,Ca1Zn2Sb2,323.5,0.000031789,0.00051751,0.00012861,3.4789,0.035486,31457.4223788103,0.0001487568
10954,10.1007/s11664-015-4303-6,5134,3(a),6467,x=0,Ca1Zn2Sb2,324,0.00003181,0.00051789,0.0001287,3.477,0.03576,31436.6551398931,0.0001489474
10954,10.1007/s11664-015-4303-6,5134,3(a),6467,x=0,Ca1Zn2Sb2,324.5,0.000031831,0.00051827,0.00012879,3.4751,0.036034,31415.9153026923,0.0001491382
10954,10.1007/s11664-015-4303-6,5134,3(a),6467,x=0,Ca1Zn2Sb2,325,0.000031853,0.00051865,0.00012888,3.4732,0.036307,31394.2171851945,0.0001493291
10954,10.1007/s11664-015-4303-6,5134,3(a),6467,x=0,Ca1Zn2Sb2,325.5,0.000031874,0.00051903,0.00012897,3.4712,0.036581,31373.5332873188,0.0001495247
10954,10.1007/s11664-015-4303-6,5134,3(a),6467,x=0,Ca1Zn2Sb2,326,0.000031896,0.00051942,0.00012907,3.4693,0.036854,31351.8936543767,0.000149719
10954,10.1007/s11664-015-4303-6,5134,3(a),6467,x=0,Ca1Zn2Sb2,326.5,0.000031917,0.0005198,0.00012916,3.4674,0.037128,31331.2654698123,0.0001499106
10954,10.1007/s11664-015-4303-6,5134,3(a),6467,x=0,Ca1Zn2Sb2,327,0.000031939,0.00052018,0.00012925,3.4655,0.037402,31309.6840852876,0.0001501024
10954,10.1007/s11664-015-4303-6,5134,3(a),6467,x=0,Ca1Zn2Sb2,327.5,0.00003196,0.00052056,0.00012934,3.4636,0.037675,31289.1113892365,0.0001502945
10954,10.1007/s11664-015-4303-6,5134,3(a),6467,x=0,Ca1Zn2Sb2,328,0.000031981,0.00052095,0.00012943,3.4617,0.037949,31268.5657108908,0.0001504896
10954,10.1007/s11664-015-4303-6,5134,3(a),6467,x=0,Ca1Zn2Sb2,328.5,0.000032003,0.00052133,0.00012952,3.4597,0.038223,31247.0705871325,0.0001506865
10954,10.1007/s11664-015-4303-6,5134,3(a),6467,x=0,Ca1Zn2Sb2,329,0.000032024,0.00052171,0.00012962,3.4578,0.038496,31226.5800649513,0.0001508792
10954,10.1007/s11664-015-4303-6,5134,3(a),6467,x=0,Ca1Zn2Sb2,329.5,0.000032046,0.00052209,0.00012971,3.4559,0.03877,31205.1426075017,0.0001510721
10954,10.1007/s11664-015-4303-6,5134,3(a),6467,x=0,Ca1Zn2Sb2,330,0.000032067,0.00052248,0.0001298,3.454,0.039043,31184.7070196775,0.0001512681
10954,10.1007/s11664-015-4303-6,5134,3(a),6467,x=0,Ca1Zn2Sb2,330.5,0.000032088,0.00052286,0.00012989,3.4521,0.039317,31164.298180005,0.0001514614
10954,10.1007/s11664-015-4303-6,5134,3(a),6467,x=0,Ca1Zn2Sb2,331,0.00003211,0.00052324,0.00012998,3.4502,0.039591,31142.9461227032,0.000151655
10954,10.1007/s11664-015-4303-6,5134,3(a),6467,x=0,Ca1Zn2Sb2,331.5,0.000032131,0.00052362,0.00013007,3.4482,0.039864,31122.5918894526,0.0001518531
10954,10.1007/s11664-015-4303-6,5134,3(a),6467,x=0,Ca1Zn2Sb2,332,0.000032153,0.00052401,0.00013017,3.4463,0.040138,31101.2969240817,0.00015205
10954,10.1007/s11664-015-4303-6,5134,3(a),6467,x=0,Ca1Zn2Sb2,332.5,0.000032174,0.00052439,0.00013026,3.4444,0.040412,31080.9970783863,0.0001522442
10954,10.1007/s11664-015-4303-6,5134,3(a),6467,x=0,Ca1Zn2Sb2,333,0.000032196,0.00052477,0.00013035,3.4425,0.040685,31059.7589762703,0.0001524386
10954,10.1007/s11664-015-4303-6,5134,3(a),6467,x=0,Ca1Zn2Sb2,333.5,0.000032217,0.00052515,0.00013044,3.4406,0.040959,31039.5133004314,0.0001526333
10954,10.1007/s11664-015-4303-6,5134,3(a),6467,x=0,Ca1Zn2Sb2,334,0.000032238,0.00052553,0.00013053,3.4387,0.041232,31019.2940008685,0.0001528281
10954,10.1007/s11664-015-4303-6,5134,3(a),6467,x=0,Ca1Zn2Sb2,334.5,0.00003226,0.00052592,0.00013062,3.4367,0.041506,30998.1401115933,0.0001530305
10954,10.1007/s11664-015-4303-6,5134,3(a),6467,x=0,Ca1Zn2Sb2,335,0.000032281,0.0005263,0.00013072,3.4348,0.04178,30977.9746600167,0.0001532258
10954,10.1007/s11664-015-4303-6,5134,3(a),6467,x=0,Ca1Zn2Sb2,335.5,0.000032303,0.00052668,0.00013081,3.4329,0.042053,30956.8770702412,0.0001534213
10954,10.1007/s11664-015-4303-6,5134,3(a),6467,x=0,Ca1Zn2Sb2,336,0.000032324,0.00052706,0.0001309,3.431,0.042327,30936.7652518253,0.000153617
10954,10.1007/s11664-015-4303-6,5134,3(a),6467,x=0,Ca1Zn2Sb2,336.5,0.000032346,0.00052745,0.00013099,3.4291,0.0426,30915.7237370927,0.0001538159
10954,10.1007/s11664-015-4303-6,5134,3(a),6467,x=0,Ca1Zn2Sb2,337,0.000032367,0.00052783,0.00013108,3.4272,0.042874,30895.6653381531,0.000154012
10954,10.1007/s11664-015-4303-6,5134,3(a),6467,x=0,Ca1Zn2Sb2,337.5,0.000032388,0.00052821,0.00013117,3.4253,0.043148,30875.6329504755,0.0001542084
10954,10.1007/s11664-015-4303-6,5134,3(a),6467,x=0,Ca1Zn2Sb2,338,0.00003241,0.00052859,0.00013127,3.4233,0.043421,30854.6744831842,0.0001544095
10954,10.1007/s11664-015-4303-6,5134,3(a),6467,x=0,Ca1Zn2Sb2,338.5,0.000032431,0.00052898,0.00013136,3.4214,0.043695,30834.695199038,0.0001546092
10954,10.1007/s11664-015-4303-6,5134,3(a),6467,x=0,Ca1Zn2Sb2,339,0.000032453,0.00052936,0.00013145,3.4195,0.043969,30813.7922534126,0.0001548063
10954,10.1007/s11664-015-4303-6,5134,3(a),6467,x=0,Ca1Zn2Sb2,339.5,0.000032474,0.00052974,0.00013154,3.4176,0.044242,30793.8658619203,0.0001550035
10954,10.1007/s11664-015-4303-6,5134,3(a),6467,x=0,Ca1Zn2Sb2,340,0.000032495,0.00053012,0.00013163,3.4157,0.044516,30773.9652254193,0.000155201
10954,10.1007/s11664-015-4303-6,5134,3(a),6467,x=0,Ca1Zn2Sb2,340.5,0.000032517,0.00053051,0.00013172,3.4138,0.044789,30753.144509026,0.0001554016
10954,10.1007/s11664-015-4303-6,5134,3(a),6467,x=0,Ca1Zn2Sb2,341,0.000032538,0.00053089,0.00013181,3.4118,0.045063,30733.2964533776,0.0001556041
10954,10.1007/s11664-015-4303-6,5134,3(a),6467,x=0,Ca1Zn2Sb2,341.5,0.00003256,0.00053127,0.00013191,3.4099,0.045337,30712.5307125307,0.0001558022
10954,10.1007/s11664-015-4303-6,5134,3(a),6467,x=0,Ca1Zn2Sb2,342,0.000032581,0.00053165,0.000132,3.408,0.04561,30692.7350296185,0.0001560006
10954,10.1007/s11664-015-4303-6,5134,3(a),6467,x=0,Ca1Zn2Sb2,342.5,0.000032603,0.00053203,0.00013209,3.4061,0.045884,30672.0240468669,0.0001561992
10954,10.1007/s11664-015-4303-6,5134,3(a),6467,x=0,Ca1Zn2Sb2,343,0.000032624,0.00053242,0.00013218,3.4042,0.046157,30652.2805296714,0.0001564009
10954,10.1007/s11664-015-4303-6,5134,3(a),6467,x=0,Ca1Zn2Sb2,343.5,0.000032645,0.0005328,0.00013227,3.4023,0.046431,30632.5624138459,0.0001565999
10954,10.1007/s11664-015-4303-6,5134,3(a),6467,x=0,Ca1Zn2Sb2,344,0.000032667,0.00053318,0.00013236,3.4003,0.046705,30611.9325313007,0.0001568038
10954,10.1007/s11664-015-4303-6,5134,3(a),6467,x=0,Ca1Zn2Sb2,344.5,0.000032688,0.00053356,0.00013246,3.3984,0.046978,30592.2662750857,0.0001570033
10954,10.1007/s11664-015-4303-6,5134,3(a),6467,x=0,Ca1Zn2Sb2,345,0.00003271,0.00053395,0.00013255,3.3965,0.047252,30571.690614491,0.0001572059
10954,10.1007/s11664-015-4303-6,5134,3(a),6467,x=0,Ca1Zn2Sb2,345.5,0.000032731,0.00053433,0.00013264,3.3946,0.047526,30552.0760135651,0.0001574059
10954,10.1007/s11664-015-4303-6,5134,3(a),6467,x=0,Ca1Zn2Sb2,346,0.000032753,0.00053471,0.00013273,3.3927,0.047799,30531.5543614325,0.000157606
10954,10.1007/s11664-015-4303-6,5134,3(a),6467,x=0,Ca1Zn2Sb2,346.5,0.000032774,0.00053509,0.00013282,3.3908,0.048073,30511.9912125465,0.0001578064
10954,10.1007/s11664-015-4303-6,5134,3(a),6467,x=0,Ca1Zn2Sb2,347,0.000032795,0.00053548,0.00013291,3.3888,0.048346,30492.4531178533,0.0001580146
10954,10.1007/s11664-015-4303-6,5134,3(a),6467,x=0,Ca1Zn2Sb2,347.5,0.000032817,0.00053586,0.00013301,3.3869,0.04862,30472.0114574763,0.0001582155
10954,10.1007/s11664-015-4303-6,5134,3(a),6467,x=0,Ca1Zn2Sb2,348,0.000032838,0.00053624,0.0001331,3.385,0.048894,30452.5245142822,0.0001584165
10954,10.1007/s11664-015-4303-6,5134,3(a),6467,x=0,Ca1Zn2Sb2,348.5,0.00003286,0.00053662,0.00013319,3.3831,0.049167,30432.1363359708,0.0001586178
10954,10.1007/s11664-015-4303-6,5134,3(a),6467,x=0,Ca1Zn2Sb2,349,0.000032881,0.000537,0.00013328,3.3812,0.049441,30412.7003436635,0.0001588194
10954,10.1007/s11664-015-4303-6,5134,3(a),6467,x=0,Ca1Zn2Sb2,349.5,0.000032902,0.00053739,0.00013337,3.3793,0.049714,30393.2891617531,0.0001590241
10954,10.1007/s11664-015-4303-6,5134,3(a),6467,x=0,Ca1Zn2Sb2,350,0.000032924,0.00053777,0.00013346,3.3773,0.049988,30372.9801968169,0.0001592307
10954,10.1007/s11664-015-4303-6,5134,3(a),6467,x=0,Ca1Zn2Sb2,350.5,0.000032945,0.00053815,0.00013356,3.3754,0.050262,30353.6196691455,0.000159433
10954,10.1007/s11664-015-4303-6,5134,3(a),6467,x=0,Ca1Zn2Sb2,351,0.000032967,0.00053853,0.00013365,3.3735,0.050535,30333.363666697,0.0001596354
10954,10.1007/s11664-015-4303-6,5134,3(a),6467,x=0,Ca1Zn2Sb2,351.5,0.000032988,0.00053892,0.00013374,3.3716,0.050809,30314.0535952468,0.000159841
10954,10.1007/s11664-015-4303-6,5134,3(a),6467,x=0,Ca1Zn2Sb2,352,0.00003301,0.0005393,0.00013383,3.3697,0.051083,30293.8503483793,0.0001600439
10954,10.1007/s11664-015-4303-6,5134,3(a),6467,x=0,Ca1Zn2Sb2,352.5,0.000033031,0.00053968,0.00013392,3.3678,0.051356,30274.590536163,0.000160247
10954,10.1007/s11664-015-4303-6,5134,3(a),6467,x=0,Ca1Zn2Sb2,353,0.000033052,0.00054006,0.00013401,3.3658,0.05163,30255.35519787,0.0001604552
10954,10.1007/s11664-015-4303-6,5134,3(a),6467,x=0,Ca1Zn2Sb2,353.5,0.000033074,0.00054045,0.00013411,3.3639,0.051903,30235.230090101,0.0001606617
10954,10.1007/s11664-015-4303-6,5134,3(a),6467,x=0,Ca1Zn2Sb2,354,0.000033095,0.00054083,0.0001342,3.362,0.052177,30216.0447197462,0.0001608656
10954,10.1007/s11664-015-4303-6,5134,3(a),6467,x=0,Ca1Zn2Sb2,354.5,0.000033117,0.00054121,0.00013429,3.3601,0.052451,30195.9718573542,0.0001610696
10954,10.1007/s11664-015-4303-6,5134,3(a),6467,x=0,Ca1Zn2Sb2,355,0.000033138,0.00054159,0.00013438,3.3582,0.052724,30176.8362604864,0.0001612739
10954,10.1007/s11664-015-4303-6,5134,3(a),6467,x=0,Ca1Zn2Sb2,355.5,0.00003316,0.00054198,0.00013447,3.3563,0.052998,30156.8154402895,0.0001614814
10954,10.1007/s11664-015-4303-6,5134,3(a),6467,x=0,Ca1Zn2Sb2,356,0.000033181,0.00054236,0.00013456,3.3543,0.053272,30137.7294234652,0.000161691
10954,10.1007/s11664-015-4303-6,5134,3(a),6467,x=0,Ca1Zn2Sb2,356.5,0.000033202,0.00054274,0.00013466,3.3524,0.053545,30118.6675501476,0.000161896
10954,10.1007/s11664-015-4303-6,5134,3(a),6467,x=0,Ca1Zn2Sb2,357,0.000033224,0.00054312,0.00013475,3.3505,0.053819,30098.7238141103,0.0001621012
10954,10.1007/s11664-015-4303-6,5134,3(a),6467,x=0,Ca1Zn2Sb2,357.5,0.000033245,0.0005435,0.00013484,3.3486,0.054092,30079.7112347721,0.0001623066
10954,10.1007/s11664-015-4303-6,5134,3(a),6467,x=0,Ca1Zn2Sb2,358,0.000033267,0.00054389,0.00013493,3.3467,0.054366,30059.8190398894,0.0001625153
10954,10.1007/s11664-015-4303-6,5134,3(a),6467,x=0,Ca1Zn2Sb2,358.5,0.000033288,0.00054427,0.00013502,3.3448,0.05464,30040.8555635665,0.0001627212
10954,10.1007/s11664-015-4303-6,5134,3(a),6467,x=0,Ca1Zn2Sb2,359,0.000033309,0.00054465,0.00013511,3.3428,0.054913,30021.915998679,0.0001629323
10954,10.1007/s11664-015-4303-6,5134,3(a),6467,x=0,Ca1Zn2Sb2,359.5,0.000033331,0.00054503,0.00013521,3.3409,0.055187,30002.1001470103,0.0001631387
10954,10.1007/s11664-015-4303-6,5134,3(a),6467,x=0,Ca1Zn2Sb2,360,0.000033352,0.00054542,0.0001353,3.339,0.05546,29983.2094027345,0.0001633483
10954,10.1007/s11664-015-4303-6,5134,3(a),6467,x=0,Ca1Zn2Sb2,360.5,0.000033374,0.0005458,0.00013539,3.3371,0.055734,29963.4445975909,0.0001635552
10954,10.1007/s11664-015-4303-6,5134,3(a),6467,x=0,Ca1Zn2Sb2,361,0.000033395,0.00054618,0.00013548,3.3352,0.056008,29944.602485402,0.0001637623
10954,10.1007/s11664-015-4303-6,5134,3(a),6467,x=0,Ca1Zn2Sb2,361.5,0.000033417,0.00054656,0.00013557,3.3333,0.056281,29924.8885297902,0.0001639696
10954,10.1007/s11664-015-4303-6,5134,3(a),6467,x=0,Ca1Zn2Sb2,362,0.000033438,0.00054695,0.00013566,3.3313,0.056555,29906.0948621329,0.0001641852
10954,10.1007/s11664-015-4303-6,5134,3(a),6467,x=0,Ca1Zn2Sb2,362.5,0.000033459,0.00054733,0.00013576,3.3294,0.056829,29887.3247855584,0.000164393
10954,10.1007/s11664-015-4303-6,5134,3(a),6467,x=0,Ca1Zn2Sb2,363,0.000033481,0.00054771,0.00013585,3.3275,0.057102,29867.6861503539,0.0001646011
10954,10.1007/s11664-015-4303-6,5134,3(a),6467,x=0,Ca1Zn2Sb2,363.5,0.000033502,0.00054809,0.00013594,3.3256,0.057376,29848.9642409408,0.0001648094
10954,10.1007/s11664-015-4303-6,5134,3(a),6467,x=0,Ca1Zn2Sb2,364,0.000033524,0.00054848,0.00013603,3.3237,0.057649,29829.3759694547,0.0001650209
10954,10.1007/s11664-015-4303-6,5134,3(a),6467,x=0,Ca1Zn2Sb2,364.5,0.000033545,0.00054886,0.00013612,3.3218,0.057923,29810.7020420331,0.0001652297
10954,10.1007/s11664-015-4303-6,5134,3(a),6467,x=0,Ca1Zn2Sb2,365,0.000033567,0.00054924,0.00013621,3.3198,0.058197,29791.1639407752,0.0001654437
10954,10.1007/s11664-015-4303-6,5134,3(a),6467,x=0,Ca1Zn2Sb2,365.5,0.000033588,0.00054962,0.00013631,3.3179,0.05847,29772.537811123,0.000165653
10954,10.1007/s11664-015-4303-6,5134,3(a),6467,x=0,Ca1Zn2Sb2,366,0.000033609,0.00055,0.0001364,3.316,0.058744,29753.9349578982,0.0001658625
10954,10.1007/s11664-015-4303-6,5134,3(a),6467,x=0,Ca1Zn2Sb2,366.5,0.000033631,0.00055039,0.00013649,3.3141,0.059017,29734.4711724302,0.0001660753
10954,10.1007/s11664-015-4303-6,5134,3(a),6467,x=0,Ca1Zn2Sb2,367,0.000033652,0.00055077,0.00013658,3.3122,0.059291,29715.9158445263,0.0001662852
10954,10.1007/s11664-015-4303-6,5134,3(a),6467,x=0,Ca1Zn2Sb2,367.5,0.000033674,0.00055115,0.00013667,3.3103,0.059565,29696.5017520936,0.0001664955
10954,10.1007/s11664-015-4303-6,5134,3(a),6467,x=0,Ca1Zn2Sb2,368,0.000033695,0.00055153,0.00013676,3.3084,0.059838,29677.9937676213,0.000166706
10954,10.1007/s11664-015-4303-6,5134,3(a),6467,x=0,Ca1Zn2Sb2,368.5,0.000033717,0.00055192,0.00013686,3.3064,0.060112,29658.6291781594,0.0001669248
10954,10.1007/s11664-015-4303-6,5134,3(a),6467,x=0,Ca1Zn2Sb2,369,0.000033738,0.0005523,0.00013695,3.3045,0.060386,29640.1683561563,0.0001671357
10954,10.1007/s11664-015-4303-6,5134,3(a),6467,x=0,Ca1Zn2Sb2,369.5,0.000033759,0.00055268,0.00013704,3.3026,0.060659,29621.7305014959,0.0001673469
10954,10.1007/s11664-015-4303-6,5134,3(a),6467,x=0,Ca1Zn2Sb2,370,0.000033781,0.00055306,0.00013713,3.3007,0.060933,29602.4392409935,0.0001675584
10954,10.1007/s11664-015-4303-6,5134,3(a),6467,x=0,Ca1Zn2Sb2,370.5,0.000033802,0.00055345,0.00013722,3.2988,0.061206,29584.0482811668,0.0001677731
10954,10.1007/s11664-015-4303-6,5134,3(a),6467,x=0,Ca1Zn2Sb2,371,0.000033824,0.00055383,0.00013731,3.2969,0.06148,29564.8060548723,0.0001679851
10954,10.1007/s11664-015-4303-6,5134,3(a),6467,x=0,Ca1Zn2Sb2,371.5,0.000033845,0.00055421,0.00013741,3.2949,0.061754,29546.4618111981,0.0001682024
10954,10.1007/s11664-015-4303-6,5134,3(a),6467,x=0,Ca1Zn2Sb2,372,0.000033866,0.00055459,0.0001375,3.293,0.062027,29528.1403177228,0.0001684148
10954,10.1007/s11664-015-4303-6,5134,3(a),6467,x=0,Ca1Zn2Sb2,372.5,0.000033888,0.00055497,0.00013759,3.2911,0.062301,29508.970727101,0.0001686275
10954,10.1007/s11664-015-4303-6,5134,3(a),6467,x=0,Ca1Zn2Sb2,373,0.000033909,0.00055536,0.00013768,3.2892,0.062574,29490.6956855112,0.0001688435
10954,10.1007/s11664-015-4303-6,5134,3(a),6467,x=0,Ca1Zn2Sb2,373.5,0.000033931,0.00055574,0.00013777,3.2873,0.062848,29471.5746662344,0.0001690567
10954,10.1007/s11664-015-4303-6,5134,3(a),6467,x=0,Ca1Zn2Sb2,374,0.000033952,0.00055612,0.00013786,3.2854,0.063122,29453.3459000942,0.0001692701
10954,10.1007/s11664-015-4303-6,5134,3(a),6467,x=0,Ca1Zn2Sb2,374.5,0.000033974,0.0005565,0.00013796,3.2834,0.063395,29434.273267793,0.0001694889
10954,10.1007/s11664-015-4303-6,5134,3(a),6467,x=0,Ca1Zn2Sb2,375,0.000033995,0.00055689,0.00013805,3.2815,0.063669,29416.0906015591,0.0001697059
10954,10.1007/s11664-015-4303-6,5134,3(a),6467,x=0,Ca1Zn2Sb2,375.5,0.000034016,0.00055727,0.00013814,3.2796,0.063943,29397.9303857008,0.0001699201
10954,10.1007/s11664-015-4303-6,5134,3(a),6467,x=0,Ca1Zn2Sb2,376,0.000034038,0.00055765,0.00013823,3.2777,0.064216,29378.9294318115,0.0001701345
10954,10.1007/s11664-015-4303-6,5134,3(a),6467,x=0,Ca1Zn2Sb2,376.5,0.000034059,0.00055803,0.00013832,3.2758,0.06449,29360.815056226,0.0001703492
10954,10.1007/s11664-015-4303-6,5134,3(a),6467,x=0,Ca1Zn2Sb2,377,0.000034081,0.00055842,0.00013841,3.2739,0.064763,29341.8620345647,0.0001705672
10954,10.1007/s11664-015-4303-6,5134,3(a),6467,x=0,Ca1Zn2Sb2,377.5,0.000034102,0.0005588,0.0001385,3.2719,0.065037,29323.7933259046,0.0001707876
10954,10.1007/s11664-015-4303-6,5134,3(a),6467,x=0,Ca1Zn2Sb2,378,0.000034124,0.00055918,0.0001386,3.27,0.065311,29304.8880553276,0.0001710031
10954,10.1007/s11664-015-4303-6,5134,3(a),6467,x=0,Ca1Zn2Sb2,378.5,0.000034145,0.00055956,0.00013869,3.2681,0.065584,29286.8648411188,0.0001712188
10954,10.1007/s11664-015-4303-6,5134,3(a),6467,x=0,Ca1Zn2Sb2,379,0.000034166,0.00055995,0.00013878,3.2662,0.065858,29268.863782708,0.0001714378
10954,10.1007/s11664-015-4303-6,5134,3(a),6467,x=0,Ca1Zn2Sb2,379.5,0.000034188,0.00056033,0.00013887,3.2643,0.066132,29250.0292500293,0.000171654
10954,10.1007/s11664-015-4303-6,5134,3(a),6467,x=0,Ca1Zn2Sb2,380,0.000034209,0.00056071,0.00013896,3.2624,0.066405,29232.0734309685,0.0001718704
10954,10.1007/s11664-015-4303-6,5134,3(a),6467,x=0,Ca1Zn2Sb2,380.5,0.000034231,0.00056109,0.00013905,3.2604,0.066679,29213.2862025649,0.0001720924
10954,10.1007/s11664-015-4303-6,5134,3(a),6467,x=0,Ca1Zn2Sb2,381,0.000034252,0.00056147,0.00013915,3.2585,0.066952,29195.3754525283,0.0001723093
10954,10.1007/s11664-015-4303-6,5134,3(a),6467,x=0,Ca1Zn2Sb2,381.5,0.000034273,0.00056186,0.00013924,3.2566,0.067226,29177.4866512999,0.0001725296
10954,10.1007/s11664-015-4303-6,5134,3(a),6467,x=0,Ca1Zn2Sb2,382,0.000034295,0.00056224,0.00013933,3.2547,0.0675,29158.7694999271,0.0001727471
10954,10.1007/s11664-015-4303-6,5134,3(a),6467,x=0,Ca1Zn2Sb2,382.5,0.000034316,0.00056262,0.00013942,3.2528,0.067773,29140.9255157944,0.0001729648
10954,10.1007/s11664-015-4303-6,5134,3(a),6467,x=0,Ca1Zn2Sb2,383,0.000034338,0.000563,0.00013951,3.2509,0.068047,29122.2552274448,0.0001731828
10954,10.1007/s11664-015-4303-6,5134,3(a),6467,x=0,Ca1Zn2Sb2,383.5,0.000034359,0.00056339,0.0001396,3.2489,0.06832,29104.4558921971,0.0001734095
10954,10.1007/s11664-015-4303-6,5134,3(a),6467,x=0,Ca1Zn2Sb2,384,0.000034381,0.00056377,0.0001397,3.247,0.068594,29085.832291091,0.000173628
10954,10.1007/s11664-015-4303-6,5134,3(a),6467,x=0,Ca1Zn2Sb2,384.5,0.000034402,0.00056415,0.00013979,3.2451,0.068868,29068.0774373583,0.0001738467
10954,10.1007/s11664-015-4303-6,5134,3(a),6467,x=0,Ca1Zn2Sb2,385,0.000034423,0.00056453,0.00013988,3.2432,0.069141,29050.3442465793,0.0001740657
10954,10.1007/s11664-015-4303-6,5134,3(a),6467,x=0,Ca1Zn2Sb2,385.5,0.000034445,0.00056492,0.00013997,3.2413,0.069415,29031.7898098418,0.0001742881
10954,10.1007/s11664-015-4303-6,5134,3(a),6467,x=0,Ca1Zn2Sb2,386,0.000034466,0.0005653,0.00014006,3.2394,0.069689,29014.1008530146,0.0001745076
10954,10.1007/s11664-015-4303-6,5134,3(a),6467,x=0,Ca1Zn2Sb2,386.5,0.000034488,0.00056568,0.00014015,3.2374,0.069962,28995.5926699142,0.0001747328
10954,10.1007/s11664-015-4303-6,5134,3(a),6467,x=0,Ca1Zn2Sb2,387,0.000034509,0.00056606,0.00014025,3.2355,0.070236,28977.9477817381,0.0001749529
10954,10.1007/s11664-015-4303-6,5134,3(a),6467,x=0,Ca1Zn2Sb2,387.5,0.000034531,0.00056644,0.00014034,3.2336,0.070509,28959.4856795343,0.0001751732
10954,10.1007/s11664-015-4303-6,5134,3(a),6467,x=0,Ca1Zn2Sb2,388,0.000034552,0.00056683,0.00014043,3.2317,0.070783,28941.8846955314,0.0001753968
10954,10.1007/s11664-015-4303-6,5134,3(a),6467,x=0,Ca1Zn2Sb2,388.5,0.000034573,0.00056721,0.00014052,3.2298,0.071057,28924.3050935701,0.0001756177
10954,10.1007/s11664-015-4303-6,5134,3(a),6467,x=0,Ca1Zn2Sb2,389,0.000034595,0.00056759,0.00014061,3.2279,0.07133,28905.9112588524,0.0001758388
10954,10.1007/s11664-015-4303-6,5134,3(a),6467,x=0,Ca1Zn2Sb2,389.5,0.000034616,0.00056797,0.0001407,3.2259,0.071604,28888.3753177721,0.0001760656
10954,10.1007/s11664-015-4303-6,5134,3(a),6467,x=0,Ca1Zn2Sb2,390,0.000034638,0.00056836,0.0001408,3.224,0.071877,28870.0271378255,0.0001762903
10954,10.1007/s11664-015-4303-6,5134,3(a),6467,x=0,Ca1Zn2Sb2,390.5,0.000034659,0.00056874,0.00014089,3.2221,0.072151,28852.534695173,0.0001765122
10954,10.1007/s11664-015-4303-6,5134,3(a),6467,x=0,Ca1Zn2Sb2,391,0.00003468,0.00056912,0.00014098,3.2202,0.072425,28835.0634371396,0.0001767344
10954,10.1007/s11664-015-4303-6,5134,3(a),6467,x=0,Ca1Zn2Sb2,391.5,0.000034702,0.0005695,0.00014107,3.2183,0.072698,28816.7828943577,0.0001769568
10954,10.1007/s11664-015-4303-6,5134,3(a),6467,x=0,Ca1Zn2Sb2,392,0.000034723,0.00056989,0.00014116,3.2164,0.072972,28799.3548944504,0.0001771826
10954,10.1007/s11664-015-4303-6,5134,3(a),6467,x=0,Ca1Zn2Sb2,392.5,0.000034745,0.00057027,0.00014125,3.2144,0.073246,28781.1195855519,0.000177411
10954,10.1007/s11664-015-4303-6,5134,3(a),6467,x=0,Ca1Zn2Sb2,393,0.000034766,0.00057065,0.00014135,3.2125,0.073519,28763.7346833113,0.0001776342
10954,10.1007/s11664-015-4303-6,5134,3(a),6467,x=0,Ca1Zn2Sb2,393.5,0.000034788,0.00057103,0.00014144,3.2106,0.073793,28745.5444406117,0.0001778577
10954,10.1007/s11664-015-4303-6,5134,3(a),6467,x=0,Ca1Zn2Sb2,394,0.000034809,0.00057142,0.00014153,3.2087,0.074066,28728.2024763711,0.0001780846
10954,10.1007/s11664-015-4303-6,5134,3(a),6467,x=0,Ca1Zn2Sb2,394.5,0.00003483,0.0005718,0.00014162,3.2068,0.07434,28710.8814240597,0.0001783086
10954,10.1007/s11664-015-4303-6,5134,3(a),6467,x=0,Ca1Zn2Sb2,395,0.000034852,0.00057218,0.00014171,3.2049,0.074614,28692.757947894,0.0001785329
10954,10.1007/s11664-015-4303-6,5134,3(a),6467,x=0,Ca1Zn2Sb2,395.5,0.000034873,0.00057256,0.0001418,3.2029,0.074887,28675.4795973963,0.000178763
10954,10.1007/s11664-015-4303-6,5134,3(a),6467,x=0,Ca1Zn2Sb2,396,0.000034895,0.00057294,0.0001419,3.201,0.075161,28657.4007737498,0.0001789878
10954,10.1007/s11664-015-4303-6,5134,3(a),6467,x=0,Ca1Zn2Sb2,396.5,0.000034916,0.00057333,0.00014199,3.1991,0.075434,28640.1649673502,0.000179216
10954,10.1007/s11664-015-4303-6,5134,3(a),6467,x=0,Ca1Zn2Sb2,397,0.000034938,0.00057371,0.00014208,3.1972,0.075708,28622.1306314042,0.0001794414
10954,10.1007/s11664-015-4303-6,5134,3(a),6467,x=0,Ca1Zn2Sb2,397.5,0.000034959,0.00057409,0.00014217,3.1953,0.075982,28604.9372121628,0.000179667
10954,10.1007/s11664-015-4303-6,5134,3(a),6467,x=0,Ca1Zn2Sb2,398,0.00003498,0.00057447,0.00014226,3.1934,0.076255,28587.764436821,0.0001798929
10954,10.1007/s11664-015-4303-6,5134,3(a),6467,x=0,Ca1Zn2Sb2,398.5,0.000035002,0.00057486,0.00014235,3.1915,0.076529,28569.7960116565,0.0001801222
10954,10.1007/s11664-015-4303-6,5134,3(a),6467,x=0,Ca1Zn2Sb2,399,0.000035023,0.00057524,0.00014245,3.1895,0.076803,28552.6653913143,0.0001803543
10954,10.1007/s11664-015-4303-6,5134,3(a),6467,x=0,Ca1Zn2Sb2,399.5,0.000035045,0.00057562,0.00014254,3.1876,0.077076,28534.741047225,0.000180581
10954,10.1007/s11664-015-4303-6,5134,3(a),6467,x=0,Ca1Zn2Sb2,400,0.000035066,0.000576,0.00014263,3.1857,0.07735,28517.6524268522,0.000180808
10954,10.1007/s11664-015-4303-6,5134,3(a),6467,x=0,Ca1Zn2Sb2,400.5,0.000035088,0.00057639,0.00014272,3.1838,0.077623,28499.772001824,0.0001810384
10954,10.1007/s11664-015-4303-6,5134,3(a),6467,x=0,Ca1Zn2Sb2,401,0.000035109,0.00057677,0.00014281,3.1819,0.077897,28482.7252271497,0.0001812659
10954,10.1007/s11664-015-4303-6,5134,3(a),6467,x=0,Ca1Zn2Sb2,401.5,0.00003513,0.00057715,0.0001429,3.18,0.078171,28465.6988329063,0.0001814937
10954,10.1007/s11664-015-4303-6,5134,3(a),6467,x=0,Ca1Zn2Sb2,402,0.000035152,0.00057753,0.000143,3.178,0.078444,28447.8834774693,0.0001817275
10954,10.1007/s11664-015-4303-6,5134,3(a),6467,x=0,Ca1Zn2Sb2,402.5,0.000035173,0.00057792,0.00014309,3.1761,0.078718,28430.8987007079,0.000181959
10954,10.1007/s11664-015-4303-6,5134,3(a),6467,x=0,Ca1Zn2Sb2,403,0.000035195,0.0005783,0.00014318,3.1742,0.078992,28413.1268646115,0.0001821876
10954,10.1007/s11664-015-4303-6,5134,3(a),6467,x=0,Ca1Zn2Sb2,403.5,0.000035216,0.00057868,0.00014327,3.1723,0.079265,28396.1835529305,0.0001824165
10954,10.1007/s11664-015-4303-6,5134,3(a),6467,x=0,Ca1Zn2Sb2,404,0.000035237,0.00057906,0.00014336,3.1704,0.079539,28379.260436473,0.0001826457
10954,10.1007/s11664-015-4303-6,5134,3(a),6467,x=0,Ca1Zn2Sb2,404.5,0.000035259,0.00057944,0.00014345,3.1685,0.079812,28361.5530786466,0.0001828752
10954,10.1007/s11664-015-4303-6,5134,3(a),6467,x=0,Ca1Zn2Sb2,405,0.00003528,0.00057983,0.00014355,3.1665,0.080086,28344.6712018141,0.0001831138
10954,10.1007/s11664-015-4303-6,5134,3(a),6467,x=0,Ca1Zn2Sb2,405.5,0.000035302,0.00058021,0.00014364,3.1646,0.08036,28327.0069684437,0.0001833439
10954,10.1007/s11664-015-4303-6,5134,3(a),6467,x=0,Ca1Zn2Sb2,406,0.000035323,0.00058059,0.00014373,3.1627,0.080633,28310.1661806755,0.0001835742
10954,10.1007/s11664-015-4303-6,5134,3(a),6467,x=0,Ca1Zn2Sb2,406.5,0.000035345,0.00058097,0.00014382,3.1608,0.080907,28292.5449144151,0.0001838047
10954,10.1007/s11664-015-4303-6,5134,3(a),6467,x=0,Ca1Zn2Sb2,407,0.000035366,0.00058136,0.00014391,3.1589,0.08118,28275.7450658825,0.0001840387
10954,10.1007/s11664-015-4303-6,5134,3(a),6467,x=0,Ca1Zn2Sb2,407.5,0.000035387,0.00058174,0.000144,3.157,0.081454,28258.965156696,0.0001842699
10954,10.1007/s11664-015-4303-6,5134,3(a),6467,x=0,Ca1Zn2Sb2,408,0.000035409,0.00058212,0.0001441,3.155,0.081728,28241.4075517524,0.0001845071
10954,10.1007/s11664-015-4303-6,5134,3(a),6467,x=0,Ca1Zn2Sb2,408.5,0.00003543,0.0005825,0.00014419,3.1531,0.082001,28224.6683601468,0.0001847388
10954,10.1007/s11664-015-4303-6,5134,3(a),6467,x=0,Ca1Zn2Sb2,409,0.000035452,0.00058289,0.00014428,3.1512,0.082275,28207.1533340855,0.000184974
10954,10.1007/s11664-015-4303-6,5134,3(a),6467,x=0,Ca1Zn2Sb2,409.5,0.000035473,0.00058327,0.00014437,3.1493,0.082549,28190.4547120345,0.0001852062
10954,10.1007/s11664-015-4303-6,5134,3(a),6467,x=0,Ca1Zn2Sb2,410,0.000035495,0.00058365,0.00014446,3.1474,0.082822,28172.9821101564,0.0001854388
10954,10.1007/s11664-015-4303-6,5134,3(a),6467,x=0,Ca1Zn2Sb2,410.5,0.000035516,0.00058403,0.00014455,3.1455,0.083096,28156.3239103503,0.0001856716
10954,10.1007/s11664-015-4303-6,5134,3(a),6467,x=0,Ca1Zn2Sb2,411,0.000035537,0.00058441,0.00014464,3.1435,0.083369,28139.6853983172,0.0001859106
10954,10.1007/s11664-015-4303-6,5134,3(a),6467,x=0,Ca1Zn2Sb2,411.5,0.000035559,0.0005848,0.00014474,3.1416,0.083643,28122.275654546,0.0001861472
10954,10.1007/s11664-015-4303-6,5134,3(a),6467,x=0,Ca1Zn2Sb2,412,0.00003558,0.00058518,0.00014483,3.1397,0.083917,28105.6773468241,0.0001863809
10954,10.1007/s11664-015-4303-6,5134,3(a),6467,x=0,Ca1Zn2Sb2,412.5,0.000035602,0.00058556,0.00014492,3.1378,0.08419,28088.3096455255,0.0001866148
10954,10.1007/s11664-015-4303-6,5134,3(a),6467,x=0,Ca1Zn2Sb2,413,0.000035623,0.00058594,0.00014501,3.1359,0.084464,28071.7513965696,0.0001868491
10954,10.1007/s11664-015-4303-6,5134,3(a),6467,x=0,Ca1Zn2Sb2,413.5,0.000035644,0.00058633,0.0001451,3.134,0.084737,28055.212658512,0.0001870868
10954,10.1007/s11664-015-4303-6,5134,3(a),6467,x=0,Ca1Zn2Sb2,414,0.000035666,0.00058671,0.00014519,3.132,0.085011,28037.9072506028,0.0001873276
10954,10.1007/s11664-015-4303-6,5134,3(a),6467,x=0,Ca1Zn2Sb2,414.5,0.000035687,0.00058709,0.00014529,3.1301,0.085285,28021.408355984,0.0001875627
10954,10.1007/s11664-015-4303-6,5134,3(a),6467,x=0,Ca1Zn2Sb2,415,0.000035709,0.00058747,0.00014538,3.1282,0.085558,28004.1446134028,0.0001877981
10954,10.1007/s11664-015-4303-6,5134,3(a),6467,x=0,Ca1Zn2Sb2,415.5,0.00003573,0.00058786,0.00014547,3.1263,0.085832,27987.6854184159,0.000188037
10954,10.1007/s11664-015-4303-6,5134,3(a),6467,x=0,Ca1Zn2Sb2,416,0.000035752,0.00058824,0.00014556,3.1244,0.086106,27970.4631908704,0.0001882729
10954,10.1007/s11664-015-4303-6,5134,3(a),6467,x=0,Ca1Zn2Sb2,416.5,0.000035773,0.00058862,0.00014565,3.1225,0.086379,27954.0435523999,0.0001885092
10954,10.1007/s11664-015-4303-6,5134,3(a),6467,x=0,Ca1Zn2Sb2,417,0.000035794,0.000589,0.00014574,3.1205,0.086653,27937.6431804213,0.0001887518
10954,10.1007/s11664-015-4303-6,5134,3(a),6467,x=0,Ca1Zn2Sb2,417.5,0.000035816,0.00058939,0.00014584,3.1186,0.086926,27920.482465937,0.0001889919
10954,10.1007/s11664-015-4303-6,5134,3(a),6467,x=0,Ca1Zn2Sb2,418,0.000035837,0.00058977,0.00014593,3.1167,0.0872,27904.1214387365,0.000189229
10954,10.1007/s11664-015-4303-6,5134,3(a),6467,x=0,Ca1Zn2Sb2,418.5,0.000035859,0.00059015,0.00014602,3.1148,0.087474,27887.0018684291,0.0001894664
10954,10.1007/s11664-015-4303-6,5134,3(a),6467,x=0,Ca1Zn2Sb2,419,0.00003588,0.00059053,0.00014611,3.1129,0.087747,27870.6800445931,0.0001897041
10954,10.1007/s11664-015-4303-6,5134,3(a),6467,x=0,Ca1Zn2Sb2,419.5,0.000035902,0.00059091,0.0001462,3.111,0.088021,27853.6014706702,0.0001899421
10954,10.1007/s11664-015-4303-6,5134,3(a),6467,x=0,Ca1Zn2Sb2,420,0.000035923,0.0005913,0.00014629,3.109,0.088294,27837.3187094619,0.0001901898
10954,10.1007/s11664-015-4303-6,5134,3(a),6467,x=0,Ca1Zn2Sb2,420.5,0.000035944,0.00059168,0.00014639,3.1071,0.088568,27821.0549744046,0.0001904284
10954,10.1007/s11664-015-4303-6,5134,3(a),6467,x=0,Ca1Zn2Sb2,421,0.000035966,0.00059206,0.00014648,3.1052,0.088842,27804.0371461936,0.0001906673
10954,10.1007/s11664-015-4303-6,5134,3(a),6467,x=0,Ca1Zn2Sb2,421.5,0.000035987,0.00059244,0.00014657,3.1033,0.089115,27787.8122655403,0.0001909065
10954,10.1007/s11664-015-4303-6,5134,3(a),6467,x=0,Ca1Zn2Sb2,422,0.000036009,0.00059283,0.00014666,3.1014,0.089389,27770.8350690105,0.0001911492
10954,10.1007/s11664-015-4303-6,5134,3(a),6467,x=0,Ca1Zn2Sb2,422.5,0.00003603,0.00059321,0.00014675,3.0995,0.089663,27754.6489036914,0.0001913889
10954,10.1007/s11664-015-4303-6,5134,3(a),6467,x=0,Ca1Zn2Sb2,423,0.000036051,0.00059359,0.00014684,3.0975,0.089936,27738.4815955175,0.0001916352
10954,10.1007/s11664-015-4303-6,5134,3(a),6467,x=0,Ca1Zn2Sb2,423.5,0.000036073,0.00059397,0.00014694,3.0956,0.09021,27721.5646051063,0.0001918756
10954,10.1007/s11664-015-4303-6,5134,3(a),6467,x=0,Ca1Zn2Sb2,424,0.000036094,0.00059436,0.00014703,3.0937,0.090483,27705.4358065052,0.0001921195
10954,10.1007/s11664-015-4303-6,5134,3(a),6467,x=0,Ca1Zn2Sb2,424.5,0.000036116,0.00059474,0.00014712,3.0918,0.090757,27688.5590873851,0.0001923604
10954,10.1007/s11664-015-4303-6,5134,3(a),6467,x=0,Ca1Zn2Sb2,425,0.000036137,0.00059512,0.00014721,3.0899,0.091031,27672.4686609292,0.0001926017
10954,10.1007/s11664-015-4303-6,5134,3(a),6467,x=0,Ca1Zn2Sb2,425.5,0.000036159,0.0005955,0.0001473,3.088,0.091304,27655.632069471,0.0001928433
10954,10.1007/s11664-015-4303-6,5134,3(a),6467,x=0,Ca1Zn2Sb2,426,0.00003618,0.00059589,0.00014739,3.086,0.091578,27639.5798783858,0.0001930946
10954,10.1007/s11664-015-4303-6,5134,3(a),6467,x=0,Ca1Zn2Sb2,426.5,0.000036201,0.00059627,0.00014749,3.0841,0.091852,27623.5463108754,0.0001933368
10954,10.1007/s11664-015-4303-6,5134,3(a),6467,x=0,Ca1Zn2Sb2,427,0.000036223,0.00059665,0.00014758,3.0822,0.092125,27606.7691798029,0.0001935793
10954,10.1007/s11664-015-4303-6,5134,3(a),6467,x=0,Ca1Zn2Sb2,427.5,0.000036244,0.00059703,0.00014767,3.0803,0.092399,27590.773645293,0.000193822
10954,10.1007/s11664-015-4303-6,5134,3(a),6467,x=0,Ca1Zn2Sb2,428,0.000036266,0.00059741,0.00014776,3.0784,0.092672,27574.0362874318,0.0001940651
10954,10.1007/s11664-015-4303-6,5134,3(a),6467,x=0,Ca1Zn2Sb2,428.5,0.000036287,0.0005978,0.00014785,3.0765,0.092946,27558.0786507565,0.0001943117
10954,10.1007/s11664-015-4303-6,5134,3(a),6467,x=0,Ca1Zn2Sb2,429,0.000036309,0.00059818,0.00014794,3.0745,0.09322,27541.3809248396,0.0001945617
10954,10.1007/s11664-015-4303-6,5134,3(a),6467,x=0,Ca1Zn2Sb2,429.5,0.00003633,0.00059856,0.00014804,3.0726,0.093493,27525.4610514726,0.0001948057
10954,10.1007/s11664-015-4303-6,5134,3(a),6467,x=0,Ca1Zn2Sb2,430,0.000036351,0.00059894,0.00014813,3.0707,0.093767,27509.5595719513,0.00019505
10954,10.1007/s11664-015-4303-6,5134,3(a),6467,x=0,Ca1Zn2Sb2,430.5,0.000036373,0.00059933,0.00014822,3.0688,0.09404,27492.9205729525,0.0001952978
10954,10.1007/s11664-015-4303-6,5134,3(a),6467,x=0,Ca1Zn2Sb2,431,0.000036394,0.00059971,0.00014831,3.0669,0.094314,27477.0566576908,0.0001955427
10954,10.1007/s11664-015-4303-6,5134,3(a),6467,x=0,Ca1Zn2Sb2,431.5,0.000036416,0.00060009,0.0001484,3.065,0.094588,27460.4569420035,0.0001957879
10954,10.1007/s11664-015-4303-6,5134,3(a),6467,x=0,Ca1Zn2Sb2,432,0.000036437,0.00060047,0.00014849,3.0631,0.094861,27444.6304580509,0.0001960334
10954,10.1007/s11664-015-4303-6,5134,3(a),6467,x=0,Ca1Zn2Sb2,432.5,0.000036459,0.00060086,0.00014859,3.0611,0.095135,27428.0698867221,0.0001962889
10954,10.1007/s11664-015-4303-6,5134,3(a),6467,x=0,Ca1Zn2Sb2,433,0.00003648,0.00060124,0.00014868,3.0592,0.095409,27412.2807017544,0.000196535
10954,10.1007/s11664-015-4303-6,5134,3(a),6467,x=0,Ca1Zn2Sb2,433.5,0.000036501,0.00060162,0.00014877,3.0573,0.095682,27396.5096846662,0.0001967815
10954,10.1007/s11664-015-4303-6,5134,3(a),6467,x=0,Ca1Zn2Sb2,434,0.000036523,0.000602,0.00014886,3.0554,0.095956,27380.0071188018,0.0001970282
10954,10.1007/s11664-015-4303-6,5134,3(a),6467,x=0,Ca1Zn2Sb2,434.5,0.000036544,0.00060238,0.00014895,3.0535,0.096229,27364.2732049037,0.0001972753
10954,10.1007/s11664-015-4303-6,5134,3(a),6467,x=0,Ca1Zn2Sb2,435,0.000036566,0.00060277,0.00014904,3.0516,0.096503,27347.8094404638,0.0001975259
10954,10.1007/s11664-015-4303-6,5134,3(a),6467,x=0,Ca1Zn2Sb2,435.5,0.000036587,0.00060315,0.00014914,3.0496,0.096777,27332.112498975,0.00019778
