Repository: RamyaGuru/STD2_EffMass

# STD2_EffMass
Effective mass modeling of StarryData2 data

File: csvfiles/weakelectronphonon10.1073pnas.1111419109.csv
sid,DOI,figureid,fignum,sampleid,samplename,composition,Temperature,Carrier concentration,Carrier mobility,Electrical resistivity,Seebeck coefficient,Thermal conductivity,ZT,Electrical conductivity,Power factor,Figure of merit Z
16681,10.1073/pnas.1111419109,25545,3b,31798,Br-PbSe_ 7E18,Br-PbSe,350,,,0.0000091814,-0.00016008,1.6195,0.44738,108915.8516130438,0.0027910347,0.0017233929
16681,10.1073/pnas.1111419109,25545,3b,31798,Br-PbSe_ 7E18,Br-PbSe,400,,,0.000016896,-0.00017147,1.5436,0.47307,59185.6060606061,0.0017401729,0.001127347
16681,10.1073/pnas.1111419109,25545,3b,31798,Br-PbSe_ 7E18,Br-PbSe,450,,,0.00002461,-0.00018286,1.4678,0.49875,40633.8886631451,0.001358707,0.0009256759
16681,10.1073/pnas.1111419109,25545,3b,31798,Br-PbSe_ 7E18,Br-PbSe,500,,,0.000032324,-0.00019425,1.3919,0.52443,30936.7652518253,0.0011673389,0.0008386658
16681,10.1073/pnas.1111419109,25545,3b,31798,Br-PbSe_ 7E18,Br-PbSe,550,,,0.000040038,-0.00020564,1.3161,0.55011,24976.272541086,0.0010561919,0.0008025164
16681,10.1073/pnas.1111419109,25545,3b,31798,Br-PbSe_ 7E18,Br-PbSe,600,,,0.000047753,-0.00021703,1.2402,0.57579,20941.0927062174,0.0009863678,0.0007953296
16681,10.1073/pnas.1111419109,25545,3b,31798,Br-PbSe_ 7E18,Br-PbSe,650,,,0.000055467,-0.00022842,1.1644,0.60147,18028.7378080661,0.000940662,0.0008078512
16681,10.1073/pnas.1111419109,25545,3b,31798,Br-PbSe_ 7E18,Br-PbSe,700,,,0.000063181,-0.00023981,1.0885,0.62715,15827.5430904861,0.0009102236,0.0008362183
16681,10.1073/pnas.1111419109,25545,3b,31798,Br-PbSe_ 7E18,Br-PbSe,750,,,0.000070895,-0.00025119,1.0126,0.65284,14105.3670921786,0.0008899981,0.0008789237
16681,10.1073/pnas.1111419109,25545,3b,31798,Br-PbSe_ 7E18,Br-PbSe,800,,,0.00007861,-0.00026258,0.93679,0.67852,12721.027859051,0.0008770927,0.0009362746
16681,10.1073/pnas.1111419109,25545,3b,31798,Br-PbSe_ 7E18,Br-PbSe,850,,,0.000086324,,,0.7042,11584.2639358695,,
16681,10.1073/pnas.1111419109,25545,3b,31799,Br-PbSe_ 1E19,Br-PbSe,300,,,5.844e-7,,,,1711186.0230325637,,
16681,10.1073/pnas.1111419109,25545,3b,31799,Br-PbSe_ 1E19,Br-PbSe,350,,,0.000007059,-0.00013958,1.8064,0.39241,141663.1250885395,0.0027599627,0.0015278801
16681,10.1073/pnas.1111419109,25545,3b,31799,Br-PbSe_ 1E19,Br-PbSe,400,,,0.000013534,-0.00015263,1.7116,0.42972,73887.9858135067,0.0017212884,0.0010056604
16681,10.1073/pnas.1111419109,25545,3b,31799,Br-PbSe_ 1E19,Br-PbSe,450,,,0.000020008,-0.00016569,1.6167,0.46703,49980.0079968013,0.00137211,0.0008487103
16681,10.1073/pnas.1111419109,25545,3b,31799,Br-PbSe_ 1E19,Br-PbSe,500,,,0.000026483,-0.00017874,1.5219,0.50434,37760.0724993392,0.0012063583,0.000792666
16681,10.1073/pnas.1111419109,25545,3b,31799,Br-PbSe_ 1E19,Br-PbSe,550,,,0.000032957,-0.00019179,1.427,0.54164,30342.5675880693,0.0011161029,0.0007821324
16681,10.1073/pnas.1111419109,25545,3b,31799,Br-PbSe_ 1E19,Br-PbSe,600,,,0.000039432,-0.00020485,1.3322,0.57895,25360.113613309,0.0010641997,0.0007988288
16681,10.1073/pnas.1111419109,25545,3b,31799,Br-PbSe_ 1E19,Br-PbSe,650,,,0.000045907,-0.0002179,1.2374,0.61626,21783.1703226088,0.0010342739,0.0008358444
16681,10.1073/pnas.1111419109,25545,3b,31799,Br-PbSe_ 1E19,Br-PbSe,700,,,0.000052381,-0.00023095,1.1425,0.65357,19090.891735553,0.0010182681,0.0008912631
16681,10.1073/pnas.1111419109,25545,3b,31799,Br-PbSe_ 1E19,Br-PbSe,750,,,0.000058856,-0.00024401,1.0477,0.69087,16990.6211771102,0.0010116365,0.0009655784
16681,10.1073/pnas.1111419109,25545,3b,31799,Br-PbSe_ 1E19,Br-PbSe,800,,,0.00006533,-0.00025706,0.95284,0.72818,15306.9034134395,0.0010114778,0.00106154
16681,10.1073/pnas.1111419109,25545,3b,31799,Br-PbSe_ 1E19,Br-PbSe,850,,,0.000071805,,0.858,0.76549,13926.6067822575,,
16681,10.1073/pnas.1111419109,25545,3b,31800,Br-PbSe_ 2E19,Br-PbSe,300,,,-0.0000037981,,,0.27934,-263289.5395065954,,
16681,10.1073/pnas.1111419109,25545,3b,31800,Br-PbSe_ 2E19,Br-PbSe,350,,,4.403e-7,-0.00010614,2.2073,0.35041,2271024.0047237296,0.0255846742,0.0115909365
16681,10.1073/pnas.1111419109,25545,3b,31800,Br-PbSe_ 2E19,Br-PbSe,400,,,0.0000046788,-0.00012008,2.0702,0.42149,213730.0162434812,0.0030818172,0.0014886568
16681,10.1073/pnas.1111419109,25545,3b,31800,Br-PbSe_ 2E19,Br-PbSe,450,,,0.0000089172,-0.00013402,1.933,0.49257,112142.82510205,0.0020142377,0.0010420267
16681,10.1073/pnas.1111419109,25545,3b,31800,Br-PbSe_ 2E19,Br-PbSe,500,,,0.000013156,-0.00014796,1.7959,0.56364,76010.945576163,0.0016640439,0.0009265794
16681,10.1073/pnas.1111419109,25545,3b,31800,Br-PbSe_ 2E19,Br-PbSe,550,,,0.000017394,-0.0001619,1.6587,0.63472,57491.0888812234,0.001506934,0.000908503
16681,10.1073/pnas.1111419109,25545,3b,31800,Br-PbSe_ 2E19,Br-PbSe,600,,,0.000021632,-0.00017584,1.5216,0.70579,46227.8106508876,0.0014293503,0.0009393732
16681,10.1073/pnas.1111419109,25545,3b,31800,Br-PbSe_ 2E19,Br-PbSe,650,,,0.000025871,-0.00018978,1.3844,0.77687,38653.3183873836,0.0013921552,0.0010056019
16681,10.1073/pnas.1111419109,25545,3b,31800,Br-PbSe_ 2E19,Br-PbSe,700,,,0.000030109,-0.00020373,1.2473,0.84794,33212.660666246,0.0013785218,0.0011052047
16681,10.1073/pnas.1111419109,25545,3b,31800,Br-PbSe_ 2E19,Br-PbSe,750,,,0.000034348,-0.00021767,1.1101,0.91902,29113.7766391056,0.0013794174,0.0012426064
16681,10.1073/pnas.1111419109,25545,3b,31800,Br-PbSe_ 2E19,Br-PbSe,800,,,0.000038586,-0.00023161,0.97296,0.99009,25916.1353858913,0.0013902242,0.0014288606
16681,10.1073/pnas.1111419109,25545,3b,31800,Br-PbSe_ 2E19,Br-PbSe,850,,,0.000042825,,,1.0612,23350.8464681845,,
16681,10.1073/pnas.1111419109,25545,3b,31801,Br-PbSe_ 3E19,Br-PbSe,300,,,-0.0000014732,,,,-678794.461037198,,
16681,10.1073/pnas.1111419109,25545,3b,31801,Br-PbSe_ 3E19,Br-PbSe,350,,,8.584e-7,-0.000070704,2.7274,0.16251,1164890.2090977926,0.0058233509,0.002135129
16681,10.1073/pnas.1111419109,25545,3b,31801,Br-PbSe_ 3E19,Br-PbSe,400,,,0.0000031901,-0.000087396,2.5437,0.26251,313469.7971850412,0.0023943014,0.0009412672
16681,10.1073/pnas.1111419109,25545,3b,31801,Br-PbSe_ 3E19,Br-PbSe,450,,,0.0000055218,-0.00010341,2.36,0.36251,181100.365822739,0.00193662,0.0008206017
16681,10.1073/pnas.1111419109,25545,3b,31801,Br-PbSe_ 3E19,Br-PbSe,500,,,0.0000078535,-0.00011873,2.1762,0.46251,127331.7629082575,0.001794972,0.0008248194
16681,10.1073/pnas.1111419109,25545,3b,31801,Br-PbSe_ 3E19,Br-PbSe,550,,,0.000010185,-0.00013337,1.9925,0.56251,98183.6033382425,0.0017464464,0.0008765101
16681,10.1073/pnas.1111419109,25545,3b,31801,Br-PbSe_ 3E19,Br-PbSe,600,,,0.000012517,-0.00014734,1.8087,0.66251,79891.3477670368,0.0017343673,0.0009589027
16681,10.1073/pnas.1111419109,25545,3b,31801,Br-PbSe_ 3E19,Br-PbSe,650,,,0.000014849,-0.00016061,1.625,0.76251,67344.6023301232,0.0017371925,0.0010690416
16681,10.1073/pnas.1111419109,25545,3b,31801,Br-PbSe_ 3E19,Br-PbSe,700,,,0.00001718,-0.00017321,1.4413,0.86251,58207.2176949942,0.0017463157,0.0012116254
16681,10.1073/pnas.1111419109,25545,3b,31801,Br-PbSe_ 3E19,Br-PbSe,750,,,0.000019512,-0.00018512,1.2575,0.96251,51250.5125051251,0.0017563251,0.00139668
16681,10.1073/pnas.1111419109,25545,3b,31801,Br-PbSe_ 3E19,Br-PbSe,800,,,0.000021844,-0.00019635,1.0738,1.0625,45779.1613257645,0.0017649388,0.0016436383
16681,10.1073/pnas.1111419109,25545,3b,31801,Br-PbSe_ 3E19,Br-PbSe,850,,,0.000024175,-0.0002069,0.89007,1.1625,41365.0465356773,0.0017707388,0.0019894377
16681,10.1073/pnas.1111419109,25545,3b,31802,Br-PbSe_ 4E19,Br-PbSe,350,,,0.000003508,-0.000069428,3.05,0.15722,285062.7137970353,0.0013740727,0.0004505157
16681,10.1073/pnas.1111419109,25545,3b,31802,Br-PbSe_ 4E19,Br-PbSe,400,,,0.0000042111,-0.000082095,2.8387,0.24785,237467.6450333642,0.0016004343,0.0005637913
16681,10.1073/pnas.1111419109,25545,3b,31802,Br-PbSe_ 4E19,Br-PbSe,450,,,0.0000052265,-0.000094762,2.6274,0.33848,191332.6317803501,0.0017181358,0.00065393
16681,10.1073/pnas.1111419109,25545,3b,31802,Br-PbSe_ 4E19,Br-PbSe,500,,,0.0000065543,-0.00010743,2.4161,0.42911,152571.594220588,0.00176086,0.0007288026
16681,10.1073/pnas.1111419109,25545,3b,31802,Br-PbSe_ 4E19,Br-PbSe,550,,,0.0000081945,-0.0001201,2.2048,0.51974,122033.0709622308,0.0017602062,0.0007983519
16681,10.1073/pnas.1111419109,25545,3b,31802,Br-PbSe_ 4E19,Br-PbSe,600,,,0.000010147,-0.00013276,1.9934,0.61036,98551.2959495417,0.001736988,0.0008713695
16681,10.1073/pnas.1111419109,25545,3b,31802,Br-PbSe_ 4E19,Br-PbSe,650,,,0.000012412,-0.00014543,1.7821,0.70099,80567.1930389945,0.0017039869,0.0009561679
16681,10.1073/pnas.1111419109,25545,3b,31802,Br-PbSe_ 4E19,Br-PbSe,700,,,0.000014989,-0.0001581,1.5708,0.79162,66715.5914337181,0.0016675969,0.0010616227
16681,10.1073/pnas.1111419109,25545,3b,31802,Br-PbSe_ 4E19,Br-PbSe,750,,,0.000017879,-0.00017076,1.3595,0.88225,55931.5397952906,0.0016309065,0.001199637
16681,10.1073/pnas.1111419109,25545,3b,31802,Br-PbSe_ 4E19,Br-PbSe,800,,,0.000021081,-0.00018343,1.1482,0.97288,47436.0798823585,0.0015960611,0.001390055
16681,10.1073/pnas.1111419109,25545,3b,31802,Br-PbSe_ 4E19,Br-PbSe,850,,,0.000024596,,,1.0635,40657.0174012034,,
16681,10.1073/pnas.1111419109,25547,4a,31802,Br-PbSe_ 4E19,Br-PbSe,300,,,,,,0.066594,,,
16681,10.1073/pnas.1111419109,25545,3b,31803,Br-PbSe_ 5E19,Br-PbSe,350,,,0.0000018903,-0.000059279,3.2345,0.10644,529016.5582182723,0.0018589641,0.00057473
16681,10.1073/pnas.1111419109,25545,3b,31803,Br-PbSe_ 5E19,Br-PbSe,400,,,0.0000034816,-0.000070742,3.0133,0.1888,287224.2647058823,0.0014373939,0.0004770165
16681,10.1073/pnas.1111419109,25545,3b,31803,Br-PbSe_ 5E19,Br-PbSe,450,,,0.000005073,-0.000082205,2.7921,0.27117,197122.0185294697,0.001332084,0.0004770904
16681,10.1073/pnas.1111419109,25545,3b,31803,Br-PbSe_ 5E19,Br-PbSe,500,,,0.0000066643,-0.000093669,2.571,0.35354,150053.2689104632,0.0013165496,0.0005120769
16681,10.1073/pnas.1111419109,25545,3b,31803,Br-PbSe_ 5E19,Br-PbSe,550,,,0.0000082556,-0.00010513,2.3498,0.4359,121129.8997044431,0.001338766,0.0005697362
16681,10.1073/pnas.1111419109,25545,3b,31803,Br-PbSe_ 5E19,Br-PbSe,600,,,0.000009847,-0.00011659,2.1286,0.51827,101553.7727226566,0.0013804436,0.0006485218
16681,10.1073/pnas.1111419109,25545,3b,31803,Br-PbSe_ 5E19,Br-PbSe,650,,,0.000011438,-0.00012806,1.9074,0.60063,87427.8720055954,0.0014337615,0.0007516837
16681,10.1073/pnas.1111419109,25545,3b,31803,Br-PbSe_ 5E19,Br-PbSe,700,,,0.00001303,-0.00013952,1.6862,0.683,76745.9708365311,0.0014939241,0.0008859709
16681,10.1073/pnas.1111419109,25545,3b,31803,Br-PbSe_ 5E19,Br-PbSe,750,,,0.000014621,-0.00015098,1.465,0.76537,68394.7746392176,0.0015590562,0.0010642022
16681,10.1073/pnas.1111419109,25545,3b,31803,Br-PbSe_ 5E19,Br-PbSe,800,,,0.000016212,-0.00016245,1.2438,0.84773,61682.7041697508,0.0016278067,0.0013087367
16681,10.1073/pnas.1111419109,25546,3c,31803,Br-PbSe_ 5E19,Br-PbSe,850,,,,-0.00017391,1.0227,0.9301,,,
16681,10.1073/pnas.1111419109,25545,3b,31804,Br-PbSe_ 6E19,Br-PbSe,300,,,0.0000021269,,,,470167.8499224223,,
16681,10.1073/pnas.1111419109,25545,3b,31804,Br-PbSe_ 6E19,Br-PbSe,350,,,0.0000024365,-0.00004508,3.6664,0.065055,410424.7896572953,0.0008340679,0.0002274896
16681,10.1073/pnas.1111419109,25545,3b,31804,Br-PbSe_ 6E19,Br-PbSe,400,,,0.0000029363,-0.000056126,3.4178,0.14243,340564.6561999795,0.0010728222,0.0003138926
16681,10.1073/pnas.1111419109,25545,3b,31804,Br-PbSe_ 6E19,Br-PbSe,450,,,0.0000036263,-0.000068814,3.1692,0.21981,275763.1745856658,0.0013058397,0.0004120408
16681,10.1073/pnas.1111419109,25545,3b,31804,Br-PbSe_ 6E19,Br-PbSe,500,,,0.0000045065,-0.000081237,2.9206,0.29719,221901.6975479862,0.0014644292,0.0005014138
16681,10.1073/pnas.1111419109,25545,3b,31804,Br-PbSe_ 6E19,Br-PbSe,550,,,0.0000055768,-0.000092703,2.672,0.37456,179314.3021087362,0.0015409995,0.0005767214
16681,10.1073/pnas.1111419109,25545,3b,31804,Br-PbSe_ 6E19,Br-PbSe,600,,,0.0000068374,-0.00010335,2.4234,0.45194,146254.4241963319,0.001562176,0.0006446216
16681,10.1073/pnas.1111419109,25545,3b,31804,Br-PbSe_ 6E19,Br-PbSe,650,,,0.000008288,-0.00011375,2.1749,0.52932,120656.3706563707,0.0015611803,0.0007178171
16681,10.1073/pnas.1111419109,25545,3b,31804,Br-PbSe_ 6E19,Br-PbSe,700,,,0.0000099289,-0.00012453,1.9263,0.60669,100716.0914099246,0.001561877,0.0008108171
16681,10.1073/pnas.1111419109,25545,3b,31804,Br-PbSe_ 6E19,Br-PbSe,750,,,0.00001176,-0.000136,1.6777,0.68407,85034.0136054422,0.0015727891,0.0009374674
16681,10.1073/pnas.1111419109,25545,3b,31804,Br-PbSe_ 6E19,Br-PbSe,800,,,0.000013781,-0.00014773,1.4291,0.76145,72563.674624483,0.0015836407,0.0011081385
16681,10.1073/pnas.1111419109,25545,3b,31804,Br-PbSe_ 6E19,Br-PbSe,850,,,0.000015993,-0.00015821,,0.83883,62527.3557181267,0.001565085,
16681,10.1073/pnas.1111419109,26679,5b,33461,n-type PbSe,Pbse,,5e+24,0.12404,,,,,,,
16681,10.1073/pnas.1111419109,26679,5b,33461,n-type PbSe,Pbse,,1e+25,0.1165,,0.000096456,,,,,
16681,10.1073/pnas.1111419109,26679,5b,33461,n-type PbSe,Pbse,,1.5e+25,0.10896,,0.00008834,,,,,
16681,10.1073/pnas.1111419109,26679,5b,33461,n-type PbSe,Pbse,,2e+25,0.10142,,0.000080225,,,,,
16681,10.1073/pnas.1111419109,26679,5b,33461,n-type PbSe,Pbse,,2.5e+25,0.093881,,0.000072109,,,,,
16681,10.1073/pnas.1111419109,26679,5b,33461,n-type PbSe,Pbse,,3e+25,0.08634,,0.000063993,,,,,
16681,10.1073/pnas.1111419109,26679,5b,33461,n-type PbSe,Pbse,,3.5e+25,0.078799,,0.000055877,,,,,
16681,10.1073/pnas.1111419109,26679,5b,33461,n-type PbSe,Pbse,,4e+25,0.071259,,0.000047762,,,,,
16681,10.1073/pnas.1111419109,26679,5b,33461,n-type PbSe,Pbse,,4.5e+25,0.063718,,0.000039646,,,,,
16681,10.1073/pnas.1111419109,26679,5b,33461,n-type PbSe,Pbse,,5e+25,0.056177,,0.00003153,,,,,
16681,10.1073/pnas.1111419109,26679,5b,33461,n-type PbSe,Pbse,,5.5e+25,0.048637,,0.000023414,,,,,
16681,10.1073/pnas.1111419109,26679,5b,33462,p-type PbSe,PbSe,,5e+24,0.06769,,,,,,,
16681,10.1073/pnas.1111419109,26679,5b,33462,p-type PbSe,PbSe,,1e+25,0.06364,,0.00010387,,,,,
16681,10.1073/pnas.1111419109,26679,5b,33462,p-type PbSe,PbSe,,1.5e+25,0.05959,,0.000098394,,,,,
16681,10.1073/pnas.1111419109,26679,5b,33462,p-type PbSe,PbSe,,2e+25,0.05554,,0.00009292,,,,,
16681,10.1073/pnas.1111419109,26679,5b,33462,p-type PbSe,PbSe,,2.5e+25,0.051489,,0.000087446,,,,,
16681,10.1073/pnas.1111419109,26679,5b,33462,p-type PbSe,PbSe,,3e+25,0.047439,,0.000081972,,,,,
16681,10.1073/pnas.1111419109,26679,5b,33462,p-type PbSe,PbSe,,3.5e+25,0.043389,,0.000076498,,,,,
16681,10.1073/pnas.1111419109,26679,5b,33462,p-type PbSe,PbSe,,4e+25,0.039339,,0.000071023,,,,,
16681,10.1073/pnas.1111419109,26679,5b,33462,p-type PbSe,PbSe,,4.5e+25,0.035288,,0.000065549,,,,,
16681,10.1073/pnas.1111419109,26679,5b,33462,p-type PbSe,PbSe,,5e+25,0.031238,,0.000060075,,,,,
16681,10.1073/pnas.1111419109,26679,5b,33462,p-type PbSe,PbSe,,5.5e+25,0.027188,,0.000054601,,,,,
16681,10.1073/pnas.1111419109,26679,5b,33462,p-type PbSe,PbSe,,6e+25,0.023137,,0.000049127,,,,,
16681,10.1073/pnas.1111419109,26679,5b,33462,p-type PbSe,PbSe,,6.5e+25,0.019087,,0.000043653,,,,,
16681,10.1073/pnas.1111419109,26680,5a,33462,p-type PbSe,PbSe,,7e+25,,,0.000038179,,,,,
16681,10.1073/pnas.1111419109,26680,5a,33462,p-type PbSe,PbSe,,7.5e+25,,,0.000032705,,,,,
16681,10.1073/pnas.1111419109,26680,5a,33462,p-type PbSe,PbSe,,8e+25,,,0.00002723,,,,,
16681,10.1073/pnas.1111419109,26680,5a,33462,p-type PbSe,PbSe,,8.5e+25,,,0.000021756,,,,,
16681,10.1073/pnas.1111419109,26680,5a,33462,p-type PbSe,PbSe,,9e+25,,,0.000016282,,,,,

File: csvfiles/zintlphaseAm2Sb210.1016s1002072112603986.csv
sid,DOI,figureid,fignum,sampleid,samplename,composition,Temperature,Electrical conductivity,Power factor,Seebeck coefficient,Thermal conductivity,ZT,Electrical resistivity,Figure of merit Z
24838,10.1016/s1002-0721(12)60398-6,22062,7 (a),27478,Electrical Conductivity,,350,10777000,,,,,9.28e-8,
24838,10.1016/s1002-0721(12)60398-6,22062,7 (a),27478,Electrical Conductivity,,400,11240000,,,,,8.9e-8,
24838,10.1016/s1002-0721(12)60398-6,22062,7 (a),27478,Electrical Conductivity,,450,11703000,,,,,8.54e-8,
24838,10.1016/s1002-0721(12)60398-6,22062,7 (a),27478,Electrical Conductivity,,500,12167000,,,,,8.22e-8,
24838,10.1016/s1002-0721(12)60398-6,22062,7 (a),27478,Electrical Conductivity,,550,12630000,,,,,7.92e-8,
24838,10.1016/s1002-0721(12)60398-6,22062,7 (a),27478,Electrical Conductivity,,600,13094000,,,,,7.64e-8,
24838,10.1016/s1002-0721(12)60398-6,22063,7 (b),27482,YbZn2Sb2,YbZn2Sb2,300,,0.00035056,,,,,
24838,10.1016/s1002-0721(12)60398-6,22063,7 (b),27482,YbZn2Sb2,YbZn2Sb2,350,,0.00046925,,,,,
24838,10.1016/s1002-0721(12)60398-6,22063,7 (b),27482,YbZn2Sb2,YbZn2Sb2,400,,0.00058795,,,,,
24838,10.1016/s1002-0721(12)60398-6,22063,7 (b),27482,YbZn2Sb2,YbZn2Sb2,450,,0.00070664,,,,,
24838,10.1016/s1002-0721(12)60398-6,22063,7 (b),27482,YbZn2Sb2,YbZn2Sb2,500,,0.00082533,,,,,
24838,10.1016/s1002-0721(12)60398-6,22063,7 (b),27482,YbZn2Sb2,YbZn2Sb2,550,,0.00094402,,,,,
24838,10.1016/s1002-0721(12)60398-6,22063,7 (b),27482,YbZn2Sb2,YbZn2Sb2,600,,0.0010627,,,,,
24838,10.1016/s1002-0721(12)60398-6,22063,7 (b),27483,YbCd2Sb2,YbCd2Sb2,300,,0.00072853,,,,,
24838,10.1016/s1002-0721(12)60398-6,22063,7 (b),27483,YbCd2Sb2,YbCd2Sb2,350,,0.00081949,,,,,
24838,10.1016/s1002-0721(12)60398-6,22063,7 (b),27483,YbCd2Sb2,YbCd2Sb2,400,,0.00091045,,,,,
24838,10.1016/s1002-0721(12)60398-6,22063,7 (b),27483,YbCd2Sb2,YbCd2Sb2,450,,0.0010014,,,,,
24838,10.1016/s1002-0721(12)60398-6,22063,7 (b),27483,YbCd2Sb2,YbCd2Sb2,500,,0.0010924,,,,,
24838,10.1016/s1002-0721(12)60398-6,22063,7 (b),27483,YbCd2Sb2,YbCd2Sb2,550,,0.0011833,,,,,
24838,10.1016/s1002-0721(12)60398-6,22063,7 (b),27483,YbCd2Sb2,YbCd2Sb2,600,,0.0012743,,,,,
24838,10.1016/s1002-0721(12)60398-6,25085,4a,31231,Eu(Zn1–xCdx)2Sb2_ x=0,EuZn2Sb2,300,125710,,,,,0.0000079548,
24838,10.1016/s1002-0721(12)60398-6,25085,4a,31231,Eu(Zn1–xCdx)2Sb2_ x=0,EuZn2Sb2,350,116200,0.0020287,0.00013213,2.2711,0.27527,0.0000086059,0.0008932676
24838,10.1016/s1002-0721(12)60398-6,25085,4a,31231,Eu(Zn1–xCdx)2Sb2_ x=0,EuZn2Sb2,400,106700,0.0021165,0.00014084,2.1144,0.37919,0.0000093721,0.0010009932
24838,10.1016/s1002-0721(12)60398-6,25085,4a,31231,Eu(Zn1–xCdx)2Sb2_ x=0,EuZn2Sb2,450,97189,0.0021734,0.00014954,1.9577,0.48311,0.0000102892,0.0011101803
24838,10.1016/s1002-0721(12)60398-6,25085,4a,31231,Eu(Zn1–xCdx)2Sb2_ x=0,EuZn2Sb2,500,87683,0.0021959,0.00015825,1.8011,0.58703,0.0000114047,0.0012191994
24838,10.1016/s1002-0721(12)60398-6,25085,4a,31231,Eu(Zn1–xCdx)2Sb2_ x=0,EuZn2Sb2,550,78176,0.0021789,0.00016695,1.6444,0.69095,0.0000127916,0.0013250426
24838,10.1016/s1002-0721(12)60398-6,25085,4a,31231,Eu(Zn1–xCdx)2Sb2_ x=0,EuZn2Sb2,600,68669,0.0021189,0.00017566,1.4877,0.79487,0.0000145626,0.0014242791
24838,10.1016/s1002-0721(12)60398-6,25085,4a,31231,Eu(Zn1–xCdx)2Sb2_ x=0,EuZn2Sb2,650,59162,,,1.3311,0.89879,0.0000169027,
24838,10.1016/s1002-0721(12)60398-6,25085,4a,31232,Eu(Zn1–xCdx)2Sb2_ x=0.1,Eu(Zn0.9Cd0.1)2Sb2,300,97205,0.0016113,0.00012875,,0.17882,0.0000102875,
24838,10.1016/s1002-0721(12)60398-6,25085,4a,31232,Eu(Zn1–xCdx)2Sb2_ x=0.1,Eu(Zn0.9Cd0.1)2Sb2,350,90956,0.0017475,0.00013861,2.0769,0.30239,0.0000109943,0.0008413982
24838,10.1016/s1002-0721(12)60398-6,25085,4a,31232,Eu(Zn1–xCdx)2Sb2_ x=0.1,Eu(Zn0.9Cd0.1)2Sb2,400,84706,0.001867,0.00014846,1.954,0.42596,0.0000118055,0.0009554759
24838,10.1016/s1002-0721(12)60398-6,25085,4a,31232,Eu(Zn1–xCdx)2Sb2_ x=0.1,Eu(Zn0.9Cd0.1)2Sb2,450,78457,0.0019665,0.00015832,1.8312,0.54953,0.0000127458,0.001073886
24838,10.1016/s1002-0721(12)60398-6,25085,4a,31232,Eu(Zn1–xCdx)2Sb2_ x=0.1,Eu(Zn0.9Cd0.1)2Sb2,500,72208,0.0020424,0.00016818,1.7083,0.6731,0.0000138489,0.0011955745
24838,10.1016/s1002-0721(12)60398-6,25085,4a,31232,Eu(Zn1–xCdx)2Sb2_ x=0.1,Eu(Zn0.9Cd0.1)2Sb2,550,65958,0.0020908,0.00017804,1.5855,0.79667,0.0000151612,0.0013187007
24838,10.1016/s1002-0721(12)60398-6,25085,4a,31232,Eu(Zn1–xCdx)2Sb2_ x=0.1,Eu(Zn0.9Cd0.1)2Sb2,600,59709,0.0021081,0.0001879,1.4626,0.92024,0.0000167479,0.0014413373
24838,10.1016/s1002-0721(12)60398-6,25087,4c,31232,Eu(Zn1–xCdx)2Sb2_ x=0.1,Eu(Zn0.9Cd0.1)2Sb2,650,,,,1.3398,1.0438,,
24838,10.1016/s1002-0721(12)60398-6,25085,4a,31233,Eu(Zn1–xCdx)2Sb2_ x=0.3,Eu(Zn0.7Cd0.3)2Sb2,300,55743,,,1.7482,,0.0000179395,
24838,10.1016/s1002-0721(12)60398-6,25085,4a,31233,Eu(Zn1–xCdx)2Sb2_ x=0.3,Eu(Zn0.7Cd0.3)2Sb2,350,52227,0.0013556,0.00016111,1.653,0.295,0.0000191472,0.0008200847
24838,10.1016/s1002-0721(12)60398-6,25085,4a,31233,Eu(Zn1–xCdx)2Sb2_ x=0.3,Eu(Zn0.7Cd0.3)2Sb2,400,48710,0.0014348,0.00017163,1.5578,0.39173,0.0000205297,0.0009210425
24838,10.1016/s1002-0721(12)60398-6,25085,4a,31233,Eu(Zn1–xCdx)2Sb2_ x=0.3,Eu(Zn0.7Cd0.3)2Sb2,450,45193,0.0014994,0.00018215,1.4625,0.48845,0.0000221273,0.0010252308
24838,10.1016/s1002-0721(12)60398-6,25085,4a,31233,Eu(Zn1–xCdx)2Sb2_ x=0.3,Eu(Zn0.7Cd0.3)2Sb2,500,41676,0.0015469,0.00019266,1.3673,0.58517,0.0000239946,0.0011313538
24838,10.1016/s1002-0721(12)60398-6,25085,4a,31233,Eu(Zn1–xCdx)2Sb2_ x=0.3,Eu(Zn0.7Cd0.3)2Sb2,550,38159,0.0015753,0.00020318,1.272,0.68189,0.0000262061,0.0012384434
24838,10.1016/s1002-0721(12)60398-6,25085,4a,31233,Eu(Zn1–xCdx)2Sb2_ x=0.3,Eu(Zn0.7Cd0.3)2Sb2,600,34642,0.001582,0.0002137,1.1768,0.77862,0.0000288667,0.0013443236
24838,10.1016/s1002-0721(12)60398-6,25085,4a,31233,Eu(Zn1–xCdx)2Sb2_ x=0.3,Eu(Zn0.7Cd0.3)2Sb2,650,31126,,,,,0.0000321275,
24838,10.1016/s1002-0721(12)60398-6,25085,4a,31234,Eu(Zn1–xCdx)2Sb2_ x=0.5,Eu(Zn0.5Cd0.5)2Sb2,300,31836,0.00099604,0.00017688,,,0.000031411,
24838,10.1016/s1002-0721(12)60398-6,25085,4a,31234,Eu(Zn1–xCdx)2Sb2_ x=0.5,Eu(Zn0.5Cd0.5)2Sb2,350,29882,0.0010567,0.00018805,1.4327,0.24387,0.000033465,0.0007375585
24838,10.1016/s1002-0721(12)60398-6,25085,4a,31234,Eu(Zn1–xCdx)2Sb2_ x=0.5,Eu(Zn0.5Cd0.5)2Sb2,400,27928,0.0011083,0.00019921,1.3506,0.33246,0.0000358064,0.0008205983
24838,10.1016/s1002-0721(12)60398-6,25085,4a,31234,Eu(Zn1–xCdx)2Sb2_ x=0.5,Eu(Zn0.5Cd0.5)2Sb2,450,25974,0.0011496,0.00021038,1.2685,0.42105,0.0000385,0.0009062672
24838,10.1016/s1002-0721(12)60398-6,25085,4a,31234,Eu(Zn1–xCdx)2Sb2_ x=0.5,Eu(Zn0.5Cd0.5)2Sb2,500,24020,0.001179,0.00022155,1.1864,0.50964,0.000041632,0.0009937626
24838,10.1016/s1002-0721(12)60398-6,25085,4a,31234,Eu(Zn1–xCdx)2Sb2_ x=0.5,Eu(Zn0.5Cd0.5)2Sb2,550,22065,0.001195,0.00023272,1.1044,0.59823,0.0000453206,0.0010820355
24838,10.1016/s1002-0721(12)60398-6,25085,4a,31234,Eu(Zn1–xCdx)2Sb2_ x=0.5,Eu(Zn0.5Cd0.5)2Sb2,600,20111,0.0011962,0.00024388,1.0223,0.68682,0.000049724,0.0011701066
24838,10.1016/s1002-0721(12)60398-6,25085,4a,31234,Eu(Zn1–xCdx)2Sb2_ x=0.5,Eu(Zn0.5Cd0.5)2Sb2,650,18157,,,0.94018,0.77541,0.0000550752,
24838,10.1016/s1002-0721(12)60398-6,25085,4a,31235,Eu(Zn1–xCdx)2Sb2_ x=1.0,EuCd2Sb2,300,10677,0.00063431,0.00024374,1.3022,0.090153,0.0000936593,0.0004871064
24838,10.1016/s1002-0721(12)60398-6,25085,4a,31235,Eu(Zn1–xCdx)2Sb2_ x=1.0,EuCd2Sb2,350,10253,0.00065271,0.00025231,1.2119,0.16833,0.0000975324,0.000538584
24838,10.1016/s1002-0721(12)60398-6,25085,4a,31235,Eu(Zn1–xCdx)2Sb2_ x=1.0,EuCd2Sb2,400,9827.9,0.00066882,0.00026087,1.1216,0.2465,0.0001017511,0.0005963088
24838,10.1016/s1002-0721(12)60398-6,25085,4a,31235,Eu(Zn1–xCdx)2Sb2_ x=1.0,EuCd2Sb2,450,9403.2,0.00068265,0.00026944,1.0313,0.32467,0.0001063468,0.0006619315
24838,10.1016/s1002-0721(12)60398-6,25085,4a,31235,Eu(Zn1–xCdx)2Sb2_ x=1.0,EuCd2Sb2,500,8978.5,0.00069389,0.000278,0.94106,0.40285,0.0001113772,0.0007373494
24838,10.1016/s1002-0721(12)60398-6,25085,4a,31235,Eu(Zn1–xCdx)2Sb2_ x=1.0,EuCd2Sb2,550,8553.8,0.00070246,0.00028657,0.85078,0.48102,0.0001169071,0.0008256659
24838,10.1016/s1002-0721(12)60398-6,25085,4a,31235,Eu(Zn1–xCdx)2Sb2_ x=1.0,EuCd2Sb2,600,8129.1,0.00070806,0.00029513,0.7605,0.55919,0.0001230148,0.0009310454
24838,10.1016/s1002-0721(12)60398-6,25088,4d,31235,Eu(Zn1–xCdx)2Sb2_ x=1.0,EuCd2Sb2,650,,,,,0.63736,,
24838,10.1016/s1002-0721(12)60398-6,25089,5a,31236,Yb(Zn1–xCdx)2Sb2_ x=0.2,Yb(Zn0.8xCd0.2)2Sb2,350,185560,0.0005465,0.000054269,2.5484,0.11715,0.0000053891,0.0002144483
24838,10.1016/s1002-0721(12)60398-6,25089,5a,31236,Yb(Zn1–xCdx)2Sb2_ x=0.2,Yb(Zn0.8xCd0.2)2Sb2,400,175300,0.00077385,0.000066441,2.3783,0.19939,0.0000057045,0.0003253795
24838,10.1016/s1002-0721(12)60398-6,25089,5a,31236,Yb(Zn1–xCdx)2Sb2_ x=0.2,Yb(Zn0.8xCd0.2)2Sb2,450,165030,0.0010199,0.000078613,2.2081,0.28163,0.0000060595,0.0004618903
24838,10.1016/s1002-0721(12)60398-6,25089,5a,31236,Yb(Zn1–xCdx)2Sb2_ x=0.2,Yb(Zn0.8xCd0.2)2Sb2,500,154770,0.0012756,0.000090785,2.0379,0.36387,0.0000064612,0.0006259385
24838,10.1016/s1002-0721(12)60398-6,25089,5a,31236,Yb(Zn1–xCdx)2Sb2_ x=0.2,Yb(Zn0.8xCd0.2)2Sb2,550,144510,0.0015319,0.00010296,1.8678,0.44611,0.0000069199,0.0008201628
24838,10.1016/s1002-0721(12)60398-6,25089,5a,31236,Yb(Zn1–xCdx)2Sb2_ x=0.2,Yb(Zn0.8xCd0.2)2Sb2,600,134250,0.0017795,0.00011513,,0.52835,0.0000074488,
24838,10.1016/s1002-0721(12)60398-6,25089,5a,31236,Yb(Zn1–xCdx)2Sb2_ x=0.2,Yb(Zn0.8xCd0.2)2Sb2,650,123980,,,,,0.0000080658,
24838,10.1016/s1002-0721(12)60398-6,25090,5b,31236,Yb(Zn1–xCdx)2Sb2_ x=0.2,Yb(Zn0.8xCd0.2)2Sb2,300,,,0.000042097,2.7186,0.034912,,
24838,10.1016/s1002-0721(12)60398-6,25089,5a,31237,Yb(Zn1–xCdx)2Sb2_ x=0.4,Yb(Zn0.6xCd0.4)2Sb2 ,300,147780,0.00034484,0.000048306,2.0738,0.049885,0.0000067668,0.0001662841
24838,10.1016/s1002-0721(12)60398-6,25089,5a,31237,Yb(Zn1–xCdx)2Sb2_ x=0.4,Yb(Zn0.6xCd0.4)2Sb2 ,350,138630,0.00054705,0.000062818,1.9392,0.14284,0.0000072134,0.0002821009
24838,10.1016/s1002-0721(12)60398-6,25089,5a,31237,Yb(Zn1–xCdx)2Sb2_ x=0.4,Yb(Zn0.6xCd0.4)2Sb2 ,400,129490,0.00077432,0.000077329,1.8046,0.23743,0.0000077226,0.0004290812
24838,10.1016/s1002-0721(12)60398-6,25089,5a,31237,Yb(Zn1–xCdx)2Sb2_ x=0.4,Yb(Zn0.6xCd0.4)2Sb2 ,450,120340,0.001015,0.000091841,1.67,0.33201,0.0000083098,0.0006077844
24838,10.1016/s1002-0721(12)60398-6,25089,5a,31237,Yb(Zn1–xCdx)2Sb2_ x=0.4,Yb(Zn0.6xCd0.4)2Sb2 ,500,111190,0.0012576,0.00010635,1.5353,0.4266,0.0000089936,0.0008191233
24838,10.1016/s1002-0721(12)60398-6,25089,5a,31237,Yb(Zn1–xCdx)2Sb2_ x=0.4,Yb(Zn0.6xCd0.4)2Sb2 ,550,102050,0.0014907,0.00012086,1.4007,0.52119,0.0000097991,0.0010642536
24838,10.1016/s1002-0721(12)60398-6,25089,5a,31237,Yb(Zn1–xCdx)2Sb2_ x=0.4,Yb(Zn0.6xCd0.4)2Sb2 ,600,92899,0.0017024,0.00013537,1.2661,0.61577,0.0000107644,0.0013446015
24838,10.1016/s1002-0721(12)60398-6,25089,5a,31237,Yb(Zn1–xCdx)2Sb2_ x=0.4,Yb(Zn0.6xCd0.4)2Sb2 ,650,83752,,,,,0.00001194,
24838,10.1016/s1002-0721(12)60398-6,25089,5a,31238,Yb(Zn1–xCdx)2Sb2_ x=0.5,Yb(Zn0.5Cd0.5)2Sb2 ,300,138110,,,2.0625,,0.0000072406,
24838,10.1016/s1002-0721(12)60398-6,25089,5a,31238,Yb(Zn1–xCdx)2Sb2_ x=0.5,Yb(Zn0.5Cd0.5)2Sb2 ,350,130330,0.00087026,0.000081715,1.941,0.18734,0.0000076728,0.0004483565
24838,10.1016/s1002-0721(12)60398-6,25089,5a,31238,Yb(Zn1–xCdx)2Sb2_ x=0.5,Yb(Zn0.5Cd0.5)2Sb2 ,400,122540,0.0011376,0.000096349,1.8194,0.30412,0.0000081606,0.0006252611
24838,10.1016/s1002-0721(12)60398-6,25089,5a,31238,Yb(Zn1–xCdx)2Sb2_ x=0.5,Yb(Zn0.5Cd0.5)2Sb2 ,450,114760,0.0014134,0.00011098,1.6979,0.42091,0.0000087138,0.0008324401
24838,10.1016/s1002-0721(12)60398-6,25089,5a,31238,Yb(Zn1–xCdx)2Sb2_ x=0.5,Yb(Zn0.5Cd0.5)2Sb2 ,500,106980,0.0016882,0.00012562,1.5764,0.53769,0.0000093475,0.0010709211
24838,10.1016/s1002-0721(12)60398-6,25089,5a,31238,Yb(Zn1–xCdx)2Sb2_ x=0.5,Yb(Zn0.5Cd0.5)2Sb2 ,550,99198,0.0019512,0.00014025,1.4549,0.65448,0.0000100808,0.0013411231
24838,10.1016/s1002-0721(12)60398-6,25089,5a,31238,Yb(Zn1–xCdx)2Sb2_ x=0.5,Yb(Zn0.5Cd0.5)2Sb2 ,600,91416,0.0021932,0.00015489,1.3334,0.77126,0.000010939,0.0016448178
24838,10.1016/s1002-0721(12)60398-6,25089,5a,31238,Yb(Zn1–xCdx)2Sb2_ x=0.5,Yb(Zn0.5Cd0.5)2Sb2 ,650,83634,,,,,0.0000119569,
24838,10.1016/s1002-0721(12)60398-6,25089,5a,31239,Yb(Zn1–xCdx)2Sb2_ x=0.6,Yb(Zn0.4Cd0.6)2Sb2 ,300,108630,,,1.8963,0.051714,0.0000092056,
24838,10.1016/s1002-0721(12)60398-6,25089,5a,31239,Yb(Zn1–xCdx)2Sb2_ x=0.6,Yb(Zn0.4Cd0.6)2Sb2 ,350,103320,0.00077679,0.000086708,1.7879,0.17348,0.0000096787,0.0004344706
24838,10.1016/s1002-0721(12)60398-6,25089,5a,31239,Yb(Zn1–xCdx)2Sb2_ x=0.6,Yb(Zn0.4Cd0.6)2Sb2 ,400,98018,0.0010108,0.00010155,1.6794,0.29524,0.0000102022,0.0006018816
24838,10.1016/s1002-0721(12)60398-6,25089,5a,31239,Yb(Zn1–xCdx)2Sb2_ x=0.6,Yb(Zn0.4Cd0.6)2Sb2 ,450,92711,0.0012559,0.00011639,1.571,0.417,0.0000107862,0.0007994271
24838,10.1016/s1002-0721(12)60398-6,25089,5a,31239,Yb(Zn1–xCdx)2Sb2_ x=0.6,Yb(Zn0.4Cd0.6)2Sb2 ,500,87404,0.0015052,0.00013123,1.4626,0.53876,0.0000114411,0.0010291262
24838,10.1016/s1002-0721(12)60398-6,25089,5a,31239,Yb(Zn1–xCdx)2Sb2_ x=0.6,Yb(Zn0.4Cd0.6)2Sb2 ,550,82097,0.0017517,0.00014607,1.3542,0.66052,0.0000121807,0.0012935312
24838,10.1016/s1002-0721(12)60398-6,25089,5a,31239,Yb(Zn1–xCdx)2Sb2_ x=0.6,Yb(Zn0.4Cd0.6)2Sb2 ,600,76791,0.0019883,0.00016091,1.2457,0.95768,0.0000130224,0.0015961307
24838,10.1016/s1002-0721(12)60398-6,25089,5a,31239,Yb(Zn1–xCdx)2Sb2_ x=0.6,Yb(Zn0.4Cd0.6)2Sb2 ,650,71484,,,,,0.0000139891,
24838,10.1016/s1002-0721(12)60398-6,25089,5a,31239,Yb(Zn1–xCdx)2Sb2_ x=0.6,Yb(Zn0.4Cd0.6)2Sb2 ,700,66177,,,,,0.000015111,
24838,10.1016/s1002-0721(12)60398-6,25089,5a,31240,Yb(Zn1–xCdx)2Sb2_ x=0.8,Yb(Zn0.2Cd0.8)2Sb2 ,350,104390,0.0013533,0.00011386,1.6807,0.29112,0.0000095795,0.0008052002
24838,10.1016/s1002-0721(12)60398-6,25089,5a,31240,Yb(Zn1–xCdx)2Sb2_ x=0.8,Yb(Zn0.2Cd0.8)2Sb2 ,400,97990,0.0015882,0.00012731,1.5653,0.42407,0.0000102051,0.0010146298
24838,10.1016/s1002-0721(12)60398-6,25089,5a,31240,Yb(Zn1–xCdx)2Sb2_ x=0.8,Yb(Zn0.2Cd0.8)2Sb2 ,450,91594,0.0018148,0.00014076,1.45,0.55702,0.0000109177,0.0012515862
24838,10.1016/s1002-0721(12)60398-6,25089,5a,31240,Yb(Zn1–xCdx)2Sb2_ x=0.8,Yb(Zn0.2Cd0.8)2Sb2 ,500,85197,0.002026,0.00015421,1.3346,0.68997,0.0000117375,0.0015180578
24838,10.1016/s1002-0721(12)60398-6,25089,5a,31240,Yb(Zn1–xCdx)2Sb2_ x=0.8,Yb(Zn0.2Cd0.8)2Sb2 ,550,78800,0.0022151,0.00016766,1.2193,0.82292,0.0000126904,0.0018166981
24838,10.1016/s1002-0721(12)60398-6,25089,5a,31240,Yb(Zn1–xCdx)2Sb2_ x=0.8,Yb(Zn0.2Cd0.8)2Sb2 ,600,72403,0.0023749,0.00018111,1.1039,1.2908,0.0000138116,0.0021513724
24838,10.1016/s1002-0721(12)60398-6,25089,5a,31240,Yb(Zn1–xCdx)2Sb2_ x=0.8,Yb(Zn0.2Cd0.8)2Sb2 ,650,66006,,,,,0.0000151501,
24838,10.1016/s1002-0721(12)60398-6,25090,5b,31240,Yb(Zn1–xCdx)2Sb2_ x=0.8,Yb(Zn0.2Cd0.8)2Sb2 ,300,,,0.00010041,1.796,,,
24838,10.1016/s1002-0721(12)60398-6,25089,5a,31241,Yb(Zn1–xCdx)2Sb2_ x=1.0,Yb(Cd)2Sb2 ,300,45110,,,1.9222,,0.000022168,
24838,10.1016/s1002-0721(12)60398-6,25089,5a,31241,Yb(Zn1–xCdx)2Sb2_ x=1.0,Yb(Cd)2Sb2 ,350,43529,0.00077811,0.0001337,1.7657,0.18099,0.0000229732,0.0004406807
24838,10.1016/s1002-0721(12)60398-6,25089,5a,31241,Yb(Zn1–xCdx)2Sb2_ x=1.0,Yb(Cd)2Sb2 ,400,41947,0.0009558,0.00015095,1.6092,0.29538,0.0000238396,0.0005939597
24838,10.1016/s1002-0721(12)60398-6,25089,5a,31241,Yb(Zn1–xCdx)2Sb2_ x=1.0,Yb(Cd)2Sb2 ,450,40366,0.0011345,0.00016765,1.4527,0.40976,0.0000247733,0.0007809596
24838,10.1016/s1002-0721(12)60398-6,25089,5a,31241,Yb(Zn1–xCdx)2Sb2_ x=1.0,Yb(Cd)2Sb2 ,500,38785,0.0013103,0.0001838,1.2962,0.52415,0.0000257832,0.001010878
24838,10.1016/s1002-0721(12)60398-6,25089,5a,31241,Yb(Zn1–xCdx)2Sb2_ x=1.0,Yb(Cd)2Sb2 ,550,37203,0.0014791,0.00019939,1.1397,0.63854,0.0000268796,0.0012977977
24838,10.1016/s1002-0721(12)60398-6,25089,5a,31241,Yb(Zn1–xCdx)2Sb2_ x=1.0,Yb(Cd)2Sb2 ,600,35622,0.0016379,0.00021443,,,0.0000280725,
24838,10.1016/s1002-0721(12)60398-6,25089,5a,31241,Yb(Zn1–xCdx)2Sb2_ x=1.0,Yb(Cd)2Sb2 ,650,34040,,,,,0.0000293772,
24838,10.1016/s1002-0721(12)60398-6,25165,10a,31350,YbZn2Sb2-xGex_ x=0,YbZn2Sb2,300,,,,,0.009301,,
24838,10.1016/s1002-0721(12)60398-6,25165,10a,31350,YbZn2Sb2-xGex_ x=0,YbZn2Sb2,350,,,,,0.043681,,
24838,10.1016/s1002-0721(12)60398-6,25165,10a,31350,YbZn2Sb2-xGex_ x=0,YbZn2Sb2,400,,,,,0.078061,,
24838,10.1016/s1002-0721(12)60398-6,25165,10a,31350,YbZn2Sb2-xGex_ x=0,YbZn2Sb2,450,,,,,0.11244,,
24838,10.1016/s1002-0721(12)60398-6,25165,10a,31350,YbZn2Sb2-xGex_ x=0,YbZn2Sb2,500,,,,,0.14682,,
24838,10.1016/s1002-0721(12)60398-6,25165,10a,31350,YbZn2Sb2-xGex_ x=0,YbZn2Sb2,550,,,,,0.1812,,
24838,10.1016/s1002-0721(12)60398-6,25165,10a,31350,YbZn2Sb2-xGex_ x=0,YbZn2Sb2,600,,,,,0.21558,,
24838,10.1016/s1002-0721(12)60398-6,25165,10a,31350,YbZn2Sb2-xGex_ x=0,YbZn2Sb2,650,,,,,0.24996,,
24838,10.1016/s1002-0721(12)60398-6,25165,10a,31350,YbZn2Sb2-xGex_ x=0,YbZn2Sb2,700,,,,,0.28434,,
24838,10.1016/s1002-0721(12)60398-6,25165,10a,31351,YbZn2Sb2-xGex_ x=0.05,YbZn2Sb1.95Ge0.05,300,,,,,0.033013,,
24838,10.1016/s1002-0721(12)60398-6,25165,10a,31351,YbZn2Sb2-xGex_ x=0.05,YbZn2Sb1.95Ge0.05,350,,,,,0.072234,,
24838,10.1016/s1002-0721(12)60398-6,25165,10a,31351,YbZn2Sb2-xGex_ x=0.05,YbZn2Sb1.95Ge0.05,400,,,,,0.11145,,
24838,10.1016/s1002-0721(12)60398-6,25165,10a,31351,YbZn2Sb2-xGex_ x=0.05,YbZn2Sb1.95Ge0.05,450,,,,,0.15068,,
24838,10.1016/s1002-0721(12)60398-6,25165,10a,31351,YbZn2Sb2-xGex_ x=0.05,YbZn2Sb1.95Ge0.05,500,,,,,0.1899,,
24838,10.1016/s1002-0721(12)60398-6,25165,10a,31351,YbZn2Sb2-xGex_ x=0.05,YbZn2Sb1.95Ge0.05,550,,,,,0.22912,,
24838,10.1016/s1002-0721(12)60398-6,25165,10a,31351,YbZn2Sb2-xGex_ x=0.05,YbZn2Sb1.95Ge0.05,600,,,,,0.26834,,
24838,10.1016/s1002-0721(12)60398-6,25165,10a,31351,YbZn2Sb2-xGex_ x=0.05,YbZn2Sb1.95Ge0.05,650,,,,,0.30756,,
24838,10.1016/s1002-0721(12)60398-6,25165,10a,31352,YbZn2Sb2-xGex_ x=0.10,YbZn2Sb1.90Ge0.10,350,,,,,0.060097,,
24838,10.1016/s1002-0721(12)60398-6,25165,10a,31352,YbZn2Sb2-xGex_ x=0.10,YbZn2Sb1.90Ge0.10,400,,,,,0.11008,,
24838,10.1016/s1002-0721(12)60398-6,25165,10a,31352,YbZn2Sb2-xGex_ x=0.10,YbZn2Sb1.90Ge0.10,450,,,,,0.16007,,
24838,10.1016/s1002-0721(12)60398-6,25165,10a,31352,YbZn2Sb2-xGex_ x=0.10,YbZn2Sb1.90Ge0.10,500,,,,,0.21005,,
24838,10.1016/s1002-0721(12)60398-6,25165,10a,31352,YbZn2Sb2-xGex_ x=0.10,YbZn2Sb1.90Ge0.10,550,,,,,0.26003,,
24838,10.1016/s1002-0721(12)60398-6,25165,10a,31352,YbZn2Sb2-xGex_ x=0.10,YbZn2Sb1.90Ge0.10,600,,,,,0.31002,,
24838,10.1016/s1002-0721(12)60398-6,25165,10a,31352,YbZn2Sb2-xGex_ x=0.10,YbZn2Sb1.90Ge0.10,650,,,,,0.36,,
24838,10.1016/s1002-0721(12)60398-6,25165,10a,31352,YbZn2Sb2-xGex_ x=0.10,YbZn2Sb1.90Ge0.10,700,,,,,0.40999,,
24838,10.1016/s1002-0721(12)60398-6,25165,10a,31353,YbZn2Sb2-xGex_ x=0.15,YbZn2Sb1.85Ge0.15,350,,,,,0.054867,,
24838,10.1016/s1002-0721(12)60398-6,25165,10a,31353,YbZn2Sb2-xGex_ x=0.15,YbZn2Sb1.85Ge0.15,400,,,,,0.10183,,
24838,10.1016/s1002-0721(12)60398-6,25165,10a,31353,YbZn2Sb2-xGex_ x=0.15,YbZn2Sb1.85Ge0.15,450,,,,,0.14879,,
24838,10.1016/s1002-0721(12)60398-6,25165,10a,31353,YbZn2Sb2-xGex_ x=0.15,YbZn2Sb1.85Ge0.15,500,,,,,0.19575,,
24838,10.1016/s1002-0721(12)60398-6,25165,10a,31353,YbZn2Sb2-xGex_ x=0.15,YbZn2Sb1.85Ge0.15,550,,,,,0.24271,,
24838,10.1016/s1002-0721(12)60398-6,25165,10a,31353,YbZn2Sb2-xGex_ x=0.15,YbZn2Sb1.85Ge0.15,600,,,,,0.28967,,
24838,10.1016/s1002-0721(12)60398-6,25165,10a,31353,YbZn2Sb2-xGex_ x=0.15,YbZn2Sb1.85Ge0.15,650,,,,,0.33663,,
24838,10.1016/s1002-0721(12)60398-6,25165,10a,31353,YbZn2Sb2-xGex_ x=0.15,YbZn2Sb1.85Ge0.15,700,,,,,0.38359,,
24838,10.1016/s1002-0721(12)60398-6,25165,10a,31354,YbZn2Sb2-xGex_ x=0.20,YbZn2Sb1.80Ge0.20,300,,,,,0.0017189,,
24838,10.1016/s1002-0721(12)60398-6,25165,10a,31354,YbZn2Sb2-xGex_ x=0.20,YbZn2Sb1.80Ge0.20,350,,,,,0.027047,,
24838,10.1016/s1002-0721(12)60398-6,25165,10a,31354,YbZn2Sb2-xGex_ x=0.20,YbZn2Sb1.80Ge0.20,400,,,,,0.052375,,
24838,10.1016/s1002-0721(12)60398-6,25165,10a,31354,YbZn2Sb2-xGex_ x=0.20,YbZn2Sb1.80Ge0.20,450,,,,,0.077702,,
24838,10.1016/s1002-0721(12)60398-6,25165,10a,31354,YbZn2Sb2-xGex_ x=0.20,YbZn2Sb1.80Ge0.20,500,,,,,0.10303,,
24838,10.1016/s1002-0721(12)60398-6,25165,10a,31354,YbZn2Sb2-xGex_ x=0.20,YbZn2Sb1.80Ge0.20,550,,,,,0.12836,,
24838,10.1016/s1002-0721(12)60398-6,25165,10a,31354,YbZn2Sb2-xGex_ x=0.20,YbZn2Sb1.80Ge0.20,600,,,,,0.15369,,
24838,10.1016/s1002-0721(12)60398-6,25165,10a,31354,YbZn2Sb2-xGex_ x=0.20,YbZn2Sb1.80Ge0.20,650,,,,,0.17901,,
24838,10.1016/s1002-0721(12)60398-6,25165,10a,31354,YbZn2Sb2-xGex_ x=0.20,YbZn2Sb1.80Ge0.20,700,,,,,0.20434,,
24838,10.1016/s1002-0721(12)60398-6,25165,10a,31355,YbZn2Sb2-xGex_ x=0.40,YbZn2Sb1.60Ge0.40,300,,,,,0.0082473,,
24838,10.1016/s1002-0721(12)60398-6,25165,10a,31355,YbZn2Sb2-xGex_ x=0.40,YbZn2Sb1.60Ge0.40,350,,,,,0.02225,,
24838,10.1016/s1002-0721(12)60398-6,25165,10a,31355,YbZn2Sb2-xGex_ x=0.40,YbZn2Sb1.60Ge0.40,400,,,,,0.036252,,
24838,10.1016/s1002-0721(12)60398-6,25165,10a,31355,YbZn2Sb2-xGex_ x=0.40,YbZn2Sb1.60Ge0.40,450,,,,,0.050255,,
24838,10.1016/s1002-0721(12)60398-6,25165,10a,31355,YbZn2Sb2-xGex_ x=0.40,YbZn2Sb1.60Ge0.40,500,,,,,0.064257,,
24838,10.1016/s1002-0721(12)60398-6,25165,10a,31355,YbZn2Sb2-xGex_ x=0.40,YbZn2Sb1.60Ge0.40,550,,,,,0.07826,,
24838,10.1016/s1002-0721(12)60398-6,25165,10a,31355,YbZn2Sb2-xGex_ x=0.40,YbZn2Sb1.60Ge0.40,600,,,,,0.092262,,
24838,10.1016/s1002-0721(12)60398-6,25165,10a,31355,YbZn2Sb2-xGex_ x=0.40,YbZn2Sb1.60Ge0.40,650,,,,,0.10626,,
24838,10.1016/s1002-0721(12)60398-6,25165,10a,31355,YbZn2Sb2-xGex_ x=0.40,YbZn2Sb1.60Ge0.40,700,,,,,0.12027,,
24838,10.1016/s1002-0721(12)60398-6,25164,6.1a,31349,YbMn2Sb2,YbMn2Sb2,300,,,-0.000011949,,,,
24838,10.1016/s1002-0721(12)60398-6,25164,6.1a,31349,YbMn2Sb2,YbMn2Sb2,350,6852.8,7.724e-7,-0.000010617,,,0.0001459258,
24838,10.1016/s1002-0721(12)60398-6,25164,6.1a,31349,YbMn2Sb2,YbMn2Sb2,400,8053.3,6.941e-7,-0.0000092839,,,0.0001241727,
24838,10.1016/s1002-0721(12)60398-6,25164,6.1a,31349,YbMn2Sb2,YbMn2Sb2,450,9253.8,5.85e-7,-0.0000079511,,,0.0001080637,
24838,10.1016/s1002-0721(12)60398-6,25164,6.1a,31349,YbMn2Sb2,YbMn2Sb2,500,10454,4.579e-7,-0.0000066183,,,0.0000956572,
24838,10.1016/s1002-0721(12)60398-6,25164,6.1a,31349,YbMn2Sb2,YbMn2Sb2,550,11655,3.256e-7,-0.0000052856,,,0.0000858001,
24838,10.1016/s1002-0721(12)60398-6,25164,6.1a,31349,YbMn2Sb2,YbMn2Sb2,600,12855,2.008e-7,-0.0000039528,,,0.0000777907,
24838,10.1016/s1002-0721(12)60398-6,25163,6a,31349,YbMn2Sb2,YbMn2Sb2,650,14056,,,,,0.000071144,
24838,10.1016/s1002-0721(12)60398-6,22062,7 (a),27480,a,YbMg2Sb2,350,13165000,1.1396,0.00029422,,,7.6e-8,
24838,10.1016/s1002-0721(12)60398-6,22062,7 (a),27480,a,YbMg2Sb2,400,12710000,1.2184,0.00030961,,,7.87e-8,
24838,10.1016/s1002-0721(12)60398-6,22062,7 (a),27480,a,YbMg2Sb2,450,12255000,1.2944,0.000325,,,8.16e-8,
24838,10.1016/s1002-0721(12)60398-6,22062,7 (a),27480,a,YbMg2Sb2,500,11800000,1.3672,0.00034039,,,8.47e-8,
24838,10.1016/s1002-0721(12)60398-6,22062,7 (a),27480,a,YbMg2Sb2,550,11345000,1.436,0.00035578,,,8.81e-8,
24838,10.1016/s1002-0721(12)60398-6,22062,7 (a),27480,a,YbMg2Sb2,600,10889000,1.5001,0.00037117,,,9.18e-8,
24838,10.1016/s1002-0721(12)60398-6,30031,7(a)right,27480,a,YbMg2Sb2,650,,,0.00038656,,,,
24838,10.1016/s1002-0721(12)60398-6,22063,7 (b),27481,YbMg2Sb2,undefined,300,,0.00010231,,,,,
24838,10.1016/s1002-0721(12)60398-6,22063,7 (b),27481,YbMg2Sb2,undefined,350,,0.00011048,,,,,
24838,10.1016/s1002-0721(12)60398-6,22063,7 (b),27481,YbMg2Sb2,undefined,400,,0.00011865,,,,,
24838,10.1016/s1002-0721(12)60398-6,22063,7 (b),27481,YbMg2Sb2,undefined,450,,0.00012682,,,,,
24838,10.1016/s1002-0721(12)60398-6,22063,7 (b),27481,YbMg2Sb2,undefined,500,,0.00013499,,,,,
24838,10.1016/s1002-0721(12)60398-6,22063,7 (b),27481,YbMg2Sb2,undefined,550,,0.00014316,,,,,
24838,10.1016/s1002-0721(12)60398-6,22063,7 (b),27481,YbMg2Sb2,undefined,600,,0.00015132,,,,,
24838,10.1016/s1002-0721(12)60398-6,22063,7 (b),27481,YbMg2Sb2,undefined,650,,0.00015949,,,,,

File: csvfiles/Bi_ptype.csv (part 2 of 10)
sid,DOI,figureid,fignum,sampleid,samplename,composition,Temperature,Electrical conductivity,Hall movility,Lattice thermal conductivity,Power factor,S,Seebeck coefficient,Thermal conductivity,ZT,total thermal conductivity,Electrical resistivity,Figure of merit Z
7964,10.1039/c2ee22622g,17501,3a,21017,1E20,undefined,325,19643,,,0.00055512,,0.00016355,0.53575,0.21252,,0.0000509087,0.0010361549
7964,10.1039/c2ee22622g,17501,3a,21017,1E20,undefined,330,19538,,,0.00055414,,0.0001641,0.53448,0.21719,,0.0000511823,0.0010367834
7964,10.1039/c2ee22622g,17501,3a,21017,1E20,undefined,335,19433,,,0.00055317,,0.00016465,0.53321,0.22185,,0.0000514589,0.0010374337
7964,10.1039/c2ee22622g,17501,3a,21017,1E20,undefined,340,19327,,,0.00055219,,0.0001652,0.53194,0.22651,,0.0000517411,0.0010380682
7964,10.1039/c2ee22622g,17501,3a,21017,1E20,undefined,345,19222,,,0.00055121,,0.00016574,0.53067,0.23118,,0.0000520237,0.0010387058
7964,10.1039/c2ee22622g,17501,3a,21017,1E20,undefined,350,19117,,,0.00055024,,0.00016629,0.5294,0.23584,,0.0000523095,0.0010393653
7964,10.1039/c2ee22622g,17501,3a,21017,1E20,undefined,355,19012,,,0.00054926,,0.00016684,0.52813,0.24051,,0.0000525984,0.0010400091
7964,10.1039/c2ee22622g,17501,3a,21017,1E20,undefined,360,18907,,,0.00054829,,0.00016738,0.52686,0.24517,,0.0000528905,0.0010406749
7964,10.1039/c2ee22622g,17501,3a,21017,1E20,undefined,365,18802,,,0.00054731,,0.00016793,0.52559,0.24983,,0.0000531858,0.001041325
7964,10.1039/c2ee22622g,17501,3a,21017,1E20,undefined,370,18697,,,0.00054633,,0.00016848,0.52432,0.2545,,0.0000534845,0.0010419782
7964,10.1039/c2ee22622g,17501,3a,21017,1E20,undefined,375,18592,,,0.00054536,,0.00016903,0.52305,0.25916,,0.0000537866,0.0010426537
7964,10.1039/c2ee22622g,17501,3a,21017,1E20,undefined,380,18486,,,0.00054438,,0.00016957,0.52177,0.26383,,0.000054095,0.0010433333
7964,10.1039/c2ee22622g,17501,3a,21017,1E20,undefined,385,18381,,,0.00054341,,0.00017012,0.5205,0.26849,,0.000054404,0.0010440154
7964,10.1039/c2ee22622g,17501,3a,21017,1E20,undefined,390,18276,,,0.00054243,,0.00017067,0.51923,0.27315,,0.0000547166,0.0010446815
7964,10.1039/c2ee22622g,17501,3a,21017,1E20,undefined,395,18171,,,0.00054145,,0.00017121,0.51796,0.27782,,0.0000550327,0.001045351
7964,10.1039/c2ee22622g,17501,3a,21017,1E20,undefined,400,18066,,,0.00054048,,0.00017176,0.51669,0.28248,,0.0000553526,0.0010460431
7964,10.1039/c2ee22622g,17501,3a,21017,1E20,undefined,405,17961,,,0.0005395,,0.00017231,0.51542,0.28715,,0.0000556762,0.0010467192
7964,10.1039/c2ee22622g,17501,3a,21017,1E20,undefined,410,17856,,,0.00053852,,0.00017286,0.51415,0.29181,,0.0000560036,0.0010473986
7964,10.1039/c2ee22622g,17501,3a,21017,1E20,undefined,415,17751,,,0.00053755,,0.0001734,0.51288,0.29647,,0.0000563349,0.0010481009
7964,10.1039/c2ee22622g,17501,3a,21017,1E20,undefined,420,17646,,,0.00053657,,0.00017395,0.51161,0.30114,,0.0000566701,0.0010487872
7964,10.1039/c2ee22622g,17501,3a,21017,1E20,undefined,425,17540,,,0.0005356,,0.0001745,0.51034,0.3058,,0.0000570125,0.0010494964
7964,10.1039/c2ee22622g,17501,3a,21017,1E20,undefined,430,17435,,,0.00053462,,0.00017504,0.50907,0.31047,,0.0000573559,0.0010501896
7964,10.1039/c2ee22622g,17501,3a,21017,1E20,undefined,435,17330,,,0.00053364,,0.00017559,0.5078,0.31513,,0.0000577034,0.0010508862
7964,10.1039/c2ee22622g,17501,3a,21017,1E20,undefined,440,17225,,,0.00053267,,0.00017614,0.50653,0.31979,,0.0000580552,0.001051606
7964,10.1039/c2ee22622g,17501,3a,21017,1E20,undefined,445,17120,,,0.00053169,,0.00017668,0.50526,0.32446,,0.0000584112,0.0010523097
7964,10.1039/c2ee22622g,17501,3a,21017,1E20,undefined,450,17015,,,0.00053071,,0.00017723,0.50399,0.32912,,0.0000587717,0.0010530169
7964,10.1039/c2ee22622g,17501,3a,21017,1E20,undefined,455,16910,,,0.00052974,,0.00017778,0.50272,0.33379,,0.0000591366,0.0010537476
7964,10.1039/c2ee22622g,17501,3a,21017,1E20,undefined,460,16805,,,0.00052876,,0.00017833,0.50145,0.33845,,0.0000595061,0.0010544621
7964,10.1039/c2ee22622g,17501,3a,21017,1E20,undefined,465,16699,,,0.00052779,,0.00017887,0.50018,0.34311,,0.0000598838,0.0010552001
7964,10.1039/c2ee22622g,17501,3a,21017,1E20,undefined,470,16594,,,0.00052681,,0.00017942,0.49891,0.34778,,0.0000602627,0.0010559219
7964,10.1039/c2ee22622g,17501,3a,21017,1E20,undefined,475,16489,,,0.00052583,,0.00017997,0.49763,0.35244,,0.0000606465,0.0010566686
7964,10.1039/c2ee22622g,17501,3a,21017,1E20,undefined,480,16384,,,0.00052486,,0.00018051,0.49636,0.35711,,0.0000610352,0.001057418
7964,10.1039/c2ee22622g,17501,3a,21017,1E20,undefined,485,16279,,,0.00052388,,0.00018106,0.49509,0.36177,,0.0000614288,0.001058151
7964,10.1039/c2ee22622g,17501,3a,21017,1E20,undefined,490,16174,,,0.0005229,,0.00018161,0.49382,0.36644,,0.0000618276,0.0010588879
7964,10.1039/c2ee22622g,17501,3a,21017,1E20,undefined,495,16069,,,0.00052193,,0.00018216,0.49255,0.3711,,0.0000622316,0.0010596488
7964,10.1039/c2ee22622g,17501,3a,21017,1E20,undefined,500,15964,,,0.00052095,,0.0001827,0.49128,0.37576,,0.0000626409,0.0010603933
7964,10.1039/c2ee22622g,17501,3a,21017,1E20,undefined,505,15859,,,0.00051998,,0.00018325,0.49001,0.38043,,0.0000630557,0.001061162
7964,10.1039/c2ee22622g,17501,3a,21017,1E20,undefined,510,15753,,,0.000519,,0.0001838,0.48874,0.38509,,0.00006348,0.0010619143
7964,10.1039/c2ee22622g,17501,3a,21017,1E20,undefined,515,15648,,,0.00051802,,0.00018434,0.48747,0.38976,,0.0000639059,0.0010626705
7964,10.1039/c2ee22622g,17501,3a,21017,1E20,undefined,520,15543,,,0.00051705,,0.00018489,0.4862,0.39442,,0.0000643376,0.0010634513
7964,10.1039/c2ee22622g,17501,3a,21017,1E20,undefined,525,15438,,,0.00051607,,0.00018544,0.48493,0.39908,,0.0000647752,0.0010642155
7964,10.1039/c2ee22622g,17501,3a,21017,1E20,undefined,530,15333,,,0.00051509,,0.00018599,0.48366,0.40375,,0.0000652188,0.0010649837
7964,10.1039/c2ee22622g,17501,3a,21017,1E20,undefined,535,15228,,,0.00051412,,0.00018653,0.48239,0.40841,,0.0000656685,0.0010657767
7964,10.1039/c2ee22622g,17501,3a,21017,1E20,undefined,540,15123,,,0.00051314,,0.00018708,0.48112,0.41308,,0.0000661244,0.001066553
7964,10.1039/c2ee22622g,17501,3a,21017,1E20,undefined,545,15018,,,0.00051217,,0.00018763,0.47985,0.41774,,0.0000665868,0.0010673544
7964,10.1039/c2ee22622g,17501,3a,21017,1E20,undefined,550,14913,,,0.00051119,,0.00018817,0.47858,0.4224,,0.0000670556,0.0010681391
7964,10.1039/c2ee22622g,17501,3a,21017,1E20,undefined,555,14807,,,0.00051021,,0.00018872,0.47731,0.42707,,0.0000675356,0.001068928
7964,10.1039/c2ee22622g,17501,3a,21017,1E20,undefined,560,14702,,,0.00050924,,0.00018927,0.47604,0.43173,,0.000068018,0.001069742
7964,10.1039/c2ee22622g,17501,3a,21017,1E20,undefined,565,14597,,,0.00050826,,0.00018982,0.47477,0.4364,,0.0000685072,0.0010705394
7964,10.1039/c2ee22622g,17501,3a,21017,1E20,undefined,570,14492,,,0.00050729,,0.00019036,0.47349,0.44106,,0.0000690036,0.0010713848
7964,10.1039/c2ee22622g,17501,3a,21017,1E20,undefined,575,14387,,,0.00050631,,0.00019091,0.47222,0.44572,,0.0000695072,0.0010721909
7964,10.1039/c2ee22622g,17501,3a,21017,1E20,undefined,580,14282,,,0.00050533,,0.00019146,0.47095,0.45039,,0.0000700182,0.0010730014
7964,10.1039/c2ee22622g,17501,3a,21017,1E20,undefined,585,14177,,,0.00050436,,0.000192,0.46968,0.45505,,0.0000705368,0.0010738375
7964,10.1039/c2ee22622g,17501,3a,21017,1E20,undefined,590,14072,,,0.00050338,,0.00019255,0.46841,0.45972,,0.0000710631,0.0010746568
7964,10.1039/c2ee22622g,17501,3a,21017,1E20,undefined,595,13966,,,0.0005024,,0.0001931,0.46714,0.46438,,0.0000716025,0.0010754806
7964,10.1039/c2ee22622g,17501,3a,21017,1E20,undefined,600,13861,,,0.00050143,,0.00019364,0.46587,0.46904,,0.0000721449,0.0010763303
7964,10.1039/c2ee22622g,17501,3a,21017,1E20,undefined,605,13756,,,0.00050045,,0.00019419,0.4646,0.47371,,0.0000726956,0.0010771632
7964,10.1039/c2ee22622g,17501,3a,21017,1E20,undefined,610,13651,,,0.00049948,,0.00019474,0.46333,0.47837,,0.0000732547,0.0010780221
7964,10.1039/c2ee22622g,17501,3a,21017,1E20,undefined,615,13546,,,0.0004985,,0.00019529,0.46206,0.48304,,0.0000738225,0.0010788642
7964,10.1039/c2ee22622g,17501,3a,21017,1E20,undefined,620,13441,,,0.00049752,,0.00019583,0.46079,0.4877,,0.0000743992,0.0010797109
7964,10.1039/c2ee22622g,17501,3a,21017,1E20,undefined,625,13336,,,0.00049655,,0.00019638,0.45952,0.49236,,0.000074985,0.0010805841
7964,10.1039/c2ee22622g,17501,3a,21017,1E20,undefined,630,13231,,,0.00049557,,0.00019693,0.45825,0.49703,,0.0000755801,0.0010814403
7964,10.1039/c2ee22622g,17501,3a,21017,1E20,undefined,635,13126,,,0.00049459,,0.00019747,0.45698,0.50169,,0.0000761847,0.0010823012
7964,10.1039/c2ee22622g,17501,3a,21017,1E20,undefined,640,13020,,,0.00049362,,0.00019802,0.45571,0.50636,,0.0000768049,0.0010831889
7964,10.1039/c2ee22622g,17501,3a,21017,1E20,undefined,645,12915,,,0.00049264,,0.00019857,0.45444,0.51102,,0.0000774293,0.0010840595
7964,10.1039/c2ee22622g,17501,3a,21017,1E20,undefined,650,12810,,,0.00049167,,0.00019912,0.45317,0.51568,,0.000078064,0.0010849571
7964,10.1039/c2ee22622g,17501,3a,21017,1E20,undefined,655,12705,,,0.00049069,,0.00019966,0.4519,0.52035,,0.0000787092,0.0010858376
7964,10.1039/c2ee22622g,17501,3a,21017,1E20,undefined,660,12600,,,0.00048971,,0.00020021,0.45063,0.52501,,0.0000793651,0.001086723
7964,10.1039/c2ee22622g,17501,3a,21017,1E20,undefined,665,12495,,,0.00048874,,0.00020076,0.44935,0.52968,,0.000080032,0.00108766
7964,10.1039/c2ee22622g,17501,3a,21017,1E20,undefined,670,12390,,,0.00048776,,0.0002013,0.44808,0.53434,,0.0000807103,0.0010885556
7964,10.1039/c2ee22622g,17501,3a,21017,1E20,undefined,675,12285,,,0.00048678,,0.00020185,0.44681,0.539,,0.0000814001,0.0010894564
7964,10.1039/c2ee22622g,17501,3a,21017,1E20,undefined,680,12180,,,0.00048581,,0.0002024,0.44554,0.54367,,0.0000821018,0.0010903847
7964,10.1039/c2ee22622g,17501,3a,21017,1E20,undefined,685,12074,,,0.00048483,,0.00020295,0.44427,0.54833,,0.0000828226,0.0010912958
7964,10.1039/c2ee22622g,17501,3a,21017,1E20,undefined,690,11969,,,0.00048386,,0.00020349,0.443,0.553,,0.0000835492,0.0010922348
7964,10.1039/c2ee22622g,17501,3a,21017,1E20,undefined,695,11864,,,0.00048288,,0.00020404,0.44173,0.55766,,0.0000842886,0.0010931565
7964,10.1039/c2ee22622g,17501,3a,21017,1E20,undefined,700,11759,,,0.0004819,,0.00020459,0.44046,0.56232,,0.0000850412,0.0010940835
7964,10.1039/c2ee22622g,17501,3a,21017,1E20,undefined,705,11654,,,0.00048093,,0.00020513,0.43919,0.56699,,0.0000858074,0.0010950386
7964,10.1039/c2ee22622g,17501,3a,21017,1E20,undefined,710,11549,,,0.00047995,,0.00020568,0.43792,0.57165,,0.0000865876,0.0010959764
7964,10.1039/c2ee22622g,17501,3a,21017,1E20,undefined,715,11444,,,0.00047898,,0.00020623,0.43665,0.57632,,0.000087382,0.0010969426
7964,10.1039/c2ee22622g,17501,3a,21017,1E20,undefined,720,11339,,,0.000478,,0.00020677,0.43538,0.58098,,0.0000881912,0.0010978915
7964,10.1039/c2ee22622g,17501,3a,21017,1E20,undefined,725,11233,,,0.00047702,,0.00020732,0.43411,0.58564,,0.0000890234,0.0010988459
7964,10.1039/c2ee22622g,17501,3a,21017,1E20,undefined,730,11128,,,0.00047605,,0.00020787,0.43284,0.59031,,0.0000898634,0.001099829
7964,10.1039/c2ee22622g,17501,3a,21017,1E20,undefined,735,11023,,,0.00047507,,0.00020842,0.43157,0.59497,,0.0000907194,0.0011007948
7964,10.1039/c2ee22622g,17501,3a,21017,1E20,undefined,740,10918,,,0.00047409,,0.00020896,0.4303,0.59964,,0.0000915919,0.0011017662
7964,10.1039/c2ee22622g,17501,3a,21017,1E20,undefined,745,10813,,,0.00047312,,0.00020951,0.42903,0.6043,,0.0000924813,0.0011027667
7964,10.1039/c2ee22622g,17501,3a,21017,1E20,undefined,750,10708,,,0.00047214,,0.00021006,0.42776,0.60896,,0.0000933881,0.0011037498
7964,10.1039/c2ee22622g,17501,3a,21017,1E20,undefined,755,10603,,,0.00047117,,0.0002106,0.42649,0.61363,,0.0000943129,0.0011047621
7964,10.1039/c2ee22622g,17501,3a,21017,1E20,undefined,760,10498,,,0.00047019,,0.00021115,0.42521,0.61829,,0.0000952562,0.001105783
7964,10.1039/c2ee22622g,17501,3a,21017,1E20,undefined,765,10393,,,0.00046921,,0.0002117,0.42394,0.62296,,0.0000962186,0.001106784
7964,10.1039/c2ee22622g,17501,3a,21017,1E20,undefined,770,10287,,,0.00046824,,0.00021225,0.42267,0.62762,,0.0000972101,0.0011078146
7964,10.1039/c2ee22622g,17501,3a,21017,1E20,undefined,775,10182,,,0.00046726,,0.00021279,0.4214,0.63228,,0.0000982125,0.0011088277
7964,10.1039/c2ee22622g,17501,3a,21017,1E20,undefined,780,10077,,,0.00046628,,0.00021334,0.42013,0.63695,,0.0000992359,0.001109847
7964,10.1039/c2ee22622g,17501,3a,21017,1E20,undefined,785,9972.1,,,0.00046531,,0.00021389,0.41886,0.64161,,0.0001002798,0.0011108962
7964,10.1039/c2ee22622g,17501,3a,21017,1E20,undefined,790,9867,,,0.00046433,,0.00021443,0.41759,0.64628,,0.0001013479,0.001111928
7964,10.1039/c2ee22622g,17501,3a,21017,1E20,undefined,795,9761.8,,,0.00046336,,0.00021498,0.41632,0.65094,,0.0001024401,0.00111299
7964,10.1039/c2ee22622g,17501,3a,21017,1E20,undefined,800,9656.7,,,0.00046238,,0.00021553,0.41505,0.6556,,0.000103555,0.0011140345
7964,10.1039/c2ee22622g,17501,3a,21017,1E20,undefined,805,9551.6,,,0.0004614,,0.00021608,0.41378,0.66027,,0.0001046945,0.0011150853
7964,10.1039/c2ee22622g,17501,3a,21017,1E20,undefined,810,9446.5,,,0.00046043,,0.00021662,0.41251,0.66493,,0.0001058593,0.0011161669
7964,10.1039/c2ee22622g,17501,3a,21017,1E20,undefined,815,9341.4,,,0.00045945,,0.00021717,0.41124,0.6696,,0.0001070503,0.0011172308
7964,10.1039/c2ee22622g,17501,3a,21017,1E20,undefined,820,9236.3,,,0.00045847,,0.00021772,0.40997,0.67426,,0.0001082685,0.0011183013
7964,10.1039/c2ee22622g,17501,3a,21017,1E20,undefined,825,9131.1,,,0.0004575,,0.00021826,0.4087,0.67892,,0.0001095158,0.001119403
7964,10.1039/c2ee22622g,17501,3a,21017,1E20,undefined,830,9026,,,0.00045652,,0.00021881,0.40743,0.68359,,0.000110791,0.001120487
7964,10.1039/c2ee22622g,17501,3a,21017,1E20,undefined,835,8920.9,,,0.00045555,,0.00021936,0.40616,0.68825,,0.0001120963,0.0011216023
7964,10.1039/c2ee22622g,17501,3a,21017,1E20,undefined,840,8815.8,,,0.00045457,,0.00021991,0.40489,0.69292,,0.0001134327,0.0011227
7964,10.1039/c2ee22622g,17501,3a,21017,1E20,undefined,845,8710.7,,,0.00045359,,0.00022045,0.40362,0.69758,,0.0001148013,0.0011238046
7964,10.1039/c2ee22622g,17501,3a,21017,1E20,undefined,850,8605.6,,,0.00045262,,0.000221,0.40235,0.70224,,0.0001162034,0.001124941
7964,10.1039/c2ee22622g,17501,3a,21017,1E20,undefined,855,8500.4,,,0.00045164,,0.00022155,0.40107,0.70691,,0.0001176415,0.0011260877
7964,10.1039/c2ee22622g,17501,3a,21017,1E20,undefined,860,8395.3,,,0.00045067,,0.00022209,0.3998,0.71157,,0.0001191143,0.0011272386
7964,10.1039/c2ee22622g,17501,3a,21017,1E20,undefined,865,8290.2,,,0.00044969,,0.00022264,0.39853,0.71624,,0.0001206244,0.0011283718
7964,10.1039/c2ee22622g,17501,3a,21017,1E20,undefined,870,8185.1,,,0.00044871,,0.00022319,0.39726,0.7209,,0.0001221732,0.0011295122
7964,10.1039/c2ee22622g,17501,3a,21017,1E20,undefined,875,8080,,,0.00044774,,0.00022373,0.39599,0.72556,,0.0001237624,0.0011306851
7964,10.1039/c2ee22622g,17501,3a,21017,1E20,undefined,880,7974.9,,,0.00044676,,0.00022428,0.39472,0.73023,,0.0001253934,0.0011318403
7964,10.1039/c2ee22622g,17501,3a,21017,1E20,undefined,885,7869.7,,,0.00044578,,0.00022483,0.39345,0.73489,,0.0001270696,0.0011330029
7964,10.1039/c2ee22622g,17501,3a,21017,1E20,undefined,890,7764.6,,,0.00044481,,0.00022538,0.39218,0.73956,,0.0001287896,0.0011341986
7964,10.1039/c2ee22622g,17501,3a,21017,1E20,undefined,895,7659.5,,,0.00044383,,0.00022592,0.39091,0.74422,,0.0001305568,0.0011353764
7964,10.1039/c2ee22622g,17501,3a,21017,1E20,undefined,900,7554.4,,,0.00044286,,0.00022647,0.38964,0.74888,,0.0001323732,0.0011365876
7964,10.1039/c2ee22622g,17501,3a,21017,1E20,undefined,905,7449.3,,,0.00044188,,0.00022702,0.38837,0.75355,,0.0001342408,0.001137781
7964,10.1039/c2ee22622g,17501,3a,21017,1E20,undefined,910,7344.2,,,0.0004409,,0.00022756,0.3871,0.75821,,0.0001361619,0.0011389822
7964,10.1039/c2ee22622g,17501,3a,21017,1E20,undefined,915,7239.1,,,0.00043993,,0.00022811,0.38583,0.76288,,0.0001381387,0.0011402172
7964,10.1039/c2ee22622g,17501,3a,21017,1E20,undefined,920,7133.9,,,0.00043895,,0.00022866,0.38456,0.76754,,0.0001401758,0.0011414344
7964,10.1039/c2ee22622g,17501,3a,21017,1E20,undefined,925,7028.8,,,0.00043797,,0.00022921,0.38329,0.7722,,0.0001422718,0.0011426596
7964,10.1039/c2ee22622g,17501,3a,21017,1E20,undefined,930,6923.7,,,,,,,,,0.0001444314,
7964,10.1039/c2ee22622g,17504,3c,21017,1E20,undefined,305,,,,0.00055902,,,0.54083,0.19387,,,0.0010336335
7964,10.1039/c2ee22622g,17501,3a,21018,5E20,undefined,310,32406,,,0.00065465,,0.00013898,0.5676,0.21074,,0.0000308585,0.001153365
7964,10.1039/c2ee22622g,17501,3a,21018,5E20,undefined,315,32237,,,0.00065359,,0.00013948,0.56629,0.21603,,0.0000310203,0.0011541613
7964,10.1039/c2ee22622g,17501,3a,21018,5E20,undefined,320,32069,,,0.00065254,,0.00013999,0.56497,0.22131,,0.0000311828,0.0011549994
7964,10.1039/c2ee22622g,17501,3a,21018,5E20,undefined,325,31900,,,0.00065149,,0.0001405,0.56366,0.2266,,0.000031348,0.0011558209
7964,10.1039/c2ee22622g,17501,3a,21018,5E20,undefined,330,31732,,,0.00065044,,0.000141,0.56235,0.23189,,0.0000315139,0.0011566462
7964,10.1039/c2ee22622g,17501,3a,21018,5E20,undefined,335,31563,,,0.00064939,,0.00014151,0.56104,0.23718,,0.0000316827,0.0011574754
7964,10.1039/c2ee22622g,17501,3a,21018,5E20,undefined,340,31395,,,0.00064834,,0.00014202,0.55973,0.24246,,0.0000318522,0.0011583085
7964,10.1039/c2ee22622g,17501,3a,21018,5E20,undefined,345,31226,,,0.00064729,,0.00014252,0.55842,0.24775,,0.0000320246,0.0011591454
7964,10.1039/c2ee22622g,17501,3a,21018,5E20,undefined,350,31058,,,0.00064624,,0.00014303,0.55711,0.25304,,0.0000321978,0.0011599864
7964,10.1039/c2ee22622g,17501,3a,21018,5E20,undefined,355,30890,,,0.00064518,,0.00014353,0.5558,0.25833,,0.0000323729,0.0011608132
7964,10.1039/c2ee22622g,17501,3a,21018,5E20,undefined,360,30721,,,0.00064413,,0.00014404,0.55449,0.26361,,0.000032551,0.0011616621
7964,10.1039/c2ee22622g,17501,3a,21018,5E20,undefined,365,30553,,,0.00064308,,0.00014455,0.55318,0.2689,,0.00003273,0.0011625149
7964,10.1039/c2ee22622g,17501,3a,21018,5E20,undefined,370,30384,,,0.00064203,,0.00014505,0.55187,0.27419,,0.0000329121,0.0011633718
7964,10.1039/c2ee22622g,17501,3a,21018,5E20,undefined,375,30216,,,0.00064098,,0.00014556,0.55055,0.27948,,0.000033095,0.0011642539
7964,10.1039/c2ee22622g,17501,3a,21018,5E20,undefined,380,30047,,,0.00063993,,0.00014607,0.54924,0.28476,,0.0000332812,0.0011651191
7964,10.1039/c2ee22622g,17501,3a,21018,5E20,undefined,385,29879,,,0.00063888,,0.00014657,0.54793,0.29005,,0.0000334683,0.0011659884
7964,10.1039/c2ee22622g,17501,3a,21018,5E20,undefined,390,29710,,,0.00063783,,0.00014708,0.54662,0.29534,,0.0000336587,0.0011668618
7964,10.1039/c2ee22622g,17501,3a,21018,5E20,undefined,395,29542,,,0.00063677,,0.00014759,0.54531,0.30063,,0.0000338501,0.0011677211
7964,10.1039/c2ee22622g,17501,3a,21018,5E20,undefined,400,29373,,,0.00063572,,0.00014809,0.544,0.30591,,0.0000340449,0.0011686029
7964,10.1039/c2ee22622g,17501,3a,21018,5E20,undefined,405,29205,,,0.00063467,,0.0001486,0.54269,0.3112,,0.0000342407,0.001169489
7964,10.1039/c2ee22622g,17501,3a,21018,5E20,undefined,410,29036,,,0.00063362,,0.0001491,0.54138,0.31649,,0.00003444,0.0011703794
7964,10.1039/c2ee22622g,17501,3a,21018,5E20,undefined,415,28868,,,0.00063257,,0.00014961,0.54007,0.32178,,0.0000346404,0.0011712741
7964,10.1039/c2ee22622g,17501,3a,21018,5E20,undefined,420,28699,,,0.00063152,,0.00015012,0.53876,0.32706,,0.0000348444,0.0011721731
7964,10.1039/c2ee22622g,17501,3a,21018,5E20,undefined,425,28531,,,0.00063047,,0.00015062,0.53745,0.33235,,0.0000350496,0.0011730766
7964,10.1039/c2ee22622g,17501,3a,21018,5E20,undefined,430,28362,,,0.00062942,,0.00015113,0.53613,0.33764,,0.0000352584,0.0011740063
7964,10.1039/c2ee22622g,17501,3a,21018,5E20,undefined,435,28194,,,0.00062836,,0.00015164,0.53482,0.34293,,0.0000354685,0.0011749
7964,10.1039/c2ee22622g,17501,3a,21018,5E20,undefined,440,28025,,,0.00062731,,0.00015214,0.53351,0.34821,,0.0000356824,0.0011758168
7964,10.1039/c2ee22622g,17501,3a,21018,5E20,undefined,445,27857,,,0.00062626,,0.00015265,0.5322,0.3535,,0.0000358976,0.0011767381
7964,10.1039/c2ee22622g,17501,3a,21018,5E20,undefined,450,27688,,,0.00062521,,0.00015315,0.53089,0.35879,,0.0000361167,0.0011776639
7964,10.1039/c2ee22622g,17501,3a,21018,5E20,undefined,455,27520,,,0.00062416,,0.00015366,0.52958,0.36408,,0.0000363372,0.0011785944
7964,10.1039/c2ee22622g,17501,3a,21018,5E20,undefined,460,27351,,,0.00062311,,0.00015417,0.52827,0.36936,,0.0000365617,0.0011795294
7964,10.1039/c2ee22622g,17501,3a,21018,5E20,undefined,465,27183,,,0.00062206,,0.00015467,0.52696,0.37465,,0.0000367877,0.0011804691
7964,10.1039/c2ee22622g,17501,3a,21018,5E20,undefined,470,27014,,,0.00062101,,0.00015518,0.52565,0.37994,,0.0000370178,0.0011814135
7964,10.1039/c2ee22622g,17501,3a,21018,5E20,undefined,475,26846,,,0.00061995,,0.00015569,0.52434,0.38523,,0.0000372495,0.0011823435
7964,10.1039/c2ee22622g,17501,3a,21018,5E20,undefined,480,26677,,,0.0006189,,0.00015619,0.52302,0.39051,,0.0000374855,0.0011833199
7964,10.1039/c2ee22622g,17501,3a,21018,5E20,undefined,485,26509,,,0.00061785,,0.0001567,0.52171,0.3958,,0.000037723,0.0011842786
7964,10.1039/c2ee22622g,17501,3a,21018,5E20,undefined,490,26340,,,0.0006168,,0.00015721,0.5204,0.40109,,0.0000379651,0.0011852421
7964,10.1039/c2ee22622g,17501,3a,21018,5E20,undefined,495,26172,,,0.00061575,,0.00015771,0.51909,0.40637,,0.0000382088,0.0011862105
7964,10.1039/c2ee22622g,17501,3a,21018,5E20,undefined,500,26003,,,0.0006147,,0.00015822,0.51778,0.41166,,0.0000384571,0.0011871837
7964,10.1039/c2ee22622g,17501,3a,21018,5E20,undefined,505,25835,,,0.00061365,,0.00015872,0.51647,0.41695,,0.0000387072,0.0011881619
7964,10.1039/c2ee22622g,17501,3a,21018,5E20,undefined,510,25666,,,0.0006126,,0.00015923,0.51516,0.42224,,0.0000389621,0.0011891451
7964,10.1039/c2ee22622g,17501,3a,21018,5E20,undefined,515,25498,,,0.00061154,,0.00015974,0.51385,0.42752,,0.0000392188,0.0011901138
7964,10.1039/c2ee22622g,17501,3a,21018,5E20,undefined,520,25329,,,0.00061049,,0.00016024,0.51254,0.43281,,0.0000394804,0.001191107
7964,10.1039/c2ee22622g,17501,3a,21018,5E20,undefined,525,25161,,,0.00060944,,0.00016075,0.51123,0.4381,,0.000039744,0.0011921053
7964,10.1039/c2ee22622g,17501,3a,21018,5E20,undefined,530,24992,,,0.00060839,,0.00016126,0.50992,0.44339,,0.0000400128,0.0011931087
7964,10.1039/c2ee22622g,17501,3a,21018,5E20,undefined,535,24824,,,0.00060734,,0.00016176,0.5086,0.44867,,0.0000402836,0.0011941408
7964,10.1039/c2ee22622g,17501,3a,21018,5E20,undefined,540,24655,,,0.00060629,,0.00016227,0.50729,0.45396,,0.0000405597,0.0011951546
7964,10.1039/c2ee22622g,17501,3a,21018,5E20,undefined,545,24487,,,0.00060524,,0.00016277,0.50598,0.45925,,0.000040838,0.0011961738
7964,10.1039/c2ee22622g,17501,3a,21018,5E20,undefined,550,24318,,,0.00060419,,0.00016328,0.50467,0.46454,,0.0000411218,0.0011971982
7964,10.1039/c2ee22622g,17501,3a,21018,5E20,undefined,555,24150,,,0.00060313,,0.00016379,0.50336,0.46982,,0.0000414079,0.001198208
7964,10.1039/c2ee22622g,17501,3a,21018,5E20,undefined,560,23981,,,0.00060208,,0.00016429,0.50205,0.47511,,0.0000416997,0.0011992431
7964,10.1039/c2ee22622g,17501,3a,21018,5E20,undefined,565,23813,,,0.00060103,,0.0001648,0.50074,0.4804,,0.0000419939,0.0012002836
7964,10.1039/c2ee22622g,17501,3a,21018,5E20,undefined,570,23644,,,0.00059998,,0.00016531,0.49943,0.48569,,0.000042294,0.0012013295
7964,10.1039/c2ee22622g,17501,3a,21018,5E20,undefined,575,23476,,,0.00059893,,0.00016581,0.49812,0.49097,,0.0000425967,0.001202381
7964,10.1039/c2ee22622g,17501,3a,21018,5E20,undefined,580,23307,,,0.00059788,,0.00016632,0.49681,0.49626,,0.0000429056,0.0012034379
7964,10.1039/c2ee22622g,17501,3a,21018,5E20,undefined,585,23139,,,0.00059683,,0.00016683,0.49549,0.50155,,0.0000432171,0.0012045248
7964,10.1039/c2ee22622g,17501,3a,21018,5E20,undefined,590,22970,,,0.00059578,,0.00016733,0.49418,0.50684,,0.000043535,0.0012055931
7964,10.1039/c2ee22622g,17501,3a,21018,5E20,undefined,595,22802,,,0.00059472,,0.00016784,0.49287,0.51212,,0.0000438558,0.0012066468
7964,10.1039/c2ee22622g,17501,3a,21018,5E20,undefined,600,22633,,,0.00059367,,0.00016834,0.49156,0.51741,,0.0000441833,0.0012077264
7964,10.1039/c2ee22622g,17501,3a,21018,5E20,undefined,605,22465,,,0.00059262,,0.00016885,0.49025,0.5227,,0.0000445137,0.0012088118
7964,10.1039/c2ee22622g,17501,3a,21018,5E20,undefined,610,22296,,,0.00059157,,0.00016936,0.48894,0.52799,,0.0000448511,0.0012099031
7964,10.1039/c2ee22622g,17501,3a,21018,5E20,undefined,615,22128,,,0.00059052,,0.00016986,0.48763,0.53327,,0.0000451916,0.0012110001
7964,10.1039/c2ee22622g,17501,3a,21018,5E20,undefined,620,21959,,,0.00058947,,0.00017037,0.48632,0.53856,,0.0000455394,0.0012121031
7964,10.1039/c2ee22622g,17501,3a,21018,5E20,undefined,625,21791,,,0.00058842,,0.00017088,0.48501,0.54385,,0.0000458905,0.0012132121
7964,10.1039/c2ee22622g,17501,3a,21018,5E20,undefined,630,21622,,,0.00058737,,0.00017138,0.4837,0.54914,,0.0000462492,0.0012143271
7964,10.1039/c2ee22622g,17501,3a,21018,5E20,undefined,635,21454,,,0.00058632,,0.00017189,0.48239,0.55442,,0.0000466114,0.0012154481
7964,10.1039/c2ee22622g,17501,3a,21018,5E20,undefined,640,21285,,,0.00058526,,0.0001724,0.48107,0.55971,,0.0000469814,0.0012165797
7964,10.1039/c2ee22622g,17501,3a,21018,5E20,undefined,645,21117,,,0.00058421,,0.0001729,0.47976,0.565,,0.0000473552,0.001217713
7964,10.1039/c2ee22622g,17501,3a,21018,5E20,undefined,650,20948,,,0.00058316,,0.00017341,0.47845,0.57028,,0.0000477373,0.0012188525
7964,10.1039/c2ee22622g,17501,3a,21018,5E20,undefined,655,20780,,,0.00058211,,0.00017391,0.47714,0.57557,,0.0000481232,0.0012199983
7964,10.1039/c2ee22622g,17501,3a,21018,5E20,undefined,660,20611,,,0.00058106,,0.00017442,0.47583,0.58086,,0.0000485178,0.0012211504
7964,10.1039/c2ee22622g,17501,3a,21018,5E20,undefined,665,20443,,,0.00058001,,0.00017493,0.47452,0.58615,,0.0000489165,0.0012223089
7964,10.1039/c2ee22622g,17501,3a,21018,5E20,undefined,670,20275,,,0.00057896,,0.00017543,0.47321,0.59143,,0.0000493218,0.0012234737
7964,10.1039/c2ee22622g,17501,3a,21018,5E20,undefined,675,20106,,,0.00057791,,0.00017594,0.4719,0.59672,,0.0000497364,0.0012246451
7964,10.1039/c2ee22622g,17501,3a,21018,5E20,undefined,680,19938,,,0.00057685,,0.00017645,0.47059,0.60201,,0.0000501555,0.0012258017
7964,10.1039/c2ee22622g,17501,3a,21018,5E20,undefined,685,19769,,,0.0005758,,0.00017695,0.46928,0.6073,,0.0000505842,0.001226986
7964,10.1039/c2ee22622g,17501,3a,21018,5E20,undefined,690,19601,,,0.00057475,,0.00017746,0.46796,0.61258,,0.0000510178,0.0012282033
7964,10.1039/c2ee22622g,17501,3a,21018,5E20,undefined,695,19432,,,0.0005737,,0.00017796,0.46665,0.61787,,0.0000514615,0.0012294011
7964,10.1039/c2ee22622g,17501,3a,21018,5E20,undefined,700,19264,,,0.00057265,,0.00017847,0.46534,0.62316,,0.0000519103,0.0012306056
7964,10.1039/c2ee22622g,17501,3a,21018,5E20,undefined,705,19095,,,0.0005716,,0.00017898,0.46403,0.62845,,0.0000523697,0.0012318169
7964,10.1039/c2ee22622g,17501,3a,21018,5E20,undefined,710,18927,,,0.00057055,,0.00017948,0.46272,0.63373,,0.0000528346,0.0012330351
7964,10.1039/c2ee22622g,17501,3a,21018,5E20,undefined,715,18758,,,0.0005695,,0.00017999,0.46141,0.63902,,0.0000533106,0.0012342602
7964,10.1039/c2ee22622g,17501,3a,21018,5E20,undefined,720,18590,,,0.00056844,,0.0001805,0.4601,0.64431,,0.0000537924,0.0012354705
7964,10.1039/c2ee22622g,17501,3a,21018,5E20,undefined,725,18421,,,0.00056739,,0.000181,0.45879,0.6496,,0.0000542859,0.0012367096
7964,10.1039/c2ee22622g,17501,3a,21018,5E20,undefined,730,18253,,,0.00056634,,0.00018151,0.45748,0.65488,,0.0000547855,0.0012379558
7964,10.1039/c2ee22622g,17501,3a,21018,5E20,undefined,735,18084,,,0.00056529,,0.00018202,0.45617,0.66017,,0.0000552975,0.0012392091
7964,10.1039/c2ee22622g,17501,3a,21018,5E20,undefined,740,17916,,,0.00056424,,0.00018252,0.45486,0.66546,,0.000055816,0.0012404696
7964,10.1039/c2ee22622g,17501,3a,21018,5E20,undefined,745,17747,,,0.00056319,,0.00018303,0.45354,0.67075,,0.0000563476,0.0012417648
7964,10.1039/c2ee22622g,17501,3a,21018,5E20,undefined,750,17579,,,0.00056214,,0.00018353,0.45223,0.67603,,0.0000568861,0.00124304
7964,10.1039/c2ee22622g,17501,3a,21018,5E20,undefined,755,17410,,,0.00056109,,0.00018404,0.45092,0.68132,,0.0000574383,0.0012443227
7964,10.1039/c2ee22622g,17501,3a,21018,5E20,undefined,760,17242,,,0.00056003,,0.00018455,0.44961,0.68661,,0.0000579979,0.0012455906
7964,10.1039/c2ee22622g,17501,3a,21018,5E20,undefined,765,17073,,,0.00055898,,0.00018505,0.4483,0.6919,,0.000058572,0.0012468882
7964,10.1039/c2ee22622g,17501,3a,21018,5E20,undefined,770,16905,,,0.00055793,,0.00018556,0.44699,0.69718,,0.0000591541,0.0012481935
7964,10.1039/c2ee22622g,17501,3a,21018,5E20,undefined,775,16736,,,0.00055688,,0.00018607,0.44568,0.70247,,0.0000597514,0.0012495064
7964,10.1039/c2ee22622g,17501,3a,21018,5E20,undefined,780,16568,,,0.00055583,,0.00018657,0.44437,0.70776,,0.0000603573,0.001250827
7964,10.1039/c2ee22622g,17501,3a,21018,5E20,undefined,785,16399,,,0.00055478,,0.00018708,0.44306,0.71305,,0.0000609793,0.0012521555
7964,10.1039/c2ee22622g,17501,3a,21018,5E20,undefined,790,16231,,,0.00055373,,0.00018758,0.44175,0.71833,,0.0000616105,0.0012534918
7964,10.1039/c2ee22622g,17501,3a,21018,5E20,undefined,795,16062,,,0.00055268,,0.00018809,0.44043,0.72362,,0.0000622587,0.0012548646
7964,10.1039/c2ee22622g,17501,3a,21018,5E20,undefined,800,15894,,,0.00055162,,0.0001886,0.43912,0.72891,,0.0000629168,0.0012561942
7964,10.1039/c2ee22622g,17501,3a,21018,5E20,undefined,805,15725,,,0.00055057,,0.0001891,0.43781,0.73419,,0.000063593,0.0012575546
7964,10.1039/c2ee22622g,17501,3a,21018,5E20,undefined,810,15557,,,0.00054952,,0.00018961,0.4365,0.73948,,0.0000642797,0.0012589233
7964,10.1039/c2ee22622g,17501,3a,21018,5E20,undefined,815,15388,,,0.00054847,,0.00019012,0.43519,0.74477,,0.0000649857,0.0012603001
7964,10.1039/c2ee22622g,17501,3a,21018,5E20,undefined,820,15220,,,0.00054742,,0.00019062,0.43388,0.75006,,0.000065703,0.0012616853
7964,10.1039/c2ee22622g,17501,3a,21018,5E20,undefined,825,15051,,,0.00054637,,0.00019113,0.43257,0.75534,,0.0000664408,0.0012630788
7964,10.1039/c2ee22622g,17501,3a,21018,5E20,undefined,830,14883,,,0.00054532,,0.00019164,0.43126,0.76063,,0.0000671908,0.0012644808
7964,10.1039/c2ee22622g,17501,3a,21018,5E20,undefined,835,14714,,,0.00054427,,0.00019214,0.42995,0.76592,,0.0000679625,0.0012658914
7964,10.1039/c2ee22622g,17501,3a,21018,5E20,undefined,840,14546,,,0.00054321,,0.00019265,0.42864,0.77121,,0.0000687474,0.0012672872
7964,10.1039/c2ee22622g,17501,3a,21018,5E20,undefined,845,14377,,,0.00054216,,0.00019315,0.42733,0.77649,,0.0000695555,0.001268715
7964,10.1039/c2ee22622g,17501,3a,21018,5E20,undefined,850,14209,,,0.00054111,,0.00019366,0.42601,0.78178,,0.0000703779,0.0012701815
7964,10.1039/c2ee22622g,17501,3a,21018,5E20,undefined,855,14040,,,0.00054006,,0.00019417,0.4247,0.78707,,0.0000712251,0.001271627
7964,10.1039/c2ee22622g,17501,3a,21018,5E20,undefined,860,13872,,,0.00053901,,0.00019467,0.42339,0.79236,,0.0000720877,0.0012730816
7964,10.1039/c2ee22622g,17501,3a,21018,5E20,undefined,865,13703,,,0.00053796,,0.00019518,0.42208,0.79764,,0.0000729767,0.0012745451
7964,10.1039/c2ee22622g,17501,3a,21018,5E20,undefined,870,13535,,,0.00053691,,0.00019569,0.42077,0.80293,,0.0000738825,0.0012760178
7964,10.1039/c2ee22622g,17501,3a,21018,5E20,undefined,875,13366,,,0.00053586,,0.00019619,0.41946,0.80822,,0.0000748167,0.0012774996
7964,10.1039/c2ee22622g,17501,3a,21018,5E20,undefined,880,13198,,,0.0005348,,0.0001967,0.41815,0.81351,,0.0000757691,0.0012789669
7964,10.1039/c2ee22622g,17501,3a,21018,5E20,undefined,885,13029,,,0.00053375,,0.00019721,0.41684,0.81879,,0.0000767519,0.0012804673
7964,10.1039/c2ee22622g,17501,3a,21018,5E20,undefined,890,12861,,,0.0005327,,0.00019771,0.41553,0.82408,,0.0000777545,0.0012819772
7964,10.1039/c2ee22622g,17501,3a,21018,5E20,undefined,895,12692,,,0.00053165,,0.00019822,0.41422,0.82937,,0.0000787898,0.0012834967
7964,10.1039/c2ee22622g,17501,3a,21018,5E20,undefined,900,12524,,,0.0005306,,0.00019872,0.4129,0.83466,,0.0000798467,0.0012850569
7964,10.1039/c2ee22622g,17501,3a,21018,5E20,undefined,905,12355,,,0.00052955,,0.00019923,0.41159,0.83994,,0.0000809389,0.0012865959
7964,10.1039/c2ee22622g,17501,3a,21018,5E20,undefined,910,12187,,,0.0005285,,0.00019974,0.41028,0.84523,,0.0000820546,0.0012881447
7964,10.1039/c2ee22622g,17501,3a,21018,5E20,undefined,915,12018,,,0.00052745,,0.00020024,0.40897,0.85052,,0.0000832085,0.0012897034
7964,10.1039/c2ee22622g,17501,3a,21018,5E20,undefined,920,11850,,,0.00052639,,0.00020075,0.40766,0.85581,,0.0000843882,0.0012912476
7964,10.1039/c2ee22622g,17501,3a,21018,5E20,undefined,925,11681,,,0.00052534,,0.00020126,0.40635,0.86109,,0.0000856091,0.0012928264
7964,10.1039/c2ee22622g,17502,3b,21018,5E20,undefined,305,,,,0.0006557,,0.00013847,,0.20545,,,
7964,10.1039/c2ee22622g,17502,3b,21018,5E20,undefined,930,,,,0.00052429,,0.00020176,0.40504,0.86638,,,0.0012944154
7964,10.1039/c2ee22622g,17501,3a,21019,8E20,undefined,310,37844,,,0.00058945,,0.00011294,0.60254,0.22072,,0.0000264243,0.0009782753
7964,10.1039/c2ee22622g,17501,3a,21019,8E20,undefined,315,37645,,,0.00058947,,0.00011363,0.60106,0.22657,,0.000026564,0.0009807174
7964,10.1039/c2ee22622g,17501,3a,21019,8E20,undefined,320,37446,,,0.00058949,,0.00011432,0.59958,0.23241,,0.0000267051,0.0009831716
7964,10.1039/c2ee22622g,17501,3a,21019,8E20,undefined,325,37246,,,0.00058951,,0.00011501,0.59811,0.23826,,0.0000268485,0.0009856214
7964,10.1039/c2ee22622g,17501,3a,21019,8E20,undefined,330,37047,,,0.00058953,,0.0001157,0.59663,0.24411,,0.0000269927,0.0009880998
7964,10.1039/c2ee22622g,17501,3a,21019,8E20,undefined,335,36847,,,0.00058956,,0.00011638,0.59515,0.24996,,0.0000271393,0.0009906074
7964,10.1039/c2ee22622g,17501,3a,21019,8E20,undefined,340,36648,,,0.00058958,,0.00011707,0.59367,0.2558,,0.0000272866,0.0009931107
7964,10.1039/c2ee22622g,17501,3a,21019,8E20,undefined,345,36449,,,0.0005896,,0.00011776,0.5922,0.26165,,0.0000274356,0.0009956096
7964,10.1039/c2ee22622g,17501,3a,21019,8E20,undefined,350,36249,,,0.00058962,,0.00011845,0.59072,0.2675,,0.000027587,0.0009981379
7964,10.1039/c2ee22622g,17501,3a,21019,8E20,undefined,355,36050,,,0.00058964,,0.00011914,0.58924,0.27335,,0.0000277393,0.0010006788
7964,10.1039/c2ee22622g,17501,3a,21019,8E20,undefined,360,35851,,,0.00058967,,0.00011983,0.58776,0.27919,,0.0000278932,0.0010032496
7964,10.1039/c2ee22622g,17501,3a,21019,8E20,undefined,365,35651,,,0.00058969,,0.00012051,0.58628,0.28504,,0.0000280497,0.0010058163
7964,10.1039/c2ee22622g,17501,3a,21019,8E20,undefined,370,35452,,,0.00058971,,0.0001212,0.58481,0.29089,,0.0000282072,0.0010083788
7964,10.1039/c2ee22622g,17501,3a,21019,8E20,undefined,375,35252,,,0.00058973,,0.00012189,0.58333,0.29674,,0.0000283672,0.0010109715
7964,10.1039/c2ee22622g,17501,3a,21019,8E20,undefined,380,35053,,,0.00058975,,0.00012258,0.58185,0.30258,,0.0000285282,0.0010135774
7964,10.1039/c2ee22622g,17501,3a,21019,8E20,undefined,385,34854,,,0.00058978,,0.00012327,0.58037,0.30843,,0.0000286911,0.0010162138
7964,10.1039/c2ee22622g,17501,3a,21019,8E20,undefined,390,34654,,,0.0005898,,0.00012395,0.5789,0.31428,,0.0000288567,0.0010188288
7964,10.1039/c2ee22622g,17501,3a,21019,8E20,undefined,395,34455,,,0.00058982,,0.00012464,0.57742,0.32013,,0.0000290234,0.0010214748
7964,10.1039/c2ee22622g,17501,3a,21019,8E20,undefined,400,34256,,,0.00058984,,0.00012533,0.57594,0.32597,,0.000029192,0.0010241345
7964,10.1039/c2ee22622g,17501,3a,21019,8E20,undefined,405,34056,,,0.00058986,,0.00012602,0.57446,0.33182,,0.0000293634,0.0010268078
7964,10.1039/c2ee22622g,17501,3a,21019,8E20,undefined,410,33857,,,0.00058989,,0.00012671,0.57299,0.33767,,0.000029536,0.0010294944
7964,10.1039/c2ee22622g,17501,3a,21019,8E20,undefined,415,33657,,,0.00058991,,0.00012739,0.57151,0.34352,,0.0000297115,0.0010321954
7964,10.1039/c2ee22622g,17501,3a,21019,8E20,undefined,420,33458,,,0.00058993,,0.00012808,0.57003,0.34936,,0.0000298882,0.0010349104
7964,10.1039/c2ee22622g,17501,3a,21019,8E20,undefined,425,33259,,,0.00058995,,0.00012877,0.56855,0.35521,,0.000030067,0.0010376396
7964,10.1039/c2ee22622g,17501,3a,21019,8E20,undefined,430,33059,,,0.00058997,,0.00012946,0.56707,0.36106,,0.0000302489,0.001040383
7964,10.1039/c2ee22622g,17501,3a,21019,8E20,undefined,435,32860,,,0.00059,,0.00013015,0.5656,0.36691,,0.0000304321,0.00104314
7964,10.1039/c2ee22622g,17501,3a,21019,8E20,undefined,440,32660,,,0.00059002,,0.00013084,0.56412,0.37276,,0.0000306185,0.0010459122
7964,10.1039/c2ee22622g,17501,3a,21019,8E20,undefined,445,32461,,,0.00059004,,0.00013152,0.56264,0.3786,,0.0000308062,0.001048699
7964,10.1039/c2ee22622g,17501,3a,21019,8E20,undefined,450,32262,,,0.00059006,,0.00013221,0.56116,0.38445,,0.0000309962,0.0010515005
7964,10.1039/c2ee22622g,17501,3a,21019,8E20,undefined,455,32062,,,0.00059008,,0.0001329,0.55969,0.3903,,0.0000311896,0.0010542979
7964,10.1039/c2ee22622g,17501,3a,21019,8E20,undefined,460,31863,,,0.00059011,,0.00013359,0.55821,0.39615,,0.0000313844,0.001057147
7964,10.1039/c2ee22622g,17501,3a,21019,8E20,undefined,465,31664,,,0.00059013,,0.00013428,0.55673,0.40199,,0.0000315816,0.0010599932
7964,10.1039/c2ee22622g,17501,3a,21019,8E20,undefined,470,31464,,,0.00059015,,0.00013496,0.55525,0.40784,,0.0000317824,0.0010628546
7964,10.1039/c2ee22622g,17501,3a,21019,8E20,undefined,475,31265,,,0.00059017,,0.00013565,0.55378,0.41369,,0.0000319846,0.001065712
7964,10.1039/c2ee22622g,17501,3a,21019,8E20,undefined,480,31065,,,0.00059019,,0.00013634,0.5523,0.41954,,0.0000321906,0.001068604
7964,10.1039/c2ee22622g,17501,3a,21019,8E20,undefined,485,30866,,,0.00059021,,0.00013703,0.55082,0.42538,,0.0000323981,0.0010715116
7964,10.1039/c2ee22622g,17501,3a,21019,8E20,undefined,490,30667,,,0.00059024,,0.00013772,0.54934,0.43123,,0.0000326083,0.001074453
7964,10.1039/c2ee22622g,17501,3a,21019,8E20,undefined,495,30467,,,0.00059026,,0.0001384,0.54787,0.43708,,0.0000328224,0.0010773724
7964,10.1039/c2ee22622g,17501,3a,21019,8E20,undefined,500,30268,,,0.00059028,,0.00013909,0.54639,0.44293,,0.0000330382,0.0010803272
7964,10.1039/c2ee22622g,17501,3a,21019,8E20,undefined,505,30069,,,0.0005903,,0.00013978,0.54491,0.44877,,0.0000332568,0.0010832982
7964,10.1039/c2ee22622g,17501,3a,21019,8E20,undefined,510,29869,,,0.00059032,,0.00014047,0.54343,0.45462,,0.0000334795,0.0010862853
7964,10.1039/c2ee22622g,17501,3a,21019,8E20,undefined,515,29670,,,0.00059035,,0.00014116,0.54195,0.46047,,0.0000337041,0.0010893071
7964,10.1039/c2ee22622g,17501,3a,21019,8E20,undefined,520,29470,,,0.00059037,,0.00014185,0.54048,0.46632,,0.0000339328,0.0010923068
7964,10.1039/c2ee22622g,17501,3a,21019,8E20,undefined,525,29271,,,0.00059039,,0.00014253,0.539,0.47216,,0.0000341635,0.0010953432
7964,10.1039/c2ee22622g,17501,3a,21019,8E20,undefined,530,29072,,,0.00059041,,0.00014322,0.53752,0.47801,,0.0000343974,0.0010983963
7964,10.1039/c2ee22622g,17501,3a,21019,8E20,undefined,535,28872,,,0.00059043,,0.00014391,0.53604,0.48386,,0.0000346356,0.0011014663
7964,10.1039/c2ee22622g,17501,3a,21019,8E20,undefined,540,28673,,,0.00059046,,0.0001446,0.53457,0.48971,,0.000034876,0.0011045513
7964,10.1039/c2ee22622g,17501,3a,21019,8E20,undefined,545,28473,,,0.00059048,,0.00014529,0.53309,0.49555,,0.000035121,0.0011076554
7964,10.1039/c2ee22622g,17501,3a,21019,8E20,undefined,550,28274,,,0.0005905,,0.00014597,0.53161,0.5014,,0.0000353682,0.0011107767
7964,10.1039/c2ee22622g,17501,3a,21019,8E20,undefined,555,28075,,,0.00059052,,0.00014666,0.53013,0.50725,,0.0000356189,0.0011139155
7964,10.1039/c2ee22622g,17501,3a,21019,8E20,undefined,560,27875,,,0.00059054,,0.00014735,0.52866,0.5131,,0.0000358744,0.0011170507
7964,10.1039/c2ee22622g,17501,3a,21019,8E20,undefined,565,27676,,,0.00059057,,0.00014804,0.52718,0.51895,,0.0000361324,0.0011202436
7964,10.1039/c2ee22622g,17501,3a,21019,8E20,undefined,570,27477,,,0.00059059,,0.00014873,0.5257,0.52479,,0.0000363941,0.0011234354
7964,10.1039/c2ee22622g,17501,3a,21019,8E20,undefined,575,27277,,,0.00059061,,0.00014941,0.52422,0.53064,,0.0000366609,0.0011266453
7964,10.1039/c2ee22622g,17501,3a,21019,8E20,undefined,580,27078,,,0.00059063,,0.0001501,0.52274,0.53649,,0.0000369303,0.0011298734
7964,10.1039/c2ee22622g,17501,3a,21019,8E20,undefined,585,26878,,,0.00059065,,0.00015079,0.52127,0.54234,,0.0000372051,0.001133098
