Repository: RamyaGuru/STD2_EffMass

# STD2_EffMass
Effective mass modeling of StarryData2 data

File: csvfiles/Mg_ntype.csv (part 2 of 4)
sid,DOI,figureid,fignum,sampleid,samplename,composition,Temperature,Carrier concentration,Carrier mobility,Doping level,Electrical conductivity,Electrical resistivity,Hall concentration,Hall movility,Lattice thermal conductivity,Power factor,Seebeck coefficient,Thermal conductivity,ZT,hall density,Figure of merit Z
7980,10.1039/c5ee02600h,24967,7(a),31113,Mg2Sn1xyGexSby_ x=0,Mg2Sn1xyGexSby,550,,,,,,,,,,,3.115,,,
7980,10.1039/c5ee02600h,24967,7(a),31113,Mg2Sn1xyGexSby_ x=0,Mg2Sn1xyGexSby,600,,,,,,,,,,,2.7934,,,
7980,10.1039/c5ee02600h,24967,7(a),31113,Mg2Sn1xyGexSby_ x=0,Mg2Sn1xyGexSby,650,,,,,,,,,,,2.4719,,,
7980,10.1039/c5ee02600h,24967,7(a),31113,Mg2Sn1xyGexSby_ x=0,Mg2Sn1xyGexSby,700,,,,,,,,,,,2.1504,,,
7980,10.1039/c5ee02600h,24967,7(a),31114,Mg2Sn1xyGexSby_ x=0.05,undefined,350,,,,,,,,,,,3.2649,,,
7980,10.1039/c5ee02600h,24967,7(a),31114,Mg2Sn1xyGexSby_ x=0.05,undefined,400,,,,,,,,,,,3.0425,,,
7980,10.1039/c5ee02600h,24967,7(a),31114,Mg2Sn1xyGexSby_ x=0.05,undefined,450,,,,,,,,,,,2.8201,,,
7980,10.1039/c5ee02600h,24967,7(a),31114,Mg2Sn1xyGexSby_ x=0.05,undefined,500,,,,,,,,,,,2.5977,,,
7980,10.1039/c5ee02600h,24967,7(a),31114,Mg2Sn1xyGexSby_ x=0.05,undefined,550,,,,,,,,,,,2.3753,,,
7980,10.1039/c5ee02600h,24967,7(a),31114,Mg2Sn1xyGexSby_ x=0.05,undefined,600,,,,,,,,,,,2.1529,,,
7980,10.1039/c5ee02600h,24967,7(a),31114,Mg2Sn1xyGexSby_ x=0.05,undefined,650,,,,,,,,,,,1.9305,,,
7980,10.1039/c5ee02600h,24967,7(a),31114,Mg2Sn1xyGexSby_ x=0.05,undefined,700,,,,,,,,,,,1.7081,,,
7980,10.1039/c5ee02600h,24967,7(a),31115,Mg2Sn1xyGexSby_ x=0.1,undefined,350,,,,,,,,,,,2.7326,,,
7980,10.1039/c5ee02600h,24967,7(a),31115,Mg2Sn1xyGexSby_ x=0.1,undefined,400,,,,,,,,,,,2.5393,,,
7980,10.1039/c5ee02600h,24967,7(a),31115,Mg2Sn1xyGexSby_ x=0.1,undefined,450,,,,,,,,,,,2.346,,,
7980,10.1039/c5ee02600h,24967,7(a),31115,Mg2Sn1xyGexSby_ x=0.1,undefined,500,,,,,,,,,,,2.1527,,,
7980,10.1039/c5ee02600h,24967,7(a),31115,Mg2Sn1xyGexSby_ x=0.1,undefined,550,,,,,,,,,,,1.9594,,,
7980,10.1039/c5ee02600h,24967,7(a),31115,Mg2Sn1xyGexSby_ x=0.1,undefined,600,,,,,,,,,,,1.7661,,,
7980,10.1039/c5ee02600h,24967,7(a),31115,Mg2Sn1xyGexSby_ x=0.1,undefined,650,,,,,,,,,,,1.5728,,,
7980,10.1039/c5ee02600h,24967,7(a),31115,Mg2Sn1xyGexSby_ x=0.1,undefined,700,,,,,,,,,,,1.3795,,,
7980,10.1039/c5ee02600h,24967,7(a),31116,Mg2Sn1xyGexSby_ x=0.2,undefined,350,,,,,,,,,,,2.2335,,,
7980,10.1039/c5ee02600h,24967,7(a),31116,Mg2Sn1xyGexSby_ x=0.2,undefined,400,,,,,,,,,,,2.1156,,,
7980,10.1039/c5ee02600h,24967,7(a),31116,Mg2Sn1xyGexSby_ x=0.2,undefined,450,,,,,,,,,,,1.9977,,,
7980,10.1039/c5ee02600h,24967,7(a),31116,Mg2Sn1xyGexSby_ x=0.2,undefined,500,,,,,,,,,,,1.8797,,,
7980,10.1039/c5ee02600h,24967,7(a),31116,Mg2Sn1xyGexSby_ x=0.2,undefined,550,,,,,,,,,,,1.7618,,,
7980,10.1039/c5ee02600h,24967,7(a),31116,Mg2Sn1xyGexSby_ x=0.2,undefined,600,,,,,,,,,,,1.6439,,,
7980,10.1039/c5ee02600h,24967,7(a),31116,Mg2Sn1xyGexSby_ x=0.2,undefined,650,,,,,,,,,,,1.526,,,
7980,10.1039/c5ee02600h,24967,7(a),31116,Mg2Sn1xyGexSby_ x=0.2,undefined,700,,,,,,,,,,,1.4081,,,
7980,10.1039/c5ee02600h,24967,7(a),31117,Mg2Sn1xyGexSby_ x=0.3,undefined,350,,,,,,,,,,,2.1386,,,
7980,10.1039/c5ee02600h,24967,7(a),31117,Mg2Sn1xyGexSby_ x=0.3,undefined,400,,,,,,,,,,,2.0148,,,
7980,10.1039/c5ee02600h,24967,7(a),31117,Mg2Sn1xyGexSby_ x=0.3,undefined,450,,,,,,,,,,,1.8911,,,
7980,10.1039/c5ee02600h,24967,7(a),31117,Mg2Sn1xyGexSby_ x=0.3,undefined,500,,,,,,,,,,,1.7674,,,
7980,10.1039/c5ee02600h,24967,7(a),31117,Mg2Sn1xyGexSby_ x=0.3,undefined,550,,,,,,,,,,,1.6437,,,
7980,10.1039/c5ee02600h,24967,7(a),31117,Mg2Sn1xyGexSby_ x=0.3,undefined,600,,,,,,,,,,,1.5199,,,
7980,10.1039/c5ee02600h,24967,7(a),31117,Mg2Sn1xyGexSby_ x=0.3,undefined,650,,,,,,,,,,,1.3962,,,
7980,10.1039/c5ee02600h,24967,7(a),31117,Mg2Sn1xyGexSby_ x=0.3,undefined,700,,,,,,,,,,,1.2725,,,
21294,10.1073/pnas.1711725114,19696,F1(A),24309,Mg3.2Sb1.5Bi0.49Te0.01,Mg3.2Sb1.5Bi0.49Te0.01,350,6.5026e+25,,,25505,0.000039208,,0.002628,,0.00090499,-0.00018265,1.1157,0.291,,0.000811141
21294,10.1073/pnas.1711725114,19696,F1(A),24309,Mg3.2Sb1.5Bi0.49Te0.01,Mg3.2Sb1.5Bi0.49Te0.01,400,6.3201e+25,,,26075,0.000038351,,0.0027457,,0.0010562,-0.00019469,1.0938,0.44523,,0.0009656244
21294,10.1073/pnas.1711725114,19696,F1(A),24309,Mg3.2Sb1.5Bi0.49Te0.01,Mg3.2Sb1.5Bi0.49Te0.01,450,6.1377e+25,,,26645,0.00003753,,0.0028634,,0.0012074,-0.00020672,1.0719,0.59947,,0.001126411
21294,10.1073/pnas.1711725114,19696,F1(A),24309,Mg3.2Sb1.5Bi0.49Te0.01,Mg3.2Sb1.5Bi0.49Te0.01,500,5.9552e+25,,,27215,0.000036744,,0.0029812,,0.0013586,-0.00021876,1.05,0.75371,,0.0012939048
21294,10.1073/pnas.1711725114,19696,F1(A),24309,Mg3.2Sb1.5Bi0.49Te0.01,Mg3.2Sb1.5Bi0.49Te0.01,550,5.7728e+25,,,27785,0.000035991,,0.0030989,,0.0015098,-0.0002308,1.0281,0.90794,,0.0014685342
21294,10.1073/pnas.1711725114,19696,F1(A),24309,Mg3.2Sb1.5Bi0.49Te0.01,Mg3.2Sb1.5Bi0.49Te0.01,600,5.5903e+25,,,28355,0.000035267,,0.0032166,,0.001661,-0.00024283,1.0061,1.0622,,0.0016509293
21294,10.1073/pnas.1711725114,19696,F1(A),24309,Mg3.2Sb1.5Bi0.49Te0.01,Mg3.2Sb1.5Bi0.49Te0.01,650,5.4079e+25,,,28926,0.000034571,,0.0033344,,0.0018122,-0.00025487,0.98424,1.2164,,0.0018412176
21294,10.1073/pnas.1711725114,19696,F1(A),24309,Mg3.2Sb1.5Bi0.49Te0.01,Mg3.2Sb1.5Bi0.49Te0.01,700,5.2254e+25,,,29496,0.000033903,,0.0034521,,0.0019634,-0.0002669,0.96234,1.3707,,0.0020402353
21294,10.1073/pnas.1711725114,19696,F1(A),24309,Mg3.2Sb1.5Bi0.49Te0.01,Mg3.2Sb1.5Bi0.49Te0.01,750,5.043e+25,,,30066,0.00003326,,0.0035698,,0.0021146,-0.00027894,0.94043,1.5249,,0.0022485459
21294,10.1073/pnas.1711725114,19696,F1(A),24310,Mg3.1Fe0.1Sb1.5Bi0.49Te0.01,Mg3.1Fe0.1Sb1.5Bi0.49Te0.01,350,3.2271e+25,,,33444,0.000029901,,0.0062267,,0.0015168,-0.0002106,1.0212,0.53821,,0.0014853114
21294,10.1073/pnas.1711725114,19696,F1(A),24310,Mg3.1Fe0.1Sb1.5Bi0.49Te0.01,Mg3.1Fe0.1Sb1.5Bi0.49Te0.01,400,3.2542e+25,,,32170,0.000031085,,0.0059219,,0.0015777,-0.00022133,0.99802,0.68048,,0.00158083
21294,10.1073/pnas.1711725114,19696,F1(A),24310,Mg3.1Fe0.1Sb1.5Bi0.49Te0.01,Mg3.1Fe0.1Sb1.5Bi0.49Te0.01,450,3.2814e+25,,,30897,0.000032366,,0.0056171,,0.0016386,-0.00023206,0.9748,0.82275,,0.0016809602
21294,10.1073/pnas.1711725114,19696,F1(A),24310,Mg3.1Fe0.1Sb1.5Bi0.49Te0.01,Mg3.1Fe0.1Sb1.5Bi0.49Te0.01,500,3.3085e+25,,,29623,0.000033758,,0.0053123,,0.0016995,-0.00024279,0.95158,0.96503,,0.001785977
21294,10.1073/pnas.1711725114,19696,F1(A),24310,Mg3.1Fe0.1Sb1.5Bi0.49Te0.01,Mg3.1Fe0.1Sb1.5Bi0.49Te0.01,550,3.3357e+25,,,28349,0.000035275,,0.0050075,,0.0017604,-0.00025352,0.92836,1.1073,,0.0018962471
21294,10.1073/pnas.1711725114,19696,F1(A),24310,Mg3.1Fe0.1Sb1.5Bi0.49Te0.01,Mg3.1Fe0.1Sb1.5Bi0.49Te0.01,600,3.3629e+25,,,27076,0.000036933,,0.0047027,,0.0018214,-0.00026425,0.90514,1.2496,,0.0020122854
21294,10.1073/pnas.1711725114,19696,F1(A),24310,Mg3.1Fe0.1Sb1.5Bi0.49Te0.01,Mg3.1Fe0.1Sb1.5Bi0.49Te0.01,650,3.39e+25,,,25802,0.000038757,,0.0043979,,0.0018823,-0.00027498,0.88192,1.3918,,0.0021343206
21294,10.1073/pnas.1711725114,19696,F1(A),24310,Mg3.1Fe0.1Sb1.5Bi0.49Te0.01,Mg3.1Fe0.1Sb1.5Bi0.49Te0.01,700,3.4172e+25,,,24528,0.00004077,,0.0040931,,0.0019432,-0.00028571,0.8587,1.5341,,0.0022629556
21294,10.1073/pnas.1711725114,19696,F1(A),24310,Mg3.1Fe0.1Sb1.5Bi0.49Te0.01,Mg3.1Fe0.1Sb1.5Bi0.49Te0.01,750,3.4444e+25,,,23255,0.000043002,,0.0037883,,0.0020041,-0.00029644,0.83548,1.6764,,0.0023987408
21294,10.1073/pnas.1711725114,19696,F1(A),24311,Mg3.1Co0.1Sb1.5Bi0.49Te0.01,Mg3.1Co0.1Sb1.5Bi0.49Te0.01,350,3.1222e+25,,,38003,0.000026314,,0.0086854,,0.0016656,-0.00020683,1.0039,0.6156,,0.0016591294
21294,10.1073/pnas.1711725114,19696,F1(A),24311,Mg3.1Co0.1Sb1.5Bi0.49Te0.01,Mg3.1Co0.1Sb1.5Bi0.49Te0.01,400,3.1695e+25,,,36142,0.000027669,,0.0079782,,0.001714,-0.00021824,0.97633,0.76511,,0.001755554
21294,10.1073/pnas.1711725114,19696,F1(A),24311,Mg3.1Co0.1Sb1.5Bi0.49Te0.01,Mg3.1Co0.1Sb1.5Bi0.49Te0.01,450,3.2168e+25,,,34280,0.000029172,,0.0072711,,0.0017624,-0.00022964,0.94876,0.91461,,0.0018575825
21294,10.1073/pnas.1711725114,19696,F1(A),24311,Mg3.1Co0.1Sb1.5Bi0.49Te0.01,Mg3.1Co0.1Sb1.5Bi0.49Te0.01,500,3.2641e+25,,,32419,0.000030846,,0.006564,,0.0018108,-0.00024105,0.92119,1.0641,,0.0019657183
21294,10.1073/pnas.1711725114,19696,F1(A),24311,Mg3.1Co0.1Sb1.5Bi0.49Te0.01,Mg3.1Co0.1Sb1.5Bi0.49Te0.01,550,3.3115e+25,,,30557,0.000032726,,0.0058568,,0.0018592,-0.00025245,0.89363,1.2136,,0.0020805031
21294,10.1073/pnas.1711725114,19696,F1(A),24311,Mg3.1Co0.1Sb1.5Bi0.49Te0.01,Mg3.1Co0.1Sb1.5Bi0.49Te0.01,600,3.3588e+25,,,28696,0.000034848,,0.0051497,,0.0019076,-0.00026386,0.86606,1.3631,,0.0022026188
21294,10.1073/pnas.1711725114,19696,F1(A),24311,Mg3.1Co0.1Sb1.5Bi0.49Te0.01,Mg3.1Co0.1Sb1.5Bi0.49Te0.01,650,3.4061e+25,,,26835,0.000037265,,0.0044426,,0.001956,-0.00027526,0.83849,1.5126,,0.0023327649
21294,10.1073/pnas.1711725114,19696,F1(A),24311,Mg3.1Co0.1Sb1.5Bi0.49Te0.01,Mg3.1Co0.1Sb1.5Bi0.49Te0.01,700,3.4534e+25,,,24973,0.000040043,,0.0037354,,0.0020044,-0.00028667,0.81092,1.6621,,0.0024717605
21294,10.1073/pnas.1711725114,19696,F1(A),24311,Mg3.1Co0.1Sb1.5Bi0.49Te0.01,Mg3.1Co0.1Sb1.5Bi0.49Te0.01,750,3.5008e+25,,,23112,0.000043268,,0.0030283,,0.0020528,-0.00029808,0.78335,1.8116,,0.00262054
21294,10.1073/pnas.1711725114,19696,F1(A),24312,Mg3.1Hf0.1Sb1.5Bi0.49Te0.01,Mg3.1Hf0.1Sb1.5Bi0.49Te0.01,350,3.4467e+25,,,42084,0.000023762,,0.0080551,,0.0017974,-0.0002053,1.0617,0.615,,0.0016929453
21294,10.1073/pnas.1711725114,19696,F1(A),24312,Mg3.1Hf0.1Sb1.5Bi0.49Te0.01,Mg3.1Hf0.1Sb1.5Bi0.49Te0.01,400,3.5897e+25,,,40146,0.000024909,,0.0074257,,0.0018264,-0.00021419,1.0368,0.74445,,0.0017615741
21294,10.1073/pnas.1711725114,19696,F1(A),24312,Mg3.1Hf0.1Sb1.5Bi0.49Te0.01,Mg3.1Hf0.1Sb1.5Bi0.49Te0.01,450,3.7327e+25,,,38208,0.000026173,,0.0067963,,0.0018554,-0.00022308,1.0118,0.87389,,0.0018337616
21294,10.1073/pnas.1711725114,19696,F1(A),24312,Mg3.1Hf0.1Sb1.5Bi0.49Te0.01,Mg3.1Hf0.1Sb1.5Bi0.49Te0.01,500,3.8757e+25,,,36269,0.000027572,,0.0061669,,0.0018844,-0.00023197,0.98684,1.0033,,0.0019095294
21294,10.1073/pnas.1711725114,19696,F1(A),24312,Mg3.1Hf0.1Sb1.5Bi0.49Te0.01,Mg3.1Hf0.1Sb1.5Bi0.49Te0.01,550,4.0187e+25,,,34331,0.000029128,,0.0055374,,0.0019134,-0.00024086,0.96188,1.1328,,0.0019892294
21294,10.1073/pnas.1711725114,19696,F1(A),24312,Mg3.1Hf0.1Sb1.5Bi0.49Te0.01,Mg3.1Hf0.1Sb1.5Bi0.49Te0.01,600,4.1616e+25,,,32392,0.000030872,,0.004908,,0.0019424,-0.00024975,0.93692,1.2622,,0.0020731759
21294,10.1073/pnas.1711725114,19696,F1(A),24312,Mg3.1Hf0.1Sb1.5Bi0.49Te0.01,Mg3.1Hf0.1Sb1.5Bi0.49Te0.01,650,4.3046e+25,,,30454,0.000032836,,0.0042786,,0.0019714,-0.00025863,0.91196,1.3917,,0.0021617176
21294,10.1073/pnas.1711725114,19696,F1(A),24312,Mg3.1Hf0.1Sb1.5Bi0.49Te0.01,Mg3.1Hf0.1Sb1.5Bi0.49Te0.01,700,4.4476e+25,,,28515,0.000035069,,0.0036492,,0.0020004,-0.00026752,0.88701,1.5211,,0.002255217
21294,10.1073/pnas.1711725114,19696,F1(A),24312,Mg3.1Hf0.1Sb1.5Bi0.49Te0.01,Mg3.1Hf0.1Sb1.5Bi0.49Te0.01,750,,,,26577,0.000037627,,0.0030198,,0.0020295,-0.00027641,0.86205,1.6506,,0.0023542718
21294,10.1073/pnas.1711725114,19696,F1(A),24313,Mg3.1Ta0.1Sb1.5Bi0.49Te0.01,Mg3.1Ta0.1Sb1.5Bi0.49Te0.01,350,4.388e+25,,,35916,0.000027843,,0.0070304,,0.0016286,-0.000208,1.0747,0.55951,,0.0015153996
21294,10.1073/pnas.1711725114,19696,F1(A),24313,Mg3.1Ta0.1Sb1.5Bi0.49Te0.01,Mg3.1Ta0.1Sb1.5Bi0.49Te0.01,400,4.4855e+25,,,34561,0.000028934,,0.00653,,0.0016748,-0.00021775,1.0485,0.6902,,0.0015973295
21294,10.1073/pnas.1711725114,19696,F1(A),24313,Mg3.1Ta0.1Sb1.5Bi0.49Te0.01,Mg3.1Ta0.1Sb1.5Bi0.49Te0.01,450,4.583e+25,,,33207,0.000030114,,0.0060297,,0.0017209,-0.0002275,1.0222,0.82089,,0.0016835257
21294,10.1073/pnas.1711725114,19696,F1(A),24313,Mg3.1Ta0.1Sb1.5Bi0.49Te0.01,Mg3.1Ta0.1Sb1.5Bi0.49Te0.01,500,4.6805e+25,,,31853,0.000031394,,0.0055293,,0.001767,-0.00023726,0.99598,0.95157,,0.001774132
21294,10.1073/pnas.1711725114,19696,F1(A),24313,Mg3.1Ta0.1Sb1.5Bi0.49Te0.01,Mg3.1Ta0.1Sb1.5Bi0.49Te0.01,550,4.7781e+25,,,30499,0.000032788,,0.0050289,,0.0018132,-0.00024701,0.96974,1.0823,,0.0018697795
21294,10.1073/pnas.1711725114,19696,F1(A),24313,Mg3.1Ta0.1Sb1.5Bi0.49Te0.01,Mg3.1Ta0.1Sb1.5Bi0.49Te0.01,600,4.8756e+25,,,29145,0.000034311,,0.0045285,,0.0018593,-0.00025676,0.9435,1.213,,0.0019706412
21294,10.1073/pnas.1711725114,19696,F1(A),24313,Mg3.1Ta0.1Sb1.5Bi0.49Te0.01,Mg3.1Ta0.1Sb1.5Bi0.49Te0.01,650,4.9731e+25,,,27790,0.000035984,,0.0040281,,0.0019055,-0.00026652,0.91726,1.3436,,0.0020773826
21294,10.1073/pnas.1711725114,19696,F1(A),24313,Mg3.1Ta0.1Sb1.5Bi0.49Te0.01,Mg3.1Ta0.1Sb1.5Bi0.49Te0.01,700,5.0706e+25,,,26436,0.000037827,,0.0035277,,0.0019516,-0.00027627,0.89102,1.4743,,0.0021902988
21294,10.1073/pnas.1711725114,19696,F1(A),24313,Mg3.1Ta0.1Sb1.5Bi0.49Te0.01,Mg3.1Ta0.1Sb1.5Bi0.49Te0.01,750,5.1682e+25,,,25082,0.000039869,,0.0030273,,0.0019977,-0.00028602,0.86478,1.605,,0.0023100673
21294,10.1073/pnas.1711725114,19701,FS1(a),24314,Mg3.1W0.1Sb1.5Bi0.49Te0.01,Mg3.1W0.1Sb1.5Bi0.49Te0.01,350,,,,21865,0.000045735,,,,0.00099307,-0.0002076,1.0047,0.35734,,0.0009884244
21294,10.1073/pnas.1711725114,19701,FS1(a),24314,Mg3.1W0.1Sb1.5Bi0.49Te0.01,Mg3.1W0.1Sb1.5Bi0.49Te0.01,400,,,,22412,0.000044619,,,,0.001114,-0.00022186,0.98132,0.51434,,0.0011352056
21294,10.1073/pnas.1711725114,19701,FS1(a),24314,Mg3.1W0.1Sb1.5Bi0.49Te0.01,Mg3.1W0.1Sb1.5Bi0.49Te0.01,450,,,,22960,0.000043554,,,,0.0012349,-0.00023284,0.95797,0.67134,,0.00128908
21294,10.1073/pnas.1711725114,19701,FS1(a),24314,Mg3.1W0.1Sb1.5Bi0.49Te0.01,Mg3.1W0.1Sb1.5Bi0.49Te0.01,500,,,,23508,0.000042539,,,,0.0013558,-0.0002414,0.93462,0.82834,,0.001450643
21294,10.1073/pnas.1711725114,19701,FS1(a),24314,Mg3.1W0.1Sb1.5Bi0.49Te0.01,Mg3.1W0.1Sb1.5Bi0.49Te0.01,550,,,,24056,0.00004157,,,,0.0014767,-0.00024839,0.91126,0.98534,,0.0016205035
21294,10.1073/pnas.1711725114,19701,FS1(a),24314,Mg3.1W0.1Sb1.5Bi0.49Te0.01,Mg3.1W0.1Sb1.5Bi0.49Te0.01,600,,,,24603,0.000040645,,,,0.0015976,-0.00025467,0.88791,1.1423,,0.0017992815
21294,10.1073/pnas.1711725114,19701,FS1(a),24314,Mg3.1W0.1Sb1.5Bi0.49Te0.01,Mg3.1W0.1Sb1.5Bi0.49Te0.01,650,,,,25151,0.00003976,,,,0.0017185,-0.00026107,0.86455,1.2993,,0.0019877393
21294,10.1073/pnas.1711725114,19701,FS1(a),24314,Mg3.1W0.1Sb1.5Bi0.49Te0.01,Mg3.1W0.1Sb1.5Bi0.49Te0.01,700,,,,25699,0.000038912,,,,0.0018394,-0.00026845,0.8412,1.4563,,0.0021866381
21294,10.1073/pnas.1711725114,19701,FS1(a),24314,Mg3.1W0.1Sb1.5Bi0.49Te0.01,Mg3.1W0.1Sb1.5Bi0.49Te0.01,750,,,,26246,0.000038101,,,,0.0019603,-0.00027766,0.81784,1.6133,,0.0023969236
21294,10.1073/pnas.1711725114,19701,FS1(a),24315,Mg3.1Ni0.1Sb1.5Bi0.49Te0.01,Mg3.1Ni0.1Sb1.5Bi0.49Te0.01,350,,,,11429,0.000087497,,,,0.00053095,-0.00021159,0.86191,0.22578,,0.0006160156
21294,10.1073/pnas.1711725114,19701,FS1(a),24315,Mg3.1Ni0.1Sb1.5Bi0.49Te0.01,Mg3.1Ni0.1Sb1.5Bi0.49Te0.01,400,,,,11925,0.000083857,,,,0.00060273,-0.00021972,0.86536,0.30578,,0.0006965078
21294,10.1073/pnas.1711725114,19701,FS1(a),24315,Mg3.1Ni0.1Sb1.5Bi0.49Te0.01,Mg3.1Ni0.1Sb1.5Bi0.49Te0.01,450,,,,12422,0.000080502,,,,0.00067452,-0.00022785,0.8688,0.38578,,0.0007763812
21294,10.1073/pnas.1711725114,19701,FS1(a),24315,Mg3.1Ni0.1Sb1.5Bi0.49Te0.01,Mg3.1Ni0.1Sb1.5Bi0.49Te0.01,500,,,,12918,0.000077411,,,,0.00074631,-0.00023598,0.87225,0.46578,,0.0008556148
21294,10.1073/pnas.1711725114,19701,FS1(a),24315,Mg3.1Ni0.1Sb1.5Bi0.49Te0.01,Mg3.1Ni0.1Sb1.5Bi0.49Te0.01,550,,,,13415,0.000074543,,,,0.00081809,-0.00024412,0.87569,0.54578,,0.0009342233
21294,10.1073/pnas.1711725114,19701,FS1(a),24315,Mg3.1Ni0.1Sb1.5Bi0.49Te0.01,Mg3.1Ni0.1Sb1.5Bi0.49Te0.01,600,,,,13911,0.000071886,,,,0.00088988,-0.00025225,0.87914,0.62578,,0.0010122165
21294,10.1073/pnas.1711725114,19701,FS1(a),24315,Mg3.1Ni0.1Sb1.5Bi0.49Te0.01,Mg3.1Ni0.1Sb1.5Bi0.49Te0.01,650,,,,14408,0.000069406,,,,0.00096167,-0.00026038,0.88258,0.70578,,0.0010896123
21294,10.1073/pnas.1711725114,19701,FS1(a),24315,Mg3.1Ni0.1Sb1.5Bi0.49Te0.01,Mg3.1Ni0.1Sb1.5Bi0.49Te0.01,700,,,,14904,0.000067096,,,,0.0010335,-0.00026851,0.88603,0.78578,,0.0011664391
21294,10.1073/pnas.1711725114,19701,FS1(a),24315,Mg3.1Ni0.1Sb1.5Bi0.49Te0.01,Mg3.1Ni0.1Sb1.5Bi0.49Te0.01,750,,,,15401,0.000064931,,,,0.0011052,-0.00027664,0.88947,0.86578,,0.0012425377
21294,10.1073/pnas.1711725114,19701,FS1(a),24316,Mg3.1Mo0.1Sb1.5Bi0.49Te0.01,Mg3.1Mo0.1Sb1.5Bi0.49Te0.01,350,,,,19637,0.000050924,,,,0.00095186,-0.0002167,1.0606,0.31938,,0.0008974731
21294,10.1073/pnas.1711725114,19701,FS1(a),24316,Mg3.1Mo0.1Sb1.5Bi0.49Te0.01,Mg3.1Mo0.1Sb1.5Bi0.49Te0.01,400,,,,20472,0.000048847,,,,0.0010942,-0.00022617,1.0383,0.47974,,0.001053838
21294,10.1073/pnas.1711725114,19701,FS1(a),24316,Mg3.1Mo0.1Sb1.5Bi0.49Te0.01,Mg3.1Mo0.1Sb1.5Bi0.49Te0.01,450,,,,21307,0.000046933,,,,0.0012366,-0.00023564,1.0159,0.64009,,0.0012172458
21294,10.1073/pnas.1711725114,19701,FS1(a),24316,Mg3.1Mo0.1Sb1.5Bi0.49Te0.01,Mg3.1Mo0.1Sb1.5Bi0.49Te0.01,500,,,,22142,0.000045163,,,,0.001379,-0.00024511,0.99357,0.80044,,0.0013879244
21294,10.1073/pnas.1711725114,19701,FS1(a),24316,Mg3.1Mo0.1Sb1.5Bi0.49Te0.01,Mg3.1Mo0.1Sb1.5Bi0.49Te0.01,550,,,,22977,0.000043522,,,,0.0015213,-0.00025458,0.97123,0.96079,,0.0015663643
21294,10.1073/pnas.1711725114,19701,FS1(a),24316,Mg3.1Mo0.1Sb1.5Bi0.49Te0.01,Mg3.1Mo0.1Sb1.5Bi0.49Te0.01,600,,,,23812,0.000041996,,,,0.0016637,-0.00026405,0.94888,1.1211,,0.0017533302
21294,10.1073/pnas.1711725114,19701,FS1(a),24316,Mg3.1Mo0.1Sb1.5Bi0.49Te0.01,Mg3.1Mo0.1Sb1.5Bi0.49Te0.01,650,,,,24647,0.000040573,,,,0.0018061,-0.00027352,0.92654,1.2815,,0.0019492952
21294,10.1073/pnas.1711725114,19701,FS1(a),24316,Mg3.1Mo0.1Sb1.5Bi0.49Te0.01,Mg3.1Mo0.1Sb1.5Bi0.49Te0.01,700,,,,25482,0.000039243,,,,0.0019484,-0.00028298,0.9042,1.4418,,0.002154833
21294,10.1073/pnas.1711725114,19701,FS1(a),24316,Mg3.1Mo0.1Sb1.5Bi0.49Te0.01,Mg3.1Mo0.1Sb1.5Bi0.49Te0.01,750,,,,26317,0.000037998,,,,0.0020908,-0.00029245,0.88186,1.6022,,0.0023708979
21294,10.1073/pnas.1711725114,19701,FS1(a),24317,Mg3.1V0.1Sb1.5Bi0.49Te0.01,Mg3.1V0.1Sb1.5Bi0.49Te0.01,350,,,,16213,0.000061679,,,,0.0007747,-0.00021531,1.03,0.27928,,0.0007521359
21294,10.1073/pnas.1711725114,19701,FS1(a),24317,Mg3.1V0.1Sb1.5Bi0.49Te0.01,Mg3.1V0.1Sb1.5Bi0.49Te0.01,400,,,,16955,0.00005898,,,,0.00090802,-0.00022585,1.0074,0.42456,,0.00090135
21294,10.1073/pnas.1711725114,19701,FS1(a),24317,Mg3.1V0.1Sb1.5Bi0.49Te0.01,Mg3.1V0.1Sb1.5Bi0.49Te0.01,450,,,,17697,0.000056507,,,,0.0010413,-0.0002364,0.98482,0.56985,,0.0010573506
21294,10.1073/pnas.1711725114,19701,FS1(a),24317,Mg3.1V0.1Sb1.5Bi0.49Te0.01,Mg3.1V0.1Sb1.5Bi0.49Te0.01,500,,,,18439,0.000054233,,,,0.0011747,-0.00024695,0.96222,0.71514,,0.0012208227
21294,10.1073/pnas.1711725114,19701,FS1(a),24317,Mg3.1V0.1Sb1.5Bi0.49Te0.01,Mg3.1V0.1Sb1.5Bi0.49Te0.01,550,,,,19181,0.000052135,,,,0.001308,-0.00025749,0.93963,0.86042,,0.0013920373
21294,10.1073/pnas.1711725114,19701,FS1(a),24317,Mg3.1V0.1Sb1.5Bi0.49Te0.01,Mg3.1V0.1Sb1.5Bi0.49Te0.01,600,,,,19923,0.000050193,,,,0.0014413,-0.00026804,0.91703,1.0057,,0.0015717043
21294,10.1073/pnas.1711725114,19701,FS1(a),24317,Mg3.1V0.1Sb1.5Bi0.49Te0.01,Mg3.1V0.1Sb1.5Bi0.49Te0.01,650,,,,20665,0.000048391,,,,0.0015746,-0.00027859,0.89443,1.151,,0.0017604508
21294,10.1073/pnas.1711725114,19701,FS1(a),24317,Mg3.1V0.1Sb1.5Bi0.49Te0.01,Mg3.1V0.1Sb1.5Bi0.49Te0.01,700,,,,21407,0.000046714,,,,0.001708,-0.00028913,0.87184,1.2963,,0.0019590751
21294,10.1073/pnas.1711725114,19701,FS1(a),24317,Mg3.1V0.1Sb1.5Bi0.49Te0.01,Mg3.1V0.1Sb1.5Bi0.49Te0.01,750,,,,22149,0.000045149,,,,0.0018413,-0.00029968,0.84924,1.4416,,0.0021681739
21294,10.1073/pnas.1711725114,19701,FS1(a),24318,Mg3.1Zn0.1Sb1.5Bi0.49Te0.01,Mg3.1Zn0.1Sb1.5Bi0.49Te0.01,350,,,,15475,0.00006462,,,,0.00083441,-0.00022749,0.99807,0.30485,,0.0008360235
21294,10.1073/pnas.1711725114,19701,FS1(a),24318,Mg3.1Zn0.1Sb1.5Bi0.49Te0.01,Mg3.1Zn0.1Sb1.5Bi0.49Te0.01,400,,,,15988,0.000062547,,,,0.00094893,-0.00023808,0.96725,0.45775,,0.0009810597
21294,10.1073/pnas.1711725114,19701,FS1(a),24318,Mg3.1Zn0.1Sb1.5Bi0.49Te0.01,Mg3.1Zn0.1Sb1.5Bi0.49Te0.01,450,,,,16501,0.000060602,,,,0.0010635,-0.00024868,0.93642,0.61066,,0.0011357083
21294,10.1073/pnas.1711725114,19701,FS1(a),24318,Mg3.1Zn0.1Sb1.5Bi0.49Te0.01,Mg3.1Zn0.1Sb1.5Bi0.49Te0.01,500,,,,17014,0.000058775,,,,0.001178,-0.00025927,0.90559,0.76357,,0.0013008094
21294,10.1073/pnas.1711725114,19701,FS1(a),24318,Mg3.1Zn0.1Sb1.5Bi0.49Te0.01,Mg3.1Zn0.1Sb1.5Bi0.49Te0.01,550,,,,17527,0.000057055,,,,0.0012925,-0.00026986,0.87477,0.91647,,0.0014775312
21294,10.1073/pnas.1711725114,19701,FS1(a),24318,Mg3.1Zn0.1Sb1.5Bi0.49Te0.01,Mg3.1Zn0.1Sb1.5Bi0.49Te0.01,600,,,,18039,0.000055435,,,,0.001407,-0.00028046,0.84394,1.0694,,0.0016671801
21294,10.1073/pnas.1711725114,19701,FS1(a),24318,Mg3.1Zn0.1Sb1.5Bi0.49Te0.01,Mg3.1Zn0.1Sb1.5Bi0.49Te0.01,650,,,,18552,0.000053903,,,,0.0015215,-0.00029105,0.81312,1.2223,,0.0018711875
21294,10.1073/pnas.1711725114,19701,FS1(a),24318,Mg3.1Zn0.1Sb1.5Bi0.49Te0.01,Mg3.1Zn0.1Sb1.5Bi0.49Te0.01,700,,,,19065,0.000052452,,,,0.0016361,-0.00030164,0.78229,1.3752,,0.0020914239
21294,10.1073/pnas.1711725114,19701,FS1(a),24318,Mg3.1Zn0.1Sb1.5Bi0.49Te0.01,Mg3.1Zn0.1Sb1.5Bi0.49Te0.01,750,,,,19578,0.000051078,,,,0.0017506,-0.00031224,0.75147,1.5281,,0.0023295674
21294,10.1073/pnas.1711725114,19706,FS4(a),24319,Mg3.175Co0.025Sb1.5Bi0.49Te0.01 ,Mg3.175Co0.025Sb1.5Bi0.49Te0.01 ,350,,,,49510,0.000020198,,,,0.0016735,,1.0804,0.54947,,0.0015489633
21294,10.1073/pnas.1711725114,19706,FS4(a),24319,Mg3.175Co0.025Sb1.5Bi0.49Te0.01 ,Mg3.175Co0.025Sb1.5Bi0.49Te0.01 ,400,,,,46585,0.000021466,,,,0.0016945,,1.0534,0.66376,,0.0016086007
21294,10.1073/pnas.1711725114,19706,FS4(a),24319,Mg3.175Co0.025Sb1.5Bi0.49Te0.01 ,Mg3.175Co0.025Sb1.5Bi0.49Te0.01 ,450,,,,43660,0.000022904,,,,0.0017156,,1.0264,0.77805,,0.0016714731
21294,10.1073/pnas.1711725114,19706,FS4(a),24319,Mg3.175Co0.025Sb1.5Bi0.49Te0.01 ,Mg3.175Co0.025Sb1.5Bi0.49Te0.01 ,500,,,,40735,0.000024549,,,,0.0017367,,0.99937,0.89235,,0.0017377948
21294,10.1073/pnas.1711725114,19706,FS4(a),24319,Mg3.175Co0.025Sb1.5Bi0.49Te0.01 ,Mg3.175Co0.025Sb1.5Bi0.49Te0.01 ,550,,,,37810,0.000026448,,,,0.0017577,,0.97235,1.0066,,0.0018076824
21294,10.1073/pnas.1711725114,19706,FS4(a),24319,Mg3.175Co0.025Sb1.5Bi0.49Te0.01 ,Mg3.175Co0.025Sb1.5Bi0.49Te0.01 ,600,,,,34885,0.000028666,,,,0.0017788,,0.94533,1.1209,,0.001881671
21294,10.1073/pnas.1711725114,19706,FS4(a),24319,Mg3.175Co0.025Sb1.5Bi0.49Te0.01 ,Mg3.175Co0.025Sb1.5Bi0.49Te0.01 ,650,,,,31959,0.00003129,,,,0.0017998,,0.91832,1.2352,,0.0019598833
21294,10.1073/pnas.1711725114,19706,FS4(a),24319,Mg3.175Co0.025Sb1.5Bi0.49Te0.01 ,Mg3.175Co0.025Sb1.5Bi0.49Te0.01 ,700,,,,29034,0.000034442,,,,0.0018209,,0.8913,1.3495,,0.0020429709
21294,10.1073/pnas.1711725114,19706,FS4(a),24319,Mg3.175Co0.025Sb1.5Bi0.49Te0.01 ,Mg3.175Co0.025Sb1.5Bi0.49Te0.01 ,750,,,,26109,0.000038301,,,,0.0018419,,0.86428,1.4638,,0.0021311381
21294,10.1073/pnas.1711725114,19706,FS4(a),24320,Mg3.15Co0.05Sb1.5Bi0.49Te0.01 ,Mg3.15Co0.05Sb1.5Bi0.49Te0.01 ,350,,,,47879,0.000020886,,,,0.0017266,-0.00018679,1.0585,0.56751,,0.0016311762
21294,10.1073/pnas.1711725114,19706,FS4(a),24320,Mg3.15Co0.05Sb1.5Bi0.49Te0.01 ,Mg3.15Co0.05Sb1.5Bi0.49Te0.01 ,400,,,,44968,0.000022238,,,,0.0017418,-0.00019682,1.032,0.68342,,0.0016877907
21294,10.1073/pnas.1711725114,19706,FS4(a),24320,Mg3.15Co0.05Sb1.5Bi0.49Te0.01 ,Mg3.15Co0.05Sb1.5Bi0.49Te0.01 ,450,,,,42057,0.000023777,,,,0.0017571,-0.00020685,1.0055,0.79934,,0.0017474888
21294,10.1073/pnas.1711725114,19706,FS4(a),24320,Mg3.15Co0.05Sb1.5Bi0.49Te0.01 ,Mg3.15Co0.05Sb1.5Bi0.49Te0.01 ,500,,,,39146,0.000025545,,,,0.0017724,-0.00021688,0.97894,0.91526,,0.0018105298
21294,10.1073/pnas.1711725114,19706,FS4(a),24320,Mg3.15Co0.05Sb1.5Bi0.49Te0.01 ,Mg3.15Co0.05Sb1.5Bi0.49Te0.01 ,550,,,,36235,0.000027598,,,,0.0017876,-0.00022691,0.95244,1.0312,,0.0018768636
21294,10.1073/pnas.1711725114,19706,FS4(a),24320,Mg3.15Co0.05Sb1.5Bi0.49Te0.01 ,Mg3.15Co0.05Sb1.5Bi0.49Te0.01 ,600,,,,33323,0.000030009,,,,0.0018029,-0.00023693,0.92593,1.1471,,0.0019471234
21294,10.1073/pnas.1711725114,19706,FS4(a),24320,Mg3.15Co0.05Sb1.5Bi0.49Te0.01 ,Mg3.15Co0.05Sb1.5Bi0.49Te0.01 ,650,,,,30412,0.000032882,,,,0.0018182,-0.00024696,0.89942,1.263,,0.002021525
21294,10.1073/pnas.1711725114,19706,FS4(a),24320,Mg3.15Co0.05Sb1.5Bi0.49Te0.01 ,Mg3.15Co0.05Sb1.5Bi0.49Te0.01 ,700,,,,27501,0.000036362,,,,0.0018334,-0.00025699,0.87291,1.3789,,0.0021003311
21294,10.1073/pnas.1711725114,19706,FS4(a),24320,Mg3.15Co0.05Sb1.5Bi0.49Te0.01 ,Mg3.15Co0.05Sb1.5Bi0.49Te0.01 ,750,,,,24590,0.000040667,,,,0.0018487,-0.00026702,0.84641,1.4948,,0.0021841661
21294,10.1073/pnas.1711725114,19706,FS4(a),24321,Mg3.125Co0.075Sb1.5Bi0.49Te0.01 ,Mg3.125Co0.075Sb1.5Bi0.49Te0.01 ,350,,,,40868,0.000024469,,,,0.0017778,-0.0002045,1.0306,0.62941,,0.0017250146
21294,10.1073/pnas.1711725114,19706,FS4(a),24321,Mg3.125Co0.075Sb1.5Bi0.49Te0.01 ,Mg3.125Co0.075Sb1.5Bi0.49Te0.01 ,400,,,,38508,0.000025969,,,,0.0017953,-0.0002151,1.0036,0.75646,,0.0017888601
21294,10.1073/pnas.1711725114,19706,FS4(a),24321,Mg3.125Co0.075Sb1.5Bi0.49Te0.01 ,Mg3.125Co0.075Sb1.5Bi0.49Te0.01 ,450,,,,36149,0.000027663,,,,0.0018129,-0.0002257,0.97664,0.88351,,0.0018562623
21294,10.1073/pnas.1711725114,19706,FS4(a),24321,Mg3.125Co0.075Sb1.5Bi0.49Te0.01 ,Mg3.125Co0.075Sb1.5Bi0.49Te0.01 ,500,,,,33789,0.000029595,,,,0.0018304,-0.00023631,0.94969,1.0106,,0.0019273658
21294,10.1073/pnas.1711725114,19706,FS4(a),24321,Mg3.125Co0.075Sb1.5Bi0.49Te0.01 ,Mg3.125Co0.075Sb1.5Bi0.49Te0.01 ,550,,,,31430,0.000031817,,,,0.0018479,-0.00024691,0.92273,1.1376,,0.0020026443
21294,10.1073/pnas.1711725114,19706,FS4(a),24321,Mg3.125Co0.075Sb1.5Bi0.49Te0.01 ,Mg3.125Co0.075Sb1.5Bi0.49Te0.01 ,600,,,,29070,0.0000344,,,,0.0018654,-0.00025751,0.89577,1.2647,,0.0020824542
21294,10.1073/pnas.1711725114,19706,FS4(a),24321,Mg3.125Co0.075Sb1.5Bi0.49Te0.01 ,Mg3.125Co0.075Sb1.5Bi0.49Te0.01 ,650,,,,26711,0.000037438,,,,0.001883,-0.00026811,0.86882,1.3917,,0.0021673074
21294,10.1073/pnas.1711725114,19706,FS4(a),24321,Mg3.125Co0.075Sb1.5Bi0.49Te0.01 ,Mg3.125Co0.075Sb1.5Bi0.49Te0.01 ,700,,,,24352,0.000041064,,,,0.0019005,-0.00027871,0.84186,1.5188,,0.0022575012
21294,10.1073/pnas.1711725114,19706,FS4(a),24321,Mg3.125Co0.075Sb1.5Bi0.49Te0.01 ,Mg3.125Co0.075Sb1.5Bi0.49Te0.01 ,750,,,,21992,0.000045471,,,,0.001918,-0.00028931,0.8149,1.6458,,0.002353663
24589,10.1002/adma.201903387,22195,3a,27625,Mg3.048Y0.002SbBi,Mg3.048Y0.002SbBi,350,,,,32391,0.000030873,,0.010987,,0.0023324,-0.00026834,0.84701,0.96419,,0.0027536865
24589,10.1002/adma.201903387,22195,3a,27625,Mg3.048Y0.002SbBi,Mg3.048Y0.002SbBi,400,,,,27306,0.000036622,,0.0098964,,0.0020745,-0.00027563,0.84978,0.99305,,0.0024412201
24589,10.1002/adma.201903387,22195,3a,27625,Mg3.048Y0.002SbBi,Mg3.048Y0.002SbBi,450,,,,23602,0.00004237,,0.0088061,,0.0018893,-0.00028293,0.85256,1.0219,,0.0022160317
24589,10.1002/adma.201903387,22195,3a,27625,Mg3.048Y0.002SbBi,Mg3.048Y0.002SbBi,500,,,,20782,0.000048118,,0.0077158,,0.0017504,-0.00029022,0.85534,1.0508,,0.0020464377
24589,10.1002/adma.201903387,22195,3a,27625,Mg3.048Y0.002SbBi,Mg3.048Y0.002SbBi,550,,,,18565,0.000053866,,0.0066254,,0.0016432,-0.00029751,0.85812,1.0797,,0.0019148837
24589,10.1002/adma.201903387,22195,3a,27625,Mg3.048Y0.002SbBi,Mg3.048Y0.002SbBi,600,,,,16775,0.000059614,,0.0055351,,0.0015584,-0.0003048,0.8609,1.1085,,0.0018101986
24589,10.1002/adma.201903387,22195,3a,27625,Mg3.048Y0.002SbBi,Mg3.048Y0.002SbBi,650,,,,15299,0.000065362,,0.0044448,,0.0014902,-0.0003121,0.86368,1.1374,,0.0017254076
24589,10.1002/adma.201903387,22210,3d,27625,Mg3.048Y0.002SbBi,Mg3.048Y0.002SbBi,700,,,,,,,,,,,0.86646,,,
24589,10.1002/adma.201903387,22215,4a,27625,Mg3.048Y0.002SbBi,Mg3.048Y0.002SbBi,300,,,,,,,,,,,,0.93532,,
24589,10.1002/adma.201903387,22195,3a,27626,Mg3.047Y0.003SbBi,Mg3.047Y0.003SbBi,350,,,,46160,0.000021664,,0.01162,,0.0029033,-0.00025079,1.0521,0.98001,,0.0027595286
24589,10.1002/adma.201903387,22195,3a,27626,Mg3.047Y0.003SbBi,Mg3.047Y0.003SbBi,400,,,,37118,0.000026941,,0.010469,,0.0026196,-0.00026566,1.0272,1.0335,,0.0025502336
24589,10.1002/adma.201903387,22195,3a,27626,Mg3.047Y0.003SbBi,Mg3.047Y0.003SbBi,450,,,,31039,0.000032218,,0.0093171,,0.0024057,-0.0002784,1.0024,1.0869,,0.0023999401
24589,10.1002/adma.201903387,22195,3a,27626,Mg3.047Y0.003SbBi,Mg3.047Y0.003SbBi,500,,,,26671,0.000037494,,0.0081656,,0.0022276,-0.000289,0.97757,1.1404,,0.0022787115
24589,10.1002/adma.201903387,22195,3a,27626,Mg3.047Y0.003SbBi,Mg3.047Y0.003SbBi,550,,,,23380,0.000042771,,0.0070141,,0.0020687,-0.00029746,0.95273,1.1939,,0.0021713392
24589,10.1002/adma.201903387,22195,3a,27626,Mg3.047Y0.003SbBi,Mg3.047Y0.003SbBi,600,,,,20813,0.000048048,,0.0058627,,0.0019207,-0.00030378,0.92789,1.2473,,0.0020699652
24589,10.1002/adma.201903387,22195,3a,27626,Mg3.047Y0.003SbBi,Mg3.047Y0.003SbBi,650,,,,18753,0.000053325,,0.0047112,,0.0017786,-0.00030797,0.90305,1.3008,,0.0019695476
24589,10.1002/adma.201903387,22199,3b,27626,Mg3.047Y0.003SbBi,Mg3.047Y0.003SbBi,300,,,,,,,0.012772,,,-0.00023378,,0.92655,,
24589,10.1002/adma.201903387,22195,3a,27627,Mg3.045Y0.005SbBi,Mg3.045Y0.005SbBi,300,,,,89831,0.000011132,,0.013451,,0.0035929,-0.00019999,,0.87044,,
24589,10.1002/adma.201903387,22195,3a,27627,Mg3.045Y0.005SbBi,Mg3.045Y0.005SbBi,350,,,,67545,0.000014805,,0.012278,,0.0029725,-0.00020978,1.1161,0.953,,0.0026632918
24589,10.1002/adma.201903387,22195,3a,27627,Mg3.045Y0.005SbBi,Mg3.045Y0.005SbBi,400,,,,54121,0.000018477,,0.011104,,0.002609,-0.00021956,1.0782,1.0356,,0.0024197737
24589,10.1002/adma.201903387,22195,3a,27627,Mg3.045Y0.005SbBi,Mg3.045Y0.005SbBi,450,,,,45147,0.00002215,,0.0099306,,0.0023746,-0.00022934,1.0403,1.1181,,0.0022826108
24589,10.1002/adma.201903387,22195,3a,27627,Mg3.045Y0.005SbBi,Mg3.045Y0.005SbBi,500,,,,38727,0.000025822,,0.0087571,,0.0022143,-0.00023912,1.0024,1.2007,,0.0022089984
24589,10.1002/adma.201903387,22195,3a,27627,Mg3.045Y0.005SbBi,Mg3.045Y0.005SbBi,550,,,,33904,0.000029495,,0.0075836,,0.0021004,-0.0002489,0.96454,1.2832,,0.0021776183
24589,10.1002/adma.201903387,22195,3a,27627,Mg3.045Y0.005SbBi,Mg3.045Y0.005SbBi,600,,,,30150,0.000033168,,0.0064101,,0.0020175,-0.00025868,0.92663,1.3658,,0.0021772444
24589,10.1002/adma.201903387,22195,3a,27627,Mg3.045Y0.005SbBi,Mg3.045Y0.005SbBi,650,,,,27144,0.00003684,,0.0052366,,0.0019563,-0.00026846,0.88873,1.4483,,0.002201231
24589,10.1002/adma.201903387,22195,3a,27627,Mg3.045Y0.005SbBi,Mg3.045Y0.005SbBi,700,,,,24683,0.000040513,,0.0040631,,0.0019109,-0.00027824,0.85083,1.5721,,0.0022459246
24589,10.1002/adma.201903387,22195,3a,27628,Mg3.035Y0.015SbBi,Mg3.035Y0.015SbBi,300,,,,198920,0.0000050271,,0.011988,,,,,0.69515,,
24589,10.1002/adma.201903387,22195,3a,27628,Mg3.035Y0.015SbBi,Mg3.035Y0.015SbBi,350,,,,128270,0.000007796,,0.010887,,0.003171,-0.00015723,1.2655,0.83294,,0.002505729
24589,10.1002/adma.201903387,22195,3a,27628,Mg3.035Y0.015SbBi,Mg3.035Y0.015SbBi,400,,,,94652,0.000010565,,0.0097858,,0.0027781,-0.00017132,1.2194,0.97074,,0.0022782516
24589,10.1002/adma.201903387,22195,3a,27628,Mg3.035Y0.015SbBi,Mg3.035Y0.015SbBi,450,,,,74996,0.000013334,,0.0086846,,0.0025778,-0.0001854,1.1734,1.1085,,0.0021968638
24589,10.1002/adma.201903387,22195,3a,27628,Mg3.035Y0.015SbBi,Mg3.035Y0.015SbBi,500,,,,62100,0.000016103,,0.0075835,,0.0024711,-0.00019948,1.1274,1.2463,,0.0021918574
24589,10.1002/adma.201903387,22195,3a,27628,Mg3.035Y0.015SbBi,Mg3.035Y0.015SbBi,550,,,,52991,0.000018871,,0.0064823,,0.002417,-0.00021357,1.0813,1.3841,,0.0022352724
24589,10.1002/adma.201903387,22195,3a,27628,Mg3.035Y0.015SbBi,Mg3.035Y0.015SbBi,600,,,,46211,0.00002164,,0.0053811,,0.0023949,-0.00022765,1.0353,1.5219,,0.0023132425
24589,10.1002/adma.201903387,22195,3a,27628,Mg3.035Y0.015SbBi,Mg3.035Y0.015SbBi,650,,,,40968,0.000024409,,0.00428,,0.0023939,-0.00024173,0.98923,1.6597,,0.002419963
24589,10.1002/adma.201903387,22195,3a,27628,Mg3.035Y0.015SbBi,Mg3.035Y0.015SbBi,700,,,,36794,0.000027178,,,,0.0024079,-0.00025582,0.94319,1.7975,,0.0025529321
24589,10.1002/adma.201903387,22195,3a,27628,Mg3.035Y0.015SbBi,Mg3.035Y0.015SbBi,750,,,,33392,0.000029947,,,,,,0.89715,,,
24589,10.1002/adma.201903387,22195,3a,27629,Mg3.032Y0.018SbBi,Mg3.032Y0.018SbBi,300,,,,183420,0.0000054519,,0.011007,,0.0040052,-0.00014777,,0.63934,,
24589,10.1002/adma.201903387,22195,3a,27629,Mg3.032Y0.018SbBi,Mg3.032Y0.018SbBi,350,,,,125280,0.000007982,,0.010023,,0.0032036,-0.00015991,1.389,0.78746,,0.0023064075
24589,10.1002/adma.201903387,22195,3a,27629,Mg3.032Y0.018SbBi,Mg3.032Y0.018SbBi,400,,,,95129,0.000010512,,0.0090387,,0.0028808,-0.00017402,1.3306,0.93559,,0.0021650383
24589,10.1002/adma.201903387,22195,3a,27629,Mg3.032Y0.018SbBi,Mg3.032Y0.018SbBi,450,,,,76675,0.000013042,,0.0080547,,0.0027435,-0.00018916,1.2723,1.0837,,0.0021563311
24589,10.1002/adma.201903387,22195,3a,27629,Mg3.032Y0.018SbBi,Mg3.032Y0.018SbBi,500,,,,64218,0.000015572,,0.0070708,,0.0026922,-0.00020475,1.214,1.2318,,0.0022176277
24589,10.1002/adma.201903387,22195,3a,27629,Mg3.032Y0.018SbBi,Mg3.032Y0.018SbBi,550,,,,55239,0.000018103,,0.0060868,,0.0026818,-0.00022034,1.1557,1.38,,0.0023204984
24589,10.1002/adma.201903387,22195,3a,27629,Mg3.032Y0.018SbBi,Mg3.032Y0.018SbBi,600,,,,48466,0.000020633,,0.0051028,,0.0026815,-0.00023522,1.0974,1.5281,,0.0024435028
24589,10.1002/adma.201903387,22195,3a,27629,Mg3.032Y0.018SbBi,Mg3.032Y0.018SbBi,650,,,,43172,0.000023163,,0.0041188,,0.00266,-0.00024822,1.039,1.6762,,0.002560154
24589,10.1002/adma.201903387,22195,3a,27629,Mg3.032Y0.018SbBi,Mg3.032Y0.018SbBi,700,,,,38921,0.000025693,,0.0031348,,0.0025777,-0.00025735,0.98073,1.8243,,0.0026283483
24589,10.1002/adma.201903387,22195,3a,27629,Mg3.032Y0.018SbBi,Mg3.032Y0.018SbBi,750,,,,35432,0.000028223,,,,,,0.92241,,,
24589,10.1002/adma.201903387,22220,5b,27668,Mg3.047Y0.003SbBi_1,Mg3.047Y0.003SbBi,300,,,,51789,0.000019309,,,,0.0029402,-0.00023827,,0.80397,,
24589,10.1002/adma.201903387,22220,5b,27668,Mg3.047Y0.003SbBi_1,Mg3.047Y0.003SbBi,350,,,,42564,0.000023494,,,,0.0027215,-0.00025286,,0.90532,,
24589,10.1002/adma.201903387,22220,5b,27668,Mg3.047Y0.003SbBi_1,Mg3.047Y0.003SbBi,400,,,,36127,0.00002768,,,,0.0025618,-0.00026629,,1.0067,,
24589,10.1002/adma.201903387,22220,5b,27668,Mg3.047Y0.003SbBi_1,Mg3.047Y0.003SbBi,450,,,,31381,0.000031866,,,,0.0024352,-0.00027857,,1.108,,
24589,10.1002/adma.201903387,22220,5b,27668,Mg3.047Y0.003SbBi_1,Mg3.047Y0.003SbBi,500,,,,27738,0.000036052,,,,0.0023278,-0.00028969,,1.2094,,
24589,10.1002/adma.201903387,22220,5b,27668,Mg3.047Y0.003SbBi_1,Mg3.047Y0.003SbBi,550,,,,24852,0.000040238,,,,0.0022315,-0.00029965,,1.3107,,
24589,10.1002/adma.201903387,22232,5c,27668,Mg3.047Y0.003SbBi_1,Mg3.047Y0.003SbBi,600,,,,,,,,,,-0.00030845,,,,
24589,10.1002/adma.201903387,22220,5b,27669,Mg3.047Y0.003SbBi_2,Mg3.047Y0.003SbBi,300,,,,57303,0.000017451,,,,,,,,,
24589,10.1002/adma.201903387,22220,5b,27669,Mg3.047Y0.003SbBi_2,Mg3.047Y0.003SbBi,350,,,,46219,0.000021636,,,,0.0026295,-0.00023852,,0.86994,,
24589,10.1002/adma.201903387,22220,5b,27669,Mg3.047Y0.003SbBi_2,Mg3.047Y0.003SbBi,400,,,,38728,0.000025821,,,,0.0024498,-0.00025151,,0.968,,
24589,10.1002/adma.201903387,22220,5b,27669,Mg3.047Y0.003SbBi_2,Mg3.047Y0.003SbBi,450,,,,33328,0.000030005,,,,0.0023316,-0.0002645,,1.0661,,
24589,10.1002/adma.201903387,22220,5b,27669,Mg3.047Y0.003SbBi_2,Mg3.047Y0.003SbBi,500,,,,29248,0.00003419,,,,0.002252,-0.00027748,,1.1641,,
24589,10.1002/adma.201903387,22220,5b,27669,Mg3.047Y0.003SbBi_2,Mg3.047Y0.003SbBi,550,,,,26059,0.000038375,,,,0.0021987,-0.00029047,,1.2622,,
24589,10.1002/adma.201903387,22220,5b,27671,Mg3.047Y0.003SbBi_3,Mg3.047Y0.003SbBi,300,,,,65083,0.000015365,,,,0.003142,-0.00021972,,,,
24589,10.1002/adma.201903387,22220,5b,27671,Mg3.047Y0.003SbBi_3,Mg3.047Y0.003SbBi,350,,,,51261,0.000019508,,,,0.0027715,-0.00023252,,0.92332,,
24589,10.1002/adma.201903387,22220,5b,27671,Mg3.047Y0.003SbBi_3,Mg3.047Y0.003SbBi,400,,,,42280,0.000023652,,,,0.0025447,-0.00024533,,1.0083,,
24589,10.1002/adma.201903387,22220,5b,27671,Mg3.047Y0.003SbBi_3,Mg3.047Y0.003SbBi,450,,,,35978,0.000027795,,,,0.0023974,-0.00025814,,1.0933,,
24589,10.1002/adma.201903387,22220,5b,27671,Mg3.047Y0.003SbBi_3,Mg3.047Y0.003SbBi,500,,,,31311,0.000031938,,,,0.0022987,-0.00027095,,1.1784,,
24589,10.1002/adma.201903387,22220,5b,27671,Mg3.047Y0.003SbBi_3,Mg3.047Y0.003SbBi,550,,,,27715,0.000036081,,,,0.0022314,-0.00028375,,1.2634,,
24589,10.1002/adma.201903387,22233,5d,27671,Mg3.047Y0.003SbBi_3,Mg3.047Y0.003SbBi,600,,,,,,,,,,,,1.3484,,
24589,10.1002/adma.201903387,22220,5b,27675,Mg3.032Y0.018SbBi_1,Mg3.032Y0.018SbBi,300,,,,173500,0.0000057638,,,,0.0038441,-0.00014885,,,,
24589,10.1002/adma.201903387,22220,5b,27675,Mg3.032Y0.018SbBi_1,Mg3.032Y0.018SbBi,350,,,,121480,0.000008232,,,,0.0032126,-0.00016262,,0.79412,,
24589,10.1002/adma.201903387,22220,5b,27675,Mg3.032Y0.018SbBi_1,Mg3.032Y0.018SbBi,400,,,,93458,0.0000107,,,,0.0029075,-0.00017638,,0.93841,,
24589,10.1002/adma.201903387,22220,5b,27675,Mg3.032Y0.018SbBi_1,Mg3.032Y0.018SbBi,450,,,,75942,0.000013168,,,,0.0027458,-0.00019015,,1.0827,,
24589,10.1002/adma.201903387,22220,5b,27675,Mg3.032Y0.018SbBi_1,Mg3.032Y0.018SbBi,500,,,,63951,0.000015637,,,,0.002659,-0.00020391,,1.227,,
24589,10.1002/adma.201903387,22220,5b,27675,Mg3.032Y0.018SbBi_1,Mg3.032Y0.018SbBi,550,,,,55233,0.000018105,,,,0.0026172,-0.00021768,,1.3713,,
24589,10.1002/adma.201903387,22220,5b,27675,Mg3.032Y0.018SbBi_1,Mg3.032Y0.018SbBi,600,,,,48607,0.000020573,,,,0.0026036,-0.00023144,,1.5156,,
24589,10.1002/adma.201903387,22220,5b,27675,Mg3.032Y0.018SbBi_1,Mg3.032Y0.018SbBi,650,,,,43401,0.000023041,,,,0.0026096,-0.00024521,,1.6599,,
24589,10.1002/adma.201903387,22220,5b,27675,Mg3.032Y0.018SbBi_1,Mg3.032Y0.018SbBi,700,,,,39200,0.00002551,,,,0.002629,-0.00025897,,1.8042,,
24589,10.1002/adma.201903387,22232,5c,27675,Mg3.032Y0.018SbBi_1,Mg3.032Y0.018SbBi,750,,,,,,,,,,-0.00027274,,1.9485,,
24589,10.1002/adma.201903387,22220,5b,27677,Mg3.032Y0.018SbBi_2,Mg3.032Y0.018SbBi,300,,,,194750,0.0000051348,,,,0.0038144,-0.00013995,,0.73252,,
24589,10.1002/adma.201903387,22220,5b,27677,Mg3.032Y0.018SbBi_2,Mg3.032Y0.018SbBi,350,,,,132750,0.0000075329,,,,0.0031185,-0.00015327,,0.86334,,
24589,10.1002/adma.201903387,22220,5b,27677,Mg3.032Y0.018SbBi_2,Mg3.032Y0.018SbBi,400,,,,100690,0.000009931,,,,0.0027944,-0.00016659,,0.99416,,
24589,10.1002/adma.201903387,22220,5b,27677,Mg3.032Y0.018SbBi_2,Mg3.032Y0.018SbBi,450,,,,81110,0.000012329,,,,0.0026253,-0.00017991,,1.125,,
24589,10.1002/adma.201903387,22220,5b,27677,Mg3.032Y0.018SbBi_2,Mg3.032Y0.018SbBi,500,,,,67902,0.000014727,,,,0.0025356,-0.00019324,,1.2558,,
24589,10.1002/adma.201903387,22220,5b,27677,Mg3.032Y0.018SbBi_2,Mg3.032Y0.018SbBi,550,,,,58394,0.000017125,,,,0.0024915,-0.00020656,,1.3866,,
24589,10.1002/adma.201903387,22220,5b,27677,Mg3.032Y0.018SbBi_2,Mg3.032Y0.018SbBi,600,,,,51222,0.000019523,,,,0.0024764,-0.00021988,,1.5174,,
24589,10.1002/adma.201903387,22220,5b,27677,Mg3.032Y0.018SbBi_2,Mg3.032Y0.018SbBi,650,,,,45616,0.000021922,,,,0.0024809,-0.00023321,,1.6483,,
24589,10.1002/adma.201903387,22220,5b,27677,Mg3.032Y0.018SbBi_2,Mg3.032Y0.018SbBi,700,,,,41118,0.00002432,,,,0.002499,-0.00024653,,1.7791,,
24589,10.1002/adma.201903387,22220,5b,27680,Mg3.032Y0.018SbBi_3,Mg3.032Y0.018SbBi,300,,,,215250,0.0000046457,,,,0.0042285,-0.00014016,,,,
24589,10.1002/adma.201903387,22220,5b,27680,Mg3.032Y0.018SbBi_3,Mg3.032Y0.018SbBi,350,,,,134770,0.0000074198,,,,0.0032162,-0.00015448,,0.73879,,
24589,10.1002/adma.201903387,22220,5b,27680,Mg3.032Y0.018SbBi_3,Mg3.032Y0.018SbBi,400,,,,98097,0.000010194,,,,0.0027948,-0.00016879,,0.87342,,
24589,10.1002/adma.201903387,22220,5b,27680,Mg3.032Y0.018SbBi_3,Mg3.032Y0.018SbBi,450,,,,77113,0.000012968,,,,0.0025853,-0.0001831,,1.008,,
24589,10.1002/adma.201903387,22220,5b,27680,Mg3.032Y0.018SbBi_3,Mg3.032Y0.018SbBi,500,,,,63524,0.000015742,,,,0.0024758,-0.00019742,,1.1427,,
24589,10.1002/adma.201903387,22220,5b,27680,Mg3.032Y0.018SbBi_3,Mg3.032Y0.018SbBi,550,,,,54007,0.000018516,,,,0.0024211,-0.00021173,,1.2773,,
24589,10.1002/adma.201903387,22220,5b,27680,Mg3.032Y0.018SbBi_3,Mg3.032Y0.018SbBi,600,,,,46970,0.00002129,,,,0.0023999,-0.00022604,,1.4119,,
24589,10.1002/adma.201903387,22220,5b,27680,Mg3.032Y0.018SbBi_3,Mg3.032Y0.018SbBi,650,,,,41554,0.000024065,,,,0.0024005,-0.00024035,,1.5465,,
24589,10.1002/adma.201903387,22220,5b,27680,Mg3.032Y0.018SbBi_3,Mg3.032Y0.018SbBi,700,,,,37259,0.000026839,,,,0.0024165,-0.00025467,,1.6812,,
24589,10.1002/adma.201903387,26152,1a,32780,n-type Mg3Sb2_ 300K_ Y-doping,Mg3Sb2,,40672000000000000000,,0.0005,,,,,,,,,,,
