Repository: RamyaGuru/STD2_EffMass

# STD2_EffMass
Effective mass modeling of StarryData2 data

File: csvfiles/NewGenDidymium10.1016j.intermet.2010.12.001.csv (part 2 of 2)
sid,DOI,figureid,fignum,sampleid,samplename,composition,Temperature,Electrical resistivity,Seebeck coefficient,Thermal conductivity,ZT,Electrical conductivity,Power factor,Figure of merit Z
8671,10.1016/j.intermet.2010.12.001,25151,13,31323,CayFe3CoSb12_ y=0.74,undefined,600,0.0000044145,0.00013438,3.6802,0.64957,226526.2204100125,0.004090607,0.0011115176
8671,10.1016/j.intermet.2010.12.001,25151,13,31323,CayFe3CoSb12_ y=0.74,undefined,650,0.0000046104,0.00014131,3.7814,0.71276,216900.9196598994,0.0043311895,0.0011453931
8671,10.1016/j.intermet.2010.12.001,25151,13,31323,CayFe3CoSb12_ y=0.74,undefined,700,0.0000048063,0.00014824,3.8826,0.77596,208060.2542496307,0.0045721444,0.0011775986
8671,10.1016/j.intermet.2010.12.001,25151,13,31323,CayFe3CoSb12_ y=0.74,undefined,750,0.0000050022,0.00015517,3.9838,0.83915,199912.0387029707,0.0048134279,0.0012082504
8671,10.1016/j.intermet.2010.12.001,25151,13,31323,CayFe3CoSb12_ y=0.74,undefined,800,0.0000051981,,4.085,0.90234,192377.9842634809,,
8671,10.1016/j.intermet.2010.12.001,25151,13,31324,BayFe3CoSb12_ y=0.74,undefined,300,0.0000043287,0.000092502,,,231016.2404417031,0.0019767182,
8671,10.1016/j.intermet.2010.12.001,25151,13,31324,BayFe3CoSb12_ y=0.74,undefined,350,0.0000047976,0.00010001,,,208437.5521093881,0.0020847924,
8671,10.1016/j.intermet.2010.12.001,25151,13,31324,BayFe3CoSb12_ y=0.74,undefined,400,0.0000052302,0.00010751,,,191197.2773507705,0.0022099346,
8671,10.1016/j.intermet.2010.12.001,25151,13,31324,BayFe3CoSb12_ y=0.74,undefined,450,0.0000056263,0.00011502,,,177736.7008513588,0.0023513855,
8671,10.1016/j.intermet.2010.12.001,25151,13,31324,BayFe3CoSb12_ y=0.74,undefined,500,0.0000059859,0.00012253,2.7135,0.47815,167059.2559180741,0.002508161,0.0009243269
8671,10.1016/j.intermet.2010.12.001,25151,13,31324,BayFe3CoSb12_ y=0.74,undefined,550,0.0000063092,0.00013003,2.7522,0.56496,158498.7003106575,0.0026798645,0.0009737172
8671,10.1016/j.intermet.2010.12.001,25151,13,31324,BayFe3CoSb12_ y=0.74,undefined,600,0.0000065961,0.00013754,2.7909,0.65176,151604.7361319567,0.0028679449,0.0010276058
8671,10.1016/j.intermet.2010.12.001,25151,13,31324,BayFe3CoSb12_ y=0.74,undefined,650,0.0000068465,0.00014504,2.8296,0.73857,146060.0306726065,0.0030726067,0.0010858802
8671,10.1016/j.intermet.2010.12.001,25151,13,31324,BayFe3CoSb12_ y=0.74,undefined,700,0.0000070606,0.00015255,2.8683,0.82537,141631.0228592471,0.0032959667,0.0011491011
8671,10.1016/j.intermet.2010.12.001,25151,13,31324,BayFe3CoSb12_ y=0.74,undefined,750,0.0000072382,0.00016006,2.907,0.91217,138155.8951120444,0.003539444,0.001217559
8671,10.1016/j.intermet.2010.12.001,25151,13,31324,BayFe3CoSb12_ y=0.74,undefined,800,0.0000073794,0.00016756,2.9457,0.99898,135512.3722795891,0.0038046933,0.0012916092
8671,10.1016/j.intermet.2010.12.001,25151,13,31325,MmyFe3CoSb12_ y=0.68,undefined,300,0.0000078854,0.00012326,,,126816.6484896137,0.0019267288,
8671,10.1016/j.intermet.2010.12.001,25151,13,31325,MmyFe3CoSb12_ y=0.68,undefined,350,0.0000082236,0.00013092,,,121601.2451967508,0.002084251,
8671,10.1016/j.intermet.2010.12.001,25151,13,31325,MmyFe3CoSb12_ y=0.68,undefined,400,0.0000085617,0.00013858,1.6652,0.53881,116799.2337970263,0.0022430611,0.0013470221
8671,10.1016/j.intermet.2010.12.001,25151,13,31325,MmyFe3CoSb12_ y=0.68,undefined,450,0.0000088999,0.00014623,1.7164,0.62991,112360.8130428432,0.0024026352,0.0013998108
8671,10.1016/j.intermet.2010.12.001,25151,13,31325,MmyFe3CoSb12_ y=0.68,undefined,500,0.0000092381,0.00015389,1.7675,0.79135,108247.3668828006,0.0025635284,0.0014503697
8671,10.1016/j.intermet.2010.12.001,25151,13,31325,MmyFe3CoSb12_ y=0.68,undefined,550,0.0000095763,0.00016155,1.8186,0.8721,104424.464563558,0.0027253117,0.0014985768
8671,10.1016/j.intermet.2010.12.001,25151,13,31325,MmyFe3CoSb12_ y=0.68,undefined,600,0.0000099145,0.00016921,1.8698,0.95286,100862.3732916436,0.0028878939,0.0015444935
8671,10.1016/j.intermet.2010.12.001,25151,13,31325,MmyFe3CoSb12_ y=0.68,undefined,650,0.000010253,0.00017687,1.9209,1.0336,97532.4295328197,0.0030511067,0.0015883735
8671,10.1016/j.intermet.2010.12.001,25151,13,31325,MmyFe3CoSb12_ y=0.68,undefined,700,0.000010591,0.00018453,1.972,1.1144,94419.7903880653,0.0032151186,0.0016303847
8671,10.1016/j.intermet.2010.12.001,25151,13,31325,MmyFe3CoSb12_ y=0.68,undefined,750,0.000010929,0.00019219,2.0232,1.1951,91499.6797511209,0.0033797233,0.001670484
8671,10.1016/j.intermet.2010.12.001,25151,13,31325,MmyFe3CoSb12_ y=0.68,undefined,800,0.000011267,0.00019985,,1.2759,88754.7705689181,0.0035448675,
8671,10.1016/j.intermet.2010.12.001,25151,13,31326,DDyFe3CoSb12_ y=0.65,undefined,350,0.000005582,0.00012076,,,179147.2590469366,0.0026125005,
8671,10.1016/j.intermet.2010.12.001,25151,13,31326,DDyFe3CoSb12_ y=0.65,undefined,400,0.000005805,0.00012799,,,172265.2885443583,0.0028219535,
8671,10.1016/j.intermet.2010.12.001,25151,13,31326,DDyFe3CoSb12_ y=0.65,undefined,450,0.000006028,0.00013521,,,165892.501658925,0.0030328043,
8671,10.1016/j.intermet.2010.12.001,25151,13,31326,DDyFe3CoSb12_ y=0.65,undefined,500,0.0000062509,0.00014244,2.1526,0.84996,159976.9633172823,0.0032457972,0.0015078497
8671,10.1016/j.intermet.2010.12.001,25151,13,31326,DDyFe3CoSb12_ y=0.65,undefined,550,0.0000064739,0.00014967,2.2267,0.92041,154466.395835586,0.0034602186,0.0015539671
8671,10.1016/j.intermet.2010.12.001,25151,13,31326,DDyFe3CoSb12_ y=0.65,undefined,600,0.0000066968,0.00015689,2.3008,0.99086,149325.0507705173,0.0036755573,0.0015975127
8671,10.1016/j.intermet.2010.12.001,25151,13,31326,DDyFe3CoSb12_ y=0.65,undefined,650,0.0000069198,0.00016412,2.3749,1.0613,144512.8471921154,0.0038925076,0.0016390196
8671,10.1016/j.intermet.2010.12.001,25151,13,31326,DDyFe3CoSb12_ y=0.65,undefined,700,0.0000071427,0.00017134,2.449,1.1318,140003.0800677615,0.0041101258,0.0016782874
8671,10.1016/j.intermet.2010.12.001,25151,13,31326,DDyFe3CoSb12_ y=0.65,undefined,750,0.0000073657,0.00017857,2.5231,1.2022,135764.4215756819,0.0043291534,0.0017158073
8671,10.1016/j.intermet.2010.12.001,25151,13,31326,DDyFe3CoSb12_ y=0.65,undefined,800,0.0000075887,0.0001858,2.5972,1.2727,131774.8758021796,0.0045490848,0.0017515343
8671,10.1016/j.intermet.2010.12.001,25151,13,31327,CayFe4Sb12_ y=0.93,undefined,300,0.0000037229,0.000089631,,,268607.8057428349,0.0021579189,
8671,10.1016/j.intermet.2010.12.001,25151,13,31327,CayFe4Sb12_ y=0.93,undefined,350,0.0000038973,0.000096548,,,256587.8941831524,0.0023917882,
8671,10.1016/j.intermet.2010.12.001,25151,13,31327,CayFe4Sb12_ y=0.93,undefined,400,0.0000040607,0.00010303,,,246262.9595882483,0.0026141259,
8671,10.1016/j.intermet.2010.12.001,25151,13,31327,CayFe4Sb12_ y=0.93,undefined,450,0.0000042132,0.00010907,,,237349.2832051647,0.0028235699,
8671,10.1016/j.intermet.2010.12.001,25151,13,31327,CayFe4Sb12_ y=0.93,undefined,500,0.0000043546,0.00011468,2.8465,0.53667,229642.2174252515,0.0030201402,0.0010610013
8671,10.1016/j.intermet.2010.12.001,25151,13,31327,CayFe4Sb12_ y=0.93,undefined,550,0.0000044851,0.00011985,3.0625,0.58303,222960.469108827,0.0032026092,0.0010457499
8671,10.1016/j.intermet.2010.12.001,25151,13,31327,CayFe4Sb12_ y=0.93,undefined,600,0.0000046047,0.00012459,3.2785,0.62938,217169.413859752,0.0033710487,0.001028229
8671,10.1016/j.intermet.2010.12.001,25151,13,31327,CayFe4Sb12_ y=0.93,undefined,650,0.0000047132,0.00012888,3.4945,0.67573,212170.0755325469,0.0035241565,0.0010084866
8671,10.1016/j.intermet.2010.12.001,25151,13,31327,CayFe4Sb12_ y=0.93,undefined,700,0.0000048108,0.00013274,3.7105,0.72209,207865.6356531138,0.0036625733,0.0009870835
8671,10.1016/j.intermet.2010.12.001,25151,13,31327,CayFe4Sb12_ y=0.93,undefined,750,0.0000048974,0.00013617,3.9265,0.76844,204189.9783558623,0.0037861455,0.0009642545
8671,10.1016/j.intermet.2010.12.001,25151,13,31327,CayFe4Sb12_ y=0.93,undefined,800,0.000004973,0.00013916,4.1425,0.81479,201085.8636637845,0.0038941294,0.0009400433
8671,10.1016/j.intermet.2010.12.001,25151,13,31329,BayFe4Sb12_ y=0.87,undefined,300,0.0000034792,0.000078282,,,287422.3959530927,0.001761345,
8671,10.1016/j.intermet.2010.12.001,25151,13,31329,BayFe4Sb12_ y=0.87,undefined,350,0.0000036887,0.000084968,,,271098.218884702,0.0019572101,
8671,10.1016/j.intermet.2010.12.001,25151,13,31329,BayFe4Sb12_ y=0.87,undefined,400,0.0000038982,0.000091655,,,256528.6542506798,0.0021550046,
8671,10.1016/j.intermet.2010.12.001,25151,13,31329,BayFe4Sb12_ y=0.87,undefined,450,0.0000041076,0.000098341,,,243451.1636965625,0.0023544046,
8671,10.1016/j.intermet.2010.12.001,25151,13,31329,BayFe4Sb12_ y=0.87,undefined,500,0.0000043171,0.00010503,3.1117,0.41547,231636.9785272521,0.0025552572,0.0008211772
8671,10.1016/j.intermet.2010.12.001,25151,13,31329,BayFe4Sb12_ y=0.87,undefined,550,0.0000045266,0.00011171,3.1987,0.4807,220916.3610657005,0.0027568427,0.0008618635
8671,10.1016/j.intermet.2010.12.001,25151,13,31329,BayFe4Sb12_ y=0.87,undefined,600,0.0000047361,0.0001184,3.2857,0.54594,211144.190367602,0.0029599375,0.0009008545
8671,10.1016/j.intermet.2010.12.001,25151,13,31329,BayFe4Sb12_ y=0.87,undefined,650,0.0000049456,0.00012509,3.3728,0.61117,202199.9352960207,0.0031639251,0.0009380708
8671,10.1016/j.intermet.2010.12.001,25151,13,31329,BayFe4Sb12_ y=0.87,undefined,700,0.0000051551,0.00013177,3.4598,0.6764,193982.6579503792,0.0033681855,0.0009735203
8671,10.1016/j.intermet.2010.12.001,25151,13,31329,BayFe4Sb12_ y=0.87,undefined,750,0.0000053646,0.00013846,3.5468,0.74163,186407.1878611639,0.0035736442,0.0010075686
8671,10.1016/j.intermet.2010.12.001,25151,13,31329,BayFe4Sb12_ y=0.87,undefined,800,0.0000055741,0.00014515,3.6338,0.80686,179401.1589314867,0.0037797174,0.0010401556
8671,10.1016/j.intermet.2010.12.001,25151,13,31330,MmyFe4Sb12_ y=0.86,undefined,300,0.0000033414,0.000076187,,,299275.752678518,0.0017371338,
8671,10.1016/j.intermet.2010.12.001,25151,13,31330,MmyFe4Sb12_ y=0.86,undefined,350,0.0000035631,0.000084501,,,280654.4862619629,0.0020039906,
8671,10.1016/j.intermet.2010.12.001,25151,13,31330,MmyFe4Sb12_ y=0.86,undefined,400,0.0000037857,0.000092816,2.6816,0.33944,264151.9401960007,0.0022756187,0.0008486048
8671,10.1016/j.intermet.2010.12.001,25151,13,31330,MmyFe4Sb12_ y=0.86,undefined,450,0.0000040091,0.00010113,2.7795,0.41301,249432.5409692948,0.0025510157,0.0009177966
8671,10.1016/j.intermet.2010.12.001,25151,13,31330,MmyFe4Sb12_ y=0.86,undefined,500,0.0000042333,0.00010945,2.8774,0.51929,236222.3324593107,0.0028297788,0.0009834499
8671,10.1016/j.intermet.2010.12.001,25151,13,31330,MmyFe4Sb12_ y=0.86,undefined,550,0.0000044584,0.00011776,2.9752,0.59485,224295.7114659967,0.0031104023,0.0010454431
8671,10.1016/j.intermet.2010.12.001,25151,13,31330,MmyFe4Sb12_ y=0.86,undefined,600,0.0000046843,0.00012608,3.0731,0.67041,213479.0683773456,0.0033934988,0.0011042591
8671,10.1016/j.intermet.2010.12.001,25151,13,31330,MmyFe4Sb12_ y=0.86,undefined,650,0.000004911,0.00013439,3.171,0.74597,203624.5163917736,0.0036775956,0.0011597589
8671,10.1016/j.intermet.2010.12.001,25151,13,31330,MmyFe4Sb12_ y=0.86,undefined,700,0.0000051386,0.0001427,3.2688,0.82153,194605.5345814035,0.0039628089,0.0012123131
8671,10.1016/j.intermet.2010.12.001,25151,13,31330,MmyFe4Sb12_ y=0.86,undefined,750,0.000005367,0.00015102,3.3667,0.89708,186323.8308179616,0.0042494951,0.0012622138
8671,10.1016/j.intermet.2010.12.001,25151,13,31330,MmyFe4Sb12_ y=0.86,undefined,800,0.0000055962,0.00015933,,,178692.6843215039,0.0045363012,
8671,10.1016/j.intermet.2010.12.001,25151,13,31331,DDyFe4Sb12_ y=0.86,undefined,300,0.0000036643,0.000091789,,,272903.4194798461,0.0022992715,
8671,10.1016/j.intermet.2010.12.001,25151,13,31331,DDyFe4Sb12_ y=0.86,undefined,350,0.0000040192,0.000099405,,,248805.7324840764,0.0024585375,
8671,10.1016/j.intermet.2010.12.001,25151,13,31331,DDyFe4Sb12_ y=0.86,undefined,400,0.0000043921,0.00010702,,,227681.5190910954,0.0026077003,
8671,10.1016/j.intermet.2010.12.001,25151,13,31331,DDyFe4Sb12_ y=0.86,undefined,450,0.000004774,0.00011464,,,209467.9514034353,0.0027528969,
8671,10.1016/j.intermet.2010.12.001,25151,13,31331,DDyFe4Sb12_ y=0.86,undefined,500,0.0000051546,0.00012225,2.3873,0.65489,194001.4744112055,0.0028993642,0.0012144951
8671,10.1016/j.intermet.2010.12.001,25151,13,31331,DDyFe4Sb12_ y=0.86,undefined,550,0.0000055227,0.00012987,2.4769,0.72472,181070.8530247886,0.0030539803,0.0012329849
8671,10.1016/j.intermet.2010.12.001,25151,13,31331,DDyFe4Sb12_ y=0.86,undefined,600,0.0000058658,0.00013748,2.5665,0.79455,170479.7299601077,0.0032221948,0.0012554821
8671,10.1016/j.intermet.2010.12.001,25151,13,31331,DDyFe4Sb12_ y=0.86,undefined,650,0.0000061703,0.0001451,2.6562,0.86438,162066.6742297781,0.0034121534,0.0012845996
8671,10.1016/j.intermet.2010.12.001,25151,13,31331,DDyFe4Sb12_ y=0.86,undefined,700,0.0000064216,0.00015272,2.7458,0.93421,155724.430048586,0.0036320229,0.0013227558
8671,10.1016/j.intermet.2010.12.001,25151,13,31331,DDyFe4Sb12_ y=0.86,undefined,750,0.000006604,0.00016033,2.8354,1.004,151423.3797698365,0.0038924453,0.0013728029
8671,10.1016/j.intermet.2010.12.001,25151,13,31331,DDyFe4Sb12_ y=0.86,undefined,800,0.0000067004,0.00016795,2.925,1.0739,149244.8212047042,0.0042097789,0.0014392406
