Repository: RamyaGuru/STD2_EffMass

# STD2_EffMass
Effective mass modeling of StarryData2 data

File: csvfiles/Pb_ntype.csv (part 2 of 4)
sid,DOI,figureid,fignum,sampleid,samplename,composition,Temperature,Carrier concentration,Carrier mobility,Electrical conductivity,Electrical resistivity,Power factor,Seebeck coefficient,Thermal conductivity,ZT,Figure of merit Z
4775,10.1103/physrevb.83.195209,89,2(b),302,Pb0.997Ga0.003Se1,Pb0.997Ga0.003Se1,300,,,231870,0.0000043128,0.0021457,-0.000096198,2.9655,0.21707,0.0007235542
4775,10.1103/physrevb.83.195209,89,2(b),302,Pb0.997Ga0.003Se1,Pb0.997Ga0.003Se1,350,,,171510,0.0000058306,0.002317,-0.00011623,2.5814,0.31415,0.000897575
4775,10.1103/physrevb.83.195209,89,2(b),302,Pb0.997Ga0.003Se1,Pb0.997Ga0.003Se1,400,,,131610,0.0000075982,0.0024608,-0.00013674,2.2634,0.43489,0.0010872139
4775,10.1103/physrevb.83.195209,89,2(b),302,Pb0.997Ga0.003Se1,Pb0.997Ga0.003Se1,450,,,102640,0.0000097428,0.002408,-0.00015317,1.9967,0.5427,0.0012059899
4775,10.1103/physrevb.83.195209,89,2(b),302,Pb0.997Ga0.003Se1,Pb0.997Ga0.003Se1,500,,,80159,0.000012475,0.0022492,-0.00016751,1.7752,0.63351,0.0012670122
4775,10.1103/physrevb.83.195209,89,2(b),302,Pb0.997Ga0.003Se1,Pb0.997Ga0.003Se1,550,,,62757,0.000015934,0.0021139,-0.00018353,1.5956,0.72866,0.0013248308
4775,10.1103/physrevb.83.195209,89,2(b),302,Pb0.997Ga0.003Se1,Pb0.997Ga0.003Se1,600,,,49998,0.000020001,0.0020373,-0.00020186,1.4508,0.84256,0.0014042597
4775,10.1103/physrevb.83.195209,89,2(b),302,Pb0.997Ga0.003Se1,Pb0.997Ga0.003Se1,650,,,40372,0.00002477,0.00187,-0.00021522,1.3244,0.91777,0.0014119601
4775,10.1103/physrevb.83.195209,89,2(b),297,Pb1.005Se1,Pb1.005Se1,350,,,183280,0.0000054561,0.0018719,-0.00010106,2.9805,0.21982,0.000628049
4775,10.1103/physrevb.83.195209,89,2(b),297,Pb1.005Se1,Pb1.005Se1,400,,,136630,0.000007319,0.001762,-0.00011356,2.6592,0.26504,0.0006626053
4775,10.1103/physrevb.83.195209,89,2(b),297,Pb1.005Se1,Pb1.005Se1,450,,,103260,0.0000096843,0.0016049,-0.00012467,2.4046,0.30034,0.0006674291
4775,10.1103/physrevb.83.195209,89,2(b),297,Pb1.005Se1,Pb1.005Se1,500,,,81005,0.000012345,0.0014752,-0.00013495,2.2064,0.3343,0.0006686004
4775,10.1103/physrevb.83.195209,89,2(b),297,Pb1.005Se1,Pb1.005Se1,550,,,67283,0.000014863,0.0014076,-0.00014464,2.0551,0.37671,0.0006849302
4775,10.1103/physrevb.83.195209,89,2(b),297,Pb1.005Se1,Pb1.005Se1,600,,,59328,0.000016855,0.0014037,-0.00015382,1.9416,0.43378,0.0007229604
4775,10.1103/physrevb.83.195209,89,2(b),297,Pb1.005Se1,Pb1.005Se1,650,,,54498,0.000018349,0.001437,-0.00016238,1.8571,0.50296,0.0007737871
4775,10.1103/physrevb.83.195209,89,2(b),297,Pb1.005Se1,Pb1.005Se1,700,,,50557,0.00001978,0.0014649,-0.00017022,1.7927,0.572,0.0008171473
4775,10.1103/physrevb.83.195209,89,2(b),297,Pb1.005Se1,Pb1.005Se1,750,,,45953,0.000021761,0.0014434,-0.00017723,1.7388,0.62258,0.0008301127
4775,10.1103/physrevb.83.195209,89,2(b),297,Pb1.005Se1,Pb1.005Se1,800,,,40107,0.000024933,0.0013495,-0.00018343,1.6852,0.64064,0.0008007952
4775,10.1103/physrevb.83.195209,89,2(b),297,Pb1.005Se1,Pb1.005Se1,850,,,33693,0.00002968,0.0012038,-0.00018902,1.6202,0.63155,0.0007429947
4775,10.1103/physrevb.83.195209,89,2(b),297,Pb1.005Se1,Pb1.005Se1,900,,,28922,0.000034576,0.0010941,-0.0001945,1.5307,0.64329,0.000714771
4775,10.1103/physrevb.83.195209,89,2(b),453,Pb0.98Ga0.02Se1,Pb0.98Ga0.02Se1,300,,,379250,0.0000026368,0.00038455,-0.000031843,,,
4775,10.1103/physrevb.83.195209,89,2(b),453,Pb0.98Ga0.02Se1,Pb0.98Ga0.02Se1,350,,,306650,0.000003261,0.00047974,-0.000039553,,,
4775,10.1103/physrevb.83.195209,89,2(b),453,Pb0.98Ga0.02Se1,Pb0.98Ga0.02Se1,400,,,255200,0.0000039185,0.00058221,-0.000047764,,,
4775,10.1103/physrevb.83.195209,89,2(b),453,Pb0.98Ga0.02Se1,Pb0.98Ga0.02Se1,450,,,214880,0.0000046538,0.00065757,-0.000055319,,,
4775,10.1103/physrevb.83.195209,89,2(b),453,Pb0.98Ga0.02Se1,Pb0.98Ga0.02Se1,500,,,181110,0.0000055215,0.00071577,-0.000062866,,,
4775,10.1103/physrevb.83.195209,89,2(b),453,Pb0.98Ga0.02Se1,Pb0.98Ga0.02Se1,550,,,152610,0.0000065527,0.0007826,-0.000071611,,,
4775,10.1103/physrevb.83.195209,89,2(b),453,Pb0.98Ga0.02Se1,Pb0.98Ga0.02Se1,600,,,129350,0.000007731,0.00087147,-0.000082081,,,
4775,10.1103/physrevb.83.195209,89,2(b),453,Pb0.98Ga0.02Se1,Pb0.98Ga0.02Se1,650,,,110380,0.0000090596,0.00095203,-0.000092871,,,
4775,10.1103/physrevb.83.195209,89,2(b),160,Pb0.993Ga0.007Se1,Pb0.993Ga0.007Se1,350,,,277730,0.0000036006,0.00051603,-0.000043105,3.1696,0.056982,0.000162806
4775,10.1103/physrevb.83.195209,89,2(b),160,Pb0.993Ga0.007Se1,Pb0.993Ga0.007Se1,400,,,223690,0.0000044705,0.00062749,-0.000052964,2.8083,0.089376,0.0002234412
4775,10.1103/physrevb.83.195209,89,2(b),160,Pb0.993Ga0.007Se1,Pb0.993Ga0.007Se1,450,,,181970,0.0000054954,0.00076476,-0.000064828,2.4968,0.13783,0.0003062961
4775,10.1103/physrevb.83.195209,89,2(b),160,Pb0.993Ga0.007Se1,Pb0.993Ga0.007Se1,500,,,149940,0.0000066693,0.00090801,-0.000077819,2.2305,0.20354,0.0004070881
4775,10.1103/physrevb.83.195209,89,2(b),160,Pb0.993Ga0.007Se1,Pb0.993Ga0.007Se1,550,,,125290,0.0000079815,0.001042,-0.000091195,2.0052,0.28581,0.0005196489
4775,10.1103/physrevb.83.195209,89,2(b),160,Pb0.993Ga0.007Se1,Pb0.993Ga0.007Se1,600,,,106050,0.0000094295,0.001155,-0.00010436,1.8171,0.38138,0.0006356282
4775,10.1103/physrevb.83.195209,89,2(b),160,Pb0.993Ga0.007Se1,Pb0.993Ga0.007Se1,650,,,90658,0.00001103,0.001238,-0.00011686,1.6627,0.48397,0.0007445721
4775,10.1103/physrevb.83.195209,89,2(b),160,Pb0.993Ga0.007Se1,Pb0.993Ga0.007Se1,700,,,77910,0.000012835,0.0012847,-0.00012841,1.5386,0.58449,0.0008349799
4775,10.1103/physrevb.83.195209,89,2(b),160,Pb0.993Ga0.007Se1,Pb0.993Ga0.007Se1,750,,,67033,0.000014918,0.0012933,-0.0001389,1.4414,0.67294,0.0008972527
4775,10.1103/physrevb.83.195209,89,2(b),160,Pb0.993Ga0.007Se1,Pb0.993Ga0.007Se1,800,,,57685,0.000017336,0.0012699,-0.00014837,1.3676,0.74285,0.000928561
4775,10.1103/physrevb.83.195209,89,2(b),160,Pb0.993Ga0.007Se1,Pb0.993Ga0.007Se1,850,,,49978,0.000020009,0.0012328,-0.00015706,1.3138,0.79759,0.0009383468
4775,10.1103/physrevb.83.195209,89,2(b),160,Pb0.993Ga0.007Se1,Pb0.993Ga0.007Se1,900,,,44500,0.000022472,0.0012172,-0.00016539,1.2759,0.85859,0.0009539933
4775,10.1103/physrevb.83.195209,89,2(b),253,Pb1.02Se1,Pb1.02Se1,350,,,389420,0.0000025679,0.00088738,-0.000047736,4.5949,0.067593,0.0001931228
4775,10.1103/physrevb.83.195209,89,2(b),253,Pb1.02Se1,Pb1.02Se1,400,,,316140,0.0000031632,0.0010398,-0.000057349,4.0467,0.10278,0.0002569501
4775,10.1103/physrevb.83.195209,89,2(b),253,Pb1.02Se1,Pb1.02Se1,450,,,259770,0.0000038496,0.001187,-0.000067597,3.5596,0.15006,0.0003334644
4775,10.1103/physrevb.83.195209,89,2(b),253,Pb1.02Se1,Pb1.02Se1,500,,,214650,0.0000046587,0.0013185,-0.000078374,3.1353,0.21027,0.0004205339
4775,10.1103/physrevb.83.195209,89,2(b),253,Pb1.02Se1,Pb1.02Se1,550,,,177440,0.0000056357,0.0014202,-0.000089465,2.7697,0.28202,0.0005127631
4775,10.1103/physrevb.83.195209,89,2(b),253,Pb1.02Se1,Pb1.02Se1,600,,,147070,0.0000067995,0.0014798,-0.00010031,2.459,0.36107,0.0006017893
4775,10.1103/physrevb.83.195209,89,2(b),253,Pb1.02Se1,Pb1.02Se1,650,,,124660,0.0000080218,0.0015026,-0.00010979,2.2079,0.44236,0.0006805562
4775,10.1103/physrevb.83.195209,28,6(b),253,Pb1.02Se1,Pb1.02Se1,300,,,,,,,5.1887,,
4775,10.1103/physrevb.83.195209,4895,1(a),6203,Ga_1.3*10^19,undefined,350,,,144010,0.000006944,0.0022434,-0.00011693,,,
4775,10.1103/physrevb.83.195209,4895,1(a),6203,Ga_1.3*10^19,undefined,400,,,123900,0.000008071,0.002153,-0.00013314,,,
4775,10.1103/physrevb.83.195209,4895,1(a),6203,Ga_1.3*10^19,undefined,450,,,103790,0.0000096348,0.0020626,-0.00014935,,,
4775,10.1103/physrevb.83.195209,4895,1(a),6203,Ga_1.3*10^19,undefined,500,,,83685,0.00001195,0.0019722,-0.00016557,,,
4775,10.1103/physrevb.83.195209,4895,1(a),6203,Ga_1.3*10^19,undefined,550,,,63577,0.000015729,0.0018818,-0.00018178,,,
4775,10.1103/physrevb.83.195209,4895,1(a),6203,Ga_1.3*10^19,undefined,600,,,43469,0.000023005,0.0017914,-0.00019799,,,
4775,10.1103/physrevb.83.195209,4895,1(a),6203,Ga_1.3*10^19,undefined,650,,,23361,0.000042806,0.001701,-0.0002142,,,
4775,10.1103/physrevb.83.195209,4897,2(a),6203,Ga_1.3*10^19,undefined,300,,,,,,-0.00010072,,,
4775,10.1103/physrevb.83.195209,4895,1(a),6204,Ga_2.7*10^19,undefined,350,,,238450,0.0000041938,0.0019995,-0.000084231,2.7977,0.22076,0.0007146942
4775,10.1103/physrevb.83.195209,4895,1(a),6204,Ga_2.7*10^19,undefined,400,,,216440,0.0000046202,0.001965,-0.000097502,2.6328,0.29319,0.0007463537
4775,10.1103/physrevb.83.195209,4895,1(a),6204,Ga_2.7*10^19,undefined,450,,,194420,0.0000051435,0.0019304,-0.00011077,2.4679,0.36563,0.0007822035
4775,10.1103/physrevb.83.195209,4895,1(a),6204,Ga_2.7*10^19,undefined,500,,,172410,0.0000058001,0.0018958,-0.00012404,2.3029,0.43806,0.0008232229
4775,10.1103/physrevb.83.195209,4895,1(a),6204,Ga_2.7*10^19,undefined,550,,,150390,0.0000066494,0.0018613,-0.00013731,2.138,0.51049,0.00087058
4775,10.1103/physrevb.83.195209,4895,1(a),6204,Ga_2.7*10^19,undefined,600,,,128380,0.0000077894,0.0018267,-0.00015059,1.9731,0.58292,0.000925802
4775,10.1103/physrevb.83.195209,4895,1(a),6204,Ga_2.7*10^19,undefined,650,,,106360,0.000009402,0.0017921,-0.00016386,1.8082,0.65535,0.0009910961
4775,10.1103/physrevb.83.195209,4895,1(a),6204,Ga_2.7*10^19,undefined,700,,,84344,0.000011856,0.0017576,-0.00017713,1.6433,0.72778,0.0010695552
4775,10.1103/physrevb.83.195209,4895,1(a),6204,Ga_2.7*10^19,undefined,750,,,62328,0.000016044,0.001723,-0.0001904,1.4784,0.80022,0.0011654491
4775,10.1103/physrevb.83.195209,4895,1(a),6204,Ga_2.7*10^19,undefined,800,,,40312,0.000024807,0.0016884,-0.00020367,1.3135,0.87265,0.0012854206
4775,10.1103/physrevb.83.195209,4895,1(a),6204,Ga_2.7*10^19,undefined,850,,,18296,0.000054657,0.0016539,-0.00021694,1.1486,0.94508,0.0014399269
4775,10.1103/physrevb.83.195209,4895,1(a),6204,Ga_2.7*10^19,undefined,900,,,-3719.8,-0.00026883,0.0016193,-0.00023021,0.98367,1.0175,0.0016461822
4775,10.1103/physrevb.83.195209,4895,1(a),6205,Ga_4.5*10^19,undefined,300,,,155650,0.0000064247,0.0010938,,,,
4775,10.1103/physrevb.83.195209,4895,1(a),6205,Ga_4.5*10^19,undefined,350,,,141890,0.0000070477,0.0010942,-0.000076617,3.2535,0.1061,0.0003363147
4775,10.1103/physrevb.83.195209,4895,1(a),6205,Ga_4.5*10^19,undefined,400,,,128120,0.0000078052,0.0010947,-0.000089282,3.0616,0.16197,0.0003575581
4775,10.1103/physrevb.83.195209,4895,1(a),6205,Ga_4.5*10^19,undefined,450,,,114360,0.0000087443,0.0010951,-0.00010195,2.8697,0.21785,0.0003816078
4775,10.1103/physrevb.83.195209,4895,1(a),6205,Ga_4.5*10^19,undefined,500,,,100590,0.0000099413,0.0010956,-0.00011461,2.6778,0.27372,0.0004091418
4775,10.1103/physrevb.83.195209,4895,1(a),6205,Ga_4.5*10^19,undefined,550,,,86824,0.000011518,0.001096,-0.00012728,2.4859,0.3296,0.0004408866
4775,10.1103/physrevb.83.195209,4895,1(a),6205,Ga_4.5*10^19,undefined,600,,,73058,0.000013688,0.0010964,-0.00013994,2.294,0.38547,0.0004779425
4775,10.1103/physrevb.83.195209,4895,1(a),6205,Ga_4.5*10^19,undefined,650,,,59292,0.000016866,0.0010969,-0.0001526,2.1021,0.44135,0.0005218115
4775,10.1103/physrevb.83.195209,4895,1(a),6205,Ga_4.5*10^19,undefined,700,,,45526,0.000021965,0.0010973,-0.00016527,1.9102,0.49722,0.0005744425
4775,10.1103/physrevb.83.195209,4895,1(a),6205,Ga_4.5*10^19,undefined,750,,,31760,0.000031486,0.0010978,-0.00017793,1.7183,0.5531,0.0006388873
4775,10.1103/physrevb.83.195209,4895,1(a),6205,Ga_4.5*10^19,undefined,800,,,17994,0.000055574,0.0010982,-0.0001906,1.5264,0.60897,0.0007194706
4775,10.1103/physrevb.83.195209,4895,1(a),6205,Ga_4.5*10^19,undefined,850,,,4228.6,0.00023648,0.0010986,-0.00020326,1.3345,0.66485,0.0008232297
4775,10.1103/physrevb.83.195209,4895,1(a),6205,Ga_4.5*10^19,undefined,900,,,-9537.4,-0.00010485,0.0010991,-0.00021593,1.1426,0.86574,0.0009619289
4775,10.1103/physrevb.83.195209,4895,1(a),6206,Ga_7.2*10^19,undefined,350,,,182920,0.0000054669,0.00054969,-0.00003936,3.9753,0.015874,0.0001382764
4775,10.1103/physrevb.83.195209,4895,1(a),6206,Ga_7.2*10^19,undefined,400,,,165570,0.0000060397,0.00058693,-0.000051809,3.718,0.05594,0.0001578618
4775,10.1103/physrevb.83.195209,4895,1(a),6206,Ga_7.2*10^19,undefined,450,,,148230,0.0000067463,0.00062417,-0.000064257,3.4607,0.096006,0.0001803595
4775,10.1103/physrevb.83.195209,4895,1(a),6206,Ga_7.2*10^19,undefined,500,,,130890,0.00000764,0.00066142,-0.000076706,3.2033,0.13607,0.0002064808
4775,10.1103/physrevb.83.195209,4895,1(a),6206,Ga_7.2*10^19,undefined,550,,,113550,0.0000088067,0.00069866,-0.000089154,2.946,0.17614,0.0002371555
4775,10.1103/physrevb.83.195209,4895,1(a),6206,Ga_7.2*10^19,undefined,600,,,96202,0.000010395,0.0007359,-0.0001016,2.6887,0.21621,0.000273701
4775,10.1103/physrevb.83.195209,4895,1(a),6206,Ga_7.2*10^19,undefined,650,,,78860,0.000012681,0.00077314,-0.00011405,2.4314,0.25627,0.0003179814
4775,10.1103/physrevb.83.195209,4895,1(a),6206,Ga_7.2*10^19,undefined,700,,,61517,0.000016256,0.00081038,-0.0001265,2.1741,0.29634,0.0003727427
4775,10.1103/physrevb.83.195209,4895,1(a),6206,Ga_7.2*10^19,undefined,750,,,44175,0.000022637,0.00084763,-0.00013895,1.9168,0.3364,0.000442211
4775,10.1103/physrevb.83.195209,4895,1(a),6206,Ga_7.2*10^19,undefined,800,,,26832,0.000037269,0.00088487,-0.0001514,1.6594,0.37647,0.000533247
4775,10.1103/physrevb.83.195209,4895,1(a),6206,Ga_7.2*10^19,undefined,850,,,9489.3,0.00010538,0.00092211,-0.00016385,1.4021,0.41654,0.0006576635
4775,10.1103/physrevb.83.195209,4897,2(a),6206,Ga_7.2*10^19,undefined,900,,,,,0.00095935,-0.00017629,1.1448,0.75421,0.0008380066
4775,10.1103/physrevb.83.195209,4895,1(a),6207,Ga_1.3:10^20,undefined,300,,,336230,0.0000029742,,,,,
4775,10.1103/physrevb.83.195209,4895,1(a),6207,Ga_1.3:10^20,undefined,350,,,300850,0.0000033239,0.00057358,-0.000036852,,,
4775,10.1103/physrevb.83.195209,4895,1(a),6207,Ga_1.3:10^20,undefined,400,,,265470,0.0000037669,0.00064696,-0.00004575,,,
4775,10.1103/physrevb.83.195209,4895,1(a),6207,Ga_1.3:10^20,undefined,450,,,230090,0.0000043461,0.00072033,-0.000054648,,,
4775,10.1103/physrevb.83.195209,4895,1(a),6207,Ga_1.3:10^20,undefined,500,,,194710,0.0000051358,0.00079371,-0.000063545,,,
4775,10.1103/physrevb.83.195209,4895,1(a),6207,Ga_1.3:10^20,undefined,550,,,159330,0.0000062763,0.00086708,-0.000072443,,,
4775,10.1103/physrevb.83.195209,4895,1(a),6207,Ga_1.3:10^20,undefined,600,,,123950,0.0000080678,0.00094046,-0.000081341,,,
4775,10.1103/physrevb.83.195209,4895,1(a),6207,Ga_1.3:10^20,undefined,650,,,88568,0.000011291,0.0010138,-0.000090239,,,
4775,10.1103/physrevb.83.195209,4896,1(b),6208,In_9.3*10^18,undefined,350,,,106020,0.0000094322,0.0022332,,,,
4775,10.1103/physrevb.83.195209,4896,1(b),6208,In_9.3*10^18,undefined,400,,,89418,0.000011183,0.0020929,,,,
4775,10.1103/physrevb.83.195209,4896,1(b),6208,In_9.3*10^18,undefined,450,,,72821,0.000013732,0.0019525,,,,
4775,10.1103/physrevb.83.195209,4896,1(b),6208,In_9.3*10^18,undefined,500,,,56224,0.000017786,0.0018122,,,,
4775,10.1103/physrevb.83.195209,4896,1(b),6208,In_9.3*10^18,undefined,550,,,39626,0.000025236,0.0016718,,,,
4775,10.1103/physrevb.83.195209,4896,1(b),6208,In_9.3*10^18,undefined,600,,,23029,0.000043424,0.0015315,,,,
4775,10.1103/physrevb.83.195209,4896,1(b),6208,In_9.3*10^18,undefined,650,,,6431.8,0.00015548,0.0013911,,,,
4775,10.1103/physrevb.83.195209,4900,3(b),6208,In_9.3*10^18,undefined,300,,,,,0.0023736,,,,
4775,10.1103/physrevb.83.195209,4896,1(b),6209,In_2.2*10^19,undefined,300,,,197820,0.0000050551,0.0015757,,,,
4775,10.1103/physrevb.83.195209,4896,1(b),6209,In_2.2*10^19,undefined,350,,,172410,0.0000058001,0.0015684,,,,
4775,10.1103/physrevb.83.195209,4896,1(b),6209,In_2.2*10^19,undefined,400,,,147000,0.0000068027,0.001561,,,,
4775,10.1103/physrevb.83.195209,4896,1(b),6209,In_2.2*10^19,undefined,450,,,121590,0.0000082244,0.0015536,,,,
4775,10.1103/physrevb.83.195209,4896,1(b),6209,In_2.2*10^19,undefined,500,,,96183,0.000010397,0.0015463,,,,
4775,10.1103/physrevb.83.195209,4896,1(b),6209,In_2.2*10^19,undefined,550,,,70773,0.00001413,0.0015389,,,,
4775,10.1103/physrevb.83.195209,4896,1(b),6209,In_2.2*10^19,undefined,600,,,45363,0.000022044,0.0015316,,,,
4775,10.1103/physrevb.83.195209,4896,1(b),6209,In_2.2*10^19,undefined,650,,,19953,0.000050118,0.0015242,,,,
4775,10.1103/physrevb.83.195209,4896,1(b),6210,In_3.0*10^19,undefined,300,,,215380,0.000004643,0.0012364,,,,
4775,10.1103/physrevb.83.195209,4896,1(b),6210,In_3.0*10^19,undefined,350,,,195090,0.0000051258,0.0012511,,,0.10209,
4775,10.1103/physrevb.83.195209,4896,1(b),6210,In_3.0*10^19,undefined,400,,,174810,0.0000057205,0.0012658,,,0.1729,
4775,10.1103/physrevb.83.195209,4896,1(b),6210,In_3.0*10^19,undefined,450,,,154530,0.0000064712,0.0012805,,,0.24371,
4775,10.1103/physrevb.83.195209,4896,1(b),6210,In_3.0*10^19,undefined,500,,,134250,0.0000074488,0.0012952,,,0.31452,
4775,10.1103/physrevb.83.195209,4896,1(b),6210,In_3.0*10^19,undefined,550,,,113970,0.0000087742,0.0013099,,,0.38533,
4775,10.1103/physrevb.83.195209,4896,1(b),6210,In_3.0*10^19,undefined,600,,,93688,0.000010674,0.0013246,,,0.45613,
4775,10.1103/physrevb.83.195209,4896,1(b),6210,In_3.0*10^19,undefined,650,,,73407,0.000013623,0.0013393,,,0.52694,
4775,10.1103/physrevb.83.195209,4896,1(b),6210,In_3.0*10^19,undefined,700,,,53126,0.000018823,0.001354,,,0.59775,
4775,10.1103/physrevb.83.195209,4896,1(b),6210,In_3.0*10^19,undefined,750,,,32845,0.000030446,0.0013688,,,0.66856,
4775,10.1103/physrevb.83.195209,4896,1(b),6210,In_3.0*10^19,undefined,800,,,12564,0.000079592,0.0013835,,,0.73937,
4775,10.1103/physrevb.83.195209,4896,1(b),6210,In_3.0*10^19,undefined,850,,,-7717.2,-0.00012958,0.0013982,,,0.81018,
4775,10.1103/physrevb.83.195209,4905,8(b),6210,In_3.0*10^19,undefined,900,,,,,,,,0.88099,
4775,10.1103/physrevb.83.195209,4896,1(b),6211,In_4.5*10^19,undefined,300,,,257750,0.0000038797,,,,0.10157,
4775,10.1103/physrevb.83.195209,4896,1(b),6211,In_4.5*10^19,undefined,350,,,236540,0.0000042276,0.00075676,,,0.1697,
4775,10.1103/physrevb.83.195209,4896,1(b),6211,In_4.5*10^19,undefined,400,,,215320,0.0000046443,0.00081149,,,0.23783,
4775,10.1103/physrevb.83.195209,4896,1(b),6211,In_4.5*10^19,undefined,450,,,194100,0.000005152,0.00086622,,,0.30596,
4775,10.1103/physrevb.83.195209,4896,1(b),6211,In_4.5*10^19,undefined,500,,,172880,0.0000057844,0.00092095,,,0.37409,
4775,10.1103/physrevb.83.195209,4896,1(b),6211,In_4.5*10^19,undefined,550,,,151660,0.0000065937,0.00097568,,,0.44222,
4775,10.1103/physrevb.83.195209,4896,1(b),6211,In_4.5*10^19,undefined,600,,,130440,0.0000076664,0.0010304,,,0.51036,
4775,10.1103/physrevb.83.195209,4896,1(b),6211,In_4.5*10^19,undefined,650,,,109220,0.0000091558,0.0010851,,,0.57849,
4775,10.1103/physrevb.83.195209,4896,1(b),6211,In_4.5*10^19,undefined,700,,,88000,0.000011364,0.0011399,,,0.64662,
4775,10.1103/physrevb.83.195209,4896,1(b),6211,In_4.5*10^19,undefined,750,,,66781,0.000014974,0.0011946,,,0.71475,
4775,10.1103/physrevb.83.195209,4896,1(b),6211,In_4.5*10^19,undefined,800,,,45562,0.000021948,0.0012493,,,0.78288,
4775,10.1103/physrevb.83.195209,4896,1(b),6211,In_4.5*10^19,undefined,850,,,24342,0.000041081,0.001304,,,0.85101,
4775,10.1103/physrevb.83.195209,4896,1(b),6211,In_4.5*10^19,undefined,900,,,3122.9,0.00032022,0.0013588,,,,
4775,10.1103/physrevb.83.195209,4896,1(b),6212,In_5.7*10^19,undefined,300,,,323430,0.0000030919,0.00043253,,,,
4775,10.1103/physrevb.83.195209,4896,1(b),6212,In_5.7*10^19,undefined,350,,,286500,0.0000034904,0.00054253,,,0.088339,
4775,10.1103/physrevb.83.195209,4896,1(b),6212,In_5.7*10^19,undefined,400,,,249570,0.0000040069,0.00065254,,,0.14305,
4775,10.1103/physrevb.83.195209,4896,1(b),6212,In_5.7*10^19,undefined,450,,,212630,0.000004703,0.00076255,,,0.19775,
4775,10.1103/physrevb.83.195209,4896,1(b),6212,In_5.7*10^19,undefined,500,,,175700,0.0000056915,0.00087256,,,0.25246,
4775,10.1103/physrevb.83.195209,4896,1(b),6212,In_5.7*10^19,undefined,550,,,138770,0.0000072062,0.00098256,,,0.30717,
4775,10.1103/physrevb.83.195209,4896,1(b),6212,In_5.7*10^19,undefined,600,,,101830,0.0000098203,0.0010926,,,0.36188,
4775,10.1103/physrevb.83.195209,4896,1(b),6212,In_5.7*10^19,undefined,650,,,64901,0.000015408,0.0012026,,,0.41659,
4775,10.1103/physrevb.83.195209,4898,2(c),6213,Pb_8.8*10^18,undefined,350,,,,,0.0014952,-0.00013246,2.0155,0.25965,0.0007418507
4775,10.1103/physrevb.83.195209,4898,2(c),6213,Pb_8.8*10^18,undefined,400,,,,,0.0014357,-0.00014774,1.8741,0.30643,0.0007660744
4775,10.1103/physrevb.83.195209,4898,2(c),6213,Pb_8.8*10^18,undefined,450,,,,,0.0013762,-0.00016302,1.7328,0.35739,0.0007942059
4775,10.1103/physrevb.83.195209,4898,2(c),6213,Pb_8.8*10^18,undefined,500,,,,,0.0013167,-0.0001783,1.5915,0.41367,0.0008273327
4775,10.1103/physrevb.83.195209,4898,2(c),6213,Pb_8.8*10^18,undefined,550,,,,,0.0012572,-0.00019358,1.4502,0.4768,0.0008669149
4775,10.1103/physrevb.83.195209,4898,2(c),6213,Pb_8.8*10^18,undefined,600,,,,,0.0011977,-0.00020885,1.3089,0.54903,0.0009150432
4775,10.1103/physrevb.83.195209,4898,2(c),6213,Pb_8.8*10^18,undefined,650,,,,,0.0011382,-0.00022413,1.1676,0.63363,0.0009748201
4775,10.1103/physrevb.83.195209,4901,3(c),6213,Pb_8.8*10^18,undefined,300,,,,,0.0015547,,2.1568,0.21625,0.0007208364
4775,10.1103/physrevb.83.195209,4898,2(c),6214,Pb_1.7*10^19,undefined,300,,,,,,-0.000093163,3.1266,,
4775,10.1103/physrevb.83.195209,4898,2(c),6214,Pb_1.7*10^19,undefined,350,,,,,0.0019578,-0.00010211,2.9805,0.24812,0.0006568697
4775,10.1103/physrevb.83.195209,4898,2(c),6214,Pb_1.7*10^19,undefined,400,,,,,0.0018855,-0.00011106,2.8345,0.29188,0.0006651967
4775,10.1103/physrevb.83.195209,4898,2(c),6214,Pb_1.7*10^19,undefined,450,,,,,0.0018131,-0.00012,2.6884,0.33564,0.000674416
4775,10.1103/physrevb.83.195209,4898,2(c),6214,Pb_1.7*10^19,undefined,500,,,,,0.0017407,-0.00012895,2.5424,0.3794,0.000684668
4775,10.1103/physrevb.83.195209,4898,2(c),6214,Pb_1.7*10^19,undefined,550,,,,,0.0016684,-0.0001379,2.3963,0.42316,0.00069624
4775,10.1103/physrevb.83.195209,4898,2(c),6214,Pb_1.7*10^19,undefined,600,,,,,0.001596,-0.00014684,2.2503,0.46692,0.0007092388
4775,10.1103/physrevb.83.195209,4898,2(c),6214,Pb_1.7*10^19,undefined,650,,,,,0.0015236,-0.00015579,2.1042,0.51067,0.0007240757
4775,10.1103/physrevb.83.195209,4898,2(c),6214,Pb_1.7*10^19,undefined,700,,,,,0.0014513,-0.00016474,1.9582,0.55443,0.0007411398
4775,10.1103/physrevb.83.195209,4898,2(c),6214,Pb_1.7*10^19,undefined,750,,,,,0.0013789,-0.00017368,1.8121,0.59819,0.0007609403
4775,10.1103/physrevb.83.195209,4898,2(c),6214,Pb_1.7*10^19,undefined,800,,,,,0.0013065,-0.00018263,1.6661,0.64195,0.0007841666
4775,10.1103/physrevb.83.195209,4898,2(c),6214,Pb_1.7*10^19,undefined,850,,,,,0.0012342,-0.00019158,1.52,0.68571,0.0008119737
4775,10.1103/physrevb.83.195209,4898,2(c),6214,Pb_1.7*10^19,undefined,900,,,,,0.0011618,-0.00020052,1.374,0.761,0.0008455604
4775,10.1103/physrevb.83.195209,4898,2(c),6215,Pb_7.0*10^19,undefined,300,,,,,,-0.000038261,,,
4775,10.1103/physrevb.83.195209,4898,2(c),6215,Pb_7.0*10^19,undefined,350,,,,,0.00092005,-0.000048531,4.5586,0.057385,0.0002018273
4775,10.1103/physrevb.83.195209,4898,2(c),6215,Pb_7.0*10^19,undefined,400,,,,,0.0010378,-0.000058802,4.137,0.11668,0.0002508581
4775,10.1103/physrevb.83.195209,4898,2(c),6215,Pb_7.0*10^19,undefined,450,,,,,0.0011556,-0.000069072,3.7155,0.17597,0.0003110214
4775,10.1103/physrevb.83.195209,4898,2(c),6215,Pb_7.0*10^19,undefined,500,,,,,0.0012734,-0.000079342,3.2939,0.23527,0.0003865934
4775,10.1103/physrevb.83.195209,4898,2(c),6215,Pb_7.0*10^19,undefined,550,,,,,0.0013912,-0.000089612,2.8724,0.29456,0.0004843337
4775,10.1103/physrevb.83.195209,4898,2(c),6215,Pb_7.0*10^19,undefined,600,,,,,0.001509,-0.000099883,2.4508,0.35386,0.0006157173
4775,10.1103/physrevb.83.195209,4898,2(c),6215,Pb_7.0*10^19,undefined,650,,,,,0.0016268,-0.00011015,2.0293,0.41315,0.0008016557
4775,10.1103/physrevb.83.195209,4898,2(c),6216,Pb_9.0*10^19,undefined,300,,,,,0.00050692,-0.000031058,,,
4775,10.1103/physrevb.83.195209,4898,2(c),6216,Pb_9.0*10^19,undefined,350,,,,,0.00059251,-0.000037784,5.3939,0.025031,0.0001098482
4775,10.1103/physrevb.83.195209,4898,2(c),6216,Pb_9.0*10^19,undefined,400,,,,,0.00067809,-0.000045126,5.0517,0.0541,0.0001342301
4775,10.1103/physrevb.83.195209,4898,2(c),6216,Pb_9.0*10^19,undefined,450,,,,,0.00076368,-0.000053085,4.7095,0.08317,0.0001621573
4775,10.1103/physrevb.83.195209,4898,2(c),6216,Pb_9.0*10^19,undefined,500,,,,,0.00084926,-0.00006166,4.3673,0.11224,0.0001944588
4775,10.1103/physrevb.83.195209,4898,2(c),6216,Pb_9.0*10^19,undefined,550,,,,,0.00093485,-0.000070852,4.0251,0.14131,0.0002322551
4775,10.1103/physrevb.83.195209,4898,2(c),6216,Pb_9.0*10^19,undefined,600,,,,,0.0010204,-0.00008066,3.683,0.17038,0.0002770567
4775,10.1103/physrevb.83.195209,4898,2(c),6216,Pb_9.0*10^19,undefined,650,,,,,0.001106,-0.000091085,3.3408,0.19945,0.0003310584
4775,10.1103/physrevb.83.195209,4898,2(c),6216,Pb_9.0*10^19,undefined,700,,,,,0.0011916,-0.00010213,2.9986,0.27817,0.0003973854
4775,10.1103/physrevb.83.195209,4900,3(b),6217,In_6.7*10^19,undefined,300,,,,,0.0001579,,,,
4775,10.1103/physrevb.83.195209,4900,3(b),6217,In_6.7*10^19,undefined,350,,,,,0.00026244,,,,
4775,10.1103/physrevb.83.195209,4900,3(b),6217,In_6.7*10^19,undefined,400,,,,,0.00036698,,,,
4775,10.1103/physrevb.83.195209,4900,3(b),6217,In_6.7*10^19,undefined,450,,,,,0.00047152,,,,
4775,10.1103/physrevb.83.195209,4900,3(b),6217,In_6.7*10^19,undefined,500,,,,,0.00057606,,,,
4775,10.1103/physrevb.83.195209,4900,3(b),6217,In_6.7*10^19,undefined,550,,,,,0.0006806,,,,
4775,10.1103/physrevb.83.195209,4900,3(b),6217,In_6.7*10^19,undefined,600,,,,,0.00078514,,,,
4775,10.1103/physrevb.83.195209,4900,3(b),6217,In_6.7*10^19,undefined,650,,,,,0.00088969,,,,
4775,10.1103/physrevb.83.195209,4900,3(b),6218,In_7.6*10^19,undefined,350,,,,,0.00033425,,,,
4775,10.1103/physrevb.83.195209,4900,3(b),6218,In_7.6*10^19,undefined,400,,,,,0.00043504,,,,
4775,10.1103/physrevb.83.195209,4900,3(b),6218,In_7.6*10^19,undefined,450,,,,,0.00053582,,,,
4775,10.1103/physrevb.83.195209,4900,3(b),6218,In_7.6*10^19,undefined,500,,,,,0.0006366,,,,
4775,10.1103/physrevb.83.195209,4900,3(b),6218,In_7.6*10^19,undefined,550,,,,,0.00073738,,,,
4775,10.1103/physrevb.83.195209,4900,3(b),6218,In_7.6*10^19,undefined,600,,,,,0.00083816,,,,
4775,10.1103/physrevb.83.195209,4900,3(b),6218,In_7.6*10^19,undefined,650,,,,,0.00093894,,,,
4775,10.1103/physrevb.83.195209,4900,3(b),6219,In_8.0*10^19,undefined,300,,,,,0.000273,,,,
4775,10.1103/physrevb.83.195209,4900,3(b),6219,In_8.0*10^19,undefined,350,,,,,0.00037822,,,,
4775,10.1103/physrevb.83.195209,4900,3(b),6219,In_8.0*10^19,undefined,400,,,,,0.00048344,,,,
4775,10.1103/physrevb.83.195209,4900,3(b),6219,In_8.0*10^19,undefined,450,,,,,0.00058866,,,,
4775,10.1103/physrevb.83.195209,4900,3(b),6219,In_8.0*10^19,undefined,500,,,,,0.00069388,,,,
4775,10.1103/physrevb.83.195209,4900,3(b),6219,In_8.0*10^19,undefined,550,,,,,0.0007991,,,,
4775,10.1103/physrevb.83.195209,4900,3(b),6219,In_8.0*10^19,undefined,600,,,,,0.00090432,,,,
4775,10.1103/physrevb.83.195209,4900,3(b),6219,In_8.0*10^19,undefined,650,,,,,0.0010095,,,,
4793,10.1103/physrevb.84.155207,91,5,178,Pb1.001Se1Cl0.002,Pb1.001Se1Cl0.002,350,,,98660,0.000010136,0.0018539,-0.00013708,2.276,0.28509,0.0008145431
4793,10.1103/physrevb.84.155207,91,5,178,Pb1.001Se1Cl0.002,Pb1.001Se1Cl0.002,400,,,72230,0.000013845,0.001784,-0.00015716,2.024,0.35257,0.0008814229
4793,10.1103/physrevb.84.155207,91,5,178,Pb1.001Se1Cl0.002,Pb1.001Se1Cl0.002,450,,,53943,0.000018538,0.0017049,-0.00017778,1.8088,0.42415,0.0009425586
4793,10.1103/physrevb.84.155207,91,5,178,Pb1.001Se1Cl0.002,Pb1.001Se1Cl0.002,500,,,40958,0.000024415,0.0016109,-0.00019832,1.6271,0.49502,0.0009900436
4793,10.1103/physrevb.84.155207,91,5,178,Pb1.001Se1Cl0.002,Pb1.001Se1Cl0.002,550,,,31554,0.000031692,0.0014937,-0.00021757,1.4755,0.55678,0.0010123348
4793,10.1103/physrevb.84.155207,91,5,178,Pb1.001Se1Cl0.002,Pb1.001Se1Cl0.002,600,,,24742,0.000040417,0.0013574,-0.00023423,1.351,0.60284,0.0010047372
4793,10.1103/physrevb.84.155207,91,5,178,Pb1.001Se1Cl0.002,Pb1.001Se1Cl0.002,650,,,19880,0.000050302,0.0012174,-0.00024746,1.2519,0.63209,0.0009724419
4793,10.1103/physrevb.84.155207,91,5,178,Pb1.001Se1Cl0.002,Pb1.001Se1Cl0.002,700,,,16286,0.000061402,0.0010795,-0.00025746,1.1786,0.64114,0.0009159172
4793,10.1103/physrevb.84.155207,91,5,237,Pb1.002Se1Cl0.004,Pb1.002Se1Cl0.004,300,,,830.17,0.0012046,0.0000090223,-0.00010425,2.6974,0.0010034,0.0000033448
4793,10.1103/physrevb.84.155207,91,5,237,Pb1.002Se1Cl0.004,Pb1.002Se1Cl0.004,350,,,730.16,0.0013696,0.000011414,-0.00012503,2.3697,0.0016858,0.0000048166
4793,10.1103/physrevb.84.155207,91,5,237,Pb1.002Se1Cl0.004,Pb1.002Se1Cl0.004,400,,,630.15,0.0015869,0.000012904,-0.0001431,2.0858,0.0024746,0.0000061866
4793,10.1103/physrevb.84.155207,91,5,237,Pb1.002Se1Cl0.004,Pb1.002Se1Cl0.004,450,,,530.14,0.0018863,0.000013377,-0.00015885,1.8471,0.003259,0.0000072422
4793,10.1103/physrevb.84.155207,91,5,237,Pb1.002Se1Cl0.004,Pb1.002Se1Cl0.004,500,,,430.12,0.0023249,0.000012845,-0.00017281,1.6502,0.003892,0.0000077839
4793,10.1103/physrevb.84.155207,91,5,237,Pb1.002Se1Cl0.004,Pb1.002Se1Cl0.004,550,,,330.11,0.0030293,0.000011369,-0.00018558,1.4891,0.0041991,0.0000076348
4793,10.1103/physrevb.84.155207,91,5,237,Pb1.002Se1Cl0.004,Pb1.002Se1Cl0.004,600,,,230.1,0.0043459,0.0000089999,-0.00019777,1.3574,0.0039781,0.0000066302
4793,10.1103/physrevb.84.155207,91,5,237,Pb1.002Se1Cl0.004,Pb1.002Se1Cl0.004,650,,,130.09,0.007687,0.0000057326,-0.00020992,1.2508,0.002979,0.0000045831
4793,10.1103/physrevb.84.155207,91,5,237,Pb1.002Se1Cl0.004,Pb1.002Se1Cl0.004,700,,,30.083,0.033241,0.0000014881,-0.00022241,1.1694,0.00089077,0.0000012725
4793,10.1103/physrevb.84.155207,91,5,288,Pb1.004Se1Cl0.008,Pb1.004Se1Cl0.008,350,,,436.57,0.0022906,0.000001653,-0.000061534,3.5783,0.00016168,4.62e-7
4793,10.1103/physrevb.84.155207,91,5,288,Pb1.004Se1Cl0.008,Pb1.004Se1Cl0.008,400,,,382.79,0.0026124,0.0000020774,-0.000073669,3.1823,0.00026112,6.528e-7
4793,10.1103/physrevb.84.155207,91,5,288,Pb1.004Se1Cl0.008,Pb1.004Se1Cl0.008,450,,,329.02,0.0030393,0.0000025004,-0.000087176,2.8387,0.00039637,8.808e-7
4793,10.1103/physrevb.84.155207,91,5,288,Pb1.004Se1Cl0.008,Pb1.004Se1Cl0.008,500,,,275.24,0.0036332,0.0000028423,-0.00010162,2.544,0.00055863,0.0000011173
4793,10.1103/physrevb.84.155207,91,5,288,Pb1.004Se1Cl0.008,Pb1.004Se1Cl0.008,550,,,221.47,0.0045153,0.0000029822,-0.00011604,2.2929,0.00071534,0.0000013006
4793,10.1103/physrevb.84.155207,91,5,288,Pb1.004Se1Cl0.008,Pb1.004Se1Cl0.008,600,,,167.69,0.0059634,0.0000028187,-0.00012965,2.0793,0.00081336,0.0000013556
4793,10.1103/physrevb.84.155207,91,5,288,Pb1.004Se1Cl0.008,Pb1.004Se1Cl0.008,650,,,113.91,0.0087789,0.0000023121,-0.00014247,1.8976,0.00079198,0.0000012184
4793,10.1103/physrevb.84.155207,91,5,288,Pb1.004Se1Cl0.008,Pb1.004Se1Cl0.008,700,,,60.139,0.016628,0.0000014647,-0.00015606,1.7438,0.00058796,8.399e-7
4793,10.1103/physrevb.84.155207,25540,3b,288,Pb1.004Se1Cl0.008,Pb1.004Se1Cl0.008,300,,,490.35,0.0020394,,,,,
4793,10.1103/physrevb.84.155207,91,5,266,Pb1.003Se1Cl0.006,Pb1.003Se1Cl0.006,350,,,238280,0.0000041967,0.0011949,-0.000070814,2.9776,0.14045,0.0004012963
4793,10.1103/physrevb.84.155207,91,5,266,Pb1.003Se1Cl0.006,Pb1.003Se1Cl0.006,400,,,187990,0.0000053194,0.0012965,-0.000083045,2.6437,0.19616,0.0004904112
4793,10.1103/physrevb.84.155207,91,5,266,Pb1.003Se1Cl0.006,Pb1.003Se1Cl0.006,450,,,149840,0.0000066738,0.0013637,-0.000095401,2.357,0.26036,0.0005785745
4793,10.1103/physrevb.84.155207,91,5,266,Pb1.003Se1Cl0.006,Pb1.003Se1Cl0.006,500,,,120140,0.0000083236,0.0014104,-0.00010835,2.111,0.33406,0.0006681194
4793,10.1103/physrevb.84.155207,91,5,266,Pb1.003Se1Cl0.006,Pb1.003Se1Cl0.006,550,,,96672,0.000010344,0.0014415,-0.00012211,1.9011,0.41703,0.0007582452
4793,10.1103/physrevb.84.155207,91,5,266,Pb1.003Se1Cl0.006,Pb1.003Se1Cl0.006,600,,,78100,0.000012804,0.0014543,-0.00013646,1.7233,0.50634,0.0008439041
4793,10.1103/physrevb.84.155207,91,5,266,Pb1.003Se1Cl0.006,Pb1.003Se1Cl0.006,650,,,63417,0.000015769,0.0014391,-0.00015064,1.5726,0.59482,0.0009151087
4793,10.1103/physrevb.84.155207,91,5,266,Pb1.003Se1Cl0.006,Pb1.003Se1Cl0.006,700,,,51361,0.00001947,0.0013678,-0.00016319,1.4419,0.66403,0.0009486095
4793,10.1103/physrevb.84.155207,91,5,370,Pb1Se1Cl0.001,Pb1Se1Cl0.001,350,,,845.57,0.0011826,0.000019234,-0.00015082,2.115,0.0031829,0.0000090941
4793,10.1103/physrevb.84.155207,91,5,370,Pb1Se1Cl0.001,Pb1Se1Cl0.001,400,,,725.71,0.001378,0.000021992,-0.00017408,1.8795,0.0046804,0.000011701
4793,10.1103/physrevb.84.155207,91,5,370,Pb1Se1Cl0.001,Pb1Se1Cl0.001,450,,,605.84,0.0016506,0.000023189,-0.00019564,1.6808,0.0062084,0.0000137964
4793,10.1103/physrevb.84.155207,91,5,370,Pb1Se1Cl0.001,Pb1Se1Cl0.001,500,,,485.98,0.0020577,0.000022531,-0.00021532,1.5168,0.0074271,0.0000148543
4793,10.1103/physrevb.84.155207,91,5,370,Pb1Se1Cl0.001,Pb1Se1Cl0.001,550,,,366.12,0.0027313,0.000019979,-0.0002336,1.384,0.0079396,0.0000144357
4793,10.1103/physrevb.84.155207,91,5,370,Pb1Se1Cl0.001,Pb1Se1Cl0.001,600,,,246.26,0.0040607,0.0000155,-0.00025088,1.2785,0.0072741,0.0000121236
4793,10.1103/physrevb.84.155207,91,5,370,Pb1Se1Cl0.001,Pb1Se1Cl0.001,650,,,126.4,0.0079114,0.0000089772,-0.0002665,1.1974,0.0048732,0.0000074972
4793,10.1103/physrevb.84.155207,91,5,370,Pb1Se1Cl0.001,Pb1Se1Cl0.001,700,,,6.5335,0.15306,5.048e-7,-0.00027797,1.1399,0.00031001,4.429e-7
4793,10.1103/physrevb.84.155207,25540,3b,370,Pb1Se1Cl0.001,Pb1Se1Cl0.001,300,,,965.43,0.0010358,,,,,
4793,10.1103/physrevb.84.155207,4894,14,6198,B,undefined,350,,,,,,,,0.4008,
4793,10.1103/physrevb.84.155207,4894,14,6198,B,undefined,400,,,,,,,,0.45228,
4793,10.1103/physrevb.84.155207,4894,14,6198,B,undefined,450,,,,,,,,0.50375,
4793,10.1103/physrevb.84.155207,4894,14,6198,B,undefined,500,,,,,,,,0.55522,
4793,10.1103/physrevb.84.155207,4894,14,6198,B,undefined,550,,,,,,,,0.60669,
4793,10.1103/physrevb.84.155207,4894,14,6198,B,undefined,600,,,,,,,,0.65817,
4793,10.1103/physrevb.84.155207,4894,14,6198,B,undefined,650,,,,,,,,0.70964,
4793,10.1103/physrevb.84.155207,4894,14,6198,B,undefined,700,,,,,,,,0.76111,
4793,10.1103/physrevb.84.155207,4894,14,6199,A,undefined,350,,,,,,,,0.36647,
4793,10.1103/physrevb.84.155207,4894,14,6199,A,undefined,400,,,,,,,,0.42667,
4793,10.1103/physrevb.84.155207,4894,14,6199,A,undefined,450,,,,,,,,0.48687,
4793,10.1103/physrevb.84.155207,4894,14,6199,A,undefined,500,,,,,,,,0.54707,
4793,10.1103/physrevb.84.155207,4894,14,6199,A,undefined,550,,,,,,,,0.60727,
4793,10.1103/physrevb.84.155207,4894,14,6199,A,undefined,600,,,,,,,,0.66747,
4793,10.1103/physrevb.84.155207,4894,14,6199,A,undefined,650,,,,,,,,0.72767,
4793,10.1103/physrevb.84.155207,4894,14,6199,A,undefined,700,,,,,,,,0.78787,
4793,10.1103/physrevb.84.155207,4894,14,6200,C,undefined,300,,,,,,,,0.27472,
4793,10.1103/physrevb.84.155207,4894,14,6200,C,undefined,350,,,,,,,,0.3482,
4793,10.1103/physrevb.84.155207,4894,14,6200,C,undefined,400,,,,,,,,0.42167,
4793,10.1103/physrevb.84.155207,4894,14,6200,C,undefined,450,,,,,,,,0.49514,
4793,10.1103/physrevb.84.155207,4894,14,6200,C,undefined,500,,,,,,,,0.56862,
4793,10.1103/physrevb.84.155207,4894,14,6200,C,undefined,550,,,,,,,,0.64209,
4793,10.1103/physrevb.84.155207,4894,14,6200,C,undefined,600,,,,,,,,0.71556,
4793,10.1103/physrevb.84.155207,4894,14,6200,C,undefined,650,,,,,,,,0.78904,
4793,10.1103/physrevb.84.155207,4894,14,6200,C,undefined,700,,,,,,,,0.86251,
4793,10.1103/physrevb.84.155207,4894,14,6201,E,undefined,350,,,,,,,,0.09635,
4793,10.1103/physrevb.84.155207,4894,14,6201,E,undefined,400,,,,,,,,0.16042,
4793,10.1103/physrevb.84.155207,4894,14,6201,E,undefined,450,,,,,,,,0.22449,
4793,10.1103/physrevb.84.155207,4894,14,6201,E,undefined,500,,,,,,,,0.28856,
4793,10.1103/physrevb.84.155207,4894,14,6201,E,undefined,550,,,,,,,,0.35262,
4793,10.1103/physrevb.84.155207,4894,14,6201,E,undefined,600,,,,,,,,0.41669,
4793,10.1103/physrevb.84.155207,4894,14,6201,E,undefined,650,,,,,,,,0.48076,
4793,10.1103/physrevb.84.155207,4894,14,6201,E,undefined,700,,,,,,,,0.54483,
4793,10.1103/physrevb.84.155207,4894,14,6202,D,undefined,350,,,,,,,,0.12952,
4793,10.1103/physrevb.84.155207,4894,14,6202,D,undefined,400,,,,,,,,0.20439,
4793,10.1103/physrevb.84.155207,4894,14,6202,D,undefined,450,,,,,,,,0.27927,
4793,10.1103/physrevb.84.155207,4894,14,6202,D,undefined,500,,,,,,,,0.35414,
4793,10.1103/physrevb.84.155207,4894,14,6202,D,undefined,550,,,,,,,,0.42901,
4793,10.1103/physrevb.84.155207,4894,14,6202,D,undefined,600,,,,,,,,0.50389,
4793,10.1103/physrevb.84.155207,4894,14,6202,D,undefined,650,,,,,,,,0.57876,
4793,10.1103/physrevb.84.155207,4894,14,6202,D,undefined,700,,,,,,,,0.65364,
16681,10.1073/pnas.1111419109,25544,3a,31798,Br-PbSe_ 7E18,undefined,350,,,108920,0.0000091814,2791100000,-160.08,1.6195,0.44738,1723433158.3822167
16681,10.1073/pnas.1111419109,25544,3a,31798,Br-PbSe_ 7E18,undefined,400,,,59186,0.000016896,1740200000,-171.47,1.5436,0.47307,1127364602.2285566
16681,10.1073/pnas.1111419109,25544,3a,31798,Br-PbSe_ 7E18,undefined,450,,,40634,0.00002461,1358700000,-182.86,1.4678,0.49875,925671072.3531816
16681,10.1073/pnas.1111419109,25544,3a,31798,Br-PbSe_ 7E18,undefined,500,,,30937,0.000032324,1167300000,-194.25,1.3919,0.52443,838637833.1776708
16681,10.1073/pnas.1111419109,25544,3a,31798,Br-PbSe_ 7E18,undefined,550,,,24976,0.000040038,1056200000,-205.64,1.3161,0.55011,802522604.6652989
16681,10.1073/pnas.1111419109,25544,3a,31798,Br-PbSe_ 7E18,undefined,600,,,20941,0.000047753,986360000,-217.03,1.2402,0.57579,795323334.9459765
16681,10.1073/pnas.1111419109,25544,3a,31798,Br-PbSe_ 7E18,undefined,650,,,18029,0.000055467,940680000,-228.42,1.1644,0.60147,807866712.4699415
16681,10.1073/pnas.1111419109,25544,3a,31798,Br-PbSe_ 7E18,undefined,700,,,15828,0.000063181,910250000,-239.81,1.0885,0.62715,836242535.5994488
16681,10.1073/pnas.1111419109,25544,3a,31798,Br-PbSe_ 7E18,undefined,750,,,14105,0.000070895,889970000,-251.19,1.0126,0.65284,878895911.5149121
16681,10.1073/pnas.1111419109,25544,3a,31798,Br-PbSe_ 7E18,undefined,800,,,12721,0.00007861,877090000,-262.58,0.93679,0.67852,936271736.461747
16681,10.1073/pnas.1111419109,25545,3b,31798,Br-PbSe_ 7E18,undefined,850,,,11584,0.000086324,,,,0.7042,
16681,10.1073/pnas.1111419109,25544,3a,31799,Br-PbSe_ 1E19,undefined,350,,,141660,0.000007059,2759900000,-139.58,1.8064,0.39241,1527845438.4410982
16681,10.1073/pnas.1111419109,25544,3a,31799,Br-PbSe_ 1E19,undefined,400,,,73888,0.000013534,1721300000,-152.63,1.7116,0.42972,1005667211.9654125
16681,10.1073/pnas.1111419109,25544,3a,31799,Br-PbSe_ 1E19,undefined,450,,,49980,0.000020008,1372100000,-165.69,1.6167,0.46703,848704150.429888
16681,10.1073/pnas.1111419109,25544,3a,31799,Br-PbSe_ 1E19,undefined,500,,,37760,0.000026483,1206400000,-178.74,1.5219,0.50434,792693343.8465077
16681,10.1073/pnas.1111419109,25544,3a,31799,Br-PbSe_ 1E19,undefined,550,,,30343,0.000032957,1116100000,-191.79,1.427,0.54164,782130343.3777155
16681,10.1073/pnas.1111419109,25544,3a,31799,Br-PbSe_ 1E19,undefined,600,,,25360,0.000039432,1064200000,-204.85,1.3322,0.57895,798829004.6539558
16681,10.1073/pnas.1111419109,25544,3a,31799,Br-PbSe_ 1E19,undefined,650,,,21783,0.000045907,1034300000,-217.9,1.2374,0.61626,835865524.4868271
16681,10.1073/pnas.1111419109,25544,3a,31799,Br-PbSe_ 1E19,undefined,700,,,19091,0.000052381,1018300000,-230.95,1.1425,0.65357,891291028.4463894
16681,10.1073/pnas.1111419109,25544,3a,31799,Br-PbSe_ 1E19,undefined,750,,,16991,0.000058856,1011700000,-244.01,1.0477,0.69087,965639018.8030924
16681,10.1073/pnas.1111419109,25544,3a,31799,Br-PbSe_ 1E19,undefined,800,,,15307,0.00006533,1011500000,-257.06,0.95284,0.72818,1061563326.4766382
16681,10.1073/pnas.1111419109,25545,3b,31799,Br-PbSe_ 1E19,undefined,300,,,1711200,5.844e-7,,,,,
16681,10.1073/pnas.1111419109,25545,3b,31799,Br-PbSe_ 1E19,undefined,850,,,13927,0.000071805,,,0.858,0.76549,
16681,10.1073/pnas.1111419109,25544,3a,31800,Br-PbSe_ 2E19,undefined,350,,,2271000,4.403e-7,25584000000,-106.14,2.2073,0.35041,11590631087.75427
16681,10.1073/pnas.1111419109,25544,3a,31800,Br-PbSe_ 2E19,undefined,400,,,213730,0.0000046788,3081800000,-120.08,2.0702,0.42149,1488648439.7642741
16681,10.1073/pnas.1111419109,25544,3a,31800,Br-PbSe_ 2E19,undefined,450,,,112140,0.0000089172,2014200000,-134.02,1.933,0.49257,1042007242.6280392
16681,10.1073/pnas.1111419109,25544,3a,31800,Br-PbSe_ 2E19,undefined,500,,,76011,0.000013156,1664000000,-147.96,1.7959,0.56364,926554930.6754273
