Repository: RamyaGuru/STD2_EffMass

# STD2_EffMass
Effective mass modeling of StarryData2 data

File: csvfiles/Pb_ptype.csv (part 2 of 4)
sid,DOI,figureid,fignum,sampleid,samplename,composition,Temperature,Inverse temperature,Carrier concentration,Carrier mobility,Electrical conductivity,Electrical resistivity,Hall movility,Lattice thermal conductivity,Power factor,Seebeck coefficient,Thermal conductivity,ZT,Figure of merit Z
3503,10.1021/ja400069s,105,6(a),286,Pb0.98Sr0.01Na0.01Se1,Pb0.98Sr0.01Na0.01Se1,850,0.0011765,,,,,,,0.0013983,0.00021679,1.1621,0.89164,0.0012032527
3503,10.1021/ja400069s,105,6(a),286,Pb0.98Sr0.01Na0.01Se1,Pb0.98Sr0.01Na0.01Se1,900,0.0011111,,,,,,,0.0014998,0.00024283,1.1094,0.98912,0.0013519019
3503,10.1021/ja400069s,105,6(a),381,Pb0.98Ba0.01Na0.01Se1,Pb0.98Ba0.01Na0.01Se1,350,0.0028571,,,226210,0.0000044207,,,0.00035771,0.000034362,3.153,-0.080492,0.0001134507
3503,10.1021/ja400069s,105,6(a),381,Pb0.98Ba0.01Na0.01Se1,Pb0.98Ba0.01Na0.01Se1,400,0.0025,,,186080,0.000005374,,,0.00045689,0.000044351,2.816,0.016634,0.0001622479
3503,10.1021/ja400069s,105,6(a),381,Pb0.98Ba0.01Na0.01Se1,Pb0.98Ba0.01Na0.01Se1,450,0.0022222,,,151520,0.0000065998,,,0.00055608,0.00005733,2.5055,0.11376,0.0002219437
3503,10.1021/ja400069s,105,6(a),381,Pb0.98Ba0.01Na0.01Se1,Pb0.98Ba0.01Na0.01Se1,500,0.002,,,122490,0.0000081639,,,0.00065526,0.000072849,2.2242,0.21089,0.0002946048
3503,10.1021/ja400069s,105,6(a),381,Pb0.98Ba0.01Na0.01Se1,Pb0.98Ba0.01Na0.01Se1,550,0.0018182,,,98484,0.000010154,,,0.00075445,0.000090546,1.9734,0.30801,0.0003823097
3503,10.1021/ja400069s,105,6(a),381,Pb0.98Ba0.01Na0.01Se1,Pb0.98Ba0.01Na0.01Se1,600,0.0016667,,,78763,0.000012696,,,0.00085364,0.00011011,1.7538,0.40514,0.0004867374
3503,10.1021/ja400069s,105,6(a),381,Pb0.98Ba0.01Na0.01Se1,Pb0.98Ba0.01Na0.01Se1,650,0.0015385,,,62529,0.000015993,,,0.00095282,0.00013128,1.5652,0.50227,0.0006087529
3503,10.1021/ja400069s,105,6(a),381,Pb0.98Ba0.01Na0.01Se1,Pb0.98Ba0.01Na0.01Se1,700,0.0014286,,,49160,0.000020342,,,0.001052,0.00015378,1.4068,0.59939,0.0007477964
3503,10.1021/ja400069s,105,6(a),381,Pb0.98Ba0.01Na0.01Se1,Pb0.98Ba0.01Na0.01Se1,750,0.0013333,,,38410,0.000026035,,,0.0011512,0.00017735,1.2774,0.69652,0.0009012056
3503,10.1021/ja400069s,105,6(a),381,Pb0.98Ba0.01Na0.01Se1,Pb0.98Ba0.01Na0.01Se1,800,0.00125,,,30628,0.00003265,,,0.0012504,0.00020165,1.1754,0.79364,0.0010638081
3503,10.1021/ja400069s,105,6(a),381,Pb0.98Ba0.01Na0.01Se1,Pb0.98Ba0.01Na0.01Se1,850,0.0011765,,,,,,,0.0013496,0.00022632,1.0989,0.89077,0.0012281372
3503,10.1021/ja400069s,105,6(a),381,Pb0.98Ba0.01Na0.01Se1,Pb0.98Ba0.01Na0.01Se1,900,0.0011111,,,,,,,0.0014487,0.00025089,1.0461,0.9879,0.001384858
3503,10.1021/ja400069s,105,6(a),203,Pb0.96Ba0.03Na0.01Se1,Pb0.96Ba0.03Na0.01Se1,350,0.0028571,,,147180,0.0000067944,,,0.00049505,0.000047187,2.2655,-0.010994,0.0002185169
3503,10.1021/ja400069s,105,6(a),203,Pb0.96Ba0.03Na0.01Se1,Pb0.96Ba0.03Na0.01Se1,400,0.0025,,,125350,0.0000079777,,,0.00058138,0.000059687,2.0337,0.096605,0.000285873
3503,10.1021/ja400069s,105,6(a),203,Pb0.96Ba0.03Na0.01Se1,Pb0.96Ba0.03Na0.01Se1,450,0.0022222,,,105760,0.0000094554,,,0.00066771,0.000074588,1.8313,0.2042,0.0003646098
3503,10.1021/ja400069s,105,6(a),203,Pb0.96Ba0.03Na0.01Se1,Pb0.96Ba0.03Na0.01Se1,500,0.002,,,88387,0.000011314,,,0.00075403,0.000092337,1.6561,0.3118,0.0004553046
3503,10.1021/ja400069s,105,6(a),203,Pb0.96Ba0.03Na0.01Se1,Pb0.96Ba0.03Na0.01Se1,550,0.0018182,,,73147,0.000013671,,,0.00084036,0.00011258,1.505,0.4194,0.0005583787
3503,10.1021/ja400069s,105,6(a),203,Pb0.96Ba0.03Na0.01Se1,Pb0.96Ba0.03Na0.01Se1,600,0.0016667,,,59927,0.000016687,,,0.00092668,0.00013445,1.3748,0.527,0.0006740471
3503,10.1021/ja400069s,105,6(a),203,Pb0.96Ba0.03Na0.01Se1,Pb0.96Ba0.03Na0.01Se1,650,0.0015385,,,48602,0.000020575,,,0.001013,0.0001569,1.2623,0.6346,0.0008025034
3503,10.1021/ja400069s,105,6(a),203,Pb0.96Ba0.03Na0.01Se1,Pb0.96Ba0.03Na0.01Se1,700,0.0014286,,,39051,0.000025608,,,0.0010993,0.00017897,1.1643,0.7422,0.0009441725
3503,10.1021/ja400069s,105,6(a),203,Pb0.96Ba0.03Na0.01Se1,Pb0.96Ba0.03Na0.01Se1,750,0.0013333,,,31179,0.000032073,,,0.0011857,0.00020012,1.0789,0.8498,0.0010989897
3503,10.1021/ja400069s,105,6(a),203,Pb0.96Ba0.03Na0.01Se1,Pb0.96Ba0.03Na0.01Se1,800,0.00125,,,24937,0.000040101,,,0.001272,0.00022052,1.0049,0.9574,0.0012657976
3503,10.1021/ja400069s,105,6(a),203,Pb0.96Ba0.03Na0.01Se1,Pb0.96Ba0.03Na0.01Se1,850,0.0011765,,,20335,0.000049176,,,0.0013583,0.00024134,0.94274,1.065,0.0014408002
3503,10.1021/ja400069s,105,6(a),203,Pb0.96Ba0.03Na0.01Se1,Pb0.96Ba0.03Na0.01Se1,900,0.0011111,,,17465,0.000057257,,,0.0014446,0.00026508,0.89468,1.1726,0.0016146555
3503,10.1021/ja400069s,105,6(a),393,Pb0.95Ba0.04Na0.01Se1,Pb0.95Ba0.04Na0.01Se1,300,0.0033333,,,,,,,,0.000030967,,,
3503,10.1021/ja400069s,105,6(a),393,Pb0.95Ba0.04Na0.01Se1,Pb0.95Ba0.04Na0.01Se1,350,0.0028571,,,163180,0.0000061282,,,0.00042711,0.000042723,2.3572,0.015113,0.0001811938
3503,10.1021/ja400069s,105,6(a),393,Pb0.95Ba0.04Na0.01Se1,Pb0.95Ba0.04Na0.01Se1,400,0.0025,,,137810,0.0000072564,,,0.00050463,0.000054371,2.1126,0.1085,0.0002388668
3503,10.1021/ja400069s,105,6(a),393,Pb0.95Ba0.04Na0.01Se1,Pb0.95Ba0.04Na0.01Se1,450,0.0022222,,,115710,0.0000086423,,,0.00058215,0.000067605,1.9002,0.20188,0.0003063625
3503,10.1021/ja400069s,105,6(a),393,Pb0.95Ba0.04Na0.01Se1,Pb0.95Ba0.04Na0.01Se1,500,0.002,,,96344,0.000010379,,,0.00065968,0.000083384,1.7168,0.29527,0.0003842498
3503,10.1021/ja400069s,105,6(a),393,Pb0.95Ba0.04Na0.01Se1,Pb0.95Ba0.04Na0.01Se1,550,0.0018182,,,79362,0.0000126,,,0.0007372,0.00010201,1.5582,0.38865,0.00047311
3503,10.1021/ja400069s,105,6(a),393,Pb0.95Ba0.04Na0.01Se1,Pb0.95Ba0.04Na0.01Se1,600,0.0016667,,,64610,0.000015477,,,0.00081472,0.00012322,1.4202,0.48203,0.0005736657
3503,10.1021/ja400069s,105,6(a),393,Pb0.95Ba0.04Na0.01Se1,Pb0.95Ba0.04Na0.01Se1,650,0.0015385,,,52036,0.000019217,,,0.00089224,0.00014622,1.2988,0.57542,0.0006869726
3503,10.1021/ja400069s,105,6(a),393,Pb0.95Ba0.04Na0.01Se1,Pb0.95Ba0.04Na0.01Se1,700,0.0014286,,,41636,0.000024018,,,0.00096976,0.00016982,1.1914,0.6688,0.0008139668
3503,10.1021/ja400069s,105,6(a),393,Pb0.95Ba0.04Na0.01Se1,Pb0.95Ba0.04Na0.01Se1,750,0.0013333,,,33391,0.000029948,,,0.0010473,0.00019244,1.0968,0.76219,0.0009548687
3503,10.1021/ja400069s,105,6(a),393,Pb0.95Ba0.04Na0.01Se1,Pb0.95Ba0.04Na0.01Se1,800,0.00125,,,27204,0.000036759,,,0.0011248,0.00021228,1.0163,0.85557,0.0011067598
3503,10.1021/ja400069s,105,6(a),393,Pb0.95Ba0.04Na0.01Se1,Pb0.95Ba0.04Na0.01Se1,850,0.0011765,,,22837,0.000043789,,,0.0012023,0.00022729,0.95391,0.94896,0.0012603914
3503,10.1021/ja400069s,105,6(a),393,Pb0.95Ba0.04Na0.01Se1,Pb0.95Ba0.04Na0.01Se1,900,0.0011111,,,19852,0.000050373,,,0.0012799,0.00023532,0.91758,1.0423,0.0013948648
3503,10.1021/ja400069s,105,6(a),179,Pb0.95Sr0.04Na0.01Se1,Pb0.95Sr0.04Na0.01Se1,350,0.0028571,,,204030,0.0000049012,,,0.0004491,0.000046037,2.6621,-0.075564,0.0001687014
3503,10.1021/ja400069s,105,6(a),179,Pb0.95Sr0.04Na0.01Se1,Pb0.95Sr0.04Na0.01Se1,400,0.0025,,,167640,0.0000059652,,,0.00051728,0.000055701,2.3833,0.026553,0.0002170436
3503,10.1021/ja400069s,105,6(a),179,Pb0.95Sr0.04Na0.01Se1,Pb0.95Sr0.04Na0.01Se1,450,0.0022222,,,136510,0.0000073255,,,0.00058545,0.0000675,2.1333,0.12867,0.000274434
3503,10.1021/ja400069s,105,6(a),179,Pb0.95Sr0.04Na0.01Se1,Pb0.95Sr0.04Na0.01Se1,500,0.002,,,110270,0.0000090686,,,0.00065363,0.000081538,1.9086,0.23079,0.0003424657
3503,10.1021/ja400069s,105,6(a),179,Pb0.95Sr0.04Na0.01Se1,Pb0.95Sr0.04Na0.01Se1,550,0.0018182,,,88476,0.000011303,,,0.00072181,0.000097776,1.7072,0.33291,0.0004228034
3503,10.1021/ja400069s,105,6(a),179,Pb0.95Sr0.04Na0.01Se1,Pb0.95Sr0.04Na0.01Se1,600,0.0016667,,,70664,0.000014151,,,0.00078998,0.00011603,1.5278,0.43502,0.0005170703
3503,10.1021/ja400069s,105,6(a),179,Pb0.95Sr0.04Na0.01Se1,Pb0.95Sr0.04Na0.01Se1,650,0.0015385,,,56332,0.000017752,,,0.00085816,0.00013597,1.3701,0.53714,0.0006263484
3503,10.1021/ja400069s,105,6(a),179,Pb0.95Sr0.04Na0.01Se1,Pb0.95Sr0.04Na0.01Se1,700,0.0014286,,,44978,0.000022233,,,0.00092634,0.00015711,1.2347,0.63926,0.0007502551
3503,10.1021/ja400069s,105,6(a),179,Pb0.95Sr0.04Na0.01Se1,Pb0.95Sr0.04Na0.01Se1,750,0.0013333,,,36123,0.000027683,,,0.00099451,0.00017885,1.1229,0.74137,0.0008856621
3503,10.1021/ja400069s,105,6(a),179,Pb0.95Sr0.04Na0.01Se1,Pb0.95Sr0.04Na0.01Se1,800,0.00125,,,29321,0.000034105,,,0.0010627,0.00020042,1.0364,0.84349,0.0010253763
3503,10.1021/ja400069s,105,6(a),179,Pb0.95Sr0.04Na0.01Se1,Pb0.95Sr0.04Na0.01Se1,850,0.0011765,,,24185,0.000041348,,,0.0011309,0.00022092,0.97719,0.94561,0.001157298
3503,10.1021/ja400069s,105,6(a),179,Pb0.95Sr0.04Na0.01Se1,Pb0.95Sr0.04Na0.01Se1,900,0.0011111,,,20404,0.00004901,,,0.001199,0.00023929,0.94771,1.0477,0.001265155
3503,10.1021/ja400069s,4876,16,179,Pb0.95Sr0.04Na0.01Se1,Pb0.95Sr0.04Na0.01Se1,300,0.0033333,,,,,,,,,,-0.17768,
3503,10.1021/ja400069s,105,6(a),234,Pb0.97Ca0.02Na0.01Se1,Pb0.97Ca0.02Na0.01Se1,300,0.0033333,,,,,,,,0.000028682,,-0.1127,
3503,10.1021/ja400069s,105,6(a),234,Pb0.97Ca0.02Na0.01Se1,Pb0.97Ca0.02Na0.01Se1,350,0.0028571,,,239820,0.0000041698,,,0.0004592,0.000035947,3.3242,-0.026409,0.0001381385
3503,10.1021/ja400069s,105,6(a),234,Pb0.97Ca0.02Na0.01Se1,Pb0.97Ca0.02Na0.01Se1,400,0.0025,,,204360,0.0000048933,,,0.00054732,0.000044868,2.9761,0.059883,0.0001839051
3503,10.1021/ja400069s,105,6(a),234,Pb0.97Ca0.02Na0.01Se1,Pb0.97Ca0.02Na0.01Se1,450,0.0022222,,,172300,0.0000058038,,,0.00063544,0.000056676,2.6557,0.14618,0.000239274
3503,10.1021/ja400069s,105,6(a),234,Pb0.97Ca0.02Na0.01Se1,Pb0.97Ca0.02Na0.01Se1,500,0.002,,,143100,0.0000069881,,,0.00072356,0.000071753,2.3641,0.23247,0.0003060615
3503,10.1021/ja400069s,105,6(a),234,Pb0.97Ca0.02Na0.01Se1,Pb0.97Ca0.02Na0.01Se1,550,0.0018182,,,116630,0.0000085741,,,0.00081168,0.000089831,2.1015,0.31876,0.0003862384
3503,10.1021/ja400069s,105,6(a),234,Pb0.97Ca0.02Na0.01Se1,Pb0.97Ca0.02Na0.01Se1,600,0.0016667,,,93020,0.00001075,,,0.0008998,0.0001102,1.8674,0.40505,0.0004818464
3503,10.1021/ja400069s,105,6(a),234,Pb0.97Ca0.02Na0.01Se1,Pb0.97Ca0.02Na0.01Se1,650,0.0015385,,,72527,0.000013788,,,0.00098791,0.00013191,1.6614,0.49134,0.000594625
3503,10.1021/ja400069s,105,6(a),234,Pb0.97Ca0.02Na0.01Se1,Pb0.97Ca0.02Na0.01Se1,700,0.0014286,,,55428,0.000018041,,,0.001076,0.00015398,1.4827,0.57764,0.0007257031
3503,10.1021/ja400069s,105,6(a),234,Pb0.97Ca0.02Na0.01Se1,Pb0.97Ca0.02Na0.01Se1,750,0.0013333,,,41871,0.000023883,,,0.0011642,0.00017559,1.3312,0.66393,0.0008745493
3503,10.1021/ja400069s,105,6(a),234,Pb0.97Ca0.02Na0.01Se1,Pb0.97Ca0.02Na0.01Se1,800,0.00125,,,31746,0.0000315,,,0.0012523,0.0001963,1.2073,0.75022,0.0010372733
3503,10.1021/ja400069s,105,6(a),234,Pb0.97Ca0.02Na0.01Se1,Pb0.97Ca0.02Na0.01Se1,850,0.0011765,,,24559,0.000040718,,,0.0013404,0.00021623,1.1125,0.83651,0.0012048539
3503,10.1021/ja400069s,105,6(a),234,Pb0.97Ca0.02Na0.01Se1,Pb0.97Ca0.02Na0.01Se1,900,0.0011111,,,19297,0.000051822,,,0.0014285,0.00023631,1.0496,0.92281,0.0013609947
3503,10.1021/ja400069s,105,6(a),202,Pb0.98Ca0.01Na0.01Se1,Pb0.98Ca0.01Na0.01Se1,300,0.0033333,,,286840,0.0000034863,,,0.00011077,0.000019651,,,
3503,10.1021/ja400069s,105,6(a),202,Pb0.98Ca0.01Na0.01Se1,Pb0.98Ca0.01Na0.01Se1,350,0.0028571,,,248750,0.0000040201,,,0.00022748,0.000027204,3.5925,-0.086993,0.0000633208
3503,10.1021/ja400069s,105,6(a),202,Pb0.98Ca0.01Na0.01Se1,Pb0.98Ca0.01Na0.01Se1,400,0.0025,,,214620,0.0000046594,,,0.00034863,0.000035909,3.2313,0.0042527,0.0001078916
3503,10.1021/ja400069s,105,6(a),202,Pb0.98Ca0.01Na0.01Se1,Pb0.98Ca0.01Na0.01Se1,450,0.0022222,,,183400,0.0000054526,,,0.00046977,0.000046859,2.8905,0.095498,0.0001625221
3503,10.1021/ja400069s,105,6(a),202,Pb0.98Ca0.01Na0.01Se1,Pb0.98Ca0.01Na0.01Se1,500,0.002,,,154570,0.0000064696,,,0.00059092,0.000060517,2.5772,0.18674,0.0002292876
3503,10.1021/ja400069s,105,6(a),202,Pb0.98Ca0.01Na0.01Se1,Pb0.98Ca0.01Na0.01Se1,550,0.0018182,,,128030,0.0000078107,,,0.00071206,0.000076865,2.2951,0.27799,0.0003102523
3503,10.1021/ja400069s,105,6(a),202,Pb0.98Ca0.01Na0.01Se1,Pb0.98Ca0.01Na0.01Se1,600,0.0016667,,,103950,0.00000962,,,0.00083321,0.000095561,2.0452,0.36924,0.0004073978
3503,10.1021/ja400069s,105,6(a),202,Pb0.98Ca0.01Na0.01Se1,Pb0.98Ca0.01Na0.01Se1,650,0.0015385,,,82699,0.000012092,,,0.00095435,0.00011609,1.8265,0.46048,0.0005225021
3503,10.1021/ja400069s,105,6(a),202,Pb0.98Ca0.01Na0.01Se1,Pb0.98Ca0.01Na0.01Se1,700,0.0014286,,,64632,0.000015472,,,0.0010755,0.0001379,1.6374,0.55173,0.000656834
3503,10.1021/ja400069s,105,6(a),202,Pb0.98Ca0.01Na0.01Se1,Pb0.98Ca0.01Na0.01Se1,750,0.0013333,,,50025,0.00001999,,,0.0011966,0.00016059,1.4765,0.64297,0.0008104301
3503,10.1021/ja400069s,105,6(a),202,Pb0.98Ca0.01Na0.01Se1,Pb0.98Ca0.01Na0.01Se1,800,0.00125,,,38918,0.000025695,,,0.0013178,0.00018403,1.343,0.73422,0.000981236
3503,10.1021/ja400069s,105,6(a),202,Pb0.98Ca0.01Na0.01Se1,Pb0.98Ca0.01Na0.01Se1,850,0.0011765,,,30991,0.000032267,,,0.0014389,0.00020851,1.2386,0.82546,0.0011617148
3503,10.1021/ja400069s,105,6(a),202,Pb0.98Ca0.01Na0.01Se1,Pb0.98Ca0.01Na0.01Se1,900,0.0011111,,,25435,0.000039316,,,0.0015601,0.00023494,1.1674,0.91671,0.0013363886
3503,10.1021/ja400069s,105,6(a),299,Pb0.95Ca0.04Na0.01Se1,Pb0.95Ca0.04Na0.01Se1,300,0.0033333,,,234050,0.0000042726,,,0.00043801,0.00004326,2.987,0.043992,0.0001466388
3503,10.1021/ja400069s,105,6(a),299,Pb0.95Ca0.04Na0.01Se1,Pb0.95Ca0.04Na0.01Se1,350,0.0028571,,,203450,0.0000049152,,,0.00052215,0.000049031,2.7008,-0.0045309,0.0001933316
3503,10.1021/ja400069s,105,6(a),299,Pb0.95Ca0.04Na0.01Se1,Pb0.95Ca0.04Na0.01Se1,400,0.0025,,,173990,0.0000057475,,,0.00061678,0.000057358,2.4323,0.09907,0.0002535789
3503,10.1021/ja400069s,105,6(a),299,Pb0.95Ca0.04Na0.01Se1,Pb0.95Ca0.04Na0.01Se1,450,0.0022222,,,146740,0.0000068148,,,0.0007114,0.000069076,2.186,0.20267,0.0003254346
3503,10.1021/ja400069s,105,6(a),299,Pb0.95Ca0.04Na0.01Se1,Pb0.95Ca0.04Na0.01Se1,500,0.002,,,122290,0.0000081773,,,0.00080603,0.000084274,1.9643,0.30627,0.0004103396
3503,10.1021/ja400069s,105,6(a),299,Pb0.95Ca0.04Na0.01Se1,Pb0.95Ca0.04Na0.01Se1,550,0.0018182,,,100850,0.0000099157,,,0.00090065,0.0001025,1.7678,0.40987,0.0005094751
3503,10.1021/ja400069s,105,6(a),299,Pb0.95Ca0.04Na0.01Se1,Pb0.95Ca0.04Na0.01Se1,600,0.0016667,,,82346,0.000012144,,,0.00099528,0.00012296,1.5961,0.51347,0.00062357
3503,10.1021/ja400069s,105,6(a),299,Pb0.95Ca0.04Na0.01Se1,Pb0.95Ca0.04Na0.01Se1,650,0.0015385,,,66556,0.000015025,,,0.0010899,0.00014472,1.4478,0.61707,0.0007527973
3503,10.1021/ja400069s,105,6(a),299,Pb0.95Ca0.04Na0.01Se1,Pb0.95Ca0.04Na0.01Se1,700,0.0014286,,,53204,0.000018796,,,0.0011845,0.00016693,1.3216,0.72067,0.0008962621
3503,10.1021/ja400069s,105,6(a),299,Pb0.95Ca0.04Na0.01Se1,Pb0.95Ca0.04Na0.01Se1,750,0.0013333,,,42081,0.000023764,,,0.0012792,0.00018901,1.2165,0.82427,0.0010515413
3503,10.1021/ja400069s,105,6(a),299,Pb0.95Ca0.04Na0.01Se1,Pb0.95Ca0.04Na0.01Se1,800,0.00125,,,33150,0.000030166,,,0.0013738,0.00021084,1.132,0.92788,0.0012136042
3503,10.1021/ja400069s,105,6(a),299,Pb0.95Ca0.04Na0.01Se1,Pb0.95Ca0.04Na0.01Se1,850,0.0011765,,,26664,0.000037504,,,0.0014684,0.00023301,1.0694,1.0315,0.0013731064
3503,10.1021/ja400069s,105,6(a),299,Pb0.95Ca0.04Na0.01Se1,Pb0.95Ca0.04Na0.01Se1,900,0.0011111,,,23273,0.000042968,,,0.001563,0.00025696,1.0315,1.1351,0.001515269
3503,10.1021/ja400069s,105,6(a),225,Pb0.97Sr0.02Na0.01Se1,Pb0.97Sr0.02Na0.01Se1,350,0.0028571,,,244430,0.0000040912,,,0.00027748,0.000032787,3.292,-0.090025,0.0000842892
3503,10.1021/ja400069s,105,6(a),225,Pb0.97Sr0.02Na0.01Se1,Pb0.97Sr0.02Na0.01Se1,400,0.0025,,,203890,0.0000049046,,,0.00041709,0.000041207,2.9381,0.024387,0.0001419591
3503,10.1021/ja400069s,105,6(a),225,Pb0.97Sr0.02Na0.01Se1,Pb0.97Sr0.02Na0.01Se1,450,0.0022222,,,169660,0.0000058941,,,0.0005567,0.000052492,2.6237,0.1388,0.0002121813
3503,10.1021/ja400069s,105,6(a),225,Pb0.97Sr0.02Na0.01Se1,Pb0.97Sr0.02Na0.01Se1,500,0.002,,,140810,0.0000071018,,,0.00069631,0.000068112,2.3489,0.25321,0.0002964409
3503,10.1021/ja400069s,105,6(a),225,Pb0.97Sr0.02Na0.01Se1,Pb0.97Sr0.02Na0.01Se1,550,0.0018182,,,116580,0.0000085778,,,0.00083591,0.000087879,2.1117,0.36762,0.0003958469
3503,10.1021/ja400069s,105,6(a),225,Pb0.97Sr0.02Na0.01Se1,Pb0.97Sr0.02Na0.01Se1,600,0.0016667,,,96335,0.00001038,,,0.00097552,0.00011051,1.9084,0.48204,0.0005111717
3503,10.1021/ja400069s,105,6(a),225,Pb0.97Sr0.02Na0.01Se1,Pb0.97Sr0.02Na0.01Se1,650,0.0015385,,,79529,0.000012574,,,0.0011151,0.00013417,1.7341,0.59645,0.0006430425
3503,10.1021/ja400069s,105,6(a),225,Pb0.97Sr0.02Na0.01Se1,Pb0.97Sr0.02Na0.01Se1,700,0.0014286,,,65638,0.000015235,,,0.0012547,0.00015708,1.5834,0.71086,0.0007924087
3503,10.1021/ja400069s,105,6(a),225,Pb0.97Sr0.02Na0.01Se1,Pb0.97Sr0.02Na0.01Se1,750,0.0013333,,,54131,0.000018474,,,0.0013943,0.000178,1.4508,0.82527,0.000961056
3503,10.1021/ja400069s,105,6(a),225,Pb0.97Sr0.02Na0.01Se1,Pb0.97Sr0.02Na0.01Se1,800,0.00125,,,44426,0.000022509,,,0.001534,0.00019687,1.3313,0.93968,0.0011522572
3503,10.1021/ja400069s,105,6(a),225,Pb0.97Sr0.02Na0.01Se1,Pb0.97Sr0.02Na0.01Se1,850,0.0011765,,,35839,0.000027903,,,0.0016736,0.00021532,1.2207,1.0541,0.0013710166
3503,10.1021/ja400069s,105,6(a),225,Pb0.97Sr0.02Na0.01Se1,Pb0.97Sr0.02Na0.01Se1,900,0.0011111,,,27545,0.000036304,,,0.0018132,0.00023723,1.1164,1.1685,0.0016241491
3503,10.1021/ja400069s,105,6(a),414,Pb0.96Sr0.03Na0.01Se1,Pb0.96Sr0.03Na0.01Se1,300,0.0033333,,,,,,,,0.000025316,,,
3503,10.1021/ja400069s,105,6(a),414,Pb0.96Sr0.03Na0.01Se1,Pb0.96Sr0.03Na0.01Se1,350,0.0028571,,,237230,0.0000042153,,,0.00037976,0.000033242,3.1147,0.0063097,0.0001219251
3503,10.1021/ja400069s,105,6(a),414,Pb0.96Sr0.03Na0.01Se1,Pb0.96Sr0.03Na0.01Se1,400,0.0025,,,198670,0.0000050335,,,0.00048036,0.000043621,2.8094,0.094689,0.0001709831
3503,10.1021/ja400069s,105,6(a),414,Pb0.96Sr0.03Na0.01Se1,Pb0.96Sr0.03Na0.01Se1,450,0.0022222,,,164700,0.0000060716,,,0.00058095,0.000056521,2.5142,0.18307,0.0002310675
3503,10.1021/ja400069s,105,6(a),414,Pb0.96Sr0.03Na0.01Se1,Pb0.96Sr0.03Na0.01Se1,500,0.002,,,135130,0.0000074003,,,0.00068154,0.000071847,2.2393,0.27145,0.000304354
3503,10.1021/ja400069s,105,6(a),414,Pb0.96Sr0.03Na0.01Se1,Pb0.96Sr0.03Na0.01Se1,550,0.0018182,,,109710,0.0000091149,,,0.00078213,0.000089352,1.9908,0.35983,0.0003928722
3503,10.1021/ja400069s,105,6(a),414,Pb0.96Sr0.03Na0.01Se1,Pb0.96Sr0.03Na0.01Se1,600,0.0016667,,,88145,0.000011345,,,0.00088272,0.00010866,1.7711,0.4482,0.0004984021
3503,10.1021/ja400069s,105,6(a),414,Pb0.96Sr0.03Na0.01Se1,Pb0.96Sr0.03Na0.01Se1,650,0.0015385,,,70106,0.000014264,,,0.00098331,0.0001293,1.5805,0.53658,0.0006221512
3503,10.1021/ja400069s,105,6(a),414,Pb0.96Sr0.03Na0.01Se1,Pb0.96Sr0.03Na0.01Se1,700,0.0014286,,,55269,0.000018093,,,0.0010839,0.0001507,1.4175,0.62496,0.0007646561
3503,10.1021/ja400069s,105,6(a),414,Pb0.96Sr0.03Na0.01Se1,Pb0.96Sr0.03Na0.01Se1,750,0.0013333,,,43345,0.000023071,,,0.0011845,0.00017221,1.2802,0.71334,0.0009252461
3503,10.1021/ja400069s,105,6(a),414,Pb0.96Sr0.03Na0.01Se1,Pb0.96Sr0.03Na0.01Se1,800,0.00125,,,34098,0.000029327,,,0.0012851,0.00019318,1.1673,0.80172,0.0011009166
3503,10.1021/ja400069s,105,6(a),414,Pb0.96Sr0.03Na0.01Se1,Pb0.96Sr0.03Na0.01Se1,850,0.0011765,,,27380,0.000036523,,,0.0013857,0.00021287,1.0788,0.8901,0.0012844828
3503,10.1021/ja400069s,105,6(a),414,Pb0.96Sr0.03Na0.01Se1,Pb0.96Sr0.03Na0.01Se1,900,0.0011111,,,23153,0.000043191,,,0.0014863,0.00023058,1.0169,0.97848,0.001461599
3503,10.1021/ja400069s,105,6(a),325,Pb0.97Ba0.02Na0.01Se1,Pb0.97Ba0.02Na0.01Se1,300,0.0033333,,,217390,0.0000046,,,0.00020297,0.000030556,,,
3503,10.1021/ja400069s,105,6(a),325,Pb0.97Ba0.02Na0.01Se1,Pb0.97Ba0.02Na0.01Se1,350,0.0028571,,,181190,0.0000055191,,,0.00042449,0.000037304,2.688,-0.011957,0.0001579204
3503,10.1021/ja400069s,105,6(a),325,Pb0.97Ba0.02Na0.01Se1,Pb0.97Ba0.02Na0.01Se1,400,0.0025,,,150700,0.0000066357,,,0.00051185,0.000049694,2.4068,0.087218,0.0002126683
3503,10.1021/ja400069s,105,6(a),325,Pb0.97Ba0.02Na0.01Se1,Pb0.97Ba0.02Na0.01Se1,450,0.0022222,,,125030,0.0000079981,,,0.00059921,0.000065997,2.1545,0.18639,0.0002781202
3503,10.1021/ja400069s,105,6(a),325,Pb0.97Ba0.02Na0.01Se1,Pb0.97Ba0.02Na0.01Se1,500,0.002,,,103390,0.0000096721,,,0.00068658,0.000084876,1.9318,0.28557,0.0003554095
3503,10.1021/ja400069s,105,6(a),325,Pb0.97Ba0.02Na0.01Se1,Pb0.97Ba0.02Na0.01Se1,550,0.0018182,,,85128,0.000011747,,,0.00077394,0.00010532,1.7373,0.38474,0.0004454844
3503,10.1021/ja400069s,105,6(a),325,Pb0.97Ba0.02Na0.01Se1,Pb0.97Ba0.02Na0.01Se1,600,0.0016667,,,69683,0.000014351,,,0.00086131,0.00012659,1.5682,0.48392,0.0005492348
3503,10.1021/ja400069s,105,6(a),325,Pb0.97Ba0.02Na0.01Se1,Pb0.97Ba0.02Na0.01Se1,650,0.0015385,,,56608,0.000017665,,,0.00094867,0.00014815,1.4205,0.58309,0.0006678423
3503,10.1021/ja400069s,105,6(a),325,Pb0.97Ba0.02Na0.01Se1,Pb0.97Ba0.02Na0.01Se1,700,0.0014286,,,45560,0.000021949,,,0.001036,0.00016964,1.2908,0.68226,0.000802603
3503,10.1021/ja400069s,105,6(a),325,Pb0.97Ba0.02Na0.01Se1,Pb0.97Ba0.02Na0.01Se1,750,0.0013333,,,36298,0.00002755,,,0.0011234,0.00019077,1.1763,0.78144,0.0009550285
3503,10.1021/ja400069s,105,6(a),325,Pb0.97Ba0.02Na0.01Se1,Pb0.97Ba0.02Na0.01Se1,800,0.00125,,,28676,0.000034872,,,0.0012108,0.0002113,1.076,0.88061,0.0011252788
3503,10.1021/ja400069s,105,6(a),325,Pb0.97Ba0.02Na0.01Se1,Pb0.97Ba0.02Na0.01Se1,850,0.0011765,,,22646,0.000044158,,,0.0012981,0.00023097,0.99154,0.97979,0.0013091756
3503,10.1021/ja400069s,105,6(a),325,Pb0.97Ba0.02Na0.01Se1,Pb0.97Ba0.02Na0.01Se1,900,0.0011111,,,18251,0.000054792,,,0.0013855,0.00024944,0.92774,1.079,0.0014934141
3503,10.1021/ja400069s,105,6(a),310,Pb0.96Ca0.03Na0.01Se1,Pb0.96Ca0.03Na0.01Se1,300,0.0033333,,,276260,0.0000036198,,,0.00023936,0.000029435,3.4973,0.020532,0.0000684414
3503,10.1021/ja400069s,105,6(a),310,Pb0.96Ca0.03Na0.01Se1,Pb0.96Ca0.03Na0.01Se1,350,0.0028571,,,228750,0.0000043716,,,0.00057215,0.000042908,3.0755,-0.021217,0.0001860348
3503,10.1021/ja400069s,105,6(a),310,Pb0.96Ca0.03Na0.01Se1,Pb0.96Ca0.03Na0.01Se1,400,0.0025,,,188240,0.0000053124,,,0.00064655,0.000052218,2.6972,0.070551,0.0002397116
3503,10.1021/ja400069s,105,6(a),310,Pb0.96Ca0.03Na0.01Se1,Pb0.96Ca0.03Na0.01Se1,450,0.0022222,,,153760,0.0000065036,,,0.00072096,0.000063078,2.3658,0.16232,0.0003047426
3503,10.1021/ja400069s,105,6(a),310,Pb0.96Ca0.03Na0.01Se1,Pb0.96Ca0.03Na0.01Se1,500,0.002,,,124530,0.0000080302,,,0.00079536,0.000078071,2.0817,0.25409,0.0003820723
3503,10.1021/ja400069s,105,6(a),310,Pb0.96Ca0.03Na0.01Se1,Pb0.96Ca0.03Na0.01Se1,550,0.0018182,,,99903,0.00001001,,,0.00086977,0.000097429,1.8426,0.34585,0.0004720341
3503,10.1021/ja400069s,105,6(a),310,Pb0.96Ca0.03Na0.01Se1,Pb0.96Ca0.03Na0.01Se1,600,0.0016667,,,79333,0.000012605,,,0.00094418,0.00011982,1.6445,0.43762,0.0005741441
3503,10.1021/ja400069s,105,6(a),310,Pb0.96Ca0.03Na0.01Se1,Pb0.96Ca0.03Na0.01Se1,650,0.0015385,,,62344,0.00001604,,,0.0010186,0.00014315,1.4818,0.52939,0.0006874072
3503,10.1021/ja400069s,105,6(a),310,Pb0.96Ca0.03Na0.01Se1,Pb0.96Ca0.03Na0.01Se1,700,0.0014286,,,48497,0.00002062,,,0.001093,0.0001653,1.3482,0.62116,0.0008107106
3503,10.1021/ja400069s,105,6(a),310,Pb0.96Ca0.03Na0.01Se1,Pb0.96Ca0.03Na0.01Se1,750,0.0013333,,,37352,0.000026772,,,0.0011674,0.00018498,1.2371,0.71292,0.0009436586
3503,10.1021/ja400069s,105,6(a),310,Pb0.96Ca0.03Na0.01Se1,Pb0.96Ca0.03Na0.01Se1,800,0.00125,,,28433,0.00003517,,,0.0012418,0.00020247,1.1419,0.80469,0.0010874858
3503,10.1021/ja400069s,105,6(a),310,Pb0.96Ca0.03Na0.01Se1,Pb0.96Ca0.03Na0.01Se1,850,0.0011765,,,21193,0.000047185,,,0.0013162,0.0002204,1.0571,0.89646,0.0012451045
3503,10.1021/ja400069s,105,6(a),310,Pb0.96Ca0.03Na0.01Se1,Pb0.96Ca0.03Na0.01Se1,900,0.0011111,,,14983,0.000066742,,,0.0013906,0.00024458,0.97817,0.98823,0.0014216343
5927,10.1002/aenm.201100770,143,2(a),75,Na0.015Pb0.955Cd0.03Te1,Na0.015Pb0.955Cd0.03Te1,300,0.0033333,,,181420,0.000005512,,,0.0012408,0.000082701,3.3525,0.027369,0.0003701119
5927,10.1002/aenm.201100770,143,2(a),75,Na0.015Pb0.955Cd0.03Te1,Na0.015Pb0.955Cd0.03Te1,350,0.0028571,,,156010,0.0000064099,,,19.295,0.00010392,2.8484,0.20936,6.7739783738
5927,10.1002/aenm.201100770,143,2(a),75,Na0.015Pb0.955Cd0.03Te1,Na0.015Pb0.955Cd0.03Te1,400,0.0025,,,131740,0.0000075909,,,20.141,0.00012399,2.3869,0.39135,8.4381415225
5927,10.1002/aenm.201100770,143,2(a),75,Na0.015Pb0.955Cd0.03Te1,Na0.015Pb0.955Cd0.03Te1,450,0.0022222,,,106920,0.0000093525,,,20.988,0.00014655,2.0041,0.57334,10.4725313108
5927,10.1002/aenm.201100770,143,2(a),75,Na0.015Pb0.955Cd0.03Te1,Na0.015Pb0.955Cd0.03Te1,500,0.002,,,85353,0.000011716,,,21.834,0.00017157,1.7086,0.75533,12.7788832963
5927,10.1002/aenm.201100770,143,2(a),75,Na0.015Pb0.955Cd0.03Te1,Na0.015Pb0.955Cd0.03Te1,550,0.0018182,,,68871,0.00001452,,,22.68,0.00019665,1.4908,0.93732,15.2133082909
5927,10.1002/aenm.201100770,143,2(a),75,Na0.015Pb0.955Cd0.03Te1,Na0.015Pb0.955Cd0.03Te1,600,0.0016667,,,57100,0.000017513,,,23.526,0.00021844,1.3311,1.1193,17.6741041244
5927,10.1002/aenm.201100770,143,2(a),75,Na0.015Pb0.955Cd0.03Te1,Na0.015Pb0.955Cd0.03Te1,650,0.0015385,,,48900,0.00002045,,,24.373,0.00023396,1.2093,1.3013,20.1546349128
5927,10.1002/aenm.201100770,143,2(a),75,Na0.015Pb0.955Cd0.03Te1,Na0.015Pb0.955Cd0.03Te1,700,0.0014286,,,43135,0.000023183,,,25.219,0.00024193,1.1133,1.4833,22.652474625
5927,10.1002/aenm.201100770,143,2(a),75,Na0.015Pb0.955Cd0.03Te1,Na0.015Pb0.955Cd0.03Te1,750,0.0013333,,,38824,0.000025757,,,26.065,0.0002442,1.0477,1.6653,24.8783048583
5927,10.1002/aenm.201100770,4891,4,75,Na0.015Pb0.955Cd0.03Te1,Na0.015Pb0.955Cd0.03Te1,800,0.00125,,,,,,,26.911,,,1.8473,
5927,10.1002/aenm.201100770,143,2(a),92,Na0.01Pb0.96Cd0.03Te1,Na0.01Pb0.96Cd0.03Te1,300,0.0033333,,,128230,0.0000077983,,,0.00056415,0.000066329,3.2745,0.032357,0.0001722858
5927,10.1002/aenm.201100770,143,2(a),92,Na0.01Pb0.96Cd0.03Te1,Na0.01Pb0.96Cd0.03Te1,350,0.0028571,,,111780,0.0000089461,,,0.0010923,0.000098852,2.638,0.19802,0.0004140637
5927,10.1002/aenm.201100770,143,2(a),92,Na0.01Pb0.96Cd0.03Te1,Na0.01Pb0.96Cd0.03Te1,400,0.0025,,,95721,0.000010447,,,0.0016369,0.00013077,2.1629,0.36368,0.000756808
5927,10.1002/aenm.201100770,143,2(a),92,Na0.01Pb0.96Cd0.03Te1,Na0.01Pb0.96Cd0.03Te1,450,0.0022222,,,78815,0.000012688,,,0.0020419,0.00016096,1.8174,0.52934,0.0011235281
5927,10.1002/aenm.201100770,143,2(a),92,Na0.01Pb0.96Cd0.03Te1,Na0.01Pb0.96Cd0.03Te1,500,0.002,,,63609,0.000015721,,,0.0022645,0.00018868,1.5706,0.695,0.0014418057
5927,10.1002/aenm.201100770,143,2(a),92,Na0.01Pb0.96Cd0.03Te1,Na0.01Pb0.96Cd0.03Te1,550,0.0018182,,,51594,0.000019382,,,0.0023507,0.00021345,1.3946,0.86065,0.0016855729
5927,10.1002/aenm.201100770,143,2(a),92,Na0.01Pb0.96Cd0.03Te1,Na0.01Pb0.96Cd0.03Te1,600,0.0016667,,,42715,0.000023411,,,0.0023579,0.00023495,1.2658,1.0263,0.0018627745
5927,10.1002/aenm.201100770,143,2(a),92,Na0.01Pb0.96Cd0.03Te1,Na0.01Pb0.96Cd0.03Te1,650,0.0015385,,,36259,0.000027579,,,0.0023174,0.00025281,1.1669,1.192,0.0019859457
5927,10.1002/aenm.201100770,143,2(a),92,Na0.01Pb0.96Cd0.03Te1,Na0.01Pb0.96Cd0.03Te1,700,0.0014286,,,31447,0.0000318,,,0.0022336,0.00026651,1.089,1.3576,0.002051056
5927,10.1002/aenm.201100770,143,2(a),92,Na0.01Pb0.96Cd0.03Te1,Na0.01Pb0.96Cd0.03Te1,750,0.0013333,,,27579,0.00003626,,,0.0020896,0.00027526,1.0329,1.5233,0.0020230419
5927,10.1002/aenm.201100770,4891,4,92,Na0.01Pb0.96Cd0.03Te1,Na0.01Pb0.96Cd0.03Te1,800,0.00125,,,,,,,,,,1.689,
5927,10.1002/aenm.201100770,143,2(a),89,Na0.02Pb0.95Cd0.03Te1,Na0.02Pb0.95Cd0.03Te1,300,0.0033333,,,168140,0.0000059475,,,0.0011518,0.000082765,3.2453,0.086085,0.0003549133
5927,10.1002/aenm.201100770,143,2(a),89,Na0.02Pb0.95Cd0.03Te1,Na0.02Pb0.95Cd0.03Te1,350,0.0028571,,,141390,0.0000070725,,,17.591,0.000099037,2.624,0.25386,6.7038871951
5927,10.1002/aenm.201100770,143,2(a),89,Na0.02Pb0.95Cd0.03Te1,Na0.02Pb0.95Cd0.03Te1,400,0.0025,,,120040,0.0000083306,,,18.595,0.00012312,2.1835,0.42164,8.5161438058
5927,10.1002/aenm.201100770,143,2(a),89,Na0.02Pb0.95Cd0.03Te1,Na0.02Pb0.95Cd0.03Te1,450,0.0022222,,,97694,0.000010236,,,19.598,0.00015095,1.8605,0.58942,10.5337274926
5927,10.1002/aenm.201100770,143,2(a),89,Na0.02Pb0.95Cd0.03Te1,Na0.02Pb0.95Cd0.03Te1,500,0.002,,,77936,0.000012831,,,20.602,0.00017878,1.6162,0.7572,12.7471847544
5927,10.1002/aenm.201100770,143,2(a),89,Na0.02Pb0.95Cd0.03Te1,Na0.02Pb0.95Cd0.03Te1,550,0.0018182,,,63091,0.00001585,,,21.606,0.00020348,1.43,0.92498,15.1090909091
5927,10.1002/aenm.201100770,143,2(a),89,Na0.02Pb0.95Cd0.03Te1,Na0.02Pb0.95Cd0.03Te1,600,0.0016667,,,52952,0.000018885,,,22.61,0.00022266,1.2927,1.0928,17.4905237101
5927,10.1002/aenm.201100770,143,2(a),89,Na0.02Pb0.95Cd0.03Te1,Na0.02Pb0.95Cd0.03Te1,650,0.0015385,,,46408,0.000021548,,,23.613,0.000235,1.2002,1.2605,19.6742209632
5927,10.1002/aenm.201100770,143,2(a),89,Na0.02Pb0.95Cd0.03Te1,Na0.02Pb0.95Cd0.03Te1,700,0.0014286,,,42303,0.000023639,,,24.617,0.0002404,1.1461,1.4283,21.4789285403
5927,10.1002/aenm.201100770,143,2(a),89,Na0.02Pb0.95Cd0.03Te1,Na0.02Pb0.95Cd0.03Te1,750,0.0013333,,,39510,0.00002531,,,25.621,0.00024024,1.1163,1.5961,22.9517154887
5927,10.1002/aenm.201100770,4890,2(d),89,Na0.02Pb0.95Cd0.03Te1,Na0.02Pb0.95Cd0.03Te1,800,0.00125,,,,,,,26.625,,,,
5927,10.1002/aenm.201100770,143,2(a),32,Na0.008Pb0.962Cd0.03Te1,Na0.008Pb0.962Cd0.03Te1,300,0.0033333,,,123600,0.0000080907,,,0.00073454,0.00007709,3.3322,0.096373,0.0002204369
5927,10.1002/aenm.201100770,143,2(a),32,Na0.008Pb0.962Cd0.03Te1,Na0.008Pb0.962Cd0.03Te1,350,0.0028571,,,111390,0.0000089773,,,0.0013079,0.00010836,2.8274,0.23639,0.0004625805
5927,10.1002/aenm.201100770,143,2(a),32,Na0.008Pb0.962Cd0.03Te1,Na0.008Pb0.962Cd0.03Te1,400,0.0025,,,91042,0.000010984,,,0.0018121,0.00014108,2.3682,0.37641,0.0007651803
5927,10.1002/aenm.201100770,143,2(a),32,Na0.008Pb0.962Cd0.03Te1,Na0.008Pb0.962Cd0.03Te1,450,0.0022222,,,71205,0.000014044,,,0.0021714,0.00017463,1.9887,0.51643,0.0010918691
5927,10.1002/aenm.201100770,143,2(a),32,Na0.008Pb0.962Cd0.03Te1,Na0.008Pb0.962Cd0.03Te1,500,0.002,,,55580,0.000017992,,,0.0023908,0.0002074,1.6987,0.65645,0.0014074292
5927,10.1002/aenm.201100770,143,2(a),32,Na0.008Pb0.962Cd0.03Te1,Na0.008Pb0.962Cd0.03Te1,550,0.0018182,,,44224,0.000022612,,,0.0024886,0.00023722,1.4907,0.79647,0.0016694171
5927,10.1002/aenm.201100770,143,2(a),32,Na0.008Pb0.962Cd0.03Te1,Na0.008Pb0.962Cd0.03Te1,600,0.0016667,,,36125,0.000027682,,,0.0024762,0.00026181,1.3465,0.93649,0.00183899
5927,10.1002/aenm.201100770,143,2(a),32,Na0.008Pb0.962Cd0.03Te1,Na0.008Pb0.962Cd0.03Te1,650,0.0015385,,,30285,0.00003302,,,0.0023601,0.00027916,1.2443,1.0765,0.0018967291
5927,10.1002/aenm.201100770,143,2(a),32,Na0.008Pb0.962Cd0.03Te1,Na0.008Pb0.962Cd0.03Te1,700,0.0014286,,,25951,0.000038534,,,0.0021523,0.00028799,1.1651,1.2165,0.0018473092
5927,10.1002/aenm.201100770,143,2(a),32,Na0.008Pb0.962Cd0.03Te1,Na0.008Pb0.962Cd0.03Te1,750,0.0013333,,,22590,0.000044267,,,0.0018759,0.00028817,1.0998,1.3565,0.0017056738
5927,10.1002/aenm.201100770,4891,4,32,Na0.008Pb0.962Cd0.03Te1,Na0.008Pb0.962Cd0.03Te1,800,0.00125,,,,,,,,,,1.4966,
5927,10.1002/aenm.201100770,143,2(a),46,Na0.012Pb0.958Cd0.03Te1,Na0.012Pb0.958Cd0.03Te1,350,0.0028571,,,138760,0.0000072065,,,17.644,0.00010086,2.8403,0.20875,6.2120198571
5927,10.1002/aenm.201100770,143,2(a),46,Na0.012Pb0.958Cd0.03Te1,Na0.012Pb0.958Cd0.03Te1,400,0.0025,,,116530,0.0000085814,,,18.697,0.00012318,2.3767,0.39124,7.8667900871
5927,10.1002/aenm.201100770,143,2(a),46,Na0.012Pb0.958Cd0.03Te1,Na0.012Pb0.958Cd0.03Te1,450,0.0022222,,,95593,0.000010461,,,19.75,0.0001479,1.9893,0.57373,9.9281154175
5927,10.1002/aenm.201100770,143,2(a),46,Na0.012Pb0.958Cd0.03Te1,Na0.012Pb0.958Cd0.03Te1,500,0.002,,,77381,0.000012923,,,20.804,0.00017378,1.6908,0.75622,12.3042346818
5927,10.1002/aenm.201100770,143,2(a),46,Na0.012Pb0.958Cd0.03Te1,Na0.012Pb0.958Cd0.03Te1,550,0.0018182,,,62861,0.000015908,,,21.857,0.00019892,1.4725,0.93871,14.8434634975
5927,10.1002/aenm.201100770,143,2(a),46,Na0.012Pb0.958Cd0.03Te1,Na0.012Pb0.958Cd0.03Te1,600,0.0016667,,,51948,0.00001925,,,22.91,0.00022115,1.3145,1.1212,17.4286801065
5927,10.1002/aenm.201100770,143,2(a),46,Na0.012Pb0.958Cd0.03Te1,Na0.012Pb0.958Cd0.03Te1,650,0.0015385,,,44043,0.000022705,,,23.964,0.00023863,1.1952,1.3037,20.0502008032
5927,10.1002/aenm.201100770,143,2(a),46,Na0.012Pb0.958Cd0.03Te1,Na0.012Pb0.958Cd0.03Te1,700,0.0014286,,,38488,0.000025982,,,25.017,0.00025027,1.1013,1.4862,22.7158812313
5927,10.1002/aenm.201100770,143,2(a),46,Na0.012Pb0.958Cd0.03Te1,Na0.012Pb0.958Cd0.03Te1,750,0.0013333,,,34755,0.000028773,,,26.071,0.00025626,1.0372,1.6687,25.1359429233
5927,10.1002/aenm.201100770,70,2(c),46,Na0.012Pb0.958Cd0.03Te1,Na0.012Pb0.958Cd0.03Te1,300,0.0033333,,,164160,0.0000060915,,,,,,0.026264,
5927,10.1002/aenm.201100770,4891,4,46,Na0.012Pb0.958Cd0.03Te1,Na0.012Pb0.958Cd0.03Te1,800,0.00125,,,,,,,27.124,,,1.8511,
5927,10.1002/aenm.201100770,4890,2(d),6190,PbTe:Na,undefined,350,0.0028571,,,,,,,17.501,,,,
5927,10.1002/aenm.201100770,4890,2(d),6190,PbTe:Na,undefined,400,0.0025,,,,,,,19.082,,,,
5927,10.1002/aenm.201100770,4890,2(d),6190,PbTe:Na,undefined,450,0.0022222,,,,,,,20.663,,,,
5927,10.1002/aenm.201100770,4890,2(d),6190,PbTe:Na,undefined,500,0.002,,,,,,,22.243,,,,
5927,10.1002/aenm.201100770,4890,2(d),6190,PbTe:Na,undefined,550,0.0018182,,,,,,,23.824,,,,
5927,10.1002/aenm.201100770,4890,2(d),6190,PbTe:Na,undefined,600,0.0016667,,,,,,,25.404,,,,
5927,10.1002/aenm.201100770,4890,2(d),6190,PbTe:Na,undefined,650,0.0015385,,,,,,,26.985,,,,
5927,10.1002/aenm.201100770,4890,2(d),6190,PbTe:Na,undefined,700,0.0014286,,,,,,,28.565,,,,
6006,10.1002/adma.201004200,80,1(a),147,Na0.0035Pb0.9965Se1,Na0.0035Pb0.9965Se1,350,0.0028571,,0.027017,151710,0.0000065917,,,0.00087519,0.000075953,2.5105,0.17717,0.0003486118
6006,10.1002/adma.201004200,80,1(a),147,Na0.0035Pb0.9965Se1,Na0.0035Pb0.9965Se1,400,0.0025,,0.0246,129020,0.0000077506,,,0.0010558,0.000090461,2.1004,0.27678,0.0005026662
6006,10.1002/adma.201004200,80,1(a),147,Na0.0035Pb0.9965Se1,Na0.0035Pb0.9965Se1,450,0.0022222,,0.022182,107210,0.0000093273,,,0.0012822,0.00010936,1.8162,0.37639,0.0007059795
6006,10.1002/adma.201004200,80,1(a),147,Na0.0035Pb0.9965Se1,Na0.0035Pb0.9965Se1,500,0.002,,0.019764,88402,0.000011312,,,0.0014738,0.00012912,1.6047,0.476,0.0009184271
6006,10.1002/adma.201004200,80,1(a),147,Na0.0035Pb0.9965Se1,Na0.0035Pb0.9965Se1,550,0.0018182,,0.017347,72218,0.000013847,,,0.001593,0.00014852,1.4361,0.57562,0.0011092542
6006,10.1002/adma.201004200,80,1(a),147,Na0.0035Pb0.9965Se1,Na0.0035Pb0.9965Se1,600,0.0016667,,0.014929,58204,0.000017181,,,0.0016369,0.0001677,1.2974,0.67523,0.0012616772
6006,10.1002/adma.201004200,80,1(a),147,Na0.0035Pb0.9965Se1,Na0.0035Pb0.9965Se1,650,0.0015385,,0.012511,46258,0.000021618,,,0.0016221,0.00018726,1.1874,0.77484,0.001366094
6006,10.1002/adma.201004200,80,1(a),147,Na0.0035Pb0.9965Se1,Na0.0035Pb0.9965Se1,700,0.0014286,,0.010094,36397,0.000027475,,,0.0015649,0.00020735,1.1096,0.87445,0.001410328
6006,10.1002/adma.201004200,80,1(a),147,Na0.0035Pb0.9965Se1,Na0.0035Pb0.9965Se1,750,0.0013333,,0.0076759,28549,0.000035028,,,0.0014676,0.00022673,1.0671,0.97406,0.0013753163
6006,10.1002/adma.201004200,80,1(a),147,Na0.0035Pb0.9965Se1,Na0.0035Pb0.9965Se1,800,0.00125,,0.0052582,22488,0.000044469,,,0.0013151,0.00024183,1.0565,1.0737,0.0012447705
6006,10.1002/adma.201004200,19,3(a),147,Na0.0035Pb0.9965Se1,Na0.0035Pb0.9965Se1,300,0.0033333,,0.029435,164990,0.0000060609,,,,,3.1287,,
6006,10.1002/adma.201004200,4842,4,147,Na0.0035Pb0.9965Se1,Na0.0035Pb0.9965Se1,850,0.0011765,,0.0028405,,,,,,,,1.1733,
6006,10.1002/adma.201004200,80,1(a),124,Na0.0125Pb0.9875Se1,Na0.0125Pb0.9875Se1,350,0.0028571,,0.010581,277530,0.0000036032,,,0.00015828,0.000023881,3.4041,-0.14509,0.0000464969
6006,10.1002/adma.201004200,80,1(a),124,Na0.0125Pb0.9875Se1,Na0.0125Pb0.9875Se1,400,0.0025,,0.0097899,237450,0.0000042114,,,0.00025468,0.00003275,3.0014,-0.034329,0.0000848537
6006,10.1002/adma.201004200,80,1(a),124,Na0.0125Pb0.9875Se1,Na0.0125Pb0.9875Se1,450,0.0022222,,0.0089985,201690,0.0000049581,,,0.00043487,0.000046434,2.6844,0.076433,0.000161999
6006,10.1002/adma.201004200,80,1(a),124,Na0.0125Pb0.9875Se1,Na0.0125Pb0.9875Se1,500,0.002,,0.008207,171840,0.0000058195,,,0.00064343,0.000061191,2.4153,0.18719,0.0002663975
6006,10.1002/adma.201004200,80,1(a),124,Na0.0125Pb0.9875Se1,Na0.0125Pb0.9875Se1,550,0.0018182,,0.0074156,146580,0.0000068224,,,0.00083802,0.000075612,2.1737,0.29796,0.000385527
6006,10.1002/adma.201004200,80,1(a),124,Na0.0125Pb0.9875Se1,Na0.0125Pb0.9875Se1,600,0.0016667,,0.0066242,124600,0.0000080254,,,0.0010058,0.000089845,1.9519,0.40872,0.0005152928
6006,10.1002/adma.201004200,80,1(a),124,Na0.0125Pb0.9875Se1,Na0.0125Pb0.9875Se1,650,0.0015385,,0.0058327,105270,0.0000094995,,,0.0011568,0.00010483,1.7507,0.51948,0.0006607643
6006,10.1002/adma.201004200,80,1(a),124,Na0.0125Pb0.9875Se1,Na0.0125Pb0.9875Se1,700,0.0014286,,0.0050413,88425,0.000011309,,,0.0013062,0.00012154,1.5743,0.63024,0.0008297021
6006,10.1002/adma.201004200,80,1(a),124,Na0.0125Pb0.9875Se1,Na0.0125Pb0.9875Se1,750,0.0013333,,0.0042499,74107,0.000013494,,,0.001456,0.00014017,1.4261,0.74101,0.0010209663
6006,10.1002/adma.201004200,80,1(a),124,Na0.0125Pb0.9875Se1,Na0.0125Pb0.9875Se1,800,0.00125,,0.0034584,62309,0.000016049,,,0.0015838,0.00015943,1.3041,0.85177,0.0012144774
6006,10.1002/adma.201004200,80,1(a),124,Na0.0125Pb0.9875Se1,Na0.0125Pb0.9875Se1,850,0.0011765,,,,,,,,0.00017573,,,
6006,10.1002/adma.201004200,19,3(a),124,Na0.0125Pb0.9875Se1,Na0.0125Pb0.9875Se1,300,0.0033333,,0.011373,,,,,,,3.9522,,
6006,10.1002/adma.201004200,80,1(a),367,Pb1Se1,Pb1Se1,350,0.0028571,,,,,,,,0.00026178,1.4108,,
6006,10.1002/adma.201004200,80,1(a),367,Pb1Se1,Pb1Se1,400,0.0025,,,,,,,,0.00025226,1.2613,,
6006,10.1002/adma.201004200,80,1(a),367,Pb1Se1,Pb1Se1,450,0.0022222,,,,,,,,0.00023389,1.1929,,
6006,10.1002/adma.201004200,80,1(a),367,Pb1Se1,Pb1Se1,500,0.002,,,,,,,,0.00019306,1.1702,,
6006,10.1002/adma.201004200,80,1(a),367,Pb1Se1,Pb1Se1,550,0.0018182,,,,,,,,0.00013513,1.1716,,
6006,10.1002/adma.201004200,80,1(a),367,Pb1Se1,Pb1Se1,600,0.0016667,,,,,,,,0.000076018,1.1857,,
6006,10.1002/adma.201004200,80,1(a),367,Pb1Se1,Pb1Se1,650,0.0015385,,,,,,,,0.000033724,1.2078,,
6006,10.1002/adma.201004200,80,1(a),367,Pb1Se1,Pb1Se1,700,0.0014286,,,,,,,,0.000019914,1.2362,,
6006,10.1002/adma.201004200,19,3(a),367,Pb1Se1,Pb1Se1,300,0.0033333,,,,,,,,,1.6946,,
6006,10.1002/adma.201004200,19,3(a),367,Pb1Se1,Pb1Se1,750,0.0013333,,,,,,,,,1.2685,,
6006,10.1002/adma.201004200,19,3(a),367,Pb1Se1,Pb1Se1,800,0.00125,,,,,,,,,1.2977,,
6006,10.1002/adma.201004200,80,1(a),324,Na0.007Pb0.993Se1,Na0.007Pb0.993Se1,350,0.0028571,,0.017172,243490,0.0000041069,,,0.00042548,0.000041802,3.1584,-0.067203,0.0001347138
6006,10.1002/adma.201004200,80,1(a),324,Na0.007Pb0.993Se1,Na0.007Pb0.993Se1,400,0.0025,,0.015689,208600,0.0000047938,,,0.00054991,0.000051344,2.6894,0.051631,0.0002044731
6006,10.1002/adma.201004200,80,1(a),324,Na0.007Pb0.993Se1,Na0.007Pb0.993Se1,450,0.0022222,,0.014206,174680,0.0000057249,,,0.00068917,0.000062812,2.3496,0.17047,0.0002933138
6006,10.1002/adma.201004200,80,1(a),324,Na0.007Pb0.993Se1,Na0.007Pb0.993Se1,500,0.002,,0.012724,145590,0.0000068688,,,0.00085165,0.000076483,2.085,0.2893,0.0004084652
6006,10.1002/adma.201004200,80,1(a),324,Na0.007Pb0.993Se1,Na0.007Pb0.993Se1,550,0.0018182,,0.011241,120930,0.0000082693,,,0.0010326,0.000092405,1.8629,0.40813,0.0005542971
6006,10.1002/adma.201004200,80,1(a),324,Na0.007Pb0.993Se1,Na0.007Pb0.993Se1,600,0.0016667,,0.009758,99771,0.000010023,,,0.001216,0.0001104,1.6673,0.52697,0.0007293229
6006,10.1002/adma.201004200,80,1(a),324,Na0.007Pb0.993Se1,Na0.007Pb0.993Se1,650,0.0015385,,0.0082752,81586,0.000012257,,,0.0013801,0.00013006,1.4942,0.6458,0.0009236381
6006,10.1002/adma.201004200,80,1(a),324,Na0.007Pb0.993Se1,Na0.007Pb0.993Se1,700,0.0014286,,0.0067924,66190,0.000015108,,,0.001504,0.00015074,1.3461,0.76464,0.0011173018
6006,10.1002/adma.201004200,80,1(a),324,Na0.007Pb0.993Se1,Na0.007Pb0.993Se1,750,0.0013333,,0.0053096,53487,0.000018696,,,0.0015746,0.00017158,1.2276,0.88347,0.0012826654
6006,10.1002/adma.201004200,80,1(a),324,Na0.007Pb0.993Se1,Na0.007Pb0.993Se1,800,0.00125,,0.0038268,43277,0.000023107,,,0.0015866,0.00019147,1.1405,1.0023,0.0013911442
6006,10.1002/adma.201004200,7,2(a),324,Na0.007Pb0.993Se1,Na0.007Pb0.993Se1,300,0.0033333,,0.018655,263650,0.0000037929,,,,,,,
6006,10.1002/adma.201004200,4842,4,324,Na0.007Pb0.993Se1,Na0.007Pb0.993Se1,850,0.0011765,,0.002344,,,,,,,,1.1211,
