Repository: RamyaGuru/STD2_EffMass

# STD2_EffMass
Effective mass modeling of StarryData2 data

File: csvfiles/Sample1.csv (part 2 of 4)
sid,DOI,figureid,fignum,sampleid,samplename,composition,Temperature,Carrier concentration,Carrier mobility,Electrical conductivity,Electrical resistivity,Hall concentration,Hall movility,Lattice thermal conductivity,Power factor,Seebeck coefficient,Thermal conductivity,ZT,hall density,Figure of merit Z
3733,10.1007/s40243-014-0026-5,11779,2a,13995,Cu1.97Ag0.03Se,Cu1.97Ag0.03Se,850,1.6603e+27,,12829,0.000077949,,0.0000089985,,0.00083866,0.00025568,0.72111,0.98708,,0.0011630126
3733,10.1007/s40243-014-0026-5,11779,2a,13996,Cu1.97Ag0.03Se1.009,Cu1.97Ag0.03Se1.009,450,6.2244e+26,,95229,0.000010501,,0.00051956,,,,1.2283,0.25229,,
3733,10.1007/s40243-014-0026-5,11779,2a,13996,Cu1.97Ag0.03Se1.009,Cu1.97Ag0.03Se1.009,500,8.5922e+26,,78505,0.000012738,,0.00046111,,0.00084406,0.00010369,1.1969,0.33631,,0.0007052051
3733,10.1007/s40243-014-0026-5,11779,2a,13996,Cu1.97Ag0.03Se1.009,Cu1.97Ag0.03Se1.009,550,1.096e+27,,66778,0.000014975,,0.00040267,,0.00087212,0.00011428,1.1654,0.42033,,0.0007483439
3733,10.1007/s40243-014-0026-5,11779,2a,13996,Cu1.97Ag0.03Se1.009,Cu1.97Ag0.03Se1.009,600,1.3328e+27,,58096,0.000017213,,0.00034423,,0.00090572,0.00012486,1.134,0.50435,,0.0007986949
3733,10.1007/s40243-014-0026-5,11779,2a,13996,Cu1.97Ag0.03Se1.009,Cu1.97Ag0.03Se1.009,650,1.5696e+27,,51414,0.00001945,,0.00028579,,0.00094328,0.00013545,1.1026,0.58837,,0.0008555052
3733,10.1007/s40243-014-0026-5,11779,2a,13996,Cu1.97Ag0.03Se1.009,Cu1.97Ag0.03Se1.009,700,1.8064e+27,,46111,0.000021687,,0.00022735,,0.00098344,0.00014604,1.0712,0.67239,,0.0009180732
3733,10.1007/s40243-014-0026-5,11779,2a,13996,Cu1.97Ag0.03Se1.009,Cu1.97Ag0.03Se1.009,750,2.0432e+27,,41797,0.000023925,,0.00016891,,0.0010253,0.00015662,1.0398,0.75641,,0.000986055
3733,10.1007/s40243-014-0026-5,11779,2a,13996,Cu1.97Ag0.03Se1.009,Cu1.97Ag0.03Se1.009,800,2.2799e+27,,38223,0.000026162,,0.00011047,,0.0010687,0.00016721,1.0084,0.84043,,0.0010597977
3733,10.1007/s40243-014-0026-5,11779,2a,13996,Cu1.97Ag0.03Se1.009,Cu1.97Ag0.03Se1.009,850,2.5167e+27,,35213,0.000028399,,0.000052026,,0.0011132,0.0001778,0.97703,0.92444,,0.0011393714
6898,10.1063/1.4870509,24997,2(a),31141,Ag2Se(1+x)_ x=0,undefined,350,9.9931e+24,,257690,0.0000038806,,0.16075,,0.0025249,-0.000098986,1.72,0.51568,,0.0014679651
6898,10.1063/1.4870509,24997,2(a),31141,Ag2Se(1+x)_ x=0,undefined,400,,,319970,0.0000031253,,,,0.0016901,-0.000072678,2.0754,0.32095,,0.000814349
6898,10.1063/1.4870509,25000,3(b),31141,Ag2Se(1+x)_ x=0,undefined,300,,,,,,0.16193,,,,,,,
6898,10.1063/1.4870509,26107,4(a),31141,Ag2Se(1+x)_ x=0,undefined,,,,,,,,,,-0.000088614,,,1e+25,
6898,10.1063/1.4870509,24997,2(a),31142,Ag2Se(1+x)_ x=0.02,undefined,350,9.4483e+24,,218160,0.0000045838,,0.14799,,0.0024084,-0.00010507,1.6676,0.51543,,0.0014442312
6898,10.1063/1.4870509,24997,2(a),31142,Ag2Se(1+x)_ x=0.02,undefined,400,,,274860,0.0000036382,,,,0.001443,-0.000072457,2.2126,0.30226,,0.0006521739
6898,10.1063/1.4870509,26107,4(a),31142,Ag2Se(1+x)_ x=0.02,undefined,,,,,,,,,,-0.000085814,,,1e+25,
6898,10.1063/1.4870509,24997,2(a),31143,Ag2Se(1+x)_ x=0.04,undefined,350,1.0054e+25,,216790,0.0000046128,,0.1385,,0.0022334,-0.0001015,1.4661,0.51866,,0.0015233613
6898,10.1063/1.4870509,24997,2(a),31143,Ag2Se(1+x)_ x=0.04,undefined,400,,,231130,0.0000043266,,,,0.0014471,-0.000079125,1.5739,0.37464,,0.0009194358
6898,10.1063/1.4870509,25000,3(b),31143,Ag2Se(1+x)_ x=0.04,undefined,300,,,,,,0.13728,,,,,,,
6898,10.1063/1.4870509,26107,4(a),31143,Ag2Se(1+x)_ x=0.04,undefined,,,,,,,,,,-0.000089493,,,1e+25,
6898,10.1063/1.4870509,24997,2(a),31144,Ag2Se(1+x)_ x=0.06,undefined,350,8.76e+24,,181700,0.0000055036,,0.13804,,0.0025934,-0.00011947,1.1631,0.73617,,0.0022297309
6898,10.1063/1.4870509,24997,2(a),31144,Ag2Se(1+x)_ x=0.06,undefined,400,,,201910,0.0000049527,,,,0.0013702,-0.000082377,1.1795,0.47403,,0.0011616787
6898,10.1063/1.4870509,24999,3(a),31144,Ag2Se(1+x)_ x=0.06,undefined,300,5.4864e+24,,,,,0.14147,,,,,,,
6898,10.1063/1.4870509,26107,4(a),31144,Ag2Se(1+x)_ x=0.06,undefined,,,,,,,,,,-0.00008921,,,1e+25,
6898,10.1063/1.4870509,24997,2(a),31145,Ag2Se(1+x)_ x=0.08,undefined,350,8.9928e+24,,130630,0.0000076552,,0.097184,,0.0024055,-0.0001357,1.1876,0.71458,,0.0020255136
6898,10.1063/1.4870509,24997,2(a),31145,Ag2Se(1+x)_ x=0.08,undefined,400,,,137840,0.0000072548,,,,0.0019105,-0.00011773,1.1897,0.73458,,0.001605867
6898,10.1063/1.4870509,24999,3(a),31145,Ag2Se(1+x)_ x=0.08,undefined,300,5.6001e+24,,,,,0.11452,,,,,,,
6898,10.1063/1.4870509,26107,4(a),31145,Ag2Se(1+x)_ x=0.08,undefined,,,,,,,,,,-0.00011233,,,1e+25,
7980,10.1039/c5ee02600h,7847,1(a),9554,Ge0Sb0.01,Mg2Sn0.99GexSb0.01,300,,,260040,0.0000038456,,,,0.0044162,,4.8625,0.53236,,0.0009082159
7980,10.1039/c5ee02600h,7847,1(a),9554,Ge0Sb0.01,Mg2Sn0.99GexSb0.01,350,,,225910,0.0000044266,,,,0.0045197,-0.00013217,-0.11895,0.59426,,-0.0379966372
7980,10.1039/c5ee02600h,7847,1(a),9554,Ge0Sb0.01,Mg2Sn0.99GexSb0.01,400,,,199690,0.0000050077,,,,0.0046232,-0.00014169,0.021173,0.65616,,0.2183535635
7980,10.1039/c5ee02600h,7847,1(a),9554,Ge0Sb0.01,Mg2Sn0.99GexSb0.01,450,,,178930,0.0000055887,,,,0.0047267,-0.00015121,0.16129,13.188,,0.0293055986
7980,10.1039/c5ee02600h,7847,1(a),9554,Ge0Sb0.01,Mg2Sn0.99GexSb0.01,500,,,162080,0.0000061697,,,,0.0041872,-0.00016073,0.30141,6.946,,0.0138920407
7980,10.1039/c5ee02600h,7847,1(a),9554,Ge0Sb0.01,Mg2Sn0.99GexSb0.01,550,,,148130,0.0000067507,,,,0.0042936,-0.00017025,0.44153,5.3484,,0.0097243675
7980,10.1039/c5ee02600h,7847,1(a),9554,Ge0Sb0.01,Mg2Sn0.99GexSb0.01,600,,,136390,0.0000073317,,,,0.0044078,-0.00017977,0.58165,4.5469,,0.0075780968
7980,10.1039/c5ee02600h,7847,1(a),9554,Ge0Sb0.01,Mg2Sn0.99GexSb0.01,650,,,126380,0.0000079127,,,,0.0045283,-0.00018929,0.72177,4.078,,0.0062738823
7980,10.1039/c5ee02600h,7847,1(a),9554,Ge0Sb0.01,Mg2Sn0.99GexSb0.01,700,,,117730,0.0000084937,,,,0.0046538,-0.00019882,0.86189,3.7797,,0.0053995289
7980,10.1039/c5ee02600h,7851,1(c),9554,Ge0Sb0.01,Mg2Sn0.99GexSb0.01,50,,,,,,,,0.0038987,,5.9771,0.22288,,0.0006522728
7980,10.1039/c5ee02600h,7851,1(c),9554,Ge0Sb0.01,Mg2Sn0.99GexSb0.01,100,,,,,,,,0.0040022,,5.7541,0.28478,,0.0006955388
7980,10.1039/c5ee02600h,7851,1(c),9554,Ge0Sb0.01,Mg2Sn0.99GexSb0.01,150,,,,,,,,0.0041057,,5.5312,0.34667,,0.0007422802
7980,10.1039/c5ee02600h,7851,1(c),9554,Ge0Sb0.01,Mg2Sn0.99GexSb0.01,200,,,,,,,,0.0042092,,5.3083,0.40857,,0.0007929469
7980,10.1039/c5ee02600h,7851,1(c),9554,Ge0Sb0.01,Mg2Sn0.99GexSb0.01,250,,,,,,,,0.0043127,,5.0854,0.47047,,0.0008480552
7980,10.1039/c5ee02600h,7847,1(a),9556,Ge0.05Sb0.01,Mg2Sn0.94Ge0.05Sb0.01,350,,,175480,0.0000056988,,,,0.0041124,-0.0001438,3.5603,0.69879,,0.0011550712
7980,10.1039/c5ee02600h,7847,1(a),9556,Ge0.05Sb0.01,Mg2Sn0.94Ge0.05Sb0.01,400,,,157010,0.0000063692,,,,0.0042036,-0.0001532,3.4189,0.76826,,0.0012295183
7980,10.1039/c5ee02600h,7847,1(a),9556,Ge0.05Sb0.01,Mg2Sn0.94Ge0.05Sb0.01,450,,,142050,0.0000070396,,,,0.0042947,-0.0001626,3.2776,0.83774,,0.0013103185
7980,10.1039/c5ee02600h,7847,1(a),9556,Ge0.05Sb0.01,Mg2Sn0.94Ge0.05Sb0.01,500,,,129700,0.00000771,,,,0.003837,-0.000172,,,,
7980,10.1039/c5ee02600h,7847,1(a),9556,Ge0.05Sb0.01,Mg2Sn0.94Ge0.05Sb0.01,550,,,119330,0.0000083804,,,,0.0039271,-0.00018141,,,,
7980,10.1039/c5ee02600h,7847,1(a),9556,Ge0.05Sb0.01,Mg2Sn0.94Ge0.05Sb0.01,600,,,110490,0.0000090508,,,,0.0040228,-0.00019081,,,,
7980,10.1039/c5ee02600h,7847,1(a),9556,Ge0.05Sb0.01,Mg2Sn0.94Ge0.05Sb0.01,650,,,102870,0.0000097212,,,,0.0041234,-0.00020021,,,,
7980,10.1039/c5ee02600h,7847,1(a),9556,Ge0.05Sb0.01,Mg2Sn0.94Ge0.05Sb0.01,700,,,96228,0.000010392,,,,0.0042279,-0.00020961,,,,
7980,10.1039/c5ee02600h,7851,1(c),9556,Ge0.05Sb0.01,Mg2Sn0.94Ge0.05Sb0.01,50,,,,,,,,0.0035653,,4.4081,0.28193,,0.0008088065
7980,10.1039/c5ee02600h,7851,1(c),9556,Ge0.05Sb0.01,Mg2Sn0.94Ge0.05Sb0.01,100,,,,,,,,0.0036565,,4.2668,0.3514,,0.0008569654
7980,10.1039/c5ee02600h,7851,1(c),9556,Ge0.05Sb0.01,Mg2Sn0.94Ge0.05Sb0.01,150,,,,,,,,0.0037476,,4.1255,0.42088,,0.000908399
7980,10.1039/c5ee02600h,7851,1(c),9556,Ge0.05Sb0.01,Mg2Sn0.94Ge0.05Sb0.01,200,,,,,,,,0.0038388,,3.9842,0.49036,,0.0009635058
7980,10.1039/c5ee02600h,7851,1(c),9556,Ge0.05Sb0.01,Mg2Sn0.94Ge0.05Sb0.01,250,,,,,,,,0.00393,,3.8429,0.55983,,0.0010226652
7980,10.1039/c5ee02600h,7851,1(c),9556,Ge0.05Sb0.01,Mg2Sn0.94Ge0.05Sb0.01,300,,,,,,,,0.0040212,,3.7016,0.62931,,0.001086341
7980,10.1039/c5ee02600h,7847,1(a),9558,Ge0.10Sb0.01,Mg2Sn0.89Ge0.1Sb0.01,350,,,156570,0.0000063871,,,,0.0045615,-0.00015668,-0.061449,0.89858,,-0.0742322902
7980,10.1039/c5ee02600h,7847,1(a),9558,Ge0.10Sb0.01,Mg2Sn0.89Ge0.1Sb0.01,400,,,143610,0.0000069633,,,,0.0046892,-0.0001661,0.029875,0.99261,,0.1569606695
7980,10.1039/c5ee02600h,7847,1(a),9558,Ge0.10Sb0.01,Mg2Sn0.89Ge0.1Sb0.01,450,,,132630,0.0000075395,,,,0.004817,-0.00017552,0.1212,17.885,,0.0397442244
7980,10.1039/c5ee02600h,7847,1(a),9558,Ge0.10Sb0.01,Mg2Sn0.89Ge0.1Sb0.01,500,,,123220,0.0000081158,,,,0.0042145,-0.00018494,0.21252,9.9155,,0.0198310747
7980,10.1039/c5ee02600h,7847,1(a),9558,Ge0.10Sb0.01,Mg2Sn0.89Ge0.1Sb0.01,550,,,115050,0.000008692,,,,0.0043461,-0.00019436,0.30385,7.8669,,0.0143034392
7980,10.1039/c5ee02600h,7847,1(a),9558,Ge0.10Sb0.01,Mg2Sn0.89Ge0.1Sb0.01,600,,,107890,0.0000092683,,,,0.0044803,-0.00020378,0.39517,6.8026,,0.0113376521
7980,10.1039/c5ee02600h,7847,1(a),9558,Ge0.10Sb0.01,Mg2Sn0.89Ge0.1Sb0.01,650,,,101580,0.0000098445,,,,0.0046172,-0.0002132,0.4865,6.1689,,0.0094906475
7980,10.1039/c5ee02600h,7847,1(a),9558,Ge0.10Sb0.01,Mg2Sn0.89Ge0.1Sb0.01,700,,,95960,0.000010421,,,,0.0047557,-0.00022262,0.57782,5.7613,,0.0082304178
7980,10.1039/c5ee02600h,7851,1(c),9558,Ge0.10Sb0.01,Mg2Sn0.89Ge0.1Sb0.01,50,,,,,,,,0.003795,,3.6823,0.33443,,0.0010306059
7980,10.1039/c5ee02600h,7851,1(c),9558,Ge0.10Sb0.01,Mg2Sn0.89Ge0.1Sb0.01,100,,,,,,,,0.0039227,,3.5725,0.42846,,0.0010980266
7980,10.1039/c5ee02600h,7851,1(c),9558,Ge0.10Sb0.01,Mg2Sn0.89Ge0.1Sb0.01,150,,,,,,,,0.0040505,,3.4628,0.52248,,0.0011697181
7980,10.1039/c5ee02600h,7851,1(c),9558,Ge0.10Sb0.01,Mg2Sn0.89Ge0.1Sb0.01,200,,,,,,,,0.0041782,,3.353,0.61651,,0.001246108
7980,10.1039/c5ee02600h,7851,1(c),9558,Ge0.10Sb0.01,Mg2Sn0.89Ge0.1Sb0.01,250,,,,,,,,0.004306,,3.2432,0.71053,,0.001327701
7980,10.1039/c5ee02600h,7851,1(c),9558,Ge0.10Sb0.01,Mg2Sn0.89Ge0.1Sb0.01,300,,,,,,,,0.0044337,,3.1334,0.80456,,0.0014149805
7980,10.1039/c5ee02600h,7847,1(a),9560,Ge0.15Sb0.015,Mg2Sn0.835Ge0.15Sb0.015,350,,,181600,0.0000055067,,,,0.0048817,-0.00015089,2.8159,1.0573,,0.0017336198
7980,10.1039/c5ee02600h,7847,1(a),9560,Ge0.15Sb0.015,Mg2Sn0.835Ge0.15Sb0.015,400,,,165550,0.0000060403,,,,0.0050257,-0.00016036,2.7488,1.1653,,0.0018283251
7980,10.1039/c5ee02600h,7847,1(a),9560,Ge0.15Sb0.015,Mg2Sn0.835Ge0.15Sb0.015,450,,,152120,0.0000065738,,,,0.004387,-0.00016982,2.6816,0.73618,,0.0016359636
7980,10.1039/c5ee02600h,7847,1(a),9560,Ge0.15Sb0.015,Mg2Sn0.835Ge0.15Sb0.015,500,,,140700,0.0000071074,,,,0.0045228,-0.00017929,,,,
7980,10.1039/c5ee02600h,7847,1(a),9560,Ge0.15Sb0.015,Mg2Sn0.835Ge0.15Sb0.015,550,,,130870,0.0000076409,,,,0.0046624,-0.00018875,,,,
7980,10.1039/c5ee02600h,7847,1(a),9560,Ge0.15Sb0.015,Mg2Sn0.835Ge0.15Sb0.015,600,,,122330,0.0000081745,,,,0.0048065,-0.00019822,,,,
7980,10.1039/c5ee02600h,7847,1(a),9560,Ge0.15Sb0.015,Mg2Sn0.835Ge0.15Sb0.015,650,,,114840,0.000008708,,,,0.0049532,-0.00020768,,,,
7980,10.1039/c5ee02600h,7847,1(a),9560,Ge0.15Sb0.015,Mg2Sn0.835Ge0.15Sb0.015,700,,,108210,0.0000092416,,,,0.0051025,-0.00021715,,,,
7980,10.1039/c5ee02600h,7851,1(c),9560,Ge0.15Sb0.015,Mg2Sn0.835Ge0.15Sb0.015,50,,,,,,,,0.004018,,3.2189,0.40931,,0.0012482525
7980,10.1039/c5ee02600h,7851,1(c),9560,Ge0.15Sb0.015,Mg2Sn0.835Ge0.15Sb0.015,100,,,,,,,,0.0041619,,3.1518,0.51731,,0.0013204835
7980,10.1039/c5ee02600h,7851,1(c),9560,Ge0.15Sb0.015,Mg2Sn0.835Ge0.15Sb0.015,150,,,,,,,,0.0043059,,3.0846,0.62531,,0.0013959346
7980,10.1039/c5ee02600h,7851,1(c),9560,Ge0.15Sb0.015,Mg2Sn0.835Ge0.15Sb0.015,200,,,,,,,,0.0044499,,3.0174,0.73332,,0.0014747465
7980,10.1039/c5ee02600h,7851,1(c),9560,Ge0.15Sb0.015,Mg2Sn0.835Ge0.15Sb0.015,250,,,,,,,,0.0045938,,2.9503,0.84132,,0.001557062
7980,10.1039/c5ee02600h,7851,1(c),9560,Ge0.15Sb0.015,Mg2Sn0.835Ge0.15Sb0.015,300,,,,,,,,0.0047378,,2.8831,0.94932,,0.0016433006
7980,10.1039/c5ee02600h,7847,1(a),9561,Ge0.20Sb0.02,Mg2Sn0.78Ge0.2Sb0.02,300,,,210070,0.0000047604,,,,0.0046837,,2.6796,1.0197,,0.0017479101
7980,10.1039/c5ee02600h,7847,1(a),9561,Ge0.20Sb0.02,Mg2Sn0.78Ge0.2Sb0.02,350,,,192440,0.0000051965,,,,0.0048009,-0.00014712,-0.03382,1.134,,-0.1419544648
7980,10.1039/c5ee02600h,7847,1(a),9561,Ge0.20Sb0.02,Mg2Sn0.78Ge0.2Sb0.02,400,,,175560,0.0000056959,,,,0.0049181,-0.00015635,0.016365,1.2483,,0.3005255118
7980,10.1039/c5ee02600h,7847,1(a),9561,Ge0.20Sb0.02,Mg2Sn0.78Ge0.2Sb0.02,450,,,160310,0.000006238,,,,0.0043952,-0.00016558,0.066549,29.72,,0.0660445687
7980,10.1039/c5ee02600h,7847,1(a),9561,Ge0.20Sb0.02,Mg2Sn0.78Ge0.2Sb0.02,500,,,146920,0.0000068066,,,,0.0044897,-0.00017481,0.11673,19.231,,0.0384622633
7980,10.1039/c5ee02600h,7847,1(a),9561,Ge0.20Sb0.02,Mg2Sn0.78Ge0.2Sb0.02,550,,,135340,0.000007389,,,,0.0045841,-0.00018404,0.16692,15.105,,0.0274628565
7980,10.1039/c5ee02600h,7847,1(a),9561,Ge0.20Sb0.02,Mg2Sn0.78Ge0.2Sb0.02,600,,,125370,0.0000079767,,,,0.004683,-0.00019327,0.2171,12.942,,0.0215707047
7980,10.1039/c5ee02600h,7847,1(a),9561,Ge0.20Sb0.02,Mg2Sn0.78Ge0.2Sb0.02,650,,,116750,0.0000085652,,,,0.0047875,-0.0002025,0.26729,11.642,,0.0179112574
7980,10.1039/c5ee02600h,7847,1(a),9561,Ge0.20Sb0.02,Mg2Sn0.78Ge0.2Sb0.02,700,,,109240,0.0000091538,,,,0.0048972,-0.00021173,0.31747,10.798,,0.0154257095
7980,10.1039/c5ee02600h,7851,1(c),9561,Ge0.20Sb0.02,Mg2Sn0.78Ge0.2Sb0.02,50,,,,,,,,0.0040976,,3.0212,0.448,,0.0013562823
7980,10.1039/c5ee02600h,7851,1(c),9561,Ge0.20Sb0.02,Mg2Sn0.78Ge0.2Sb0.02,100,,,,,,,,0.0042148,,2.9529,0.56233,,0.0014273426
7980,10.1039/c5ee02600h,7851,1(c),9561,Ge0.20Sb0.02,Mg2Sn0.78Ge0.2Sb0.02,150,,,,,,,,0.004332,,2.8846,0.67666,,0.001501768
7980,10.1039/c5ee02600h,7851,1(c),9561,Ge0.20Sb0.02,Mg2Sn0.78Ge0.2Sb0.02,200,,,,,,,,0.0044492,,2.8163,0.791,,0.0015798033
7980,10.1039/c5ee02600h,7851,1(c),9561,Ge0.20Sb0.02,Mg2Sn0.78Ge0.2Sb0.02,250,,,,,,,,0.0045665,,2.7479,0.90533,,0.0016618145
7980,10.1039/c5ee02600h,7847,1(a),9562,Ge0.25Sb0.02,Mg2Sn0.73Ge0.25Sb0.02,300,,,210200,0.0000047574,,,,0.0051662,,2.8468,1.0549,,0.0018147394
7980,10.1039/c5ee02600h,7847,1(a),9562,Ge0.25Sb0.02,Mg2Sn0.73Ge0.25Sb0.02,350,,,186880,0.000005351,,,,0.0052508,-0.0001596,2.7741,1.1719,,0.0018927941
7980,10.1039/c5ee02600h,7847,1(a),9562,Ge0.25Sb0.02,Mg2Sn0.73Ge0.25Sb0.02,400,,,168220,0.0000059445,,,,0.0053354,-0.00016914,2.7013,1.289,,0.0019751231
7980,10.1039/c5ee02600h,7847,1(a),9562,Ge0.25Sb0.02,Mg2Sn0.73Ge0.25Sb0.02,450,,,152950,0.0000065381,,,,0.00542,-0.00017868,2.6285,1.406,,0.0020620126
7980,10.1039/c5ee02600h,7847,1(a),9562,Ge0.25Sb0.02,Mg2Sn0.73Ge0.25Sb0.02,500,,,140220,0.0000071317,,,,0.004967,-0.00018821,,,,
7980,10.1039/c5ee02600h,7847,1(a),9562,Ge0.25Sb0.02,Mg2Sn0.73Ge0.25Sb0.02,550,,,129450,0.0000077252,,,,0.0050622,-0.00019775,,,,
7980,10.1039/c5ee02600h,7847,1(a),9562,Ge0.25Sb0.02,Mg2Sn0.73Ge0.25Sb0.02,600,,,120210,0.0000083188,,,,0.0051653,-0.00020729,,,,
7980,10.1039/c5ee02600h,7847,1(a),9562,Ge0.25Sb0.02,Mg2Sn0.73Ge0.25Sb0.02,650,,,112200,0.0000089124,,,,0.0052746,-0.00021682,,,,
7980,10.1039/c5ee02600h,7847,1(a),9562,Ge0.25Sb0.02,Mg2Sn0.73Ge0.25Sb0.02,700,,,105200,0.0000095059,,,,0.0053903,-0.00022636,,,,
7980,10.1039/c5ee02600h,7851,1(c),9562,Ge0.25Sb0.02,Mg2Sn0.73Ge0.25Sb0.02,50,,,,,,,,0.004743,,3.2107,0.46984,,0.001477248
7980,10.1039/c5ee02600h,7851,1(c),9562,Ge0.25Sb0.02,Mg2Sn0.73Ge0.25Sb0.02,100,,,,,,,,0.0048277,,3.1379,0.58685,,0.001538513
7980,10.1039/c5ee02600h,7851,1(c),9562,Ge0.25Sb0.02,Mg2Sn0.73Ge0.25Sb0.02,150,,,,,,,,0.0049123,,3.0652,0.70387,,0.0016026034
7980,10.1039/c5ee02600h,7851,1(c),9562,Ge0.25Sb0.02,Mg2Sn0.73Ge0.25Sb0.02,200,,,,,,,,0.0049969,,2.9924,0.82089,,0.0016698637
7980,10.1039/c5ee02600h,7851,1(c),9562,Ge0.25Sb0.02,Mg2Sn0.73Ge0.25Sb0.02,250,,,,,,,,0.0050815,,2.9196,0.9379,,0.0017404781
7980,10.1039/c5ee02600h,7847,1(a),9563,Ge0.30Sb0.02, Mg2Sn0.68Ge0.3Sb0.02,350,,,178400,0.0000056055,,,,0.0049377,-0.0001516,-0.029832,1.1208,,-0.1655168946
7980,10.1039/c5ee02600h,7847,1(a),9563,Ge0.30Sb0.02, Mg2Sn0.68Ge0.3Sb0.02,400,,,161650,0.0000061861,,,,0.0050886,-0.00016203,0.006889,1.2414,,0.7386558281
7980,10.1039/c5ee02600h,7847,1(a),9563,Ge0.30Sb0.02, Mg2Sn0.68Ge0.3Sb0.02,450,,,147780,0.0000067667,,,,0.0043948,-0.00017245,0.04361,45.349,,0.1007750516
7980,10.1039/c5ee02600h,7847,1(a),9563,Ge0.30Sb0.02, Mg2Sn0.68Ge0.3Sb0.02,500,,,136100,0.0000073473,,,,0.0045519,-0.00018288,0.080331,28.332,,0.0566643015
7980,10.1039/c5ee02600h,7847,1(a),9563,Ge0.30Sb0.02, Mg2Sn0.68Ge0.3Sb0.02,550,,,126140,0.0000079279,,,,0.0047132,-0.0001933,0.11705,22.147,,0.0402665528
7980,10.1039/c5ee02600h,7847,1(a),9563,Ge0.30Sb0.02, Mg2Sn0.68Ge0.3Sb0.02,600,,,117530,0.0000085085,,,,0.0048777,-0.00020372,0.15377,19.032,,0.0317207518
7980,10.1039/c5ee02600h,7847,1(a),9563,Ge0.30Sb0.02, Mg2Sn0.68Ge0.3Sb0.02,650,,,110020,0.0000090891,,,,0.0050455,-0.00021415,0.19049,17.217,,0.0264869547
7980,10.1039/c5ee02600h,7847,1(a),9563,Ge0.30Sb0.02, Mg2Sn0.68Ge0.3Sb0.02,700,,,103420,0.0000096697,,,,0.0052156,-0.00022457,0.22721,16.068,,0.0229549756
7980,10.1039/c5ee02600h,7851,1(c),9563,Ge0.30Sb0.02, Mg2Sn0.68Ge0.3Sb0.02,50,,,,,,,,0.004032,,3.2474,0.39698,,0.0012416087
7980,10.1039/c5ee02600h,7851,1(c),9563,Ge0.30Sb0.02, Mg2Sn0.68Ge0.3Sb0.02,100,,,,,,,,0.0041829,,3.1571,0.51762,,0.0013249184
7980,10.1039/c5ee02600h,7851,1(c),9563,Ge0.30Sb0.02, Mg2Sn0.68Ge0.3Sb0.02,150,,,,,,,,0.0043339,,3.0669,0.63825,,0.0014131207
7980,10.1039/c5ee02600h,7851,1(c),9563,Ge0.30Sb0.02, Mg2Sn0.68Ge0.3Sb0.02,200,,,,,,,,0.0044848,,2.9766,0.75888,,0.0015066855
7980,10.1039/c5ee02600h,7851,1(c),9563,Ge0.30Sb0.02, Mg2Sn0.68Ge0.3Sb0.02,250,,,,,,,,0.0046358,,2.8863,0.87952,,0.0016061393
7980,10.1039/c5ee02600h,7851,1(c),9563,Ge0.30Sb0.02, Mg2Sn0.68Ge0.3Sb0.02,300,,,,,,,,0.0047867,,2.7961,1.0001,,0.0017119202
7980,10.1039/c5ee02600h,24967,7(a),31113,Mg2Sn1xyGexSby_ x=0,Mg2Sn1xyGexSby,350,,,,,,,,,,4.401,,,
7980,10.1039/c5ee02600h,24967,7(a),31113,Mg2Sn1xyGexSby_ x=0,Mg2Sn1xyGexSby,400,,,,,,,,,,4.0795,,,
7980,10.1039/c5ee02600h,24967,7(a),31113,Mg2Sn1xyGexSby_ x=0,Mg2Sn1xyGexSby,450,,,,,,,,,,3.758,,,
7980,10.1039/c5ee02600h,24967,7(a),31113,Mg2Sn1xyGexSby_ x=0,Mg2Sn1xyGexSby,500,,,,,,,,,,3.4365,,,
7980,10.1039/c5ee02600h,24967,7(a),31113,Mg2Sn1xyGexSby_ x=0,Mg2Sn1xyGexSby,550,,,,,,,,,,3.115,,,
7980,10.1039/c5ee02600h,24967,7(a),31113,Mg2Sn1xyGexSby_ x=0,Mg2Sn1xyGexSby,600,,,,,,,,,,2.7934,,,
7980,10.1039/c5ee02600h,24967,7(a),31113,Mg2Sn1xyGexSby_ x=0,Mg2Sn1xyGexSby,650,,,,,,,,,,2.4719,,,
7980,10.1039/c5ee02600h,24967,7(a),31113,Mg2Sn1xyGexSby_ x=0,Mg2Sn1xyGexSby,700,,,,,,,,,,2.1504,,,
7980,10.1039/c5ee02600h,24967,7(a),31114,Mg2Sn1xyGexSby_ x=0.05,undefined,350,,,,,,,,,,3.2649,,,
7980,10.1039/c5ee02600h,24967,7(a),31114,Mg2Sn1xyGexSby_ x=0.05,undefined,400,,,,,,,,,,3.0425,,,
7980,10.1039/c5ee02600h,24967,7(a),31114,Mg2Sn1xyGexSby_ x=0.05,undefined,450,,,,,,,,,,2.8201,,,
7980,10.1039/c5ee02600h,24967,7(a),31114,Mg2Sn1xyGexSby_ x=0.05,undefined,500,,,,,,,,,,2.5977,,,
7980,10.1039/c5ee02600h,24967,7(a),31114,Mg2Sn1xyGexSby_ x=0.05,undefined,550,,,,,,,,,,2.3753,,,
7980,10.1039/c5ee02600h,24967,7(a),31114,Mg2Sn1xyGexSby_ x=0.05,undefined,600,,,,,,,,,,2.1529,,,
7980,10.1039/c5ee02600h,24967,7(a),31114,Mg2Sn1xyGexSby_ x=0.05,undefined,650,,,,,,,,,,1.9305,,,
7980,10.1039/c5ee02600h,24967,7(a),31114,Mg2Sn1xyGexSby_ x=0.05,undefined,700,,,,,,,,,,1.7081,,,
7980,10.1039/c5ee02600h,24967,7(a),31115,Mg2Sn1xyGexSby_ x=0.1,undefined,350,,,,,,,,,,2.7326,,,
7980,10.1039/c5ee02600h,24967,7(a),31115,Mg2Sn1xyGexSby_ x=0.1,undefined,400,,,,,,,,,,2.5393,,,
7980,10.1039/c5ee02600h,24967,7(a),31115,Mg2Sn1xyGexSby_ x=0.1,undefined,450,,,,,,,,,,2.346,,,
7980,10.1039/c5ee02600h,24967,7(a),31115,Mg2Sn1xyGexSby_ x=0.1,undefined,500,,,,,,,,,,2.1527,,,
7980,10.1039/c5ee02600h,24967,7(a),31115,Mg2Sn1xyGexSby_ x=0.1,undefined,550,,,,,,,,,,1.9594,,,
7980,10.1039/c5ee02600h,24967,7(a),31115,Mg2Sn1xyGexSby_ x=0.1,undefined,600,,,,,,,,,,1.7661,,,
7980,10.1039/c5ee02600h,24967,7(a),31115,Mg2Sn1xyGexSby_ x=0.1,undefined,650,,,,,,,,,,1.5728,,,
7980,10.1039/c5ee02600h,24967,7(a),31115,Mg2Sn1xyGexSby_ x=0.1,undefined,700,,,,,,,,,,1.3795,,,
7980,10.1039/c5ee02600h,24967,7(a),31116,Mg2Sn1xyGexSby_ x=0.2,undefined,350,,,,,,,,,,2.2335,,,
7980,10.1039/c5ee02600h,24967,7(a),31116,Mg2Sn1xyGexSby_ x=0.2,undefined,400,,,,,,,,,,2.1156,,,
7980,10.1039/c5ee02600h,24967,7(a),31116,Mg2Sn1xyGexSby_ x=0.2,undefined,450,,,,,,,,,,1.9977,,,
7980,10.1039/c5ee02600h,24967,7(a),31116,Mg2Sn1xyGexSby_ x=0.2,undefined,500,,,,,,,,,,1.8797,,,
7980,10.1039/c5ee02600h,24967,7(a),31116,Mg2Sn1xyGexSby_ x=0.2,undefined,550,,,,,,,,,,1.7618,,,
7980,10.1039/c5ee02600h,24967,7(a),31116,Mg2Sn1xyGexSby_ x=0.2,undefined,600,,,,,,,,,,1.6439,,,
7980,10.1039/c5ee02600h,24967,7(a),31116,Mg2Sn1xyGexSby_ x=0.2,undefined,650,,,,,,,,,,1.526,,,
7980,10.1039/c5ee02600h,24967,7(a),31116,Mg2Sn1xyGexSby_ x=0.2,undefined,700,,,,,,,,,,1.4081,,,
7980,10.1039/c5ee02600h,24967,7(a),31117,Mg2Sn1xyGexSby_ x=0.3,undefined,350,,,,,,,,,,2.1386,,,
7980,10.1039/c5ee02600h,24967,7(a),31117,Mg2Sn1xyGexSby_ x=0.3,undefined,400,,,,,,,,,,2.0148,,,
7980,10.1039/c5ee02600h,24967,7(a),31117,Mg2Sn1xyGexSby_ x=0.3,undefined,450,,,,,,,,,,1.8911,,,
7980,10.1039/c5ee02600h,24967,7(a),31117,Mg2Sn1xyGexSby_ x=0.3,undefined,500,,,,,,,,,,1.7674,,,
7980,10.1039/c5ee02600h,24967,7(a),31117,Mg2Sn1xyGexSby_ x=0.3,undefined,550,,,,,,,,,,1.6437,,,
7980,10.1039/c5ee02600h,24967,7(a),31117,Mg2Sn1xyGexSby_ x=0.3,undefined,600,,,,,,,,,,1.5199,,,
7980,10.1039/c5ee02600h,24967,7(a),31117,Mg2Sn1xyGexSby_ x=0.3,undefined,650,,,,,,,,,,1.3962,,,
7980,10.1039/c5ee02600h,24967,7(a),31117,Mg2Sn1xyGexSby_ x=0.3,undefined,700,,,,,,,,,,1.2725,,,
8671,10.1016/j.intermet.2010.12.001,25123,2,31276,BayFe4Sb12_ y=0.87 BM,undefined,300,,,260630,0.0000038368,,,,0.0015959,0.00007825,,,,
8671,10.1016/j.intermet.2010.12.001,25123,2,31276,BayFe4Sb12_ y=0.87 BM,undefined,350,,,246720,0.0000040532,,,,0.0017828,0.000085006,,,,
8671,10.1016/j.intermet.2010.12.001,25123,2,31276,BayFe4Sb12_ y=0.87 BM,undefined,400,,,234210,0.0000042696,,,,0.0019721,0.000091762,,,,
8671,10.1016/j.intermet.2010.12.001,25123,2,31276,BayFe4Sb12_ y=0.87 BM,undefined,450,,,222920,0.000004486,,,,0.0021636,0.000098518,,,,
8671,10.1016/j.intermet.2010.12.001,25123,2,31276,BayFe4Sb12_ y=0.87 BM,undefined,500,,,212660,0.0000047024,,,,0.0023566,0.00010527,3.1173,0.41609,,0.0007559747
8671,10.1016/j.intermet.2010.12.001,25123,2,31276,BayFe4Sb12_ y=0.87 BM,undefined,550,,,203300,0.0000049188,,,,0.0025516,0.00011203,3.2048,0.48114,,0.0007961807
8671,10.1016/j.intermet.2010.12.001,25123,2,31276,BayFe4Sb12_ y=0.87 BM,undefined,600,,,194730,0.0000051352,,,,0.0027478,0.00011879,3.2922,0.5462,,0.0008346395
8671,10.1016/j.intermet.2010.12.001,25123,2,31276,BayFe4Sb12_ y=0.87 BM,undefined,650,,,186860,0.0000053516,,,,0.002945,0.00012554,3.3797,0.61125,,0.0008713791
8671,10.1016/j.intermet.2010.12.001,25123,2,31276,BayFe4Sb12_ y=0.87 BM,undefined,700,,,179600,0.000005568,,,,0.0031436,0.0001323,3.4672,0.6763,,0.0009066682
8671,10.1016/j.intermet.2010.12.001,25123,2,31276,BayFe4Sb12_ y=0.87 BM,undefined,750,,,172880,0.0000057844,,,,0.0033426,0.00013905,3.5546,0.74135,,0.000940359
8671,10.1016/j.intermet.2010.12.001,25123,2,31276,BayFe4Sb12_ y=0.87 BM,undefined,800,,,166640,0.0000060008,,,,0.0035429,0.00014581,3.6421,0.8064,,0.000972763
8671,10.1016/j.intermet.2010.12.001,25123,2,31277,BayFe4Sb12_ y=0.83 BM,undefined,300,,,288560,0.0000034655,,,,0.001732,0.000077474,,,,
8671,10.1016/j.intermet.2010.12.001,25123,2,31277,BayFe4Sb12_ y=0.83 BM,undefined,350,,,272090,0.0000036753,,,,0.0019055,0.000083685,,,,
8671,10.1016/j.intermet.2010.12.001,25123,2,31277,BayFe4Sb12_ y=0.83 BM,undefined,400,,,257390,0.0000038852,,,,0.00208,0.000089895,,,,
8671,10.1016/j.intermet.2010.12.001,25123,2,31277,BayFe4Sb12_ y=0.83 BM,undefined,450,,,244200,0.000004095,,,,0.0022555,0.000096106,,,,
8671,10.1016/j.intermet.2010.12.001,25123,2,31277,BayFe4Sb12_ y=0.83 BM,undefined,500,,,232290,0.0000043049,,,,0.0024319,0.00010232,2.9149,0.38955,,0.0008342996
8671,10.1016/j.intermet.2010.12.001,25123,2,31277,BayFe4Sb12_ y=0.83 BM,undefined,550,,,221500,0.0000045147,,,,0.002609,0.00010853,3.0369,0.43932,,0.0008590997
8671,10.1016/j.intermet.2010.12.001,25123,2,31277,BayFe4Sb12_ y=0.83 BM,undefined,600,,,211660,0.0000047246,,,,0.0027866,0.00011474,3.1588,0.48908,,0.0008821704
8671,10.1016/j.intermet.2010.12.001,25123,2,31277,BayFe4Sb12_ y=0.83 BM,undefined,650,,,202660,0.0000049344,,,,0.0029647,0.00012095,3.2807,0.53884,,0.0009036791
8671,10.1016/j.intermet.2010.12.001,25123,2,31277,BayFe4Sb12_ y=0.83 BM,undefined,700,,,194390,0.0000051443,,,,0.0031432,0.00012716,3.4026,0.58861,,0.0009237642
8671,10.1016/j.intermet.2010.12.001,25123,2,31277,BayFe4Sb12_ y=0.83 BM,undefined,750,,,186770,0.0000053541,,,,0.0033222,0.00013337,3.5246,0.63837,,0.000942575
8671,10.1016/j.intermet.2010.12.001,25123,2,31277,BayFe4Sb12_ y=0.83 BM,undefined,800,,,179730,0.000005564,,,,0.0035016,0.00013958,3.6465,0.68814,,0.0009602633
8671,10.1016/j.intermet.2010.12.001,25123,2,31278,BayFe4Sb12_ y=0.83 HM,undefined,300,,,334070,0.0000029934,,,,0.0013007,0.000062399,,,,
8671,10.1016/j.intermet.2010.12.001,25123,2,31278,BayFe4Sb12_ y=0.83 HM,undefined,350,,,311370,0.0000032116,,,,0.0013962,0.000066964,,,,
8671,10.1016/j.intermet.2010.12.001,25123,2,31278,BayFe4Sb12_ y=0.83 HM,undefined,400,,,291570,0.0000034297,,,,0.0014917,0.000071528,,,,
8671,10.1016/j.intermet.2010.12.001,25123,2,31278,BayFe4Sb12_ y=0.83 HM,undefined,450,,,274140,0.0000036478,,,,0.0015873,0.000076093,,,,
8671,10.1016/j.intermet.2010.12.001,25123,2,31278,BayFe4Sb12_ y=0.83 HM,undefined,500,,,258670,0.0000038659,,,,0.0016828,0.000080657,3.9092,0.24265,,0.0004304717
8671,10.1016/j.intermet.2010.12.001,25123,2,31278,BayFe4Sb12_ y=0.83 HM,undefined,550,,,244860,0.000004084,,,,0.0017783,0.000085221,4.0538,0.26118,,0.0004386748
8671,10.1016/j.intermet.2010.12.001,25123,2,31278,BayFe4Sb12_ y=0.83 HM,undefined,600,,,232440,0.0000043022,,,,0.0018738,0.000089786,4.1983,0.2797,,0.0004463235
8671,10.1016/j.intermet.2010.12.001,25123,2,31278,BayFe4Sb12_ y=0.83 HM,undefined,650,,,221220,0.0000045203,,,,0.0019693,0.00009435,4.3429,0.29822,,0.0004534528
8671,10.1016/j.intermet.2010.12.001,25123,2,31278,BayFe4Sb12_ y=0.83 HM,undefined,700,,,211040,0.0000047384,,,,0.0020649,0.000098915,4.4874,0.31675,,0.0004601551
8671,10.1016/j.intermet.2010.12.001,25123,2,31278,BayFe4Sb12_ y=0.83 HM,undefined,750,,,201760,0.0000049565,,,,0.0021605,0.00010348,4.6319,0.33527,,0.0004664393
8671,10.1016/j.intermet.2010.12.001,25123,2,31278,BayFe4Sb12_ y=0.83 HM,undefined,800,,,193250,0.0000051747,,,,0.0022557,0.00010804,4.7765,0.35379,,0.0004722496
8671,10.1016/j.intermet.2010.12.001,25123,2,31279,DDyFe4Sb12_ y=0.88 BM,undefined,300,,,249250,0.000004012,,,,0.0020654,0.00009103,,,,
8671,10.1016/j.intermet.2010.12.001,25123,2,31279,DDyFe4Sb12_ y=0.88 BM,undefined,350,,,236120,0.0000042351,,,,0.0022852,0.000098378,,,,
8671,10.1016/j.intermet.2010.12.001,25123,2,31279,DDyFe4Sb12_ y=0.88 BM,undefined,400,,,224310,0.0000044582,,,,0.0025075,0.00010573,,,,
8671,10.1016/j.intermet.2010.12.001,25123,2,31279,DDyFe4Sb12_ y=0.88 BM,undefined,450,,,213620,0.0000046813,,,,0.0027311,0.00011307,,,,
8671,10.1016/j.intermet.2010.12.001,25123,2,31279,DDyFe4Sb12_ y=0.88 BM,undefined,500,,,203900,0.0000049044,,,,0.0029567,0.00012042,2.5067,0.61644,,0.0011795189
8671,10.1016/j.intermet.2010.12.001,25123,2,31279,DDyFe4Sb12_ y=0.88 BM,undefined,550,,,195020,0.0000051276,,,,0.0031837,0.00012777,2.6192,0.69104,,0.0012155238
8671,10.1016/j.intermet.2010.12.001,25123,2,31279,DDyFe4Sb12_ y=0.88 BM,undefined,600,,,186890,0.0000053507,,,,0.0034121,0.00013512,2.7318,0.76564,,0.0012490299
8671,10.1016/j.intermet.2010.12.001,25123,2,31279,DDyFe4Sb12_ y=0.88 BM,undefined,650,,,179410,0.0000055738,,,,0.0036416,0.00014247,2.8443,0.84024,,0.001280315
8671,10.1016/j.intermet.2010.12.001,25123,2,31279,DDyFe4Sb12_ y=0.88 BM,undefined,700,,,172510,0.0000057969,,,,0.0038716,0.00014981,2.9568,0.91484,,0.0013093885
8671,10.1016/j.intermet.2010.12.001,25123,2,31279,DDyFe4Sb12_ y=0.88 BM,undefined,750,,,166110,0.00000602,,,,0.0041028,0.00015716,3.0693,0.98943,,0.0013367217
8671,10.1016/j.intermet.2010.12.001,25123,2,31279,DDyFe4Sb12_ y=0.88 BM,undefined,800,,,160180,0.0000062431,,,,0.004335,0.00016451,3.1818,1.064,,0.0013624364
8671,10.1016/j.intermet.2010.12.001,25123,2,31280,DDyFe4Sb12_ y=0.85 HM,undefined,350,,,192060,0.0000052068,,,,0.0016164,0.000091739,,,,
8671,10.1016/j.intermet.2010.12.001,25123,2,31280,DDyFe4Sb12_ y=0.85 HM,undefined,400,,,183460,0.0000054507,,,,0.0017421,0.000097447,,,,
8671,10.1016/j.intermet.2010.12.001,25123,2,31280,DDyFe4Sb12_ y=0.85 HM,undefined,450,,,175600,0.0000056946,,,,0.0018684,0.00010315,,,,
8671,10.1016/j.intermet.2010.12.001,25123,2,31280,DDyFe4Sb12_ y=0.85 HM,undefined,500,,,168390,0.0000059385,,,,0.0019955,0.00010886,2.1146,0.5205,,0.0009436773
8671,10.1016/j.intermet.2010.12.001,25123,2,31280,DDyFe4Sb12_ y=0.85 HM,undefined,550,,,161750,0.0000061824,,,,0.0021232,0.00011457,2.2135,0.56215,,0.0009592049
8671,10.1016/j.intermet.2010.12.001,25123,2,31280,DDyFe4Sb12_ y=0.85 HM,undefined,600,,,155610,0.0000064263,,,,0.0022513,0.00012028,2.3125,0.6038,,0.0009735351
8671,10.1016/j.intermet.2010.12.001,25123,2,31280,DDyFe4Sb12_ y=0.85 HM,undefined,650,,,149920,0.0000066702,,,,0.0023794,0.00012598,2.4115,0.64545,,0.0009866888
8671,10.1016/j.intermet.2010.12.001,25123,2,31280,DDyFe4Sb12_ y=0.85 HM,undefined,700,,,144630,0.0000069141,,,,0.0025082,0.00013169,2.5104,0.6871,,0.0009991236
8671,10.1016/j.intermet.2010.12.001,25123,2,31280,DDyFe4Sb12_ y=0.85 HM,undefined,750,,,139700,0.000007158,,,,0.0026374,0.0001374,2.6094,0.72874,,0.0010107304
8671,10.1016/j.intermet.2010.12.001,25123,2,31280,DDyFe4Sb12_ y=0.85 HM,undefined,800,,,135100,0.0000074019,,,,0.0027665,0.0001431,2.7084,0.77039,,0.0010214518
8671,10.1016/j.intermet.2010.12.001,25123,2,31281,DDyFe4Sb12_ y=0.86 BM,undefined,300,,,267690,0.0000037356,,,,0.002238,0.000091435,,,,
8671,10.1016/j.intermet.2010.12.001,25123,2,31281,DDyFe4Sb12_ y=0.86 BM,undefined,350,,,246230,0.0000040612,,,,0.0024193,0.000099123,,,,
8671,10.1016/j.intermet.2010.12.001,25123,2,31281,DDyFe4Sb12_ y=0.86 BM,undefined,400,,,227960,0.0000043868,,,,0.0026007,0.00010681,,,,
8671,10.1016/j.intermet.2010.12.001,25123,2,31281,DDyFe4Sb12_ y=0.86 BM,undefined,450,,,212210,0.0000047124,,,,0.0027821,0.0001145,,,,
8671,10.1016/j.intermet.2010.12.001,25123,2,31281,DDyFe4Sb12_ y=0.86 BM,undefined,500,,,198490,0.000005038,,,,0.0029635,0.00012219,2.3854,0.65546,,0.0012423493
8671,10.1016/j.intermet.2010.12.001,25123,2,31281,DDyFe4Sb12_ y=0.86 BM,undefined,550,,,186440,0.0000053636,,,,0.003145,0.00012988,2.476,0.72508,,0.0012701939
8671,10.1016/j.intermet.2010.12.001,25123,2,31281,DDyFe4Sb12_ y=0.86 BM,undefined,600,,,175770,0.0000056893,,,,0.0033261,0.00013756,2.5665,0.7947,,0.0012959673
8671,10.1016/j.intermet.2010.12.001,25123,2,31281,DDyFe4Sb12_ y=0.86 BM,undefined,650,,,166250,0.0000060149,,,,0.0035075,0.00014525,2.6571,0.86432,,0.0013200482
8671,10.1016/j.intermet.2010.12.001,25123,2,31281,DDyFe4Sb12_ y=0.86 BM,undefined,700,,,157720,0.0000063405,,,,0.0036892,0.00015294,2.7476,0.93394,,0.0013426991
8671,10.1016/j.intermet.2010.12.001,25123,2,31281,DDyFe4Sb12_ y=0.86 BM,undefined,750,,,150010,0.0000066661,,,,0.0038706,0.00016063,2.8382,1.0036,,0.0013637517
8671,10.1016/j.intermet.2010.12.001,25123,2,31281,DDyFe4Sb12_ y=0.86 BM,undefined,800,,,143030,0.0000069917,,,,0.0040523,0.00016832,2.9288,1.0732,,0.0013836042
8671,10.1016/j.intermet.2010.12.001,25123,2,31282,CayFe4Sb12_ y=0.93 BM,undefined,300,,,264280,0.0000037839,,,,0.0022554,0.00009238,,,,
8671,10.1016/j.intermet.2010.12.001,25123,2,31282,CayFe4Sb12_ y=0.93 BM,undefined,350,,,255700,0.0000039109,,,,0.0024286,0.000097456,,,,
8671,10.1016/j.intermet.2010.12.001,25123,2,31282,CayFe4Sb12_ y=0.93 BM,undefined,400,,,247650,0.0000040379,,,,0.0026034,0.00010253,,,,
8671,10.1016/j.intermet.2010.12.001,25123,2,31282,CayFe4Sb12_ y=0.93 BM,undefined,450,,,240100,0.0000041649,,,,0.0027803,0.00010761,,,,
8671,10.1016/j.intermet.2010.12.001,25123,2,31282,CayFe4Sb12_ y=0.93 BM,undefined,500,,,233000,0.0000042919,,,,0.0029584,0.00011268,2.847,0.53761,,0.0010391289
8671,10.1016/j.intermet.2010.12.001,25123,2,31282,CayFe4Sb12_ y=0.93 BM,undefined,550,,,226310,0.0000044188,,,,0.0031383,0.00011776,3.0644,0.58411,,0.0010241157
8671,10.1016/j.intermet.2010.12.001,25123,2,31282,CayFe4Sb12_ y=0.93 BM,undefined,600,,,219980,0.0000045458,,,,0.0033194,0.00012284,3.2817,0.63062,,0.0010114879
8671,10.1016/j.intermet.2010.12.001,25123,2,31282,CayFe4Sb12_ y=0.93 BM,undefined,650,,,214000,0.0000046728,,,,0.0035012,0.00012791,3.4991,0.67712,,0.0010006002
8671,10.1016/j.intermet.2010.12.001,25123,2,31282,CayFe4Sb12_ y=0.93 BM,undefined,700,,,208340,0.0000047998,,,,0.0036848,0.00013299,3.7165,0.72363,,0.0009914705
8671,10.1016/j.intermet.2010.12.001,25123,2,31282,CayFe4Sb12_ y=0.93 BM,undefined,750,,,202970,0.0000049268,,,,0.0038687,0.00013806,3.9339,0.77013,,0.0009834261
8671,10.1016/j.intermet.2010.12.001,25123,2,31282,CayFe4Sb12_ y=0.93 BM,undefined,800,,,197870,0.0000050538,,,,0.0040542,0.00014314,4.1513,0.81664,,0.0009766097
8671,10.1016/j.intermet.2010.12.001,25123,2,31283,CayFe4Sb12_ y=0.92 BM,undefined,300,,,325570,0.0000030715,,,,0.0022169,0.000082518,,,,
8671,10.1016/j.intermet.2010.12.001,25123,2,31283,CayFe4Sb12_ y=0.92 BM,undefined,350,,,311170,0.0000032137,,,,0.0023822,0.000087497,,,,
8671,10.1016/j.intermet.2010.12.001,25123,2,31283,CayFe4Sb12_ y=0.92 BM,undefined,400,,,297970,0.000003356,,,,0.0025481,0.000092475,,,,
8671,10.1016/j.intermet.2010.12.001,25123,2,31283,CayFe4Sb12_ y=0.92 BM,undefined,450,,,285850,0.0000034983,,,,0.0027148,0.000097454,,,,
8671,10.1016/j.intermet.2010.12.001,25123,2,31283,CayFe4Sb12_ y=0.92 BM,undefined,500,,,274690,0.0000036405,,,,0.002882,0.00010243,3.1525,0.43301,,0.0009141951
8671,10.1016/j.intermet.2010.12.001,25123,2,31283,CayFe4Sb12_ y=0.92 BM,undefined,550,,,264350,0.0000037828,,,,0.0030498,0.00010741,3.3047,0.48491,,0.0009228674
8671,10.1016/j.intermet.2010.12.001,25123,2,31283,CayFe4Sb12_ y=0.92 BM,undefined,600,,,254770,0.0000039251,,,,0.0032181,0.00011239,3.4569,0.53681,,0.0009309208
8671,10.1016/j.intermet.2010.12.001,25123,2,31283,CayFe4Sb12_ y=0.92 BM,undefined,650,,,245860,0.0000040674,,,,0.0033869,0.00011737,3.609,0.58871,,0.0009384594
8671,10.1016/j.intermet.2010.12.001,25123,2,31283,CayFe4Sb12_ y=0.92 BM,undefined,700,,,237550,0.0000042096,,,,0.003556,0.00012235,3.7612,0.64061,,0.0009454429
8671,10.1016/j.intermet.2010.12.001,25123,2,31283,CayFe4Sb12_ y=0.92 BM,undefined,750,,,229780,0.0000043519,,,,0.0037254,0.00012733,3.9134,0.69251,,0.0009519599
8671,10.1016/j.intermet.2010.12.001,25123,2,31283,CayFe4Sb12_ y=0.92 BM,undefined,800,,,222510,0.0000044942,,,,0.0038947,0.0001323,4.0656,0.74441,,0.0009579644
8671,10.1016/j.intermet.2010.12.001,25123,2,31284,CayFe4Sb12_ y=0.91 HM,undefined,300,,,276310,0.0000036191,,,,0.0014033,0.000071265,,,,
8671,10.1016/j.intermet.2010.12.001,25123,2,31284,CayFe4Sb12_ y=0.91 HM,undefined,350,,,264730,0.0000037775,,,,0.0015204,0.000075784,,,,
8671,10.1016/j.intermet.2010.12.001,25123,2,31284,CayFe4Sb12_ y=0.91 HM,undefined,400,,,254070,0.000003936,,,,0.0016384,0.000080303,,,,
8671,10.1016/j.intermet.2010.12.001,25123,2,31284,CayFe4Sb12_ y=0.91 HM,undefined,450,,,244240,0.0000040944,,,,0.0017573,0.000084822,,,,
8671,10.1016/j.intermet.2010.12.001,25123,2,31284,CayFe4Sb12_ y=0.91 HM,undefined,500,,,235140,0.0000042528,,,,0.0018768,0.000089341,3.8196,0.25748,,0.0004913604
8671,10.1016/j.intermet.2010.12.001,25123,2,31284,CayFe4Sb12_ y=0.91 HM,undefined,550,,,226690,0.0000044113,,,,0.0019971,0.00009386,3.9924,0.28395,,0.0005002254
8671,10.1016/j.intermet.2010.12.001,25123,2,31284,CayFe4Sb12_ y=0.91 HM,undefined,600,,,218830,0.0000045697,,,,0.0021179,0.000098378,4.1652,0.31041,,0.000508475
8671,10.1016/j.intermet.2010.12.001,25123,2,31284,CayFe4Sb12_ y=0.91 HM,undefined,650,,,211500,0.0000047282,,,,0.0022394,0.0001029,4.3379,0.33687,,0.0005162406
8671,10.1016/j.intermet.2010.12.001,25123,2,31284,CayFe4Sb12_ y=0.91 HM,undefined,700,,,204640,0.0000048866,,,,0.0023614,0.00010742,4.5107,0.36334,,0.0005235108
8671,10.1016/j.intermet.2010.12.001,25123,2,31284,CayFe4Sb12_ y=0.91 HM,undefined,750,,,198210,0.0000050451,,,,0.0024837,0.00011194,4.6835,0.3898,,0.0005303085
8671,10.1016/j.intermet.2010.12.001,25123,2,31284,CayFe4Sb12_ y=0.91 HM,undefined,800,,,192180,0.0000052035,,,,0.0026061,0.00011645,4.8562,0.41626,,0.0005366542
8671,10.1016/j.intermet.2010.12.001,25128,8(a),31288,BM DD0.86Fe4Sb12,undefined,300,,,273210,0.0000036602,,,,0.0022883,0.000091519,,,,
8671,10.1016/j.intermet.2010.12.001,25128,8(a),31288,BM DD0.86Fe4Sb12,undefined,350,,,249590,0.0000040066,,,,0.0024563,0.000099203,,,,
8671,10.1016/j.intermet.2010.12.001,25128,8(a),31288,BM DD0.86Fe4Sb12,undefined,400,,,228310,0.00000438,,,,0.0026085,0.00010689,,,,
8671,10.1016/j.intermet.2010.12.001,25128,8(a),31288,BM DD0.86Fe4Sb12,undefined,450,,,209780,0.0000047668,,,,0.0027536,0.00011457,,,,
8671,10.1016/j.intermet.2010.12.001,25128,8(a),31288,BM DD0.86Fe4Sb12,undefined,500,,,194030,0.0000051538,,,,0.0029003,0.00012226,2.3846,0.6567,,0.0012162627
8671,10.1016/j.intermet.2010.12.001,25128,8(a),31288,BM DD0.86Fe4Sb12,undefined,550,,,180910,0.0000055277,,,,0.0030546,0.00012994,2.475,0.72626,,0.0012341818
8671,10.1016/j.intermet.2010.12.001,25128,8(a),31288,BM DD0.86Fe4Sb12,undefined,600,,,170210,0.0000058752,,,,0.0032237,0.00013762,2.5654,0.79582,,0.0012566072
8671,10.1016/j.intermet.2010.12.001,25128,8(a),31288,BM DD0.86Fe4Sb12,undefined,650,,,161730,0.000006183,,,,0.0034149,0.00014531,2.6558,0.86538,,0.0012858272
8671,10.1016/j.intermet.2010.12.001,25128,8(a),31288,BM DD0.86Fe4Sb12,undefined,700,,,155330,0.0000064377,,,,0.0036356,0.00015299,2.7462,0.93493,,0.0013238657
8671,10.1016/j.intermet.2010.12.001,25128,8(a),31288,BM DD0.86Fe4Sb12,undefined,750,,,150920,0.0000066261,,,,0.0038965,0.00016068,2.8365,1.0045,,0.0013737
8671,10.1016/j.intermet.2010.12.001,25128,8(a),31288,BM DD0.86Fe4Sb12,undefined,800,,,148480,0.0000067348,,,,0.0042087,0.00016836,2.9269,1.074,,0.0014379377
8671,10.1016/j.intermet.2010.12.001,25128,8(a),31287,CaxDDyFe4Sb12_ x=0.18_ y=0.60 chem mixed,undefined,300,,,266670,0.0000037499,,,,0.0016637,0.000078986,,,,
8671,10.1016/j.intermet.2010.12.001,25128,8(a),31287,CaxDDyFe4Sb12_ x=0.18_ y=0.60 chem mixed,undefined,350,,,252110,0.0000039666,,,,0.0018084,0.000084694,,,,
8671,10.1016/j.intermet.2010.12.001,25128,8(a),31287,CaxDDyFe4Sb12_ x=0.18_ y=0.60 chem mixed,undefined,400,,,239050,0.0000041833,,,,0.0019536,0.000090402,,,,
8671,10.1016/j.intermet.2010.12.001,25128,8(a),31287,CaxDDyFe4Sb12_ x=0.18_ y=0.60 chem mixed,undefined,450,,,227270,0.0000044,,,,0.0020993,0.00009611,,,,
8671,10.1016/j.intermet.2010.12.001,25128,8(a),31287,CaxDDyFe4Sb12_ x=0.18_ y=0.60 chem mixed,undefined,500,,,216600,0.0000046167,,,,0.0022456,0.00010182,3.2305,0.38147,,0.0006951246
8671,10.1016/j.intermet.2010.12.001,25128,8(a),31287,CaxDDyFe4Sb12_ x=0.18_ y=0.60 chem mixed,undefined,550,,,206900,0.0000048333,,,,0.0023923,0.00010753,3.2821,0.42835,,0.0007288931
8671,10.1016/j.intermet.2010.12.001,25128,8(a),31287,CaxDDyFe4Sb12_ x=0.18_ y=0.60 chem mixed,undefined,600,,,198020,0.00000505,,,,0.0025388,0.00011323,3.3336,0.47524,,0.0007615791
8671,10.1016/j.intermet.2010.12.001,25128,8(a),31287,CaxDDyFe4Sb12_ x=0.18_ y=0.60 chem mixed,undefined,650,,,189870,0.0000052667,,,,0.002686,0.00011894,3.3852,0.52212,,0.0007934539
8671,10.1016/j.intermet.2010.12.001,25128,8(a),31287,CaxDDyFe4Sb12_ x=0.18_ y=0.60 chem mixed,undefined,700,,,182370,0.0000054834,,,,0.0028336,0.00012465,3.4367,0.56901,,0.0008245119
8671,10.1016/j.intermet.2010.12.001,25128,8(a),31287,CaxDDyFe4Sb12_ x=0.18_ y=0.60 chem mixed,undefined,750,,,175440,0.0000057001,,,,0.0029814,0.00013036,3.4883,0.61589,,0.0008546857
8671,10.1016/j.intermet.2010.12.001,25128,8(a),31287,CaxDDyFe4Sb12_ x=0.18_ y=0.60 chem mixed,undefined,800,,,169010,0.0000059168,,,,0.0031292,0.00013607,3.5399,0.66278,,0.0008839798
