Repository: RamyaGuru/STD2_EffMass

# STD2_EffMass
Effective mass modeling of StarryData2 data

File: csvfiles/effectofucon10.1016j.actamat.2015.01.018.csv (part 2 of 13)
sid,DOI,figureid,fignum,sampleid,samplename,composition,Temperature,Electrical resistivity,Lattice thermal conductivity,Power factor,Seebeck coefficient,Thermal conductivity,ZT,Electrical conductivity,Figure of merit Z
71,10.1016/j.actamat.2015.01.018,4580,3(a),5851,MgAg0.97Sb0.99,MgAg0.97Sb0.99,423.5,0.000031717,,0.0019732,0.00024672,0.82707,1.0089,31528.8331178863,0.0023857715
71,10.1016/j.actamat.2015.01.018,4580,3(a),5851,MgAg0.97Sb0.99,MgAg0.97Sb0.99,424,0.00003167,,0.001974,0.00024659,0.82764,1.0098,31575.6236185665,0.002385095
71,10.1016/j.actamat.2015.01.018,4580,3(a),5851,MgAg0.97Sb0.99,MgAg0.97Sb0.99,424.5,0.000031623,,0.0019749,0.00024646,0.82821,1.0107,31622.5532049458,0.0023845402
71,10.1016/j.actamat.2015.01.018,4580,3(a),5851,MgAg0.97Sb0.99,MgAg0.97Sb0.99,425,0.000031575,,0.0019758,0.00024632,0.82878,1.0116,31670.6254948535,0.0023839861
71,10.1016/j.actamat.2015.01.018,4580,3(a),5851,MgAg0.97Sb0.99,MgAg0.97Sb0.99,425.5,0.000031528,,0.0019766,0.00024619,0.82935,1.0125,31717.8381121543,0.0023833122
71,10.1016/j.actamat.2015.01.018,4580,3(a),5851,MgAg0.97Sb0.99,MgAg0.97Sb0.99,426,0.000031481,,0.0019775,0.00024606,0.82993,1.0134,31765.1917029319,0.0023827311
71,10.1016/j.actamat.2015.01.018,4580,3(a),5851,MgAg0.97Sb0.99,MgAg0.97Sb0.99,426.5,0.000031434,,0.0019784,0.00024593,0.8305,1.0143,31812.6868995355,0.0023821794
71,10.1016/j.actamat.2015.01.018,4580,3(a),5851,MgAg0.97Sb0.99,MgAg0.97Sb0.99,427,0.000031386,,0.0019792,0.0002458,0.83107,1.0152,31861.3394507105,0.0023815082
71,10.1016/j.actamat.2015.01.018,4580,3(a),5851,MgAg0.97Sb0.99,MgAg0.97Sb0.99,427.5,0.000031339,,0.0019801,0.00024566,0.83164,1.0161,31909.1228182137,0.0023809581
71,10.1016/j.actamat.2015.01.018,4580,3(a),5851,MgAg0.97Sb0.99,MgAg0.97Sb0.99,428,0.000031292,,0.0019809,0.00024553,0.83222,1.017,31957.0497251694,0.00238026
71,10.1016/j.actamat.2015.01.018,4580,3(a),5851,MgAg0.97Sb0.99,MgAg0.97Sb0.99,428.5,0.000031244,,0.0019818,0.0002454,0.83279,1.0179,32006.1451798745,0.0023797116
71,10.1016/j.actamat.2015.01.018,4580,3(a),5851,MgAg0.97Sb0.99,MgAg0.97Sb0.99,429,0.000031197,,0.0019827,0.00024527,0.83336,1.0188,32054.3642016861,0.0023791639
71,10.1016/j.actamat.2015.01.018,4580,3(a),5851,MgAg0.97Sb0.99,MgAg0.97Sb0.99,429.5,0.00003115,,0.0019835,0.00024514,0.83393,1.0197,32102.7287319422,0.002378497
71,10.1016/j.actamat.2015.01.018,4580,3(a),5851,MgAg0.97Sb0.99,MgAg0.97Sb0.99,430,0.000031102,,0.0019844,0.000245,0.8345,1.0206,32152.2731657128,0.0023779509
71,10.1016/j.actamat.2015.01.018,4580,3(a),5851,MgAg0.97Sb0.99,MgAg0.97Sb0.99,430.5,0.000031055,,0.0019853,0.00024487,0.83508,1.0215,32200.933827081,0.002377377
71,10.1016/j.actamat.2015.01.018,4580,3(a),5851,MgAg0.97Sb0.99,MgAg0.97Sb0.99,431,0.000031008,,0.0019861,0.00024474,0.83565,1.0224,32249.742002064,0.0023767127
71,10.1016/j.actamat.2015.01.018,4580,3(a),5851,MgAg0.97Sb0.99,MgAg0.97Sb0.99,431.5,0.000030961,,0.001987,0.00024461,0.83622,1.0233,32298.698362456,0.002376169
71,10.1016/j.actamat.2015.01.018,4580,3(a),5851,MgAg0.97Sb0.99,MgAg0.97Sb0.99,432,0.000030913,,0.0019878,0.00024448,0.83679,1.0242,32348.8499983826,0.0023755064
71,10.1016/j.actamat.2015.01.018,4580,3(a),5851,MgAg0.97Sb0.99,MgAg0.97Sb0.99,432.5,0.000030866,,0.0019887,0.00024435,0.83737,1.0251,32398.1079504957,0.0023749358
71,10.1016/j.actamat.2015.01.018,4580,3(a),5851,MgAg0.97Sb0.99,MgAg0.97Sb0.99,433,0.000030819,,0.0019896,0.00024421,0.83794,1.026,32447.5161426393,0.0023743943
71,10.1016/j.actamat.2015.01.018,4580,3(a),5851,MgAg0.97Sb0.99,MgAg0.97Sb0.99,433.5,0.000030771,,0.0019904,0.00024408,0.83851,1.0269,32498.1313574469,0.0023737344
71,10.1016/j.actamat.2015.01.018,4580,3(a),5851,MgAg0.97Sb0.99,MgAg0.97Sb0.99,434,0.000030724,,0.0019913,0.00024395,0.83908,1.0278,32547.845332639,0.0023731945
71,10.1016/j.actamat.2015.01.018,4580,3(a),5851,MgAg0.97Sb0.99,MgAg0.97Sb0.99,434.5,0.000030677,,0.0019922,0.00024382,0.83966,1.0287,32597.7116406428,0.002372627
71,10.1016/j.actamat.2015.01.018,4580,3(a),5851,MgAg0.97Sb0.99,MgAg0.97Sb0.99,435,0.000030629,,0.001993,0.00024369,0.84023,1.0296,32648.7968918345,0.0023719696
71,10.1016/j.actamat.2015.01.018,4580,3(a),5851,MgAg0.97Sb0.99,MgAg0.97Sb0.99,435.5,0.000030582,,0.0019939,0.00024355,0.8408,1.0305,32698.9732522399,0.002371432
71,10.1016/j.actamat.2015.01.018,4580,3(a),5851,MgAg0.97Sb0.99,MgAg0.97Sb0.99,436,0.000030535,,0.0019948,0.00024342,0.84137,1.0314,32749.3040772884,0.0023708951
71,10.1016/j.actamat.2015.01.018,4580,3(a),5851,MgAg0.97Sb0.99,MgAg0.97Sb0.99,436.5,0.000030487,,0.0019956,0.00024329,0.84194,1.0323,32800.8659428609,0.0023702402
71,10.1016/j.actamat.2015.01.018,4580,3(a),5851,MgAg0.97Sb0.99,MgAg0.97Sb0.99,437,0.00003044,,0.0019965,0.00024316,0.84252,1.0332,32851.5111695138,0.0023696767
71,10.1016/j.actamat.2015.01.018,4580,3(a),5851,MgAg0.97Sb0.99,MgAg0.97Sb0.99,437.5,0.000030393,,0.0019974,0.00024303,0.84309,1.0341,32902.3130326062,0.0023691421
71,10.1016/j.actamat.2015.01.018,4580,3(a),5851,MgAg0.97Sb0.99,MgAg0.97Sb0.99,438,0.000030346,,0.0019982,0.00024289,0.84366,1.035,32953.2722599354,0.0023684897
71,10.1016/j.actamat.2015.01.018,4580,3(a),5851,MgAg0.97Sb0.99,MgAg0.97Sb0.99,438.5,0.000030298,,0.0019991,0.00024276,0.84423,1.0359,33005.478909499,0.0023679566
71,10.1016/j.actamat.2015.01.018,4580,3(a),5851,MgAg0.97Sb0.99,MgAg0.97Sb0.99,439,0.000030251,,0.002,0.00024263,0.84481,1.0368,33056.758454266,0.0023673962
71,10.1016/j.actamat.2015.01.018,4580,3(a),5851,MgAg0.97Sb0.99,MgAg0.97Sb0.99,439.5,0.000030204,,0.0020008,0.0002425,0.84538,1.0377,33108.1975897232,0.0023667463
71,10.1016/j.actamat.2015.01.018,4580,3(a),5851,MgAg0.97Sb0.99,MgAg0.97Sb0.99,440,0.000030156,,0.0020017,0.00024237,0.84595,1.0386,33160.896670646,0.0023662155
71,10.1016/j.actamat.2015.01.018,4580,3(a),5851,MgAg0.97Sb0.99,MgAg0.97Sb0.99,440.5,0.000030109,,0.0020025,0.00024223,0.84652,1.0395,33212.660666246,0.0023655673
71,10.1016/j.actamat.2015.01.018,4580,3(a),5851,MgAg0.97Sb0.99,MgAg0.97Sb0.99,441,0.000030062,,0.0020034,0.0002421,0.84709,1.0404,33264.5865211895,0.002365038
71,10.1016/j.actamat.2015.01.018,4580,3(a),5851,MgAg0.97Sb0.99,MgAg0.97Sb0.99,441.5,0.000030014,,0.0020043,0.00024197,0.84767,1.0413,33317.785033651,0.0023644815
71,10.1016/j.actamat.2015.01.018,4580,3(a),5851,MgAg0.97Sb0.99,MgAg0.97Sb0.99,442,0.000029967,,0.0020051,0.00024184,0.84824,1.0422,33370.0403777489,0.0023638357
71,10.1016/j.actamat.2015.01.018,4580,3(a),5851,MgAg0.97Sb0.99,MgAg0.97Sb0.99,442.5,0.00002992,,0.002006,0.00024171,0.84881,1.0431,33422.4598930481,0.0023633086
71,10.1016/j.actamat.2015.01.018,4580,3(a),5851,MgAg0.97Sb0.99,MgAg0.97Sb0.99,443,0.000029873,,0.0020069,0.00024157,0.84938,1.044,33475.0443544338,0.0023627823
71,10.1016/j.actamat.2015.01.018,4580,3(a),5851,MgAg0.97Sb0.99,MgAg0.97Sb0.99,443.5,0.000029825,,0.0020077,0.00024144,0.84996,1.0449,33528.9186923722,0.0023621112
71,10.1016/j.actamat.2015.01.018,4580,3(a),5851,MgAg0.97Sb0.99,MgAg0.97Sb0.99,444,0.000029778,,0.0020086,0.00024131,0.85053,1.0458,33581.8389415004,0.0023615863
71,10.1016/j.actamat.2015.01.018,4580,3(a),5851,MgAg0.97Sb0.99,MgAg0.97Sb0.99,444.5,0.000029731,,0.0020095,0.00024118,0.8511,1.0467,33634.9265076856,0.0023610622
71,10.1016/j.actamat.2015.01.018,4580,3(a),5851,MgAg0.97Sb0.99,MgAg0.97Sb0.99,445,0.000029683,,0.0020103,0.00024105,0.85167,1.0476,33689.317117542,0.0023604213
71,10.1016/j.actamat.2015.01.018,4580,3(a),5851,MgAg0.97Sb0.99,MgAg0.97Sb0.99,445.5,0.000029636,,0.0020112,0.00024091,0.85224,1.0485,33742.7453097584,0.0023598986
71,10.1016/j.actamat.2015.01.018,4580,3(a),5851,MgAg0.97Sb0.99,MgAg0.97Sb0.99,446,0.000029589,,0.0020121,0.00024078,0.85282,1.0494,33796.3432356619,0.002359349
71,10.1016/j.actamat.2015.01.018,4580,3(a),5851,MgAg0.97Sb0.99,MgAg0.97Sb0.99,446.5,0.000029541,,0.0020129,0.00024065,0.85339,1.0503,33851.2575742189,0.0023587106
71,10.1016/j.actamat.2015.01.018,4580,3(a),5851,MgAg0.97Sb0.99,MgAg0.97Sb0.99,447,0.000029494,,0.0020138,0.00024052,0.85396,1.0512,33905.2010578423,0.0023581901
71,10.1016/j.actamat.2015.01.018,4580,3(a),5851,MgAg0.97Sb0.99,MgAg0.97Sb0.99,447.5,0.000029447,,0.0020147,0.00024039,0.85453,1.0521,33959.3167385472,0.0023576703
71,10.1016/j.actamat.2015.01.018,4580,3(a),5851,MgAg0.97Sb0.99,MgAg0.97Sb0.99,448,0.000029399,,0.0020155,0.00024025,0.85511,1.053,34014.7624068846,0.0023570067
71,10.1016/j.actamat.2015.01.018,4580,3(a),5851,MgAg0.97Sb0.99,MgAg0.97Sb0.99,448.5,0.000029352,,0.0020164,0.00024012,0.85568,1.0539,34069.2286726629,0.0023564884
71,10.1016/j.actamat.2015.01.018,4580,3(a),5851,MgAg0.97Sb0.99,MgAg0.97Sb0.99,449,0.000029305,,0.0020173,0.00023999,0.85625,1.0548,34123.8696468179,0.0023559708
71,10.1016/j.actamat.2015.01.018,4580,3(a),5851,MgAg0.97Sb0.99,MgAg0.97Sb0.99,449.5,0.000029258,,0.0020181,0.00023986,0.85682,1.0557,34178.6861713036,0.0023553372
71,10.1016/j.actamat.2015.01.018,4580,3(a),5851,MgAg0.97Sb0.99,MgAg0.97Sb0.99,450,0.00002921,,0.002019,0.00023973,0.8574,1.0566,34234.8510783978,0.0023547936
71,10.1016/j.actamat.2015.01.018,4580,3(a),5851,MgAg0.97Sb0.99,MgAg0.97Sb0.99,450.5,0.000029163,,0.0020199,0.0002396,0.85797,1.0575,34290.0250317183,0.0023542781
71,10.1016/j.actamat.2015.01.018,4580,3(a),5851,MgAg0.97Sb0.99,MgAg0.97Sb0.99,451,0.000029116,,0.0020207,0.00023946,0.85854,1.0584,34345.3771122407,0.0023536469
71,10.1016/j.actamat.2015.01.018,4580,3(a),5851,MgAg0.97Sb0.99,MgAg0.97Sb0.99,451.5,0.000029068,,0.0020216,0.00023933,0.85911,1.0593,34402.0916471722,0.0023531329
71,10.1016/j.actamat.2015.01.018,4580,3(a),5851,MgAg0.97Sb0.99,MgAg0.97Sb0.99,452,0.000029021,,0.0020225,0.0002392,0.85968,1.0602,34457.8064160436,0.0023526196
71,10.1016/j.actamat.2015.01.018,4580,3(a),5851,MgAg0.97Sb0.99,MgAg0.97Sb0.99,452.5,0.000028974,,0.0020233,0.00023907,0.86026,1.0612,34513.70193967,0.0023519634
71,10.1016/j.actamat.2015.01.018,4580,3(a),5851,MgAg0.97Sb0.99,MgAg0.97Sb0.99,453,0.000028926,,0.0020242,0.00023894,0.86083,1.0621,34570.9742100532,0.0023514515
71,10.1016/j.actamat.2015.01.018,4580,3(a),5851,MgAg0.97Sb0.99,MgAg0.97Sb0.99,453.5,0.000028879,,0.0020251,0.0002388,0.8614,1.063,34627.2377852419,0.0023509403
71,10.1016/j.actamat.2015.01.018,4580,3(a),5851,MgAg0.97Sb0.99,MgAg0.97Sb0.99,454,0.000028832,,0.0020259,0.00023867,0.86197,1.0639,34683.6847946726,0.0023503138
71,10.1016/j.actamat.2015.01.018,4580,3(a),5851,MgAg0.97Sb0.99,MgAg0.97Sb0.99,454.5,0.000028785,,0.0020268,0.00023854,0.86255,1.0648,34740.3161368768,0.0023497768
71,10.1016/j.actamat.2015.01.018,4580,3(a),5851,MgAg0.97Sb0.99,MgAg0.97Sb0.99,455,0.000028737,,0.0020277,0.00023841,0.86312,1.0657,34798.3435988447,0.0023492678
71,10.1016/j.actamat.2015.01.018,4580,3(a),5851,MgAg0.97Sb0.99,MgAg0.97Sb0.99,455.5,0.00002869,,0.0020285,0.00023828,0.86369,1.0666,34855.3502962705,0.0023486436
71,10.1016/j.actamat.2015.01.018,4580,3(a),5851,MgAg0.97Sb0.99,MgAg0.97Sb0.99,456,0.000028643,,0.0020294,0.00023814,0.86426,1.0675,34912.5440770869,0.002348136
71,10.1016/j.actamat.2015.01.018,4580,3(a),5851,MgAg0.97Sb0.99,MgAg0.97Sb0.99,456.5,0.000028595,,0.0020303,0.00023801,0.86483,1.0684,34971.1488022382,0.002347629
71,10.1016/j.actamat.2015.01.018,4580,3(a),5851,MgAg0.97Sb0.99,MgAg0.97Sb0.99,457,0.000028548,,0.0020311,0.00023788,0.86541,1.0693,35028.7235533137,0.00234698
71,10.1016/j.actamat.2015.01.018,4580,3(a),5851,MgAg0.97Sb0.99,MgAg0.97Sb0.99,457.5,0.000028501,,0.002032,0.00023775,0.86598,1.0702,35086.4881933967,0.0023464745
71,10.1016/j.actamat.2015.01.018,4580,3(a),5851,MgAg0.97Sb0.99,MgAg0.97Sb0.99,458,0.000028453,,0.0020329,0.00023762,0.86655,1.0711,35145.6788387868,0.0023459696
71,10.1016/j.actamat.2015.01.018,4580,3(a),5851,MgAg0.97Sb0.99,MgAg0.97Sb0.99,458.5,0.000028406,,0.0020337,0.00023748,0.86712,1.072,35203.8301767232,0.0023453501
71,10.1016/j.actamat.2015.01.018,4580,3(a),5851,MgAg0.97Sb0.99,MgAg0.97Sb0.99,459,0.000028359,,0.0020346,0.00023735,0.8677,1.0729,35262.1742656652,0.0023448196
71,10.1016/j.actamat.2015.01.018,4580,3(a),5851,MgAg0.97Sb0.99,MgAg0.97Sb0.99,459.5,0.000028311,,0.0020355,0.00023722,0.86827,1.0738,35321.9596623221,0.0023443169
71,10.1016/j.actamat.2015.01.018,4580,3(a),5851,MgAg0.97Sb0.99,MgAg0.97Sb0.99,460,0.000028264,,0.0020363,0.00023709,0.86884,1.0747,35380.696292103,0.0023436996
71,10.1016/j.actamat.2015.01.018,4580,3(a),5851,MgAg0.97Sb0.99,MgAg0.97Sb0.99,460.5,0.000028217,,0.0020372,0.00023696,0.86941,1.0756,35439.6285926923,0.0023431983
71,10.1016/j.actamat.2015.01.018,4580,3(a),5851,MgAg0.97Sb0.99,MgAg0.97Sb0.99,461,0.00002817,,0.0020381,0.00023682,0.86998,1.0765,35498.757543486,0.0023426975
71,10.1016/j.actamat.2015.01.018,4580,3(a),5851,MgAg0.97Sb0.99,MgAg0.97Sb0.99,461.5,0.000028122,,0.002039,0.00023669,0.87056,1.0774,35559.3485527345,0.0023421706
71,10.1016/j.actamat.2015.01.018,4580,3(a),5851,MgAg0.97Sb0.99,MgAg0.97Sb0.99,462,0.000028075,,0.0020398,0.00023656,0.87113,1.0783,35618.8780053428,0.0023415564
71,10.1016/j.actamat.2015.01.018,4580,3(a),5851,MgAg0.97Sb0.99,MgAg0.97Sb0.99,462.5,0.000028028,,0.0020407,0.00023643,0.8717,1.0792,35678.6071071785,0.0023410577
71,10.1016/j.actamat.2015.01.018,4580,3(a),5851,MgAg0.97Sb0.99,MgAg0.97Sb0.99,463,0.00002798,,0.0020416,0.0002363,0.87227,1.0801,35739.8141529664,0.0023405597
71,10.1016/j.actamat.2015.01.018,4580,3(a),5851,MgAg0.97Sb0.99,MgAg0.97Sb0.99,463.5,0.000027933,,0.0020424,0.00023616,0.87285,1.081,35799.9498800702,0.0023399209
71,10.1016/j.actamat.2015.01.018,4580,3(a),5851,MgAg0.97Sb0.99,MgAg0.97Sb0.99,464,0.000027886,,0.0020433,0.00023603,0.87342,1.0819,35860.2883167181,0.0023394243
71,10.1016/j.actamat.2015.01.018,4580,3(a),5851,MgAg0.97Sb0.99,MgAg0.97Sb0.99,464.5,0.000027838,,0.0020442,0.0002359,0.87399,1.0828,35922.1208420145,0.0023389284
71,10.1016/j.actamat.2015.01.018,4580,3(a),5851,MgAg0.97Sb0.99,MgAg0.97Sb0.99,465,0.000027791,,0.002045,0.00023577,0.87456,1.0837,35982.8721528552,0.0023383187
71,10.1016/j.actamat.2015.01.018,4580,3(a),5851,MgAg0.97Sb0.99,MgAg0.97Sb0.99,465.5,0.000027744,,0.0020459,0.00023564,0.87514,1.0846,36043.8292964245,0.0023377974
71,10.1016/j.actamat.2015.01.018,4580,3(a),5851,MgAg0.97Sb0.99,MgAg0.97Sb0.99,466,0.000027697,,0.0020468,0.00023551,0.87571,1.0855,36104.9933205762,0.0023373034
71,10.1016/j.actamat.2015.01.018,4580,3(a),5851,MgAg0.97Sb0.99,MgAg0.97Sb0.99,466.5,0.000027649,,0.0020476,0.00023537,0.87628,1.0864,36167.6733335745,0.002336696
71,10.1016/j.actamat.2015.01.018,4580,3(a),5851,MgAg0.97Sb0.99,MgAg0.97Sb0.99,467,0.000027602,,0.0020485,0.00023524,0.87685,1.0873,36229.258749366,0.0023362035
71,10.1016/j.actamat.2015.01.018,4580,3(a),5851,MgAg0.97Sb0.99,MgAg0.97Sb0.99,467.5,0.000027555,,0.0020494,0.00023511,0.87742,1.0882,36291.0542551261,0.0023357115
71,10.1016/j.actamat.2015.01.018,4580,3(a),5851,MgAg0.97Sb0.99,MgAg0.97Sb0.99,468,0.000027507,,0.0020502,0.00023498,0.878,1.0891,36354.3825208129,0.0023350797
71,10.1016/j.actamat.2015.01.018,4580,3(a),5851,MgAg0.97Sb0.99,MgAg0.97Sb0.99,468.5,0.00002746,,0.0020511,0.00023485,0.87857,1.09,36416.6059723234,0.0023345892
71,10.1016/j.actamat.2015.01.018,4580,3(a),5851,MgAg0.97Sb0.99,MgAg0.97Sb0.99,469,0.000027413,,0.002052,0.00023471,0.87914,1.0909,36479.0427899172,0.0023340992
71,10.1016/j.actamat.2015.01.018,4580,3(a),5851,MgAg0.97Sb0.99,MgAg0.97Sb0.99,469.5,0.000027365,,0.0020529,0.00023458,0.87971,1.0918,36543.0294171387,0.0023336099
71,10.1016/j.actamat.2015.01.018,4580,3(a),5851,MgAg0.97Sb0.99,MgAg0.97Sb0.99,470,0.000027318,,0.0020537,0.00023445,0.88029,1.0927,36605.9008712204,0.0023329812
71,10.1016/j.actamat.2015.01.018,4580,3(a),5851,MgAg0.97Sb0.99,MgAg0.97Sb0.99,470.5,0.000027271,,0.0020546,0.00023432,0.88086,1.0936,36668.9890359723,0.0023324932
71,10.1016/j.actamat.2015.01.018,4580,3(a),5851,MgAg0.97Sb0.99,MgAg0.97Sb0.99,471,0.000027223,,0.0020555,0.00023419,0.88143,1.0945,36733.6443448555,0.0023320059
71,10.1016/j.actamat.2015.01.018,4580,3(a),5851,MgAg0.97Sb0.99,MgAg0.97Sb0.99,471.5,0.000027176,,0.0020563,0.00023405,0.882,1.0954,36797.1739770386,0.0023314059
71,10.1016/j.actamat.2015.01.018,4580,3(a),5851,MgAg0.97Sb0.99,MgAg0.97Sb0.99,472,0.000027129,,0.0020572,0.00023392,0.88257,1.0963,36860.9237347488,0.0023309199
71,10.1016/j.actamat.2015.01.018,4580,3(a),5851,MgAg0.97Sb0.99,MgAg0.97Sb0.99,472.5,0.000027082,,0.0020581,0.00023379,0.88315,1.0972,36924.8947640499,0.0023304082
71,10.1016/j.actamat.2015.01.018,4580,3(a),5851,MgAg0.97Sb0.99,MgAg0.97Sb0.99,473,0.000027034,,0.0020589,0.00023366,0.88372,1.0981,36990.4564622327,0.0023298103
71,10.1016/j.actamat.2015.01.018,4580,3(a),5851,MgAg0.97Sb0.99,MgAg0.97Sb0.99,473.5,0.000026987,,0.0020598,0.00023353,0.88429,1.099,37054.8782747249,0.0023293264
71,10.1016/j.actamat.2015.01.018,4580,3(a),5851,MgAg0.97Sb0.99,MgAg0.97Sb0.99,474,0.00002694,,0.0020607,0.00023339,0.88486,1.0999,37119.5248700817,0.002328843
71,10.1016/j.actamat.2015.01.018,4580,3(a),5851,MgAg0.97Sb0.99,MgAg0.97Sb0.99,474.5,0.000026892,,0.0020616,0.00023326,0.88544,1.1008,37185.7801576677,0.0023283339
71,10.1016/j.actamat.2015.01.018,4580,3(a),5851,MgAg0.97Sb0.99,MgAg0.97Sb0.99,475,0.000026845,,0.0020624,0.00023313,0.88601,1.1017,37250.8847085118,0.002327739
71,10.1016/j.actamat.2015.01.018,4580,3(a),5851,MgAg0.97Sb0.99,MgAg0.97Sb0.99,475.5,0.000026798,,0.0020633,0.000233,0.88658,1.1026,37316.2176281812,0.0023272576
71,10.1016/j.actamat.2015.01.018,4580,3(a),5851,MgAg0.97Sb0.99,MgAg0.97Sb0.99,476,0.00002675,,0.0020642,0.00023287,0.88715,1.1035,37383.1775700935,0.0023267768
71,10.1016/j.actamat.2015.01.018,4580,3(a),5851,MgAg0.97Sb0.99,MgAg0.97Sb0.99,476.5,0.000026703,,0.002065,0.00023273,0.88773,1.1044,37448.9757705127,0.0023261577
71,10.1016/j.actamat.2015.01.018,4580,3(a),5851,MgAg0.97Sb0.99,MgAg0.97Sb0.99,477,0.000026656,,0.0020659,0.0002326,0.8883,1.1053,37515.006002401,0.0023256783
71,10.1016/j.actamat.2015.01.018,4580,3(a),5851,MgAg0.97Sb0.99,MgAg0.97Sb0.99,477.5,0.000026609,,0.0020668,0.00023247,0.88887,1.1062,37581.2694952836,0.0023251994
71,10.1016/j.actamat.2015.01.018,4580,3(a),5851,MgAg0.97Sb0.99,MgAg0.97Sb0.99,478,0.000026561,,0.0020677,0.00023234,0.88944,1.1071,37649.184895147,0.0023247212
71,10.1016/j.actamat.2015.01.018,4580,3(a),5851,MgAg0.97Sb0.99,MgAg0.97Sb0.99,478.5,0.000026514,,0.0020685,0.00023221,0.89001,1.108,37715.9236629705,0.0023241312
71,10.1016/j.actamat.2015.01.018,4580,3(a),5851,MgAg0.97Sb0.99,MgAg0.97Sb0.99,479,0.000026467,,0.0020694,0.00023207,0.89059,1.1089,37782.8994597045,0.0023236282
71,10.1016/j.actamat.2015.01.018,4580,3(a),5851,MgAg0.97Sb0.99,MgAg0.97Sb0.99,479.5,0.000026419,,0.0020703,0.00023194,0.89116,1.1098,37851.5462356637,0.0023231518
71,10.1016/j.actamat.2015.01.018,4580,3(a),5851,MgAg0.97Sb0.99,MgAg0.97Sb0.99,480,0.000026372,,0.0020711,0.00023181,0.89173,1.1107,37919.0050053087,0.002322564
71,10.1016/j.actamat.2015.01.018,4580,3(a),5851,MgAg0.97Sb0.99,MgAg0.97Sb0.99,480.5,0.000026325,,0.002072,0.00023168,0.8923,1.1116,37986.7046533713,0.002322089
71,10.1016/j.actamat.2015.01.018,4580,3(a),5851,MgAg0.97Sb0.99,MgAg0.97Sb0.99,481,0.000026277,,0.0020729,0.00023155,0.89288,1.1125,38056.0946835636,0.0023215886
71,10.1016/j.actamat.2015.01.018,4580,3(a),5851,MgAg0.97Sb0.99,MgAg0.97Sb0.99,481.5,0.00002623,,0.0020738,0.00023141,0.89345,1.1134,38124.2851696531,0.0023211148
71,10.1016/j.actamat.2015.01.018,4580,3(a),5851,MgAg0.97Sb0.99,MgAg0.97Sb0.99,482,0.000026183,,0.0020746,0.00023128,0.89402,1.1143,38192.7204674789,0.0023205297
71,10.1016/j.actamat.2015.01.018,4580,3(a),5851,MgAg0.97Sb0.99,MgAg0.97Sb0.99,482.5,0.000026135,,0.0020755,0.00023115,0.89459,1.1152,38262.8658886551,0.0023200572
71,10.1016/j.actamat.2015.01.018,4580,3(a),5851,MgAg0.97Sb0.99,MgAg0.97Sb0.99,483,0.000026088,,0.0020764,0.00023102,0.89516,1.1161,38331.8000613309,0.0023195853
71,10.1016/j.actamat.2015.01.018,4580,3(a),5851,MgAg0.97Sb0.99,MgAg0.97Sb0.99,483.5,0.000026041,,0.0020772,0.00023089,0.89574,1.117,38400.9830651665,0.0023189765
71,10.1016/j.actamat.2015.01.018,4580,3(a),5851,MgAg0.97Sb0.99,MgAg0.97Sb0.99,484,0.000025994,,0.0020781,0.00023076,0.89631,1.1179,38470.4162499038,0.0023185059
71,10.1016/j.actamat.2015.01.018,4580,3(a),5851,MgAg0.97Sb0.99,MgAg0.97Sb0.99,484.5,0.000025946,,0.002079,0.00023062,0.89688,1.1188,38541.5863716951,0.0023180359
71,10.1016/j.actamat.2015.01.018,4580,3(a),5851,MgAg0.97Sb0.99,MgAg0.97Sb0.99,485,0.000025899,,0.0020799,0.00023049,0.89745,1.1197,38611.5294026796,0.0023175664
71,10.1016/j.actamat.2015.01.018,4580,3(a),5851,MgAg0.97Sb0.99,MgAg0.97Sb0.99,485.5,0.000025852,,0.0020807,0.00023036,0.89803,1.1206,38681.7267522822,0.0023169605
71,10.1016/j.actamat.2015.01.018,4580,3(a),5851,MgAg0.97Sb0.99,MgAg0.97Sb0.99,486,0.000025804,,0.0020816,0.00023023,0.8986,1.1215,38753.681599752,0.0023164923
71,10.1016/j.actamat.2015.01.018,4580,3(a),5851,MgAg0.97Sb0.99,MgAg0.97Sb0.99,486.5,0.000025757,,0.0020825,0.0002301,0.89917,1.1224,38824.3972512327,0.0023160248
71,10.1016/j.actamat.2015.01.018,4580,3(a),5851,MgAg0.97Sb0.99,MgAg0.97Sb0.99,487,0.00002571,,0.0020833,0.00022996,0.89974,1.1233,38895.3714507974,0.0023154467
71,10.1016/j.actamat.2015.01.018,4580,3(a),5851,MgAg0.97Sb0.99,MgAg0.97Sb0.99,487.5,0.000025662,,0.0020842,0.00022983,0.90031,1.1242,38968.1240745071,0.0023149804
71,10.1016/j.actamat.2015.01.018,4580,3(a),5851,MgAg0.97Sb0.99,MgAg0.97Sb0.99,488,0.000025615,,0.0020851,0.0002297,0.90089,1.1251,39039.6252195979,0.002314489
71,10.1016/j.actamat.2015.01.018,4580,3(a),5851,MgAg0.97Sb0.99,MgAg0.97Sb0.99,488.5,0.000025568,,0.002086,0.00022957,0.90146,1.126,39111.3892365457,0.0023140239
71,10.1016/j.actamat.2015.01.018,4580,3(a),5851,MgAg0.97Sb0.99,MgAg0.97Sb0.99,489,0.000025521,,0.0020868,0.00022944,0.90203,1.1269,39183.4175776811,0.0023134486
71,10.1016/j.actamat.2015.01.018,4580,3(a),5851,MgAg0.97Sb0.99,MgAg0.97Sb0.99,489.5,0.000025473,,0.0020877,0.0002293,0.9026,1.1278,39257.2527774506,0.0023129847
71,10.1016/j.actamat.2015.01.018,4580,3(a),5851,MgAg0.97Sb0.99,MgAg0.97Sb0.99,490,0.000025426,,0.0020886,0.00022917,0.90318,1.1287,39329.819869425,0.0023124958
71,10.1016/j.actamat.2015.01.018,4580,3(a),5851,MgAg0.97Sb0.99,MgAg0.97Sb0.99,490.5,0.000025379,,0.0020895,0.00022904,0.90375,1.1296,39402.6557389968,0.0023120332
71,10.1016/j.actamat.2015.01.018,4580,3(a),5851,MgAg0.97Sb0.99,MgAg0.97Sb0.99,491,0.000025331,,0.0020903,0.00022891,0.90432,1.1305,39477.3202794994,0.0023114605
71,10.1016/j.actamat.2015.01.018,4580,3(a),5851,MgAg0.97Sb0.99,MgAg0.97Sb0.99,491.5,0.000025284,,0.0020912,0.00022878,0.90489,1.1314,39550.7040025312,0.0023109991
71,10.1016/j.actamat.2015.01.018,4580,3(a),5851,MgAg0.97Sb0.99,MgAg0.97Sb0.99,492,0.000025237,,0.0020921,0.00022864,0.90547,1.1323,39624.361057178,0.0023105128
71,10.1016/j.actamat.2015.01.018,4580,3(a),5851,MgAg0.97Sb0.99,MgAg0.97Sb0.99,492.5,0.000025189,,0.0020929,0.00022851,0.90604,1.1332,39699.8689904323,0.0023099422
71,10.1016/j.actamat.2015.01.018,4580,3(a),5851,MgAg0.97Sb0.99,MgAg0.97Sb0.99,493,0.000025142,,0.0020938,0.00022838,0.90661,1.1341,39774.0832073821,0.0023094826
71,10.1016/j.actamat.2015.01.018,4580,3(a),5851,MgAg0.97Sb0.99,MgAg0.97Sb0.99,493.5,0.000025095,,0.0020947,0.00022825,0.90718,1.135,39848.575413429,0.0023090236
71,10.1016/j.actamat.2015.01.018,4580,3(a),5851,MgAg0.97Sb0.99,MgAg0.97Sb0.99,494,0.000025047,,0.0020956,0.00022812,0.90775,1.1359,39924.9411107119,0.0023085651
71,10.1016/j.actamat.2015.01.018,4580,3(a),5851,MgAg0.97Sb0.99,MgAg0.97Sb0.99,494.5,0.000025,,0.0020964,0.00022798,0.90833,1.1368,40000,0.0023079718
71,10.1016/j.actamat.2015.01.018,4580,3(a),5851,MgAg0.97Sb0.99,MgAg0.97Sb0.99,495,0.000024953,,0.0020973,0.00022785,0.9089,1.1377,40075.3416422875,0.0023075146
71,10.1016/j.actamat.2015.01.018,4580,3(a),5851,MgAg0.97Sb0.99,MgAg0.97Sb0.99,495.5,0.000024906,,0.0020982,0.00022772,0.90947,1.1386,40150.9676383201,0.002307058
71,10.1016/j.actamat.2015.01.018,4580,3(a),5851,MgAg0.97Sb0.99,MgAg0.97Sb0.99,496,0.000024858,,0.0020991,0.00022759,0.91004,1.1395,40228.4978678896,0.0023066019
71,10.1016/j.actamat.2015.01.018,4580,3(a),5851,MgAg0.97Sb0.99,MgAg0.97Sb0.99,496.5,0.000024811,,0.0020999,0.00022746,0.91062,1.1404,40304.7035589053,0.0023060113
71,10.1016/j.actamat.2015.01.018,4580,3(a),5851,MgAg0.97Sb0.99,MgAg0.97Sb0.99,497,0.000024764,,0.0021008,0.00022732,0.91119,1.1413,40381.1985139719,0.0023055565
71,10.1016/j.actamat.2015.01.018,4580,3(a),5851,MgAg0.97Sb0.99,MgAg0.97Sb0.99,497.5,0.000024716,,0.0021017,0.00022719,0.91176,1.1422,40459.6212979447,0.0023051022
71,10.1016/j.actamat.2015.01.018,4580,3(a),5851,MgAg0.97Sb0.99,MgAg0.97Sb0.99,498,0.000024669,,0.0021026,0.00022706,0.91233,1.1431,40536.7059872715,0.0023046485
71,10.1016/j.actamat.2015.01.018,4580,3(a),5851,MgAg0.97Sb0.99,MgAg0.97Sb0.99,498.5,0.000024622,,0.0021034,0.00022693,0.9129,1.144,40614.0849646657,0.0023040859
71,10.1016/j.actamat.2015.01.018,4580,3(a),5851,MgAg0.97Sb0.99,MgAg0.97Sb0.99,499,0.000024574,,0.0021043,0.0002268,0.91348,1.1449,40693.4158053227,0.0023036082
71,10.1016/j.actamat.2015.01.018,4580,3(a),5851,MgAg0.97Sb0.99,MgAg0.97Sb0.99,499.5,0.000024527,,0.0021052,0.00022666,0.91405,1.1458,40771.3947894157,0.0023031563
71,10.1016/j.actamat.2015.01.018,4580,3(a),5851,MgAg0.97Sb0.99,MgAg0.97Sb0.99,500,0.00002448,,0.0021061,0.00022653,0.91462,1.1467,40849.6732026144,0.0023027049
71,10.1016/j.actamat.2015.01.018,4580,3(a),5851,MgAg0.97Sb0.99,MgAg0.97Sb0.99,500.5,0.000024433,,0.0021069,0.0002264,0.91519,1.1476,40928.2527728891,0.0023021449
71,10.1016/j.actamat.2015.01.018,4580,3(a),5851,MgAg0.97Sb0.99,MgAg0.97Sb0.99,501,0.000024385,,0.0021078,0.00022627,0.91577,1.1485,41008.8168956326,0.0023016696
71,10.1016/j.actamat.2015.01.018,4580,3(a),5851,MgAg0.97Sb0.99,MgAg0.97Sb0.99,501.5,0.000024338,,0.0021087,0.00022614,0.91634,1.1494,41088.0105185307,0.0023012201
71,10.1016/j.actamat.2015.01.018,4580,3(a),5851,MgAg0.97Sb0.99,MgAg0.97Sb0.99,502,0.000024291,,0.0021096,0.00022601,0.91691,1.1503,41167.510600634,0.0023007711
71,10.1016/j.actamat.2015.01.018,4580,3(a),5851,MgAg0.97Sb0.99,MgAg0.97Sb0.99,502.5,0.000024243,,0.0021104,0.00022587,0.91748,1.1512,41249.020335767,0.0023002136
71,10.1016/j.actamat.2015.01.018,4580,3(a),5851,MgAg0.97Sb0.99,MgAg0.97Sb0.99,503,0.000024196,,0.0021113,0.00022574,0.91805,1.1521,41329.1453132749,0.0022997658
71,10.1016/j.actamat.2015.01.018,4580,3(a),5851,MgAg0.97Sb0.99,MgAg0.97Sb0.99,503.5,0.000024149,,0.0021122,0.00022561,0.91863,1.153,41409.5821773158,0.0022992935
71,10.1016/j.actamat.2015.01.018,4580,3(a),5851,MgAg0.97Sb0.99,MgAg0.97Sb0.99,504,0.000024101,,0.0021131,0.00022548,0.9192,1.1539,41492.054271607,0.0022988468
71,10.1016/j.actamat.2015.01.018,4580,3(a),5851,MgAg0.97Sb0.99,MgAg0.97Sb0.99,504.5,0.000024054,,0.0021139,0.00022535,0.91977,1.1548,41573.1271306228,0.002298292
71,10.1016/j.actamat.2015.01.018,4580,3(a),5851,MgAg0.97Sb0.99,MgAg0.97Sb0.99,505,0.000024007,,0.0021148,0.00022521,0.92034,1.1557,41654.5174324155,0.0022978464
71,10.1016/j.actamat.2015.01.018,4580,3(a),5851,MgAg0.97Sb0.99,MgAg0.97Sb0.99,505.5,0.000023959,,0.0021157,0.00022508,0.92092,1.1566,41737.969030427,0.0022973765
71,10.1016/j.actamat.2015.01.018,4580,3(a),5851,MgAg0.97Sb0.99,MgAg0.97Sb0.99,506,0.000023912,,0.0021166,0.00022495,0.92149,1.1575,41820.0066912011,0.0022969321
71,10.1016/j.actamat.2015.01.018,4580,3(a),5851,MgAg0.97Sb0.99,MgAg0.97Sb0.99,506.5,0.000023865,,0.0021174,0.00022482,0.92206,1.1584,41902.3674837628,0.0022963798
71,10.1016/j.actamat.2015.01.018,4580,3(a),5851,MgAg0.97Sb0.99,MgAg0.97Sb0.99,507,0.000023818,,0.0021183,0.00022469,0.92263,1.1593,41985.0533210177,0.0022959366
71,10.1016/j.actamat.2015.01.018,4580,3(a),5851,MgAg0.97Sb0.99,MgAg0.97Sb0.99,507.5,0.00002377,,0.0021192,0.00022455,0.92321,1.1602,42069.8359276399,0.0022954691
71,10.1016/j.actamat.2015.01.018,4580,3(a),5851,MgAg0.97Sb0.99,MgAg0.97Sb0.99,508,0.000023723,,0.0021201,0.00022442,0.92378,1.1611,42153.1846731021,0.002295027
71,10.1016/j.actamat.2015.01.018,4580,3(a),5851,MgAg0.97Sb0.99,MgAg0.97Sb0.99,508.5,0.000023676,,0.0021209,0.00022429,0.92435,1.162,42236.8643351917,0.0022944772
71,10.1016/j.actamat.2015.01.018,4580,3(a),5851,MgAg0.97Sb0.99,MgAg0.97Sb0.99,509,0.000023628,,0.0021218,0.00022416,0.92492,1.1629,42322.668020992,0.0022940362
71,10.1016/j.actamat.2015.01.018,4580,3(a),5851,MgAg0.97Sb0.99,MgAg0.97Sb0.99,509.5,0.000023581,,0.0021227,0.00022403,0.92549,1.1638,42407.022602943,0.0022935958
71,10.1016/j.actamat.2015.01.018,4580,3(a),5851,MgAg0.97Sb0.99,MgAg0.97Sb0.99,510,0.000023534,,0.0021236,0.00022389,0.92607,1.1647,42491.7141157474,0.0022931312
71,10.1016/j.actamat.2015.01.018,4580,3(a),5851,MgAg0.97Sb0.99,MgAg0.97Sb0.99,510.5,0.000023486,,0.0021244,0.00022376,0.92664,1.1656,42578.557438474,0.002292584
71,10.1016/j.actamat.2015.01.018,4580,3(a),5851,MgAg0.97Sb0.99,MgAg0.97Sb0.99,511,0.000023439,,0.0021253,0.00022363,0.92721,1.1665,42663.9361747515,0.0022921453
71,10.1016/j.actamat.2015.01.018,4580,3(a),5851,MgAg0.97Sb0.99,MgAg0.97Sb0.99,511.5,0.000023392,,0.0021262,0.0002235,0.92778,1.1674,42749.658002736,0.0022917071
71,10.1016/j.actamat.2015.01.018,4580,3(a),5851,MgAg0.97Sb0.99,MgAg0.97Sb0.99,512,0.000023345,,0.0021271,0.00022337,0.92836,1.1683,42835.7249946455,0.0022912448
71,10.1016/j.actamat.2015.01.018,4580,3(a),5851,MgAg0.97Sb0.99,MgAg0.97Sb0.99,512.5,0.000023297,,0.0021279,0.00022323,0.92893,1.1692,42923.9816285359,0.0022907001
71,10.1016/j.actamat.2015.01.018,4580,3(a),5851,MgAg0.97Sb0.99,MgAg0.97Sb0.99,513,0.00002325,,0.0021288,0.0002231,0.9295,1.1701,43010.752688172,0.0022902636
71,10.1016/j.actamat.2015.01.018,4580,3(a),5851,MgAg0.97Sb0.99,MgAg0.97Sb0.99,513.5,0.000023203,,0.0021297,0.00022297,0.93007,1.171,43097.8752747489,0.0022898276
71,10.1016/j.actamat.2015.01.018,4580,3(a),5851,MgAg0.97Sb0.99,MgAg0.97Sb0.99,514,0.000023155,,0.0021306,0.00022284,0.93064,1.1719,43187.2165838912,0.0022893922
71,10.1016/j.actamat.2015.01.018,4580,3(a),5851,MgAg0.97Sb0.99,MgAg0.97Sb0.99,514.5,0.000023108,,0.0021314,0.00022271,0.93122,1.1728,43275.0562575731,0.0022888254
71,10.1016/j.actamat.2015.01.018,4580,3(a),5851,MgAg0.97Sb0.99,MgAg0.97Sb0.99,515,0.000023061,,0.0021323,0.00022257,0.93179,1.1737,43363.2539785785,0.0022883912
71,10.1016/j.actamat.2015.01.018,4580,3(a),5851,MgAg0.97Sb0.99,MgAg0.97Sb0.99,515.5,0.000023013,,0.0021332,0.00022244,0.93236,1.1746,43453.700082562,0.0022879574
71,10.1016/j.actamat.2015.01.018,4580,3(a),5851,MgAg0.97Sb0.99,MgAg0.97Sb0.99,516,0.000022966,,0.0021341,0.00022231,0.93293,1.1755,43542.6282330401,0.0022875243
71,10.1016/j.actamat.2015.01.018,4580,3(a),5851,MgAg0.97Sb0.99,MgAg0.97Sb0.99,516.5,0.000022919,,0.002135,0.00022218,0.93351,1.1764,43631.9211134866,0.0022870671
71,10.1016/j.actamat.2015.01.018,4580,3(a),5851,MgAg0.97Sb0.99,MgAg0.97Sb0.99,517,0.000022871,,0.0021358,0.00022205,0.93408,1.1774,43723.4926325915,0.0022865279
71,10.1016/j.actamat.2015.01.018,4580,3(a),5851,MgAg0.97Sb0.99,MgAg0.97Sb0.99,517.5,0.000022824,,0.0021367,0.00022192,0.93465,1.1783,43813.529617946,0.0022860964
71,10.1016/j.actamat.2015.01.018,4580,3(a),5851,MgAg0.97Sb0.99,MgAg0.97Sb0.99,518,0.000022777,,0.0021376,0.00022178,0.93522,1.1792,43903.938183255,0.0022856654
71,10.1016/j.actamat.2015.01.018,4580,3(a),5851,MgAg0.97Sb0.99,MgAg0.97Sb0.99,518.5,0.00002273,,0.0021385,0.00022165,0.93579,1.1801,43994.720633524,0.0022852349
71,10.1016/j.actamat.2015.01.018,4580,3(a),5851,MgAg0.97Sb0.99,MgAg0.97Sb0.99,519,0.000022682,,0.0021393,0.00022152,0.93637,1.181,44087.8229433031,0.0022846738
71,10.1016/j.actamat.2015.01.018,4580,3(a),5851,MgAg0.97Sb0.99,MgAg0.97Sb0.99,519.5,0.000022635,,0.0021402,0.00022139,0.93694,1.1819,44179.3682350342,0.0022842445
71,10.1016/j.actamat.2015.01.018,4580,3(a),5851,MgAg0.97Sb0.99,MgAg0.97Sb0.99,520,0.000022588,,0.0021411,0.00022126,0.93751,1.1828,44271.294492651,0.0022838156
71,10.1016/j.actamat.2015.01.018,4580,3(a),5851,MgAg0.97Sb0.99,MgAg0.97Sb0.99,520.5,0.00002254,,0.002142,0.00022112,0.93808,1.1837,44365.5723158829,0.0022833873
71,10.1016/j.actamat.2015.01.018,4580,3(a),5851,MgAg0.97Sb0.99,MgAg0.97Sb0.99,521,0.000022493,,0.0021429,0.00022099,0.93866,1.1846,44458.2759080603,0.0022829352
71,10.1016/j.actamat.2015.01.018,4580,3(a),5851,MgAg0.97Sb0.99,MgAg0.97Sb0.99,521.5,0.000022446,,0.0021437,0.00022086,0.93923,1.1855,44551.3677269892,0.0022824015
71,10.1016/j.actamat.2015.01.018,4580,3(a),5851,MgAg0.97Sb0.99,MgAg0.97Sb0.99,522,0.000022398,,0.0021446,0.00022073,0.9398,1.1864,44646.8434681668,0.0022819749
71,10.1016/j.actamat.2015.01.018,4580,3(a),5851,MgAg0.97Sb0.99,MgAg0.97Sb0.99,522.5,0.000022351,,0.0021455,0.0002206,0.94037,1.1873,44740.7274842289,0.0022815488
71,10.1016/j.actamat.2015.01.018,4580,3(a),5851,MgAg0.97Sb0.99,MgAg0.97Sb0.99,523,0.000022304,,0.0021464,0.00022046,0.94095,1.1882,44835.0071736012,0.0022810989
71,10.1016/j.actamat.2015.01.018,4580,3(a),5851,MgAg0.97Sb0.99,MgAg0.97Sb0.99,523.5,0.000022257,,0.0021472,0.00022033,0.94152,1.1891,44929.6850429078,0.0022805676
71,10.1016/j.actamat.2015.01.018,4580,3(a),5851,MgAg0.97Sb0.99,MgAg0.97Sb0.99,524,0.000022209,,0.0021481,0.0002202,0.94209,1.19,45026.7909406097,0.0022801431
71,10.1016/j.actamat.2015.01.018,4580,3(a),5851,MgAg0.97Sb0.99,MgAg0.97Sb0.99,524.5,0.000022162,,0.002149,0.00022007,0.94266,1.1909,45122.2813825467,0.0022797191
71,10.1016/j.actamat.2015.01.018,4580,3(a),5851,MgAg0.97Sb0.99,MgAg0.97Sb0.99,525,0.000022115,,0.0021499,0.00021994,0.94323,1.1918,45218.1777074384,0.0022792956
71,10.1016/j.actamat.2015.01.018,4580,3(a),5851,MgAg0.97Sb0.99,MgAg0.97Sb0.99,525.5,0.000022067,,0.0021508,0.0002198,0.94381,1.1927,45316.5360039879,0.0022788485
71,10.1016/j.actamat.2015.01.018,4580,3(a),5851,MgAg0.97Sb0.99,MgAg0.97Sb0.99,526,0.00002202,,0.0021516,0.00021967,0.94438,1.1936,45413.2606721163,0.0022783202
71,10.1016/j.actamat.2015.01.018,4580,3(a),5851,MgAg0.97Sb0.99,MgAg0.97Sb0.99,526.5,0.000021973,,0.0021525,0.00021954,0.94495,1.1945,45510.3991262003,0.0022778983
71,10.1016/j.actamat.2015.01.018,4580,3(a),5851,MgAg0.97Sb0.99,MgAg0.97Sb0.99,527,0.000021925,,0.0021534,0.00021941,0.94552,1.1954,45610.0342075257,0.0022774769
71,10.1016/j.actamat.2015.01.018,4580,3(a),5851,MgAg0.97Sb0.99,MgAg0.97Sb0.99,527.5,0.000021878,,0.0021543,0.00021928,0.9461,1.1963,45708.0171862145,0.002277032
71,10.1016/j.actamat.2015.01.018,4580,3(a),5851,MgAg0.97Sb0.99,MgAg0.97Sb0.99,528,0.000021831,,0.0021551,0.00021914,0.94667,1.1972,45806.4220603729,0.0022765061
71,10.1016/j.actamat.2015.01.018,4580,3(a),5851,MgAg0.97Sb0.99,MgAg0.97Sb0.99,528.5,0.000021783,,0.002156,0.00021901,0.94724,1.1981,45907.3589496396,0.0022760863
71,10.1016/j.actamat.2015.01.018,4580,3(a),5851,MgAg0.97Sb0.99,MgAg0.97Sb0.99,529,0.000021736,,0.0021569,0.00021888,0.94781,1.199,46006.6249539934,0.0022756671
71,10.1016/j.actamat.2015.01.018,4580,3(a),5851,MgAg0.97Sb0.99,MgAg0.97Sb0.99,529.5,0.000021689,,0.0021578,0.00021875,0.94838,1.1999,46106.3211766333,0.0022752483
71,10.1016/j.actamat.2015.01.018,4580,3(a),5851,MgAg0.97Sb0.99,MgAg0.97Sb0.99,530,0.000021642,,0.0021587,0.00021862,0.94896,1.2008,46206.4504204787,0.0022748061
71,10.1016/j.actamat.2015.01.018,4580,3(a),5851,MgAg0.97Sb0.99,MgAg0.97Sb0.99,530.5,0.000021594,,0.0021595,0.00021848,0.94953,1.2017,46309.1599518385,0.0022742831
71,10.1016/j.actamat.2015.01.018,4580,3(a),5851,MgAg0.97Sb0.99,MgAg0.97Sb0.99,531,0.000021547,,0.0021604,0.00021835,0.9501,1.2026,46410.1731099457,0.0022738659
71,10.1016/j.actamat.2015.01.018,4580,3(a),5851,MgAg0.97Sb0.99,MgAg0.97Sb0.99,531.5,0.0000215,,0.0021613,0.00021822,0.95067,1.2035,46511.6279069767,0.0022734493
71,10.1016/j.actamat.2015.01.018,4580,3(a),5851,MgAg0.97Sb0.99,MgAg0.97Sb0.99,532,0.000021452,,0.0021622,0.00021809,0.95125,1.2044,46615.7001678165,0.0022730092
71,10.1016/j.actamat.2015.01.018,4580,3(a),5851,MgAg0.97Sb0.99,MgAg0.97Sb0.99,532.5,0.000021405,,0.0021631,0.00021796,0.95182,1.2053,46718.0565288484,0.0022725936
71,10.1016/j.actamat.2015.01.018,4580,3(a),5851,MgAg0.97Sb0.99,MgAg0.97Sb0.99,533,0.000021358,,0.0021639,0.00021782,0.95239,1.2062,46820.8633767207,0.0022720734
71,10.1016/j.actamat.2015.01.018,4580,3(a),5851,MgAg0.97Sb0.99,MgAg0.97Sb0.99,533.5,0.00002131,,0.0021648,0.00021769,0.95296,1.2071,46926.3256687001,0.0022716588
71,10.1016/j.actamat.2015.01.018,4580,3(a),5851,MgAg0.97Sb0.99,MgAg0.97Sb0.99,534,0.000021263,,0.0021657,0.00021756,0.95354,1.208,47030.0522033579,0.0022712209
71,10.1016/j.actamat.2015.01.018,4580,3(a),5851,MgAg0.97Sb0.99,MgAg0.97Sb0.99,534.5,0.000021216,,0.0021666,0.00021743,0.95411,1.2089,47134.2383107089,0.0022708073
71,10.1016/j.actamat.2015.01.018,4580,3(a),5851,MgAg0.97Sb0.99,MgAg0.97Sb0.99,535,0.000021169,,0.0021675,0.0002173,0.95468,1.2098,47238.8870518211,0.0022703943
71,10.1016/j.actamat.2015.01.018,4580,3(a),5851,MgAg0.97Sb0.99,MgAg0.97Sb0.99,535.5,0.000021121,,0.0021683,0.00021717,0.95525,1.2107,47346.243075612,0.002269877
71,10.1016/j.actamat.2015.01.018,4580,3(a),5851,MgAg0.97Sb0.99,MgAg0.97Sb0.99,536,0.000021074,,0.0021692,0.00021703,0.95582,1.2116,47451.8363860681,0.002269465
71,10.1016/j.actamat.2015.01.018,4580,3(a),5851,MgAg0.97Sb0.99,MgAg0.97Sb0.99,536.5,0.000021027,,0.0021701,0.0002169,0.9564,1.2125,47557.901745375,0.0022690297
71,10.1016/j.actamat.2015.01.018,4580,3(a),5851,MgAg0.97Sb0.99,MgAg0.97Sb0.99,537,0.000020979,,0.002171,0.00021677,0.95697,1.2134,47666.714333381,0.0022686187
71,10.1016/j.actamat.2015.01.018,4580,3(a),5851,MgAg0.97Sb0.99,MgAg0.97Sb0.99,537.5,0.000020932,,0.0021719,0.00021664,0.95754,1.2143,47773.7435505446,0.0022682081
71,10.1016/j.actamat.2015.01.018,4580,3(a),5851,MgAg0.97Sb0.99,MgAg0.97Sb0.99,538,0.000020885,,0.0021727,0.00021651,0.95811,1.2152,47881.2544888676,0.0022676937
71,10.1016/j.actamat.2015.01.018,4580,3(a),5851,MgAg0.97Sb0.99,MgAg0.97Sb0.99,538.5,0.000020837,,0.0021736,0.00021637,0.95869,1.2161,47991.5534865864,0.0022672605
71,10.1016/j.actamat.2015.01.018,4580,3(a),5851,MgAg0.97Sb0.99,MgAg0.97Sb0.99,539,0.00002079,,0.0021745,0.00021624,0.95926,1.217,48100.0481000481,0.0022668515
71,10.1016/j.actamat.2015.01.018,4580,3(a),5851,MgAg0.97Sb0.99,MgAg0.97Sb0.99,539.5,0.000020743,,0.0021754,0.00021611,0.95983,1.2179,48209.0343730415,0.002266443
71,10.1016/j.actamat.2015.01.018,4580,3(a),5851,MgAg0.97Sb0.99,MgAg0.97Sb0.99,540,0.000020695,,0.0021763,0.00021598,0.9604,1.2188,48320.8504469679,0.002266035
71,10.1016/j.actamat.2015.01.018,4580,3(a),5851,MgAg0.97Sb0.99,MgAg0.97Sb0.99,540.5,0.000020648,,0.0021771,0.00021585,0.96097,1.2197,48430.8407593956,0.0022655234
71,10.1016/j.actamat.2015.01.018,4580,3(a),5851,MgAg0.97Sb0.99,MgAg0.97Sb0.99,541,0.000020601,,0.002178,0.00021571,0.96155,1.2206,48541.3329450027,0.0022650928
71,10.1016/j.actamat.2015.01.018,4580,3(a),5851,MgAg0.97Sb0.99,MgAg0.97Sb0.99,541.5,0.000020554,,0.0021789,0.00021558,0.96212,1.2215,48652.3304466284,0.0022646863
71,10.1016/j.actamat.2015.01.018,4580,3(a),5851,MgAg0.97Sb0.99,MgAg0.97Sb0.99,542,0.000020506,,0.0021798,0.00021545,0.96269,1.2224,48766.2147664098,0.0022642803
71,10.1016/j.actamat.2015.01.018,4580,3(a),5851,MgAg0.97Sb0.99,MgAg0.97Sb0.99,542.5,0.000020459,,0.0021807,0.00021532,0.96326,1.2233,48878.244293465,0.0022638748
71,10.1016/j.actamat.2015.01.018,4580,3(a),5851,MgAg0.97Sb0.99,MgAg0.97Sb0.99,543,0.000020412,,0.0021816,0.00021519,0.96384,1.2242,48990.7897315305,0.0022634462
71,10.1016/j.actamat.2015.01.018,4580,3(a),5851,MgAg0.97Sb0.99,MgAg0.97Sb0.99,543.5,0.000020364,,0.0021824,0.00021505,0.96441,1.2251,49106.2659595364,0.002262938
71,10.1016/j.actamat.2015.01.018,4580,3(a),5851,MgAg0.97Sb0.99,MgAg0.97Sb0.99,544,0.000020317,,0.0021833,0.00021492,0.96498,1.226,49219.8651375695,0.0022625339
71,10.1016/j.actamat.2015.01.018,4580,3(a),5851,MgAg0.97Sb0.99,MgAg0.97Sb0.99,544.5,0.00002027,,0.0021842,0.00021479,0.96555,1.2269,49333.9911198816,0.0022621304
71,10.1016/j.actamat.2015.01.018,4580,3(a),5851,MgAg0.97Sb0.99,MgAg0.97Sb0.99,545,0.000020222,,0.0021851,0.00021466,0.96612,1.2278,49451.0928691524,0.0022617273
71,10.1016/j.actamat.2015.01.018,4580,3(a),5851,MgAg0.97Sb0.99,MgAg0.97Sb0.99,545.5,0.000020175,,0.002186,0.00021453,0.9667,1.2287,49566.2949194548,0.0022613013
71,10.1016/j.actamat.2015.01.018,4580,3(a),5851,MgAg0.97Sb0.99,MgAg0.97Sb0.99,546,0.000020128,,0.0021868,0.00021439,0.96727,1.2296,49682.0349761526,0.0022607958
71,10.1016/j.actamat.2015.01.018,4580,3(a),5851,MgAg0.97Sb0.99,MgAg0.97Sb0.99,546.5,0.000020081,,0.0021877,0.00021426,0.96784,1.2305,49798.3168168916,0.0022603943
71,10.1016/j.actamat.2015.01.018,4580,3(a),5851,MgAg0.97Sb0.99,MgAg0.97Sb0.99,547,0.000020033,,0.0021886,0.00021413,0.96841,1.2314,49917.6359007637,0.0022599932
