Repository: RamyaGuru/STD2_EffMass

# STD2_EffMass
Effective mass modeling of StarryData2 data

File: csvfiles/heavilydopedptypePbSe10.1002adma.201004200.csv (part 2 of 36)
sid,DOI,figureid,fignum,sampleid,samplename,composition,Temperature,Carrier mobility,Electrical resistivity,Seebeck coefficient,Thermal conductivity,ZT,Electrical conductivity,Power factor,Figure of merit Z
6006,10.1002/adma.201004200,80,1(a),147,Na0.0035Pb0.9965Se1,Na0.0035Pb0.9965Se1,430,0.023149,0.0000086511,0.00010156,1.9188,0.33655,115592.2368253748,0.0011922685,0.0006213615
6006,10.1002/adma.201004200,80,1(a),147,Na0.0035Pb0.9965Se1,Na0.0035Pb0.9965Se1,430.5,0.023125,0.0000086673,0.00010175,1.9161,0.33754,115376.1840480888,0.0011944968,0.0006234001
6006,10.1002/adma.201004200,80,1(a),147,Na0.0035Pb0.9965Se1,Na0.0035Pb0.9965Se1,431,0.023101,0.0000086835,0.00010195,1.9133,0.33854,115160.9374100305,0.00119696,0.0006255998
6006,10.1002/adma.201004200,80,1(a),147,Na0.0035Pb0.9965Se1,Na0.0035Pb0.9965Se1,431.5,0.023077,0.0000086997,0.00010214,1.9106,0.33954,114946.4924077842,0.0011991884,0.0006276502
6006,10.1002/adma.201004200,80,1(a),147,Na0.0035Pb0.9965Se1,Na0.0035Pb0.9965Se1,432,0.023052,0.000008716,0.00010233,1.9079,0.34053,114731.528223956,0.001201403,0.0006296992
6006,10.1002/adma.201004200,80,1(a),147,Na0.0035Pb0.9965Se1,Na0.0035Pb0.9965Se1,432.5,0.023028,0.0000087323,0.00010252,1.9052,0.34153,114517.3665586386,0.0012036176,0.000631754
6006,10.1002/adma.201004200,80,1(a),147,Na0.0035Pb0.9965Se1,Na0.0035Pb0.9965Se1,433,0.023004,0.0000087486,0.00010272,1.9026,0.34252,114304.0029261825,0.0012060671,0.0006339047
6006,10.1002/adma.201004200,80,1(a),147,Na0.0035Pb0.9965Se1,Na0.0035Pb0.9965Se1,433.5,0.02298,0.000008765,0.00010291,1.8999,0.34352,114090.1312036509,0.0012082679,0.0006359639
6006,10.1002/adma.201004200,80,1(a),147,Na0.0035Pb0.9965Se1,Na0.0035Pb0.9965Se1,434,0.022956,0.0000087815,0.0001031,1.8972,0.34452,113875.7615441553,0.0012104549,0.0006380218
6006,10.1002/adma.201004200,80,1(a),147,Na0.0035Pb0.9965Se1,Na0.0035Pb0.9965Se1,434.5,0.022931,0.0000087979,0.0001033,1.8946,0.34551,113663.487877789,0.0012128906,0.0006401829
6006,10.1002/adma.201004200,80,1(a),147,Na0.0035Pb0.9965Se1,Na0.0035Pb0.9965Se1,435,0.022907,0.0000088144,0.00010349,1.8919,0.34651,113450.7170085315,0.0012150776,0.0006422526
6006,10.1002/adma.201004200,80,1(a),147,Na0.0035Pb0.9965Se1,Na0.0035Pb0.9965Se1,435.5,0.022883,0.000008831,0.00010369,1.8893,0.3475,113237.4589514211,0.0012174857,0.000644411
6006,10.1002/adma.201004200,80,1(a),147,Na0.0035Pb0.9965Se1,Na0.0035Pb0.9965Se1,436,0.022859,0.0000088476,0.00010388,1.8867,0.3485,113025.00113025,0.0012196589,0.0006464509
6006,10.1002/adma.201004200,80,1(a),147,Na0.0035Pb0.9965Se1,Na0.0035Pb0.9965Se1,436.5,0.022835,0.0000088642,0.00010407,1.884,0.3495,112813.3390492092,0.0012218322,0.0006485309
6006,10.1002/adma.201004200,80,1(a),147,Na0.0035Pb0.9965Se1,Na0.0035Pb0.9965Se1,437,0.022811,0.0000088808,0.00010427,1.8814,0.35049,112602.468246104,0.0012242403,0.0006507071
6006,10.1002/adma.201004200,80,1(a),147,Na0.0035Pb0.9965Se1,Na0.0035Pb0.9965Se1,437.5,0.022786,0.0000088975,0.00010446,1.8788,0.35149,112391.121101433,0.0012263997,0.0006527569
6006,10.1002/adma.201004200,80,1(a),147,Na0.0035Pb0.9965Se1,Na0.0035Pb0.9965Se1,438,0.022762,0.0000089142,0.00010466,1.8762,0.35249,112180.5658387741,0.001228794,0.0006549376
6006,10.1002/adma.201004200,80,1(a),147,Na0.0035Pb0.9965Se1,Na0.0035Pb0.9965Se1,438.5,0.022738,0.000008931,0.00010485,1.8736,0.35348,111969.5442839548,0.0012309397,0.0006569917
6006,10.1002/adma.201004200,80,1(a),147,Na0.0035Pb0.9965Se1,Na0.0035Pb0.9965Se1,439,0.022714,0.0000089478,0.00010505,1.871,0.35448,111759.3151389168,0.0012333202,0.000659177
6006,10.1002/adma.201004200,80,1(a),147,Na0.0035Pb0.9965Se1,Na0.0035Pb0.9965Se1,439.5,0.02269,0.0000089647,0.00010524,1.8685,0.35547,111548.629625085,0.0012354521,0.0006612
6006,10.1002/adma.201004200,80,1(a),147,Na0.0035Pb0.9965Se1,Na0.0035Pb0.9965Se1,440,0.022665,0.0000089816,0.00010544,1.8659,0.35647,111338.7369733678,0.0012378188,0.0006633897
6006,10.1002/adma.201004200,80,1(a),147,Na0.0035Pb0.9965Se1,Na0.0035Pb0.9965Se1,440.5,0.022641,0.0000089985,0.00010563,1.8634,0.35747,111129.6327165639,0.0012399508,0.0006654238
6006,10.1002/adma.201004200,80,1(a),147,Na0.0035Pb0.9965Se1,Na0.0035Pb0.9965Se1,441,0.022617,0.0000090154,0.00010583,1.8608,0.35846,110921.3124209686,0.0012423175,0.0006676255
6006,10.1002/adma.201004200,80,1(a),147,Na0.0035Pb0.9965Se1,Na0.0035Pb0.9965Se1,441.5,0.022593,0.0000090324,0.00010602,1.8583,0.35946,110712.5459457066,0.0012444356,0.0006696635
6006,10.1002/adma.201004200,80,1(a),147,Na0.0035Pb0.9965Se1,Na0.0035Pb0.9965Se1,442,0.022569,0.0000090495,0.00010622,1.8557,0.36045,110503.3427261175,0.0012467748,0.0006718623
6006,10.1002/adma.201004200,80,1(a),147,Na0.0035Pb0.9965Se1,Na0.0035Pb0.9965Se1,442.5,0.022545,0.0000090665,0.00010641,1.8532,0.36145,110296.145149727,0.001248893,0.0006739116
6006,10.1002/adma.201004200,80,1(a),147,Na0.0035Pb0.9965Se1,Na0.0035Pb0.9965Se1,443,0.02252,0.0000090837,0.00010661,1.8507,0.36245,110087.299228288,0.0012512183,0.0006760784
6006,10.1002/adma.201004200,80,1(a),147,Na0.0035Pb0.9965Se1,Na0.0035Pb0.9965Se1,443.5,0.022496,0.0000091008,0.00010681,1.8482,0.36344,109880.4500703235,0.0012535575,0.0006782586
6006,10.1002/adma.201004200,80,1(a),147,Na0.0035Pb0.9965Se1,Na0.0035Pb0.9965Se1,444,0.022472,0.000009118,0.000107,1.8457,0.36444,109673.1739416539,0.0012556482,0.00068031
6006,10.1002/adma.201004200,80,1(a),147,Na0.0035Pb0.9965Se1,Na0.0035Pb0.9965Se1,444.5,0.022448,0.0000091352,0.0001072,1.8432,0.36543,109466.6783431123,0.0012579736,0.0006824943
6006,10.1002/adma.201004200,80,1(a),147,Na0.0035Pb0.9965Se1,Na0.0035Pb0.9965Se1,445,0.022424,0.0000091525,0.00010739,1.8407,0.36643,109259.7650915051,0.0012600505,0.0006845496
6006,10.1002/adma.201004200,80,1(a),147,Na0.0035Pb0.9965Se1,Na0.0035Pb0.9965Se1,445.5,0.0224,0.0000091698,0.00010759,1.8382,0.36743,109053.6325765011,0.0012623621,0.0006867382
6006,10.1002/adma.201004200,80,1(a),147,Na0.0035Pb0.9965Se1,Na0.0035Pb0.9965Se1,446,0.022375,0.0000091872,0.00010779,1.8357,0.36842,108847.0916057123,0.00126466,0.0006889252
6006,10.1002/adma.201004200,80,1(a),147,Na0.0035Pb0.9965Se1,Na0.0035Pb0.9965Se1,446.5,0.022351,0.0000092045,0.00010798,1.8333,0.36942,108642.5118148732,0.001266737,0.00069096
6006,10.1002/adma.201004200,80,1(a),147,Na0.0035Pb0.9965Se1,Na0.0035Pb0.9965Se1,447,0.022327,0.000009222,0.00010818,1.8308,0.37042,108436.3478638039,0.0012690211,0.0006931511
6006,10.1002/adma.201004200,80,1(a),147,Na0.0035Pb0.9965Se1,Na0.0035Pb0.9965Se1,447.5,0.022303,0.0000092394,0.00010838,1.8284,0.37141,108232.136285906,0.001271319,0.0006953177
6006,10.1002/adma.201004200,80,1(a),147,Na0.0035Pb0.9965Se1,Na0.0035Pb0.9965Se1,448,0.022279,0.0000092569,0.00010857,1.8259,0.37241,108027.5254134754,0.0012733685,0.0006973922
6006,10.1002/adma.201004200,80,1(a),147,Na0.0035Pb0.9965Se1,Na0.0035Pb0.9965Se1,448.5,0.022254,0.0000092745,0.00010877,1.8235,0.3734,107822.5241252898,0.0012756389,0.0006995552
6006,10.1002/adma.201004200,80,1(a),147,Na0.0035Pb0.9965Se1,Na0.0035Pb0.9965Se1,449,0.02223,0.0000092921,0.00010897,1.821,0.3744,107618.2994156326,0.0012779093,0.0007017624
6006,10.1002/adma.201004200,80,1(a),147,Na0.0035Pb0.9965Se1,Na0.0035Pb0.9965Se1,449.5,0.022206,0.0000093097,0.00010916,1.8186,0.3754,107414.8468801358,0.0012799452,0.000703808
6006,10.1002/adma.201004200,80,1(a),147,Na0.0035Pb0.9965Se1,Na0.0035Pb0.9965Se1,450,0.022182,0.0000093273,0.00010936,1.8162,0.37639,107212.162147674,0.0012822156,0.0007059881
6006,10.1002/adma.201004200,80,1(a),147,Na0.0035Pb0.9965Se1,Na0.0035Pb0.9965Se1,450.5,0.022158,0.000009345,0.00010956,1.8138,0.37739,107009.0957731407,0.0012844723,0.0007081664
6006,10.1002/adma.201004200,80,1(a),147,Na0.0035Pb0.9965Se1,Na0.0035Pb0.9965Se1,451,0.022134,0.0000093628,0.00010975,1.8114,0.37838,106805.6564275644,0.0012864808,0.0007102135
6006,10.1002/adma.201004200,80,1(a),147,Na0.0035Pb0.9965Se1,Na0.0035Pb0.9965Se1,451.5,0.022109,0.0000093805,0.00010995,1.809,0.37938,106604.1255796599,0.0012887375,0.0007124033
6006,10.1002/adma.201004200,80,1(a),147,Na0.0035Pb0.9965Se1,Na0.0035Pb0.9965Se1,452,0.022085,0.0000093984,0.00011015,1.8066,0.38038,106401.089547157,0.0012909668,0.0007145836
6006,10.1002/adma.201004200,80,1(a),147,Na0.0035Pb0.9965Se1,Na0.0035Pb0.9965Se1,452.5,0.022061,0.0000094162,0.00011035,1.8042,0.38137,106199.9532720206,0.0012932098,0.0007167774
6006,10.1002/adma.201004200,80,1(a),147,Na0.0035Pb0.9965Se1,Na0.0035Pb0.9965Se1,453,0.022037,0.0000094341,0.00011054,1.8019,0.38237,105998.4524225946,0.0012952048,0.0007187995
6006,10.1002/adma.201004200,80,1(a),147,Na0.0035Pb0.9965Se1,Na0.0035Pb0.9965Se1,453.5,0.022013,0.0000094521,0.00011074,1.7995,0.38336,105796.5954655579,0.0012974204,0.0007209894
6006,10.1002/adma.201004200,80,1(a),147,Na0.0035Pb0.9965Se1,Na0.0035Pb0.9965Se1,454,0.021989,0.00000947,0.00011094,1.7971,0.38436,105596.6209081309,0.0012996498,0.0007231928
6006,10.1002/adma.201004200,80,1(a),147,Na0.0035Pb0.9965Se1,Na0.0035Pb0.9965Se1,454.5,0.021964,0.0000094881,0.00011114,1.7948,0.38536,105395.1792245023,0.0013018518,0.0007253464
6006,10.1002/adma.201004200,80,1(a),147,Na0.0035Pb0.9965Se1,Na0.0035Pb0.9965Se1,455,0.02194,0.0000095061,0.00011133,1.7924,0.38635,105195.6112390991,0.0013038332,0.0007274231
6006,10.1002/adma.201004200,80,1(a),147,Na0.0035Pb0.9965Se1,Na0.0035Pb0.9965Se1,455.5,0.021916,0.0000095242,0.00011153,1.7901,0.38735,104995.6951764978,0.0013060352,0.0007295879
6006,10.1002/adma.201004200,80,1(a),147,Na0.0035Pb0.9965Se1,Na0.0035Pb0.9965Se1,456,0.021892,0.0000095424,0.00011173,1.7878,0.38835,104795.4393024816,0.0013082236,0.0007317505
6006,10.1002/adma.201004200,80,1(a),147,Na0.0035Pb0.9965Se1,Na0.0035Pb0.9965Se1,456.5,0.021868,0.0000095605,0.00011193,1.7855,0.38934,104597.0399037707,0.0013104257,0.0007339265
6006,10.1002/adma.201004200,80,1(a),147,Na0.0035Pb0.9965Se1,Na0.0035Pb0.9965Se1,457,0.021843,0.0000095788,0.00011212,1.7831,0.39034,104397.2105065353,0.0013123663,0.0007360026
6006,10.1002/adma.201004200,80,1(a),147,Na0.0035Pb0.9965Se1,Na0.0035Pb0.9965Se1,457.5,0.021819,0.000009597,0.00011232,1.7808,0.39133,104199.2289257059,0.0013145548,0.0007381822
6006,10.1002/adma.201004200,80,1(a),147,Na0.0035Pb0.9965Se1,Na0.0035Pb0.9965Se1,458,0.021795,0.0000096153,0.00011252,1.7785,0.39233,104000.9152080538,0.0013167296,0.0007403596
6006,10.1002/adma.201004200,80,1(a),147,Na0.0035Pb0.9965Se1,Na0.0035Pb0.9965Se1,458.5,0.021771,0.0000096337,0.00011272,1.7762,0.39333,103802.2774219666,0.0013188908,0.0007425351
6006,10.1002/adma.201004200,80,1(a),147,Na0.0035Pb0.9965Se1,Na0.0035Pb0.9965Se1,459,0.021747,0.000009652,0.00011291,1.7739,0.39432,103605.4703688355,0.0013208318,0.000744592
6006,10.1002/adma.201004200,80,1(a),147,Na0.0035Pb0.9965Se1,Na0.0035Pb0.9965Se1,459.5,0.021723,0.0000096705,0.00011311,1.7716,0.39532,103407.269531048,0.0013229794,0.0007467709
6006,10.1002/adma.201004200,80,1(a),147,Na0.0035Pb0.9965Se1,Na0.0035Pb0.9965Se1,460,0.021698,0.0000096889,0.00011331,1.7694,0.39631,103210.8908131986,0.0013251407,0.000748921
6006,10.1002/adma.201004200,80,1(a),147,Na0.0035Pb0.9965Se1,Na0.0035Pb0.9965Se1,460.5,0.021674,0.0000097074,0.00011351,1.7671,0.39731,103014.1953561201,0.0013272885,0.0007511111
6006,10.1002/adma.201004200,80,1(a),147,Na0.0035Pb0.9965Se1,Na0.0035Pb0.9965Se1,461,0.02165,0.000009726,0.00011371,1.7648,0.39831,102817.1910343409,0.0013294226,0.0007532993
6006,10.1002/adma.201004200,80,1(a),147,Na0.0035Pb0.9965Se1,Na0.0035Pb0.9965Se1,461.5,0.021626,0.0000097446,0.0001139,1.7625,0.3993,102620.9387763479,0.001331323,0.0007553606
6006,10.1002/adma.201004200,80,1(a),147,Na0.0035Pb0.9965Se1,Na0.0035Pb0.9965Se1,462,0.021602,0.0000097632,0.0001141,1.7603,0.4003,102425.4342838414,0.0013334573,0.0007575171
6006,10.1002/adma.201004200,80,1(a),147,Na0.0035Pb0.9965Se1,Na0.0035Pb0.9965Se1,462.5,0.021578,0.0000097819,0.0001143,1.758,0.4013,102229.6281908423,0.001335578,0.0007597144
6006,10.1002/adma.201004200,80,1(a),147,Na0.0035Pb0.9965Se1,Na0.0035Pb0.9965Se1,463,0.021553,0.0000098006,0.0001145,1.7558,0.40229,102034.5693120829,0.0013376987,0.0007618742
6006,10.1002/adma.201004200,80,1(a),147,Na0.0035Pb0.9965Se1,Na0.0035Pb0.9965Se1,463.5,0.021529,0.0000098194,0.0001147,1.7536,0.40329,101839.2162453918,0.0013398059,0.0007640316
6006,10.1002/adma.201004200,80,1(a),147,Na0.0035Pb0.9965Se1,Na0.0035Pb0.9965Se1,464,0.021505,0.0000098382,0.00011489,1.7513,0.40428,101644.609786343,0.0013416796,0.0007661049
6006,10.1002/adma.201004200,80,1(a),147,Na0.0035Pb0.9965Se1,Na0.0035Pb0.9965Se1,464.5,0.021481,0.000009857,0.00011509,1.7491,0.40528,101450.7456629806,0.001343787,0.0007682734
6006,10.1002/adma.201004200,80,1(a),147,Na0.0035Pb0.9965Se1,Na0.0035Pb0.9965Se1,465,0.021457,0.0000098759,0.00011529,1.7469,0.40628,101256.5943357061,0.0013458808,0.0007704395
6006,10.1002/adma.201004200,80,1(a),147,Na0.0035Pb0.9965Se1,Na0.0035Pb0.9965Se1,465.5,0.021432,0.0000098948,0.00011549,1.7447,0.40727,101063.1847030764,0.0013479747,0.0007726112
6006,10.1002/adma.201004200,80,1(a),147,Na0.0035Pb0.9965Se1,Na0.0035Pb0.9965Se1,466,0.021408,0.0000099138,0.00011569,1.7425,0.40827,100869.4950473078,0.0013500551,0.0007747805
6006,10.1002/adma.201004200,80,1(a),147,Na0.0035Pb0.9965Se1,Na0.0035Pb0.9965Se1,466.5,0.021384,0.0000099328,0.00011589,1.7403,0.40926,100676.5463917526,0.0013521356,0.0007769554
6006,10.1002/adma.201004200,80,1(a),147,Na0.0035Pb0.9965Se1,Na0.0035Pb0.9965Se1,467,0.02136,0.0000099519,0.00011608,1.7381,0.41026,100483.3247922507,0.0013539692,0.0007789939
6006,10.1002/adma.201004200,80,1(a),147,Na0.0035Pb0.9965Se1,Na0.0035Pb0.9965Se1,467.5,0.021336,0.000009971,0.00011628,1.7359,0.41126,100290.8434459934,0.0013560363,0.0007811719
6006,10.1002/adma.201004200,80,1(a),147,Na0.0035Pb0.9965Se1,Na0.0035Pb0.9965Se1,468,0.021312,0.0000099901,0.00011648,1.7337,0.41225,100099.0981071261,0.0013581036,0.0007833556
6006,10.1002/adma.201004200,80,1(a),147,Na0.0035Pb0.9965Se1,Na0.0035Pb0.9965Se1,468.5,0.021287,0.000010009,0.00011668,1.7315,0.41325,99910.0809271655,0.0013601981,0.0007855605
6006,10.1002/adma.201004200,80,1(a),147,Na0.0035Pb0.9965Se1,Na0.0035Pb0.9965Se1,469,0.021263,0.000010029,0.00011688,1.7294,0.41424,99710.8385681524,0.0013621432,0.0007876392
6006,10.1002/adma.201004200,80,1(a),147,Na0.0035Pb0.9965Se1,Na0.0035Pb0.9965Se1,469.5,0.021239,0.000010048,0.00011707,1.7272,0.41524,99522.2929936306,0.0013639913,0.0007897124
6006,10.1002/adma.201004200,80,1(a),147,Na0.0035Pb0.9965Se1,Na0.0035Pb0.9965Se1,470,0.021215,0.000010067,0.00011727,1.725,0.41624,99334.4591238701,0.0013660726,0.0007919261
6006,10.1002/adma.201004200,80,1(a),147,Na0.0035Pb0.9965Se1,Na0.0035Pb0.9965Se1,470.5,0.021191,0.000010086,0.00011747,1.7229,0.41723,99147.332936744,0.001368154,0.0007940995
6006,10.1002/adma.201004200,80,1(a),147,Na0.0035Pb0.9965Se1,Na0.0035Pb0.9965Se1,471,0.021167,0.000010106,0.00011767,1.7207,0.41823,98951.1181476351,0.0013700998,0.0007962456
6006,10.1002/adma.201004200,80,1(a),147,Na0.0035Pb0.9965Se1,Na0.0035Pb0.9965Se1,471.5,0.021142,0.000010125,0.00011787,1.7186,0.41923,98765.4320987654,0.0013721814,0.0007984298
6006,10.1002/adma.201004200,80,1(a),147,Na0.0035Pb0.9965Se1,Na0.0035Pb0.9965Se1,472,0.021118,0.000010145,0.00011807,1.7164,0.42022,98570.724494825,0.0013741276,0.0008005871
6006,10.1002/adma.201004200,80,1(a),147,Na0.0035Pb0.9965Se1,Na0.0035Pb0.9965Se1,472.5,0.021094,0.000010164,0.00011826,1.7143,0.42122,98386.4620228257,0.0013759767,0.0008026464
6006,10.1002/adma.201004200,80,1(a),147,Na0.0035Pb0.9965Se1,Na0.0035Pb0.9965Se1,473,0.02107,0.000010184,0.00011846,1.7122,0.42221,98193.2443047918,0.0013779234,0.0008047678
6006,10.1002/adma.201004200,80,1(a),147,Na0.0035Pb0.9965Se1,Na0.0035Pb0.9965Se1,473.5,0.021046,0.000010204,0.00011866,1.7101,0.42321,98000.7840062721,0.0013798702,0.0008068945
6006,10.1002/adma.201004200,80,1(a),147,Na0.0035Pb0.9965Se1,Na0.0035Pb0.9965Se1,474,0.021021,0.000010223,0.00011886,1.7079,0.42421,97818.6442335909,0.0013819524,0.000809153
6006,10.1002/adma.201004200,80,1(a),147,Na0.0035Pb0.9965Se1,Na0.0035Pb0.9965Se1,474.5,0.020997,0.000010243,0.00011906,1.7058,0.4252,97627.6481499561,0.0013838996,0.0008112907
6006,10.1002/adma.201004200,80,1(a),147,Na0.0035Pb0.9965Se1,Na0.0035Pb0.9965Se1,475,0.020973,0.000010263,0.00011925,1.7037,0.4262,97437.3964727663,0.0013856146,0.0008132973
6006,10.1002/adma.201004200,80,1(a),147,Na0.0035Pb0.9965Se1,Na0.0035Pb0.9965Se1,475.5,0.020949,0.000010283,0.00011945,1.7016,0.42719,97247.8848585043,0.0013875622,0.0008154456
6006,10.1002/adma.201004200,80,1(a),147,Na0.0035Pb0.9965Se1,Na0.0035Pb0.9965Se1,476,0.020925,0.000010302,0.00011965,1.6995,0.42819,97068.53038245,0.001389645,0.0008176787
6006,10.1002/adma.201004200,80,1(a),147,Na0.0035Pb0.9965Se1,Na0.0035Pb0.9965Se1,476.5,0.020901,0.000010322,0.00011985,1.6974,0.42919,96880.4495252858,0.001391593,0.000819838
6006,10.1002/adma.201004200,80,1(a),147,Na0.0035Pb0.9965Se1,Na0.0035Pb0.9965Se1,477,0.020876,0.000010342,0.00012005,1.6954,0.43018,96693.0961129375,0.0013935411,0.0008219542
6006,10.1002/adma.201004200,80,1(a),147,Na0.0035Pb0.9965Se1,Na0.0035Pb0.9965Se1,477.5,0.020852,0.000010362,0.00012024,1.6933,0.43118,96506.4659332175,0.0013952574,0.0008239871
6006,10.1002/adma.201004200,80,1(a),147,Na0.0035Pb0.9965Se1,Na0.0035Pb0.9965Se1,478,0.020828,0.000010382,0.00012044,1.6912,0.43217,96320.5548063957,0.0013972061,0.0008261625
6006,10.1002/adma.201004200,80,1(a),147,Na0.0035Pb0.9965Se1,Na0.0035Pb0.9965Se1,478.5,0.020804,0.000010402,0.00012064,1.6891,0.43317,96135.3585848875,0.0013991549,0.0008283435
6006,10.1002/adma.201004200,80,1(a),147,Na0.0035Pb0.9965Se1,Na0.0035Pb0.9965Se1,479,0.02078,0.000010422,0.00012084,1.6871,0.43417,95950.8731529457,0.001401104,0.0008304807
6006,10.1002/adma.201004200,80,1(a),147,Na0.0035Pb0.9965Se1,Na0.0035Pb0.9965Se1,479.5,0.020756,0.000010443,0.00012104,1.685,0.43516,95757.9239682084,0.0014029189,0.0008325928
6006,10.1002/adma.201004200,80,1(a),147,Na0.0035Pb0.9965Se1,Na0.0035Pb0.9965Se1,480,0.020731,0.000010463,0.00012123,1.683,0.43616,95574.8829207684,0.0014046366,0.0008346029
6006,10.1002/adma.201004200,80,1(a),147,Na0.0035Pb0.9965Se1,Na0.0035Pb0.9965Se1,480.5,0.020707,0.000010483,0.00012143,1.6809,0.43716,95392.5403033483,0.0014065864,0.0008368055
6006,10.1002/adma.201004200,80,1(a),147,Na0.0035Pb0.9965Se1,Na0.0035Pb0.9965Se1,481,0.020683,0.000010503,0.00012163,1.6789,0.43815,95210.8921260592,0.0014085363,0.0008389638
6006,10.1002/adma.201004200,80,1(a),147,Na0.0035Pb0.9965Se1,Na0.0035Pb0.9965Se1,481.5,0.020659,0.000010524,0.00012183,1.6768,0.43915,95020.9045990118,0.0014103524,0.0008410976
6006,10.1002/adma.201004200,80,1(a),147,Na0.0035Pb0.9965Se1,Na0.0035Pb0.9965Se1,482,0.020635,0.000010544,0.00012203,1.6748,0.44014,94840.6676783005,0.0014123028,0.0008432665
6006,10.1002/adma.201004200,80,1(a),147,Na0.0035Pb0.9965Se1,Na0.0035Pb0.9965Se1,482.5,0.02061,0.000010565,0.00012222,1.6728,0.44114,94652.1533364884,0.0014138882,0.0008452225
6006,10.1002/adma.201004200,80,1(a),147,Na0.0035Pb0.9965Se1,Na0.0035Pb0.9965Se1,483,0.020586,0.000010585,0.00012242,1.6708,0.44214,94473.3112895607,0.0014158391,0.0008474019
6006,10.1002/adma.201004200,80,1(a),147,Na0.0035Pb0.9965Se1,Na0.0035Pb0.9965Se1,483.5,0.020562,0.000010606,0.00012262,1.6687,0.44313,94286.2530643032,0.0014176565,0.0008495574
6006,10.1002/adma.201004200,80,1(a),147,Na0.0035Pb0.9965Se1,Na0.0035Pb0.9965Se1,484,0.020538,0.000010626,0.00012282,1.6667,0.44413,94108.7897609637,0.0014196078,0.0008517476
6006,10.1002/adma.201004200,80,1(a),147,Na0.0035Pb0.9965Se1,Na0.0035Pb0.9965Se1,484.5,0.020514,0.000010647,0.00012301,1.6647,0.44512,93923.1708462478,0.0014211947,0.0008537242
6006,10.1002/adma.201004200,80,1(a),147,Na0.0035Pb0.9965Se1,Na0.0035Pb0.9965Se1,485,0.02049,0.000010668,0.00012321,1.6627,0.44612,93738.2827146607,0.0014230131,0.0008558448
6006,10.1002/adma.201004200,80,1(a),147,Na0.0035Pb0.9965Se1,Na0.0035Pb0.9965Se1,485.5,0.020465,0.000010688,0.00012341,1.6607,0.44712,93562.874251497,0.0014249652,0.0008580509
6006,10.1002/adma.201004200,80,1(a),147,Na0.0035Pb0.9965Se1,Na0.0035Pb0.9965Se1,486,0.020441,0.000010709,0.00012361,1.6587,0.44811,93379.4005042488,0.0014267842,0.0008601822
6006,10.1002/adma.201004200,80,1(a),147,Na0.0035Pb0.9965Se1,Na0.0035Pb0.9965Se1,486.5,0.020417,0.00001073,0.00012381,1.6567,0.44911,93196.6449207828,0.0014286036,0.0008623188
6006,10.1002/adma.201004200,80,1(a),147,Na0.0035Pb0.9965Se1,Na0.0035Pb0.9965Se1,487,0.020393,0.000010751,0.000124,1.6547,0.4501,93014.603292717,0.0014301925,0.0008643214
6006,10.1002/adma.201004200,80,1(a),147,Na0.0035Pb0.9965Se1,Na0.0035Pb0.9965Se1,487.5,0.020369,0.000010772,0.0001242,1.6528,0.4511,92833.2714444857,0.0014320126,0.0008664162
6006,10.1002/adma.201004200,80,1(a),147,Na0.0035Pb0.9965Se1,Na0.0035Pb0.9965Se1,488,0.020345,0.000010793,0.0001244,1.6508,0.4521,92652.6452330214,0.001433833,0.0008685686
6006,10.1002/adma.201004200,80,1(a),147,Na0.0035Pb0.9965Se1,Na0.0035Pb0.9965Se1,488.5,0.02032,0.000010814,0.00012459,1.6488,0.45309,92472.7205474385,0.0014354233,0.0008705867
6006,10.1002/adma.201004200,80,1(a),147,Na0.0035Pb0.9965Se1,Na0.0035Pb0.9965Se1,489,0.020296,0.000010835,0.00012479,1.6469,0.45409,92293.4933087217,0.0014372445,0.0008726969
6006,10.1002/adma.201004200,80,1(a),147,Na0.0035Pb0.9965Se1,Na0.0035Pb0.9965Se1,489.5,0.020272,0.000010856,0.00012499,1.6449,0.45509,92114.9594694178,0.001439066,0.0008748653
6006,10.1002/adma.201004200,80,1(a),147,Na0.0035Pb0.9965Se1,Na0.0035Pb0.9965Se1,490,0.020248,0.000010877,0.00012519,1.6429,0.45608,91937.1150133309,0.0014408878,0.0008770392
6006,10.1002/adma.201004200,80,1(a),147,Na0.0035Pb0.9965Se1,Na0.0035Pb0.9965Se1,490.5,0.020224,0.000010898,0.00012538,1.641,0.45708,91759.9559552211,0.0014424798,0.0008790248
6006,10.1002/adma.201004200,80,1(a),147,Na0.0035Pb0.9965Se1,Na0.0035Pb0.9965Se1,491,0.020199,0.00001092,0.00012558,1.639,0.45807,91575.0915750916,0.00144417,0.0008811287
6006,10.1002/adma.201004200,80,1(a),147,Na0.0035Pb0.9965Se1,Na0.0035Pb0.9965Se1,491.5,0.020175,0.000010941,0.00012578,1.6371,0.45907,91399.323645005,0.0014459929,0.0008832649
6006,10.1002/adma.201004200,80,1(a),147,Na0.0035Pb0.9965Se1,Na0.0035Pb0.9965Se1,492,0.020151,0.000010963,0.00012598,1.6352,0.46007,91215.9080543647,0.0014476841,0.0008853254
6006,10.1002/adma.201004200,80,1(a),147,Na0.0035Pb0.9965Se1,Na0.0035Pb0.9965Se1,492.5,0.020127,0.000010984,0.00012617,1.6332,0.46106,91041.5149308085,0.0014492779,0.0008873855
6006,10.1002/adma.201004200,80,1(a),147,Na0.0035Pb0.9965Se1,Na0.0035Pb0.9965Se1,493,0.020103,0.000011005,0.00012637,1.6313,0.46206,90867.7873693775,0.0014511019,0.0008895371
6006,10.1002/adma.201004200,80,1(a),147,Na0.0035Pb0.9965Se1,Na0.0035Pb0.9965Se1,493.5,0.020079,0.000011027,0.00012657,1.6294,0.46305,90686.4967806294,0.0014527945,0.0008916132
6006,10.1002/adma.201004200,80,1(a),147,Na0.0035Pb0.9965Se1,Na0.0035Pb0.9965Se1,494,0.020054,0.000011049,0.00012676,1.6274,0.46405,90505.928138293,0.0014542581,0.0008936083
6006,10.1002/adma.201004200,80,1(a),147,Na0.0035Pb0.9965Se1,Na0.0035Pb0.9965Se1,494.5,0.02003,0.00001107,0.00012696,1.6255,0.46505,90334.2366757001,0.0014560833,0.0008957756
6006,10.1002/adma.201004200,80,1(a),147,Na0.0035Pb0.9965Se1,Na0.0035Pb0.9965Se1,495,0.020006,0.000011092,0.00012716,1.6236,0.46604,90155.0667147494,0.0014577773,0.0008978673
6006,10.1002/adma.201004200,80,1(a),147,Na0.0035Pb0.9965Se1,Na0.0035Pb0.9965Se1,495.5,0.019982,0.000011114,0.00012735,1.6217,0.46704,89976.6060824186,0.0014592426,0.0008998228
6006,10.1002/adma.201004200,80,1(a),147,Na0.0035Pb0.9965Se1,Na0.0035Pb0.9965Se1,496,0.019958,0.000011135,0.00012755,1.6198,0.46804,89806.9151324652,0.0014610689,0.0009020058
6006,10.1002/adma.201004200,80,1(a),147,Na0.0035Pb0.9965Se1,Na0.0035Pb0.9965Se1,496.5,0.019934,0.000011157,0.00012775,1.6179,0.46903,89629.828807027,0.0014627644,0.000904113
6006,10.1002/adma.201004200,80,1(a),147,Na0.0035Pb0.9965Se1,Na0.0035Pb0.9965Se1,497,0.019909,0.000011179,0.00012794,1.616,0.47003,89453.4394847482,0.0014642315,0.0009060838
6006,10.1002/adma.201004200,80,1(a),147,Na0.0035Pb0.9965Se1,Na0.0035Pb0.9965Se1,497.5,0.019885,0.000011201,0.00012814,1.6141,0.47102,89277.7430586555,0.001465928,0.0009082015
6006,10.1002/adma.201004200,80,1(a),147,Na0.0035Pb0.9965Se1,Na0.0035Pb0.9965Se1,498,0.019861,0.000011223,0.00012834,1.6122,0.47202,89102.7354539784,0.001467625,0.0009103244
6006,10.1002/adma.201004200,80,1(a),147,Na0.0035Pb0.9965Se1,Na0.0035Pb0.9965Se1,498.5,0.019837,0.000011245,0.00012853,1.6104,0.47302,88928.4126278346,0.0014690939,0.000912254
6006,10.1002/adma.201004200,80,1(a),147,Na0.0035Pb0.9965Se1,Na0.0035Pb0.9965Se1,499,0.019813,0.000011267,0.00012873,1.6085,0.47401,88754.7705689181,0.0014707919,0.0009143873
6006,10.1002/adma.201004200,80,1(a),147,Na0.0035Pb0.9965Se1,Na0.0035Pb0.9965Se1,499.5,0.019788,0.00001129,0.00012893,1.6066,0.47501,88573.9592559787,0.00147236,0.0009164447
6006,10.1002/adma.201004200,80,1(a),147,Na0.0035Pb0.9965Se1,Na0.0035Pb0.9965Se1,500,0.019764,0.000011312,0.00012912,1.6047,0.476,88401.6973125884,0.0014738308,0.0009184463
6006,10.1002/adma.201004200,80,1(a),147,Na0.0035Pb0.9965Se1,Na0.0035Pb0.9965Se1,500.5,0.01974,0.000011334,0.00012932,1.6029,0.477,88230.1041115228,0.0014755305,0.0009205381
6006,10.1002/adma.201004200,80,1(a),147,Na0.0035Pb0.9965Se1,Na0.0035Pb0.9965Se1,501,0.019716,0.000011356,0.00012952,1.601,0.478,88059.1757661148,0.0014772306,0.0009226924
6006,10.1002/adma.201004200,80,1(a),147,Na0.0035Pb0.9965Se1,Na0.0035Pb0.9965Se1,501.5,0.019692,0.000011379,0.00012971,1.5992,0.47899,87881.1846383689,0.0014785732,0.0009245705
6006,10.1002/adma.201004200,80,1(a),147,Na0.0035Pb0.9965Se1,Na0.0035Pb0.9965Se1,502,0.019668,0.000011401,0.00012991,1.5973,0.47999,87711.6042452416,0.0014802744,0.0009267353
6006,10.1002/adma.201004200,80,1(a),147,Na0.0035Pb0.9965Se1,Na0.0035Pb0.9965Se1,502.5,0.019643,0.000011424,0.00013011,1.5955,0.48098,87535.0140056023,0.0014818463,0.0009287661
6006,10.1002/adma.201004200,80,1(a),147,Na0.0035Pb0.9965Se1,Na0.0035Pb0.9965Se1,503,0.019619,0.000011446,0.0001303,1.5936,0.48198,87366.7656823344,0.0014833208,0.0009307987
6006,10.1002/adma.201004200,80,1(a),147,Na0.0035Pb0.9965Se1,Na0.0035Pb0.9965Se1,503.5,0.019595,0.000011469,0.0001305,1.5918,0.48298,87191.5598570059,0.0014848941,0.0009328396
6006,10.1002/adma.201004200,80,1(a),147,Na0.0035Pb0.9965Se1,Na0.0035Pb0.9965Se1,504,0.019571,0.000011492,0.00013069,1.5899,0.48397,87017.0553428472,0.0014862405,0.0009348013
6006,10.1002/adma.201004200,80,1(a),147,Na0.0035Pb0.9965Se1,Na0.0035Pb0.9965Se1,504.5,0.019547,0.000011514,0.00013089,1.5881,0.48497,86850.7903421921,0.0014879444,0.0009369337
6006,10.1002/adma.201004200,80,1(a),147,Na0.0035Pb0.9965Se1,Na0.0035Pb0.9965Se1,505,0.019523,0.000011537,0.00013109,1.5863,0.48597,86677.6458351391,0.0014895196,0.0009389899
6006,10.1002/adma.201004200,80,1(a),147,Na0.0035Pb0.9965Se1,Na0.0035Pb0.9965Se1,505.5,0.019498,0.00001156,0.00013128,1.5844,0.48696,86505.1903114187,0.0014908684,0.0009409672
6006,10.1002/adma.201004200,80,1(a),147,Na0.0035Pb0.9965Se1,Na0.0035Pb0.9965Se1,506,0.019474,0.000011583,0.00013148,1.5826,0.48796,86333.419666753,0.001492445,0.0009430336
6006,10.1002/adma.201004200,80,1(a),147,Na0.0035Pb0.9965Se1,Na0.0035Pb0.9965Se1,506.5,0.01945,0.000011606,0.00013167,1.5808,0.48895,86162.3298293986,0.0014937954,0.0009449616
6006,10.1002/adma.201004200,80,1(a),147,Na0.0035Pb0.9965Se1,Na0.0035Pb0.9965Se1,507,0.019426,0.000011629,0.00013187,1.579,0.48995,85991.9167598246,0.0014953734,0.0009470382
6006,10.1002/adma.201004200,80,1(a),147,Na0.0035Pb0.9965Se1,Na0.0035Pb0.9965Se1,507.5,0.019402,0.000011652,0.00013206,1.5772,0.49095,85822.1764503948,0.0014967253,0.0009489762
6006,10.1002/adma.201004200,80,1(a),147,Na0.0035Pb0.9965Se1,Na0.0035Pb0.9965Se1,508,0.019377,0.000011675,0.00013226,1.5754,0.49194,85653.1049250535,0.0014983047,0.000951063
6006,10.1002/adma.201004200,80,1(a),147,Na0.0035Pb0.9965Se1,Na0.0035Pb0.9965Se1,508.5,0.019353,0.000011698,0.00013246,1.5736,0.49294,85484.6982390152,0.0014998847,0.000953155
6006,10.1002/adma.201004200,80,1(a),147,Na0.0035Pb0.9965Se1,Na0.0035Pb0.9965Se1,509,0.019329,0.000011721,0.00013265,1.5718,0.49393,85316.9524784575,0.001501239,0.0009551082
6006,10.1002/adma.201004200,80,1(a),147,Na0.0035Pb0.9965Se1,Na0.0035Pb0.9965Se1,509.5,0.019305,0.000011745,0.00013285,1.57,0.49493,85142.6138782461,0.0015026924,0.0009571289
6006,10.1002/adma.201004200,80,1(a),147,Na0.0035Pb0.9965Se1,Na0.0035Pb0.9965Se1,510,0.019281,0.000011768,0.00013304,1.5682,0.49593,84976.2066621346,0.0015040484,0.0009590922
6006,10.1002/adma.201004200,80,1(a),147,Na0.0035Pb0.9965Se1,Na0.0035Pb0.9965Se1,510.5,0.019257,0.000011791,0.00013324,1.5664,0.49692,84810.4486472734,0.0015056312,0.0009612048
6006,10.1002/adma.201004200,80,1(a),147,Na0.0035Pb0.9965Se1,Na0.0035Pb0.9965Se1,511,0.019232,0.000011815,0.00013343,1.5646,0.49792,84638.1718154888,0.0015068612,0.0009630968
6006,10.1002/adma.201004200,80,1(a),147,Na0.0035Pb0.9965Se1,Na0.0035Pb0.9965Se1,511.5,0.019208,0.000011838,0.00013363,1.5629,0.49891,84473.7286703835,0.0015084454,0.000965158
6006,10.1002/adma.201004200,80,1(a),147,Na0.0035Pb0.9965Se1,Na0.0035Pb0.9965Se1,512,0.019184,0.000011862,0.00013382,1.5611,0.49991,84302.8157140449,0.0015096773,0.00096706
6006,10.1002/adma.201004200,80,1(a),147,Na0.0035Pb0.9965Se1,Na0.0035Pb0.9965Se1,512.5,0.01916,0.000011886,0.00013402,1.5593,0.50091,84132.5929665152,0.0015111358,0.0009691117
6006,10.1002/adma.201004200,80,1(a),147,Na0.0035Pb0.9965Se1,Na0.0035Pb0.9965Se1,513,0.019136,0.000011909,0.00013421,1.5575,0.5019,83970.1066420354,0.0015124968,0.0009711055
6006,10.1002/adma.201004200,80,1(a),147,Na0.0035Pb0.9965Se1,Na0.0035Pb0.9965Se1,513.5,0.019112,0.000011933,0.00013441,1.5558,0.5029,83801.2234978631,0.0015139569,0.0009731051
6006,10.1002/adma.201004200,80,1(a),147,Na0.0035Pb0.9965Se1,Na0.0035Pb0.9965Se1,514,0.019087,0.000011957,0.0001346,1.554,0.5039,83633.018315631,0.0015151928,0.0009750275
6006,10.1002/adma.201004200,80,1(a),147,Na0.0035Pb0.9965Se1,Na0.0035Pb0.9965Se1,514.5,0.019063,0.000011981,0.0001348,1.5523,0.50489,83465.4870211168,0.0015166547,0.0009770371
6006,10.1002/adma.201004200,80,1(a),147,Na0.0035Pb0.9965Se1,Na0.0035Pb0.9965Se1,515,0.019039,0.000012005,0.00013499,1.5505,0.50589,83298.6255726781,0.0015178926,0.0009789697
6006,10.1002/adma.201004200,80,1(a),147,Na0.0035Pb0.9965Se1,Na0.0035Pb0.9965Se1,515.5,0.019015,0.000012029,0.00013519,1.5488,0.50688,83132.4299609278,0.0015193562,0.0009809893
6006,10.1002/adma.201004200,80,1(a),147,Na0.0035Pb0.9965Se1,Na0.0035Pb0.9965Se1,516,0.018991,0.000012053,0.00013538,1.547,0.50788,82966.8962084128,0.0015205961,0.0009829322
6006,10.1002/adma.201004200,80,1(a),147,Na0.0035Pb0.9965Se1,Na0.0035Pb0.9965Se1,516.5,0.018966,0.000012077,0.00013558,1.5453,0.50888,82802.020369297,0.0015220615,0.0009849618
6006,10.1002/adma.201004200,80,1(a),147,Na0.0035Pb0.9965Se1,Na0.0035Pb0.9965Se1,517,0.018942,0.000012101,0.00013577,1.5435,0.50987,82637.7985290472,0.0015233033,0.000986915
6006,10.1002/adma.201004200,80,1(a),147,Na0.0035Pb0.9965Se1,Na0.0035Pb0.9965Se1,517.5,0.018918,0.000012126,0.00013597,1.5418,0.51087,82467.42536698,0.0015246446,0.0009888732
6006,10.1002/adma.201004200,80,1(a),147,Na0.0035Pb0.9965Se1,Na0.0035Pb0.9965Se1,518,0.018894,0.00001215,0.00013616,1.5401,0.51186,82304.5267489712,0.0015258885,0.0009907724
6006,10.1002/adma.201004200,80,1(a),147,Na0.0035Pb0.9965Se1,Na0.0035Pb0.9965Se1,518.5,0.01887,0.000012174,0.00013636,1.5383,0.51286,82142.2704123542,0.0015273575,0.0009928866
6006,10.1002/adma.201004200,80,1(a),147,Na0.0035Pb0.9965Se1,Na0.0035Pb0.9965Se1,519,0.018846,0.000012199,0.00013655,1.5366,0.51386,81973.9322895319,0.0015284779,0.0009947143
6006,10.1002/adma.201004200,80,1(a),147,Na0.0035Pb0.9965Se1,Na0.0035Pb0.9965Se1,519.5,0.018821,0.000012223,0.00013675,1.5349,0.51485,81812.9755379203,0.0015299487,0.0009967742
6006,10.1002/adma.201004200,80,1(a),147,Na0.0035Pb0.9965Se1,Na0.0035Pb0.9965Se1,520,0.018797,0.000012248,0.00013694,1.5332,0.51585,81645.9830176355,0.0015310715,0.0009986117
6006,10.1002/adma.201004200,80,1(a),147,Na0.0035Pb0.9965Se1,Na0.0035Pb0.9965Se1,520.5,0.018773,0.000012272,0.00013713,1.5315,0.51684,81486.3102998696,0.0015323205,0.0010005357
6006,10.1002/adma.201004200,80,1(a),147,Na0.0035Pb0.9965Se1,Na0.0035Pb0.9965Se1,521,0.018749,0.000012297,0.00013733,1.5297,0.51784,81320.6473123526,0.0015336691,0.0010025947
6006,10.1002/adma.201004200,80,1(a),147,Na0.0035Pb0.9965Se1,Na0.0035Pb0.9965Se1,521.5,0.018725,0.000012322,0.00013752,1.528,0.51884,81155.6565492615,0.0015347955,0.0010044473
6006,10.1002/adma.201004200,80,1(a),147,Na0.0035Pb0.9965Se1,Na0.0035Pb0.9965Se1,522,0.018701,0.000012347,0.00013772,1.5263,0.51983,80991.3339272698,0.0015361463,0.0010064511
6006,10.1002/adma.201004200,80,1(a),147,Na0.0035Pb0.9965Se1,Na0.0035Pb0.9965Se1,522.5,0.018676,0.000012372,0.00013791,1.5246,0.52083,80827.6753960556,0.0015372751,0.0010083138
6006,10.1002/adma.201004200,80,1(a),147,Na0.0035Pb0.9965Se1,Na0.0035Pb0.9965Se1,523,0.018652,0.000012396,0.0001381,1.5229,0.52183,80671.1842529848,0.0015385294,0.0010102629
6006,10.1002/adma.201004200,80,1(a),147,Na0.0035Pb0.9965Se1,Na0.0035Pb0.9965Se1,523.5,0.018628,0.000012422,0.0001383,1.5212,0.52282,80502.3345677025,0.0015397593,0.0010122004
6006,10.1002/adma.201004200,80,1(a),147,Na0.0035Pb0.9965Se1,Na0.0035Pb0.9965Se1,524,0.018604,0.000012447,0.00013849,1.5196,0.52382,80340.6443319675,0.0015408918,0.0010140114
6006,10.1002/adma.201004200,80,1(a),147,Na0.0035Pb0.9965Se1,Na0.0035Pb0.9965Se1,524.5,0.01858,0.000012472,0.00013869,1.5179,0.52481,80179.6023091726,0.0015422479,0.0010160405
6006,10.1002/adma.201004200,80,1(a),147,Na0.0035Pb0.9965Se1,Na0.0035Pb0.9965Se1,525,0.018555,0.000012497,0.00013888,1.5162,0.52581,80019.2046091062,0.0015433828,0.0010179282
6006,10.1002/adma.201004200,80,1(a),147,Na0.0035Pb0.9965Se1,Na0.0035Pb0.9965Se1,525.5,0.018531,0.000012522,0.00013907,1.5145,0.52681,79859.4473726242,0.0015445188,0.001019821
6006,10.1002/adma.201004200,80,1(a),147,Na0.0035Pb0.9965Se1,Na0.0035Pb0.9965Se1,526,0.018507,0.000012548,0.00013927,1.5128,0.5278,79693.9751354797,0.0015457549,0.0010217841
6006,10.1002/adma.201004200,80,1(a),147,Na0.0035Pb0.9965Se1,Na0.0035Pb0.9965Se1,526.5,0.018483,0.000012573,0.00013946,1.5112,0.5288,79535.5126063787,0.0015468935,0.0010236193
6006,10.1002/adma.201004200,80,1(a),147,Na0.0035Pb0.9965Se1,Na0.0035Pb0.9965Se1,527,0.018459,0.000012598,0.00013966,1.5095,0.52979,79377.6789966661,0.0015482549,0.001025674
6006,10.1002/adma.201004200,80,1(a),147,Na0.0035Pb0.9965Se1,Na0.0035Pb0.9965Se1,527.5,0.018435,0.000012624,0.00013985,1.5078,0.53079,79214.1951837769,0.001549273,0.0010275056
6006,10.1002/adma.201004200,80,1(a),147,Na0.0035Pb0.9965Se1,Na0.0035Pb0.9965Se1,528,0.01841,0.00001265,0.00014004,1.5062,0.53179,79051.3833992095,0.0015502926,0.0010292741
6006,10.1002/adma.201004200,80,1(a),147,Na0.0035Pb0.9965Se1,Na0.0035Pb0.9965Se1,528.5,0.018386,0.000012675,0.00014024,1.5045,0.53278,78895.4635108481,0.0015516574,0.0010313442
6006,10.1002/adma.201004200,80,1(a),147,Na0.0035Pb0.9965Se1,Na0.0035Pb0.9965Se1,529,0.018362,0.000012701,0.00014043,1.5028,0.53378,78733.9579560665,0.0015526797,0.0010331912
6006,10.1002/adma.201004200,80,1(a),147,Na0.0035Pb0.9965Se1,Na0.0035Pb0.9965Se1,529.5,0.018338,0.000012727,0.00014062,1.5012,0.53477,78573.1122809775,0.0015537035,0.0010349744
6006,10.1002/adma.201004200,80,1(a),147,Na0.0035Pb0.9965Se1,Na0.0035Pb0.9965Se1,530,0.018314,0.000012753,0.00014082,1.4995,0.53577,78412.9224496197,0.0015549496,0.0010369787
6006,10.1002/adma.201004200,80,1(a),147,Na0.0035Pb0.9965Se1,Na0.0035Pb0.9965Se1,530.5,0.018289,0.000012779,0.00014101,1.4979,0.53677,78253.3844588778,0.0015559762,0.0010387718
6006,10.1002/adma.201004200,80,1(a),147,Na0.0035Pb0.9965Se1,Na0.0035Pb0.9965Se1,531,0.018265,0.000012805,0.0001412,1.4962,0.53776,78094.4943381492,0.0015570043,0.0010406391
6006,10.1002/adma.201004200,80,1(a),147,Na0.0035Pb0.9965Se1,Na0.0035Pb0.9965Se1,531.5,0.018241,0.000012831,0.0001414,1.4946,0.53876,77936.2481490141,0.0015582542,0.0010425895
6006,10.1002/adma.201004200,80,1(a),147,Na0.0035Pb0.9965Se1,Na0.0035Pb0.9965Se1,532,0.018217,0.000012857,0.00014159,1.493,0.53976,77778.6419849109,0.0015592851,0.0010443972
6006,10.1002/adma.201004200,80,1(a),147,Na0.0035Pb0.9965Se1,Na0.0035Pb0.9965Se1,532.5,0.018193,0.000012883,0.00014178,1.4913,0.54075,77621.6719708142,0.0015603173,0.00104628
6006,10.1002/adma.201004200,80,1(a),147,Na0.0035Pb0.9965Se1,Na0.0035Pb0.9965Se1,533,0.018169,0.000012909,0.00014198,1.4897,0.54175,77465.3342629173,0.001561571,0.0010482453
6006,10.1002/adma.201004200,80,1(a),147,Na0.0035Pb0.9965Se1,Na0.0035Pb0.9965Se1,533.5,0.018144,0.000012936,0.00014217,1.4881,0.54274,77303.6487322202,0.0015624852,0.0010499867
6006,10.1002/adma.201004200,80,1(a),147,Na0.0035Pb0.9965Se1,Na0.0035Pb0.9965Se1,534,0.01812,0.000012962,0.00014236,1.4864,0.54374,77148.5881808363,0.0015635218,0.001051885
6006,10.1002/adma.201004200,80,1(a),147,Na0.0035Pb0.9965Se1,Na0.0035Pb0.9965Se1,534.5,0.018096,0.000012989,0.00014256,1.4848,0.54474,76988.2208022173,0.0015646588,0.0010537842
6006,10.1002/adma.201004200,80,1(a),147,Na0.0035Pb0.9965Se1,Na0.0035Pb0.9965Se1,535,0.018072,0.000013015,0.00014275,1.4832,0.54573,76834.4218209758,0.0015656982,0.0010556218
6006,10.1002/adma.201004200,80,1(a),147,Na0.0035Pb0.9965Se1,Na0.0035Pb0.9965Se1,535.5,0.018048,0.000013042,0.00014294,1.4816,0.54673,76675.3565404079,0.0015666189,0.0010573832
6006,10.1002/adma.201004200,80,1(a),147,Na0.0035Pb0.9965Se1,Na0.0035Pb0.9965Se1,536,0.018024,0.000013069,0.00014313,1.48,0.54772,76516.9485040937,0.0015675413,0.0010591495
6006,10.1002/adma.201004200,80,1(a),147,Na0.0035Pb0.9965Se1,Na0.0035Pb0.9965Se1,536.5,0.017999,0.000013096,0.00014333,1.4784,0.54872,76359.1936469151,0.0015686842,0.0010610689
6006,10.1002/adma.201004200,80,1(a),147,Na0.0035Pb0.9965Se1,Na0.0035Pb0.9965Se1,537,0.017975,0.000013122,0.00014352,1.4768,0.54972,76207.8951379363,0.0015697295,0.0010629263
6006,10.1002/adma.201004200,80,1(a),147,Na0.0035Pb0.9965Se1,Na0.0035Pb0.9965Se1,537.5,0.017951,0.000013149,0.00014371,1.4752,0.55071,76051.4107536695,0.0015706566,0.0010647076
6006,10.1002/adma.201004200,80,1(a),147,Na0.0035Pb0.9965Se1,Na0.0035Pb0.9965Se1,538,0.017927,0.000013176,0.00014391,1.4736,0.55171,75895.5676988464,0.0015718039,0.0010666422
6006,10.1002/adma.201004200,80,1(a),147,Na0.0035Pb0.9965Se1,Na0.0035Pb0.9965Se1,538.5,0.017903,0.000013203,0.0001441,1.472,0.55271,75740.3620389305,0.0015727342,0.0010684336
6006,10.1002/adma.201004200,80,1(a),147,Na0.0035Pb0.9965Se1,Na0.0035Pb0.9965Se1,539,0.017878,0.000013231,0.00014429,1.4704,0.5537,75580.0770916786,0.0015735473,0.0010701491
6006,10.1002/adma.201004200,80,1(a),147,Na0.0035Pb0.9965Se1,Na0.0035Pb0.9965Se1,539.5,0.017854,0.000013258,0.00014448,1.4688,0.5547,75426.1577915221,0.0015744811,0.0010719506
6006,10.1002/adma.201004200,80,1(a),147,Na0.0035Pb0.9965Se1,Na0.0035Pb0.9965Se1,540,0.01783,0.000013285,0.00014468,1.4672,0.55569,75272.8641324802,0.0015756344,0.0010739056
6006,10.1002/adma.201004200,80,1(a),147,Na0.0035Pb0.9965Se1,Na0.0035Pb0.9965Se1,540.5,0.017806,0.000013312,0.00014487,1.4656,0.55669,75120.1923076923,0.0015765713,0.0010757173
6006,10.1002/adma.201004200,80,1(a),147,Na0.0035Pb0.9965Se1,Na0.0035Pb0.9965Se1,541,0.017782,0.00001334,0.00014506,1.464,0.55769,74962.5187406297,0.0015773916,0.0010774533
6006,10.1002/adma.201004200,80,1(a),147,Na0.0035Pb0.9965Se1,Na0.0035Pb0.9965Se1,541.5,0.017758,0.000013367,0.00014525,1.4624,0.55868,74811.101967532,0.0015783319,0.0010792751
6006,10.1002/adma.201004200,80,1(a),147,Na0.0035Pb0.9965Se1,Na0.0035Pb0.9965Se1,542,0.017733,0.000013395,0.00014545,1.4609,0.55968,74654.7219111609,0.0015793731,0.001081096
6006,10.1002/adma.201004200,80,1(a),147,Na0.0035Pb0.9965Se1,Na0.0035Pb0.9965Se1,542.5,0.017709,0.000013423,0.00014564,1.4593,0.56067,74498.9942635774,0.0015801989,0.0010828472
6006,10.1002/adma.201004200,80,1(a),147,Na0.0035Pb0.9965Se1,Na0.0035Pb0.9965Se1,543,0.017685,0.00001345,0.00014583,1.4577,0.56167,74349.4423791822,0.0015811442,0.0010846842
6006,10.1002/adma.201004200,80,1(a),147,Na0.0035Pb0.9965Se1,Na0.0035Pb0.9965Se1,543.5,0.017661,0.000013478,0.00014602,1.4562,0.56267,74194.9844190533,0.0015819736,0.0010863711
