Repository: RamyaGuru/STD2_EffMass

# STD2_EffMass
Effective mass modeling of StarryData2 data

File: csvfiles/highperformancetellerium10.1021ja400069s.csv (part 2 of 61)
sid,DOI,figureid,fignum,sampleid,samplename,composition,Temperature,Electrical conductivity,Power factor,Seebeck coefficient,Thermal conductivity,ZT,Electrical resistivity,Figure of merit Z
3503,10.1021/ja400069s,105,6(a),311,Pb0.99Na0.01Se1,Pb0.99Na0.01Se1,436,189580,0.0005291,0.000048891,3.1746,0.1096,0.0000052748,0.0001666667
3503,10.1021/ja400069s,105,6(a),311,Pb0.99Na0.01Se1,Pb0.99Na0.01Se1,436.5,189260,0.00053008,0.000049006,3.171,0.11035,0.0000052837,0.0001671649
3503,10.1021/ja400069s,105,6(a),311,Pb0.99Na0.01Se1,Pb0.99Na0.01Se1,437,188940,0.00053107,0.000049123,3.1674,0.11111,0.0000052927,0.0001676675
3503,10.1021/ja400069s,105,6(a),311,Pb0.99Na0.01Se1,Pb0.99Na0.01Se1,437.5,188620,0.00053206,0.000049239,3.1637,0.11186,0.0000053017,0.0001681765
3503,10.1021/ja400069s,105,6(a),311,Pb0.99Na0.01Se1,Pb0.99Na0.01Se1,438,188300,0.00053304,0.000049356,3.1601,0.11262,0.0000053107,0.0001686782
3503,10.1021/ja400069s,105,6(a),311,Pb0.99Na0.01Se1,Pb0.99Na0.01Se1,438.5,187980,0.00053403,0.000049473,3.1564,0.11337,0.0000053197,0.0001691896
3503,10.1021/ja400069s,105,6(a),311,Pb0.99Na0.01Se1,Pb0.99Na0.01Se1,439,187660,0.00053501,0.00004959,3.1528,0.11413,0.0000053288,0.0001696936
3503,10.1021/ja400069s,105,6(a),311,Pb0.99Na0.01Se1,Pb0.99Na0.01Se1,439.5,187340,0.000536,0.000049708,3.1492,0.11489,0.0000053379,0.000170202
3503,10.1021/ja400069s,105,6(a),311,Pb0.99Na0.01Se1,Pb0.99Na0.01Se1,440,187020,0.00053698,0.000049826,3.1456,0.11564,0.000005347,0.0001707083
3503,10.1021/ja400069s,105,6(a),311,Pb0.99Na0.01Se1,Pb0.99Na0.01Se1,440.5,186700,0.00053797,0.000049944,3.142,0.1164,0.0000053562,0.000171219
3503,10.1021/ja400069s,105,6(a),311,Pb0.99Na0.01Se1,Pb0.99Na0.01Se1,441,186380,0.00053895,0.000050062,3.1383,0.11715,0.0000053654,0.0001717331
3503,10.1021/ja400069s,105,6(a),311,Pb0.99Na0.01Se1,Pb0.99Na0.01Se1,441.5,186060,0.00053994,0.000050181,3.1347,0.11791,0.0000053746,0.0001722461
3503,10.1021/ja400069s,105,6(a),311,Pb0.99Na0.01Se1,Pb0.99Na0.01Se1,442,185740,0.00054093,0.0000503,3.1311,0.11866,0.0000053839,0.0001727604
3503,10.1021/ja400069s,105,6(a),311,Pb0.99Na0.01Se1,Pb0.99Na0.01Se1,442.5,185430,0.00054191,0.000050419,3.1275,0.11942,0.0000053929,0.0001732726
3503,10.1021/ja400069s,105,6(a),311,Pb0.99Na0.01Se1,Pb0.99Na0.01Se1,443,185110,0.0005429,0.000050539,3.1239,0.12017,0.0000054022,0.0001737892
3503,10.1021/ja400069s,105,6(a),311,Pb0.99Na0.01Se1,Pb0.99Na0.01Se1,443.5,184790,0.00054388,0.000050659,3.1203,0.12093,0.0000054115,0.0001743038
3503,10.1021/ja400069s,105,6(a),311,Pb0.99Na0.01Se1,Pb0.99Na0.01Se1,444,184480,0.00054487,0.000050779,3.1167,0.12168,0.0000054206,0.0001748227
3503,10.1021/ja400069s,105,6(a),311,Pb0.99Na0.01Se1,Pb0.99Na0.01Se1,444.5,184160,0.00054585,0.000050899,3.1131,0.12244,0.0000054301,0.0001753397
3503,10.1021/ja400069s,105,6(a),311,Pb0.99Na0.01Se1,Pb0.99Na0.01Se1,445,183840,0.00054684,0.00005102,3.1095,0.1232,0.0000054395,0.0001758611
3503,10.1021/ja400069s,105,6(a),311,Pb0.99Na0.01Se1,Pb0.99Na0.01Se1,445.5,183530,0.00054783,0.000051141,3.1059,0.12395,0.0000054487,0.0001763837
3503,10.1021/ja400069s,105,6(a),311,Pb0.99Na0.01Se1,Pb0.99Na0.01Se1,446,183210,0.00054881,0.000051262,3.1024,0.12471,0.0000054582,0.0001768985
3503,10.1021/ja400069s,105,6(a),311,Pb0.99Na0.01Se1,Pb0.99Na0.01Se1,446.5,182900,0.0005498,0.000051384,3.0988,0.12546,0.0000054675,0.0001774235
3503,10.1021/ja400069s,105,6(a),311,Pb0.99Na0.01Se1,Pb0.99Na0.01Se1,447,182590,0.00055078,0.000051506,3.0952,0.12622,0.0000054768,0.0001779465
3503,10.1021/ja400069s,105,6(a),311,Pb0.99Na0.01Se1,Pb0.99Na0.01Se1,447.5,182270,0.00055177,0.000051628,3.0916,0.12697,0.0000054864,0.0001784739
3503,10.1021/ja400069s,105,6(a),311,Pb0.99Na0.01Se1,Pb0.99Na0.01Se1,448,181960,0.00055275,0.00005175,3.0881,0.12773,0.0000054957,0.0001789936
3503,10.1021/ja400069s,105,6(a),311,Pb0.99Na0.01Se1,Pb0.99Na0.01Se1,448.5,181650,0.00055374,0.000051873,3.0845,0.12848,0.0000055051,0.0001795234
3503,10.1021/ja400069s,105,6(a),311,Pb0.99Na0.01Se1,Pb0.99Na0.01Se1,449,181330,0.00055472,0.000051996,3.0809,0.12924,0.0000055148,0.0001800513
3503,10.1021/ja400069s,105,6(a),311,Pb0.99Na0.01Se1,Pb0.99Na0.01Se1,449.5,181020,0.00055571,0.000052119,3.0774,0.12999,0.0000055243,0.0001805778
3503,10.1021/ja400069s,105,6(a),311,Pb0.99Na0.01Se1,Pb0.99Na0.01Se1,450,180710,0.0005567,0.000052242,3.0738,0.13075,0.0000055337,0.0001811113
3503,10.1021/ja400069s,105,6(a),311,Pb0.99Na0.01Se1,Pb0.99Na0.01Se1,450.5,180400,0.00055768,0.000052366,3.0703,0.13151,0.0000055432,0.000181637
3503,10.1021/ja400069s,105,6(a),311,Pb0.99Na0.01Se1,Pb0.99Na0.01Se1,451,180090,0.00055867,0.00005249,3.0667,0.13226,0.0000055528,0.000182173
3503,10.1021/ja400069s,105,6(a),311,Pb0.99Na0.01Se1,Pb0.99Na0.01Se1,451.5,179770,0.00055965,0.000052614,3.0632,0.13302,0.0000055627,0.0001827011
3503,10.1021/ja400069s,105,6(a),311,Pb0.99Na0.01Se1,Pb0.99Na0.01Se1,452,179460,0.00056064,0.000052739,3.0596,0.13377,0.0000055723,0.0001832396
3503,10.1021/ja400069s,105,6(a),311,Pb0.99Na0.01Se1,Pb0.99Na0.01Se1,452.5,179150,0.00056162,0.000052864,3.0561,0.13453,0.0000055819,0.0001837702
3503,10.1021/ja400069s,105,6(a),311,Pb0.99Na0.01Se1,Pb0.99Na0.01Se1,453,178840,0.00056261,0.000052989,3.0526,0.13528,0.0000055916,0.0001843052
3503,10.1021/ja400069s,105,6(a),311,Pb0.99Na0.01Se1,Pb0.99Na0.01Se1,453.5,178530,0.0005636,0.000053114,3.049,0.13604,0.0000056013,0.0001848475
3503,10.1021/ja400069s,105,6(a),311,Pb0.99Na0.01Se1,Pb0.99Na0.01Se1,454,178230,0.00056458,0.00005324,3.0455,0.13679,0.0000056107,0.0001853817
3503,10.1021/ja400069s,105,6(a),311,Pb0.99Na0.01Se1,Pb0.99Na0.01Se1,454.5,177920,0.00056557,0.000053366,3.042,0.13755,0.0000056205,0.0001859204
3503,10.1021/ja400069s,105,6(a),311,Pb0.99Na0.01Se1,Pb0.99Na0.01Se1,455,177610,0.00056655,0.000053492,3.0384,0.1383,0.0000056303,0.0001864633
3503,10.1021/ja400069s,105,6(a),311,Pb0.99Na0.01Se1,Pb0.99Na0.01Se1,455.5,177300,0.00056754,0.000053619,3.0349,0.13906,0.0000056402,0.0001870045
3503,10.1021/ja400069s,105,6(a),311,Pb0.99Na0.01Se1,Pb0.99Na0.01Se1,456,176990,0.00056852,0.000053745,3.0314,0.13981,0.00000565,0.0001875437
3503,10.1021/ja400069s,105,6(a),311,Pb0.99Na0.01Se1,Pb0.99Na0.01Se1,456.5,176690,0.00056951,0.000053872,3.0279,0.14057,0.0000056596,0.0001880875
3503,10.1021/ja400069s,105,6(a),311,Pb0.99Na0.01Se1,Pb0.99Na0.01Se1,457,176380,0.00057049,0.000053999,3.0244,0.14133,0.0000056696,0.0001886291
3503,10.1021/ja400069s,105,6(a),311,Pb0.99Na0.01Se1,Pb0.99Na0.01Se1,457.5,176070,0.00057148,0.000054127,3.0209,0.14208,0.0000056796,0.0001891754
3503,10.1021/ja400069s,105,6(a),311,Pb0.99Na0.01Se1,Pb0.99Na0.01Se1,458,175770,0.00057247,0.000054255,3.0174,0.14284,0.0000056893,0.0001897229
3503,10.1021/ja400069s,105,6(a),311,Pb0.99Na0.01Se1,Pb0.99Na0.01Se1,458.5,175460,0.00057345,0.000054383,3.0139,0.14359,0.0000056993,0.0001902684
3503,10.1021/ja400069s,105,6(a),311,Pb0.99Na0.01Se1,Pb0.99Na0.01Se1,459,175150,0.00057444,0.000054511,3.0104,0.14435,0.0000057094,0.0001908185
3503,10.1021/ja400069s,105,6(a),311,Pb0.99Na0.01Se1,Pb0.99Na0.01Se1,459.5,174850,0.00057542,0.00005464,3.0069,0.1451,0.0000057192,0.0001913665
3503,10.1021/ja400069s,105,6(a),311,Pb0.99Na0.01Se1,Pb0.99Na0.01Se1,460,174540,0.00057641,0.000054769,3.0034,0.14586,0.0000057293,0.0001919192
3503,10.1021/ja400069s,105,6(a),311,Pb0.99Na0.01Se1,Pb0.99Na0.01Se1,460.5,174240,0.00057739,0.000054898,2.9999,0.14661,0.0000057392,0.0001924697
3503,10.1021/ja400069s,105,6(a),311,Pb0.99Na0.01Se1,Pb0.99Na0.01Se1,461,173940,0.00057838,0.000055027,2.9964,0.14737,0.0000057491,0.000193025
3503,10.1021/ja400069s,105,6(a),311,Pb0.99Na0.01Se1,Pb0.99Na0.01Se1,461.5,173630,0.00057937,0.000055157,2.9929,0.14812,0.0000057594,0.0001935815
3503,10.1021/ja400069s,105,6(a),311,Pb0.99Na0.01Se1,Pb0.99Na0.01Se1,462,173330,0.00058035,0.000055287,2.9895,0.14888,0.0000057693,0.0001941295
3503,10.1021/ja400069s,105,6(a),311,Pb0.99Na0.01Se1,Pb0.99Na0.01Se1,462.5,173030,0.00058134,0.000055417,2.986,0.14964,0.0000057793,0.0001946885
3503,10.1021/ja400069s,105,6(a),311,Pb0.99Na0.01Se1,Pb0.99Na0.01Se1,463,172720,0.00058232,0.000055547,2.9825,0.15039,0.0000057897,0.0001952456
3503,10.1021/ja400069s,105,6(a),311,Pb0.99Na0.01Se1,Pb0.99Na0.01Se1,463.5,172420,0.00058331,0.000055678,2.979,0.15115,0.0000057998,0.0001958073
3503,10.1021/ja400069s,105,6(a),311,Pb0.99Na0.01Se1,Pb0.99Na0.01Se1,464,172120,0.00058429,0.000055809,2.9756,0.1519,0.0000058099,0.0001963604
3503,10.1021/ja400069s,105,6(a),311,Pb0.99Na0.01Se1,Pb0.99Na0.01Se1,464.5,171820,0.00058528,0.00005594,2.9721,0.15266,0.00000582,0.0001969247
3503,10.1021/ja400069s,105,6(a),311,Pb0.99Na0.01Se1,Pb0.99Na0.01Se1,465,171510,0.00058626,0.000056072,2.9687,0.15341,0.0000058306,0.0001974804
3503,10.1021/ja400069s,105,6(a),311,Pb0.99Na0.01Se1,Pb0.99Na0.01Se1,465.5,171210,0.00058725,0.000056203,2.9652,0.15417,0.0000058408,0.0001980473
3503,10.1021/ja400069s,105,6(a),311,Pb0.99Na0.01Se1,Pb0.99Na0.01Se1,466,170910,0.00058824,0.000056335,2.9618,0.15492,0.000005851,0.000198609
3503,10.1021/ja400069s,105,6(a),311,Pb0.99Na0.01Se1,Pb0.99Na0.01Se1,466.5,170610,0.00058922,0.000056468,2.9583,0.15568,0.0000058613,0.0001991752
3503,10.1021/ja400069s,105,6(a),311,Pb0.99Na0.01Se1,Pb0.99Na0.01Se1,467,170310,0.00059021,0.0000566,2.9549,0.15643,0.0000058716,0.0001997394
3503,10.1021/ja400069s,105,6(a),311,Pb0.99Na0.01Se1,Pb0.99Na0.01Se1,467.5,170010,0.00059119,0.000056733,2.9514,0.15719,0.000005882,0.0002003083
3503,10.1021/ja400069s,105,6(a),311,Pb0.99Na0.01Se1,Pb0.99Na0.01Se1,468,169710,0.00059218,0.000056866,2.948,0.15794,0.0000058924,0.0002008752
3503,10.1021/ja400069s,105,6(a),311,Pb0.99Na0.01Se1,Pb0.99Na0.01Se1,468.5,169410,0.00059316,0.000056999,2.9446,0.1587,0.0000059028,0.0002014399
3503,10.1021/ja400069s,105,6(a),311,Pb0.99Na0.01Se1,Pb0.99Na0.01Se1,469,169120,0.00059415,0.000057133,2.9411,0.15946,0.000005913,0.0002020163
3503,10.1021/ja400069s,105,6(a),311,Pb0.99Na0.01Se1,Pb0.99Na0.01Se1,469.5,168820,0.00059514,0.000057266,2.9377,0.16021,0.0000059235,0.0002025871
3503,10.1021/ja400069s,105,6(a),311,Pb0.99Na0.01Se1,Pb0.99Na0.01Se1,470,168520,0.00059612,0.0000574,2.9343,0.16097,0.000005934,0.0002031558
3503,10.1021/ja400069s,105,6(a),311,Pb0.99Na0.01Se1,Pb0.99Na0.01Se1,470.5,168220,0.00059711,0.000057535,2.9309,0.16172,0.0000059446,0.0002037292
3503,10.1021/ja400069s,105,6(a),311,Pb0.99Na0.01Se1,Pb0.99Na0.01Se1,471,167920,0.00059809,0.000057669,2.9274,0.16248,0.0000059552,0.0002043076
3503,10.1021/ja400069s,105,6(a),311,Pb0.99Na0.01Se1,Pb0.99Na0.01Se1,471.5,167630,0.00059908,0.000057804,2.924,0.16323,0.0000059655,0.0002048837
3503,10.1021/ja400069s,105,6(a),311,Pb0.99Na0.01Se1,Pb0.99Na0.01Se1,472,167330,0.00060006,0.000057939,2.9206,0.16399,0.0000059762,0.0002054578
3503,10.1021/ja400069s,105,6(a),311,Pb0.99Na0.01Se1,Pb0.99Na0.01Se1,472.5,167030,0.00060105,0.000058075,2.9172,0.16474,0.0000059869,0.0002060366
3503,10.1021/ja400069s,105,6(a),311,Pb0.99Na0.01Se1,Pb0.99Na0.01Se1,473,166740,0.00060203,0.00005821,2.9138,0.1655,0.0000059974,0.0002066134
3503,10.1021/ja400069s,105,6(a),311,Pb0.99Na0.01Se1,Pb0.99Na0.01Se1,473.5,166440,0.00060302,0.000058346,2.9104,0.16625,0.0000060082,0.0002071949
3503,10.1021/ja400069s,105,6(a),311,Pb0.99Na0.01Se1,Pb0.99Na0.01Se1,474,166150,0.00060401,0.000058482,2.907,0.16701,0.0000060187,0.0002077778
3503,10.1021/ja400069s,105,6(a),311,Pb0.99Na0.01Se1,Pb0.99Na0.01Se1,474.5,165850,0.00060499,0.000058618,2.9036,0.16777,0.0000060295,0.0002083586
3503,10.1021/ja400069s,105,6(a),311,Pb0.99Na0.01Se1,Pb0.99Na0.01Se1,475,165560,0.00060598,0.000058755,2.9002,0.16852,0.0000060401,0.0002089442
3503,10.1021/ja400069s,105,6(a),311,Pb0.99Na0.01Se1,Pb0.99Na0.01Se1,475.5,165260,0.00060696,0.000058892,2.8968,0.16928,0.0000060511,0.0002095278
3503,10.1021/ja400069s,105,6(a),311,Pb0.99Na0.01Se1,Pb0.99Na0.01Se1,476,164970,0.00060795,0.000059029,2.8935,0.17003,0.0000060617,0.0002101089
3503,10.1021/ja400069s,105,6(a),311,Pb0.99Na0.01Se1,Pb0.99Na0.01Se1,476.5,164670,0.00060893,0.000059166,2.8901,0.17079,0.0000060728,0.0002106951
3503,10.1021/ja400069s,105,6(a),311,Pb0.99Na0.01Se1,Pb0.99Na0.01Se1,477,164380,0.00060992,0.000059304,2.8867,0.17154,0.0000060835,0.0002112862
3503,10.1021/ja400069s,105,6(a),311,Pb0.99Na0.01Se1,Pb0.99Na0.01Se1,477.5,164090,0.00061091,0.000059441,2.8833,0.1723,0.0000060942,0.0002118788
3503,10.1021/ja400069s,105,6(a),311,Pb0.99Na0.01Se1,Pb0.99Na0.01Se1,478,163790,0.00061189,0.000059579,2.88,0.17305,0.0000061054,0.0002124618
3503,10.1021/ja400069s,105,6(a),311,Pb0.99Na0.01Se1,Pb0.99Na0.01Se1,478.5,163500,0.00061288,0.000059718,2.8766,0.17381,0.0000061162,0.0002130571
3503,10.1021/ja400069s,105,6(a),311,Pb0.99Na0.01Se1,Pb0.99Na0.01Se1,479,163210,0.00061386,0.000059856,2.8732,0.17456,0.0000061271,0.0002136503
3503,10.1021/ja400069s,105,6(a),311,Pb0.99Na0.01Se1,Pb0.99Na0.01Se1,479.5,162920,0.00061485,0.000059995,2.8699,0.17532,0.000006138,0.0002142409
3503,10.1021/ja400069s,105,6(a),311,Pb0.99Na0.01Se1,Pb0.99Na0.01Se1,480,162620,0.00061583,0.000060134,2.8665,0.17607,0.0000061493,0.0002148369
3503,10.1021/ja400069s,105,6(a),311,Pb0.99Na0.01Se1,Pb0.99Na0.01Se1,480.5,162330,0.00061682,0.000060273,2.8632,0.17683,0.0000061603,0.0002154303
3503,10.1021/ja400069s,105,6(a),311,Pb0.99Na0.01Se1,Pb0.99Na0.01Se1,481,162040,0.00061781,0.000060413,2.8598,0.17759,0.0000061713,0.0002160326
3503,10.1021/ja400069s,105,6(a),311,Pb0.99Na0.01Se1,Pb0.99Na0.01Se1,481.5,161750,0.00061879,0.000060553,2.8565,0.17834,0.0000061824,0.0002166252
3503,10.1021/ja400069s,105,6(a),311,Pb0.99Na0.01Se1,Pb0.99Na0.01Se1,482,161460,0.00061978,0.000060693,2.8531,0.1791,0.0000061935,0.0002172304
3503,10.1021/ja400069s,105,6(a),311,Pb0.99Na0.01Se1,Pb0.99Na0.01Se1,482.5,161170,0.00062076,0.000060833,2.8498,0.17985,0.0000062046,0.0002178258
3503,10.1021/ja400069s,105,6(a),311,Pb0.99Na0.01Se1,Pb0.99Na0.01Se1,483,160880,0.00062175,0.000060974,2.8464,0.18061,0.0000062158,0.0002184338
3503,10.1021/ja400069s,105,6(a),311,Pb0.99Na0.01Se1,Pb0.99Na0.01Se1,483.5,160590,0.00062273,0.000061114,2.8431,0.18136,0.000006227,0.000219032
3503,10.1021/ja400069s,105,6(a),311,Pb0.99Na0.01Se1,Pb0.99Na0.01Se1,484,160300,0.00062372,0.000061255,2.8398,0.18212,0.0000062383,0.0002196352
3503,10.1021/ja400069s,105,6(a),311,Pb0.99Na0.01Se1,Pb0.99Na0.01Se1,484.5,160010,0.0006247,0.000061396,2.8365,0.18287,0.0000062496,0.0002202362
3503,10.1021/ja400069s,105,6(a),311,Pb0.99Na0.01Se1,Pb0.99Na0.01Se1,485,159730,0.00062569,0.000061538,2.8331,0.18363,0.0000062606,0.00022085
3503,10.1021/ja400069s,105,6(a),311,Pb0.99Na0.01Se1,Pb0.99Na0.01Se1,485.5,159440,0.00062668,0.00006168,2.8298,0.18438,0.000006272,0.0002214573
3503,10.1021/ja400069s,105,6(a),311,Pb0.99Na0.01Se1,Pb0.99Na0.01Se1,486,159150,0.00062766,0.000061822,2.8265,0.18514,0.0000062834,0.0002220626
3503,10.1021/ja400069s,105,6(a),311,Pb0.99Na0.01Se1,Pb0.99Na0.01Se1,486.5,158860,0.00062865,0.000061964,2.8232,0.1859,0.0000062949,0.0002226729
3503,10.1021/ja400069s,105,6(a),311,Pb0.99Na0.01Se1,Pb0.99Na0.01Se1,487,158570,0.00062963,0.000062106,2.8199,0.18665,0.0000063064,0.000223281
3503,10.1021/ja400069s,105,6(a),311,Pb0.99Na0.01Se1,Pb0.99Na0.01Se1,487.5,158290,0.00063062,0.000062249,2.8166,0.18741,0.0000063175,0.0002238941
3503,10.1021/ja400069s,105,6(a),311,Pb0.99Na0.01Se1,Pb0.99Na0.01Se1,488,158000,0.0006316,0.000062392,2.8133,0.18816,0.0000063291,0.000224505
3503,10.1021/ja400069s,105,6(a),311,Pb0.99Na0.01Se1,Pb0.99Na0.01Se1,488.5,157710,0.00063259,0.000062535,2.81,0.18892,0.0000063408,0.000225121
3503,10.1021/ja400069s,105,6(a),311,Pb0.99Na0.01Se1,Pb0.99Na0.01Se1,489,157430,0.00063358,0.000062678,2.8067,0.18967,0.000006352,0.0002257384
3503,10.1021/ja400069s,105,6(a),311,Pb0.99Na0.01Se1,Pb0.99Na0.01Se1,489.5,157140,0.00063456,0.000062822,2.8034,0.19043,0.0000063638,0.0002263537
3503,10.1021/ja400069s,105,6(a),311,Pb0.99Na0.01Se1,Pb0.99Na0.01Se1,490,156860,0.00063555,0.000062966,2.8001,0.19118,0.0000063751,0.000226974
3503,10.1021/ja400069s,105,6(a),311,Pb0.99Na0.01Se1,Pb0.99Na0.01Se1,490.5,156570,0.00063653,0.00006311,2.7968,0.19194,0.0000063869,0.0002275922
3503,10.1021/ja400069s,105,6(a),311,Pb0.99Na0.01Se1,Pb0.99Na0.01Se1,491,156290,0.00063752,0.000063254,2.7935,0.19269,0.0000063984,0.0002282155
3503,10.1021/ja400069s,105,6(a),311,Pb0.99Na0.01Se1,Pb0.99Na0.01Se1,491.5,156000,0.0006385,0.000063399,2.7903,0.19345,0.0000064103,0.0002288284
3503,10.1021/ja400069s,105,6(a),311,Pb0.99Na0.01Se1,Pb0.99Na0.01Se1,492,155720,0.00063949,0.000063543,2.787,0.1942,0.0000064218,0.0002294546
3503,10.1021/ja400069s,105,6(a),311,Pb0.99Na0.01Se1,Pb0.99Na0.01Se1,492.5,155430,0.00064047,0.000063689,2.7837,0.19496,0.0000064338,0.0002300787
3503,10.1021/ja400069s,105,6(a),311,Pb0.99Na0.01Se1,Pb0.99Na0.01Se1,493,155150,0.00064146,0.000063834,2.7805,0.19572,0.0000064454,0.0002306995
3503,10.1021/ja400069s,105,6(a),311,Pb0.99Na0.01Se1,Pb0.99Na0.01Se1,493.5,154870,0.00064245,0.000063979,2.7772,0.19647,0.000006457,0.0002313301
3503,10.1021/ja400069s,105,6(a),311,Pb0.99Na0.01Se1,Pb0.99Na0.01Se1,494,154580,0.00064343,0.000064125,2.7739,0.19723,0.0000064691,0.0002319586
3503,10.1021/ja400069s,105,6(a),311,Pb0.99Na0.01Se1,Pb0.99Na0.01Se1,494.5,154300,0.00064442,0.000064271,2.7707,0.19798,0.0000064809,0.0002325838
3503,10.1021/ja400069s,105,6(a),311,Pb0.99Na0.01Se1,Pb0.99Na0.01Se1,495,154020,0.0006454,0.000064417,2.7674,0.19874,0.0000064927,0.0002332153
3503,10.1021/ja400069s,105,6(a),311,Pb0.99Na0.01Se1,Pb0.99Na0.01Se1,495.5,153740,0.00064639,0.000064563,2.7642,0.19949,0.0000065045,0.0002338434
3503,10.1021/ja400069s,105,6(a),311,Pb0.99Na0.01Se1,Pb0.99Na0.01Se1,496,153450,0.00064737,0.00006471,2.7609,0.20025,0.0000065168,0.0002344779
3503,10.1021/ja400069s,105,6(a),311,Pb0.99Na0.01Se1,Pb0.99Na0.01Se1,496.5,153170,0.00064836,0.000064857,2.7577,0.201,0.0000065287,0.000235109
3503,10.1021/ja400069s,105,6(a),311,Pb0.99Na0.01Se1,Pb0.99Na0.01Se1,497,152890,0.00064935,0.000065004,2.7544,0.20176,0.0000065407,0.0002357501
3503,10.1021/ja400069s,105,6(a),311,Pb0.99Na0.01Se1,Pb0.99Na0.01Se1,497.5,152610,0.00065033,0.000065151,2.7512,0.20251,0.0000065527,0.0002363805
3503,10.1021/ja400069s,105,6(a),311,Pb0.99Na0.01Se1,Pb0.99Na0.01Se1,498,152330,0.00065132,0.000065299,2.748,0.20327,0.0000065647,0.000237016
3503,10.1021/ja400069s,105,6(a),311,Pb0.99Na0.01Se1,Pb0.99Na0.01Se1,498.5,152050,0.0006523,0.000065447,2.7447,0.20403,0.0000065768,0.000237658
3503,10.1021/ja400069s,105,6(a),311,Pb0.99Na0.01Se1,Pb0.99Na0.01Se1,499,151770,0.00065329,0.000065595,2.7415,0.20478,0.0000065889,0.0002382966
3503,10.1021/ja400069s,105,6(a),311,Pb0.99Na0.01Se1,Pb0.99Na0.01Se1,499.5,151490,0.00065427,0.000065743,2.7383,0.20554,0.0000066011,0.0002389329
3503,10.1021/ja400069s,105,6(a),311,Pb0.99Na0.01Se1,Pb0.99Na0.01Se1,500,151210,0.00065526,0.000065891,2.7351,0.20629,0.0000066133,0.0002395744
3503,10.1021/ja400069s,105,6(a),311,Pb0.99Na0.01Se1,Pb0.99Na0.01Se1,500.5,150930,0.00065624,0.00006604,2.7319,0.20705,0.0000066256,0.0002402138
3503,10.1021/ja400069s,105,6(a),311,Pb0.99Na0.01Se1,Pb0.99Na0.01Se1,501,150650,0.00065723,0.000066189,2.7286,0.2078,0.0000066379,0.0002408671
3503,10.1021/ja400069s,105,6(a),311,Pb0.99Na0.01Se1,Pb0.99Na0.01Se1,501.5,150370,0.00065822,0.000066338,2.7254,0.20856,0.0000066503,0.0002415132
3503,10.1021/ja400069s,105,6(a),311,Pb0.99Na0.01Se1,Pb0.99Na0.01Se1,502,150100,0.0006592,0.000066488,2.7222,0.20931,0.0000066622,0.0002421571
3503,10.1021/ja400069s,105,6(a),311,Pb0.99Na0.01Se1,Pb0.99Na0.01Se1,502.5,149820,0.00066019,0.000066637,2.719,0.21007,0.0000066747,0.0002428062
3503,10.1021/ja400069s,105,6(a),311,Pb0.99Na0.01Se1,Pb0.99Na0.01Se1,503,149540,0.00066117,0.000066787,2.7158,0.21082,0.0000066872,0.0002434531
3503,10.1021/ja400069s,105,6(a),311,Pb0.99Na0.01Se1,Pb0.99Na0.01Se1,503.5,149260,0.00066216,0.000066937,2.7126,0.21158,0.0000066997,0.0002441053
3503,10.1021/ja400069s,105,6(a),311,Pb0.99Na0.01Se1,Pb0.99Na0.01Se1,504,148990,0.00066314,0.000067087,2.7095,0.21234,0.0000067119,0.0002447463
3503,10.1021/ja400069s,105,6(a),311,Pb0.99Na0.01Se1,Pb0.99Na0.01Se1,504.5,148710,0.00066413,0.000067238,2.7063,0.21309,0.0000067245,0.0002454015
3503,10.1021/ja400069s,105,6(a),311,Pb0.99Na0.01Se1,Pb0.99Na0.01Se1,505,148430,0.00066512,0.000067388,2.7031,0.21385,0.0000067372,0.0002460582
3503,10.1021/ja400069s,105,6(a),311,Pb0.99Na0.01Se1,Pb0.99Na0.01Se1,505.5,148160,0.0006661,0.000067539,2.6999,0.2146,0.0000067495,0.0002467128
3503,10.1021/ja400069s,105,6(a),311,Pb0.99Na0.01Se1,Pb0.99Na0.01Se1,506,147880,0.00066709,0.00006769,2.6967,0.21536,0.0000067622,0.0002473727
3503,10.1021/ja400069s,105,6(a),311,Pb0.99Na0.01Se1,Pb0.99Na0.01Se1,506.5,147600,0.00066807,0.000067842,2.6935,0.21611,0.0000067751,0.0002480304
3503,10.1021/ja400069s,105,6(a),311,Pb0.99Na0.01Se1,Pb0.99Na0.01Se1,507,147330,0.00066906,0.000067993,2.6904,0.21687,0.0000067875,0.0002486842
3503,10.1021/ja400069s,105,6(a),311,Pb0.99Na0.01Se1,Pb0.99Na0.01Se1,507.5,147050,0.00067004,0.000068145,2.6872,0.21762,0.0000068004,0.000249345
3503,10.1021/ja400069s,105,6(a),311,Pb0.99Na0.01Se1,Pb0.99Na0.01Se1,508,146780,0.00067103,0.000068297,2.684,0.21838,0.0000068129,0.0002500112
3503,10.1021/ja400069s,105,6(a),311,Pb0.99Na0.01Se1,Pb0.99Na0.01Se1,508.5,146500,0.00067201,0.000068449,2.6809,0.21913,0.0000068259,0.0002506658
3503,10.1021/ja400069s,105,6(a),311,Pb0.99Na0.01Se1,Pb0.99Na0.01Se1,509,146230,0.000673,0.000068602,2.6777,0.21989,0.0000068385,0.0002513351
3503,10.1021/ja400069s,105,6(a),311,Pb0.99Na0.01Se1,Pb0.99Na0.01Se1,509.5,145960,0.00067399,0.000068755,2.6746,0.22064,0.0000068512,0.0002519966
3503,10.1021/ja400069s,105,6(a),311,Pb0.99Na0.01Se1,Pb0.99Na0.01Se1,510,145680,0.00067497,0.000068907,2.6714,0.2214,0.0000068644,0.0002526653
3503,10.1021/ja400069s,105,6(a),311,Pb0.99Na0.01Se1,Pb0.99Na0.01Se1,510.5,145410,0.00067596,0.000069061,2.6683,0.22216,0.0000068771,0.0002533298
3503,10.1021/ja400069s,105,6(a),311,Pb0.99Na0.01Se1,Pb0.99Na0.01Se1,511,145140,0.00067694,0.000069214,2.6651,0.22291,0.0000068899,0.0002540017
3503,10.1021/ja400069s,105,6(a),311,Pb0.99Na0.01Se1,Pb0.99Na0.01Se1,511.5,144860,0.00067793,0.000069367,2.662,0.22367,0.0000069032,0.0002546694
3503,10.1021/ja400069s,105,6(a),311,Pb0.99Na0.01Se1,Pb0.99Na0.01Se1,512,144590,0.00067891,0.000069521,2.6589,0.22442,0.0000069161,0.0002553349
3503,10.1021/ja400069s,105,6(a),311,Pb0.99Na0.01Se1,Pb0.99Na0.01Se1,512.5,144320,0.0006799,0.000069675,2.6557,0.22518,0.000006929,0.0002560154
3503,10.1021/ja400069s,105,6(a),311,Pb0.99Na0.01Se1,Pb0.99Na0.01Se1,513,144050,0.00068089,0.000069829,2.6526,0.22593,0.000006942,0.0002566878
3503,10.1021/ja400069s,105,6(a),311,Pb0.99Na0.01Se1,Pb0.99Na0.01Se1,513.5,143780,0.00068187,0.000069984,2.6495,0.22669,0.0000069551,0.000257358
3503,10.1021/ja400069s,105,6(a),311,Pb0.99Na0.01Se1,Pb0.99Na0.01Se1,514,143500,0.00068286,0.000070138,2.6464,0.22744,0.0000069686,0.0002580336
3503,10.1021/ja400069s,105,6(a),311,Pb0.99Na0.01Se1,Pb0.99Na0.01Se1,514.5,143230,0.00068384,0.000070293,2.6432,0.2282,0.0000069818,0.0002587167
3503,10.1021/ja400069s,105,6(a),311,Pb0.99Na0.01Se1,Pb0.99Na0.01Se1,515,142960,0.00068483,0.000070448,2.6401,0.22895,0.000006995,0.0002593955
3503,10.1021/ja400069s,105,6(a),311,Pb0.99Na0.01Se1,Pb0.99Na0.01Se1,515.5,142690,0.00068581,0.000070603,2.637,0.22971,0.0000070082,0.0002600721
3503,10.1021/ja400069s,105,6(a),311,Pb0.99Na0.01Se1,Pb0.99Na0.01Se1,516,142420,0.0006868,0.000070759,2.6339,0.23047,0.0000070215,0.000260754
3503,10.1021/ja400069s,105,6(a),311,Pb0.99Na0.01Se1,Pb0.99Na0.01Se1,516.5,142150,0.00068778,0.000070914,2.6308,0.23122,0.0000070348,0.0002614338
3503,10.1021/ja400069s,105,6(a),311,Pb0.99Na0.01Se1,Pb0.99Na0.01Se1,517,141880,0.00068877,0.00007107,2.6277,0.23198,0.0000070482,0.000262119
3503,10.1021/ja400069s,105,6(a),311,Pb0.99Na0.01Se1,Pb0.99Na0.01Se1,517.5,141610,0.00068976,0.000071226,2.6246,0.23273,0.0000070616,0.0002628058
3503,10.1021/ja400069s,105,6(a),311,Pb0.99Na0.01Se1,Pb0.99Na0.01Se1,518,141340,0.00069074,0.000071383,2.6215,0.23349,0.0000070751,0.0002634904
3503,10.1021/ja400069s,105,6(a),311,Pb0.99Na0.01Se1,Pb0.99Na0.01Se1,518.5,141080,0.00069173,0.000071539,2.6184,0.23424,0.0000070882,0.0002641804
3503,10.1021/ja400069s,105,6(a),311,Pb0.99Na0.01Se1,Pb0.99Na0.01Se1,519,140810,0.00069271,0.000071696,2.6153,0.235,0.0000071018,0.0002648683
3503,10.1021/ja400069s,105,6(a),311,Pb0.99Na0.01Se1,Pb0.99Na0.01Se1,519.5,140540,0.0006937,0.000071853,2.6123,0.23575,0.0000071154,0.0002655514
3503,10.1021/ja400069s,105,6(a),311,Pb0.99Na0.01Se1,Pb0.99Na0.01Se1,520,140270,0.00069468,0.00007201,2.6092,0.23651,0.0000071291,0.0002662425
3503,10.1021/ja400069s,105,6(a),311,Pb0.99Na0.01Se1,Pb0.99Na0.01Se1,520.5,140000,0.00069567,0.000072167,2.6061,0.23726,0.0000071429,0.0002669391
3503,10.1021/ja400069s,105,6(a),311,Pb0.99Na0.01Se1,Pb0.99Na0.01Se1,521,139740,0.00069666,0.000072325,2.603,0.23802,0.0000071561,0.0002676373
3503,10.1021/ja400069s,105,6(a),311,Pb0.99Na0.01Se1,Pb0.99Na0.01Se1,521.5,139470,0.00069764,0.000072482,2.6,0.23877,0.00000717,0.0002683231
3503,10.1021/ja400069s,105,6(a),311,Pb0.99Na0.01Se1,Pb0.99Na0.01Se1,522,139200,0.00069863,0.00007264,2.5969,0.23953,0.0000071839,0.0002690246
3503,10.1021/ja400069s,105,6(a),311,Pb0.99Na0.01Se1,Pb0.99Na0.01Se1,522.5,138940,0.00069961,0.000072798,2.5938,0.24029,0.0000071974,0.000269724
3503,10.1021/ja400069s,105,6(a),311,Pb0.99Na0.01Se1,Pb0.99Na0.01Se1,523,138670,0.0007006,0.000072957,2.5908,0.24104,0.0000072114,0.0002704184
3503,10.1021/ja400069s,105,6(a),311,Pb0.99Na0.01Se1,Pb0.99Na0.01Se1,523.5,138400,0.00070158,0.000073115,2.5877,0.2418,0.0000072254,0.0002711211
3503,10.1021/ja400069s,105,6(a),311,Pb0.99Na0.01Se1,Pb0.99Na0.01Se1,524,138140,0.00070257,0.000073274,2.5847,0.24255,0.000007239,0.0002718188
3503,10.1021/ja400069s,105,6(a),311,Pb0.99Na0.01Se1,Pb0.99Na0.01Se1,524.5,137870,0.00070355,0.000073433,2.5816,0.24331,0.0000072532,0.0002725248
3503,10.1021/ja400069s,105,6(a),311,Pb0.99Na0.01Se1,Pb0.99Na0.01Se1,525,137610,0.00070454,0.000073592,2.5786,0.24406,0.0000072669,0.0002732258
3503,10.1021/ja400069s,105,6(a),311,Pb0.99Na0.01Se1,Pb0.99Na0.01Se1,525.5,137340,0.00070553,0.000073752,2.5755,0.24482,0.0000072812,0.000273939
3503,10.1021/ja400069s,105,6(a),311,Pb0.99Na0.01Se1,Pb0.99Na0.01Se1,526,137080,0.00070651,0.000073911,2.5725,0.24557,0.000007295,0.0002746395
3503,10.1021/ja400069s,105,6(a),311,Pb0.99Na0.01Se1,Pb0.99Na0.01Se1,526.5,136810,0.0007075,0.000074071,2.5695,0.24633,0.0000073094,0.0002753454
3503,10.1021/ja400069s,105,6(a),311,Pb0.99Na0.01Se1,Pb0.99Na0.01Se1,527,136550,0.00070848,0.000074231,2.5664,0.24708,0.0000073233,0.0002760599
3503,10.1021/ja400069s,105,6(a),311,Pb0.99Na0.01Se1,Pb0.99Na0.01Se1,527.5,136290,0.00070947,0.000074391,2.5634,0.24784,0.0000073373,0.0002767691
3503,10.1021/ja400069s,105,6(a),311,Pb0.99Na0.01Se1,Pb0.99Na0.01Se1,528,136020,0.00071045,0.000074551,2.5604,0.2486,0.0000073519,0.0002774762
3503,10.1021/ja400069s,105,6(a),311,Pb0.99Na0.01Se1,Pb0.99Na0.01Se1,528.5,135760,0.00071144,0.000074712,2.5574,0.24935,0.0000073659,0.0002781888
3503,10.1021/ja400069s,105,6(a),311,Pb0.99Na0.01Se1,Pb0.99Na0.01Se1,529,135500,0.00071243,0.000074873,2.5544,0.25011,0.0000073801,0.0002789031
3503,10.1021/ja400069s,105,6(a),311,Pb0.99Na0.01Se1,Pb0.99Na0.01Se1,529.5,135230,0.00071341,0.000075034,2.5514,0.25086,0.0000073948,0.0002796151
3503,10.1021/ja400069s,105,6(a),311,Pb0.99Na0.01Se1,Pb0.99Na0.01Se1,530,134970,0.0007144,0.000075195,2.5483,0.25162,0.0000074091,0.0002803438
3503,10.1021/ja400069s,105,6(a),311,Pb0.99Na0.01Se1,Pb0.99Na0.01Se1,530.5,134710,0.00071538,0.000075356,2.5453,0.25237,0.0000074234,0.0002810592
3503,10.1021/ja400069s,105,6(a),311,Pb0.99Na0.01Se1,Pb0.99Na0.01Se1,531,134450,0.00071637,0.000075518,2.5423,0.25313,0.0000074377,0.0002817803
3503,10.1021/ja400069s,105,6(a),311,Pb0.99Na0.01Se1,Pb0.99Na0.01Se1,531.5,134190,0.00071735,0.000075679,2.5393,0.25388,0.0000074521,0.0002824991
3503,10.1021/ja400069s,105,6(a),311,Pb0.99Na0.01Se1,Pb0.99Na0.01Se1,532,133930,0.00071834,0.000075841,2.5363,0.25464,0.0000074666,0.0002832236
3503,10.1021/ja400069s,105,6(a),311,Pb0.99Na0.01Se1,Pb0.99Na0.01Se1,532.5,133660,0.00071933,0.000076003,2.5334,0.25539,0.0000074817,0.0002839386
3503,10.1021/ja400069s,105,6(a),311,Pb0.99Na0.01Se1,Pb0.99Na0.01Se1,533,133400,0.00072031,0.000076166,2.5304,0.25615,0.0000074963,0.0002846625
3503,10.1021/ja400069s,105,6(a),311,Pb0.99Na0.01Se1,Pb0.99Na0.01Se1,533.5,133140,0.0007213,0.000076328,2.5274,0.2569,0.0000075109,0.0002853921
3503,10.1021/ja400069s,105,6(a),311,Pb0.99Na0.01Se1,Pb0.99Na0.01Se1,534,132880,0.00072228,0.000076491,2.5244,0.25766,0.0000075256,0.0002861195
3503,10.1021/ja400069s,105,6(a),311,Pb0.99Na0.01Se1,Pb0.99Na0.01Se1,534.5,132620,0.00072327,0.000076654,2.5214,0.25842,0.0000075403,0.0002868525
3503,10.1021/ja400069s,105,6(a),311,Pb0.99Na0.01Se1,Pb0.99Na0.01Se1,535,132360,0.00072425,0.000076817,2.5185,0.25917,0.0000075552,0.000287572
3503,10.1021/ja400069s,105,6(a),311,Pb0.99Na0.01Se1,Pb0.99Na0.01Se1,535.5,132110,0.00072524,0.00007698,2.5155,0.25993,0.0000075694,0.0002883085
3503,10.1021/ja400069s,105,6(a),311,Pb0.99Na0.01Se1,Pb0.99Na0.01Se1,536,131850,0.00072622,0.000077144,2.5125,0.26068,0.0000075844,0.0002890428
3503,10.1021/ja400069s,105,6(a),311,Pb0.99Na0.01Se1,Pb0.99Na0.01Se1,536.5,131590,0.00072721,0.000077307,2.5096,0.26144,0.0000075994,0.0002897713
3503,10.1021/ja400069s,105,6(a),311,Pb0.99Na0.01Se1,Pb0.99Na0.01Se1,537,131330,0.0007282,0.000077471,2.5066,0.26219,0.0000076144,0.000290513
3503,10.1021/ja400069s,105,6(a),311,Pb0.99Na0.01Se1,Pb0.99Na0.01Se1,537.5,131070,0.00072918,0.000077635,2.5036,0.26295,0.0000076295,0.0002912526
3503,10.1021/ja400069s,105,6(a),311,Pb0.99Na0.01Se1,Pb0.99Na0.01Se1,538,130810,0.00073017,0.0000778,2.5007,0.2637,0.0000076447,0.0002919862
3503,10.1021/ja400069s,105,6(a),311,Pb0.99Na0.01Se1,Pb0.99Na0.01Se1,538.5,130560,0.00073115,0.000077964,2.4977,0.26446,0.0000076593,0.0002927293
3503,10.1021/ja400069s,105,6(a),311,Pb0.99Na0.01Se1,Pb0.99Na0.01Se1,539,130300,0.00073214,0.000078129,2.4948,0.26521,0.0000076746,0.0002934664
3503,10.1021/ja400069s,105,6(a),311,Pb0.99Na0.01Se1,Pb0.99Na0.01Se1,539.5,130040,0.00073312,0.000078293,2.4919,0.26597,0.0000076899,0.0002942012
3503,10.1021/ja400069s,105,6(a),311,Pb0.99Na0.01Se1,Pb0.99Na0.01Se1,540,129780,0.00073411,0.000078458,2.4889,0.26673,0.0000077053,0.0002949536
3503,10.1021/ja400069s,105,6(a),311,Pb0.99Na0.01Se1,Pb0.99Na0.01Se1,540.5,129530,0.0007351,0.000078624,2.486,0.26748,0.0000077202,0.0002956959
3503,10.1021/ja400069s,105,6(a),311,Pb0.99Na0.01Se1,Pb0.99Na0.01Se1,541,129270,0.00073608,0.000078789,2.4831,0.26824,0.0000077357,0.0002964359
3503,10.1021/ja400069s,105,6(a),311,Pb0.99Na0.01Se1,Pb0.99Na0.01Se1,541.5,129020,0.00073707,0.000078954,2.4801,0.26899,0.0000077507,0.0002971937
3503,10.1021/ja400069s,105,6(a),311,Pb0.99Na0.01Se1,Pb0.99Na0.01Se1,542,128760,0.00073805,0.00007912,2.4772,0.26975,0.0000077664,0.0002979372
3503,10.1021/ja400069s,105,6(a),311,Pb0.99Na0.01Se1,Pb0.99Na0.01Se1,542.5,128510,0.00073904,0.000079286,2.4743,0.2705,0.0000077815,0.0002986865
3503,10.1021/ja400069s,105,6(a),311,Pb0.99Na0.01Se1,Pb0.99Na0.01Se1,543,128250,0.00074002,0.000079452,2.4714,0.27126,0.0000077973,0.0002994335
3503,10.1021/ja400069s,105,6(a),311,Pb0.99Na0.01Se1,Pb0.99Na0.01Se1,543.5,128000,0.00074101,0.000079618,2.4685,0.27201,0.0000078125,0.0003001863
3503,10.1021/ja400069s,105,6(a),311,Pb0.99Na0.01Se1,Pb0.99Na0.01Se1,544,127740,0.00074199,0.000079785,2.4655,0.27277,0.0000078284,0.0003009491
3503,10.1021/ja400069s,105,6(a),311,Pb0.99Na0.01Se1,Pb0.99Na0.01Se1,544.5,127490,0.00074298,0.000079952,2.4626,0.27352,0.0000078438,0.0003017055
3503,10.1021/ja400069s,105,6(a),311,Pb0.99Na0.01Se1,Pb0.99Na0.01Se1,545,127230,0.00074397,0.000080118,2.4597,0.27428,0.0000078598,0.0003024637
3503,10.1021/ja400069s,105,6(a),311,Pb0.99Na0.01Se1,Pb0.99Na0.01Se1,545.5,126980,0.00074495,0.000080285,2.4568,0.27504,0.0000078753,0.0003032196
3503,10.1021/ja400069s,105,6(a),311,Pb0.99Na0.01Se1,Pb0.99Na0.01Se1,546,126730,0.00074594,0.000080453,2.4539,0.27579,0.0000078908,0.0003039814
3503,10.1021/ja400069s,105,6(a),311,Pb0.99Na0.01Se1,Pb0.99Na0.01Se1,546.5,126470,0.00074692,0.00008062,2.4511,0.27655,0.000007907,0.0003047285
3503,10.1021/ja400069s,105,6(a),311,Pb0.99Na0.01Se1,Pb0.99Na0.01Se1,547,126220,0.00074791,0.000080788,2.4482,0.2773,0.0000079227,0.0003054938
3503,10.1021/ja400069s,105,6(a),311,Pb0.99Na0.01Se1,Pb0.99Na0.01Se1,547.5,125970,0.00074889,0.000080955,2.4453,0.27806,0.0000079384,0.0003062569
3503,10.1021/ja400069s,105,6(a),311,Pb0.99Na0.01Se1,Pb0.99Na0.01Se1,548,125720,0.00074988,0.000081123,2.4424,0.27881,0.0000079542,0.0003070259
3503,10.1021/ja400069s,105,6(a),311,Pb0.99Na0.01Se1,Pb0.99Na0.01Se1,548.5,125460,0.00075087,0.000081291,2.4395,0.27957,0.0000079707,0.0003077967
3503,10.1021/ja400069s,105,6(a),311,Pb0.99Na0.01Se1,Pb0.99Na0.01Se1,549,125210,0.00075185,0.00008146,2.4367,0.28032,0.0000079866,0.0003085526
3503,10.1021/ja400069s,105,6(a),311,Pb0.99Na0.01Se1,Pb0.99Na0.01Se1,549.5,124960,0.00075284,0.000081628,2.4338,0.28108,0.0000080026,0.000309327
3503,10.1021/ja400069s,105,6(a),311,Pb0.99Na0.01Se1,Pb0.99Na0.01Se1,550,124710,0.00075382,0.000081797,2.4309,0.28183,0.0000080186,0.0003100991
3503,10.1021/ja400069s,105,6(a),311,Pb0.99Na0.01Se1,Pb0.99Na0.01Se1,550.5,124460,0.00075481,0.000081966,2.4281,0.28259,0.0000080347,0.0003108645
3503,10.1021/ja400069s,105,6(a),311,Pb0.99Na0.01Se1,Pb0.99Na0.01Se1,551,124210,0.00075579,0.000082135,2.4252,0.28334,0.0000080509,0.0003116403
3503,10.1021/ja400069s,105,6(a),311,Pb0.99Na0.01Se1,Pb0.99Na0.01Se1,551.5,123960,0.00075678,0.000082304,2.4223,0.2841,0.0000080671,0.0003124221
3503,10.1021/ja400069s,105,6(a),311,Pb0.99Na0.01Se1,Pb0.99Na0.01Se1,552,123710,0.00075776,0.000082473,2.4195,0.28486,0.0000080834,0.0003131887
3503,10.1021/ja400069s,105,6(a),311,Pb0.99Na0.01Se1,Pb0.99Na0.01Se1,552.5,123460,0.00075875,0.000082643,2.4166,0.28561,0.0000080998,0.0003139742
3503,10.1021/ja400069s,105,6(a),311,Pb0.99Na0.01Se1,Pb0.99Na0.01Se1,553,123210,0.00075974,0.000082812,2.4138,0.28637,0.0000081162,0.0003147485
3503,10.1021/ja400069s,105,6(a),311,Pb0.99Na0.01Se1,Pb0.99Na0.01Se1,553.5,122960,0.00076072,0.000082982,2.411,0.28712,0.0000081327,0.0003155205
3503,10.1021/ja400069s,105,6(a),311,Pb0.99Na0.01Se1,Pb0.99Na0.01Se1,554,122710,0.00076171,0.000083152,2.4081,0.28788,0.0000081493,0.0003163116
3503,10.1021/ja400069s,105,6(a),311,Pb0.99Na0.01Se1,Pb0.99Na0.01Se1,554.5,122460,0.00076269,0.000083323,2.4053,0.28863,0.0000081659,0.0003170873
3503,10.1021/ja400069s,105,6(a),311,Pb0.99Na0.01Se1,Pb0.99Na0.01Se1,555,122210,0.00076368,0.000083493,2.4025,0.28939,0.0000081826,0.0003178689
3503,10.1021/ja400069s,105,6(a),311,Pb0.99Na0.01Se1,Pb0.99Na0.01Se1,555.5,121960,0.00076466,0.000083663,2.3996,0.29014,0.0000081994,0.0003186614
3503,10.1021/ja400069s,105,6(a),311,Pb0.99Na0.01Se1,Pb0.99Na0.01Se1,556,121720,0.00076565,0.000083834,2.3968,0.2909,0.0000082156,0.0003194468
3503,10.1021/ja400069s,105,6(a),311,Pb0.99Na0.01Se1,Pb0.99Na0.01Se1,556.5,121470,0.00076664,0.000084005,2.394,0.29165,0.0000082325,0.0003202339
3503,10.1021/ja400069s,105,6(a),311,Pb0.99Na0.01Se1,Pb0.99Na0.01Se1,557,121220,0.00076762,0.000084176,2.3912,0.29241,0.0000082495,0.0003210187
3503,10.1021/ja400069s,105,6(a),311,Pb0.99Na0.01Se1,Pb0.99Na0.01Se1,557.5,120980,0.00076861,0.000084347,2.3884,0.29317,0.0000082658,0.0003218096
3503,10.1021/ja400069s,105,6(a),311,Pb0.99Na0.01Se1,Pb0.99Na0.01Se1,558,120730,0.00076959,0.000084519,2.3855,0.29392,0.0000082829,0.0003226116
3503,10.1021/ja400069s,105,6(a),311,Pb0.99Na0.01Se1,Pb0.99Na0.01Se1,558.5,120480,0.00077058,0.00008469,2.3827,0.29468,0.0000083001,0.0003234062
3503,10.1021/ja400069s,105,6(a),311,Pb0.99Na0.01Se1,Pb0.99Na0.01Se1,559,120240,0.00077156,0.000084862,2.3799,0.29543,0.0000083167,0.0003241985
3503,10.1021/ja400069s,105,6(a),311,Pb0.99Na0.01Se1,Pb0.99Na0.01Se1,559.5,119990,0.00077255,0.000085034,2.3771,0.29619,0.000008334,0.0003249968
3503,10.1021/ja400069s,105,6(a),311,Pb0.99Na0.01Se1,Pb0.99Na0.01Se1,560,119740,0.00077353,0.000085206,2.3743,0.29694,0.0000083514,0.0003257929
3503,10.1021/ja400069s,105,6(a),311,Pb0.99Na0.01Se1,Pb0.99Na0.01Se1,560.5,119500,0.00077452,0.000085379,2.3716,0.2977,0.0000083682,0.0003265812
3503,10.1021/ja400069s,105,6(a),311,Pb0.99Na0.01Se1,Pb0.99Na0.01Se1,561,119250,0.00077551,0.000085551,2.3688,0.29845,0.0000083857,0.0003273852
3503,10.1021/ja400069s,105,6(a),311,Pb0.99Na0.01Se1,Pb0.99Na0.01Se1,561.5,119010,0.00077649,0.000085724,2.366,0.29921,0.0000084027,0.0003281868
3503,10.1021/ja400069s,105,6(a),311,Pb0.99Na0.01Se1,Pb0.99Na0.01Se1,562,118760,0.00077748,0.000085896,2.3632,0.29996,0.0000084203,0.0003289946
3503,10.1021/ja400069s,105,6(a),311,Pb0.99Na0.01Se1,Pb0.99Na0.01Se1,562.5,118520,0.00077846,0.000086069,2.3604,0.30072,0.0000084374,0.0003298
3503,10.1021/ja400069s,105,6(a),311,Pb0.99Na0.01Se1,Pb0.99Na0.01Se1,563,118280,0.00077945,0.000086242,2.3577,0.30147,0.0000084545,0.0003305976
3503,10.1021/ja400069s,105,6(a),311,Pb0.99Na0.01Se1,Pb0.99Na0.01Se1,563.5,118030,0.00078043,0.000086416,2.3549,0.30223,0.0000084724,0.0003314069
3503,10.1021/ja400069s,105,6(a),311,Pb0.99Na0.01Se1,Pb0.99Na0.01Se1,564,117790,0.00078142,0.000086589,2.3521,0.30299,0.0000084897,0.0003322223
3503,10.1021/ja400069s,105,6(a),311,Pb0.99Na0.01Se1,Pb0.99Na0.01Se1,564.5,117550,0.00078241,0.000086763,2.3494,0.30374,0.000008507,0.0003330255
3503,10.1021/ja400069s,105,6(a),311,Pb0.99Na0.01Se1,Pb0.99Na0.01Se1,565,117300,0.00078339,0.000086936,2.3466,0.3045,0.0000085251,0.0003338405
3503,10.1021/ja400069s,105,6(a),311,Pb0.99Na0.01Se1,Pb0.99Na0.01Se1,565.5,117060,0.00078438,0.00008711,2.3438,0.30525,0.0000085426,0.0003346617
3503,10.1021/ja400069s,105,6(a),311,Pb0.99Na0.01Se1,Pb0.99Na0.01Se1,566,116820,0.00078536,0.000087284,2.3411,0.30601,0.0000085602,0.0003354662
3503,10.1021/ja400069s,105,6(a),311,Pb0.99Na0.01Se1,Pb0.99Na0.01Se1,566.5,116580,0.00078635,0.000087459,2.3383,0.30676,0.0000085778,0.0003362913
3503,10.1021/ja400069s,105,6(a),311,Pb0.99Na0.01Se1,Pb0.99Na0.01Se1,567,116340,0.00078733,0.000087633,2.3356,0.30752,0.0000085955,0.0003370997
3503,10.1021/ja400069s,105,6(a),311,Pb0.99Na0.01Se1,Pb0.99Na0.01Se1,567.5,116090,0.00078832,0.000087808,2.3329,0.30827,0.000008614,0.0003379142
3503,10.1021/ja400069s,105,6(a),311,Pb0.99Na0.01Se1,Pb0.99Na0.01Se1,568,115850,0.0007893,0.000087982,2.3301,0.30903,0.0000086319,0.0003387408
3503,10.1021/ja400069s,105,6(a),311,Pb0.99Na0.01Se1,Pb0.99Na0.01Se1,568.5,115610,0.00079029,0.000088157,2.3274,0.30978,0.0000086498,0.0003395592
3503,10.1021/ja400069s,105,6(a),311,Pb0.99Na0.01Se1,Pb0.99Na0.01Se1,569,115370,0.00079128,0.000088332,2.3247,0.31054,0.0000086678,0.0003403794
3503,10.1021/ja400069s,105,6(a),311,Pb0.99Na0.01Se1,Pb0.99Na0.01Se1,569.5,115130,0.00079226,0.000088507,2.3219,0.3113,0.0000086858,0.0003412119
3503,10.1021/ja400069s,105,6(a),311,Pb0.99Na0.01Se1,Pb0.99Na0.01Se1,570,114890,0.00079325,0.000088683,2.3192,0.31205,0.000008704,0.000342036
3503,10.1021/ja400069s,105,6(a),311,Pb0.99Na0.01Se1,Pb0.99Na0.01Se1,570.5,114650,0.00079423,0.000088858,2.3165,0.31281,0.0000087222,0.0003428578
3503,10.1021/ja400069s,105,6(a),311,Pb0.99Na0.01Se1,Pb0.99Na0.01Se1,571,114410,0.00079522,0.000089034,2.3138,0.31356,0.0000087405,0.0003436857
3503,10.1021/ja400069s,105,6(a),311,Pb0.99Na0.01Se1,Pb0.99Na0.01Se1,571.5,114170,0.0007962,0.00008921,2.3111,0.31432,0.0000087589,0.0003445113
3503,10.1021/ja400069s,105,6(a),311,Pb0.99Na0.01Se1,Pb0.99Na0.01Se1,572,113930,0.00079719,0.000089386,2.3083,0.31507,0.0000087773,0.0003453581
3503,10.1021/ja400069s,105,6(a),311,Pb0.99Na0.01Se1,Pb0.99Na0.01Se1,572.5,113700,0.00079818,0.000089562,2.3056,0.31583,0.0000087951,0.0003461919
3503,10.1021/ja400069s,105,6(a),311,Pb0.99Na0.01Se1,Pb0.99Na0.01Se1,573,113460,0.00079916,0.000089738,2.3029,0.31658,0.0000088137,0.0003470233
3503,10.1021/ja400069s,105,6(a),311,Pb0.99Na0.01Se1,Pb0.99Na0.01Se1,573.5,113220,0.00080015,0.000089915,2.3002,0.31734,0.0000088324,0.0003478611
3503,10.1021/ja400069s,105,6(a),311,Pb0.99Na0.01Se1,Pb0.99Na0.01Se1,574,112980,0.00080113,0.000090091,2.2975,0.31809,0.0000088511,0.0003486964
3503,10.1021/ja400069s,105,6(a),311,Pb0.99Na0.01Se1,Pb0.99Na0.01Se1,574.5,112740,0.00080212,0.000090268,2.2949,0.31885,0.00000887,0.0003495229
3503,10.1021/ja400069s,105,6(a),311,Pb0.99Na0.01Se1,Pb0.99Na0.01Se1,575,112510,0.0008031,0.000090445,2.2922,0.3196,0.0000088881,0.0003503621
