Repository: RamyaGuru/STD2_EffMass

# STD2_EffMass
Effective mass modeling of StarryData2 data

File: csvfiles/studyonthermoNadopinginnano10.1016j.nanoen.2014.11.027.csv (part 2 of 8)
sid,DOI,figureid,fignum,sampleid,samplename,composition,Temperature,Electrical resistivity,Power factor,Seebeck coefficient,Thermal conductivity,ZT,Electrical conductivity,Figure of merit Z
4120,10.1016/j.nanoen.2014.11.027,11853,2a,14058,x=0.0,MgAg0.97Sb0.99,432.5,0.000030799,0.0019902,0.00024471,0.82562,1.0426,32468.5866424235,0.0024105521
4120,10.1016/j.nanoen.2014.11.027,11853,2a,14058,x=0.0,MgAg0.97Sb0.99,433,0.000030752,0.001991,0.00024457,0.82601,1.0437,32518.2101977107,0.0024103824
4120,10.1016/j.nanoen.2014.11.027,11853,2a,14058,x=0.0,MgAg0.97Sb0.99,433.5,0.000030705,0.0019919,0.00024444,0.8264,1.0449,32567.9856700863,0.002410334
4120,10.1016/j.nanoen.2014.11.027,11853,2a,14058,x=0.0,MgAg0.97Sb0.99,434,0.000030658,0.0019928,0.00024431,0.82679,1.046,32617.913758236,0.0024102856
4120,10.1016/j.nanoen.2014.11.027,11853,2a,14058,x=0.0,MgAg0.97Sb0.99,434.5,0.00003061,0.0019936,0.00024417,0.82718,1.0472,32669.0623979092,0.0024101163
4120,10.1016/j.nanoen.2014.11.027,11853,2a,14058,x=0.0,MgAg0.97Sb0.99,435,0.000030563,0.0019945,0.00024404,0.82757,1.0483,32719.3011157282,0.002410068
4120,10.1016/j.nanoen.2014.11.027,11853,2a,14058,x=0.0,MgAg0.97Sb0.99,435.5,0.000030516,0.0019954,0.00024391,0.82796,1.0495,32769.6945864465,0.0024100198
4120,10.1016/j.nanoen.2014.11.027,11853,2a,14058,x=0.0,MgAg0.97Sb0.99,436,0.000030469,0.0019962,0.00024378,0.82835,1.0506,32820.243526207,0.0024098509
4120,10.1016/j.nanoen.2014.11.027,11853,2a,14058,x=0.0,MgAg0.97Sb0.99,436.5,0.000030422,0.0019971,0.00024364,0.82874,1.0517,32870.9486555782,0.0024098028
4120,10.1016/j.nanoen.2014.11.027,11853,2a,14058,x=0.0,MgAg0.97Sb0.99,437,0.000030375,0.001998,0.00024351,0.82913,1.0529,32921.8106995885,0.0024097548
4120,10.1016/j.nanoen.2014.11.027,11853,2a,14058,x=0.0,MgAg0.97Sb0.99,437.5,0.000030328,0.0019988,0.00024338,0.82952,1.054,32972.8303877605,0.0024095863
4120,10.1016/j.nanoen.2014.11.027,11853,2a,14058,x=0.0,MgAg0.97Sb0.99,438,0.000030281,0.0019997,0.00024324,0.82991,1.0552,33024.0084541462,0.0024095384
4120,10.1016/j.nanoen.2014.11.027,11853,2a,14058,x=0.0,MgAg0.97Sb0.99,438.5,0.000030234,0.0020006,0.00024311,0.8303,1.0563,33075.3456373619,0.0024094905
4120,10.1016/j.nanoen.2014.11.027,11853,2a,14058,x=0.0,MgAg0.97Sb0.99,439,0.000030187,0.0020014,0.00024298,0.83068,1.0575,33126.8426806241,0.0024093514
4120,10.1016/j.nanoen.2014.11.027,11853,2a,14058,x=0.0,MgAg0.97Sb0.99,439.5,0.00003014,0.0020023,0.00024284,0.83107,1.0586,33178.500331785,0.0024093037
4120,10.1016/j.nanoen.2014.11.027,11853,2a,14058,x=0.0,MgAg0.97Sb0.99,440,0.000030092,0.0020031,0.00024271,0.83146,1.0598,33231.4236341885,0.0024091357
4120,10.1016/j.nanoen.2014.11.027,11853,2a,14058,x=0.0,MgAg0.97Sb0.99,440.5,0.000030045,0.002004,0.00024258,0.83185,1.0609,33283.4082210018,0.0024090882
4120,10.1016/j.nanoen.2014.11.027,11853,2a,14058,x=0.0,MgAg0.97Sb0.99,441,0.000029998,0.0020049,0.00024244,0.83224,1.062,33335.5557037136,0.0024090407
4120,10.1016/j.nanoen.2014.11.027,11853,2a,14058,x=0.0,MgAg0.97Sb0.99,441.5,0.000029951,0.0020057,0.00024231,0.83263,1.0632,33387.866849187,0.0024088731
4120,10.1016/j.nanoen.2014.11.027,11853,2a,14058,x=0.0,MgAg0.97Sb0.99,442,0.000029904,0.0020066,0.00024218,0.83302,1.0643,33440.3424291065,0.0024088257
4120,10.1016/j.nanoen.2014.11.027,11853,2a,14058,x=0.0,MgAg0.97Sb0.99,442.5,0.000029857,0.0020075,0.00024205,0.83341,1.0655,33492.9832200154,0.0024087784
4120,10.1016/j.nanoen.2014.11.027,11853,2a,14058,x=0.0,MgAg0.97Sb0.99,443,0.00002981,0.0020083,0.00024191,0.8338,1.0666,33545.7900033546,0.0024086112
4120,10.1016/j.nanoen.2014.11.027,11853,2a,14058,x=0.0,MgAg0.97Sb0.99,443.5,0.000029763,0.0020092,0.00024178,0.83419,1.0678,33598.7635655008,0.002408564
4120,10.1016/j.nanoen.2014.11.027,11853,2a,14058,x=0.0,MgAg0.97Sb0.99,444,0.000029716,0.0020101,0.00024165,0.83458,1.0689,33651.9046978059,0.0024085169
4120,10.1016/j.nanoen.2014.11.027,11853,2a,14058,x=0.0,MgAg0.97Sb0.99,444.5,0.000029669,0.0020109,0.00024151,0.83497,1.0701,33705.2141966362,0.00240835
4120,10.1016/j.nanoen.2014.11.027,11853,2a,14058,x=0.0,MgAg0.97Sb0.99,445,0.000029622,0.0020118,0.00024138,0.83536,1.0712,33758.6928634123,0.002408303
4120,10.1016/j.nanoen.2014.11.027,11853,2a,14058,x=0.0,MgAg0.97Sb0.99,445.5,0.000029574,0.0020127,0.00024125,0.83575,1.0724,33813.4848177453,0.0024082561
4120,10.1016/j.nanoen.2014.11.027,11853,2a,14058,x=0.0,MgAg0.97Sb0.99,446,0.000029527,0.0020135,0.00024111,0.83614,1.0735,33867.307887696,0.0024080896
4120,10.1016/j.nanoen.2014.11.027,11853,2a,14058,x=0.0,MgAg0.97Sb0.99,446.5,0.00002948,0.0020144,0.00024098,0.83653,1.0746,33921.302578019,0.0024080427
4120,10.1016/j.nanoen.2014.11.027,11853,2a,14058,x=0.0,MgAg0.97Sb0.99,447,0.000029433,0.0020153,0.00024085,0.83692,1.0758,33975.4697108688,0.002407996
4120,10.1016/j.nanoen.2014.11.027,11853,2a,14058,x=0.0,MgAg0.97Sb0.99,447.5,0.000029386,0.0020161,0.00024072,0.8373,1.0769,34029.8101136596,0.0024078586
4120,10.1016/j.nanoen.2014.11.027,11853,2a,14058,x=0.0,MgAg0.97Sb0.99,448,0.000029339,0.002017,0.00024058,0.83769,1.0781,34084.3246191077,0.002407812
4120,10.1016/j.nanoen.2014.11.027,11853,2a,14058,x=0.0,MgAg0.97Sb0.99,448.5,0.000029292,0.0020179,0.00024045,0.83808,1.0792,34139.0140652738,0.0024077654
4120,10.1016/j.nanoen.2014.11.027,11853,2a,14058,x=0.0,MgAg0.97Sb0.99,449,0.000029245,0.0020187,0.00024032,0.83847,1.0804,34193.8792956061,0.0024075996
4120,10.1016/j.nanoen.2014.11.027,11853,2a,14058,x=0.0,MgAg0.97Sb0.99,449.5,0.000029198,0.0020196,0.00024018,0.83886,1.0815,34248.9211589835,0.0024075531
4120,10.1016/j.nanoen.2014.11.027,11853,2a,14058,x=0.0,MgAg0.97Sb0.99,450,0.000029151,0.0020205,0.00024005,0.83925,1.0827,34304.1405097595,0.0024075067
4120,10.1016/j.nanoen.2014.11.027,11853,2a,14058,x=0.0,MgAg0.97Sb0.99,450.5,0.000029103,0.0020213,0.00023992,0.83964,1.0838,34360.7188262378,0.0024073412
4120,10.1016/j.nanoen.2014.11.027,11853,2a,14058,x=0.0,MgAg0.97Sb0.99,451,0.000029056,0.0020222,0.00023978,0.84003,1.0849,34416.2995594714,0.002407295
4120,10.1016/j.nanoen.2014.11.027,11853,2a,14058,x=0.0,MgAg0.97Sb0.99,451.5,0.000029009,0.0020231,0.00023965,0.84042,1.0861,34472.0603950498,0.0024072488
4120,10.1016/j.nanoen.2014.11.027,11853,2a,14058,x=0.0,MgAg0.97Sb0.99,452,0.000028962,0.0020239,0.00023952,0.84081,1.0872,34528.0022097921,0.0024070836
4120,10.1016/j.nanoen.2014.11.027,11853,2a,14058,x=0.0,MgAg0.97Sb0.99,452.5,0.000028915,0.0020248,0.00023939,0.8412,1.0884,34584.1258862182,0.0024070376
4120,10.1016/j.nanoen.2014.11.027,11853,2a,14058,x=0.0,MgAg0.97Sb0.99,453,0.000028868,0.0020257,0.00023925,0.84159,1.0895,34640.4323125953,0.0024069915
4120,10.1016/j.nanoen.2014.11.027,11853,2a,14058,x=0.0,MgAg0.97Sb0.99,453.5,0.000028821,0.0020265,0.00023912,0.84198,1.0907,34696.9223829846,0.0024068268
4120,10.1016/j.nanoen.2014.11.027,11853,2a,14058,x=0.0,MgAg0.97Sb0.99,454,0.000028774,0.0020274,0.00023899,0.84237,1.0918,34753.5969972892,0.0024067809
4120,10.1016/j.nanoen.2014.11.027,11853,2a,14058,x=0.0,MgAg0.97Sb0.99,454.5,0.000028727,0.0020283,0.00023885,0.84276,1.093,34810.4570613012,0.002406735
4120,10.1016/j.nanoen.2014.11.027,11853,2a,14058,x=0.0,MgAg0.97Sb0.99,455,0.00002868,0.0020291,0.00023872,0.84315,1.0941,34867.5034867503,0.0024065706
4120,10.1016/j.nanoen.2014.11.027,11853,2a,14058,x=0.0,MgAg0.97Sb0.99,455.5,0.000028633,0.00203,0.00023859,0.84353,1.0953,34924.7371913526,0.0024065534
4120,10.1016/j.nanoen.2014.11.027,11853,2a,14058,x=0.0,MgAg0.97Sb0.99,456,0.000028585,0.0020309,0.00023845,0.84392,1.0964,34983.3828931258,0.0024065077
4120,10.1016/j.nanoen.2014.11.027,11853,2a,14058,x=0.0,MgAg0.97Sb0.99,456.5,0.000028538,0.0020317,0.00023832,0.84431,1.0975,35040.9979676221,0.0024063436
4120,10.1016/j.nanoen.2014.11.027,11853,2a,14058,x=0.0,MgAg0.97Sb0.99,457,0.000028491,0.0020326,0.00023819,0.8447,1.0987,35098.8031308132,0.0024062981
4120,10.1016/j.nanoen.2014.11.027,11853,2a,14058,x=0.0,MgAg0.97Sb0.99,457.5,0.000028444,0.0020335,0.00023805,0.84509,1.0998,35156.7993249894,0.0024062526
4120,10.1016/j.nanoen.2014.11.027,11853,2a,14058,x=0.0,MgAg0.97Sb0.99,458,0.000028397,0.0020343,0.00023792,0.84548,1.101,35214.9874986794,0.0024060888
4120,10.1016/j.nanoen.2014.11.027,11853,2a,14058,x=0.0,MgAg0.97Sb0.99,458.5,0.00002835,0.0020352,0.00023779,0.84587,1.1021,35273.3686067019,0.0024060435
4120,10.1016/j.nanoen.2014.11.027,11853,2a,14058,x=0.0,MgAg0.97Sb0.99,459,0.000028303,0.0020361,0.00023766,0.84626,1.1033,35331.943610218,0.0024059982
4120,10.1016/j.nanoen.2014.11.027,11853,2a,14058,x=0.0,MgAg0.97Sb0.99,459.5,0.000028256,0.0020369,0.00023752,0.84665,1.1044,35390.7134767837,0.0024058348
4120,10.1016/j.nanoen.2014.11.027,11853,2a,14058,x=0.0,MgAg0.97Sb0.99,460,0.000028209,0.0020378,0.00023739,0.84704,1.1056,35449.6791804034,0.0024057896
4120,10.1016/j.nanoen.2014.11.027,11853,2a,14058,x=0.0,MgAg0.97Sb0.99,460.5,0.000028162,0.0020387,0.00023726,0.84743,1.1067,35508.8417015837,0.0024057444
4120,10.1016/j.nanoen.2014.11.027,11853,2a,14058,x=0.0,MgAg0.97Sb0.99,461,0.000028115,0.0020395,0.00023712,0.84782,1.1078,35568.2020273875,0.0024055814
4120,10.1016/j.nanoen.2014.11.027,11853,2a,14058,x=0.0,MgAg0.97Sb0.99,461.5,0.000028067,0.0020404,0.00023699,0.84821,1.109,35629.0305340792,0.0024055364
4120,10.1016/j.nanoen.2014.11.027,11853,2a,14058,x=0.0,MgAg0.97Sb0.99,462,0.00002802,0.0020412,0.00023686,0.8486,1.1101,35688.7937187723,0.0024053736
4120,10.1016/j.nanoen.2014.11.027,11853,2a,14058,x=0.0,MgAg0.97Sb0.99,462.5,0.000027973,0.0020421,0.00023672,0.84899,1.1113,35748.7577306689,0.0024053287
4120,10.1016/j.nanoen.2014.11.027,11853,2a,14058,x=0.0,MgAg0.97Sb0.99,463,0.000027926,0.002043,0.00023659,0.84938,1.1124,35808.9235837571,0.0024052839
4120,10.1016/j.nanoen.2014.11.027,11853,2a,14058,x=0.0,MgAg0.97Sb0.99,463.5,0.000027879,0.0020438,0.00023646,0.84977,1.1136,35869.2922988629,0.0024051214
4120,10.1016/j.nanoen.2014.11.027,11853,2a,14058,x=0.0,MgAg0.97Sb0.99,464,0.000027832,0.0020447,0.00023633,0.85015,1.1147,35929.864903708,0.002405105
4120,10.1016/j.nanoen.2014.11.027,11853,2a,14058,x=0.0,MgAg0.97Sb0.99,464.5,0.000027785,0.0020456,0.00023619,0.85054,1.1159,35990.6424329674,0.0024050603
4120,10.1016/j.nanoen.2014.11.027,11853,2a,14058,x=0.0,MgAg0.97Sb0.99,465,0.000027738,0.0020464,0.00023606,0.85093,1.117,36051.6259283294,0.0024048982
4120,10.1016/j.nanoen.2014.11.027,11853,2a,14058,x=0.0,MgAg0.97Sb0.99,465.5,0.000027691,0.0020473,0.00023593,0.85132,1.1182,36112.816438554,0.0024048536
4120,10.1016/j.nanoen.2014.11.027,11853,2a,14058,x=0.0,MgAg0.97Sb0.99,466,0.000027644,0.0020482,0.00023579,0.85171,1.1193,36174.2150195341,0.0024048091
4120,10.1016/j.nanoen.2014.11.027,11853,2a,14058,x=0.0,MgAg0.97Sb0.99,466.5,0.000027596,0.002049,0.00023566,0.8521,1.1204,36237.135816785,0.0024046473
4120,10.1016/j.nanoen.2014.11.027,11853,2a,14058,x=0.0,MgAg0.97Sb0.99,467,0.000027549,0.0020499,0.00023553,0.85249,1.1216,36298.9582198991,0.002404603
4120,10.1016/j.nanoen.2014.11.027,11853,2a,14058,x=0.0,MgAg0.97Sb0.99,467.5,0.000027502,0.0020508,0.00023539,0.85288,1.1227,36360.9919278598,0.0024045587
4120,10.1016/j.nanoen.2014.11.027,11853,2a,14058,x=0.0,MgAg0.97Sb0.99,468,0.000027455,0.0020516,0.00023526,0.85327,1.1239,36423.2380258605,0.0024043972
4120,10.1016/j.nanoen.2014.11.027,11853,2a,14058,x=0.0,MgAg0.97Sb0.99,468.5,0.000027408,0.0020525,0.00023513,0.85366,1.125,36485.6976065382,0.002404353
4120,10.1016/j.nanoen.2014.11.027,11853,2a,14058,x=0.0,MgAg0.97Sb0.99,469,0.000027361,0.0020534,0.00023499,0.85405,1.1262,36548.3717700376,0.0024043089
4120,10.1016/j.nanoen.2014.11.027,11853,2a,14058,x=0.0,MgAg0.97Sb0.99,469.5,0.000027314,0.0020542,0.00023486,0.85444,1.1273,36611.2616240756,0.0024041477
4120,10.1016/j.nanoen.2014.11.027,11853,2a,14058,x=0.0,MgAg0.97Sb0.99,470,0.000027267,0.0020551,0.00023473,0.85483,1.1285,36674.3682840063,0.0024041037
4120,10.1016/j.nanoen.2014.11.027,11853,2a,14058,x=0.0,MgAg0.97Sb0.99,470.5,0.00002722,0.002056,0.0002346,0.85522,1.1296,36737.6928728876,0.0024040598
4120,10.1016/j.nanoen.2014.11.027,11853,2a,14058,x=0.0,MgAg0.97Sb0.99,471,0.000027173,0.0020568,0.00023446,0.85561,1.1307,36801.2365215471,0.002403899
4120,10.1016/j.nanoen.2014.11.027,11853,2a,14058,x=0.0,MgAg0.97Sb0.99,471.5,0.000027126,0.0020577,0.00023433,0.856,1.1319,36865.00036865,0.0024038551
4120,10.1016/j.nanoen.2014.11.027,11853,2a,14058,x=0.0,MgAg0.97Sb0.99,472,0.000027078,0.0020586,0.0002342,0.85638,1.133,36930.349361105,0.0024038394
4120,10.1016/j.nanoen.2014.11.027,11853,2a,14058,x=0.0,MgAg0.97Sb0.99,472.5,0.000027031,0.0020594,0.00023406,0.85677,1.1342,36994.5617994155,0.0024036789
4120,10.1016/j.nanoen.2014.11.027,11853,2a,14058,x=0.0,MgAg0.97Sb0.99,473,0.000026984,0.0020603,0.00023393,0.85716,1.1353,37058.9979246961,0.0024036353
4120,10.1016/j.nanoen.2014.11.027,11853,2a,14058,x=0.0,MgAg0.97Sb0.99,473.5,0.000026937,0.0020612,0.0002338,0.85755,1.1365,37123.658907822,0.0024035916
4120,10.1016/j.nanoen.2014.11.027,11853,2a,14058,x=0.0,MgAg0.97Sb0.99,474,0.00002689,0.002062,0.00023366,0.85794,1.1376,37188.5459278542,0.0024034315
4120,10.1016/j.nanoen.2014.11.027,11853,2a,14058,x=0.0,MgAg0.97Sb0.99,474.5,0.000026843,0.0020629,0.00023353,0.85833,1.1388,37253.6601721119,0.002403388
4120,10.1016/j.nanoen.2014.11.027,11853,2a,14058,x=0.0,MgAg0.97Sb0.99,475,0.000026796,0.0020638,0.0002334,0.85872,1.1399,37319.0028362442,0.0024033445
4120,10.1016/j.nanoen.2014.11.027,11853,2a,14058,x=0.0,MgAg0.97Sb0.99,475.5,0.000026749,0.0020646,0.00023327,0.85911,1.1411,37384.5751243037,0.0024031847
4120,10.1016/j.nanoen.2014.11.027,11853,2a,14058,x=0.0,MgAg0.97Sb0.99,476,0.000026702,0.0020655,0.00023313,0.8595,1.1422,37450.3782488203,0.0024031414
4120,10.1016/j.nanoen.2014.11.027,11853,2a,14058,x=0.0,MgAg0.97Sb0.99,476.5,0.000026655,0.0020664,0.000233,0.85989,1.1433,37516.413430876,0.0024030981
4120,10.1016/j.nanoen.2014.11.027,11853,2a,14058,x=0.0,MgAg0.97Sb0.99,477,0.000026608,0.0020672,0.00023287,0.86028,1.1445,37582.6819001804,0.0024029386
4120,10.1016/j.nanoen.2014.11.027,11853,2a,14058,x=0.0,MgAg0.97Sb0.99,477.5,0.00002656,0.0020681,0.00023273,0.86067,1.1456,37650.6024096386,0.0024028954
4120,10.1016/j.nanoen.2014.11.027,11853,2a,14058,x=0.0,MgAg0.97Sb0.99,478,0.000026513,0.002069,0.0002326,0.86106,1.1468,37717.3462075208,0.0024028523
4120,10.1016/j.nanoen.2014.11.027,11853,2a,14058,x=0.0,MgAg0.97Sb0.99,478.5,0.000026466,0.0020698,0.00023247,0.86145,1.1479,37784.327061135,0.0024026931
4120,10.1016/j.nanoen.2014.11.027,11853,2a,14058,x=0.0,MgAg0.97Sb0.99,479,0.000026419,0.0020707,0.00023233,0.86184,1.1491,37851.5462356637,0.0024026501
4120,10.1016/j.nanoen.2014.11.027,11853,2a,14058,x=0.0,MgAg0.97Sb0.99,479.5,0.000026372,0.0020716,0.0002322,0.86223,1.1502,37919.0050053087,0.0024026072
4120,10.1016/j.nanoen.2014.11.027,11853,2a,14058,x=0.0,MgAg0.97Sb0.99,480,0.000026325,0.0020724,0.00023207,0.86262,1.1514,37986.7046533713,0.0024024484
4120,10.1016/j.nanoen.2014.11.027,11853,2a,14058,x=0.0,MgAg0.97Sb0.99,480.5,0.000026278,0.0020733,0.00023194,0.863,1.1525,38054.6464723343,0.0024024334
4120,10.1016/j.nanoen.2014.11.027,11853,2a,14058,x=0.0,MgAg0.97Sb0.99,481,0.000026231,0.0020742,0.0002318,0.86339,1.1536,38122.8317639434,0.0024023906
4120,10.1016/j.nanoen.2014.11.027,11853,2a,14058,x=0.0,MgAg0.97Sb0.99,481.5,0.000026184,0.002075,0.00023167,0.86378,1.1548,38191.2618392912,0.002402232
4120,10.1016/j.nanoen.2014.11.027,11853,2a,14058,x=0.0,MgAg0.97Sb0.99,482,0.000026137,0.0020759,0.00023154,0.86417,1.1559,38259.9380189004,0.0024021894
4120,10.1016/j.nanoen.2014.11.027,11853,2a,14058,x=0.0,MgAg0.97Sb0.99,482.5,0.00002609,0.0020767,0.0002314,0.86456,1.1571,38328.8616328095,0.0024020311
4120,10.1016/j.nanoen.2014.11.027,11853,2a,14058,x=0.0,MgAg0.97Sb0.99,483,0.000026042,0.0020776,0.00023127,0.86495,1.1582,38399.5084862914,0.0024019886
4120,10.1016/j.nanoen.2014.11.027,11853,2a,14058,x=0.0,MgAg0.97Sb0.99,483.5,0.000025995,0.0020785,0.00023114,0.86534,1.1594,38468.9363339104,0.0024019461
4120,10.1016/j.nanoen.2014.11.027,11853,2a,14058,x=0.0,MgAg0.97Sb0.99,484,0.000025948,0.0020793,0.000231,0.86573,1.1605,38538.6156929243,0.0024017881
4120,10.1016/j.nanoen.2014.11.027,11853,2a,14058,x=0.0,MgAg0.97Sb0.99,484.5,0.000025901,0.0020802,0.00023087,0.86612,1.1617,38608.5479325123,0.0024017457
4120,10.1016/j.nanoen.2014.11.027,11853,2a,14058,x=0.0,MgAg0.97Sb0.99,485,0.000025854,0.0020811,0.00023074,0.86651,1.1628,38678.7344318094,0.0024017034
4120,10.1016/j.nanoen.2014.11.027,11853,2a,14058,x=0.0,MgAg0.97Sb0.99,485.5,0.000025807,0.0020819,0.0002306,0.8669,1.164,38749.1765799977,0.0024015457
4120,10.1016/j.nanoen.2014.11.027,11853,2a,14058,x=0.0,MgAg0.97Sb0.99,486,0.00002576,0.0020828,0.00023047,0.86729,1.1651,38819.8757763975,0.0024015035
4120,10.1016/j.nanoen.2014.11.027,11853,2a,14058,x=0.0,MgAg0.97Sb0.99,486.5,0.000025713,0.0020837,0.00023034,0.86768,1.1662,38890.8334305604,0.0024014614
4120,10.1016/j.nanoen.2014.11.027,11853,2a,14058,x=0.0,MgAg0.97Sb0.99,487,0.000025666,0.0020845,0.00023021,0.86807,1.1674,38962.0509623627,0.002401304
4120,10.1016/j.nanoen.2014.11.027,11853,2a,14058,x=0.0,MgAg0.97Sb0.99,487.5,0.000025619,0.0020854,0.00023007,0.86846,1.1685,39033.5298021,0.002401262
4120,10.1016/j.nanoen.2014.11.027,11853,2a,14058,x=0.0,MgAg0.97Sb0.99,488,0.000025571,0.0020863,0.00022994,0.86885,1.1697,39106.800672637,0.00240122
4120,10.1016/j.nanoen.2014.11.027,11853,2a,14058,x=0.0,MgAg0.97Sb0.99,488.5,0.000025524,0.0020871,0.00022981,0.86923,1.1708,39178.8120984172,0.0024010906
4120,10.1016/j.nanoen.2014.11.027,11853,2a,14058,x=0.0,MgAg0.97Sb0.99,489,0.000025477,0.002088,0.00022967,0.86962,1.172,39251.0892177258,0.0024010487
4120,10.1016/j.nanoen.2014.11.027,11853,2a,14058,x=0.0,MgAg0.97Sb0.99,489.5,0.00002543,0.0020889,0.00022954,0.87001,1.1731,39323.6335037357,0.0024010069
4120,10.1016/j.nanoen.2014.11.027,11853,2a,14058,x=0.0,MgAg0.97Sb0.99,490,0.000025383,0.0020897,0.00022941,0.8704,1.1743,39396.4464405311,0.0024008502
4120,10.1016/j.nanoen.2014.11.027,11853,2a,14058,x=0.0,MgAg0.97Sb0.99,490.5,0.000025336,0.0020906,0.00022927,0.87079,1.1754,39469.5295232081,0.0024008085
4120,10.1016/j.nanoen.2014.11.027,11853,2a,14058,x=0.0,MgAg0.97Sb0.99,491,0.000025289,0.0020915,0.00022914,0.87118,1.1765,39542.8842579778,0.0024007668
4120,10.1016/j.nanoen.2014.11.027,11853,2a,14058,x=0.0,MgAg0.97Sb0.99,491.5,0.000025242,0.0020923,0.00022901,0.87157,1.1777,39616.5121622692,0.0024006104
4120,10.1016/j.nanoen.2014.11.027,11853,2a,14058,x=0.0,MgAg0.97Sb0.99,492,0.000025195,0.0020932,0.00022888,0.87196,1.1788,39690.4147648343,0.0024005688
4120,10.1016/j.nanoen.2014.11.027,11853,2a,14058,x=0.0,MgAg0.97Sb0.99,492.5,0.000025148,0.0020941,0.00022874,0.87235,1.18,39764.5936058533,0.0024005273
4120,10.1016/j.nanoen.2014.11.027,11853,2a,14058,x=0.0,MgAg0.97Sb0.99,493,0.000025101,0.0020949,0.00022861,0.87274,1.1811,39839.0502370423,0.0024003712
4120,10.1016/j.nanoen.2014.11.027,11853,2a,14058,x=0.0,MgAg0.97Sb0.99,493.5,0.000025053,0.0020958,0.00022848,0.87313,1.1823,39915.3793956812,0.0024003298
4120,10.1016/j.nanoen.2014.11.027,11853,2a,14058,x=0.0,MgAg0.97Sb0.99,494,0.000025006,0.0020967,0.00022834,0.87352,1.1834,39990.4023034472,0.0024002885
4120,10.1016/j.nanoen.2014.11.027,11853,2a,14058,x=0.0,MgAg0.97Sb0.99,494.5,0.000024959,0.0020975,0.00022821,0.87391,1.1846,40065.7077607276,0.0024001327
4120,10.1016/j.nanoen.2014.11.027,11853,2a,14058,x=0.0,MgAg0.97Sb0.99,495,0.000024912,0.0020984,0.00022808,0.8743,1.1857,40141.2973667309,0.0024000915
4120,10.1016/j.nanoen.2014.11.027,11853,2a,14058,x=0.0,MgAg0.97Sb0.99,495.5,0.000024865,0.0020993,0.00022794,0.87469,1.1869,40217.1727327569,0.0024000503
4120,10.1016/j.nanoen.2014.11.027,11853,2a,14058,x=0.0,MgAg0.97Sb0.99,496,0.000024818,0.0021001,0.00022781,0.87508,1.188,40293.3354823112,0.0023998949
4120,10.1016/j.nanoen.2014.11.027,11853,2a,14058,x=0.0,MgAg0.97Sb0.99,496.5,0.000024771,0.002101,0.00022768,0.87546,1.1891,40369.7872512212,0.0023998812
4120,10.1016/j.nanoen.2014.11.027,11853,2a,14058,x=0.0,MgAg0.97Sb0.99,497,0.000024724,0.0021019,0.00022754,0.87585,1.1903,40446.5296877528,0.0023998402
4120,10.1016/j.nanoen.2014.11.027,11853,2a,14058,x=0.0,MgAg0.97Sb0.99,497.5,0.000024677,0.0021027,0.00022741,0.87624,1.1914,40523.5644527293,0.002399685
4120,10.1016/j.nanoen.2014.11.027,11853,2a,14058,x=0.0,MgAg0.97Sb0.99,498,0.00002463,0.0021036,0.00022728,0.87663,1.1926,40600.8932196508,0.0023996441
4120,10.1016/j.nanoen.2014.11.027,11853,2a,14058,x=0.0,MgAg0.97Sb0.99,498.5,0.000024583,0.0021045,0.00022715,0.87702,1.1937,40678.5176748159,0.0023996032
4120,10.1016/j.nanoen.2014.11.027,11853,2a,14058,x=0.0,MgAg0.97Sb0.99,499,0.000024535,0.0021053,0.00022701,0.87741,1.1949,40758.1006725087,0.0023994484
4120,10.1016/j.nanoen.2014.11.027,11853,2a,14058,x=0.0,MgAg0.97Sb0.99,499.5,0.000024488,0.0021062,0.00022688,0.8778,1.196,40836.3279973865,0.0023994076
4120,10.1016/j.nanoen.2014.11.027,11853,2a,14058,x=0.0,MgAg0.97Sb0.99,500,0.000024441,0.0021071,0.00022675,0.87819,1.1972,40914.8561842805,0.0023993669
4120,10.1016/j.nanoen.2014.11.027,11853,2a,14058,x=0.0,MgAg0.97Sb0.99,500.5,0.000024394,0.0021079,0.00022661,0.87858,1.1983,40993.6869722063,0.0023992124
4120,10.1016/j.nanoen.2014.11.027,11853,2a,14058,x=0.0,MgAg0.97Sb0.99,501,0.000024347,0.0021088,0.00022648,0.87897,1.1995,41072.8221136074,0.0023991718
4120,10.1016/j.nanoen.2014.11.027,11853,2a,14058,x=0.0,MgAg0.97Sb0.99,501.5,0.0000243,0.0021097,0.00022635,0.87936,1.2006,41152.2633744856,0.0023991312
4120,10.1016/j.nanoen.2014.11.027,11853,2a,14058,x=0.0,MgAg0.97Sb0.99,502,0.000024253,0.0021105,0.00022621,0.87975,1.2017,41232.0125345318,0.002398977
4120,10.1016/j.nanoen.2014.11.027,11853,2a,14058,x=0.0,MgAg0.97Sb0.99,502.5,0.000024206,0.0021114,0.00022608,0.88014,1.2029,41312.0713872594,0.0023989365
4120,10.1016/j.nanoen.2014.11.027,11853,2a,14058,x=0.0,MgAg0.97Sb0.99,503,0.000024159,0.0021123,0.00022595,0.88053,1.204,41392.4417401383,0.0023988961
4120,10.1016/j.nanoen.2014.11.027,11853,2a,14058,x=0.0,MgAg0.97Sb0.99,503.5,0.000024112,0.0021131,0.00022582,0.88092,1.2052,41473.1254147313,0.0023987422
4120,10.1016/j.nanoen.2014.11.027,11853,2a,14058,x=0.0,MgAg0.97Sb0.99,504,0.000024064,0.002114,0.00022568,0.88131,1.2063,41555.8510638298,0.0023987019
4120,10.1016/j.nanoen.2014.11.027,11853,2a,14058,x=0.0,MgAg0.97Sb0.99,504.5,0.000024017,0.0021148,0.00022555,0.8817,1.2075,41637.1736686514,0.0023985483
4120,10.1016/j.nanoen.2014.11.027,11853,2a,14058,x=0.0,MgAg0.97Sb0.99,505,0.00002397,0.0021157,0.00022542,0.88208,1.2086,41718.8151856487,0.0023985353
4120,10.1016/j.nanoen.2014.11.027,11853,2a,14058,x=0.0,MgAg0.97Sb0.99,505.5,0.000023923,0.0021166,0.00022528,0.88247,1.2098,41800.7774944614,0.0023984951
4120,10.1016/j.nanoen.2014.11.027,11853,2a,14058,x=0.0,MgAg0.97Sb0.99,506,0.000023876,0.0021174,0.00022515,0.88286,1.2109,41883.0624895292,0.0023983418
4120,10.1016/j.nanoen.2014.11.027,11853,2a,14058,x=0.0,MgAg0.97Sb0.99,506.5,0.000023829,0.0021183,0.00022502,0.88325,1.212,41965.6720802384,0.0023983017
4120,10.1016/j.nanoen.2014.11.027,11853,2a,14058,x=0.0,MgAg0.97Sb0.99,507,0.000023782,0.0021192,0.00022488,0.88364,1.2132,42048.6081910689,0.0023982617
4120,10.1016/j.nanoen.2014.11.027,11853,2a,14058,x=0.0,MgAg0.97Sb0.99,507.5,0.000023735,0.00212,0.00022475,0.88403,1.2143,42131.8727617443,0.0023981087
4120,10.1016/j.nanoen.2014.11.027,11853,2a,14058,x=0.0,MgAg0.97Sb0.99,508,0.000023688,0.0021209,0.00022462,0.88442,1.2155,42215.4677473826,0.0023980688
4120,10.1016/j.nanoen.2014.11.027,11853,2a,14058,x=0.0,MgAg0.97Sb0.99,508.5,0.000023641,0.0021218,0.00022448,0.88481,1.2166,42299.3951186498,0.002398029
4120,10.1016/j.nanoen.2014.11.027,11853,2a,14058,x=0.0,MgAg0.97Sb0.99,509,0.000023594,0.0021226,0.00022435,0.8852,1.2178,42383.656861914,0.0023978762
4120,10.1016/j.nanoen.2014.11.027,11853,2a,14058,x=0.0,MgAg0.97Sb0.99,509.5,0.000023546,0.0021235,0.00022422,0.88559,1.2189,42470.0586086809,0.0023978365
4120,10.1016/j.nanoen.2014.11.027,11853,2a,14058,x=0.0,MgAg0.97Sb0.99,510,0.000023499,0.0021244,0.00022409,0.88598,1.2201,42555.0023405251,0.0023977968
4120,10.1016/j.nanoen.2014.11.027,11853,2a,14058,x=0.0,MgAg0.97Sb0.99,510.5,0.000023452,0.0021252,0.00022395,0.88637,1.2212,42640.2865427256,0.0023976443
4120,10.1016/j.nanoen.2014.11.027,11853,2a,14058,x=0.0,MgAg0.97Sb0.99,511,0.000023405,0.0021261,0.00022382,0.88676,1.2224,42725.9132663961,0.0023976048
4120,10.1016/j.nanoen.2014.11.027,11853,2a,14058,x=0.0,MgAg0.97Sb0.99,511.5,0.000023358,0.002127,0.00022369,0.88715,1.2235,42811.8845791592,0.0023975652
4120,10.1016/j.nanoen.2014.11.027,11853,2a,14058,x=0.0,MgAg0.97Sb0.99,512,0.000023311,0.0021278,0.00022355,0.88754,1.2246,42898.2025653125,0.0023974131
4120,10.1016/j.nanoen.2014.11.027,11853,2a,14058,x=0.0,MgAg0.97Sb0.99,512.5,0.000023264,0.0021287,0.00022342,0.88793,1.2258,42984.8693259972,0.0023973737
4120,10.1016/j.nanoen.2014.11.027,11853,2a,14058,x=0.0,MgAg0.97Sb0.99,513,0.000023217,0.0021296,0.00022329,0.88831,1.2269,43071.8869793686,0.0023973613
4120,10.1016/j.nanoen.2014.11.027,11853,2a,14058,x=0.0,MgAg0.97Sb0.99,513.5,0.00002317,0.0021304,0.00022315,0.8887,1.2281,43159.2576607682,0.0023972094
4120,10.1016/j.nanoen.2014.11.027,11853,2a,14058,x=0.0,MgAg0.97Sb0.99,514,0.000023123,0.0021313,0.00022302,0.88909,1.2292,43246.9835228993,0.0023971701
4120,10.1016/j.nanoen.2014.11.027,11853,2a,14058,x=0.0,MgAg0.97Sb0.99,514.5,0.000023076,0.0021322,0.00022289,0.88948,1.2304,43335.0667360028,0.0023971309
4120,10.1016/j.nanoen.2014.11.027,11853,2a,14058,x=0.0,MgAg0.97Sb0.99,515,0.000023028,0.002133,0.00022276,0.88987,1.2315,43425.3951710961,0.0023969793
4120,10.1016/j.nanoen.2014.11.027,11853,2a,14058,x=0.0,MgAg0.97Sb0.99,515.5,0.000022981,0.0021339,0.00022262,0.89026,1.2327,43514.2073887124,0.0023969402
4120,10.1016/j.nanoen.2014.11.027,11853,2a,14058,x=0.0,MgAg0.97Sb0.99,516,0.000022934,0.0021348,0.00022249,0.89065,1.2338,43603.3836225691,0.0023969011
4120,10.1016/j.nanoen.2014.11.027,11853,2a,14058,x=0.0,MgAg0.97Sb0.99,516.5,0.000022887,0.0021356,0.00022236,0.89104,1.2349,43692.9261152619,0.0023967499
4120,10.1016/j.nanoen.2014.11.027,11853,2a,14058,x=0.0,MgAg0.97Sb0.99,517,0.00002284,0.0021365,0.00022222,0.89143,1.2361,43782.8371278459,0.0023967109
4120,10.1016/j.nanoen.2014.11.027,11853,2a,14058,x=0.0,MgAg0.97Sb0.99,517.5,0.000022793,0.0021374,0.00022209,0.89182,1.2372,43873.1189400254,0.002396672
4120,10.1016/j.nanoen.2014.11.027,11853,2a,14058,x=0.0,MgAg0.97Sb0.99,518,0.000022746,0.0021382,0.00022196,0.89221,1.2384,43963.7738503473,0.002396521
4120,10.1016/j.nanoen.2014.11.027,11853,2a,14058,x=0.0,MgAg0.97Sb0.99,518.5,0.000022699,0.0021391,0.00022182,0.8926,1.2395,44054.8041763954,0.0023964822
4120,10.1016/j.nanoen.2014.11.027,11853,2a,14058,x=0.0,MgAg0.97Sb0.99,519,0.000022652,0.00214,0.00022169,0.89299,1.2407,44146.2122549885,0.0023964434
4120,10.1016/j.nanoen.2014.11.027,11853,2a,14058,x=0.0,MgAg0.97Sb0.99,519.5,0.000022605,0.0021408,0.00022156,0.89338,1.2418,44238.00044238,0.0023962927
4120,10.1016/j.nanoen.2014.11.027,11853,2a,14058,x=0.0,MgAg0.97Sb0.99,520,0.000022558,0.0021417,0.00022143,0.89377,1.243,44330.1711144605,0.0023962541
4120,10.1016/j.nanoen.2014.11.027,11853,2a,14058,x=0.0,MgAg0.97Sb0.99,520.5,0.00002251,0.0021426,0.00022129,0.89416,1.2441,44424.7001332741,0.0023962154
4120,10.1016/j.nanoen.2014.11.027,11853,2a,14058,x=0.0,MgAg0.97Sb0.99,521,0.000022463,0.0021434,0.00022116,0.89455,1.2453,44517.6512487201,0.0023960651
4120,10.1016/j.nanoen.2014.11.027,11853,2a,14058,x=0.0,MgAg0.97Sb0.99,521.5,0.000022416,0.0021443,0.00022103,0.89493,1.2464,44610.9921484654,0.0023960533
4120,10.1016/j.nanoen.2014.11.027,11853,2a,14058,x=0.0,MgAg0.97Sb0.99,522,0.000022369,0.0021452,0.00022089,0.89532,1.2475,44704.7252894631,0.0023960148
4120,10.1016/j.nanoen.2014.11.027,11853,2a,14058,x=0.0,MgAg0.97Sb0.99,522.5,0.000022322,0.002146,0.00022076,0.89571,1.2487,44798.8531493594,0.0023958647
4120,10.1016/j.nanoen.2014.11.027,11853,2a,14058,x=0.0,MgAg0.97Sb0.99,523,0.000022275,0.0021469,0.00022063,0.8961,1.2498,44893.3782267116,0.0023958264
4120,10.1016/j.nanoen.2014.11.027,11853,2a,14058,x=0.0,MgAg0.97Sb0.99,523.5,0.000022228,0.0021478,0.00022049,0.89649,1.251,44988.3030412093,0.002395788
4120,10.1016/j.nanoen.2014.11.027,11853,2a,14058,x=0.0,MgAg0.97Sb0.99,524,0.000022181,0.0021486,0.00022036,0.89688,1.2521,45083.6301338984,0.0023956382
4120,10.1016/j.nanoen.2014.11.027,11853,2a,14058,x=0.0,MgAg0.97Sb0.99,524.5,0.000022134,0.0021495,0.00022023,0.89727,1.2533,45179.3620674076,0.0023956
4120,10.1016/j.nanoen.2014.11.027,11853,2a,14058,x=0.0,MgAg0.97Sb0.99,525,0.000022087,0.0021504,0.00022009,0.89766,1.2544,45275.5014261783,0.0023955618
4120,10.1016/j.nanoen.2014.11.027,11853,2a,14058,x=0.0,MgAg0.97Sb0.99,525.5,0.000022039,0.0021512,0.00021996,0.89805,1.2556,45374.1095331004,0.0023954123
4120,10.1016/j.nanoen.2014.11.027,11853,2a,14058,x=0.0,MgAg0.97Sb0.99,526,0.000021992,0.0021521,0.00021983,0.89844,1.2567,45471.0803928701,0.0023953742
4120,10.1016/j.nanoen.2014.11.027,11853,2a,14058,x=0.0,MgAg0.97Sb0.99,526.5,0.000021945,0.0021529,0.0002197,0.89883,1.2578,45568.4666210982,0.0023952249
4120,10.1016/j.nanoen.2014.11.027,11853,2a,14058,x=0.0,MgAg0.97Sb0.99,527,0.000021898,0.0021538,0.00021956,0.89922,1.259,45666.2708923189,0.0023951869
4120,10.1016/j.nanoen.2014.11.027,11853,2a,14058,x=0.0,MgAg0.97Sb0.99,527.5,0.000021851,0.0021547,0.00021943,0.89961,1.2601,45764.4959040776,0.002395149
4120,10.1016/j.nanoen.2014.11.027,11853,2a,14058,x=0.0,MgAg0.97Sb0.99,528,0.000021804,0.0021555,0.0002193,0.9,1.2613,45863.1443771785,0.002395
4120,10.1016/j.nanoen.2014.11.027,11853,2a,14058,x=0.0,MgAg0.97Sb0.99,528.5,0.000021757,0.0021564,0.00021916,0.90039,1.2624,45962.219055936,0.0023949622
4120,10.1016/j.nanoen.2014.11.027,11853,2a,14058,x=0.0,MgAg0.97Sb0.99,529,0.00002171,0.0021573,0.00021903,0.90078,1.2636,46061.7227084293,0.0023949244
4120,10.1016/j.nanoen.2014.11.027,11853,2a,14058,x=0.0,MgAg0.97Sb0.99,529.5,0.000021663,0.0021581,0.0002189,0.90116,1.2647,46161.6581267599,0.0023948023
4120,10.1016/j.nanoen.2014.11.027,11853,2a,14058,x=0.0,MgAg0.97Sb0.99,530,0.000021616,0.002159,0.00021876,0.90155,1.2659,46262.0281273131,0.0023947646
4120,10.1016/j.nanoen.2014.11.027,11853,2a,14058,x=0.0,MgAg0.97Sb0.99,530.5,0.000021569,0.0021599,0.00021863,0.90194,1.267,46362.8355510223,0.0023947269
4120,10.1016/j.nanoen.2014.11.027,11853,2a,14058,x=0.0,MgAg0.97Sb0.99,531,0.000021521,0.0021607,0.0002185,0.90233,1.2682,46466.2422749872,0.0023945785
4120,10.1016/j.nanoen.2014.11.027,11853,2a,14058,x=0.0,MgAg0.97Sb0.99,531.5,0.000021474,0.0021616,0.00021837,0.90272,1.2693,46567.9426282947,0.0023945409
4120,10.1016/j.nanoen.2014.11.027,11853,2a,14058,x=0.0,MgAg0.97Sb0.99,532,0.000021427,0.0021625,0.00021823,0.90311,1.2704,46670.0891398703,0.0023945034
4120,10.1016/j.nanoen.2014.11.027,11853,2a,14058,x=0.0,MgAg0.97Sb0.99,532.5,0.00002138,0.0021633,0.0002181,0.9035,1.2716,46772.6847521048,0.0023943553
4120,10.1016/j.nanoen.2014.11.027,11853,2a,14058,x=0.0,MgAg0.97Sb0.99,533,0.000021333,0.0021642,0.00021797,0.90389,1.2727,46875.7324333193,0.0023943179
4120,10.1016/j.nanoen.2014.11.027,11853,2a,14058,x=0.0,MgAg0.97Sb0.99,533.5,0.000021286,0.0021651,0.00021783,0.90428,1.2739,46979.2351780513,0.0023942805
4120,10.1016/j.nanoen.2014.11.027,11853,2a,14058,x=0.0,MgAg0.97Sb0.99,534,0.000021239,0.0021659,0.0002177,0.90467,1.275,47083.196007345,0.0023941327
4120,10.1016/j.nanoen.2014.11.027,11853,2a,14058,x=0.0,MgAg0.97Sb0.99,534.5,0.000021192,0.0021668,0.00021757,0.90506,1.2762,47187.6179690449,0.0023940954
4120,10.1016/j.nanoen.2014.11.027,11853,2a,14058,x=0.0,MgAg0.97Sb0.99,535,0.000021145,0.0021677,0.00021743,0.90545,1.2773,47292.5041380941,0.0023940582
4120,10.1016/j.nanoen.2014.11.027,11853,2a,14058,x=0.0,MgAg0.97Sb0.99,535.5,0.000021098,0.0021685,0.0002173,0.90584,1.2785,47397.8576168357,0.0023939106
4120,10.1016/j.nanoen.2014.11.027,11853,2a,14058,x=0.0,MgAg0.97Sb0.99,536,0.000021051,0.0021694,0.00021717,0.90623,1.2796,47503.681535319,0.0023938735
4120,10.1016/j.nanoen.2014.11.027,11853,2a,14058,x=0.0,MgAg0.97Sb0.99,536.5,0.000021003,0.0021703,0.00021703,0.90662,1.2807,47612.2458696377,0.0023938364
4120,10.1016/j.nanoen.2014.11.027,11853,2a,14058,x=0.0,MgAg0.97Sb0.99,537,0.000020956,0.0021711,0.0002169,0.90701,1.2819,47719.0303493033,0.0023936892
4120,10.1016/j.nanoen.2014.11.027,11853,2a,14058,x=0.0,MgAg0.97Sb0.99,537.5,0.000020909,0.002172,0.00021677,0.9074,1.283,47826.2948969343,0.0023936522
4120,10.1016/j.nanoen.2014.11.027,11853,2a,14058,x=0.0,MgAg0.97Sb0.99,538,0.000020862,0.0021729,0.00021664,0.90778,1.2842,47934.0427571661,0.0023936416
4120,10.1016/j.nanoen.2014.11.027,11853,2a,14058,x=0.0,MgAg0.97Sb0.99,538.5,0.000020815,0.0021737,0.0002165,0.90817,1.2853,48042.2772039395,0.0023934946
4120,10.1016/j.nanoen.2014.11.027,11853,2a,14058,x=0.0,MgAg0.97Sb0.99,539,0.000020768,0.0021746,0.00021637,0.90856,1.2865,48151.0015408321,0.0023934578
4120,10.1016/j.nanoen.2014.11.027,11853,2a,14058,x=0.0,MgAg0.97Sb0.99,539.5,0.000020721,0.0021755,0.00021624,0.90895,1.2876,48260.2191013947,0.002393421
4120,10.1016/j.nanoen.2014.11.027,11853,2a,14058,x=0.0,MgAg0.97Sb0.99,540,0.000020674,0.0021763,0.0002161,0.90934,1.2888,48369.9332494921,0.0023932742
4120,10.1016/j.nanoen.2014.11.027,11853,2a,14058,x=0.0,MgAg0.97Sb0.99,540.5,0.000020627,0.0021772,0.00021597,0.90973,1.2899,48480.147379648,0.0023932376
4120,10.1016/j.nanoen.2014.11.027,11853,2a,14058,x=0.0,MgAg0.97Sb0.99,541,0.00002058,0.0021781,0.00021584,0.91012,1.2911,48590.8649173955,0.0023932009
4120,10.1016/j.nanoen.2014.11.027,11853,2a,14058,x=0.0,MgAg0.97Sb0.99,541.5,0.000020532,0.0021789,0.0002157,0.91051,1.2922,48704.4613286577,0.0023930544
4120,10.1016/j.nanoen.2014.11.027,11853,2a,14058,x=0.0,MgAg0.97Sb0.99,542,0.000020485,0.0021798,0.00021557,0.9109,1.2933,48816.2069807176,0.0023930179
4120,10.1016/j.nanoen.2014.11.027,11853,2a,14058,x=0.0,MgAg0.97Sb0.99,542.5,0.000020438,0.0021807,0.00021544,0.91129,1.2945,48928.4665818573,0.0023929814
4120,10.1016/j.nanoen.2014.11.027,11853,2a,14058,x=0.0,MgAg0.97Sb0.99,543,0.000020391,0.0021815,0.00021531,0.91168,1.2956,49041.2436859399,0.0023928352
4120,10.1016/j.nanoen.2014.11.027,11853,2a,14058,x=0.0,MgAg0.97Sb0.99,543.5,0.000020344,0.0021824,0.00021517,0.91207,1.2968,49154.5418796697,0.0023927988
4120,10.1016/j.nanoen.2014.11.027,11853,2a,14058,x=0.0,MgAg0.97Sb0.99,544,0.000020297,0.0021833,0.00021504,0.91246,1.2979,49268.3647829729,0.0023927624
4120,10.1016/j.nanoen.2014.11.027,11853,2a,14058,x=0.0,MgAg0.97Sb0.99,544.5,0.00002025,0.0021841,0.00021491,0.91285,1.2991,49382.7160493827,0.0023926165
4120,10.1016/j.nanoen.2014.11.027,11853,2a,14058,x=0.0,MgAg0.97Sb0.99,545,0.000020203,0.002185,0.00021477,0.91324,1.3002,49497.5993664307,0.0023925803
4120,10.1016/j.nanoen.2014.11.027,11853,2a,14058,x=0.0,MgAg0.97Sb0.99,545.5,0.000020156,0.0021859,0.00021464,0.91363,1.3014,49613.0184560429,0.002392544
4120,10.1016/j.nanoen.2014.11.027,11853,2a,14058,x=0.0,MgAg0.97Sb0.99,546,0.000020109,0.0021867,0.00021451,0.91401,1.3025,49728.9770749416,0.0023924246
4120,10.1016/j.nanoen.2014.11.027,11853,2a,14058,x=0.0,MgAg0.97Sb0.99,546.5,0.000020062,0.0021876,0.00021437,0.9144,1.3036,49845.4790150533,0.0023923885
4120,10.1016/j.nanoen.2014.11.027,11853,2a,14058,x=0.0,MgAg0.97Sb0.99,547,0.000020014,0.0021885,0.00021424,0.91479,1.3048,49965.024482862,0.0023923523
4120,10.1016/j.nanoen.2014.11.027,11853,2a,14058,x=0.0,MgAg0.97Sb0.99,547.5,0.000019967,0.0021893,0.00021411,0.91518,1.3059,50082.6363499775,0.002392207
4120,10.1016/j.nanoen.2014.11.027,11853,2a,14058,x=0.0,MgAg0.97Sb0.99,548,0.00001992,0.0021902,0.00021397,0.91557,1.3071,50200.8032128514,0.002392171
4120,10.1016/j.nanoen.2014.11.027,11853,2a,14058,x=0.0,MgAg0.97Sb0.99,548.5,0.000019873,0.002191,,0.91596,1.3082,50319.5290092085,0.0023920259
4120,10.1016/j.nanoen.2014.11.027,11853,2a,14059,x=0.005,Mg0.995Na0.005Ag0.97Sb0.99,303.5,0.00003117,0.0019784,0.0002589,0.75248,0.8035,32082.1302534488,0.0026291729
4120,10.1016/j.nanoen.2014.11.027,11853,2a,14059,x=0.005,Mg0.995Na0.005Ag0.97Sb0.99,304,0.000031172,0.0019789,0.00025878,0.75284,0.80456,32080.071859361,0.0026285798
4120,10.1016/j.nanoen.2014.11.027,11853,2a,14059,x=0.005,Mg0.995Na0.005Ag0.97Sb0.99,304.5,0.000031175,0.0019794,0.00025867,0.7532,0.80562,32076.9847634322,0.0026279873
4120,10.1016/j.nanoen.2014.11.027,11853,2a,14059,x=0.005,Mg0.995Na0.005Ag0.97Sb0.99,305,0.000031178,0.0019799,0.00025855,0.75356,0.80668,32073.8982615947,0.0026273953
4120,10.1016/j.nanoen.2014.11.027,11853,2a,14059,x=0.005,Mg0.995Na0.005Ag0.97Sb0.99,305.5,0.00003118,0.0019804,0.00025844,0.75392,0.80774,32071.840923669,0.0026268039
4120,10.1016/j.nanoen.2014.11.027,11853,2a,14059,x=0.005,Mg0.995Na0.005Ag0.97Sb0.99,306,0.000031182,0.0019809,0.00025832,0.75428,0.8088,32069.7838496569,0.0026262131
4120,10.1016/j.nanoen.2014.11.027,11853,2a,14059,x=0.005,Mg0.995Na0.005Ag0.97Sb0.99,306.5,0.000031184,0.0019814,0.00025821,0.75464,0.80986,32067.7270395074,0.0026256228
4120,10.1016/j.nanoen.2014.11.027,11853,2a,14059,x=0.005,Mg0.995Na0.005Ag0.97Sb0.99,307,0.000031186,0.0019819,0.00025809,0.755,0.81092,32065.67049317,0.0026250331
4120,10.1016/j.nanoen.2014.11.027,11853,2a,14059,x=0.005,Mg0.995Na0.005Ag0.97Sb0.99,307.5,0.000031188,0.0019824,0.00025797,0.75536,0.81198,32063.6142105938,0.002624444
4120,10.1016/j.nanoen.2014.11.027,11853,2a,14059,x=0.005,Mg0.995Na0.005Ag0.97Sb0.99,308,0.00003119,0.0019829,0.00025786,0.75572,0.81304,32061.5581917281,0.0026238554
4120,10.1016/j.nanoen.2014.11.027,11853,2a,14059,x=0.005,Mg0.995Na0.005Ag0.97Sb0.99,308.5,0.000031191,0.0019834,0.00025774,0.75608,0.8141,32060.5302811708,0.0026232674
4120,10.1016/j.nanoen.2014.11.027,11853,2a,14059,x=0.005,Mg0.995Na0.005Ag0.97Sb0.99,309,0.000031192,0.0019839,0.00025763,0.75644,0.81516,32059.5024365222,0.0026226799
4120,10.1016/j.nanoen.2014.11.027,11853,2a,14059,x=0.005,Mg0.995Na0.005Ag0.97Sb0.99,309.5,0.000031194,0.0019844,0.00025751,0.7568,0.81622,32057.4469449253,0.002622093
4120,10.1016/j.nanoen.2014.11.027,11853,2a,14059,x=0.005,Mg0.995Na0.005Ag0.97Sb0.99,310,0.000031195,0.0019849,0.0002574,0.75715,0.81729,32056.4192979644,0.0026215413
4120,10.1016/j.nanoen.2014.11.027,11853,2a,14059,x=0.005,Mg0.995Na0.005Ag0.97Sb0.99,310.5,0.000031196,0.0019854,0.00025728,0.75751,0.81835,32055.3917168868,0.0026209555
4120,10.1016/j.nanoen.2014.11.027,11853,2a,14059,x=0.005,Mg0.995Na0.005Ag0.97Sb0.99,311,0.000031196,0.0019859,0.00025716,0.75787,0.81941,32055.3917168868,0.0026203702
4120,10.1016/j.nanoen.2014.11.027,11853,2a,14059,x=0.005,Mg0.995Na0.005Ag0.97Sb0.99,311.5,0.000031197,0.0019864,0.00025705,0.75823,0.82047,32054.3642016861,0.0026197856
4120,10.1016/j.nanoen.2014.11.027,11853,2a,14059,x=0.005,Mg0.995Na0.005Ag0.97Sb0.99,312,0.000031197,0.0019869,0.00025693,0.75859,0.82153,32054.3642016861,0.0026192014
4120,10.1016/j.nanoen.2014.11.027,11853,2a,14059,x=0.005,Mg0.995Na0.005Ag0.97Sb0.99,312.5,0.000031198,0.0019874,0.00025682,0.75895,0.82259,32053.3367523559,0.0026186178
4120,10.1016/j.nanoen.2014.11.027,11853,2a,14059,x=0.005,Mg0.995Na0.005Ag0.97Sb0.99,313,0.000031198,0.0019879,0.0002567,0.75931,0.82365,32053.3367523559,0.0026180348
4120,10.1016/j.nanoen.2014.11.027,11853,2a,14059,x=0.005,Mg0.995Na0.005Ag0.97Sb0.99,313.5,0.000031198,0.0019884,0.00025659,0.75967,0.82471,32053.3367523559,0.0026174523
4120,10.1016/j.nanoen.2014.11.027,11853,2a,14059,x=0.005,Mg0.995Na0.005Ag0.97Sb0.99,314,0.000031198,0.0019889,0.00025647,0.76003,0.82577,32053.3367523559,0.0026168704
4120,10.1016/j.nanoen.2014.11.027,11853,2a,14059,x=0.005,Mg0.995Na0.005Ag0.97Sb0.99,314.5,0.000031198,0.0019894,0.00025635,0.76039,0.82683,32053.3367523559,0.002616289
4120,10.1016/j.nanoen.2014.11.027,11853,2a,14059,x=0.005,Mg0.995Na0.005Ag0.97Sb0.99,315,0.000031197,0.0019899,0.00025624,0.76075,0.82789,32054.3642016861,0.0026157082
4120,10.1016/j.nanoen.2014.11.027,11853,2a,14059,x=0.005,Mg0.995Na0.005Ag0.97Sb0.99,315.5,0.000031197,0.0019904,0.00025612,0.76111,0.82895,32054.3642016861,0.0026151279
4120,10.1016/j.nanoen.2014.11.027,11853,2a,14059,x=0.005,Mg0.995Na0.005Ag0.97Sb0.99,316,0.000031196,0.0019909,0.00025601,0.76147,0.83001,32055.3917168868,0.0026145482
4120,10.1016/j.nanoen.2014.11.027,11853,2a,14059,x=0.005,Mg0.995Na0.005Ag0.97Sb0.99,316.5,0.000031195,0.0019914,0.00025589,0.76183,0.83107,32056.4192979644,0.002613969
