Repository: RamyaGuru/STD2_EffMass

# STD2_EffMass
Effective mass modeling of StarryData2 data

File: csvfiles/thermopropsofzintlphase10.1007s1166401543036.csv (part 2 of 19)
sid,DOI,figureid,fignum,sampleid,samplename,composition,Temperature,Electrical resistivity,Power factor,Seebeck coefficient,Thermal conductivity,ZT,Electrical conductivity,Figure of merit Z
10954,10.1007/s11664-015-4303-6,5134,3(a),6467,x=0,Ca1Zn2Sb2,436,0.000036608,0.00060353,0.00014923,3.0477,0.09705,27316.4335664336,0.000198028
10954,10.1007/s11664-015-4303-6,5134,3(a),6467,x=0,Ca1Zn2Sb2,436.5,0.00003663,0.00060391,0.00014932,3.0458,0.097324,27300.0273000273,0.0001982763
10954,10.1007/s11664-015-4303-6,5134,3(a),6467,x=0,Ca1Zn2Sb2,437,0.000036651,0.0006043,0.00014941,3.0439,0.097597,27284.3851463807,0.0001985282
10954,10.1007/s11664-015-4303-6,5134,3(a),6467,x=0,Ca1Zn2Sb2,437.5,0.000036673,0.00060468,0.0001495,3.042,0.097871,27268.017342459,0.0001987771
10954,10.1007/s11664-015-4303-6,5134,3(a),6467,x=0,Ca1Zn2Sb2,438,0.000036694,0.00060506,0.00014959,3.0401,0.098145,27252.4118384477,0.0001990263
10954,10.1007/s11664-015-4303-6,5134,3(a),6467,x=0,Ca1Zn2Sb2,438.5,0.000036716,0.00060544,0.00014969,3.0381,0.098418,27236.0823619131,0.0001992824
10954,10.1007/s11664-015-4303-6,5134,3(a),6467,x=0,Ca1Zn2Sb2,439,0.000036737,0.00060583,0.00014978,3.0362,0.098692,27220.5133788823,0.0001995356
10954,10.1007/s11664-015-4303-6,5134,3(a),6467,x=0,Ca1Zn2Sb2,439.5,0.000036758,0.00060621,0.00014987,3.0343,0.098966,27204.9621851026,0.0001997858
10954,10.1007/s11664-015-4303-6,5134,3(a),6467,x=0,Ca1Zn2Sb2,440,0.00003678,0.00060659,0.00014996,3.0324,0.099239,27188.6895051659,0.0002000363
10954,10.1007/s11664-015-4303-6,5134,3(a),6467,x=0,Ca1Zn2Sb2,440.5,0.000036801,0.00060697,0.00015005,3.0305,0.099513,27173.1746419934,0.0002002871
10954,10.1007/s11664-015-4303-6,5134,3(a),6467,x=0,Ca1Zn2Sb2,441,0.000036823,0.00060736,0.00015014,3.0286,0.099786,27156.9399560058,0.0002005415
10954,10.1007/s11664-015-4303-6,5134,3(a),6467,x=0,Ca1Zn2Sb2,441.5,0.000036844,0.00060774,0.00015024,3.0266,0.10006,27141.4612962762,0.0002007996
10954,10.1007/s11664-015-4303-6,5134,3(a),6467,x=0,Ca1Zn2Sb2,442,0.000036866,0.00060812,0.00015033,3.0247,0.10033,27125.2644713286,0.0002010513
10954,10.1007/s11664-015-4303-6,5134,3(a),6467,x=0,Ca1Zn2Sb2,442.5,0.000036887,0.0006085,0.00015042,3.0228,0.10061,27109.8218884702,0.0002013034
10954,10.1007/s11664-015-4303-6,5134,3(a),6467,x=0,Ca1Zn2Sb2,443,0.000036908,0.00060888,0.00015051,3.0209,0.10088,27094.3968787255,0.0002015558
10954,10.1007/s11664-015-4303-6,5134,3(a),6467,x=0,Ca1Zn2Sb2,443.5,0.00003693,0.00060927,0.0001506,3.019,0.10115,27078.2561603033,0.0002018119
10954,10.1007/s11664-015-4303-6,5134,3(a),6467,x=0,Ca1Zn2Sb2,444,0.000036951,0.00060965,0.00015069,3.0171,0.10143,27062.8670401342,0.0002020649
10954,10.1007/s11664-015-4303-6,5134,3(a),6467,x=0,Ca1Zn2Sb2,444.5,0.000036973,0.00061003,0.00015079,3.0151,0.1017,27046.7638547048,0.000202325
10954,10.1007/s11664-015-4303-6,5134,3(a),6467,x=0,Ca1Zn2Sb2,445,0.000036994,0.00061041,0.00015088,3.0132,0.10198,27031.4104989998,0.0002025787
10954,10.1007/s11664-015-4303-6,5134,3(a),6467,x=0,Ca1Zn2Sb2,445.5,0.000037015,0.0006108,0.00015097,3.0113,0.10225,27016.0745643658,0.000202836
10954,10.1007/s11664-015-4303-6,5134,3(a),6467,x=0,Ca1Zn2Sb2,446,0.000037037,0.00061118,0.00015106,3.0094,0.10252,27000.027000027,0.0002030903
10954,10.1007/s11664-015-4303-6,5134,3(a),6467,x=0,Ca1Zn2Sb2,446.5,0.000037058,0.00061156,0.00015115,3.0075,0.1028,26984.7266447191,0.000203345
10954,10.1007/s11664-015-4303-6,5134,3(a),6467,x=0,Ca1Zn2Sb2,447,0.00003708,0.00061194,0.00015124,3.0056,0.10307,26968.7162891046,0.0002035999
10954,10.1007/s11664-015-4303-6,5134,3(a),6467,x=0,Ca1Zn2Sb2,447.5,0.000037101,0.00061233,0.00015133,3.0036,0.10334,26953.4513894504,0.0002038654
10954,10.1007/s11664-015-4303-6,5134,3(a),6467,x=0,Ca1Zn2Sb2,448,0.000037123,0.00061271,0.00015143,3.0017,0.10362,26937.478113299,0.000204121
10954,10.1007/s11664-015-4303-6,5134,3(a),6467,x=0,Ca1Zn2Sb2,448.5,0.000037144,0.00061309,0.00015152,2.9998,0.10389,26922.2485461986,0.000204377
10954,10.1007/s11664-015-4303-6,5134,3(a),6467,x=0,Ca1Zn2Sb2,449,0.000037165,0.00061347,0.00015161,2.9979,0.10416,26907.0361899637,0.0002046332
10954,10.1007/s11664-015-4303-6,5134,3(a),6467,x=0,Ca1Zn2Sb2,449.5,0.000037187,0.00061386,0.0001517,2.996,0.10444,26891.1178637696,0.0002048932
10954,10.1007/s11664-015-4303-6,5134,3(a),6467,x=0,Ca1Zn2Sb2,450,0.000037208,0.00061424,0.00015179,2.9941,0.10471,26875.940657923,0.0002051501
10954,10.1007/s11664-015-4303-6,5134,3(a),6467,x=0,Ca1Zn2Sb2,450.5,0.00003723,0.00061462,0.00015188,2.9921,0.10499,26860.05909213,0.0002054143
10954,10.1007/s11664-015-4303-6,5134,3(a),6467,x=0,Ca1Zn2Sb2,451,0.000037251,0.000615,0.00015198,2.9902,0.10526,26844.9169149822,0.0002056719
10954,10.1007/s11664-015-4303-6,5134,3(a),6467,x=0,Ca1Zn2Sb2,451.5,0.000037273,0.00061538,0.00015207,2.9883,0.10553,26829.0719824001,0.0002059298
10954,10.1007/s11664-015-4303-6,5134,3(a),6467,x=0,Ca1Zn2Sb2,452,0.000037294,0.00061577,0.00015216,2.9864,0.10581,26813.9647128224,0.0002061914
10954,10.1007/s11664-015-4303-6,5134,3(a),6467,x=0,Ca1Zn2Sb2,452.5,0.000037315,0.00061615,0.00015225,2.9845,0.10608,26798.8744472732,0.00020645
10954,10.1007/s11664-015-4303-6,5134,3(a),6467,x=0,Ca1Zn2Sb2,453,0.000037337,0.00061653,0.00015234,2.9826,0.10635,26783.0838042692,0.0002067089
10954,10.1007/s11664-015-4303-6,5134,3(a),6467,x=0,Ca1Zn2Sb2,453.5,0.000037358,0.00061691,0.00015243,2.9806,0.10663,26768.0282670379,0.0002069751
10954,10.1007/s11664-015-4303-6,5134,3(a),6467,x=0,Ca1Zn2Sb2,454,0.00003738,0.0006173,0.00015253,2.9787,0.1069,26752.2739432852,0.0002072381
10954,10.1007/s11664-015-4303-6,5134,3(a),6467,x=0,Ca1Zn2Sb2,454.5,0.000037401,0.00061768,0.00015262,2.9768,0.10717,26737.2530146253,0.000207498
10954,10.1007/s11664-015-4303-6,5134,3(a),6467,x=0,Ca1Zn2Sb2,455,0.000037422,0.00061806,0.00015271,2.9749,0.10745,26722.2489444712,0.0002077582
10954,10.1007/s11664-015-4303-6,5134,3(a),6467,x=0,Ca1Zn2Sb2,455.5,0.000037444,0.00061844,0.0001528,2.973,0.10772,26706.5484456789,0.0002080188
10954,10.1007/s11664-015-4303-6,5134,3(a),6467,x=0,Ca1Zn2Sb2,456,0.000037465,0.00061883,0.00015289,2.9711,0.10799,26691.5788068864,0.0002082831
10954,10.1007/s11664-015-4303-6,5134,3(a),6467,x=0,Ca1Zn2Sb2,456.5,0.000037487,0.00061921,0.00015298,2.9691,0.10827,26675.9143169632,0.0002085514
10954,10.1007/s11664-015-4303-6,5134,3(a),6467,x=0,Ca1Zn2Sb2,457,0.000037508,0.00061959,0.00015308,2.9672,0.10854,26660.9789911486,0.000208813
10954,10.1007/s11664-015-4303-6,5134,3(a),6467,x=0,Ca1Zn2Sb2,457.5,0.00003753,0.00061997,0.00015317,2.9653,0.10882,26645.3503863576,0.000209075
10954,10.1007/s11664-015-4303-6,5134,3(a),6467,x=0,Ca1Zn2Sb2,458,0.000037551,0.00062035,0.00015326,2.9634,0.10909,26630.4492556789,0.0002093372
10954,10.1007/s11664-015-4303-6,5134,3(a),6467,x=0,Ca1Zn2Sb2,458.5,0.000037572,0.00062074,0.00015335,2.9615,0.10936,26615.5647822847,0.0002096032
10954,10.1007/s11664-015-4303-6,5134,3(a),6467,x=0,Ca1Zn2Sb2,459,0.000037594,0.00062112,0.00015344,2.9596,0.10964,26599.9893600043,0.0002098662
10954,10.1007/s11664-015-4303-6,5134,3(a),6467,x=0,Ca1Zn2Sb2,459.5,0.000037615,0.0006215,0.00015353,2.9576,0.10991,26585.1389073508,0.0002101366
10954,10.1007/s11664-015-4303-6,5134,3(a),6467,x=0,Ca1Zn2Sb2,460,0.000037637,0.00062188,0.00015363,2.9557,0.11018,26569.5990647501,0.0002104002
10954,10.1007/s11664-015-4303-6,5134,3(a),6467,x=0,Ca1Zn2Sb2,460.5,0.000037658,0.00062227,0.00015372,2.9538,0.11046,26554.7825163312,0.0002106676
10954,10.1007/s11664-015-4303-6,5134,3(a),6467,x=0,Ca1Zn2Sb2,461,0.00003768,0.00062265,0.00015381,2.9519,0.11073,26539.2781316348,0.0002109319
10954,10.1007/s11664-015-4303-6,5134,3(a),6467,x=0,Ca1Zn2Sb2,461.5,0.000037701,0.00062303,0.0001539,2.95,0.111,26524.4953714756,0.0002111966
10954,10.1007/s11664-015-4303-6,5134,3(a),6467,x=0,Ca1Zn2Sb2,462,0.000037722,0.00062341,0.00015399,2.9481,0.11128,26509.7290705689,0.0002114616
10954,10.1007/s11664-015-4303-6,5134,3(a),6467,x=0,Ca1Zn2Sb2,462.5,0.000037744,0.0006238,0.00015408,2.9462,0.11155,26494.277236117,0.0002117304
10954,10.1007/s11664-015-4303-6,5134,3(a),6467,x=0,Ca1Zn2Sb2,463,0.000037765,0.00062418,0.00015418,2.9442,0.11183,26479.5445518337,0.0002120033
10954,10.1007/s11664-015-4303-6,5134,3(a),6467,x=0,Ca1Zn2Sb2,463.5,0.000037787,0.00062456,0.00015427,2.9423,0.1121,26464.1278746659,0.0002122693
10954,10.1007/s11664-015-4303-6,5134,3(a),6467,x=0,Ca1Zn2Sb2,464,0.000037808,0.00062494,0.00015436,2.9404,0.11237,26449.4286923402,0.0002125357
10954,10.1007/s11664-015-4303-6,5134,3(a),6467,x=0,Ca1Zn2Sb2,464.5,0.00003783,0.00062533,0.00015445,2.9385,0.11265,26434.0470526038,0.0002128059
10954,10.1007/s11664-015-4303-6,5134,3(a),6467,x=0,Ca1Zn2Sb2,465,0.000037851,0.00062571,0.00015454,2.9366,0.11292,26419.3812580909,0.0002130729
10954,10.1007/s11664-015-4303-6,5134,3(a),6467,x=0,Ca1Zn2Sb2,465.5,0.000037872,0.00062609,0.00015463,2.9347,0.11319,26404.7317279256,0.0002133404
10954,10.1007/s11664-015-4303-6,5134,3(a),6467,x=0,Ca1Zn2Sb2,466,0.000037894,0.00062647,0.00015473,2.9327,0.11347,26389.4020161503,0.0002136154
10954,10.1007/s11664-015-4303-6,5134,3(a),6467,x=0,Ca1Zn2Sb2,466.5,0.000037915,0.00062685,0.00015482,2.9308,0.11374,26374.7857048661,0.0002138836
10954,10.1007/s11664-015-4303-6,5134,3(a),6467,x=0,Ca1Zn2Sb2,467,0.000037937,0.00062724,0.00015491,2.9289,0.11401,26359.490734639,0.0002141555
10954,10.1007/s11664-015-4303-6,5134,3(a),6467,x=0,Ca1Zn2Sb2,467.5,0.000037958,0.00062762,0.000155,2.927,0.11429,26344.9075293746,0.0002144243
10954,10.1007/s11664-015-4303-6,5134,3(a),6467,x=0,Ca1Zn2Sb2,468,0.000037979,0.000628,0.00015509,2.9251,0.11456,26330.340451302,0.0002146935
10954,10.1007/s11664-015-4303-6,5134,3(a),6467,x=0,Ca1Zn2Sb2,468.5,0.000038001,0.00062838,0.00015518,2.9232,0.11484,26315.0969711323,0.0002149631
10954,10.1007/s11664-015-4303-6,5134,3(a),6467,x=0,Ca1Zn2Sb2,469,0.000038022,0.00062877,0.00015528,2.9212,0.11511,26300.5628320446,0.0002152437
10954,10.1007/s11664-015-4303-6,5134,3(a),6467,x=0,Ca1Zn2Sb2,469.5,0.000038044,0.00062915,0.00015537,2.9193,0.11538,26285.3538008622,0.000215514
10954,10.1007/s11664-015-4303-6,5134,3(a),6467,x=0,Ca1Zn2Sb2,470,0.000038065,0.00062953,0.00015546,2.9174,0.11566,26270.8524891633,0.0002157846
10954,10.1007/s11664-015-4303-6,5134,3(a),6467,x=0,Ca1Zn2Sb2,470.5,0.000038087,0.00062991,0.00015555,2.9155,0.11593,26255.6777903222,0.0002160556
10954,10.1007/s11664-015-4303-6,5134,3(a),6467,x=0,Ca1Zn2Sb2,471,0.000038108,0.0006303,0.00015564,2.9136,0.1162,26241.2091949197,0.0002163303
10954,10.1007/s11664-015-4303-6,5134,3(a),6467,x=0,Ca1Zn2Sb2,471.5,0.000038129,0.00063068,0.00015573,2.9117,0.11648,26226.7565370191,0.000216602
10954,10.1007/s11664-015-4303-6,5134,3(a),6467,x=0,Ca1Zn2Sb2,472,0.000038151,0.00063106,0.00015583,2.9097,0.11675,26211.6327226023,0.0002168815
10954,10.1007/s11664-015-4303-6,5134,3(a),6467,x=0,Ca1Zn2Sb2,472.5,0.000038172,0.00063144,0.00015592,2.9078,0.11702,26197.2126165776,0.0002171539
10954,10.1007/s11664-015-4303-6,5134,3(a),6467,x=0,Ca1Zn2Sb2,473,0.000038194,0.00063182,0.00015601,2.9059,0.1173,26182.1228465204,0.0002174266
10954,10.1007/s11664-015-4303-6,5134,3(a),6467,x=0,Ca1Zn2Sb2,473.5,0.000038215,0.00063221,0.0001561,2.904,0.11757,26167.73518252,0.0002177032
10954,10.1007/s11664-015-4303-6,5134,3(a),6467,x=0,Ca1Zn2Sb2,474,0.000038237,0.00063259,0.00015619,2.9021,0.11785,26152.6793419986,0.0002179766
10954,10.1007/s11664-015-4303-6,5134,3(a),6467,x=0,Ca1Zn2Sb2,474.5,0.000038258,0.00063297,0.00015628,2.9002,0.11812,26138.3240106644,0.0002182505
10954,10.1007/s11664-015-4303-6,5134,3(a),6467,x=0,Ca1Zn2Sb2,475,0.000038279,0.00063335,0.00015638,2.8982,0.11839,26123.9844301053,0.0002185322
10954,10.1007/s11664-015-4303-6,5134,3(a),6467,x=0,Ca1Zn2Sb2,475.5,0.000038301,0.00063374,0.00015647,2.8963,0.11867,26108.9788778361,0.0002188102
10954,10.1007/s11664-015-4303-6,5134,3(a),6467,x=0,Ca1Zn2Sb2,476,0.000038322,0.00063412,0.00015656,2.8944,0.11894,26094.6714680862,0.0002190851
10954,10.1007/s11664-015-4303-6,5134,3(a),6467,x=0,Ca1Zn2Sb2,476.5,0.000038344,0.0006345,0.00015665,2.8925,0.11921,26079.699561861,0.0002193604
10954,10.1007/s11664-015-4303-6,5134,3(a),6467,x=0,Ca1Zn2Sb2,477,0.000038365,0.00063488,0.00015674,2.8906,0.11949,26065.4242147791,0.0002196361
10954,10.1007/s11664-015-4303-6,5134,3(a),6467,x=0,Ca1Zn2Sb2,477.5,0.000038386,0.00063527,0.00015683,2.8887,0.11976,26051.1644870526,0.0002199155
10954,10.1007/s11664-015-4303-6,5134,3(a),6467,x=0,Ca1Zn2Sb2,478,0.000038408,0.00063565,0.00015693,2.8867,0.12003,26036.2424494897,0.0002201995
10954,10.1007/s11664-015-4303-6,5134,3(a),6467,x=0,Ca1Zn2Sb2,478.5,0.000038429,0.00063603,0.00015702,2.8848,0.12031,26022.0146243722,0.0002204763
10954,10.1007/s11664-015-4303-6,5134,3(a),6467,x=0,Ca1Zn2Sb2,479,0.000038451,0.00063641,0.00015711,2.8829,0.12058,26007.125952511,0.0002207534
10954,10.1007/s11664-015-4303-6,5134,3(a),6467,x=0,Ca1Zn2Sb2,479.5,0.000038472,0.0006368,0.0001572,2.881,0.12085,25992.9299230609,0.0002210344
10954,10.1007/s11664-015-4303-6,5134,3(a),6467,x=0,Ca1Zn2Sb2,480,0.000038494,0.00063718,0.00015729,2.8791,0.12113,25978.0745051177,0.0002213122
10954,10.1007/s11664-015-4303-6,5134,3(a),6467,x=0,Ca1Zn2Sb2,480.5,0.000038515,0.00063756,0.00015738,2.8772,0.1214,25963.9101648708,0.0002215904
10954,10.1007/s11664-015-4303-6,5134,3(a),6467,x=0,Ca1Zn2Sb2,481,0.000038536,0.00063794,0.00015747,2.8752,0.12168,25949.7612621964,0.0002218767
10954,10.1007/s11664-015-4303-6,5134,3(a),6467,x=0,Ca1Zn2Sb2,481.5,0.000038558,0.00063832,0.00015757,2.8733,0.12195,25934.9551325276,0.0002221557
10954,10.1007/s11664-015-4303-6,5134,3(a),6467,x=0,Ca1Zn2Sb2,482,0.000038579,0.00063871,0.00015766,2.8714,0.12222,25920.8377614765,0.0002224385
10954,10.1007/s11664-015-4303-6,5134,3(a),6467,x=0,Ca1Zn2Sb2,482.5,0.000038601,0.00063909,0.00015775,2.8695,0.1225,25906.0646097251,0.0002227182
10954,10.1007/s11664-015-4303-6,5134,3(a),6467,x=0,Ca1Zn2Sb2,483,0.000038622,0.00063947,0.00015784,2.8676,0.12277,25891.9786650096,0.0002229983
10954,10.1007/s11664-015-4303-6,5134,3(a),6467,x=0,Ca1Zn2Sb2,483.5,0.000038644,0.00063985,0.00015793,2.8657,0.12304,25877.23838112,0.0002232788
10954,10.1007/s11664-015-4303-6,5134,3(a),6467,x=0,Ca1Zn2Sb2,484,0.000038665,0.00064024,0.00015802,2.8637,0.12332,25863.1837579206,0.0002235709
10954,10.1007/s11664-015-4303-6,5134,3(a),6467,x=0,Ca1Zn2Sb2,484.5,0.000038686,0.00064062,0.00015812,2.8618,0.12359,25849.1443933206,0.0002238521
10954,10.1007/s11664-015-4303-6,5134,3(a),6467,x=0,Ca1Zn2Sb2,485,0.000038708,0.000641,0.00015821,2.8599,0.12386,25834.4528262891,0.0002241337
10954,10.1007/s11664-015-4303-6,5134,3(a),6467,x=0,Ca1Zn2Sb2,485.5,0.000038729,0.00064138,0.0001583,2.858,0.12414,25820.4446280565,0.0002244157
10954,10.1007/s11664-015-4303-6,5134,3(a),6467,x=0,Ca1Zn2Sb2,486,0.000038751,0.00064177,0.00015839,2.8561,0.12441,25805.7856571443,0.0002247015
10954,10.1007/s11664-015-4303-6,5134,3(a),6467,x=0,Ca1Zn2Sb2,486.5,0.000038772,0.00064215,0.00015848,2.8542,0.12469,25791.8085216135,0.0002249842
10954,10.1007/s11664-015-4303-6,5134,3(a),6467,x=0,Ca1Zn2Sb2,487,0.000038793,0.00064253,0.00015857,2.8522,0.12496,25777.8465187018,0.0002252752
10954,10.1007/s11664-015-4303-6,5134,3(a),6467,x=0,Ca1Zn2Sb2,487.5,0.000038815,0.00064291,0.00015867,2.8503,0.12523,25763.2358624243,0.0002255587
10954,10.1007/s11664-015-4303-6,5134,3(a),6467,x=0,Ca1Zn2Sb2,488,0.000038836,0.0006433,0.00015876,2.8484,0.12551,25749.3047687712,0.0002258461
10954,10.1007/s11664-015-4303-6,5134,3(a),6467,x=0,Ca1Zn2Sb2,488.5,0.000038858,0.00064368,0.00015885,2.8465,0.12578,25734.7264398579,0.0002261303
10954,10.1007/s11664-015-4303-6,5134,3(a),6467,x=0,Ca1Zn2Sb2,489,0.000038879,0.00064406,0.00015894,2.8446,0.12605,25720.826152936,0.000226415
10954,10.1007/s11664-015-4303-6,5134,3(a),6467,x=0,Ca1Zn2Sb2,489.5,0.000038901,0.00064444,0.00015903,2.8427,0.12633,25706.2800442148,0.0002267
10954,10.1007/s11664-015-4303-6,5134,3(a),6467,x=0,Ca1Zn2Sb2,490,0.000038922,0.00064482,0.00015912,2.8407,0.1266,25692.4104619495,0.0002269933
10954,10.1007/s11664-015-4303-6,5134,3(a),6467,x=0,Ca1Zn2Sb2,490.5,0.000038943,0.00064521,0.00015922,2.8388,0.12687,25678.5558380197,0.0002272827
10954,10.1007/s11664-015-4303-6,5134,3(a),6467,x=0,Ca1Zn2Sb2,491,0.000038965,0.00064559,0.00015931,2.8369,0.12715,25664.0574874888,0.0002275688
10954,10.1007/s11664-015-4303-6,5134,3(a),6467,x=0,Ca1Zn2Sb2,491.5,0.000038986,0.00064597,0.0001594,2.835,0.12742,25650.2334171241,0.0002278554
10954,10.1007/s11664-015-4303-6,5134,3(a),6467,x=0,Ca1Zn2Sb2,492,0.000039008,0.00064635,0.00015949,2.8331,0.1277,25635.7670221493,0.0002281423
10954,10.1007/s11664-015-4303-6,5134,3(a),6467,x=0,Ca1Zn2Sb2,492.5,0.000039029,0.00064674,0.00015958,2.8312,0.12797,25621.9734043916,0.0002284332
10954,10.1007/s11664-015-4303-6,5134,3(a),6467,x=0,Ca1Zn2Sb2,493,0.000039051,0.00064712,0.00015967,2.8292,0.12824,25607.5388594402,0.000228729
10954,10.1007/s11664-015-4303-6,5134,3(a),6467,x=0,Ca1Zn2Sb2,493.5,0.000039072,0.0006475,0.00015977,2.8273,0.12852,25593.7755937756,0.0002290171
10954,10.1007/s11664-015-4303-6,5134,3(a),6467,x=0,Ca1Zn2Sb2,494,0.000039093,0.00064788,0.00015986,2.8254,0.12879,25580.0271148287,0.0002293056
10954,10.1007/s11664-015-4303-6,5134,3(a),6467,x=0,Ca1Zn2Sb2,494.5,0.000039115,0.00064827,0.00015995,2.8235,0.12906,25565.6397801355,0.000229598
10954,10.1007/s11664-015-4303-6,5134,3(a),6467,x=0,Ca1Zn2Sb2,495,0.000039136,0.00064865,0.00016004,2.8216,0.12934,25551.9215044971,0.0002298873
10954,10.1007/s11664-015-4303-6,5134,3(a),6467,x=0,Ca1Zn2Sb2,495.5,0.000039158,0.00064903,0.00016013,2.8197,0.12961,25537.5657592318,0.000230177
10954,10.1007/s11664-015-4303-6,5134,3(a),6467,x=0,Ca1Zn2Sb2,496,0.000039179,0.00064941,0.00016022,2.8178,0.12988,25523.8775874831,0.000230467
10954,10.1007/s11664-015-4303-6,5134,3(a),6467,x=0,Ca1Zn2Sb2,496.5,0.0000392,0.00064979,0.00016032,2.8158,0.13016,25510.2040816327,0.0002307657
10954,10.1007/s11664-015-4303-6,5134,3(a),6467,x=0,Ca1Zn2Sb2,497,0.000039222,0.00065018,0.00016041,2.8139,0.13043,25495.8951608791,0.0002310601
10954,10.1007/s11664-015-4303-6,5134,3(a),6467,x=0,Ca1Zn2Sb2,497.5,0.000039243,0.00065056,0.0001605,2.812,0.13071,25482.2516117524,0.0002313514
10954,10.1007/s11664-015-4303-6,5134,3(a),6467,x=0,Ca1Zn2Sb2,498,0.000039265,0.00065094,0.00016059,2.8101,0.13098,25467.9740226665,0.000231643
10954,10.1007/s11664-015-4303-6,5134,3(a),6467,x=0,Ca1Zn2Sb2,498.5,0.000039286,0.00065132,0.00016068,2.8082,0.13125,25454.3603319249,0.000231935
10954,10.1007/s11664-015-4303-6,5134,3(a),6467,x=0,Ca1Zn2Sb2,499,0.000039308,0.00065171,0.00016077,2.8063,0.13153,25440.1139717106,0.0002322311
10954,10.1007/s11664-015-4303-6,5134,3(a),6467,x=0,Ca1Zn2Sb2,499.5,0.000039329,0.00065209,0.00016087,2.8043,0.1318,25426.5300414452,0.0002325322
10954,10.1007/s11664-015-4303-6,5134,3(a),6467,x=0,Ca1Zn2Sb2,500,0.00003935,0.00065247,0.00016096,2.8024,0.13207,25412.9606099111,0.0002328254
10954,10.1007/s11664-015-4303-6,5134,3(a),6467,x=0,Ca1Zn2Sb2,500.5,0.000039372,0.00065285,0.00016105,2.8005,0.13235,25398.7605404856,0.0002331191
10954,10.1007/s11664-015-4303-6,5134,3(a),6467,x=0,Ca1Zn2Sb2,501,0.000039393,0.00065324,0.00016114,2.7986,0.13262,25385.2207244942,0.0002334167
10954,10.1007/s11664-015-4303-6,5134,3(a),6467,x=0,Ca1Zn2Sb2,501.5,0.000039415,0.00065362,0.00016123,2.7967,0.13289,25371.0516300901,0.0002337112
10954,10.1007/s11664-015-4303-6,5134,3(a),6467,x=0,Ca1Zn2Sb2,502,0.000039436,0.000654,0.00016132,2.7948,0.13317,25357.5413327924,0.000234006
10954,10.1007/s11664-015-4303-6,5134,3(a),6467,x=0,Ca1Zn2Sb2,502.5,0.000039458,0.00065438,0.00016142,2.7928,0.13344,25343.4031121699,0.0002343097
10954,10.1007/s11664-015-4303-6,5134,3(a),6467,x=0,Ca1Zn2Sb2,503,0.000039479,0.00065477,0.00016151,2.7909,0.13371,25329.9222371387,0.0002346089
10954,10.1007/s11664-015-4303-6,5134,3(a),6467,x=0,Ca1Zn2Sb2,503.5,0.0000395,0.00065515,0.0001616,2.789,0.13399,25316.4556962025,0.000234905
10954,10.1007/s11664-015-4303-6,5134,3(a),6467,x=0,Ca1Zn2Sb2,504,0.000039522,0.00065553,0.00016169,2.7871,0.13426,25302.3632407267,0.0002352015
10954,10.1007/s11664-015-4303-6,5134,3(a),6467,x=0,Ca1Zn2Sb2,504.5,0.000039543,0.00065591,0.00016178,2.7852,0.13454,25288.9259793137,0.0002354983
10954,10.1007/s11664-015-4303-6,5134,3(a),6467,x=0,Ca1Zn2Sb2,505,0.000039565,0.00065629,0.00016187,2.7833,0.13481,25274.8641476052,0.0002357956
10954,10.1007/s11664-015-4303-6,5134,3(a),6467,x=0,Ca1Zn2Sb2,505.5,0.000039586,0.00065668,0.00016197,2.7813,0.13508,25261.4560703279,0.0002361054
10954,10.1007/s11664-015-4303-6,5134,3(a),6467,x=0,Ca1Zn2Sb2,506,0.000039608,0.00065706,0.00016206,2.7794,0.13536,25247.4247626742,0.0002364035
10954,10.1007/s11664-015-4303-6,5134,3(a),6467,x=0,Ca1Zn2Sb2,506.5,0.000039629,0.00065744,0.00016215,2.7775,0.13563,25234.045774559,0.0002367021
10954,10.1007/s11664-015-4303-6,5134,3(a),6467,x=0,Ca1Zn2Sb2,507,0.00003965,0.00065782,0.00016224,2.7756,0.1359,25220.6809583859,0.000237001
10954,10.1007/s11664-015-4303-6,5134,3(a),6467,x=0,Ca1Zn2Sb2,507.5,0.000039672,0.00065821,0.00016233,2.7737,0.13618,25206.694898165,0.000237304
10954,10.1007/s11664-015-4303-6,5134,3(a),6467,x=0,Ca1Zn2Sb2,508,0.000039693,0.00065859,0.00016242,2.7718,0.13645,25193.3590305595,0.0002376037
10954,10.1007/s11664-015-4303-6,5134,3(a),6467,x=0,Ca1Zn2Sb2,508.5,0.000039715,0.00065897,0.00016252,2.7698,0.13672,25179.403248143,0.0002379125
10954,10.1007/s11664-015-4303-6,5134,3(a),6467,x=0,Ca1Zn2Sb2,509,0.000039736,0.00065935,0.00016261,2.7679,0.137,25166.096235152,0.0002382131
10954,10.1007/s11664-015-4303-6,5134,3(a),6467,x=0,Ca1Zn2Sb2,509.5,0.000039757,0.00065974,0.0001627,2.766,0.13727,25152.8032799255,0.0002385177
10954,10.1007/s11664-015-4303-6,5134,3(a),6467,x=0,Ca1Zn2Sb2,510,0.000039779,0.00066012,0.00016279,2.7641,0.13755,25138.8923804017,0.0002388191
10954,10.1007/s11664-015-4303-6,5134,3(a),6467,x=0,Ca1Zn2Sb2,510.5,0.0000398,0.0006605,0.00016288,2.7622,0.13782,25125.6281407035,0.000239121
10954,10.1007/s11664-015-4303-6,5134,3(a),6467,x=0,Ca1Zn2Sb2,511,0.000039822,0.00066088,0.00016297,2.7603,0.13809,25111.7472753754,0.0002394233
10954,10.1007/s11664-015-4303-6,5134,3(a),6467,x=0,Ca1Zn2Sb2,511.5,0.000039843,0.00066127,0.00016307,2.7583,0.13837,25098.5116582587,0.0002397382
10954,10.1007/s11664-015-4303-6,5134,3(a),6467,x=0,Ca1Zn2Sb2,512,0.000039865,0.00066165,0.00016316,2.7564,0.13864,25084.6607299636,0.0002400414
10954,10.1007/s11664-015-4303-6,5134,3(a),6467,x=0,Ca1Zn2Sb2,512.5,0.000039886,0.00066203,0.00016325,2.7545,0.13891,25071.4536428822,0.0002403449
10954,10.1007/s11664-015-4303-6,5134,3(a),6467,x=0,Ca1Zn2Sb2,513,0.000039907,0.00066241,0.00016334,2.7526,0.13919,25058.2604555592,0.0002406488
10954,10.1007/s11664-015-4303-6,5134,3(a),6467,x=0,Ca1Zn2Sb2,513.5,0.000039929,0.00066279,0.00016343,2.7507,0.13946,25044.4539056826,0.0002409532
10954,10.1007/s11664-015-4303-6,5134,3(a),6467,x=0,Ca1Zn2Sb2,514,0.00003995,0.00066318,0.00016352,2.7488,0.13973,25031.2891113892,0.0002412616
10954,10.1007/s11664-015-4303-6,5134,3(a),6467,x=0,Ca1Zn2Sb2,514.5,0.000039972,0.00066356,0.00016362,2.7468,0.14001,25017.512258581,0.0002415757
10954,10.1007/s11664-015-4303-6,5134,3(a),6467,x=0,Ca1Zn2Sb2,515,0.000039993,0.00066394,0.00016371,2.7449,0.14028,25004.375765759,0.0002418813
10954,10.1007/s11664-015-4303-6,5134,3(a),6467,x=0,Ca1Zn2Sb2,515.5,0.000040015,0.00066432,0.0001638,2.743,0.14056,24990.6285143071,0.0002421874
10954,10.1007/s11664-015-4303-6,5134,3(a),6467,x=0,Ca1Zn2Sb2,516,0.000040036,0.00066471,0.00016389,2.7411,0.14083,24977.5202317914,0.0002424975
10954,10.1007/s11664-015-4303-6,5134,3(a),6467,x=0,Ca1Zn2Sb2,516.5,0.000040057,0.00066509,0.00016398,2.7392,0.1411,24964.4256933869,0.0002428045
10954,10.1007/s11664-015-4303-6,5134,3(a),6467,x=0,Ca1Zn2Sb2,517,0.000040079,0.00066547,0.00016407,2.7373,0.14138,24950.7223234113,0.0002431118
10954,10.1007/s11664-015-4303-6,5134,3(a),6467,x=0,Ca1Zn2Sb2,517.5,0.0000401,0.00066585,0.00016416,2.7353,0.14165,24937.6558603491,0.0002434285
10954,10.1007/s11664-015-4303-6,5134,3(a),6467,x=0,Ca1Zn2Sb2,518,0.000040122,0.00066624,0.00016426,2.7334,0.14192,24923.9818553412,0.0002437404
10954,10.1007/s11664-015-4303-6,5134,3(a),6467,x=0,Ca1Zn2Sb2,518.5,0.000040143,0.00066662,0.00016435,2.7315,0.1422,24910.9433774257,0.0002440491
10954,10.1007/s11664-015-4303-6,5134,3(a),6467,x=0,Ca1Zn2Sb2,519,0.000040164,0.000667,0.00016444,2.7296,0.14247,24897.9185340106,0.0002443581
10954,10.1007/s11664-015-4303-6,5134,3(a),6467,x=0,Ca1Zn2Sb2,519.5,0.000040186,0.00066738,0.00016453,2.7277,0.14274,24884.2880605186,0.0002446677
10954,10.1007/s11664-015-4303-6,5134,3(a),6467,x=0,Ca1Zn2Sb2,520,0.000040207,0.00066776,0.00016462,2.7258,0.14302,24871.2910687194,0.0002449776
10954,10.1007/s11664-015-4303-6,5134,3(a),6467,x=0,Ca1Zn2Sb2,520.5,0.000040229,0.00066815,0.00016471,2.7238,0.14329,24857.6897263168,0.0002453007
10954,10.1007/s11664-015-4303-6,5134,3(a),6467,x=0,Ca1Zn2Sb2,521,0.00004025,0.00066853,0.00016481,2.7219,0.14357,24844.7204968944,0.0002456115
10954,10.1007/s11664-015-4303-6,5134,3(a),6467,x=0,Ca1Zn2Sb2,521.5,0.000040272,0.00066891,0.0001649,2.72,0.14384,24831.1481922924,0.0002459228
10954,10.1007/s11664-015-4303-6,5134,3(a),6467,x=0,Ca1Zn2Sb2,522,0.000040293,0.00066929,0.00016499,2.7181,0.14411,24818.2066363885,0.0002462345
10954,10.1007/s11664-015-4303-6,5134,3(a),6467,x=0,Ca1Zn2Sb2,522.5,0.000040314,0.00066968,0.00016508,2.7162,0.14439,24805.2785632783,0.0002465503
10954,10.1007/s11664-015-4303-6,5134,3(a),6467,x=0,Ca1Zn2Sb2,523,0.000040336,0.00067006,0.00016517,2.7143,0.14466,24791.749305831,0.0002468629
10954,10.1007/s11664-015-4303-6,5134,3(a),6467,x=0,Ca1Zn2Sb2,523.5,0.000040357,0.00067044,0.00016526,2.7123,0.14493,24778.8487746859,0.000247185
10954,10.1007/s11664-015-4303-6,5134,3(a),6467,x=0,Ca1Zn2Sb2,524,0.000040379,0.00067082,0.00016536,2.7104,0.14521,24765.3483246242,0.0002474985
10954,10.1007/s11664-015-4303-6,5134,3(a),6467,x=0,Ca1Zn2Sb2,524.5,0.0000404,0.00067121,0.00016545,2.7085,0.14548,24752.4752475248,0.0002478161
10954,10.1007/s11664-015-4303-6,5134,3(a),6467,x=0,Ca1Zn2Sb2,525,0.000040422,0.00067159,0.00016554,2.7066,0.14575,24739.0035129385,0.0002481305
10954,10.1007/s11664-015-4303-6,5134,3(a),6467,x=0,Ca1Zn2Sb2,525.5,0.000040443,0.00067197,0.00016563,2.7047,0.14603,24726.1578023391,0.0002484453
10954,10.1007/s11664-015-4303-6,5134,3(a),6467,x=0,Ca1Zn2Sb2,526,0.000040464,0.00067235,0.00016572,2.7028,0.1463,24713.3254250692,0.0002487605
10954,10.1007/s11664-015-4303-6,5134,3(a),6467,x=0,Ca1Zn2Sb2,526.5,0.000040486,0.00067274,0.00016581,2.7009,0.14657,24699.8962604357,0.0002490799
10954,10.1007/s11664-015-4303-6,5134,3(a),6467,x=0,Ca1Zn2Sb2,527,0.000040507,0.00067312,0.00016591,2.6989,0.14685,24687.0911200533,0.0002494053
10954,10.1007/s11664-015-4303-6,5134,3(a),6467,x=0,Ca1Zn2Sb2,527.5,0.000040529,0.0006735,0.000166,2.697,0.14712,24673.6904438797,0.0002497219
10954,10.1007/s11664-015-4303-6,5134,3(a),6467,x=0,Ca1Zn2Sb2,528,0.00004055,0.00067388,0.00016609,2.6951,0.1474,24660.9124537608,0.000250039
10954,10.1007/s11664-015-4303-6,5134,3(a),6467,x=0,Ca1Zn2Sb2,528.5,0.000040571,0.00067426,0.00016618,2.6932,0.14767,24648.147691701,0.0002503565
10954,10.1007/s11664-015-4303-6,5134,3(a),6467,x=0,Ca1Zn2Sb2,529,0.000040593,0.00067465,0.00016627,2.6913,0.14794,24634.789249378,0.0002506781
10954,10.1007/s11664-015-4303-6,5134,3(a),6467,x=0,Ca1Zn2Sb2,529.5,0.000040614,0.00067503,0.00016636,2.6894,0.14822,24622.0515093318,0.0002509965
10954,10.1007/s11664-015-4303-6,5134,3(a),6467,x=0,Ca1Zn2Sb2,530,0.000040636,0.00067541,0.00016646,2.6874,0.14849,24608.7213308396,0.0002513247
10954,10.1007/s11664-015-4303-6,5134,3(a),6467,x=0,Ca1Zn2Sb2,530.5,0.000040657,0.00067579,0.00016655,2.6855,0.14876,24596.0105270925,0.000251644
10954,10.1007/s11664-015-4303-6,5134,3(a),6467,x=0,Ca1Zn2Sb2,531,0.000040679,0.00067618,0.00016664,2.6836,0.14904,24582.708522825,0.0002519675
10954,10.1007/s11664-015-4303-6,5134,3(a),6467,x=0,Ca1Zn2Sb2,531.5,0.0000407,0.00067656,0.00016673,2.6817,0.14931,24570.0245700246,0.0002522877
10954,10.1007/s11664-015-4303-6,5134,3(a),6467,x=0,Ca1Zn2Sb2,532,0.000040721,0.00067694,0.00016682,2.6798,0.14958,24557.3536995653,0.0002526084
10954,10.1007/s11664-015-4303-6,5134,3(a),6467,x=0,Ca1Zn2Sb2,532.5,0.000040743,0.00067732,0.00016691,2.6779,0.14986,24544.0934639079,0.0002529295
10954,10.1007/s11664-015-4303-6,5134,3(a),6467,x=0,Ca1Zn2Sb2,533,0.000040764,0.00067771,0.00016701,2.6759,0.15013,24531.4493180257,0.0002532643
10954,10.1007/s11664-015-4303-6,5134,3(a),6467,x=0,Ca1Zn2Sb2,533.5,0.000040786,0.00067809,0.0001671,2.674,0.15041,24518.2170352572,0.0002535864
10954,10.1007/s11664-015-4303-6,5134,3(a),6467,x=0,Ca1Zn2Sb2,534,0.000040807,0.00067847,0.00016719,2.6721,0.15068,24505.5995294925,0.0002539089
10954,10.1007/s11664-015-4303-6,5134,3(a),6467,x=0,Ca1Zn2Sb2,534.5,0.000040829,0.00067885,0.00016728,2.6702,0.15095,24492.3951113179,0.0002542319
10954,10.1007/s11664-015-4303-6,5134,3(a),6467,x=0,Ca1Zn2Sb2,535,0.00004085,0.00067923,0.00016737,2.6683,0.15123,24479.8041615667,0.0002545553
10954,10.1007/s11664-015-4303-6,5134,3(a),6467,x=0,Ca1Zn2Sb2,535.5,0.000040871,0.00067962,0.00016746,2.6664,0.1515,24467.2261505713,0.000254883
10954,10.1007/s11664-015-4303-6,5134,3(a),6467,x=0,Ca1Zn2Sb2,536,0.000040893,0.00068,0.00016756,2.6644,0.15177,24454.0630425745,0.0002552169
10954,10.1007/s11664-015-4303-6,5134,3(a),6467,x=0,Ca1Zn2Sb2,536.5,0.000040914,0.00068038,0.00016765,2.6625,0.15205,24441.5114630689,0.0002555418
10954,10.1007/s11664-015-4303-6,5134,3(a),6467,x=0,Ca1Zn2Sb2,537,0.000040936,0.00068076,0.00016774,2.6606,0.15232,24428.3760015634,0.0002558671
10954,10.1007/s11664-015-4303-6,5134,3(a),6467,x=0,Ca1Zn2Sb2,537.5,0.000040957,0.00068115,0.00016783,2.6587,0.15259,24415.8507703201,0.0002561966
10954,10.1007/s11664-015-4303-6,5134,3(a),6467,x=0,Ca1Zn2Sb2,538,0.000040979,0.00068153,0.00016792,2.6568,0.15287,24402.7428682984,0.0002565229
10954,10.1007/s11664-015-4303-6,5134,3(a),6467,x=0,Ca1Zn2Sb2,538.5,0.000041,0.00068191,0.00016801,2.6549,0.15314,24390.243902439,0.0002568496
10954,10.1007/s11664-015-4303-6,5134,3(a),6467,x=0,Ca1Zn2Sb2,539,0.000041021,0.00068229,0.00016811,2.6529,0.15342,24377.7577338436,0.0002571865
10954,10.1007/s11664-015-4303-6,5134,3(a),6467,x=0,Ca1Zn2Sb2,539.5,0.000041043,0.00068268,0.0001682,2.651,0.15369,24364.6906902517,0.0002575179
10954,10.1007/s11664-015-4303-6,5134,3(a),6467,x=0,Ca1Zn2Sb2,540,0.000041064,0.00068306,0.00016829,2.6491,0.15396,24352.2306643289,0.0002578461
10954,10.1007/s11664-015-4303-6,5134,3(a),6467,x=0,Ca1Zn2Sb2,540.5,0.000041086,0.00068344,0.00016838,2.6472,0.15424,24339.1909652923,0.0002581747
10954,10.1007/s11664-015-4303-6,5134,3(a),6467,x=0,Ca1Zn2Sb2,541,0.000041107,0.00068382,0.00016847,2.6453,0.15451,24326.7570000243,0.0002585038
10954,10.1007/s11664-015-4303-6,5134,3(a),6467,x=0,Ca1Zn2Sb2,541.5,0.000041128,0.00068421,0.00016856,2.6434,0.15478,24314.3357323478,0.0002588371
10954,10.1007/s11664-015-4303-6,5134,3(a),6467,x=0,Ca1Zn2Sb2,542,0.00004115,0.00068459,0.00016866,2.6414,0.15506,24301.3365735115,0.000259177
10954,10.1007/s11664-015-4303-6,5134,3(a),6467,x=0,Ca1Zn2Sb2,542.5,0.000041171,0.00068497,0.00016875,2.6395,0.15533,24288.9412450511,0.0002595075
10954,10.1007/s11664-015-4303-6,5134,3(a),6467,x=0,Ca1Zn2Sb2,543,0.000041193,0.00068535,0.00016884,2.6376,0.1556,24275.969218071,0.0002598385
10954,10.1007/s11664-015-4303-6,5134,3(a),6467,x=0,Ca1Zn2Sb2,543.5,0.000041214,0.00068573,0.00016893,2.6357,0.15588,24263.5997476586,0.00026017
10954,10.1007/s11664-015-4303-6,5134,3(a),6467,x=0,Ca1Zn2Sb2,544,0.000041236,0.00068612,0.00016902,2.6338,0.15615,24250.6547676787,0.0002605057
10954,10.1007/s11664-015-4303-6,5134,3(a),6467,x=0,Ca1Zn2Sb2,544.5,0.000041257,0.0006865,0.00016911,2.6319,0.15643,24238.3110744843,0.0002608382
10954,10.1007/s11664-015-4303-6,5134,3(a),6467,x=0,Ca1Zn2Sb2,545,0.000041278,0.00068688,0.00016921,2.6299,0.1567,24225.9799408886,0.000261181
10954,10.1007/s11664-015-4303-6,5134,3(a),6467,x=0,Ca1Zn2Sb2,545.5,0.0000413,0.00068726,0.0001693,2.628,0.15697,24213.0750605327,0.0002615145
10954,10.1007/s11664-015-4303-6,5134,3(a),6467,x=0,Ca1Zn2Sb2,546,0.000041321,0.00068765,0.00016939,2.6261,0.15725,24200.7695844728,0.0002618522
10954,10.1007/s11664-015-4303-6,5134,3(a),6467,x=0,Ca1Zn2Sb2,546.5,0.000041343,0.00068803,0.00016948,2.6242,0.15752,24187.8915414943,0.0002621866
10954,10.1007/s11664-015-4303-6,5134,3(a),6467,x=0,Ca1Zn2Sb2,547,0.000041364,0.00068841,0.00016957,2.6223,0.15779,24175.6116429746,0.0002625215
10954,10.1007/s11664-015-4303-6,5134,3(a),6467,x=0,Ca1Zn2Sb2,547.5,0.000041386,0.00068879,0.00016966,2.6204,0.15807,24162.7603537428,0.0002628568
10954,10.1007/s11664-015-4303-6,5134,3(a),6467,x=0,Ca1Zn2Sb2,548,0.000041407,0.00068918,0.00016976,2.6184,0.15834,24150.5059530997,0.0002632065
10954,10.1007/s11664-015-4303-6,5134,3(a),6467,x=0,Ca1Zn2Sb2,548.5,0.000041428,0.00068956,0.00016985,2.6165,0.15861,24138.2639760548,0.0002635429
10954,10.1007/s11664-015-4303-6,5134,3(a),6467,x=0,Ca1Zn2Sb2,549,0.00004145,0.00068994,0.00016994,2.6146,0.15889,24125.4523522316,0.0002638798
10954,10.1007/s11664-015-4303-6,5134,3(a),6467,x=0,Ca1Zn2Sb2,549.5,0.000041471,0.00069032,0.00017003,2.6127,0.15916,24113.235755106,0.0002642171
10954,10.1007/s11664-015-4303-6,5134,3(a),6467,x=0,Ca1Zn2Sb2,550,0.000041493,0.00069071,0.00017012,2.6108,0.15943,24100.4506784277,0.0002645588
10954,10.1007/s11664-015-4303-6,5134,3(a),6467,x=0,Ca1Zn2Sb2,550.5,0.000041514,0.00069109,0.00017021,2.6089,0.15971,24088.259382377,0.0002648971
10954,10.1007/s11664-015-4303-6,5134,3(a),6467,x=0,Ca1Zn2Sb2,551,0.000041535,0.00069147,0.0001703,2.6069,0.15998,24076.0804141086,0.0002652461
10954,10.1007/s11664-015-4303-6,5134,3(a),6467,x=0,Ca1Zn2Sb2,551.5,0.000041557,0.00069185,0.0001704,2.605,0.16026,24063.3346969223,0.0002655854
10954,10.1007/s11664-015-4303-6,5134,3(a),6467,x=0,Ca1Zn2Sb2,552,0.000041578,0.00069223,0.00017049,2.6031,0.16053,24051.1809129828,0.0002659252
10954,10.1007/s11664-015-4303-6,5134,3(a),6467,x=0,Ca1Zn2Sb2,552.5,0.0000416,0.00069262,0.00017058,2.6012,0.1608,24038.4615384615,0.0002662694
10954,10.1007/s11664-015-4303-6,5134,3(a),6467,x=0,Ca1Zn2Sb2,553,0.000041621,0.000693,0.00017067,2.5993,0.16108,24026.3328608155,0.0002666102
10954,10.1007/s11664-015-4303-6,5134,3(a),6467,x=0,Ca1Zn2Sb2,553.5,0.000041643,0.00069338,0.00017076,2.5974,0.16135,24013.6397473765,0.0002669516
10954,10.1007/s11664-015-4303-6,5134,3(a),6467,x=0,Ca1Zn2Sb2,554,0.000041664,0.00069376,0.00017085,2.5954,0.16162,24001.5360983103,0.0002673037
10954,10.1007/s11664-015-4303-6,5134,3(a),6467,x=0,Ca1Zn2Sb2,554.5,0.000041685,0.00069415,0.00017095,2.5935,0.1619,23989.4446443565,0.0002676499
10954,10.1007/s11664-015-4303-6,5134,3(a),6467,x=0,Ca1Zn2Sb2,555,0.000041707,0.00069453,0.00017104,2.5916,0.16217,23976.7904668281,0.0002679927
10954,10.1007/s11664-015-4303-6,5134,3(a),6467,x=0,Ca1Zn2Sb2,555.5,0.000041728,0.00069491,0.00017113,2.5897,0.16244,23964.7239263804,0.0002683361
10954,10.1007/s11664-015-4303-6,5134,3(a),6467,x=0,Ca1Zn2Sb2,556,0.00004175,0.00069529,0.00017122,2.5878,0.16272,23952.0958083832,0.00026868
10954,10.1007/s11664-015-4303-6,5134,3(a),6467,x=0,Ca1Zn2Sb2,556.5,0.000041771,0.00069568,0.00017131,2.5859,0.16299,23940.0541045223,0.0002690282
10954,10.1007/s11664-015-4303-6,5134,3(a),6467,x=0,Ca1Zn2Sb2,557,0.000041793,0.00069606,0.0001714,2.584,0.16327,23927.4519656402,0.0002693731
10954,10.1007/s11664-015-4303-6,5134,3(a),6467,x=0,Ca1Zn2Sb2,557.5,0.000041814,0.00069644,0.0001715,2.582,0.16354,23915.435021763,0.0002697289
10954,10.1007/s11664-015-4303-6,5134,3(a),6467,x=0,Ca1Zn2Sb2,558,0.000041835,0.00069682,0.00017159,2.5801,0.16381,23903.4301422254,0.0002700748
10954,10.1007/s11664-015-4303-6,5134,3(a),6467,x=0,Ca1Zn2Sb2,558.5,0.000041857,0.0006972,0.00017168,2.5782,0.16409,23890.8665217287,0.0002704212
10954,10.1007/s11664-015-4303-6,5134,3(a),6467,x=0,Ca1Zn2Sb2,559,0.000041878,0.00069759,0.00017177,2.5763,0.16436,23878.8862887435,0.000270772
10954,10.1007/s11664-015-4303-6,5134,3(a),6467,x=0,Ca1Zn2Sb2,559.5,0.0000419,0.00069797,0.00017186,2.5744,0.16463,23866.3484486873,0.0002711195
10954,10.1007/s11664-015-4303-6,5134,3(a),6467,x=0,Ca1Zn2Sb2,560,0.000041921,0.00069835,0.00017195,2.5725,0.16491,23854.3927864316,0.0002714674
10954,10.1007/s11664-015-4303-6,5134,3(a),6467,x=0,Ca1Zn2Sb2,560.5,0.000041942,0.00069873,0.00017205,2.5705,0.16518,23842.4490963712,0.0002718265
10954,10.1007/s11664-015-4303-6,5134,3(a),6467,x=0,Ca1Zn2Sb2,561,0.000041964,0.00069912,0.00017214,2.5686,0.16545,23829.9494805071,0.0002721794
10954,10.1007/s11664-015-4303-6,5134,3(a),6467,x=0,Ca1Zn2Sb2,561.5,0.000041985,0.0006995,0.00017223,2.5667,0.16573,23818.0302488984,0.0002725289
10954,10.1007/s11664-015-4303-6,5134,3(a),6467,x=0,Ca1Zn2Sb2,562,0.000042007,0.00069988,0.00017232,2.5648,0.166,23805.556216821,0.000272879
10954,10.1007/s11664-015-4303-6,5134,3(a),6467,x=0,Ca1Zn2Sb2,562.5,0.000042028,0.00070026,0.00017241,2.5629,0.16628,23793.6613686114,0.0002732295
10954,10.1007/s11664-015-4303-6,5134,3(a),6467,x=0,Ca1Zn2Sb2,563,0.00004205,0.00070065,0.0001725,2.561,0.16655,23781.2128418549,0.0002735845
10954,10.1007/s11664-015-4303-6,5134,3(a),6467,x=0,Ca1Zn2Sb2,563.5,0.000042071,0.00070103,0.0001726,2.559,0.16682,23769.3423022985,0.0002739469
10954,10.1007/s11664-015-4303-6,5134,3(a),6467,x=0,Ca1Zn2Sb2,564,0.000042092,0.00070141,0.00017269,2.5571,0.1671,23757.4836073363,0.000274299
10954,10.1007/s11664-015-4303-6,5134,3(a),6467,x=0,Ca1Zn2Sb2,564.5,0.000042114,0.00070179,0.00017278,2.5552,0.16737,23745.0728973738,0.0002746517
10954,10.1007/s11664-015-4303-6,5134,3(a),6467,x=0,Ca1Zn2Sb2,565,0.000042135,0.00070218,0.00017287,2.5533,0.16764,23733.2384003797,0.0002750088
10954,10.1007/s11664-015-4303-6,5134,3(a),6467,x=0,Ca1Zn2Sb2,565.5,0.000042157,0.00070256,0.00017296,2.5514,0.16792,23720.8530018739,0.0002753625
10954,10.1007/s11664-015-4303-6,5134,3(a),6467,x=0,Ca1Zn2Sb2,566,0.000042178,0.00070294,0.00017305,2.5495,0.16819,23709.0426288586,0.0002757168
10954,10.1007/s11664-015-4303-6,5134,3(a),6467,x=0,Ca1Zn2Sb2,566.5,0.0000422,0.00070332,0.00017315,2.5475,0.16846,23696.682464455,0.0002760824
10954,10.1007/s11664-015-4303-6,5134,3(a),6467,x=0,Ca1Zn2Sb2,567,0.000042221,0.0007037,0.00017324,2.5456,0.16874,23684.8961417304,0.0002764378
10954,10.1007/s11664-015-4303-6,5134,3(a),6467,x=0,Ca1Zn2Sb2,567.5,0.000042242,0.00070409,0.00017333,2.5437,0.16901,23673.121537806,0.0002767976
10954,10.1007/s11664-015-4303-6,5134,3(a),6467,x=0,Ca1Zn2Sb2,568,0.000042264,0.00070447,0.00017342,2.5418,0.16929,23660.7987885671,0.000277154
10954,10.1007/s11664-015-4303-6,5134,3(a),6467,x=0,Ca1Zn2Sb2,568.5,0.000042285,0.00070485,0.00017351,2.5399,0.16956,23649.0481258129,0.0002775109
10954,10.1007/s11664-015-4303-6,5134,3(a),6467,x=0,Ca1Zn2Sb2,569,0.000042307,0.00070523,0.0001736,2.538,0.16983,23636.7504195523,0.0002778684
10954,10.1007/s11664-015-4303-6,5134,3(a),6467,x=0,Ca1Zn2Sb2,569.5,0.000042328,0.00070562,0.0001737,2.536,0.17011,23625.0236250236,0.0002782413
10954,10.1007/s11664-015-4303-6,5134,3(a),6467,x=0,Ca1Zn2Sb2,570,0.00004235,0.000706,0.00017379,2.5341,0.17038,23612.7508854782,0.0002785999
10954,10.1007/s11664-015-4303-6,5134,3(a),6467,x=0,Ca1Zn2Sb2,570.5,0.000042371,0.00070638,0.00017388,2.5322,0.17065,23601.0478865262,0.000278959
10954,10.1007/s11664-015-4303-6,5134,3(a),6467,x=0,Ca1Zn2Sb2,571,0.000042392,0.00070676,0.00017397,2.5303,0.17093,23589.3564823552,0.0002793187
10954,10.1007/s11664-015-4303-6,5134,3(a),6467,x=0,Ca1Zn2Sb2,571.5,0.000042414,0.00070715,0.00017406,2.5284,0.1712,23577.1207620125,0.0002796828
10954,10.1007/s11664-015-4303-6,5134,3(a),6467,x=0,Ca1Zn2Sb2,572,0.000042435,0.00070753,0.00017415,2.5265,0.17147,23565.4530458348,0.0002800435
10954,10.1007/s11664-015-4303-6,5134,3(a),6467,x=0,Ca1Zn2Sb2,572.5,0.000042457,0.00070791,0.00017425,2.5245,0.17175,23553.2421037756,0.0002804159
10954,10.1007/s11664-015-4303-6,5134,3(a),6467,x=0,Ca1Zn2Sb2,573,0.000042478,0.00070829,0.00017434,2.5226,0.17202,23541.5980036725,0.0002807778
10954,10.1007/s11664-015-4303-6,5134,3(a),6467,x=0,Ca1Zn2Sb2,573.5,0.000042499,0.00070868,0.00017443,2.5207,0.17229,23529.9654109508,0.0002811441
10954,10.1007/s11664-015-4303-6,5134,3(a),6467,x=0,Ca1Zn2Sb2,574,0.000042521,0.00070906,0.00017452,2.5188,0.17257,23517.7912090496,0.0002815071
