Repository: RamyaGuru/STD2_EffMass

# STD2_EffMass
Effective mass modeling of StarryData2 data

File: csvfiles/Fe_ptype.csv (part 3 of 5)
sid,DOI,figureid,fignum,sampleid,samplename,composition,Temperature,Carrier mobility,Electrical conductivity,Electrical resistivity,Lattice thermal conductivity,Power factor,Seebeck coefficient,Thermal conductivity,ZT,Figure of merit Z
8671,10.1016/j.intermet.2010.12.001,25123,2,31284,CayFe4Sb12_ y=0.91 HM,undefined,700,,204640,0.0000048866,,0.0023614,0.00010742,4.5107,0.36334,0.0005235108
8671,10.1016/j.intermet.2010.12.001,25123,2,31284,CayFe4Sb12_ y=0.91 HM,undefined,750,,198210,0.0000050451,,0.0024837,0.00011194,4.6835,0.3898,0.0005303085
8671,10.1016/j.intermet.2010.12.001,25123,2,31284,CayFe4Sb12_ y=0.91 HM,undefined,800,,192180,0.0000052035,,0.0026061,0.00011645,4.8562,0.41626,0.0005366542
8671,10.1016/j.intermet.2010.12.001,25128,8(a),31288,BM DD0.86Fe4Sb12,undefined,300,,273210,0.0000036602,,0.0022883,0.000091519,,,
8671,10.1016/j.intermet.2010.12.001,25128,8(a),31288,BM DD0.86Fe4Sb12,undefined,350,,249590,0.0000040066,,0.0024563,0.000099203,,,
8671,10.1016/j.intermet.2010.12.001,25128,8(a),31288,BM DD0.86Fe4Sb12,undefined,400,,228310,0.00000438,,0.0026085,0.00010689,,,
8671,10.1016/j.intermet.2010.12.001,25128,8(a),31288,BM DD0.86Fe4Sb12,undefined,450,,209780,0.0000047668,,0.0027536,0.00011457,,,
8671,10.1016/j.intermet.2010.12.001,25128,8(a),31288,BM DD0.86Fe4Sb12,undefined,500,,194030,0.0000051538,,0.0029003,0.00012226,2.3846,0.6567,0.0012162627
8671,10.1016/j.intermet.2010.12.001,25128,8(a),31288,BM DD0.86Fe4Sb12,undefined,550,,180910,0.0000055277,,0.0030546,0.00012994,2.475,0.72626,0.0012341818
8671,10.1016/j.intermet.2010.12.001,25128,8(a),31288,BM DD0.86Fe4Sb12,undefined,600,,170210,0.0000058752,,0.0032237,0.00013762,2.5654,0.79582,0.0012566072
8671,10.1016/j.intermet.2010.12.001,25128,8(a),31288,BM DD0.86Fe4Sb12,undefined,650,,161730,0.000006183,,0.0034149,0.00014531,2.6558,0.86538,0.0012858272
8671,10.1016/j.intermet.2010.12.001,25128,8(a),31288,BM DD0.86Fe4Sb12,undefined,700,,155330,0.0000064377,,0.0036356,0.00015299,2.7462,0.93493,0.0013238657
8671,10.1016/j.intermet.2010.12.001,25128,8(a),31288,BM DD0.86Fe4Sb12,undefined,750,,150920,0.0000066261,,0.0038965,0.00016068,2.8365,1.0045,0.0013737
8671,10.1016/j.intermet.2010.12.001,25128,8(a),31288,BM DD0.86Fe4Sb12,undefined,800,,148480,0.0000067348,,0.0042087,0.00016836,2.9269,1.074,0.0014379377
8671,10.1016/j.intermet.2010.12.001,25128,8(a),31287,CaxDDyFe4Sb12_ x=0.18_ y=0.60 chem mixed,undefined,300,,266670,0.0000037499,,0.0016637,0.000078986,,,
8671,10.1016/j.intermet.2010.12.001,25128,8(a),31287,CaxDDyFe4Sb12_ x=0.18_ y=0.60 chem mixed,undefined,350,,252110,0.0000039666,,0.0018084,0.000084694,,,
8671,10.1016/j.intermet.2010.12.001,25128,8(a),31287,CaxDDyFe4Sb12_ x=0.18_ y=0.60 chem mixed,undefined,400,,239050,0.0000041833,,0.0019536,0.000090402,,,
8671,10.1016/j.intermet.2010.12.001,25128,8(a),31287,CaxDDyFe4Sb12_ x=0.18_ y=0.60 chem mixed,undefined,450,,227270,0.0000044,,0.0020993,0.00009611,,,
8671,10.1016/j.intermet.2010.12.001,25128,8(a),31287,CaxDDyFe4Sb12_ x=0.18_ y=0.60 chem mixed,undefined,500,,216600,0.0000046167,,0.0022456,0.00010182,3.2305,0.38147,0.0006951246
8671,10.1016/j.intermet.2010.12.001,25128,8(a),31287,CaxDDyFe4Sb12_ x=0.18_ y=0.60 chem mixed,undefined,550,,206900,0.0000048333,,0.0023923,0.00010753,3.2821,0.42835,0.0007288931
8671,10.1016/j.intermet.2010.12.001,25128,8(a),31287,CaxDDyFe4Sb12_ x=0.18_ y=0.60 chem mixed,undefined,600,,198020,0.00000505,,0.0025388,0.00011323,3.3336,0.47524,0.0007615791
8671,10.1016/j.intermet.2010.12.001,25128,8(a),31287,CaxDDyFe4Sb12_ x=0.18_ y=0.60 chem mixed,undefined,650,,189870,0.0000052667,,0.002686,0.00011894,3.3852,0.52212,0.0007934539
8671,10.1016/j.intermet.2010.12.001,25128,8(a),31287,CaxDDyFe4Sb12_ x=0.18_ y=0.60 chem mixed,undefined,700,,182370,0.0000054834,,0.0028336,0.00012465,3.4367,0.56901,0.0008245119
8671,10.1016/j.intermet.2010.12.001,25128,8(a),31287,CaxDDyFe4Sb12_ x=0.18_ y=0.60 chem mixed,undefined,750,,175440,0.0000057001,,0.0029814,0.00013036,3.4883,0.61589,0.0008546857
8671,10.1016/j.intermet.2010.12.001,25128,8(a),31287,CaxDDyFe4Sb12_ x=0.18_ y=0.60 chem mixed,undefined,800,,169010,0.0000059168,,0.0031292,0.00013607,3.5399,0.66278,0.0008839798
8671,10.1016/j.intermet.2010.12.001,25128,8(a),31286,CaxDDyFe4Sb12_ x=0.41_ y=0.41 chem mixed,undefined,300,,265670,0.000003764,,0.0022776,0.00009259,,,
8671,10.1016/j.intermet.2010.12.001,25128,8(a),31286,CaxDDyFe4Sb12_ x=0.41_ y=0.41 chem mixed,undefined,350,,252110,0.0000039665,,0.0025912,0.00010138,,,
8671,10.1016/j.intermet.2010.12.001,25128,8(a),31286,CaxDDyFe4Sb12_ x=0.41_ y=0.41 chem mixed,undefined,400,,239870,0.000004169,,0.0029336,0.00011059,,,
8671,10.1016/j.intermet.2010.12.001,25128,8(a),31286,CaxDDyFe4Sb12_ x=0.41_ y=0.41 chem mixed,undefined,450,,228750,0.0000043715,,0.0032951,0.00012002,,,
8671,10.1016/j.intermet.2010.12.001,25128,8(a),31286,CaxDDyFe4Sb12_ x=0.41_ y=0.41 chem mixed,undefined,500,,218630,0.000004574,,0.003641,0.00012905,2.9039,0.61927,0.0012538311
8671,10.1016/j.intermet.2010.12.001,25128,8(a),31286,CaxDDyFe4Sb12_ x=0.41_ y=0.41 chem mixed,undefined,550,,209360,0.0000047764,,0.0039266,0.00013695,2.9891,0.6982,0.0013136396
8671,10.1016/j.intermet.2010.12.001,25128,8(a),31286,CaxDDyFe4Sb12_ x=0.41_ y=0.41 chem mixed,undefined,600,,200850,0.0000049789,,0.0041181,0.00014319,3.0742,0.77712,0.001339568
8671,10.1016/j.intermet.2010.12.001,25128,8(a),31286,CaxDDyFe4Sb12_ x=0.41_ y=0.41 chem mixed,undefined,650,,193000,0.0000051814,,0.0042143,0.00014777,3.1594,0.85604,0.0013338925
8671,10.1016/j.intermet.2010.12.001,25128,8(a),31286,CaxDDyFe4Sb12_ x=0.41_ y=0.41 chem mixed,undefined,700,,185740,0.0000053839,,0.004266,0.00015155,3.2445,0.93497,0.0013148405
8671,10.1016/j.intermet.2010.12.001,25128,8(a),31286,CaxDDyFe4Sb12_ x=0.41_ y=0.41 chem mixed,undefined,750,,179010,0.0000055864,,0.0043877,0.00015656,3.3297,1.0139,0.0013177463
8671,10.1016/j.intermet.2010.12.001,25128,8(a),31286,CaxDDyFe4Sb12_ x=0.41_ y=0.41 chem mixed,undefined,800,,172740,0.0000057889,,,,3.4148,1.0928,
8671,10.1016/j.intermet.2010.12.001,25128,8(a),31285,CaxDDyFe4Sb12_ x=0.64_ y=0.16 chem mixed,undefined,300,,252790,0.0000039559,,0.0021807,0.00009288,,,
8671,10.1016/j.intermet.2010.12.001,25128,8(a),31285,CaxDDyFe4Sb12_ x=0.64_ y=0.16 chem mixed,undefined,350,,239000,0.0000041841,,0.0023382,0.00009891,,,
8671,10.1016/j.intermet.2010.12.001,25128,8(a),31285,CaxDDyFe4Sb12_ x=0.64_ y=0.16 chem mixed,undefined,400,,226630,0.0000044124,,0.0024957,0.00010494,,,
8671,10.1016/j.intermet.2010.12.001,25128,8(a),31285,CaxDDyFe4Sb12_ x=0.64_ y=0.16 chem mixed,undefined,450,,215490,0.0000046406,,0.0026536,0.00011097,,,
8671,10.1016/j.intermet.2010.12.001,25128,8(a),31285,CaxDDyFe4Sb12_ x=0.64_ y=0.16 chem mixed,undefined,500,,205390,0.0000048689,,0.0028116,0.000117,2.6249,0.57141,0.0010711265
8671,10.1016/j.intermet.2010.12.001,25128,8(a),31285,CaxDDyFe4Sb12_ x=0.64_ y=0.16 chem mixed,undefined,550,,196190,0.0000050971,,0.0029696,0.00012303,2.7296,0.62348,0.001087925
8671,10.1016/j.intermet.2010.12.001,25128,8(a),31285,CaxDDyFe4Sb12_ x=0.64_ y=0.16 chem mixed,undefined,600,,187780,0.0000053254,,0.0031278,0.00012906,2.8343,0.67555,0.0011035529
8671,10.1016/j.intermet.2010.12.001,25128,8(a),31285,CaxDDyFe4Sb12_ x=0.64_ y=0.16 chem mixed,undefined,650,,180060,0.0000055537,,0.003286,0.00013509,2.939,0.72761,0.0011180674
8671,10.1016/j.intermet.2010.12.001,25128,8(a),31285,CaxDDyFe4Sb12_ x=0.64_ y=0.16 chem mixed,undefined,700,,172950,0.0000057819,,0.0034443,0.00014112,3.0437,0.77968,0.0011316161
8671,10.1016/j.intermet.2010.12.001,25128,8(a),31285,CaxDDyFe4Sb12_ x=0.64_ y=0.16 chem mixed,undefined,750,,166380,0.0000060102,,0.0036026,0.00014715,3.1484,0.83175,0.0011442638
8671,10.1016/j.intermet.2010.12.001,25128,8(a),31285,CaxDDyFe4Sb12_ x=0.64_ y=0.16 chem mixed,undefined,800,,160300,0.0000062384,,0.0037613,0.00015318,3.2531,0.88382,0.0011562202
8671,10.1016/j.intermet.2010.12.001,25128,8(a),31291,BM Ca0.93Fe4Sb12,undefined,300,,263890,0.0000037894,,0.0022556,0.000092453,,,
8671,10.1016/j.intermet.2010.12.001,25128,8(a),31291,BM Ca0.93Fe4Sb12,undefined,350,,255260,0.0000039175,,0.0024274,0.000097517,,,
8671,10.1016/j.intermet.2010.12.001,25128,8(a),31291,BM Ca0.93Fe4Sb12,undefined,400,,247180,0.0000040456,,0.002601,0.00010258,,,
8671,10.1016/j.intermet.2010.12.001,25128,8(a),31291,BM Ca0.93Fe4Sb12,undefined,450,,239600,0.0000041737,,0.0027766,0.00010765,,,
8671,10.1016/j.intermet.2010.12.001,25128,8(a),31291,BM Ca0.93Fe4Sb12,undefined,500,,232460,0.0000043018,,0.0029531,0.00011271,2.8472,0.5367,0.0010371944
8671,10.1016/j.intermet.2010.12.001,25128,8(a),31291,BM Ca0.93Fe4Sb12,undefined,550,,225740,0.0000044299,,0.0031315,0.00011778,3.0647,0.58312,0.0010217966
8671,10.1016/j.intermet.2010.12.001,25128,8(a),31291,BM Ca0.93Fe4Sb12,undefined,600,,219390,0.000004558,,0.0033105,0.00012284,3.2821,0.62954,0.001008653
8671,10.1016/j.intermet.2010.12.001,25128,8(a),31291,BM Ca0.93Fe4Sb12,undefined,650,,213400,0.0000046861,,0.0034914,0.00012791,3.4995,0.67596,0.0009976854
8671,10.1016/j.intermet.2010.12.001,25128,8(a),31291,BM Ca0.93Fe4Sb12,undefined,700,,207720,0.0000048141,,0.0036727,0.00013297,3.717,0.72239,0.0009880818
8671,10.1016/j.intermet.2010.12.001,25128,8(a),31291,BM Ca0.93Fe4Sb12,undefined,750,,202340,0.0000049422,,0.0038556,0.00013804,3.9344,0.76881,0.0009799715
8671,10.1016/j.intermet.2010.12.001,25128,8(a),31291,BM Ca0.93Fe4Sb12,undefined,800,,197230,0.0000050703,,0.0040388,0.0001431,4.1519,0.81523,0.0009727595
8671,10.1016/j.intermet.2010.12.001,25128,8(a),31292,CaxDDyFe4Sb12_ x=0.5_ y=0.5 non comp chem mixed,undefined,350,,285260,0.0000035056,,0.0018478,0.000080483,,,
8671,10.1016/j.intermet.2010.12.001,25128,8(a),31292,CaxDDyFe4Sb12_ x=0.5_ y=0.5 non comp chem mixed,undefined,400,,267800,0.0000037341,,0.0019643,0.000085645,,,
8671,10.1016/j.intermet.2010.12.001,25128,8(a),31292,CaxDDyFe4Sb12_ x=0.5_ y=0.5 non comp chem mixed,undefined,450,,252370,0.0000039625,,0.002081,0.000090807,,,
8671,10.1016/j.intermet.2010.12.001,25128,8(a),31292,CaxDDyFe4Sb12_ x=0.5_ y=0.5 non comp chem mixed,undefined,500,,238610,0.0000041909,,0.0021976,0.000095968,3.5879,0.30625,0.0006125031
8671,10.1016/j.intermet.2010.12.001,25128,8(a),31292,CaxDDyFe4Sb12_ x=0.5_ y=0.5 non comp chem mixed,undefined,550,,226280,0.0000044194,,0.0023142,0.00010113,3.7401,0.34031,0.0006187535
8671,10.1016/j.intermet.2010.12.001,25128,8(a),31292,CaxDDyFe4Sb12_ x=0.5_ y=0.5 non comp chem mixed,undefined,600,,215160,0.0000046478,,0.0024308,0.00010629,3.8924,0.3747,0.000624499
8671,10.1016/j.intermet.2010.12.001,25128,8(a),31292,CaxDDyFe4Sb12_ x=0.5_ y=0.5 non comp chem mixed,undefined,650,,205080,0.0000048762,,0.0025473,0.00011145,4.0447,0.40936,0.0006297871
8671,10.1016/j.intermet.2010.12.001,25128,8(a),31292,CaxDDyFe4Sb12_ x=0.5_ y=0.5 non comp chem mixed,undefined,700,,195900,0.0000051047,,0.0026643,0.00011662,4.197,0.44437,0.0006348106
8671,10.1016/j.intermet.2010.12.001,25128,8(a),31292,CaxDDyFe4Sb12_ x=0.5_ y=0.5 non comp chem mixed,undefined,750,,187510,0.0000053331,,0.0027808,0.00012178,4.3492,0.47954,0.000639382
8671,10.1016/j.intermet.2010.12.001,25128,8(a),31292,CaxDDyFe4Sb12_ x=0.5_ y=0.5 non comp chem mixed,undefined,800,,179810,0.0000055615,,0.0028974,0.00012694,4.5015,0.51492,0.0006436521
8671,10.1016/j.intermet.2010.12.001,25131,8(b),31295,BaxDDyFe4Sb12_ x=0.62_ y=0.20 chem mixed,undefined,300,,261180,0.0000038288,,0.0014702,0.000075026,,,
8671,10.1016/j.intermet.2010.12.001,25131,8(b),31295,BaxDDyFe4Sb12_ x=0.62_ y=0.20 chem mixed,undefined,350,,247040,0.000004048,,0.0019754,0.000089423,,,
8671,10.1016/j.intermet.2010.12.001,25131,8(b),31295,BaxDDyFe4Sb12_ x=0.62_ y=0.20 chem mixed,undefined,400,,234350,0.0000042671,,0.002274,0.000098505,,,
8671,10.1016/j.intermet.2010.12.001,25131,8(b),31295,BaxDDyFe4Sb12_ x=0.62_ y=0.20 chem mixed,undefined,450,,222900,0.0000044863,,0.0025026,0.00010596,,,
8671,10.1016/j.intermet.2010.12.001,25131,8(b),31295,BaxDDyFe4Sb12_ x=0.62_ y=0.20 chem mixed,undefined,500,,212520,0.0000047054,,0.0027368,0.00011348,2.8159,0.49328,0.0009719095
8671,10.1016/j.intermet.2010.12.001,25131,8(b),31295,BaxDDyFe4Sb12_ x=0.62_ y=0.20 chem mixed,undefined,550,,203060,0.0000049246,,0.0029887,0.00012132,2.9399,0.55394,0.0010165992
8671,10.1016/j.intermet.2010.12.001,25131,8(b),31295,BaxDDyFe4Sb12_ x=0.62_ y=0.20 chem mixed,undefined,600,,194410,0.0000051438,,0.0032297,0.00012889,3.0639,0.6146,0.001054114
8671,10.1016/j.intermet.2010.12.001,25131,8(b),31295,BaxDDyFe4Sb12_ x=0.62_ y=0.20 chem mixed,undefined,650,,186470,0.0000053629,,0.0034151,0.00013533,3.1879,0.67527,0.0010712695
8671,10.1016/j.intermet.2010.12.001,25131,8(b),31295,BaxDDyFe4Sb12_ x=0.62_ y=0.20 chem mixed,undefined,700,,179140,0.0000055821,,0.0035147,0.00014007,3.3119,0.73593,0.0010612337
8671,10.1016/j.intermet.2010.12.001,25131,8(b),31295,BaxDDyFe4Sb12_ x=0.62_ y=0.20 chem mixed,undefined,750,,172380,0.0000058013,,0.0035452,0.00014341,3.4359,0.79659,0.0010318112
8671,10.1016/j.intermet.2010.12.001,25131,8(b),31295,BaxDDyFe4Sb12_ x=0.62_ y=0.20 chem mixed,undefined,800,,166100,0.0000060204,,0.0035946,0.00014711,3.56,0.85725,0.0010097191
8671,10.1016/j.intermet.2010.12.001,25131,8(b),31296,BaxDDyFe4Sb12_ x=0.44_ y=0.42 chem mixed,undefined,300,,142010,0.0000070419,,0.0016894,0.00010907,,,
8671,10.1016/j.intermet.2010.12.001,25131,8(b),31296,BaxDDyFe4Sb12_ x=0.44_ y=0.42 chem mixed,undefined,350,,138390,0.0000072262,,0.001868,0.00011618,,,
8671,10.1016/j.intermet.2010.12.001,25131,8(b),31296,BaxDDyFe4Sb12_ x=0.44_ y=0.42 chem mixed,undefined,400,,134940,0.0000074105,,0.0020508,0.00012328,,,
8671,10.1016/j.intermet.2010.12.001,25131,8(b),31296,BaxDDyFe4Sb12_ x=0.44_ y=0.42 chem mixed,undefined,450,,131670,0.0000075948,,0.0022383,0.00013038,,,
8671,10.1016/j.intermet.2010.12.001,25131,8(b),31296,BaxDDyFe4Sb12_ x=0.44_ y=0.42 chem mixed,undefined,500,,128550,0.0000077791,,0.00243,0.00013749,2.0983,0.66867,0.0011580804
8671,10.1016/j.intermet.2010.12.001,25131,8(b),31296,BaxDDyFe4Sb12_ x=0.44_ y=0.42 chem mixed,undefined,550,,125570,0.0000079635,,0.0026252,0.00014459,2.1405,0.74997,0.0012264424
8671,10.1016/j.intermet.2010.12.001,25131,8(b),31296,BaxDDyFe4Sb12_ x=0.44_ y=0.42 chem mixed,undefined,600,,122730,0.0000081478,,0.002824,0.00015169,2.1827,0.83127,0.0012938104
8671,10.1016/j.intermet.2010.12.001,25131,8(b),31296,BaxDDyFe4Sb12_ x=0.44_ y=0.42 chem mixed,undefined,650,,120020,0.0000083321,,0.0030266,0.0001588,2.2249,0.91256,0.0013603308
8671,10.1016/j.intermet.2010.12.001,25131,8(b),31296,BaxDDyFe4Sb12_ x=0.44_ y=0.42 chem mixed,undefined,700,,117420,0.0000085164,,0.0032317,0.0001659,2.2671,0.99386,0.0014254775
8671,10.1016/j.intermet.2010.12.001,25131,8(b),31296,BaxDDyFe4Sb12_ x=0.44_ y=0.42 chem mixed,undefined,750,,114930,0.0000087007,,0.0034401,0.00017301,2.3093,1.0752,0.0014896722
8671,10.1016/j.intermet.2010.12.001,25131,8(b),31296,BaxDDyFe4Sb12_ x=0.44_ y=0.42 chem mixed,undefined,800,,112550,0.000008885,,0.0036511,0.00018011,2.3515,1.1565,0.0015526685
8671,10.1016/j.intermet.2010.12.001,25131,8(b),31297,BaxDDyFe4Sb12_ x=0.21_ y=0.60 chem mixed,undefined,300,,305290,0.0000032756,,0.0018996,0.000078881,,,
8671,10.1016/j.intermet.2010.12.001,25131,8(b),31297,BaxDDyFe4Sb12_ x=0.21_ y=0.60 chem mixed,undefined,350,,286730,0.0000034876,,0.0020508,0.000084572,,,
8671,10.1016/j.intermet.2010.12.001,25131,8(b),31297,BaxDDyFe4Sb12_ x=0.21_ y=0.60 chem mixed,undefined,400,,270300,0.0000036996,,0.0022022,0.000090263,,,
8671,10.1016/j.intermet.2010.12.001,25131,8(b),31297,BaxDDyFe4Sb12_ x=0.21_ y=0.60 chem mixed,undefined,450,,255660,0.0000039115,,0.0023539,0.000095953,,,
8671,10.1016/j.intermet.2010.12.001,25131,8(b),31297,BaxDDyFe4Sb12_ x=0.21_ y=0.60 chem mixed,undefined,500,,242510,0.0000041235,,0.0025053,0.00010164,3.1733,0.38791,0.0007894936
8671,10.1016/j.intermet.2010.12.001,25131,8(b),31297,BaxDDyFe4Sb12_ x=0.21_ y=0.60 chem mixed,undefined,550,,230650,0.0000043355,,0.0026575,0.00010734,3.2465,0.43245,0.0008185738
8671,10.1016/j.intermet.2010.12.001,25131,8(b),31297,BaxDDyFe4Sb12_ x=0.21_ y=0.60 chem mixed,undefined,600,,219910,0.0000045474,,0.0028095,0.00011303,3.3197,0.47698,0.0008463114
8671,10.1016/j.intermet.2010.12.001,25131,8(b),31297,BaxDDyFe4Sb12_ x=0.21_ y=0.60 chem mixed,undefined,650,,210110,0.0000047594,,0.0029614,0.00011872,3.393,0.52152,0.0008727969
8671,10.1016/j.intermet.2010.12.001,25131,8(b),31297,BaxDDyFe4Sb12_ x=0.21_ y=0.60 chem mixed,undefined,700,,201150,0.0000049713,,0.0031134,0.00012441,3.4662,0.56606,0.0008982171
8671,10.1016/j.intermet.2010.12.001,25131,8(b),31297,BaxDDyFe4Sb12_ x=0.21_ y=0.60 chem mixed,undefined,750,,192930,0.0000051833,,0.0032655,0.0001301,3.5395,0.61059,0.0009225879
8671,10.1016/j.intermet.2010.12.001,25131,8(b),31297,BaxDDyFe4Sb12_ x=0.21_ y=0.60 chem mixed,undefined,800,,185350,0.0000053953,,0.0034177,0.00013579,3.6127,0.65513,0.0009460237
8671,10.1016/j.intermet.2010.12.001,25131,8(b),31298,BaxDDyFe4Sb12_ x=0.5_ y=0.5 non comp chem mixed,undefined,300,,282570,0.0000035389,,0.0015762,0.000074686,,,
8671,10.1016/j.intermet.2010.12.001,25131,8(b),31298,BaxDDyFe4Sb12_ x=0.5_ y=0.5 non comp chem mixed,undefined,350,,265330,0.0000037689,,0.001697,0.000079974,,,
8671,10.1016/j.intermet.2010.12.001,25131,8(b),31298,BaxDDyFe4Sb12_ x=0.5_ y=0.5 non comp chem mixed,undefined,400,,250070,0.0000039989,,0.0018179,0.000085262,,,
8671,10.1016/j.intermet.2010.12.001,25131,8(b),31298,BaxDDyFe4Sb12_ x=0.5_ y=0.5 non comp chem mixed,undefined,450,,236470,0.0000042288,,0.0019389,0.00009055,,,
8671,10.1016/j.intermet.2010.12.001,25131,8(b),31298,BaxDDyFe4Sb12_ x=0.5_ y=0.5 non comp chem mixed,undefined,500,,224280,0.0000044588,,0.00206,0.000095837,3.0214,0.3409,0.0006818031
8671,10.1016/j.intermet.2010.12.001,25131,8(b),31298,BaxDDyFe4Sb12_ x=0.5_ y=0.5 non comp chem mixed,undefined,550,,213270,0.0000046888,,0.0021812,0.00010113,3.1777,0.37752,0.0006864084
8671,10.1016/j.intermet.2010.12.001,25131,8(b),31298,BaxDDyFe4Sb12_ x=0.5_ y=0.5 non comp chem mixed,undefined,600,,203300,0.0000049188,,0.002302,0.00010641,3.3341,0.41426,0.0006904412
8671,10.1016/j.intermet.2010.12.001,25131,8(b),31298,BaxDDyFe4Sb12_ x=0.5_ y=0.5 non comp chem mixed,undefined,650,,194220,0.0000051488,,0.0024233,0.0001117,3.4904,0.45128,0.0006942757
8671,10.1016/j.intermet.2010.12.001,25131,8(b),31298,BaxDDyFe4Sb12_ x=0.5_ y=0.5 non comp chem mixed,undefined,700,,185920,0.0000053788,,0.0025446,0.00011699,3.6467,0.48845,0.0006977816
8671,10.1016/j.intermet.2010.12.001,25131,8(b),31298,BaxDDyFe4Sb12_ x=0.5_ y=0.5 non comp chem mixed,undefined,750,,178290,0.0000056088,,0.0026659,0.00012228,3.8031,0.52574,0.0007009808
8671,10.1016/j.intermet.2010.12.001,25131,8(b),31298,BaxDDyFe4Sb12_ x=0.5_ y=0.5 non comp chem mixed,undefined,800,,171270,0.0000058387,,0.0027868,0.00012756,3.9594,0.56308,0.000703844
8671,10.1016/j.intermet.2010.12.001,25131,8(b),31299,BM Ba0.87Fe4Sb12,undefined,300,,288380,0.0000034676,,0.0017709,0.000078364,,,
8671,10.1016/j.intermet.2010.12.001,25131,8(b),31299,BM Ba0.87Fe4Sb12,undefined,350,,271770,0.0000036796,,0.0019676,0.000085087,,,
8671,10.1016/j.intermet.2010.12.001,25131,8(b),31299,BM Ba0.87Fe4Sb12,undefined,400,,256960,0.0000038916,,0.0021659,0.00009181,,,
8671,10.1016/j.intermet.2010.12.001,25131,8(b),31299,BM Ba0.87Fe4Sb12,undefined,450,,243690,0.0000041036,,0.0023659,0.000098533,,,
8671,10.1016/j.intermet.2010.12.001,25131,8(b),31299,BM Ba0.87Fe4Sb12,undefined,500,,231720,0.0000043155,,0.0025674,0.00010526,3.1145,0.41705,0.0008243378
8671,10.1016/j.intermet.2010.12.001,25131,8(b),31299,BM Ba0.87Fe4Sb12,undefined,550,,220870,0.0000045275,,0.0027696,0.00011198,3.2018,0.48199,0.0008650134
8671,10.1016/j.intermet.2010.12.001,25131,8(b),31299,BM Ba0.87Fe4Sb12,undefined,600,,210990,0.0000047395,,0.0029728,0.0001187,3.2891,0.54694,0.0009038339
8671,10.1016/j.intermet.2010.12.001,25131,8(b),31299,BM Ba0.87Fe4Sb12,undefined,650,,201960,0.0000049515,,0.0031774,0.00012543,3.3763,0.61188,0.0009410894
8671,10.1016/j.intermet.2010.12.001,25131,8(b),31299,BM Ba0.87Fe4Sb12,undefined,700,,193670,0.0000051635,,0.0033822,0.00013215,3.4636,0.67683,0.0009764984
8671,10.1016/j.intermet.2010.12.001,25131,8(b),31299,BM Ba0.87Fe4Sb12,undefined,750,,186030,0.0000053755,,0.0035876,0.00013887,3.5508,0.74177,0.0010103639
8671,10.1016/j.intermet.2010.12.001,25131,8(b),31299,BM Ba0.87Fe4Sb12,undefined,800,,178970,0.0000055875,,0.0037935,0.00014559,3.6381,0.80672,0.0010427146
8671,10.1016/j.intermet.2010.12.001,25144,11(a),31309,HM DD0.86Fe4Sb12,undefined,500,,,,,,,,0.51725,
8671,10.1016/j.intermet.2010.12.001,25144,11(a),31309,HM DD0.86Fe4Sb12,undefined,550,,,,,,,,0.56078,
8671,10.1016/j.intermet.2010.12.001,25144,11(a),31309,HM DD0.86Fe4Sb12,undefined,600,,,,,,,,0.60431,
8671,10.1016/j.intermet.2010.12.001,25144,11(a),31309,HM DD0.86Fe4Sb12,undefined,650,,,,,,,,0.64784,
8671,10.1016/j.intermet.2010.12.001,25144,11(a),31309,HM DD0.86Fe4Sb12,undefined,700,,,,,,,,0.69137,
8671,10.1016/j.intermet.2010.12.001,25144,11(a),31309,HM DD0.86Fe4Sb12,undefined,750,,,,,,,,0.73489,
8671,10.1016/j.intermet.2010.12.001,25144,11(a),31309,HM DD0.86Fe4Sb12,undefined,800,,,,,,,,0.77842,
8671,10.1016/j.intermet.2010.12.001,25144,11(a),31310,HM Ca0.91Fe4Sb12,undefined,500,,,,,,,,0.25577,
8671,10.1016/j.intermet.2010.12.001,25144,11(a),31310,HM Ca0.91Fe4Sb12,undefined,550,,,,,,,,0.28205,
8671,10.1016/j.intermet.2010.12.001,25144,11(a),31310,HM Ca0.91Fe4Sb12,undefined,600,,,,,,,,0.30832,
8671,10.1016/j.intermet.2010.12.001,25144,11(a),31310,HM Ca0.91Fe4Sb12,undefined,650,,,,,,,,0.3346,
8671,10.1016/j.intermet.2010.12.001,25144,11(a),31310,HM Ca0.91Fe4Sb12,undefined,700,,,,,,,,0.36088,
8671,10.1016/j.intermet.2010.12.001,25144,11(a),31310,HM Ca0.91Fe4Sb12,undefined,750,,,,,,,,0.38716,
8671,10.1016/j.intermet.2010.12.001,25144,11(a),31310,HM Ca0.91Fe4Sb12,undefined,800,,,,,,,,0.41344,
8671,10.1016/j.intermet.2010.12.001,25147,11(b),31316,HM Ba0.83Fe4Sb12,undefined,500,,,,,,,,0.2425,
8671,10.1016/j.intermet.2010.12.001,25147,11(b),31316,HM Ba0.83Fe4Sb12,undefined,550,,,,,,,,0.26145,
8671,10.1016/j.intermet.2010.12.001,25147,11(b),31316,HM Ba0.83Fe4Sb12,undefined,600,,,,,,,,0.28039,
8671,10.1016/j.intermet.2010.12.001,25147,11(b),31316,HM Ba0.83Fe4Sb12,undefined,650,,,,,,,,0.29933,
8671,10.1016/j.intermet.2010.12.001,25147,11(b),31316,HM Ba0.83Fe4Sb12,undefined,700,,,,,,,,0.31827,
8671,10.1016/j.intermet.2010.12.001,25147,11(b),31316,HM Ba0.83Fe4Sb12,undefined,750,,,,,,,,0.33721,
8671,10.1016/j.intermet.2010.12.001,25147,11(b),31316,HM Ba0.83Fe4Sb12,undefined,800,,,,,,,,0.35615,
8671,10.1016/j.intermet.2010.12.001,25151,13,31323,CayFe3CoSb12_ y=0.74,undefined,300,,308720,0.0000032392,,,,,,
8671,10.1016/j.intermet.2010.12.001,25151,13,31323,CayFe3CoSb12_ y=0.74,undefined,350,,291110,0.0000034351,,0.0028948,0.00009972,,,
8671,10.1016/j.intermet.2010.12.001,25151,13,31323,CayFe3CoSb12_ y=0.74,undefined,400,,275410,0.000003631,,0.0031326,0.00010665,,,
8671,10.1016/j.intermet.2010.12.001,25151,13,31323,CayFe3CoSb12_ y=0.74,undefined,450,,261310,0.0000038268,,0.003371,0.00011358,,,
8671,10.1016/j.intermet.2010.12.001,25151,13,31323,CayFe3CoSb12_ y=0.74,undefined,500,,248590,0.0000040227,,0.0036102,0.00012051,3.4778,0.52318,0.00103807
8671,10.1016/j.intermet.2010.12.001,25151,13,31323,CayFe3CoSb12_ y=0.74,undefined,550,,237050,0.0000042186,,0.0038499,0.00012744,3.579,0.58638,0.0010756915
8671,10.1016/j.intermet.2010.12.001,25151,13,31323,CayFe3CoSb12_ y=0.74,undefined,600,,226530,0.0000044145,,0.0040907,0.00013438,3.6802,0.64957,0.0011115429
8671,10.1016/j.intermet.2010.12.001,25151,13,31323,CayFe3CoSb12_ y=0.74,undefined,650,,216900,0.0000046104,,0.0043312,0.00014131,3.7814,0.71276,0.0011453959
8671,10.1016/j.intermet.2010.12.001,25151,13,31323,CayFe3CoSb12_ y=0.74,undefined,700,,208060,0.0000048063,,0.0045721,0.00014824,3.8826,0.77596,0.0011775872
8671,10.1016/j.intermet.2010.12.001,25151,13,31323,CayFe3CoSb12_ y=0.74,undefined,750,,199910,0.0000050022,,0.0048134,0.00015517,3.9838,0.83915,0.0012082434
8671,10.1016/j.intermet.2010.12.001,25151,13,31323,CayFe3CoSb12_ y=0.74,undefined,800,,192380,0.0000051981,,,,4.085,0.90234,
8671,10.1016/j.intermet.2010.12.001,25151,13,31324,BayFe3CoSb12_ y=0.74,undefined,300,,231020,0.0000043287,,0.0019768,0.000092502,,,
8671,10.1016/j.intermet.2010.12.001,25151,13,31324,BayFe3CoSb12_ y=0.74,undefined,350,,208440,0.0000047976,,0.0020848,0.00010001,,,
8671,10.1016/j.intermet.2010.12.001,25151,13,31324,BayFe3CoSb12_ y=0.74,undefined,400,,191200,0.0000052302,,0.00221,0.00010751,,,
8671,10.1016/j.intermet.2010.12.001,25151,13,31324,BayFe3CoSb12_ y=0.74,undefined,450,,177740,0.0000056263,,0.0023514,0.00011502,,,
8671,10.1016/j.intermet.2010.12.001,25151,13,31324,BayFe3CoSb12_ y=0.74,undefined,500,,167060,0.0000059859,,0.0025082,0.00012253,2.7135,0.47815,0.0009243413
8671,10.1016/j.intermet.2010.12.001,25151,13,31324,BayFe3CoSb12_ y=0.74,undefined,550,,158500,0.0000063092,,0.0026799,0.00013003,2.7522,0.56496,0.0009737301
8671,10.1016/j.intermet.2010.12.001,25151,13,31324,BayFe3CoSb12_ y=0.74,undefined,600,,151600,0.0000065961,,0.0028679,0.00013754,2.7909,0.65176,0.0010275897
8671,10.1016/j.intermet.2010.12.001,25151,13,31324,BayFe3CoSb12_ y=0.74,undefined,650,,146060,0.0000068465,,0.0030726,0.00014504,2.8296,0.73857,0.0010858779
8671,10.1016/j.intermet.2010.12.001,25151,13,31324,BayFe3CoSb12_ y=0.74,undefined,700,,141630,0.0000070606,,0.0032959,0.00015255,2.8683,0.82537,0.0011490779
8671,10.1016/j.intermet.2010.12.001,25151,13,31324,BayFe3CoSb12_ y=0.74,undefined,750,,138160,0.0000072382,,0.0035395,0.00016006,2.907,0.91217,0.0012175783
8671,10.1016/j.intermet.2010.12.001,25151,13,31324,BayFe3CoSb12_ y=0.74,undefined,800,,135510,0.0000073794,,0.0038046,0.00016756,2.9457,0.99898,0.0012915776
8671,10.1016/j.intermet.2010.12.001,25151,13,31325,MmyFe3CoSb12_ y=0.68,undefined,300,,126820,0.0000078854,,0.0019268,0.00012326,,,
8671,10.1016/j.intermet.2010.12.001,25151,13,31325,MmyFe3CoSb12_ y=0.68,undefined,350,,121600,0.0000082236,,0.0020842,0.00013092,,,
8671,10.1016/j.intermet.2010.12.001,25151,13,31325,MmyFe3CoSb12_ y=0.68,undefined,400,,116800,0.0000085617,,0.0022431,0.00013858,1.6652,0.53882,0.0013470454
8671,10.1016/j.intermet.2010.12.001,25151,13,31325,MmyFe3CoSb12_ y=0.68,undefined,450,,112360,0.0000088999,,0.0024026,0.00014623,1.7164,0.62991,0.0013997903
8671,10.1016/j.intermet.2010.12.001,25151,13,31325,MmyFe3CoSb12_ y=0.68,undefined,500,,108250,0.0000092381,,0.0025636,0.00015389,1.7675,0.79135,0.0014504102
8671,10.1016/j.intermet.2010.12.001,25151,13,31325,MmyFe3CoSb12_ y=0.68,undefined,550,,104420,0.0000095763,,0.0027252,0.00016155,1.8186,0.8721,0.0014985153
8671,10.1016/j.intermet.2010.12.001,25151,13,31325,MmyFe3CoSb12_ y=0.68,undefined,600,,100860,0.0000099145,,0.0028878,0.00016921,1.8698,0.95286,0.0015444433
8671,10.1016/j.intermet.2010.12.001,25151,13,31325,MmyFe3CoSb12_ y=0.68,undefined,650,,97532,0.000010253,,0.0030511,0.00017687,1.9209,1.0336,0.00158837
8671,10.1016/j.intermet.2010.12.001,25151,13,31325,MmyFe3CoSb12_ y=0.68,undefined,700,,94420,0.000010591,,0.0032151,0.00018453,1.972,1.1144,0.0016303753
8671,10.1016/j.intermet.2010.12.001,25151,13,31325,MmyFe3CoSb12_ y=0.68,undefined,750,,91500,0.000010929,,0.0033797,0.00019219,2.0232,1.1951,0.0016704725
8671,10.1016/j.intermet.2010.12.001,25151,13,31325,MmyFe3CoSb12_ y=0.68,undefined,800,,88755,0.000011267,,0.0035449,0.00019985,,1.2759,
8671,10.1016/j.intermet.2010.12.001,25151,13,31326,DDyFe3CoSb12_ y=0.65,undefined,350,,179150,0.000005582,,0.0026125,0.00012076,,,
8671,10.1016/j.intermet.2010.12.001,25151,13,31326,DDyFe3CoSb12_ y=0.65,undefined,400,,172270,0.000005805,,0.002822,0.00012799,,,
8671,10.1016/j.intermet.2010.12.001,25151,13,31326,DDyFe3CoSb12_ y=0.65,undefined,450,,165890,0.000006028,,0.0030328,0.00013521,,,
8671,10.1016/j.intermet.2010.12.001,25151,13,31326,DDyFe3CoSb12_ y=0.65,undefined,500,,159980,0.0000062509,,0.0032459,0.00014244,2.1526,0.84996,0.0015078974
8671,10.1016/j.intermet.2010.12.001,25151,13,31326,DDyFe3CoSb12_ y=0.65,undefined,550,,154470,0.0000064739,,0.0034603,0.00014967,2.2267,0.92041,0.0015540037
8671,10.1016/j.intermet.2010.12.001,25151,13,31326,DDyFe3CoSb12_ y=0.65,undefined,600,,149330,0.0000066968,,0.0036757,0.00015689,2.3008,0.99086,0.0015975748
8671,10.1016/j.intermet.2010.12.001,25151,13,31326,DDyFe3CoSb12_ y=0.65,undefined,650,,144510,0.0000069198,,0.0038924,0.00016412,2.3749,1.0613,0.0016389743
8671,10.1016/j.intermet.2010.12.001,25151,13,31326,DDyFe3CoSb12_ y=0.65,undefined,700,,140000,0.0000071427,,0.00411,0.00017134,2.449,1.1318,0.001678236
8671,10.1016/j.intermet.2010.12.001,25151,13,31326,DDyFe3CoSb12_ y=0.65,undefined,750,,135760,0.0000073657,,0.004329,0.00017857,2.5231,1.2022,0.0017157465
8671,10.1016/j.intermet.2010.12.001,25151,13,31326,DDyFe3CoSb12_ y=0.65,undefined,800,,131770,0.0000075887,,0.0045489,0.0001858,2.5972,1.2727,0.0017514631
8671,10.1016/j.intermet.2010.12.001,25151,13,31327,CayFe4Sb12_ y=0.93,undefined,300,,268610,0.0000037229,,0.0021579,0.000089631,,,
8671,10.1016/j.intermet.2010.12.001,25151,13,31327,CayFe4Sb12_ y=0.93,undefined,350,,256590,0.0000038973,,0.0023918,0.000096548,,,
8671,10.1016/j.intermet.2010.12.001,25151,13,31327,CayFe4Sb12_ y=0.93,undefined,400,,246260,0.0000040607,,0.0026141,0.00010303,,,
8671,10.1016/j.intermet.2010.12.001,25151,13,31327,CayFe4Sb12_ y=0.93,undefined,450,,237350,0.0000042132,,0.0028236,0.00010907,,,
8671,10.1016/j.intermet.2010.12.001,25151,13,31327,CayFe4Sb12_ y=0.93,undefined,500,,229640,0.0000043546,,0.0030201,0.00011468,2.8465,0.53667,0.0010609872
8671,10.1016/j.intermet.2010.12.001,25151,13,31327,CayFe4Sb12_ y=0.93,undefined,550,,222960,0.0000044851,,0.0032026,0.00011985,3.0625,0.58303,0.0010457469
8671,10.1016/j.intermet.2010.12.001,25151,13,31327,CayFe4Sb12_ y=0.93,undefined,600,,217170,0.0000046047,,0.0033711,0.00012459,3.2785,0.62938,0.0010282446
8671,10.1016/j.intermet.2010.12.001,25151,13,31327,CayFe4Sb12_ y=0.93,undefined,650,,212170,0.0000047132,,0.0035242,0.00012888,3.4945,0.67573,0.0010084991
8671,10.1016/j.intermet.2010.12.001,25151,13,31327,CayFe4Sb12_ y=0.93,undefined,700,,207870,0.0000048108,,0.0036627,0.00013274,3.7105,0.72209,0.0009871176
8671,10.1016/j.intermet.2010.12.001,25151,13,31327,CayFe4Sb12_ y=0.93,undefined,750,,204190,0.0000048974,,0.0037861,0.00013617,3.9265,0.76844,0.000964243
8671,10.1016/j.intermet.2010.12.001,25151,13,31327,CayFe4Sb12_ y=0.93,undefined,800,,201090,0.000004973,,0.0038942,0.00013916,4.1425,0.81479,0.0009400604
8671,10.1016/j.intermet.2010.12.001,25151,13,31329,BayFe4Sb12_ y=0.87,undefined,300,,287420,0.0000034792,,0.0017613,0.000078282,,,
8671,10.1016/j.intermet.2010.12.001,25151,13,31329,BayFe4Sb12_ y=0.87,undefined,350,,271100,0.0000036887,,0.0019572,0.000084968,,,
8671,10.1016/j.intermet.2010.12.001,25151,13,31329,BayFe4Sb12_ y=0.87,undefined,400,,256530,0.0000038982,,0.002155,0.000091655,,,
8671,10.1016/j.intermet.2010.12.001,25151,13,31329,BayFe4Sb12_ y=0.87,undefined,450,,243450,0.0000041076,,0.0023544,0.000098341,,,
8671,10.1016/j.intermet.2010.12.001,25151,13,31329,BayFe4Sb12_ y=0.87,undefined,500,,231640,0.0000043171,,0.0025553,0.00010503,3.1117,0.41547,0.000821191
8671,10.1016/j.intermet.2010.12.001,25151,13,31329,BayFe4Sb12_ y=0.87,undefined,550,,220920,0.0000045266,,0.0027569,0.00011171,3.1987,0.4807,0.0008618814
8671,10.1016/j.intermet.2010.12.001,25151,13,31329,BayFe4Sb12_ y=0.87,undefined,600,,211140,0.0000047361,,0.0029599,0.0001184,3.2857,0.54594,0.000900843
8671,10.1016/j.intermet.2010.12.001,25151,13,31329,BayFe4Sb12_ y=0.87,undefined,650,,202200,0.0000049456,,0.0031639,0.00012509,3.3728,0.61117,0.0009380633
8671,10.1016/j.intermet.2010.12.001,25151,13,31329,BayFe4Sb12_ y=0.87,undefined,700,,193980,0.0000051551,,0.0033681,0.00013177,3.4598,0.6764,0.0009734956
8671,10.1016/j.intermet.2010.12.001,25151,13,31329,BayFe4Sb12_ y=0.87,undefined,750,,186410,0.0000053646,,0.0035737,0.00013846,3.5468,0.74163,0.0010075843
8671,10.1016/j.intermet.2010.12.001,25151,13,31329,BayFe4Sb12_ y=0.87,undefined,800,,179400,0.0000055741,,0.0037797,0.00014515,3.6338,0.80686,0.0010401508
8671,10.1016/j.intermet.2010.12.001,25151,13,31330,MmyFe4Sb12_ y=0.86,undefined,300,,299280,0.0000033414,,0.0017372,0.000076187,,,
8671,10.1016/j.intermet.2010.12.001,25151,13,31330,MmyFe4Sb12_ y=0.86,undefined,350,,280650,0.0000035631,,0.002004,0.000084501,,,
8671,10.1016/j.intermet.2010.12.001,25151,13,31330,MmyFe4Sb12_ y=0.86,undefined,400,,264150,0.0000037857,,0.0022756,0.000092816,2.6816,0.33944,0.0008485979
8671,10.1016/j.intermet.2010.12.001,25151,13,31330,MmyFe4Sb12_ y=0.86,undefined,450,,249430,0.0000040091,,0.002551,0.00010113,2.7795,0.41301,0.000917791
8671,10.1016/j.intermet.2010.12.001,25151,13,31330,MmyFe4Sb12_ y=0.86,undefined,500,,236220,0.0000042333,,0.0028298,0.00010945,2.8774,0.51929,0.0009834573
8671,10.1016/j.intermet.2010.12.001,25151,13,31330,MmyFe4Sb12_ y=0.86,undefined,550,,224300,0.0000044584,,0.0031105,0.00011776,2.9752,0.59485,0.0010454759
8671,10.1016/j.intermet.2010.12.001,25151,13,31330,MmyFe4Sb12_ y=0.86,undefined,600,,213480,0.0000046843,,0.0033935,0.00012608,3.0731,0.67041,0.0011042595
8671,10.1016/j.intermet.2010.12.001,25151,13,31330,MmyFe4Sb12_ y=0.86,undefined,650,,203620,0.000004911,,0.0036775,0.00013439,3.171,0.74597,0.0011597288
8671,10.1016/j.intermet.2010.12.001,25151,13,31330,MmyFe4Sb12_ y=0.86,undefined,700,,194610,0.0000051386,,0.0039629,0.0001427,3.2688,0.82153,0.0012123409
8671,10.1016/j.intermet.2010.12.001,25151,13,31330,MmyFe4Sb12_ y=0.86,undefined,750,,186320,0.000005367,,0.0042494,0.00015102,3.3667,0.89708,0.0012621855
8671,10.1016/j.intermet.2010.12.001,25151,13,31330,MmyFe4Sb12_ y=0.86,undefined,800,,178690,0.0000055962,,0.0045362,0.00015933,,,
8671,10.1016/j.intermet.2010.12.001,25151,13,31331,DDyFe4Sb12_ y=0.86,undefined,300,,272900,0.0000036643,,0.0022992,0.000091789,,,
8671,10.1016/j.intermet.2010.12.001,25151,13,31331,DDyFe4Sb12_ y=0.86,undefined,350,,248810,0.0000040192,,0.0024586,0.000099405,,,
8671,10.1016/j.intermet.2010.12.001,25151,13,31331,DDyFe4Sb12_ y=0.86,undefined,400,,227680,0.0000043921,,0.0026077,0.00010702,,,
8671,10.1016/j.intermet.2010.12.001,25151,13,31331,DDyFe4Sb12_ y=0.86,undefined,450,,209470,0.000004774,,0.0027529,0.00011464,,,
8671,10.1016/j.intermet.2010.12.001,25151,13,31331,DDyFe4Sb12_ y=0.86,undefined,500,,194000,0.0000051546,,0.0028993,0.00012225,2.3873,0.65489,0.0012144682
8671,10.1016/j.intermet.2010.12.001,25151,13,31331,DDyFe4Sb12_ y=0.86,undefined,550,,181070,0.0000055227,,0.003054,0.00012987,2.4769,0.72472,0.0012329929
8671,10.1016/j.intermet.2010.12.001,25151,13,31331,DDyFe4Sb12_ y=0.86,undefined,600,,170480,0.0000058658,,0.0032222,0.00013748,2.5665,0.79455,0.0012554841
8671,10.1016/j.intermet.2010.12.001,25151,13,31331,DDyFe4Sb12_ y=0.86,undefined,650,,162070,0.0000061703,,0.0034122,0.0001451,2.6562,0.86438,0.0012846171
8671,10.1016/j.intermet.2010.12.001,25151,13,31331,DDyFe4Sb12_ y=0.86,undefined,700,,155720,0.0000064216,,0.0036319,0.00015272,2.7458,0.93421,0.001322711
8671,10.1016/j.intermet.2010.12.001,25151,13,31331,DDyFe4Sb12_ y=0.86,undefined,750,,151420,0.000006604,,0.0038924,0.00016033,2.8354,1.004,0.0013727869
8671,10.1016/j.intermet.2010.12.001,25151,13,31331,DDyFe4Sb12_ y=0.86,undefined,800,,149240,0.0000067004,,0.0042096,0.00016795,2.925,1.0739,0.0014391795
21244,10.1073/pnas.1617663113,17144,4(F),20540,FeNb0.9Ti0.1Sb,Fe1.00Nb0.89Ti0.1Sb0.99,350,,450190,0.0000022213,,0.007765,0.00012917,10.402,0.25591,0.0007464911
21244,10.1073/pnas.1617663113,17144,4(F),20540,FeNb0.9Ti0.1Sb,Fe1.00Nb0.89Ti0.1Sb0.99,400,,415460,0.000002407,,0.00758,0.00013891,9.9254,0.31617,0.0007636972
21244,10.1073/pnas.1617663113,17144,4(F),20540,FeNb0.9Ti0.1Sb,Fe1.00Nb0.89Ti0.1Sb0.99,450,,380720,0.0000026266,,0.007395,0.00014866,9.4488,0.37642,0.0007826391
21244,10.1073/pnas.1617663113,17144,4(F),20540,FeNb0.9Ti0.1Sb,Fe1.00Nb0.89Ti0.1Sb0.99,500,,345980,0.0000028903,,0.00721,0.0001584,8.9722,0.43668,0.0008035933
21244,10.1073/pnas.1617663113,17144,4(F),20540,FeNb0.9Ti0.1Sb,Fe1.00Nb0.89Ti0.1Sb0.99,550,,311240,0.000003213,,0.007025,0.00016814,8.4956,0.49693,0.0008268986
21244,10.1073/pnas.1617663113,17144,4(F),20540,FeNb0.9Ti0.1Sb,Fe1.00Nb0.89Ti0.1Sb0.99,600,,276500,0.0000036166,,0.0068401,0.00017788,8.019,0.55718,0.0008529867
21244,10.1073/pnas.1617663113,17144,4(F),20540,FeNb0.9Ti0.1Sb,Fe1.00Nb0.89Ti0.1Sb0.99,650,,241770,0.0000041362,,0.0066551,0.00018763,7.5424,0.61744,0.0008823584
21244,10.1073/pnas.1617663113,17144,4(F),20540,FeNb0.9Ti0.1Sb,Fe1.00Nb0.89Ti0.1Sb0.99,700,,207030,0.0000048302,,0.0064701,0.00019737,7.0658,0.67769,0.0009156925
21244,10.1073/pnas.1617663113,17144,4(F),20540,FeNb0.9Ti0.1Sb,Fe1.00Nb0.89Ti0.1Sb0.99,750,,172290,0.0000058042,,0.0062851,0.00020711,6.5892,0.73795,0.0009538487
21244,10.1073/pnas.1617663113,17144,4(F),20540,FeNb0.9Ti0.1Sb,Fe1.00Nb0.89Ti0.1Sb0.99,800,,137550,0.0000072701,,0.0061001,0.00021685,6.1126,0.7982,0.000997955
21244,10.1073/pnas.1617663113,17144,4(F),20540,FeNb0.9Ti0.1Sb,Fe1.00Nb0.89Ti0.1Sb0.99,850,,102810,0.0000097267,,0.0059151,0.0002266,5.636,0.85845,0.0010495209
21244,10.1073/pnas.1617663113,17144,4(F),20540,FeNb0.9Ti0.1Sb,Fe1.00Nb0.89Ti0.1Sb0.99,900,,68075,0.00001469,,0.0057301,0.00023634,5.1594,0.91871,0.0011106136
21244,10.1073/pnas.1617663113,17144,4(F),20540,FeNb0.9Ti0.1Sb,Fe1.00Nb0.89Ti0.1Sb0.99,950,,33337,0.000029997,,0.0055451,0.00024608,4.6828,0.97896,0.001184142
21244,10.1073/pnas.1617663113,17209,4(B),20540,FeNb0.9Ti0.1Sb,Fe1.00Nb0.89Ti0.1Sb0.99,300,,,,,,0.00011943,,,
21244,10.1073/pnas.1617663113,17144,4(F),20640,FeNb.7Ti0.3Sb,Fe1.02Nb0.69Ti0.3Sb0.98,350,,384360,0.0000026017,,0.0036909,0.000098097,6.2388,0.19751,0.0005916042
21244,10.1073/pnas.1617663113,17144,4(F),20640,FeNb.7Ti0.3Sb,Fe1.02Nb0.69Ti0.3Sb0.98,400,,361630,0.0000027653,,0.0037835,0.00010543,6.0695,0.26213,0.0006233627
21244,10.1073/pnas.1617663113,17144,4(F),20640,FeNb.7Ti0.3Sb,Fe1.02Nb0.69Ti0.3Sb0.98,450,,338900,0.0000029507,,0.0038762,0.00011276,5.9001,0.32675,0.0006569719
21244,10.1073/pnas.1617663113,17144,4(F),20640,FeNb.7Ti0.3Sb,Fe1.02Nb0.69Ti0.3Sb0.98,500,,316170,0.0000031629,,0.0039689,0.0001201,5.7308,0.39137,0.000692556
21244,10.1073/pnas.1617663113,17144,4(F),20640,FeNb.7Ti0.3Sb,Fe1.02Nb0.69Ti0.3Sb0.98,550,,293440,0.0000034079,,0.0040615,0.00012743,5.5614,0.45599,0.0007303017
21244,10.1073/pnas.1617663113,17144,4(F),20640,FeNb.7Ti0.3Sb,Fe1.02Nb0.69Ti0.3Sb0.98,600,,270710,0.000003694,,0.0041542,0.00013476,5.3921,0.52061,0.0007704234
21244,10.1073/pnas.1617663113,17144,4(F),20640,FeNb.7Ti0.3Sb,Fe1.02Nb0.69Ti0.3Sb0.98,650,,247980,0.0000040326,,0.0042468,0.00014209,5.2227,0.58523,0.0008131426
21244,10.1073/pnas.1617663113,17144,4(F),20640,FeNb.7Ti0.3Sb,Fe1.02Nb0.69Ti0.3Sb0.98,700,,225240,0.0000044397,,0.0043395,0.00014943,5.0534,0.64986,0.0008587288
21244,10.1073/pnas.1617663113,17144,4(F),20640,FeNb.7Ti0.3Sb,Fe1.02Nb0.69Ti0.3Sb0.98,750,,202510,0.000004938,,0.0044322,0.00015676,4.884,0.71448,0.0009074939
21244,10.1073/pnas.1617663113,17144,4(F),20640,FeNb.7Ti0.3Sb,Fe1.02Nb0.69Ti0.3Sb0.98,800,,179780,0.0000055624,,0.0045248,0.00016409,4.7147,0.7791,0.0009597217
21244,10.1073/pnas.1617663113,17144,4(F),20640,FeNb.7Ti0.3Sb,Fe1.02Nb0.69Ti0.3Sb0.98,850,,157050,0.0000063674,,0.0046175,0.00017143,4.5453,0.84372,0.0010158845
21244,10.1073/pnas.1617663113,17144,4(F),20640,FeNb.7Ti0.3Sb,Fe1.02Nb0.69Ti0.3Sb0.98,900,,134320,0.0000074449,,0.0047101,0.00017876,4.376,0.90834,0.0010763483
21244,10.1073/pnas.1617663113,17144,4(F),20640,FeNb.7Ti0.3Sb,Fe1.02Nb0.69Ti0.3Sb0.98,950,,111590,0.0000089614,,0.0048028,0.00018609,4.2066,0.97296,0.0011417297
21244,10.1073/pnas.1617663113,17144,4(F),20641,FeNb0.6Ti0.4Sb,Fe1.03Nb0.95Ti0.04Sb0.98,350,,209550,0.0000047721,,0.0082603,0.00019235,11.686,0.26639,0.0007068544
21244,10.1073/pnas.1617663113,17144,4(F),20641,FeNb0.6Ti0.4Sb,Fe1.03Nb0.95Ti0.04Sb0.98,400,,193090,0.0000051789,,0.0079144,0.00020479,11.198,0.29787,0.0007067691
21244,10.1073/pnas.1617663113,17144,4(F),20641,FeNb0.6Ti0.4Sb,Fe1.03Nb0.95Ti0.04Sb0.98,450,,176630,0.0000056616,,0.0075686,0.00021685,10.709,0.32936,0.0007067513
21244,10.1073/pnas.1617663113,17144,4(F),20641,FeNb0.6Ti0.4Sb,Fe1.03Nb0.95Ti0.04Sb0.98,500,,160180,0.000006243,,0.0072227,0.00022752,10.221,0.36085,0.000706653
