Repository: RamyaGuru/STD2_EffMass

# STD2_EffMass
Effective mass modeling of StarryData2 data

File: csvfiles/Pb_ntype.csv (part 3 of 4)
sid,DOI,figureid,fignum,sampleid,samplename,composition,Temperature,Carrier concentration,Carrier mobility,Electrical conductivity,Electrical resistivity,Power factor,Seebeck coefficient,Thermal conductivity,ZT,Figure of merit Z
16681,10.1073/pnas.1111419109,25544,3a,31800,Br-PbSe_ 2E19,undefined,550,,,57491,0.000017394,1506900000,-161.9,1.6587,0.63472,908482546.572617
16681,10.1073/pnas.1111419109,25544,3a,31800,Br-PbSe_ 2E19,undefined,600,,,46228,0.000021632,1429400000,-175.84,1.5216,0.70579,939405888.5383806
16681,10.1073/pnas.1111419109,25544,3a,31800,Br-PbSe_ 2E19,undefined,650,,,38653,0.000025871,1392100000,-189.78,1.3844,0.77687,1005561976.3074255
16681,10.1073/pnas.1111419109,25544,3a,31800,Br-PbSe_ 2E19,undefined,700,,,33213,0.000030109,1378500000,-203.73,1.2473,0.84794,1105187204.3614206
16681,10.1073/pnas.1111419109,25544,3a,31800,Br-PbSe_ 2E19,undefined,750,,,29114,0.000034348,1379400000,-217.67,1.1101,0.91902,1242590757.5894063
16681,10.1073/pnas.1111419109,25544,3a,31800,Br-PbSe_ 2E19,undefined,800,,,25916,0.000038586,1390200000,-231.61,0.97296,0.99009,1428835717.8095708
16681,10.1073/pnas.1111419109,25545,3b,31800,Br-PbSe_ 2E19,undefined,300,,,-263290,-0.0000037981,,,,0.27934,
16681,10.1073/pnas.1111419109,25545,3b,31800,Br-PbSe_ 2E19,undefined,850,,,23351,0.000042825,,,,1.0612,
16681,10.1073/pnas.1111419109,25544,3a,31801,Br-PbSe_ 3E19,undefined,350,,,1164900,8.584e-7,6506200000,-74.734,2.7274,0.16251,2385495343.5506344
16681,10.1073/pnas.1111419109,25544,3a,31801,Br-PbSe_ 3E19,undefined,400,,,313470,0.0000031901,2458300000,-88.556,2.5437,0.26251,966426858.5131896
16681,10.1073/pnas.1111419109,25544,3a,31801,Br-PbSe_ 3E19,undefined,450,,,181100,0.0000055218,1898200000,-102.38,2.36,0.36251,804322033.8983052
16681,10.1073/pnas.1111419109,25544,3a,31801,Br-PbSe_ 3E19,undefined,500,,,127330,0.0000078535,1719300000,-116.2,2.1762,0.46251,790046870.692032
16681,10.1073/pnas.1111419109,25544,3a,31801,Br-PbSe_ 3E19,undefined,550,,,98184,0.000010185,1659800000,-130.02,1.9925,0.56251,833023839.3977416
16681,10.1073/pnas.1111419109,25544,3a,31801,Br-PbSe_ 3E19,undefined,600,,,79891,0.000012517,1653200000,-143.85,1.8087,0.66251,914026648.9744015
16681,10.1073/pnas.1111419109,25544,3a,31801,Br-PbSe_ 3E19,undefined,650,,,67345,0.000014849,1674200000,-157.67,1.625,0.76251,1030276923.0769231
16681,10.1073/pnas.1111419109,25544,3a,31801,Br-PbSe_ 3E19,undefined,700,,,58207,0.00001718,1711800000,-171.49,1.4413,0.86251,1187677790.8832304
16681,10.1073/pnas.1111419109,25544,3a,31801,Br-PbSe_ 3E19,undefined,750,,,51251,0.000019512,1759900000,-185.31,1.2575,0.96251,1399522862.8230615
16681,10.1073/pnas.1111419109,25544,3a,31801,Br-PbSe_ 3E19,undefined,800,,,45779,0.000021844,1815400000,-199.14,1.0738,1.0625,1690631402.495809
16681,10.1073/pnas.1111419109,25544,3a,31801,Br-PbSe_ 3E19,undefined,850,,,41365,0.000024175,1876000000,-212.96,0.89007,1.1625,2107699394.4296515
16681,10.1073/pnas.1111419109,25545,3b,31801,Br-PbSe_ 3E19,undefined,300,,,-678790,-0.0000014732,,,,,
16681,10.1073/pnas.1111419109,25544,3a,31803,Br-PbSe_ 5E19,undefined,350,,,529020,0.0000018903,1859000000,-59.279,3.2345,0.10644,574741072.8087803
16681,10.1073/pnas.1111419109,25544,3a,31803,Br-PbSe_ 5E19,undefined,400,,,287220,0.0000034816,1437400000,-70.742,3.0133,0.1888,477018551.0901669
16681,10.1073/pnas.1111419109,25544,3a,31803,Br-PbSe_ 5E19,undefined,450,,,197120,0.000005073,1332100000,-82.205,2.7921,0.27117,477096092.54682857
16681,10.1073/pnas.1111419109,25544,3a,31803,Br-PbSe_ 5E19,undefined,500,,,150050,0.0000066643,1316500000,-93.669,2.571,0.35354,512057565.14974713
16681,10.1073/pnas.1111419109,25544,3a,31803,Br-PbSe_ 5E19,undefined,550,,,121130,0.0000082556,1338800000,-105.13,2.3498,0.4359,569750617.0737935
16681,10.1073/pnas.1111419109,25544,3a,31803,Br-PbSe_ 5E19,undefined,600,,,101550,0.000009847,1380400000,-116.59,2.1286,0.51827,648501362.3978201
16681,10.1073/pnas.1111419109,25544,3a,31803,Br-PbSe_ 5E19,undefined,650,,,87428,0.000011438,1433800000,-128.06,1.9074,0.60063,751703890.1121947
16681,10.1073/pnas.1111419109,25544,3a,31803,Br-PbSe_ 5E19,undefined,700,,,76746,0.00001303,1493900000,-139.52,1.6862,0.683,885956588.7795043
16681,10.1073/pnas.1111419109,25544,3a,31803,Br-PbSe_ 5E19,undefined,750,,,68395,0.000014621,1559100000,-150.98,1.465,0.76537,1064232081.9112628
16681,10.1073/pnas.1111419109,25544,3a,31803,Br-PbSe_ 5E19,undefined,800,,,61683,0.000016212,1627800000,-162.45,1.2438,0.84773,1308731307.2841294
16681,10.1073/pnas.1111419109,25544,3a,31803,Br-PbSe_ 5E19,undefined,850,,,,,,-173.91,1.0227,0.9301,
16681,10.1073/pnas.1111419109,25544,3a,31802,Br-PbSe_ 4E19,undefined,350,,,285060,0.000003508,1374100000,-69.428,3.05,0.15722,450524590.16393447
16681,10.1073/pnas.1111419109,25544,3a,31802,Br-PbSe_ 4E19,undefined,400,,,237470,0.0000042111,1600500000,-82.095,2.8387,0.24785,563814422.0946208
16681,10.1073/pnas.1111419109,25544,3a,31802,Br-PbSe_ 4E19,undefined,450,,,191330,0.0000052265,1718100000,-94.762,2.6274,0.33848,653916419.2738068
16681,10.1073/pnas.1111419109,25544,3a,31802,Br-PbSe_ 4E19,undefined,500,,,152570,0.0000065543,1760800000,-107.43,2.4161,0.42911,728777782.3765572
16681,10.1073/pnas.1111419109,25544,3a,31802,Br-PbSe_ 4E19,undefined,550,,,122030,0.0000081945,1760200000,-120.1,2.2048,0.51974,798349056.6037736
16681,10.1073/pnas.1111419109,25544,3a,31802,Br-PbSe_ 4E19,undefined,600,,,98551,0.000010147,1737000000,-132.76,1.9934,0.61036,871375539.2796227
16681,10.1073/pnas.1111419109,25544,3a,31802,Br-PbSe_ 4E19,undefined,650,,,80567,0.000012412,1704000000,-145.43,1.7821,0.70099,956175298.8047808
16681,10.1073/pnas.1111419109,25544,3a,31802,Br-PbSe_ 4E19,undefined,700,,,66716,0.000014989,1667600000,-158.1,1.5708,0.79162,1061624649.859944
16681,10.1073/pnas.1111419109,25544,3a,31802,Br-PbSe_ 4E19,undefined,750,,,55932,0.000017879,1630900000,-170.76,1.3595,0.88225,1199632217.7271056
16681,10.1073/pnas.1111419109,25544,3a,31802,Br-PbSe_ 4E19,undefined,800,,,47436,0.000021081,1596100000,-183.43,1.1482,0.97288,1390088834.6977878
16681,10.1073/pnas.1111419109,25545,3b,31802,Br-PbSe_ 4E19,undefined,850,,,40657,0.000024596,,,,1.0635,
16681,10.1073/pnas.1111419109,25547,4a,31802,Br-PbSe_ 4E19,undefined,300,,,,,,,,0.066594,
16681,10.1073/pnas.1111419109,25544,3a,31804,Br-PbSe_ 6E19,undefined,350,,,410420,0.0000024365,951650000,-48.153,3.6664,0.065055,259559786.16626665
16681,10.1073/pnas.1111419109,25544,3a,31804,Br-PbSe_ 6E19,undefined,400,,,340560,0.0000029363,1191300000,-59.145,3.4178,0.14243,348557551.6414067
16681,10.1073/pnas.1111419109,25544,3a,31804,Br-PbSe_ 6E19,undefined,450,,,275760,0.0000036263,1356500000,-70.137,3.1692,0.21981,428026000.2524296
16681,10.1073/pnas.1111419109,25544,3a,31804,Br-PbSe_ 6E19,undefined,500,,,221900,0.0000045065,1460500000,-81.129,2.9206,0.29719,500068479.07964116
16681,10.1073/pnas.1111419109,25544,3a,31804,Br-PbSe_ 6E19,undefined,550,,,179310,0.0000055768,1521600000,-92.12,2.672,0.37456,569461077.8443114
16681,10.1073/pnas.1111419109,25544,3a,31804,Br-PbSe_ 6E19,undefined,600,,,146250,0.0000068374,1554900000,-103.11,2.4234,0.45194,641619212.6764051
16681,10.1073/pnas.1111419109,25544,3a,31804,Br-PbSe_ 6E19,undefined,650,,,120660,0.000008288,1570800000,-114.1,2.1749,0.52932,722240102.9932411
16681,10.1073/pnas.1111419109,25544,3a,31804,Br-PbSe_ 6E19,undefined,700,,,100720,0.0000099289,1576300000,-125.1,1.9263,0.60669,818304521.6217619
16681,10.1073/pnas.1111419109,25544,3a,31804,Br-PbSe_ 6E19,undefined,750,,,85034,0.00001176,1574900000,-136.09,1.6777,0.68407,938725636.2877749
16681,10.1073/pnas.1111419109,25544,3a,31804,Br-PbSe_ 6E19,undefined,800,,,72564,0.000013781,1569700000,-147.08,1.4291,0.76145,1098383598.0687146
16681,10.1073/pnas.1111419109,25544,3a,31804,Br-PbSe_ 6E19,undefined,850,,,62527,0.000015993,1562300000,-158.07,,0.83883,
16681,10.1073/pnas.1111419109,25545,3b,31804,Br-PbSe_ 6E19,undefined,300,,,470170,0.0000021269,,,,,
18596,10.1002/aenm.201700099,25444,2a,31676,Pb1−xBixTe_ x=0.3%,Pb0.997Bi0.003Te,350,,,47831,0.000020907,0.00094097,-0.00014026,2.4533,0.19497,0.0003835528
18596,10.1002/aenm.201700099,25444,2a,31676,Pb1−xBixTe_ x=0.3%,Pb0.997Bi0.003Te,400,,,45017,0.000022214,0.0010473,-0.00015253,2.3312,0.25448,0.0004492536
18596,10.1002/aenm.201700099,25444,2a,31676,Pb1−xBixTe_ x=0.3%,Pb0.997Bi0.003Te,450,,,42204,0.000023694,0.0011461,-0.00016479,2.209,0.314,0.0005188321
18596,10.1002/aenm.201700099,25444,2a,31676,Pb1−xBixTe_ x=0.3%,Pb0.997Bi0.003Te,500,,,39391,0.000025387,0.0012348,-0.00017705,2.0869,0.37352,0.000591691
18596,10.1002/aenm.201700099,25444,2a,31676,Pb1−xBixTe_ x=0.3%,Pb0.997Bi0.003Te,550,,,36577,0.00002734,0.0013109,-0.00018931,1.9648,0.43303,0.0006671926
18596,10.1002/aenm.201700099,25444,2a,31676,Pb1−xBixTe_ x=0.3%,Pb0.997Bi0.003Te,600,,,33764,0.000029617,0.0013718,-0.00020157,1.8426,0.49255,0.0007444915
18596,10.1002/aenm.201700099,25444,2a,31676,Pb1−xBixTe_ x=0.3%,Pb0.997Bi0.003Te,650,,,30950,0.00003231,0.0014151,-0.00021383,1.7205,0.55207,0.0008224935
18596,10.1002/aenm.201700099,25444,2a,31676,Pb1−xBixTe_ x=0.3%,Pb0.997Bi0.003Te,700,,,28137,0.00003554,0.0014383,-0.00022609,1.5984,0.61158,0.0008998373
18596,10.1002/aenm.201700099,25444,2a,31676,Pb1−xBixTe_ x=0.3%,Pb0.997Bi0.003Te,750,,,25324,0.000039488,0.0014387,-0.00023835,1.4762,0.6711,0.0009745969
18596,10.1002/aenm.201700099,25444,2a,31676,Pb1−xBixTe_ x=0.3%,Pb0.997Bi0.003Te,800,,,22510,0.000044425,0.0014137,-0.00025061,1.3541,0.73061,0.0010440145
18596,10.1002/aenm.201700099,25444,2a,31676,Pb1−xBixTe_ x=0.3%,Pb0.997Bi0.003Te,850,,,19697,0.000050769,0.0013611,-0.00026287,1.232,0.79013,0.001104789
18596,10.1002/aenm.201700099,25444,2a,31677,Pb1−xBixTe_ x=0.5%,Pb0.995Bi0.005Te,350,,,65053,0.000015372,0.00079201,-0.00011034,2.613,0.15479,0.0003031037
18596,10.1002/aenm.201700099,25444,2a,31677,Pb1−xBixTe_ x=0.5%,Pb0.995Bi0.005Te,400,,,60480,0.000016534,0.0009355,-0.00012437,2.4764,0.21507,0.0003777661
18596,10.1002/aenm.201700099,25444,2a,31677,Pb1−xBixTe_ x=0.5%,Pb0.995Bi0.005Te,450,,,55906,0.000017887,0.0010709,-0.0001384,2.3398,0.27536,0.0004576887
18596,10.1002/aenm.201700099,25444,2a,31677,Pb1−xBixTe_ x=0.5%,Pb0.995Bi0.005Te,500,,,51333,0.000019481,0.0011927,-0.00015243,2.2032,0.33565,0.0005413489
18596,10.1002/aenm.201700099,25444,2a,31677,Pb1−xBixTe_ x=0.5%,Pb0.995Bi0.005Te,550,,,46759,0.000021386,0.0012956,-0.00016646,2.0666,0.39594,0.0006269234
18596,10.1002/aenm.201700099,25444,2a,31677,Pb1−xBixTe_ x=0.5%,Pb0.995Bi0.005Te,600,,,42186,0.000023705,0.0013743,-0.00018049,1.93,0.45623,0.0007120725
18596,10.1002/aenm.201700099,25444,2a,31677,Pb1−xBixTe_ x=0.5%,Pb0.995Bi0.005Te,650,,,37612,0.000026587,0.0014232,-0.00019452,1.7934,0.51652,0.0007935764
18596,10.1002/aenm.201700099,25444,2a,31677,Pb1−xBixTe_ x=0.5%,Pb0.995Bi0.005Te,700,,,33039,0.000030267,0.001437,-0.00020855,1.6567,0.57681,0.000867387
18596,10.1002/aenm.201700099,25444,2a,31677,Pb1−xBixTe_ x=0.5%,Pb0.995Bi0.005Te,750,,,28465,0.000035131,0.0014103,-0.00022259,1.5201,0.63709,0.0009277679
18596,10.1002/aenm.201700099,25444,2a,31677,Pb1−xBixTe_ x=0.5%,Pb0.995Bi0.005Te,800,,,23892,0.000041855,0.0013377,-0.00023662,1.3835,0.69738,0.0009668956
18596,10.1002/aenm.201700099,25444,2a,31677,Pb1−xBixTe_ x=0.5%,Pb0.995Bi0.005Te,850,,,19318,0.000051765,0.0012137,-0.00025065,1.2469,0.75767,0.000973374
18596,10.1002/aenm.201700099,25444,2a,31678,Pb1−xBixTe_ x= 0.7%,Pb0.993Bi0.007Te,350,,,99311,0.000010069,0.00077032,-0.000088072,2.7077,0.11296,0.0002844924
18596,10.1002/aenm.201700099,25444,2a,31678,Pb1−xBixTe_ x= 0.7%,Pb0.993Bi0.007Te,400,,,91283,0.000010955,0.00094841,-0.00010193,2.5638,0.17573,0.0003699236
18596,10.1002/aenm.201700099,25444,2a,31678,Pb1−xBixTe_ x= 0.7%,Pb0.993Bi0.007Te,450,,,83256,0.000012011,0.001116,-0.00011578,2.4199,0.2385,0.0004611761
18596,10.1002/aenm.201700099,25444,2a,31678,Pb1−xBixTe_ x= 0.7%,Pb0.993Bi0.007Te,500,,,75228,0.000013293,0.0012641,-0.00012963,2.276,0.30126,0.0005554042
18596,10.1002/aenm.201700099,25444,2a,31678,Pb1−xBixTe_ x= 0.7%,Pb0.993Bi0.007Te,550,,,67200,0.000014881,0.0013836,-0.00014349,2.132,0.36403,0.0006489681
18596,10.1002/aenm.201700099,25444,2a,31678,Pb1−xBixTe_ x= 0.7%,Pb0.993Bi0.007Te,600,,,59172,0.0000169,0.0014649,-0.00015734,1.9881,0.4268,0.0007368342
18596,10.1002/aenm.201700099,25444,2a,31678,Pb1−xBixTe_ x= 0.7%,Pb0.993Bi0.007Te,650,,,51145,0.000019552,0.001499,-0.0001712,1.8442,0.48957,0.0008128186
18596,10.1002/aenm.201700099,25444,2a,31678,Pb1−xBixTe_ x= 0.7%,Pb0.993Bi0.007Te,700,,,43117,0.000023193,0.0014765,-0.00018505,1.7003,0.55233,0.0008683762
18596,10.1002/aenm.201700099,25444,2a,31678,Pb1−xBixTe_ x= 0.7%,Pb0.993Bi0.007Te,750,,,35089,0.000028499,0.0013883,-0.00019891,1.5564,0.6151,0.0008919943
18596,10.1002/aenm.201700099,25444,2a,31678,Pb1−xBixTe_ x= 0.7%,Pb0.993Bi0.007Te,800,,,27061,0.000036954,0.001225,-0.00021276,1.4125,0.67787,0.0008672566
18596,10.1002/aenm.201700099,25444,2a,31678,Pb1−xBixTe_ x= 0.7%,Pb0.993Bi0.007Te,850,,,19034,0.000052538,0.00097744,-0.00022661,1.2685,0.74064,0.0007705479
18596,10.1002/aenm.201700099,25444,2a,31678,Pb1−xBixTe_ x= 0.7%,Pb0.993Bi0.007Te,900,,,11006,0.00009086,0.00063643,-0.00024047,,0.8034,
18596,10.1002/aenm.201700099,25444,2a,31679,Pb1−xBixTe. x=1.0%,Pb0.99Bi0.01Te,350,,,118580,0.0000084331,0.00065538,-0.000074343,2.7219,0.09837,0.0002407803
18596,10.1002/aenm.201700099,25444,2a,31679,Pb1−xBixTe. x=1.0%,Pb0.99Bi0.01Te,400,,,108610,0.0000092073,0.00084741,-0.000088331,2.5789,0.1597,0.0003285936
18596,10.1002/aenm.201700099,25444,2a,31679,Pb1−xBixTe. x=1.0%,Pb0.99Bi0.01Te,450,,,98648,0.000010137,0.0010328,-0.00010232,2.4359,0.22103,0.0004239911
18596,10.1002/aenm.201700099,25444,2a,31679,Pb1−xBixTe. x=1.0%,Pb0.99Bi0.01Te,500,,,88683,0.000011276,0.0011997,-0.00011631,2.293,0.28236,0.000523201
18596,10.1002/aenm.201700099,25444,2a,31679,Pb1−xBixTe. x=1.0%,Pb0.99Bi0.01Te,550,,,78718,0.000012704,0.0013363,-0.00013029,2.15,0.34369,0.0006215349
18596,10.1002/aenm.201700099,25444,2a,31679,Pb1−xBixTe. x=1.0%,Pb0.99Bi0.01Te,600,,,68752,0.000014545,0.0014312,-0.00014428,2.007,0.40502,0.0007131041
18596,10.1002/aenm.201700099,25444,2a,31679,Pb1−xBixTe. x=1.0%,Pb0.99Bi0.01Te,650,,,58787,0.000017011,0.0014726,-0.00015827,1.864,0.46635,0.0007900215
18596,10.1002/aenm.201700099,25444,2a,31679,Pb1−xBixTe. x=1.0%,Pb0.99Bi0.01Te,700,,,48822,0.000020483,0.0014487,-0.00017226,1.721,0.52768,0.000841778
18596,10.1002/aenm.201700099,25444,2a,31679,Pb1−xBixTe. x=1.0%,Pb0.99Bi0.01Te,750,,,38857,0.000025735,0.0013479,-0.00018625,1.5781,0.58901,0.0008541284
18596,10.1002/aenm.201700099,25444,2a,31679,Pb1−xBixTe. x=1.0%,Pb0.99Bi0.01Te,800,,,28891,0.000034613,0.0011583,-0.00020023,1.4351,0.65034,0.0008071215
18596,10.1002/aenm.201700099,25444,2a,31679,Pb1−xBixTe. x=1.0%,Pb0.99Bi0.01Te,850,,,18926,0.000052837,0.00086852,-0.00021422,1.2921,0.71168,0.0006721771
18596,10.1002/aenm.201700099,25444,2a,31679,Pb1−xBixTe. x=1.0%,Pb0.99Bi0.01Te,900,,,8960.9,0.0001116,,,,0.77301,
18596,10.1002/aenm.201700099,25444,2a,31680,Pb1−xBixTe_ x= 1.25%,Pb0.9875Bi0.0125Te,350,,,141990,0.0000070427,0.00067218,-0.000068804,2.7694,0.08406,0.0002427168
18596,10.1002/aenm.201700099,25444,2a,31680,Pb1−xBixTe_ x= 1.25%,Pb0.9875Bi0.0125Te,400,,,130180,0.0000076817,0.00087266,-0.000081875,2.6306,0.14675,0.0003317342
18596,10.1002/aenm.201700099,25444,2a,31680,Pb1−xBixTe_ x= 1.25%,Pb0.9875Bi0.0125Te,450,,,118360,0.0000084488,0.001067,-0.000094947,2.4917,0.20944,0.0004282217
18596,10.1002/aenm.201700099,25444,2a,31680,Pb1−xBixTe_ x= 1.25%,Pb0.9875Bi0.0125Te,500,,,106550,0.0000093853,0.0012433,-0.00010802,2.3529,0.27213,0.0005284117
18596,10.1002/aenm.201700099,25444,2a,31680,Pb1−xBixTe_ x= 1.25%,Pb0.9875Bi0.0125Te,550,,,94742,0.000010555,0.0013892,-0.00012109,2.214,0.33481,0.0006274616
18596,10.1002/aenm.201700099,25444,2a,31680,Pb1−xBixTe_ x= 1.25%,Pb0.9875Bi0.0125Te,600,,,82930,0.000012058,0.0014926,-0.00013416,2.0752,0.3975,0.000719256
18596,10.1002/aenm.201700099,25444,2a,31680,Pb1−xBixTe_ x= 1.25%,Pb0.9875Bi0.0125Te,650,,,71118,0.000014061,0.0015416,-0.00014723,1.9363,0.46019,0.0007961576
18596,10.1002/aenm.201700099,25444,2a,31680,Pb1−xBixTe_ x= 1.25%,Pb0.9875Bi0.0125Te,700,,,59307,0.000016861,0.001524,-0.0001603,1.7975,0.52288,0.0008478442
18596,10.1002/aenm.201700099,25444,2a,31680,Pb1−xBixTe_ x= 1.25%,Pb0.9875Bi0.0125Te,750,,,47495,0.000021055,0.0014276,-0.00017337,1.6586,0.58557,0.0008607259
18596,10.1002/aenm.201700099,25444,2a,31680,Pb1−xBixTe_ x= 1.25%,Pb0.9875Bi0.0125Te,800,,,35684,0.000028024,0.0012405,-0.00018645,1.5198,0.64826,0.0008162258
18596,10.1002/aenm.201700099,25444,2a,31680,Pb1−xBixTe_ x= 1.25%,Pb0.9875Bi0.0125Te,850,,,23872,0.00004189,0.0009503,-0.00019952,1.381,0.71095,0.0006881245
18596,10.1002/aenm.201700099,25444,2a,31680,Pb1−xBixTe_ x= 1.25%,Pb0.9875Bi0.0125Te,900,,,12060,0.000082919,0.00054505,-0.00021259,1.2421,0.77363,0.0004388133
18596,10.1002/aenm.201700099,25445,2b,31680,Pb1−xBixTe_ x= 1.25%,Pb0.9875Bi0.0125Te,300,,,,,,-0.000055732,,,
18596,10.1002/aenm.201700099,25445,2b,31681,Pb1−xBixTe_ x=1.5%,Pb.985Bi0.015Te,350,,,169820,0.0000058886,0.00045142,-0.000051558,2.7642,0.031857,0.0001633095
18596,10.1002/aenm.201700099,25445,2b,31681,Pb1−xBixTe_ x=1.5%,Pb.985Bi0.015Te,400,,,154810,0.0000064595,0.00064741,-0.000064668,2.6246,0.093069,0.00024667
18596,10.1002/aenm.201700099,25445,2b,31681,Pb1−xBixTe_ x=1.5%,Pb.985Bi0.015Te,450,,,139790,0.0000071536,0.00084563,-0.000077777,2.485,0.15428,0.0003402938
18596,10.1002/aenm.201700099,25445,2b,31681,Pb1−xBixTe_ x=1.5%,Pb.985Bi0.015Te,500,,,124780,0.0000080141,0.0010307,-0.000090886,2.3455,0.21549,0.0004394372
18596,10.1002/aenm.201700099,25445,2b,31681,Pb1−xBixTe_ x=1.5%,Pb.985Bi0.015Te,550,,,109770,0.00000911,0.0011873,-0.000104,2.2059,0.2767,0.0005382384
18596,10.1002/aenm.201700099,25445,2b,31681,Pb1−xBixTe_ x=1.5%,Pb.985Bi0.015Te,600,,,94755,0.000010554,0.0012995,-0.00011711,2.0664,0.33792,0.0006288715
18596,10.1002/aenm.201700099,25445,2b,31681,Pb1−xBixTe_ x=1.5%,Pb.985Bi0.015Te,650,,,79742,0.00001254,0.001352,-0.00013021,1.9268,0.39913,0.0007016815
18596,10.1002/aenm.201700099,25445,2b,31681,Pb1−xBixTe_ x=1.5%,Pb.985Bi0.015Te,700,,,64728,0.000015449,0.0013296,-0.00014332,1.7872,0.46034,0.000743957
18596,10.1002/aenm.201700099,25445,2b,31681,Pb1−xBixTe_ x=1.5%,Pb.985Bi0.015Te,750,,,49715,0.000020115,0.0012165,-0.00015643,1.6477,0.52155,0.0007383019
18596,10.1002/aenm.201700099,25445,2b,31681,Pb1−xBixTe_ x=1.5%,Pb.985Bi0.015Te,800,,,34702,0.000028817,0.00099747,-0.00016954,1.5081,0.58276,0.0006614084
18596,10.1002/aenm.201700099,25445,2b,31681,Pb1−xBixTe_ x=1.5%,Pb.985Bi0.015Te,850,,,19689,0.00005079,0.00065685,-0.00018265,1.3686,0.64397,0.000479943
18596,10.1002/aenm.201700099,25445,2b,31681,Pb1−xBixTe_ x=1.5%,Pb.985Bi0.015Te,900,,,,,,-0.00019576,,0.70519,
18596,10.1002/aenm.201700099,25474,4a,31681,Pb1−xBixTe_ x=1.5%,Pb.985Bi0.015Te,300,,,184830,0.0000054104,,,2.9037,,
18596,10.1002/aenm.201700099,25446,2c,31682,Pb1−xSbxTe_ x=0.3%,Pb0.997Sb0.003Te,300,,,2818.8,0.00035476,,,,,
18596,10.1002/aenm.201700099,25446,2c,31682,Pb1−xSbxTe_ x=0.3%,Pb0.997Sb0.003Te,350,,,3455.9,0.00028936,0.0001062,-0.0001753,1.8287,0.055373,0.000058074
18596,10.1002/aenm.201700099,25446,2c,31682,Pb1−xSbxTe_ x=0.3%,Pb0.997Sb0.003Te,400,,,4093,0.00024432,0.00014023,-0.0001851,1.8245,0.075599,0.0000768594
18596,10.1002/aenm.201700099,25446,2c,31682,Pb1−xSbxTe_ x=0.3%,Pb0.997Sb0.003Te,450,,,4730.2,0.00021141,0.0001797,-0.00019491,1.8203,0.095825,0.00009872
18596,10.1002/aenm.201700099,25446,2c,31682,Pb1−xSbxTe_ x=0.3%,Pb0.997Sb0.003Te,500,,,5367.3,0.00018631,0.00022495,-0.00020472,1.816,0.11605,0.0001238711
18596,10.1002/aenm.201700099,25446,2c,31682,Pb1−xSbxTe_ x=0.3%,Pb0.997Sb0.003Te,550,,,6004.5,0.00016654,0.00027632,-0.00021452,1.8118,0.13628,0.0001525113
18596,10.1002/aenm.201700099,25446,2c,31682,Pb1−xSbxTe_ x=0.3%,Pb0.997Sb0.003Te,600,,,6641.6,0.00015057,0.00033423,-0.00022433,1.8076,0.1565,0.0001849026
18596,10.1002/aenm.201700099,25446,2c,31682,Pb1−xSbxTe_ x=0.3%,Pb0.997Sb0.003Te,650,,,7278.8,0.00013739,0.00039904,-0.00023414,1.8034,0.17673,0.0002212709
18596,10.1002/aenm.201700099,25446,2c,31682,Pb1−xSbxTe_ x=0.3%,Pb0.997Sb0.003Te,700,,,7915.9,0.00012633,0.00047105,-0.00024394,1.7992,0.19696,0.0002618108
18596,10.1002/aenm.201700099,25446,2c,31682,Pb1−xSbxTe_ x=0.3%,Pb0.997Sb0.003Te,750,,,8553,0.00011692,0.00055072,-0.00025375,1.7949,0.21718,0.0003068249
18596,10.1002/aenm.201700099,25446,2c,31682,Pb1−xSbxTe_ x=0.3%,Pb0.997Sb0.003Te,800,,,9190.2,0.00010881,0.00063839,-0.00026356,1.7907,0.23741,0.000356503
18596,10.1002/aenm.201700099,25446,2c,31682,Pb1−xSbxTe_ x=0.3%,Pb0.997Sb0.003Te,850,,,9827.3,0.00010176,0.00073435,-0.00027336,1.7865,0.25763,0.0004110551
18596,10.1002/aenm.201700099,25446,2c,31683,Pb1−xSbxTe_ x=0.5%,Pb0.995Sb0.005Te,300,,,4061,0.00024624,,,,,
18596,10.1002/aenm.201700099,25446,2c,31683,Pb1−xSbxTe_ x=0.5%,Pb0.995Sb0.005Te,350,,,4908.9,0.00020371,0.00019763,-0.00020065,1.8469,0.0761,0.0001070063
18596,10.1002/aenm.201700099,25446,2c,31683,Pb1−xSbxTe_ x=0.5%,Pb0.995Sb0.005Te,400,,,5756.8,0.00017371,0.00025247,-0.00020942,1.8068,0.11537,0.0001397332
18596,10.1002/aenm.201700099,25446,2c,31683,Pb1−xSbxTe_ x=0.5%,Pb0.995Sb0.005Te,450,,,6604.7,0.00015141,0.00031446,-0.0002182,1.7666,0.15464,0.0001780029
18596,10.1002/aenm.201700099,25446,2c,31683,Pb1−xSbxTe_ x=0.5%,Pb0.995Sb0.005Te,500,,,7452.7,0.00013418,0.00038393,-0.00022697,1.7265,0.19392,0.0002223747
18596,10.1002/aenm.201700099,25446,2c,31683,Pb1−xSbxTe_ x=0.5%,Pb0.995Sb0.005Te,550,,,8300.6,0.00012047,0.00046129,-0.00023574,1.6864,0.23319,0.0002735353
18596,10.1002/aenm.201700099,25446,2c,31683,Pb1−xSbxTe_ x=0.5%,Pb0.995Sb0.005Te,600,,,9148.5,0.00010931,0.00054699,-0.00024452,1.6462,0.27246,0.0003322743
18596,10.1002/aenm.201700099,25446,2c,31683,Pb1−xSbxTe_ x=0.5%,Pb0.995Sb0.005Te,650,,,9996.4,0.00010004,0.00064133,-0.00025329,1.6061,0.31173,0.0003993089
18596,10.1002/aenm.201700099,25446,2c,31683,Pb1−xSbxTe_ x=0.5%,Pb0.995Sb0.005Te,700,,,10844,0.000092217,0.00074472,-0.00026206,1.5659,0.35101,0.0004755859
18596,10.1002/aenm.201700099,25446,2c,31683,Pb1−xSbxTe_ x=0.5%,Pb0.995Sb0.005Te,750,,,11692,0.000085529,0.00085766,-0.00027084,1.5258,0.39028,0.0005621051
18596,10.1002/aenm.201700099,25446,2c,31683,Pb1−xSbxTe_ x=0.5%,Pb0.995Sb0.005Te,800,,,12540,0.000079745,0.0009804,-0.00027961,1.4857,0.42955,0.000659891
18596,10.1002/aenm.201700099,25446,2c,31683,Pb1−xSbxTe_ x=0.5%,Pb0.995Sb0.005Te,850,,,13388,0.000074694,0.0011134,-0.00028838,1.4455,0.46882,0.0007702525
18596,10.1002/aenm.201700099,25446,2c,31684,Pb1−xSbxTe_ x= 0.7%,Pb0.993Sb0.007Te,350,,,30843,0.000032422,0.0010195,-0.00018181,2.1773,0.21824,0.0004682405
18596,10.1002/aenm.201700099,25446,2c,31684,Pb1−xSbxTe_ x= 0.7%,Pb0.993Sb0.007Te,400,,,29691,0.00003368,0.0010755,-0.00019032,2.085,0.27079,0.0005158273
18596,10.1002/aenm.201700099,25446,2c,31684,Pb1−xSbxTe_ x= 0.7%,Pb0.993Sb0.007Te,450,,,28539,0.00003504,0.0011282,-0.00019883,1.9928,0.32333,0.0005661381
18596,10.1002/aenm.201700099,25446,2c,31684,Pb1−xSbxTe_ x= 0.7%,Pb0.993Sb0.007Te,500,,,27387,0.000036514,0.0011774,-0.00020734,1.9005,0.37587,0.0006195212
18596,10.1002/aenm.201700099,25446,2c,31684,Pb1−xSbxTe_ x= 0.7%,Pb0.993Sb0.007Te,550,,,26235,0.000038117,0.0012223,-0.00021585,1.8083,0.42842,0.0006759387
18596,10.1002/aenm.201700099,25446,2c,31684,Pb1−xSbxTe_ x= 0.7%,Pb0.993Sb0.007Te,600,,,25083,0.000039868,0.0012626,-0.00022436,1.7161,0.48096,0.000735738
18596,10.1002/aenm.201700099,25446,2c,31684,Pb1−xSbxTe_ x= 0.7%,Pb0.993Sb0.007Te,650,,,23931,0.000041787,0.0012977,-0.00023287,1.6238,0.5335,0.0007991748
18596,10.1002/aenm.201700099,25446,2c,31684,Pb1−xSbxTe_ x= 0.7%,Pb0.993Sb0.007Te,700,,,22779,0.0000439,0.0013272,-0.00024138,1.5316,0.58605,0.0008665448
18596,10.1002/aenm.201700099,25446,2c,31684,Pb1−xSbxTe_ x= 0.7%,Pb0.993Sb0.007Te,750,,,21627,0.000046238,0.0013505,-0.00024989,1.4393,0.63859,0.0009383033
18596,10.1002/aenm.201700099,25446,2c,31684,Pb1−xSbxTe_ x= 0.7%,Pb0.993Sb0.007Te,800,,,20476,0.000048838,0.0013672,-0.0002584,1.3471,0.69114,0.0010149209
18596,10.1002/aenm.201700099,25446,2c,31684,Pb1−xSbxTe_ x= 0.7%,Pb0.993Sb0.007Te,850,,,19324,0.000051749,0.0013767,-0.00026691,1.2548,0.74368,0.001097147
18596,10.1002/aenm.201700099,25448,2d,31684,Pb1−xSbxTe_ x= 0.7%,Pb0.993Sb0.007Te,300,,,,,,-0.0001733,,,
18596,10.1002/aenm.201700099,25448,2d,31684,Pb1−xSbxTe_ x= 0.7%,Pb0.993Sb0.007Te,900,,,,,,-0.00027542,1.1626,,
18596,10.1002/aenm.201700099,25446,2c,31685,Pb1−xSbxTe. x=1.0%,Pb1−xSbxTe. x=1.0%,300,,,58381,0.000017129,,,,,
18596,10.1002/aenm.201700099,25446,2c,31685,Pb1−xSbxTe. x=1.0%,Pb1−xSbxTe. x=1.0%,350,,,55201,0.000018116,0.0013472,-0.00015622,2.2438,0.28663,0.00060041
18596,10.1002/aenm.201700099,25446,2c,31685,Pb1−xSbxTe. x=1.0%,Pb1−xSbxTe. x=1.0%,400,,,52022,0.000019223,0.0014401,-0.00016638,2.1286,0.35979,0.000676548
18596,10.1002/aenm.201700099,25446,2c,31685,Pb1−xSbxTe. x=1.0%,Pb1−xSbxTe. x=1.0%,450,,,48842,0.000020474,0.0015221,-0.00017653,2.0134,0.43295,0.0007559849
18596,10.1002/aenm.201700099,25446,2c,31685,Pb1−xSbxTe. x=1.0%,Pb1−xSbxTe. x=1.0%,500,,,45663,0.0000219,0.0015915,-0.00018669,1.8982,0.50611,0.0008384259
18596,10.1002/aenm.201700099,25446,2c,31685,Pb1−xSbxTe. x=1.0%,Pb1−xSbxTe. x=1.0%,550,,,42483,0.000023539,0.0016462,-0.00019685,1.783,0.57927,0.0009232754
18596,10.1002/aenm.201700099,25446,2c,31685,Pb1−xSbxTe. x=1.0%,Pb1−xSbxTe. x=1.0%,600,,,39303,0.000025443,0.0016843,-0.00020701,1.6678,0.65243,0.0010098933
18596,10.1002/aenm.201700099,25446,2c,31685,Pb1−xSbxTe. x=1.0%,Pb1−xSbxTe. x=1.0%,650,,,36124,0.000027682,0.0017037,-0.00021717,1.5526,0.72559,0.0010973206
18596,10.1002/aenm.201700099,25446,2c,31685,Pb1−xSbxTe. x=1.0%,Pb1−xSbxTe. x=1.0%,700,,,32944,0.000030355,0.0017024,-0.00022732,1.4374,0.79876,0.0011843607
18596,10.1002/aenm.201700099,25446,2c,31685,Pb1−xSbxTe. x=1.0%,Pb1−xSbxTe. x=1.0%,750,,,29764,0.000033598,0.0016786,-0.00023748,1.3222,0.87192,0.0012695507
18596,10.1002/aenm.201700099,25446,2c,31685,Pb1−xSbxTe. x=1.0%,Pb1−xSbxTe. x=1.0%,800,,,26585,0.000037615,0.0016303,-0.00024764,1.207,0.94508,0.0013507042
18596,10.1002/aenm.201700099,25446,2c,31685,Pb1−xSbxTe. x=1.0%,Pb1−xSbxTe. x=1.0%,850,,,23405,0.000042726,0.0015555,-0.0002578,1.0919,1.0182,0.001424581
18596,10.1002/aenm.201700099,25446,2c,31686,Pb1−xSbxTe_ x= 1.25%,Pb0.9875Sb0.0125Te,350,,,162700,0.0000061463,0.0017388,-0.00010338,3.1086,0.23083,0.0005593515
18596,10.1002/aenm.201700099,25446,2c,31686,Pb1−xSbxTe_ x= 1.25%,Pb0.9875Sb0.0125Te,400,,,149000,0.0000067114,0.0019825,-0.00011535,2.9115,0.31846,0.0006809205
18596,10.1002/aenm.201700099,25446,2c,31686,Pb1−xSbxTe_ x= 1.25%,Pb0.9875Sb0.0125Te,450,,,135300,0.000007391,0.0021933,-0.00012732,2.7143,0.40609,0.0008080536
18596,10.1002/aenm.201700099,25446,2c,31686,Pb1−xSbxTe_ x= 1.25%,Pb0.9875Sb0.0125Te,500,,,121600,0.0000082237,0.0023592,-0.00013929,2.5171,0.49371,0.0009372691
18596,10.1002/aenm.201700099,25446,2c,31686,Pb1−xSbxTe_ x= 1.25%,Pb0.9875Sb0.0125Te,550,,,107910,0.000009267,0.0024689,-0.00015126,2.32,0.58134,0.001064181
18596,10.1002/aenm.201700099,25446,2c,31686,Pb1−xSbxTe_ x= 1.25%,Pb0.9875Sb0.0125Te,600,,,94210,0.000010615,0.0025101,-0.00016323,2.1228,0.66897,0.0011824477
18596,10.1002/aenm.201700099,25446,2c,31686,Pb1−xSbxTe_ x= 1.25%,Pb0.9875Sb0.0125Te,650,,,80512,0.000012421,0.0024713,-0.0001752,1.9257,0.7566,0.0012833255
18596,10.1002/aenm.201700099,25446,2c,31686,Pb1−xSbxTe_ x= 1.25%,Pb0.9875Sb0.0125Te,700,,,66815,0.000014967,0.0023407,-0.00018717,1.7285,0.84423,0.0013541799
18596,10.1002/aenm.201700099,25446,2c,31686,Pb1−xSbxTe_ x= 1.25%,Pb0.9875Sb0.0125Te,750,,,53118,0.000018826,0.0021065,-0.00019914,1.5313,0.93186,0.0013756286
18596,10.1002/aenm.201700099,25446,2c,31686,Pb1−xSbxTe_ x= 1.25%,Pb0.9875Sb0.0125Te,800,,,39420,0.000025368,0.0017568,-0.00021111,1.3342,1.0195,0.0013167441
18596,10.1002/aenm.201700099,25446,2c,31686,Pb1−xSbxTe_ x= 1.25%,Pb0.9875Sb0.0125Te,850,,,25723,0.000038876,0.0012801,-0.00022308,1.137,1.1071,0.0011258575
18596,10.1002/aenm.201700099,25446,2c,31686,Pb1−xSbxTe_ x= 1.25%,Pb0.9875Sb0.0125Te,900,,,12025,0.00008316,,,0.93985,1.1947,
18596,10.1002/aenm.201700099,25446,2c,31687,Pb1−xSbxTe_ x=1.5%,Pb.985Sb0.015Te,300,,,193290,0.0000051736,,,,,
18596,10.1002/aenm.201700099,25446,2c,31687,Pb1−xSbxTe_ x=1.5%,Pb.985Sb0.015Te,350,,,178100,0.0000056148,0.0014194,-0.000089274,3.2852,0.20199,0.0004320589
18596,10.1002/aenm.201700099,25446,2c,31687,Pb1−xSbxTe_ x=1.5%,Pb.985Sb0.015Te,400,,,162910,0.0000061384,0.0016823,-0.00010162,3.0805,0.278,0.0005461126
18596,10.1002/aenm.201700099,25446,2c,31687,Pb1−xSbxTe_ x=1.5%,Pb.985Sb0.015Te,450,,,147720,0.0000067696,0.0019184,-0.00011396,2.8758,0.35402,0.0006670839
18596,10.1002/aenm.201700099,25446,2c,31687,Pb1−xSbxTe_ x=1.5%,Pb.985Sb0.015Te,500,,,132530,0.0000075455,0.0021141,-0.0001263,2.671,0.43004,0.0007915013
18596,10.1002/aenm.201700099,25446,2c,31687,Pb1−xSbxTe_ x=1.5%,Pb.985Sb0.015Te,550,,,117340,0.0000085222,0.0022554,-0.00013864,2.4663,0.50606,0.0009144873
18596,10.1002/aenm.201700099,25446,2c,31687,Pb1−xSbxTe_ x=1.5%,Pb.985Sb0.015Te,600,,,102140,0.0000097905,0.0023286,-0.00015099,2.2616,0.58208,0.001029625
18596,10.1002/aenm.201700099,25446,2c,31687,Pb1−xSbxTe_ x=1.5%,Pb.985Sb0.015Te,650,,,86952,0.000011501,0.0023196,-0.00016333,2.0569,0.6581,0.0011277165
18596,10.1002/aenm.201700099,25446,2c,31687,Pb1−xSbxTe_ x=1.5%,Pb.985Sb0.015Te,700,,,71761,0.000013935,0.0022145,-0.00017567,1.8522,0.73412,0.0011956052
18596,10.1002/aenm.201700099,25446,2c,31687,Pb1−xSbxTe_ x=1.5%,Pb.985Sb0.015Te,750,,,56569,0.000017678,0.0019996,-0.00018801,1.6474,0.81014,0.0012137914
18596,10.1002/aenm.201700099,25446,2c,31687,Pb1−xSbxTe_ x=1.5%,Pb.985Sb0.015Te,800,,,41377,0.000024168,0.0016609,-0.00020035,1.4427,0.88616,0.0011512442
18596,10.1002/aenm.201700099,25446,2c,31687,Pb1−xSbxTe_ x=1.5%,Pb.985Sb0.015Te,850,,,26185,0.00003819,0.0011846,-0.0002127,1.238,0.96218,0.0009568659
18596,10.1002/aenm.201700099,25481,4f,31687,Pb1−xSbxTe_ x=1.5%,Pb.985Sb0.015Te,900,,,,,,,,1.0382,
18596,10.1002/aenm.201700099,25467,3c,31716,Pb1−xBixTe_ x=0.3%_ n=-1.1e19,Pb0.997Bi0.003Te,350,,,,,,-0.00014269,,,
18596,10.1002/aenm.201700099,25467,3c,31716,Pb1−xBixTe_ x=0.3%_ n=-1.1e19,Pb0.997Bi0.003Te,400,,,,,,-0.00015459,,,
18596,10.1002/aenm.201700099,25467,3c,31716,Pb1−xBixTe_ x=0.3%_ n=-1.1e19,Pb0.997Bi0.003Te,450,,,,,,-0.0001665,,,
18596,10.1002/aenm.201700099,25467,3c,31716,Pb1−xBixTe_ x=0.3%_ n=-1.1e19,Pb0.997Bi0.003Te,500,,,,,,-0.0001784,,,
18596,10.1002/aenm.201700099,25467,3c,31716,Pb1−xBixTe_ x=0.3%_ n=-1.1e19,Pb0.997Bi0.003Te,550,,,,,,-0.00019031,,,
18596,10.1002/aenm.201700099,25467,3c,31716,Pb1−xBixTe_ x=0.3%_ n=-1.1e19,Pb0.997Bi0.003Te,600,,,,,,-0.00020221,,,
18596,10.1002/aenm.201700099,25467,3c,31716,Pb1−xBixTe_ x=0.3%_ n=-1.1e19,Pb0.997Bi0.003Te,650,,,,,,-0.00021412,,,
18596,10.1002/aenm.201700099,25467,3c,31716,Pb1−xBixTe_ x=0.3%_ n=-1.1e19,Pb0.997Bi0.003Te,700,,,,,,-0.00022602,,,
18596,10.1002/aenm.201700099,25467,3c,31716,Pb1−xBixTe_ x=0.3%_ n=-1.1e19,Pb0.997Bi0.003Te,750,,,,,,-0.00023792,,,
18596,10.1002/aenm.201700099,25467,3c,31716,Pb1−xBixTe_ x=0.3%_ n=-1.1e19,Pb0.997Bi0.003Te,800,,,,,,-0.00024983,,,
18596,10.1002/aenm.201700099,25467,3c,31716,Pb1−xBixTe_ x=0.3%_ n=-1.1e19,Pb0.997Bi0.003Te,850,,,,,,-0.00026173,,,
18596,10.1002/aenm.201700099,25467,3c,31718,Pb1−xBixTe_ x=0.7%_ n=-2.5e19,Pb0.993Bi0.007Te,350,,0.026166,,,,-0.000089326,,,
18596,10.1002/aenm.201700099,25467,3c,31718,Pb1−xBixTe_ x=0.7%_ n=-2.5e19,Pb0.993Bi0.007Te,400,,0.023476,,,,-0.00010308,,,
18596,10.1002/aenm.201700099,25467,3c,31718,Pb1−xBixTe_ x=0.7%_ n=-2.5e19,Pb0.993Bi0.007Te,450,,0.020786,,,,-0.00011684,,,
18596,10.1002/aenm.201700099,25467,3c,31718,Pb1−xBixTe_ x=0.7%_ n=-2.5e19,Pb0.993Bi0.007Te,500,,0.018095,,,,-0.0001306,,,
18596,10.1002/aenm.201700099,25467,3c,31718,Pb1−xBixTe_ x=0.7%_ n=-2.5e19,Pb0.993Bi0.007Te,550,,0.015405,,,,-0.00014435,,,
18596,10.1002/aenm.201700099,25467,3c,31718,Pb1−xBixTe_ x=0.7%_ n=-2.5e19,Pb0.993Bi0.007Te,600,,0.012715,,,,-0.00015811,,,
18596,10.1002/aenm.201700099,25467,3c,31718,Pb1−xBixTe_ x=0.7%_ n=-2.5e19,Pb0.993Bi0.007Te,650,,0.010025,,,,-0.00017186,,,
18596,10.1002/aenm.201700099,25467,3c,31718,Pb1−xBixTe_ x=0.7%_ n=-2.5e19,Pb0.993Bi0.007Te,700,,0.007335,,,,-0.00018562,,,
18596,10.1002/aenm.201700099,25467,3c,31718,Pb1−xBixTe_ x=0.7%_ n=-2.5e19,Pb0.993Bi0.007Te,750,,,,,,-0.00019938,,,
18596,10.1002/aenm.201700099,25467,3c,31718,Pb1−xBixTe_ x=0.7%_ n=-2.5e19,Pb0.993Bi0.007Te,800,,,,,,-0.00021313,,,
18596,10.1002/aenm.201700099,25467,3c,31718,Pb1−xBixTe_ x=0.7%_ n=-2.5e19,Pb0.993Bi0.007Te,850,,,,,,-0.00022689,,,
18596,10.1002/aenm.201700099,25467,3c,31718,Pb1−xBixTe_ x=0.7%_ n=-2.5e19,Pb0.993Bi0.007Te,900,,,,,,-0.00024065,,,
18596,10.1002/aenm.201700099,25467,3c,31719,Pb1−xSbxTe_ x=1.25%_ n=-2.4e19,Pb0.9875Sb0.0125Te,350,,0.04314,169750,0.000005891,0.0018512,-0.00010443,,,
18596,10.1002/aenm.201700099,25467,3c,31719,Pb1−xSbxTe_ x=1.25%_ n=-2.4e19,Pb0.9875Sb0.0125Te,400,,0.038516,153760,0.0000065036,0.0020804,-0.00011632,,,
18596,10.1002/aenm.201700099,25467,3c,31719,Pb1−xSbxTe_ x=1.25%_ n=-2.4e19,Pb0.9875Sb0.0125Te,450,,0.033892,137760,0.000007259,0.0022645,-0.00012821,,,
18596,10.1002/aenm.201700099,25467,3c,31719,Pb1−xSbxTe_ x=1.25%_ n=-2.4e19,Pb0.9875Sb0.0125Te,500,,0.029268,121770,0.0000082122,0.0023901,-0.0001401,,,
18596,10.1002/aenm.201700099,25467,3c,31719,Pb1−xSbxTe_ x=1.25%_ n=-2.4e19,Pb0.9875Sb0.0125Te,550,,0.024644,105770,0.0000094545,0.0024434,-0.00015199,,,
18596,10.1002/aenm.201700099,25467,3c,31719,Pb1−xSbxTe_ x=1.25%_ n=-2.4e19,Pb0.9875Sb0.0125Te,600,,0.020019,89780,0.000011138,0.0024109,-0.00016387,,,
18596,10.1002/aenm.201700099,25467,3c,31719,Pb1−xSbxTe_ x=1.25%_ n=-2.4e19,Pb0.9875Sb0.0125Te,650,,0.015395,73786,0.000013553,0.0022794,-0.00017576,,,
18596,10.1002/aenm.201700099,25467,3c,31719,Pb1−xSbxTe_ x=1.25%_ n=-2.4e19,Pb0.9875Sb0.0125Te,700,,0.010771,57792,0.000017303,0.002035,-0.00018765,,,
18596,10.1002/aenm.201700099,25467,3c,31719,Pb1−xSbxTe_ x=1.25%_ n=-2.4e19,Pb0.9875Sb0.0125Te,750,,,,,,-0.00019954,,,
18596,10.1002/aenm.201700099,25467,3c,31719,Pb1−xSbxTe_ x=1.25%_ n=-2.4e19,Pb0.9875Sb0.0125Te,800,,,,,,-0.00021143,,,
18596,10.1002/aenm.201700099,25467,3c,31719,Pb1−xSbxTe_ x=1.25%_ n=-2.4e19,Pb0.9875Sb0.0125Te,850,,,,,,-0.00022332,,,
18596,10.1002/aenm.201700099,25467,3c,31717,Pb1−xSbxTe_ x=1%_ n=-1.1e19,Pb0.99Sb0.01Te,350,,,,,,-0.00015779,,,
18596,10.1002/aenm.201700099,25467,3c,31717,Pb1−xSbxTe_ x=1%_ n=-1.1e19,Pb0.99Sb0.01Te,400,,,,,,-0.00016776,,,
18596,10.1002/aenm.201700099,25467,3c,31717,Pb1−xSbxTe_ x=1%_ n=-1.1e19,Pb0.99Sb0.01Te,450,,,,,,-0.00017774,,,
18596,10.1002/aenm.201700099,25467,3c,31717,Pb1−xSbxTe_ x=1%_ n=-1.1e19,Pb0.99Sb0.01Te,500,,,,,,-0.00018771,,,
18596,10.1002/aenm.201700099,25467,3c,31717,Pb1−xSbxTe_ x=1%_ n=-1.1e19,Pb0.99Sb0.01Te,550,,,,,,-0.00019768,,,
18596,10.1002/aenm.201700099,25467,3c,31717,Pb1−xSbxTe_ x=1%_ n=-1.1e19,Pb0.99Sb0.01Te,600,,,,,,-0.00020765,,,
18596,10.1002/aenm.201700099,25467,3c,31717,Pb1−xSbxTe_ x=1%_ n=-1.1e19,Pb0.99Sb0.01Te,650,,,,,,-0.00021763,,,
18596,10.1002/aenm.201700099,25467,3c,31717,Pb1−xSbxTe_ x=1%_ n=-1.1e19,Pb0.99Sb0.01Te,700,,,,,,-0.0002276,,,
18596,10.1002/aenm.201700099,25467,3c,31717,Pb1−xSbxTe_ x=1%_ n=-1.1e19,Pb0.99Sb0.01Te,750,,,,,,-0.00023757,,,
18596,10.1002/aenm.201700099,25467,3c,31717,Pb1−xSbxTe_ x=1%_ n=-1.1e19,Pb0.99Sb0.01Te,800,,,,,,-0.00024754,,,
18596,10.1002/aenm.201700099,25467,3c,31717,Pb1−xSbxTe_ x=1%_ n=-1.1e19,Pb0.99Sb0.01Te,850,,,,,,-0.00025752,,,
18596,10.1002/aenm.201700099,25471,3d,31726,Pb1−xSbxTe_ x=0.25%_ n=-2.6e19,Pb0.975Sb0.025Te,350,,0.045585,104720,0.0000095493,,,,,
18596,10.1002/aenm.201700099,25471,3d,31726,Pb1−xSbxTe_ x=0.25%_ n=-2.6e19,Pb0.975Sb0.025Te,400,,0.040074,98073,0.000010196,,,,,
18596,10.1002/aenm.201700099,25471,3d,31726,Pb1−xSbxTe_ x=0.25%_ n=-2.6e19,Pb0.975Sb0.025Te,450,,0.034563,91429,0.000010937,,,,,
18596,10.1002/aenm.201700099,25471,3d,31726,Pb1−xSbxTe_ x=0.25%_ n=-2.6e19,Pb0.975Sb0.025Te,500,,0.029053,84785,0.000011795,,,,,
18596,10.1002/aenm.201700099,25471,3d,31726,Pb1−xSbxTe_ x=0.25%_ n=-2.6e19,Pb0.975Sb0.025Te,550,,0.023542,78142,0.000012797,,,,,
18596,10.1002/aenm.201700099,25471,3d,31726,Pb1−xSbxTe_ x=0.25%_ n=-2.6e19,Pb0.975Sb0.025Te,600,,0.018032,71498,0.000013986,,,,,
18596,10.1002/aenm.201700099,25471,3d,31726,Pb1−xSbxTe_ x=0.25%_ n=-2.6e19,Pb0.975Sb0.025Te,650,,0.012521,64854,0.000015419,,,,,
18596,10.1002/aenm.201700099,25473,3.1d,31726,Pb1−xSbxTe_ x=0.25%_ n=-2.6e19,Pb0.975Sb0.025Te,700,,,58210,0.000017179,,,,,
18596,10.1002/aenm.201700099,25482,5a,31727,Pb0.9875Sb0.0125Te1−ySy_ y=0,Pb0.9875Sb0.0125Te,350,,,166760,0.0000059966,0.0018016,-0.00010394,3.1158,0.23471,0.0005782143
18596,10.1002/aenm.201700099,25482,5a,31727,Pb0.9875Sb0.0125Te1−ySy_ y=0,Pb0.9875Sb0.0125Te,400,,,153230,0.0000065261,0.0020533,-0.00011576,2.9207,0.32255,0.0007030164
18596,10.1002/aenm.201700099,25482,5a,31727,Pb0.9875Sb0.0125Te1−ySy_ y=0,Pb0.9875Sb0.0125Te,450,,,139710,0.0000071577,0.0022744,-0.00012759,2.7256,0.4104,0.0008344585
18596,10.1002/aenm.201700099,25482,5a,31727,Pb0.9875Sb0.0125Te1−ySy_ y=0,Pb0.9875Sb0.0125Te,500,,,126190,0.0000079246,0.0024525,-0.00013941,2.5305,0.49824,0.0009691761
18596,10.1002/aenm.201700099,25482,5a,31727,Pb0.9875Sb0.0125Te1−ySy_ y=0,Pb0.9875Sb0.0125Te,550,,,112660,0.0000088763,0.0025769,-0.00015124,2.3354,0.58608,0.0011034084
18596,10.1002/aenm.201700099,25482,5a,31727,Pb0.9875Sb0.0125Te1−ySy_ y=0,Pb0.9875Sb0.0125Te,600,,,99137,0.000010087,0.0026362,-0.00016307,2.1403,0.67392,0.0012316965
18596,10.1002/aenm.201700099,25482,5a,31727,Pb0.9875Sb0.0125Te1−ySy_ y=0,Pb0.9875Sb0.0125Te,650,,,85612,0.000011681,0.0026186,-0.00017489,1.9452,0.76176,0.0013461855
18596,10.1002/aenm.201700099,25482,5a,31727,Pb0.9875Sb0.0125Te1−ySy_ y=0,Pb0.9875Sb0.0125Te,700,,,72088,0.000013872,0.0025133,-0.00018672,1.7501,0.8496,0.0014360894
18596,10.1002/aenm.201700099,25482,5a,31727,Pb0.9875Sb0.0125Te1−ySy_ y=0,Pb0.9875Sb0.0125Te,750,,,58563,0.000017076,0.0023084,-0.00019854,1.555,0.93744,0.0014845016
18596,10.1002/aenm.201700099,25482,5a,31727,Pb0.9875Sb0.0125Te1−ySy_ y=0,Pb0.9875Sb0.0125Te,800,,,45039,0.000022203,0.0019932,-0.00021037,1.3599,1.0253,0.001465696
18596,10.1002/aenm.201700099,25482,5a,31727,Pb0.9875Sb0.0125Te1−ySy_ y=0,Pb0.9875Sb0.0125Te,850,,,31514,0.000031732,0.0015559,-0.0002222,1.1648,1.1131,0.0013357658
18596,10.1002/aenm.201700099,25482,5a,31727,Pb0.9875Sb0.0125Te1−ySy_ y=0,Pb0.9875Sb0.0125Te,900,,,17990,0.000055586,0.00098523,-0.00023402,0.96972,0.91439,0.0010159943
18596,10.1002/aenm.201700099,25489,8a,31727,Pb0.9875Sb0.0125Te1−ySy_ y=0,Pb0.9875Sb0.0125Te,300,,,,,,,,0.14687,
18596,10.1002/aenm.201700099,25482,5a,31729,Pb0.9875Sb0.0125Te1−ySy_ y=0.08,Pb0.9875Sb0.0125Te0.92S0.08,350,,,173520,0.000005763,0.0014546,-0.000091557,2.3521,0.26346,0.0006184261
18596,10.1002/aenm.201700099,25482,5a,31729,Pb0.9875Sb0.0125Te1−ySy_ y=0.08,Pb0.9875Sb0.0125Te0.92S0.08,400,,,158470,0.0000063103,0.0017418,-0.00010484,2.2159,0.36959,0.0007860463
18596,10.1002/aenm.201700099,25482,5a,31729,Pb0.9875Sb0.0125Te1−ySy_ y=0.08,Pb0.9875Sb0.0125Te0.92S0.08,450,,,143420,0.0000069725,0.0020014,-0.00011813,2.0797,0.47572,0.0009623503
18596,10.1002/aenm.201700099,25482,5a,31729,Pb0.9875Sb0.0125Te1−ySy_ y=0.08,Pb0.9875Sb0.0125Te0.92S0.08,500,,,128370,0.00000779,0.0022171,-0.00013142,1.9436,0.58185,0.0011407183
18596,10.1002/aenm.201700099,25482,5a,31729,Pb0.9875Sb0.0125Te1−ySy_ y=0.08,Pb0.9875Sb0.0125Te0.92S0.08,550,,,113330,0.0000088238,0.0023729,-0.0001447,1.8074,0.68798,0.0013128804
18596,10.1002/aenm.201700099,25482,5a,31729,Pb0.9875Sb0.0125Te1−ySy_ y=0.08,Pb0.9875Sb0.0125Te0.92S0.08,600,,,98276,0.000010175,0.0024531,-0.00015799,1.6713,0.7941,0.0014677796
18596,10.1002/aenm.201700099,25482,5a,31729,Pb0.9875Sb0.0125Te1−ySy_ y=0.08,Pb0.9875Sb0.0125Te0.92S0.08,650,,,83226,0.000012015,0.0024416,-0.00017128,1.5351,0.90023,0.0015905153
18596,10.1002/aenm.201700099,25482,5a,31729,Pb0.9875Sb0.0125Te1−ySy_ y=0.08,Pb0.9875Sb0.0125Te0.92S0.08,700,,,68176,0.000014668,0.0023222,-0.00018456,1.399,1.0064,0.0016598999
18596,10.1002/aenm.201700099,25482,5a,31729,Pb0.9875Sb0.0125Te1−ySy_ y=0.08,Pb0.9875Sb0.0125Te0.92S0.08,750,,,53127,0.000018823,0.0020796,-0.00019785,1.2628,1.1125,0.0016468166
