Repository: RamyaGuru/STD2_EffMass

# STD2_EffMass
Effective mass modeling of StarryData2 data

File: csvfiles/effectofucon10.1016j.actamat.2015.01.018.csv (part 3 of 13)
sid,DOI,figureid,fignum,sampleid,samplename,composition,Temperature,Electrical resistivity,Lattice thermal conductivity,Power factor,Seebeck coefficient,Thermal conductivity,ZT,Electrical conductivity,Figure of merit Z
71,10.1016/j.actamat.2015.01.018,4580,3(a),5851,MgAg0.97Sb0.99,MgAg0.97Sb0.99,547.5,0.000019986,,0.0021895,0.000214,0.96899,1.2323,50035.024517162,0.0022595692
71,10.1016/j.actamat.2015.01.018,4580,3(a),5851,MgAg0.97Sb0.99,MgAg0.97Sb0.99,548,0.000019939,,0.0021904,0.00021387,0.96956,1.2332,50152.9665479713,0.0022591691
71,10.1016/j.actamat.2015.01.018,4580,3(a),5851,MgAg0.97Sb0.99,MgAg0.97Sb0.99,548.5,0.000019891,,0.0021912,0.00021373,,1.2341,50273.9932632849,
71,10.1016/j.actamat.2015.01.018,4580,3(a),5851,MgAg0.97Sb0.99,MgAg0.97Sb0.99,549,0.000019844,,0.0021921,0.0002136,,,50393.0659141302,
71,10.1016/j.actamat.2015.01.018,4581,3(b),5851,MgAg0.97Sb0.99,MgAg0.97Sb0.99,302.5,,,0.0017667,0.00027865,0.68858,0.79092,,0.0025657149
71,10.1016/j.actamat.2015.01.018,4581,3(b),5851,MgAg0.97Sb0.99,MgAg0.97Sb0.99,303,,0.61271,0.0017676,0.00027852,0.68915,0.79182,,0.0025648988
71,10.1016/j.actamat.2015.01.018,4581,3(b),5851,MgAg0.97Sb0.99,MgAg0.97Sb0.99,303.5,,0.6126,0.0017684,0.00027839,0.68972,0.79272,,0.002563939
71,10.1016/j.actamat.2015.01.018,4581,3(b),5851,MgAg0.97Sb0.99,MgAg0.97Sb0.99,549.5,,,,0.00021347,,,,
71,10.1016/j.actamat.2015.01.018,4581,3(b),5851,MgAg0.97Sb0.99,MgAg0.97Sb0.99,550,,,,0.00021334,,,,
71,10.1016/j.actamat.2015.01.018,4583,3(d),5851,MgAg0.97Sb0.99,MgAg0.97Sb0.99,296.5,,,,,0.68171,,,
71,10.1016/j.actamat.2015.01.018,4583,3(d),5851,MgAg0.97Sb0.99,MgAg0.97Sb0.99,297,,,,,0.68228,,,
71,10.1016/j.actamat.2015.01.018,4583,3(d),5851,MgAg0.97Sb0.99,MgAg0.97Sb0.99,297.5,,,,,0.68286,,,
71,10.1016/j.actamat.2015.01.018,4583,3(d),5851,MgAg0.97Sb0.99,MgAg0.97Sb0.99,298,,,,,0.68343,,,
71,10.1016/j.actamat.2015.01.018,4583,3(d),5851,MgAg0.97Sb0.99,MgAg0.97Sb0.99,298.5,,,,,0.684,,,
71,10.1016/j.actamat.2015.01.018,4583,3(d),5851,MgAg0.97Sb0.99,MgAg0.97Sb0.99,299,,,,,0.68457,,,
71,10.1016/j.actamat.2015.01.018,4583,3(d),5851,MgAg0.97Sb0.99,MgAg0.97Sb0.99,299.5,,,,,0.68514,,,
71,10.1016/j.actamat.2015.01.018,4583,3(d),5851,MgAg0.97Sb0.99,MgAg0.97Sb0.99,300,,,,,0.68572,,,
71,10.1016/j.actamat.2015.01.018,4583,3(d),5851,MgAg0.97Sb0.99,MgAg0.97Sb0.99,300.5,,,,,0.68629,,,
71,10.1016/j.actamat.2015.01.018,4583,3(d),5851,MgAg0.97Sb0.99,MgAg0.97Sb0.99,301,,,,,0.68686,,,
71,10.1016/j.actamat.2015.01.018,4583,3(d),5851,MgAg0.97Sb0.99,MgAg0.97Sb0.99,301.5,,,,,0.68743,,,
71,10.1016/j.actamat.2015.01.018,4583,3(d),5851,MgAg0.97Sb0.99,MgAg0.97Sb0.99,302,,,,,0.68801,0.79002,,
71,10.1016/j.actamat.2015.01.018,4580,3(a),5852,MgAg0.967Cu0.003Sb0.99,MgAg0.967Cu0.003Sb0.99,303.5,0.00003486,0.56233,0.0020581,,0.66823,0.89634,28686.1732644865,0.0030799276
71,10.1016/j.actamat.2015.01.018,4580,3(a),5852,MgAg0.967Cu0.003Sb0.99,MgAg0.967Cu0.003Sb0.99,304,0.000034855,0.56237,0.0020587,0.00027045,0.66881,0.89718,28690.2883373978,0.0030781537
71,10.1016/j.actamat.2015.01.018,4580,3(a),5852,MgAg0.967Cu0.003Sb0.99,MgAg0.967Cu0.003Sb0.99,304.5,0.000034851,0.56242,0.0020592,0.00027033,0.66939,0.89802,28693.5812458753,0.0030762336
71,10.1016/j.actamat.2015.01.018,4580,3(a),5852,MgAg0.967Cu0.003Sb0.99,MgAg0.967Cu0.003Sb0.99,305,0.000034846,0.56247,0.0020598,0.00027021,0.66996,0.89886,28697.6984445847,0.0030745119
71,10.1016/j.actamat.2015.01.018,4580,3(a),5852,MgAg0.967Cu0.003Sb0.99,MgAg0.967Cu0.003Sb0.99,305.5,0.000034841,0.56251,0.0020603,0.00027009,0.67054,0.89971,28701.816825005,0.0030725982
71,10.1016/j.actamat.2015.01.018,4580,3(a),5852,MgAg0.967Cu0.003Sb0.99,MgAg0.967Cu0.003Sb0.99,306,0.000034836,0.56256,0.0020609,0.00026997,0.67112,0.90055,28705.936387645,0.0030708368
71,10.1016/j.actamat.2015.01.018,4580,3(a),5852,MgAg0.967Cu0.003Sb0.99,MgAg0.967Cu0.003Sb0.99,306.5,0.000034831,0.5626,0.0020615,0.00026985,0.67169,0.90139,28710.0571330137,0.0030691241
71,10.1016/j.actamat.2015.01.018,4580,3(a),5852,MgAg0.967Cu0.003Sb0.99,MgAg0.967Cu0.003Sb0.99,307,0.000034825,0.56265,0.002062,0.00026973,0.67227,0.90223,28715.0035893755,0.00306722
71,10.1016/j.actamat.2015.01.018,4580,3(a),5852,MgAg0.967Cu0.003Sb0.99,MgAg0.967Cu0.003Sb0.99,307.5,0.00003482,0.5627,0.0020626,0.00026961,0.67285,0.90308,28719.1269385411,0.0030654678
71,10.1016/j.actamat.2015.01.018,4580,3(a),5852,MgAg0.967Cu0.003Sb0.99,MgAg0.967Cu0.003Sb0.99,308,0.000034814,0.56274,0.0020631,0.0002695,0.67343,0.90392,28724.0765209398,0.0030635701
71,10.1016/j.actamat.2015.01.018,4580,3(a),5852,MgAg0.967Cu0.003Sb0.99,MgAg0.967Cu0.003Sb0.99,308.5,0.000034809,0.56279,0.0020637,0.00026938,0.674,0.90476,28728.2024763711,0.0030618694
71,10.1016/j.actamat.2015.01.018,4580,3(a),5852,MgAg0.967Cu0.003Sb0.99,MgAg0.967Cu0.003Sb0.99,309,0.000034803,0.56284,0.0020642,0.00026926,0.67458,0.9056,28733.1551877712,0.0030599781
71,10.1016/j.actamat.2015.01.018,4580,3(a),5852,MgAg0.967Cu0.003Sb0.99,MgAg0.967Cu0.003Sb0.99,309.5,0.000034797,0.56288,0.0020648,0.00026914,0.67516,0.90645,28738.10960715,0.003058238
71,10.1016/j.actamat.2015.01.018,4580,3(a),5852,MgAg0.967Cu0.003Sb0.99,MgAg0.967Cu0.003Sb0.99,310,0.000034791,0.56293,0.0020654,0.00026902,0.67574,0.90729,28743.0657353913,0.003056501
71,10.1016/j.actamat.2015.01.018,4580,3(a),5852,MgAg0.967Cu0.003Sb0.99,MgAg0.967Cu0.003Sb0.99,310.5,0.000034784,0.56297,0.0020659,0.0002689,0.67631,0.90813,28748.8500459982,0.0030546643
71,10.1016/j.actamat.2015.01.018,4580,3(a),5852,MgAg0.967Cu0.003Sb0.99,MgAg0.967Cu0.003Sb0.99,311,0.000034778,0.56302,0.0020665,0.00026878,0.67689,0.90897,28753.8098798091,0.0030529333
71,10.1016/j.actamat.2015.01.018,4580,3(a),5852,MgAg0.967Cu0.003Sb0.99,MgAg0.967Cu0.003Sb0.99,311.5,0.000034771,0.56307,0.002067,0.00026866,0.67747,0.90982,28759.5985160047,0.0030510576
71,10.1016/j.actamat.2015.01.018,4580,3(a),5852,MgAg0.967Cu0.003Sb0.99,MgAg0.967Cu0.003Sb0.99,312,0.000034765,0.56311,0.0020676,0.00026854,0.67805,0.91066,28764.5620595426,0.0030493326
71,10.1016/j.actamat.2015.01.018,4580,3(a),5852,MgAg0.967Cu0.003Sb0.99,MgAg0.967Cu0.003Sb0.99,312.5,0.000034758,0.56316,0.0020681,0.00026843,0.67862,0.9115,28770.355026181,0.0030475082
71,10.1016/j.actamat.2015.01.018,4580,3(a),5852,MgAg0.967Cu0.003Sb0.99,MgAg0.967Cu0.003Sb0.99,313,0.000034751,0.56321,0.0020687,0.00026831,0.6792,0.91234,28776.1503266093,0.0030457892
71,10.1016/j.actamat.2015.01.018,4580,3(a),5852,MgAg0.967Cu0.003Sb0.99,MgAg0.967Cu0.003Sb0.99,313.5,0.000034744,0.56325,0.0020693,0.00026819,0.67978,0.91319,28781.9479622381,0.0030440731
71,10.1016/j.actamat.2015.01.018,4580,3(a),5852,MgAg0.967Cu0.003Sb0.99,MgAg0.967Cu0.003Sb0.99,314,0.000034737,0.5633,0.0020698,0.00026807,0.68035,0.91403,28787.7479344791,0.0030422577
71,10.1016/j.actamat.2015.01.018,4580,3(a),5852,MgAg0.967Cu0.003Sb0.99,MgAg0.967Cu0.003Sb0.99,314.5,0.00003473,0.56334,0.0020704,0.00026795,0.68093,0.91487,28793.5502447452,0.0030405475
71,10.1016/j.actamat.2015.01.018,4580,3(a),5852,MgAg0.967Cu0.003Sb0.99,MgAg0.967Cu0.003Sb0.99,315,0.000034722,0.56339,0.0020709,0.00026783,0.68151,0.91571,28800.1843211797,0.0030386935
71,10.1016/j.actamat.2015.01.018,4580,3(a),5852,MgAg0.967Cu0.003Sb0.99,MgAg0.967Cu0.003Sb0.99,315.5,0.000034715,0.56344,0.0020715,0.00026771,0.68209,0.91656,28805.9916462624,0.0030369893
71,10.1016/j.actamat.2015.01.018,4580,3(a),5852,MgAg0.967Cu0.003Sb0.99,MgAg0.967Cu0.003Sb0.99,316,0.000034707,0.56348,0.002072,0.00026759,0.68266,0.9174,28812.631457631,0.0030351859
71,10.1016/j.actamat.2015.01.018,4580,3(a),5852,MgAg0.967Cu0.003Sb0.99,MgAg0.967Cu0.003Sb0.99,316.5,0.000034699,0.56353,0.0020726,0.00026747,0.68324,0.91824,28819.2743306724,0.0030334875
71,10.1016/j.actamat.2015.01.018,4580,3(a),5852,MgAg0.967Cu0.003Sb0.99,MgAg0.967Cu0.003Sb0.99,317,0.000034691,0.56358,0.0020732,0.00026736,0.68382,0.91908,28825.9202675045,0.003031792
71,10.1016/j.actamat.2015.01.018,4580,3(a),5852,MgAg0.967Cu0.003Sb0.99,MgAg0.967Cu0.003Sb0.99,317.5,0.000034683,0.56362,0.0020737,0.00026724,0.6844,0.91993,28832.5692702477,0.0030299532
71,10.1016/j.actamat.2015.01.018,4580,3(a),5852,MgAg0.967Cu0.003Sb0.99,MgAg0.967Cu0.003Sb0.99,318,0.000034675,0.56367,0.0020743,0.00026712,0.68497,0.92077,28839.2213410238,0.0030283078
71,10.1016/j.actamat.2015.01.018,4580,3(a),5852,MgAg0.967Cu0.003Sb0.99,MgAg0.967Cu0.003Sb0.99,318.5,0.000034667,0.56372,0.0020748,0.000267,0.68555,0.92161,28845.8764819569,0.0030264751
71,10.1016/j.actamat.2015.01.018,4580,3(a),5852,MgAg0.967Cu0.003Sb0.99,MgAg0.967Cu0.003Sb0.99,319,0.000034658,0.56376,0.0020754,0.00026688,0.68613,0.92245,28853.3671879508,0.0030247912
71,10.1016/j.actamat.2015.01.018,4580,3(a),5852,MgAg0.967Cu0.003Sb0.99,MgAg0.967Cu0.003Sb0.99,319.5,0.00003465,0.56381,0.0020759,0.00026676,0.68671,0.9233,28860.0288600289,0.0030229646
71,10.1016/j.actamat.2015.01.018,4580,3(a),5852,MgAg0.967Cu0.003Sb0.99,MgAg0.967Cu0.003Sb0.99,320,0.000034641,0.56385,0.0020765,0.00026664,0.68728,0.92414,28867.5269189689,0.0030213305
71,10.1016/j.actamat.2015.01.018,4580,3(a),5852,MgAg0.967Cu0.003Sb0.99,MgAg0.967Cu0.003Sb0.99,320.5,0.000034632,0.5639,0.002077,0.00026652,0.68786,0.92498,28875.0288750289,0.0030195098
71,10.1016/j.actamat.2015.01.018,4580,3(a),5852,MgAg0.967Cu0.003Sb0.99,MgAg0.967Cu0.003Sb0.99,321,0.000034623,0.56395,0.0020776,0.0002664,0.68844,0.92582,28882.534731248,0.0030178374
71,10.1016/j.actamat.2015.01.018,4580,3(a),5852,MgAg0.967Cu0.003Sb0.99,MgAg0.967Cu0.003Sb0.99,321.5,0.000034614,0.56399,0.0020782,0.00026629,0.68901,0.92667,28890.0444906685,0.0030162117
71,10.1016/j.actamat.2015.01.018,4580,3(a),5852,MgAg0.967Cu0.003Sb0.99,MgAg0.967Cu0.003Sb0.99,322,0.000034605,0.56404,0.0020787,0.00026617,0.68959,0.92751,28897.5581563358,0.0030143999
71,10.1016/j.actamat.2015.01.018,4580,3(a),5852,MgAg0.967Cu0.003Sb0.99,MgAg0.967Cu0.003Sb0.99,322.5,0.000034595,0.56409,0.0020793,0.00026605,0.69017,0.92835,28905.9112588524,0.003012736
71,10.1016/j.actamat.2015.01.018,4580,3(a),5852,MgAg0.967Cu0.003Sb0.99,MgAg0.967Cu0.003Sb0.99,323,0.000034586,0.56413,0.0020798,0.00026593,0.69075,0.92919,28913.4331810559,0.0030109301
71,10.1016/j.actamat.2015.01.018,4580,3(a),5852,MgAg0.967Cu0.003Sb0.99,MgAg0.967Cu0.003Sb0.99,323.5,0.000034576,0.56418,0.0020804,0.00026581,0.69132,0.93004,28921.7954650625,0.0030093155
71,10.1016/j.actamat.2015.01.018,4580,3(a),5852,MgAg0.967Cu0.003Sb0.99,MgAg0.967Cu0.003Sb0.99,324,0.000034567,0.56422,0.0020809,0.00026569,0.6919,0.93088,28929.3256574189,0.0030075155
71,10.1016/j.actamat.2015.01.018,4580,3(a),5852,MgAg0.967Cu0.003Sb0.99,MgAg0.967Cu0.003Sb0.99,324.5,0.000034557,0.56427,0.0020815,0.00026557,0.69248,0.93172,28937.6971380618,0.003005863
71,10.1016/j.actamat.2015.01.018,4580,3(a),5852,MgAg0.967Cu0.003Sb0.99,MgAg0.967Cu0.003Sb0.99,325,0.000034547,0.56432,0.0020821,0.00026545,0.69306,0.93256,28946.0734651345,0.0030042132
71,10.1016/j.actamat.2015.01.018,4580,3(a),5852,MgAg0.967Cu0.003Sb0.99,MgAg0.967Cu0.003Sb0.99,325.5,0.000034536,0.56436,0.0020826,0.00026533,0.69363,0.93341,28955.2930275654,0.0030024653
71,10.1016/j.actamat.2015.01.018,4580,3(a),5852,MgAg0.967Cu0.003Sb0.99,MgAg0.967Cu0.003Sb0.99,326,0.000034526,0.56441,0.0020832,0.00026522,0.69421,0.93425,28963.6795458495,0.0030008211
71,10.1016/j.actamat.2015.01.018,4580,3(a),5852,MgAg0.967Cu0.003Sb0.99,MgAg0.967Cu0.003Sb0.99,326.5,0.000034516,0.56446,0.0020837,0.0002651,0.69479,0.93509,28972.0709236296,0.0029990357
71,10.1016/j.actamat.2015.01.018,4580,3(a),5852,MgAg0.967Cu0.003Sb0.99,MgAg0.967Cu0.003Sb0.99,327,0.000034505,0.5645,0.0020843,0.00026498,0.69537,0.93593,28981.3070569483,0.0029973971
71,10.1016/j.actamat.2015.01.018,4580,3(a),5852,MgAg0.967Cu0.003Sb0.99,MgAg0.967Cu0.003Sb0.99,327.5,0.000034495,0.56455,0.0020848,0.00026486,0.69594,0.93678,28989.708653428,0.0029956605
71,10.1016/j.actamat.2015.01.018,4580,3(a),5852,MgAg0.967Cu0.003Sb0.99,MgAg0.967Cu0.003Sb0.99,328,0.000034484,0.56459,0.0020854,0.00026474,0.69652,0.93762,28998.9560375826,0.0029940275
71,10.1016/j.actamat.2015.01.018,4580,3(a),5852,MgAg0.967Cu0.003Sb0.99,MgAg0.967Cu0.003Sb0.99,328.5,0.000034473,0.56464,0.002086,0.00026462,0.6971,0.93846,29008.2093232385,0.0029923971
71,10.1016/j.actamat.2015.01.018,4580,3(a),5852,MgAg0.967Cu0.003Sb0.99,MgAg0.967Cu0.003Sb0.99,329,0.000034462,0.56469,0.0020865,0.0002645,0.69767,0.9393,29017.4685160467,0.0029906689
71,10.1016/j.actamat.2015.01.018,4580,3(a),5852,MgAg0.967Cu0.003Sb0.99,MgAg0.967Cu0.003Sb0.99,329.5,0.000034451,0.56473,0.0020871,0.00026438,0.69825,0.94015,29026.7336216656,0.002989044
71,10.1016/j.actamat.2015.01.018,4580,3(a),5852,MgAg0.967Cu0.003Sb0.99,MgAg0.967Cu0.003Sb0.99,330,0.000034439,0.56478,0.0020876,0.00026426,0.69883,0.94099,29036.8477598072,0.0029872787
71,10.1016/j.actamat.2015.01.018,4580,3(a),5852,MgAg0.967Cu0.003Sb0.99,MgAg0.967Cu0.003Sb0.99,330.5,0.000034428,0.56483,0.0020882,0.00026415,0.69941,0.94183,29046.1252468921,0.0029856593
71,10.1016/j.actamat.2015.01.018,4580,3(a),5852,MgAg0.967Cu0.003Sb0.99,MgAg0.967Cu0.003Sb0.99,331,0.000034416,0.56487,0.0020887,0.00026403,0.69998,0.94267,29056.2529056253,0.0029839424
71,10.1016/j.actamat.2015.01.018,4580,3(a),5852,MgAg0.967Cu0.003Sb0.99,MgAg0.967Cu0.003Sb0.99,331.5,0.000034404,0.56492,0.0020893,0.00026391,0.70056,0.94352,29066.3876293454,0.0029823284
71,10.1016/j.actamat.2015.01.018,4580,3(a),5852,MgAg0.967Cu0.003Sb0.99,MgAg0.967Cu0.003Sb0.99,332,0.000034393,0.56496,0.0020899,0.00026379,0.70114,0.94436,29075.6840054662,0.0029807171
71,10.1016/j.actamat.2015.01.018,4580,3(a),5852,MgAg0.967Cu0.003Sb0.99,MgAg0.967Cu0.003Sb0.99,332.5,0.000034381,0.56501,0.0020904,0.00026367,0.70172,0.9452,29085.832291091,0.002978966
71,10.1016/j.actamat.2015.01.018,4580,3(a),5852,MgAg0.967Cu0.003Sb0.99,MgAg0.967Cu0.003Sb0.99,333,0.000034368,0.56506,0.002091,0.00026355,0.70229,0.94604,29096.834264432,0.0029774025
71,10.1016/j.actamat.2015.01.018,4580,3(a),5852,MgAg0.967Cu0.003Sb0.99,MgAg0.967Cu0.003Sb0.99,333.5,0.000034356,0.5651,0.0020915,0.00026343,0.70287,0.94689,29106.9973221562,0.0029756569
71,10.1016/j.actamat.2015.01.018,4580,3(a),5852,MgAg0.967Cu0.003Sb0.99,MgAg0.967Cu0.003Sb0.99,334,0.000034344,0.56515,0.0020921,0.00026331,0.70345,0.94773,29117.1674819474,0.0029740564
71,10.1016/j.actamat.2015.01.018,4580,3(a),5852,MgAg0.967Cu0.003Sb0.99,MgAg0.967Cu0.003Sb0.99,334.5,0.000034331,0.5652,0.0020926,0.00026319,0.70402,0.94857,29128.1931781772,0.0029723587
71,10.1016/j.actamat.2015.01.018,4580,3(a),5852,MgAg0.967Cu0.003Sb0.99,MgAg0.967Cu0.003Sb0.99,335,0.000034319,0.56524,0.0020932,0.00026308,0.7046,0.94941,29138.3781578717,0.0029707636
71,10.1016/j.actamat.2015.01.018,4580,3(a),5852,MgAg0.967Cu0.003Sb0.99,MgAg0.967Cu0.003Sb0.99,335.5,0.000034306,0.56529,0.0020938,0.00026296,0.70518,0.95026,29149.4199265435,0.002969171
71,10.1016/j.actamat.2015.01.018,4580,3(a),5852,MgAg0.967Cu0.003Sb0.99,MgAg0.967Cu0.003Sb0.99,336,0.000034293,0.56533,0.0020943,0.00026284,0.70576,0.9511,29160.4700667775,0.0029674394
71,10.1016/j.actamat.2015.01.018,4580,3(a),5852,MgAg0.967Cu0.003Sb0.99,MgAg0.967Cu0.003Sb0.99,336.5,0.00003428,0.56538,0.0020949,0.00026272,0.70633,0.95194,29171.528588098,0.0029658941
71,10.1016/j.actamat.2015.01.018,4580,3(a),5852,MgAg0.967Cu0.003Sb0.99,MgAg0.967Cu0.003Sb0.99,337,0.000034267,0.56543,0.0020954,0.0002626,0.70691,0.95278,29182.5955000438,0.002964168
71,10.1016/j.actamat.2015.01.018,4580,3(a),5852,MgAg0.967Cu0.003Sb0.99,MgAg0.967Cu0.003Sb0.99,337.5,0.000034254,0.56547,0.002096,0.00026248,0.70749,0.95363,29193.6708121679,0.002962586
71,10.1016/j.actamat.2015.01.018,4580,3(a),5852,MgAg0.967Cu0.003Sb0.99,MgAg0.967Cu0.003Sb0.99,338,0.00003424,0.56552,0.0020965,0.00026236,0.70807,0.95447,29205.6074766355,0.0029608655
71,10.1016/j.actamat.2015.01.018,4580,3(a),5852,MgAg0.967Cu0.003Sb0.99,MgAg0.967Cu0.003Sb0.99,338.5,0.000034227,0.56557,0.0020971,0.00026224,0.70864,0.95531,29216.700265872,0.0029593305
71,10.1016/j.actamat.2015.01.018,4580,3(a),5852,MgAg0.967Cu0.003Sb0.99,MgAg0.967Cu0.003Sb0.99,339,0.000034213,0.56561,0.0020976,0.00026212,0.70922,0.95615,29228.6557741209,0.0029576154
71,10.1016/j.actamat.2015.01.018,4580,3(a),5852,MgAg0.967Cu0.003Sb0.99,MgAg0.967Cu0.003Sb0.99,339.5,0.000034199,0.56566,0.0020982,0.00026201,0.7098,0.957,29240.6210707915,0.002956044
71,10.1016/j.actamat.2015.01.018,4580,3(a),5852,MgAg0.967Cu0.003Sb0.99,MgAg0.967Cu0.003Sb0.99,340,0.000034185,0.56571,0.0020988,0.00026189,0.71038,0.95784,29252.5961679099,0.0029544751
71,10.1016/j.actamat.2015.01.018,4580,3(a),5852,MgAg0.967Cu0.003Sb0.99,MgAg0.967Cu0.003Sb0.99,340.5,0.000034171,0.56575,0.0020993,0.00026177,0.71095,0.95868,29264.5810775219,0.0029528096
71,10.1016/j.actamat.2015.01.018,4580,3(a),5852,MgAg0.967Cu0.003Sb0.99,MgAg0.967Cu0.003Sb0.99,341,0.000034157,0.5658,0.0020999,0.00026165,0.71153,0.95952,29276.5758116931,0.0029512459
71,10.1016/j.actamat.2015.01.018,4580,3(a),5852,MgAg0.967Cu0.003Sb0.99,MgAg0.967Cu0.003Sb0.99,341.5,0.000034143,0.56584,0.0021004,0.00026153,0.71211,0.96037,29288.5803825089,0.0029495443
71,10.1016/j.actamat.2015.01.018,4580,3(a),5852,MgAg0.967Cu0.003Sb0.99,MgAg0.967Cu0.003Sb0.99,342,0.000034128,0.56589,0.002101,0.00026141,0.71268,0.96121,29301.4533520863,0.0029480272
71,10.1016/j.actamat.2015.01.018,4580,3(a),5852,MgAg0.967Cu0.003Sb0.99,MgAg0.967Cu0.003Sb0.99,342.5,0.000034113,0.56594,0.0021015,0.00026129,0.71326,0.96205,29314.337642541,0.0029463309
71,10.1016/j.actamat.2015.01.018,4580,3(a),5852,MgAg0.967Cu0.003Sb0.99,MgAg0.967Cu0.003Sb0.99,343,0.000034099,0.56598,0.0021021,0.00026117,0.71384,0.96289,29326.3732074254,0.0029447775
71,10.1016/j.actamat.2015.01.018,4580,3(a),5852,MgAg0.967Cu0.003Sb0.99,MgAg0.967Cu0.003Sb0.99,343.5,0.000034084,0.56603,0.0021027,0.00026105,0.71442,0.96374,29339.2794272973,0.0029432267
71,10.1016/j.actamat.2015.01.018,4580,3(a),5852,MgAg0.967Cu0.003Sb0.99,MgAg0.967Cu0.003Sb0.99,344,0.000034069,0.56608,0.0021032,0.00026094,0.71499,0.96458,29352.1970119463,0.0029415796
71,10.1016/j.actamat.2015.01.018,4580,3(a),5852,MgAg0.967Cu0.003Sb0.99,MgAg0.967Cu0.003Sb0.99,344.5,0.000034054,0.56612,0.0021038,0.00026082,0.71557,0.96542,29365.1259763904,0.0029400338
71,10.1016/j.actamat.2015.01.018,4580,3(a),5852,MgAg0.967Cu0.003Sb0.99,MgAg0.967Cu0.003Sb0.99,345,0.000034039,0.56617,0.0021043,0.0002607,0.71615,0.96626,29378.0663356738,0.0029383509
71,10.1016/j.actamat.2015.01.018,4580,3(a),5852,MgAg0.967Cu0.003Sb0.99,MgAg0.967Cu0.003Sb0.99,345.5,0.000034023,0.56621,0.0021049,0.00026058,0.71673,0.96711,29391.881962202,0.0029368102
71,10.1016/j.actamat.2015.01.018,4580,3(a),5852,MgAg0.967Cu0.003Sb0.99,MgAg0.967Cu0.003Sb0.99,346,0.000034008,0.56626,0.0021054,0.00026046,0.7173,0.96795,29404.8459186074,0.0029351736
71,10.1016/j.actamat.2015.01.018,4580,3(a),5852,MgAg0.967Cu0.003Sb0.99,MgAg0.967Cu0.003Sb0.99,346.5,0.000033992,0.56631,0.002106,0.00026034,0.71788,0.96879,29418.6867498235,0.0029336379
71,10.1016/j.actamat.2015.01.018,4580,3(a),5852,MgAg0.967Cu0.003Sb0.99,MgAg0.967Cu0.003Sb0.99,347,0.000033976,0.56635,0.0021066,0.00026022,0.71846,0.96963,29432.5406169061,0.0029321048
71,10.1016/j.actamat.2015.01.018,4580,3(a),5852,MgAg0.967Cu0.003Sb0.99,MgAg0.967Cu0.003Sb0.99,347.5,0.00003396,0.5664,0.0021071,0.0002601,0.71904,0.97048,29446.4075382803,0.002930435
71,10.1016/j.actamat.2015.01.018,4580,3(a),5852,MgAg0.967Cu0.003Sb0.99,MgAg0.967Cu0.003Sb0.99,348,0.000033944,0.56645,0.0021077,0.00025998,0.71961,0.97132,29460.2875324063,0.0029289476
71,10.1016/j.actamat.2015.01.018,4580,3(a),5852,MgAg0.967Cu0.003Sb0.99,MgAg0.967Cu0.003Sb0.99,348.5,0.000033928,0.56649,0.0021082,0.00025987,0.72019,0.97216,29474.1806177788,0.0029272831
71,10.1016/j.actamat.2015.01.018,4580,3(a),5852,MgAg0.967Cu0.003Sb0.99,MgAg0.967Cu0.003Sb0.99,349,0.000033912,0.56654,0.0021088,0.00025975,0.72077,0.973,29488.0868129276,0.00292576
71,10.1016/j.actamat.2015.01.018,4580,3(a),5852,MgAg0.967Cu0.003Sb0.99,MgAg0.967Cu0.003Sb0.99,349.5,0.000033895,0.56658,0.0021093,0.00025963,0.72134,0.97385,29502.8765304617,0.0029241412
71,10.1016/j.actamat.2015.01.018,4580,3(a),5852,MgAg0.967Cu0.003Sb0.99,MgAg0.967Cu0.003Sb0.99,350,0.000033879,0.56663,0.0021099,0.00025951,0.72192,0.97469,29516.8098231943,0.002922623
71,10.1016/j.actamat.2015.01.018,4580,3(a),5852,MgAg0.967Cu0.003Sb0.99,MgAg0.967Cu0.003Sb0.99,350.5,0.000033862,0.56668,0.0021105,0.00025939,0.7225,0.97553,29531.6283739885,0.0029211073
71,10.1016/j.actamat.2015.01.018,4580,3(a),5852,MgAg0.967Cu0.003Sb0.99,MgAg0.967Cu0.003Sb0.99,351,0.000033845,0.56672,0.002111,0.00025927,0.72308,0.97637,29546.4618111981,0.0029194557
71,10.1016/j.actamat.2015.01.018,4580,3(a),5852,MgAg0.967Cu0.003Sb0.99,MgAg0.967Cu0.003Sb0.99,351.5,0.000033828,0.56677,0.0021116,0.00025915,0.72365,0.97722,29561.3101572662,0.0029179852
71,10.1016/j.actamat.2015.01.018,4580,3(a),5852,MgAg0.967Cu0.003Sb0.99,MgAg0.967Cu0.003Sb0.99,352,0.000033811,0.56682,0.0021121,0.00025903,0.72423,0.97806,29576.173434681,0.0029163387
71,10.1016/j.actamat.2015.01.018,4580,3(a),5852,MgAg0.967Cu0.003Sb0.99,MgAg0.967Cu0.003Sb0.99,352.5,0.000033794,0.56686,0.0021127,0.00025891,0.72481,0.9789,29591.0516659762,0.0029148329
71,10.1016/j.actamat.2015.01.018,4580,3(a),5852,MgAg0.967Cu0.003Sb0.99,MgAg0.967Cu0.003Sb0.99,353,0.000033777,0.56691,0.0021132,0.0002588,0.72539,0.97974,29605.9448737306,0.0029131915
71,10.1016/j.actamat.2015.01.018,4580,3(a),5852,MgAg0.967Cu0.003Sb0.99,MgAg0.967Cu0.003Sb0.99,353.5,0.000033759,0.56695,0.0021138,0.00025868,0.72596,0.98059,29621.7305014959,0.0029117307
71,10.1016/j.actamat.2015.01.018,4580,3(a),5852,MgAg0.967Cu0.003Sb0.99,MgAg0.967Cu0.003Sb0.99,354,0.000033742,0.567,0.0021143,0.00025856,0.72654,0.98143,29636.6546144271,0.0029100944
71,10.1016/j.actamat.2015.01.018,4580,3(a),5852,MgAg0.967Cu0.003Sb0.99,MgAg0.967Cu0.003Sb0.99,354.5,0.000033724,0.56705,0.0021149,0.00025844,0.72712,0.98227,29652.4730162496,0.0029085983
71,10.1016/j.actamat.2015.01.018,4580,3(a),5852,MgAg0.967Cu0.003Sb0.99,MgAg0.967Cu0.003Sb0.99,355,0.000033706,0.56709,0.0021155,0.00025832,0.7277,0.98311,29668.30831306,0.0029071046
71,10.1016/j.actamat.2015.01.018,4580,3(a),5852,MgAg0.967Cu0.003Sb0.99,MgAg0.967Cu0.003Sb0.99,355.5,0.000033688,0.56714,0.002116,0.0002582,0.72827,0.98395,29684.1605319402,0.0029055158
71,10.1016/j.actamat.2015.01.018,4580,3(a),5852,MgAg0.967Cu0.003Sb0.99,MgAg0.967Cu0.003Sb0.99,356,0.00003367,0.56719,0.0021166,0.00025808,0.72885,0.9848,29700.0297000297,0.0029040269
71,10.1016/j.actamat.2015.01.018,4580,3(a),5852,MgAg0.967Cu0.003Sb0.99,MgAg0.967Cu0.003Sb0.99,356.5,0.000033652,0.56723,0.0021171,0.00025796,0.72943,0.98564,29715.9158445263,0.0029024032
71,10.1016/j.actamat.2015.01.018,4580,3(a),5852,MgAg0.967Cu0.003Sb0.99,MgAg0.967Cu0.003Sb0.99,357,0.000033633,0.56728,0.0021177,0.00025784,0.73,0.98648,29732.7030000297,0.0029009589
71,10.1016/j.actamat.2015.01.018,4580,3(a),5852,MgAg0.967Cu0.003Sb0.99,MgAg0.967Cu0.003Sb0.99,357.5,0.000033615,0.56733,0.0021182,0.00025773,0.73058,0.98732,29748.6241261342,0.0028993403
71,10.1016/j.actamat.2015.01.018,4580,3(a),5852,MgAg0.967Cu0.003Sb0.99,MgAg0.967Cu0.003Sb0.99,358,0.000033596,0.56737,0.0021188,0.00025761,0.73116,0.98817,29765.4482676509,0.0028978609
71,10.1016/j.actamat.2015.01.018,4580,3(a),5852,MgAg0.967Cu0.003Sb0.99,MgAg0.967Cu0.003Sb0.99,358.5,0.000033577,0.56742,0.0021194,0.00025749,0.73174,0.98901,29782.2914495041,0.002896384
71,10.1016/j.actamat.2015.01.018,4580,3(a),5852,MgAg0.967Cu0.003Sb0.99,MgAg0.967Cu0.003Sb0.99,359,0.000033559,0.56746,0.0021199,0.00025737,0.73231,0.98985,29798.2657409339,0.0028948123
71,10.1016/j.actamat.2015.01.018,4580,3(a),5852,MgAg0.967Cu0.003Sb0.99,MgAg0.967Cu0.003Sb0.99,359.5,0.000033539,0.56751,0.0021205,0.00025725,0.73289,0.99069,29816.0350636572,0.0028933401
71,10.1016/j.actamat.2015.01.018,4580,3(a),5852,MgAg0.967Cu0.003Sb0.99,MgAg0.967Cu0.003Sb0.99,360,0.00003352,0.56756,0.002121,0.00025713,0.73347,0.99154,29832.9355608592,0.0028917338
71,10.1016/j.actamat.2015.01.018,4580,3(a),5852,MgAg0.967Cu0.003Sb0.99,MgAg0.967Cu0.003Sb0.99,360.5,0.000033501,0.5676,0.0021216,0.00025701,0.73405,0.99238,29849.8552282021,0.0028902663
71,10.1016/j.actamat.2015.01.018,4580,3(a),5852,MgAg0.967Cu0.003Sb0.99,MgAg0.967Cu0.003Sb0.99,361,0.000033482,0.56765,0.0021221,0.00025689,0.73462,0.99322,29866.7940983215,0.0028887044
71,10.1016/j.actamat.2015.01.018,4580,3(a),5852,MgAg0.967Cu0.003Sb0.99,MgAg0.967Cu0.003Sb0.99,361.5,0.000033462,0.5677,0.0021227,0.00025677,0.7352,0.99406,29884.6452692607,0.0028872416
71,10.1016/j.actamat.2015.01.018,4580,3(a),5852,MgAg0.967Cu0.003Sb0.99,MgAg0.967Cu0.003Sb0.99,362,0.000033442,0.56774,0.0021233,0.00025666,0.73578,0.99491,29902.5177919981,0.0028857811
71,10.1016/j.actamat.2015.01.018,4580,3(a),5852,MgAg0.967Cu0.003Sb0.99,MgAg0.967Cu0.003Sb0.99,362.5,0.000033423,0.56779,0.0021238,0.00025654,0.73636,0.99575,29919.5165006134,0.0028841871
71,10.1016/j.actamat.2015.01.018,4580,3(a),5852,MgAg0.967Cu0.003Sb0.99,MgAg0.967Cu0.003Sb0.99,363,0.000033403,0.56783,0.0021244,0.00025642,0.73693,0.99659,29937.4307696913,0.0028827704
71,10.1016/j.actamat.2015.01.018,4580,3(a),5852,MgAg0.967Cu0.003Sb0.99,MgAg0.967Cu0.003Sb0.99,363.5,0.000033382,0.56788,0.0021249,0.0002563,0.73751,0.99743,29956.263854772,0.0028811813
71,10.1016/j.actamat.2015.01.018,4580,3(a),5852,MgAg0.967Cu0.003Sb0.99,MgAg0.967Cu0.003Sb0.99,364,0.000033362,0.56793,0.0021255,0.00025618,0.73809,0.99828,29974.2221689347,0.0028797301
71,10.1016/j.actamat.2015.01.018,4580,3(a),5852,MgAg0.967Cu0.003Sb0.99,MgAg0.967Cu0.003Sb0.99,364.5,0.000033342,0.56797,0.002126,0.00025606,0.73866,0.99912,29992.2020274729,0.0028781848
71,10.1016/j.actamat.2015.01.018,4580,3(a),5852,MgAg0.967Cu0.003Sb0.99,MgAg0.967Cu0.003Sb0.99,365,0.000033321,0.56802,0.0021266,0.00025594,0.73924,0.99996,30011.1041085202,0.0028767383
71,10.1016/j.actamat.2015.01.018,4580,3(a),5852,MgAg0.967Cu0.003Sb0.99,MgAg0.967Cu0.003Sb0.99,365.5,0.000033301,0.56807,0.0021272,0.00025582,0.73982,1.0008,30029.1282544068,0.002875294
71,10.1016/j.actamat.2015.01.018,4580,3(a),5852,MgAg0.967Cu0.003Sb0.99,MgAg0.967Cu0.003Sb0.99,366,0.00003328,0.56811,0.0021277,0.0002557,0.7404,1.0016,30048.0769230769,0.0028737169
71,10.1016/j.actamat.2015.01.018,4580,3(a),5852,MgAg0.967Cu0.003Sb0.99,MgAg0.967Cu0.003Sb0.99,366.5,0.000033259,0.56816,0.0021283,0.00025559,0.74097,1.0025,30067.0495204306,0.002872316
71,10.1016/j.actamat.2015.01.018,4580,3(a),5852,MgAg0.967Cu0.003Sb0.99,MgAg0.967Cu0.003Sb0.99,367,0.000033238,0.5682,0.0021288,0.00025547,0.74155,1.0033,30086.0460918226,0.0028707437
71,10.1016/j.actamat.2015.01.018,4580,3(a),5852,MgAg0.967Cu0.003Sb0.99,MgAg0.967Cu0.003Sb0.99,367.5,0.000033217,0.56825,0.0021294,0.00025535,0.74213,1.0042,30105.0666827227,0.0028693086
71,10.1016/j.actamat.2015.01.018,4580,3(a),5852,MgAg0.967Cu0.003Sb0.99,MgAg0.967Cu0.003Sb0.99,368,0.000033196,0.5683,0.0021299,0.00025523,0.74271,1.005,30124.1113387155,0.0028677411
71,10.1016/j.actamat.2015.01.018,4580,3(a),5852,MgAg0.967Cu0.003Sb0.99,MgAg0.967Cu0.003Sb0.99,368.5,0.000033174,0.56834,0.0021305,0.00025511,0.74328,1.0059,30144.0887441973,0.0028663492
71,10.1016/j.actamat.2015.01.018,4580,3(a),5852,MgAg0.967Cu0.003Sb0.99,MgAg0.967Cu0.003Sb0.99,369,0.000033153,0.56839,0.0021311,0.00025499,0.74386,1.0067,30163.1828190511,0.0028649208
71,10.1016/j.actamat.2015.01.018,4580,3(a),5852,MgAg0.967Cu0.003Sb0.99,MgAg0.967Cu0.003Sb0.99,369.5,0.000033131,0.56844,0.0021316,0.00025487,0.74444,1.0075,30183.2120974314,0.0028633604
71,10.1016/j.actamat.2015.01.018,4580,3(a),5852,MgAg0.967Cu0.003Sb0.99,MgAg0.967Cu0.003Sb0.99,370,0.00003311,0.56848,0.0021322,0.00025475,0.74502,1.0084,30202.3557837511,0.0028619366
71,10.1016/j.actamat.2015.01.018,4580,3(a),5852,MgAg0.967Cu0.003Sb0.99,MgAg0.967Cu0.003Sb0.99,370.5,0.000033088,0.56853,0.0021327,0.00025463,0.74559,1.0092,30222.4371373308,0.0028604193
71,10.1016/j.actamat.2015.01.018,4580,3(a),5852,MgAg0.967Cu0.003Sb0.99,MgAg0.967Cu0.003Sb0.99,371,0.000033066,0.56857,0.0021333,0.00025452,0.74617,1.0101,30242.5452126051,0.002859
71,10.1016/j.actamat.2015.01.018,4580,3(a),5852,MgAg0.967Cu0.003Sb0.99,MgAg0.967Cu0.003Sb0.99,371.5,0.000033043,0.56862,0.0021338,0.0002544,0.74675,1.0109,30263.5959204673,0.0028574489
71,10.1016/j.actamat.2015.01.018,4580,3(a),5852,MgAg0.967Cu0.003Sb0.99,MgAg0.967Cu0.003Sb0.99,372,0.000033021,0.56867,0.0021344,0.00025428,0.74732,1.0118,30283.7588201448,0.0028560724
71,10.1016/j.actamat.2015.01.018,4580,3(a),5852,MgAg0.967Cu0.003Sb0.99,MgAg0.967Cu0.003Sb0.99,372.5,0.000032999,0.56871,0.0021349,0.00025416,0.7479,1.0126,30303.9486045032,0.002854526
71,10.1016/j.actamat.2015.01.018,4580,3(a),5852,MgAg0.967Cu0.003Sb0.99,MgAg0.967Cu0.003Sb0.99,373,0.000032976,,0.0021355,0.00025404,0.74848,1.0134,30325.0849102378,0.0028531156
71,10.1016/j.actamat.2015.01.018,4580,3(a),5852,MgAg0.967Cu0.003Sb0.99,MgAg0.967Cu0.003Sb0.99,373.5,0.000032953,,0.0021361,0.00025392,0.74906,1.0143,30346.2507207235,0.0028517075
71,10.1016/j.actamat.2015.01.018,4580,3(a),5852,MgAg0.967Cu0.003Sb0.99,MgAg0.967Cu0.003Sb0.99,374,0.000032931,,0.0021366,0.0002538,0.74963,1.0151,30366.5239440041,0.0028502061
71,10.1016/j.actamat.2015.01.018,4580,3(a),5852,MgAg0.967Cu0.003Sb0.99,MgAg0.967Cu0.003Sb0.99,374.5,0.000032908,,0.0021372,0.00025368,0.75021,1.016,30387.7476601434,0.0028488023
71,10.1016/j.actamat.2015.01.018,4580,3(a),5852,MgAg0.967Cu0.003Sb0.99,MgAg0.967Cu0.003Sb0.99,375,0.000032885,,0.0021377,0.00025356,0.75079,1.0168,30409.001064315,0.0028472675
71,10.1016/j.actamat.2015.01.018,4580,3(a),5852,MgAg0.967Cu0.003Sb0.99,MgAg0.967Cu0.003Sb0.99,375.5,0.000032861,,0.0021383,0.00025345,0.75137,1.0177,30431.2102492316,0.0028458682
71,10.1016/j.actamat.2015.01.018,4580,3(a),5852,MgAg0.967Cu0.003Sb0.99,MgAg0.967Cu0.003Sb0.99,376,0.000032838,,0.0021388,0.00025333,0.75194,1.0185,30452.5245142822,0.0028443759
71,10.1016/j.actamat.2015.01.018,4580,3(a),5852,MgAg0.967Cu0.003Sb0.99,MgAg0.967Cu0.003Sb0.99,376.5,0.000032815,,0.0021394,0.00025321,0.75252,1.0193,30473.8686576261,0.0028429809
71,10.1016/j.actamat.2015.01.018,4580,3(a),5852,MgAg0.967Cu0.003Sb0.99,MgAg0.967Cu0.003Sb0.99,377,0.000032791,,0.00214,0.00025309,0.7531,1.0202,30496.1727303223,0.0028415881
71,10.1016/j.actamat.2015.01.018,4580,3(a),5852,MgAg0.967Cu0.003Sb0.99,MgAg0.967Cu0.003Sb0.99,377.5,0.000032767,,0.0021405,0.00025297,0.75368,1.021,30518.5094759972,0.0028400647
71,10.1016/j.actamat.2015.01.018,4580,3(a),5852,MgAg0.967Cu0.003Sb0.99,MgAg0.967Cu0.003Sb0.99,378,0.000032743,,0.0021411,0.00025285,0.75425,1.0219,30540.8789664967,0.002838714
71,10.1016/j.actamat.2015.01.018,4580,3(a),5852,MgAg0.967Cu0.003Sb0.99,MgAg0.967Cu0.003Sb0.99,378.5,0.000032719,,0.0021416,0.00025273,0.75483,1.0227,30563.2812738776,0.0028371951
71,10.1016/j.actamat.2015.01.018,4580,3(a),5852,MgAg0.967Cu0.003Sb0.99,MgAg0.967Cu0.003Sb0.99,379,0.000032695,,0.0021422,0.00025261,0.75541,1.0236,30585.7164704083,0.002835811
71,10.1016/j.actamat.2015.01.018,4580,3(a),5852,MgAg0.967Cu0.003Sb0.99,MgAg0.967Cu0.003Sb0.99,379.5,0.000032671,,0.0021427,0.00025249,0.75598,1.0244,30608.1846285697,0.0028343342
71,10.1016/j.actamat.2015.01.018,4580,3(a),5852,MgAg0.967Cu0.003Sb0.99,MgAg0.967Cu0.003Sb0.99,380,0.000032647,,0.0021433,0.00025238,0.75656,1.0252,30630.6858210555,0.0028329544
71,10.1016/j.actamat.2015.01.018,4580,3(a),5852,MgAg0.967Cu0.003Sb0.99,MgAg0.967Cu0.003Sb0.99,380.5,0.000032622,,0.0021439,0.00025226,0.75714,1.0261,30654.1597694807,0.0028315767
71,10.1016/j.actamat.2015.01.018,4580,3(a),5852,MgAg0.967Cu0.003Sb0.99,MgAg0.967Cu0.003Sb0.99,381,0.000032597,,0.0021444,0.00025214,0.75772,1.0269,30677.6697242077,0.0028300692
71,10.1016/j.actamat.2015.01.018,4580,3(a),5852,MgAg0.967Cu0.003Sb0.99,MgAg0.967Cu0.003Sb0.99,381.5,0.000032573,,0.002145,0.00025202,0.75829,1.0278,30700.2732324318,0.0028287331
71,10.1016/j.actamat.2015.01.018,4580,3(a),5852,MgAg0.967Cu0.003Sb0.99,MgAg0.967Cu0.003Sb0.99,382,0.000032548,,0.0021455,0.0002519,0.75887,1.0286,30723.8540002458,0.00282723
71,10.1016/j.actamat.2015.01.018,4580,3(a),5852,MgAg0.967Cu0.003Sb0.99,MgAg0.967Cu0.003Sb0.99,382.5,0.000032523,,0.0021461,0.00025178,0.75945,1.0294,30747.4710205086,0.0028258608
71,10.1016/j.actamat.2015.01.018,4580,3(a),5852,MgAg0.967Cu0.003Sb0.99,MgAg0.967Cu0.003Sb0.99,383,0.000032497,,0.0021466,0.00025166,0.76003,1.0303,30772.0712681171,0.0028243622
71,10.1016/j.actamat.2015.01.018,4580,3(a),5852,MgAg0.967Cu0.003Sb0.99,MgAg0.967Cu0.003Sb0.99,383.5,0.000032472,,0.0021472,0.00025154,0.7606,1.0311,30795.7625030796,0.0028230344
71,10.1016/j.actamat.2015.01.018,4580,3(a),5852,MgAg0.967Cu0.003Sb0.99,MgAg0.967Cu0.003Sb0.99,384,0.000032447,,0.0021478,0.00025142,0.76118,1.032,30819.4902456313,0.0028216716
71,10.1016/j.actamat.2015.01.018,4580,3(a),5852,MgAg0.967Cu0.003Sb0.99,MgAg0.967Cu0.003Sb0.99,384.5,0.000032421,,0.0021483,0.00025131,0.76176,1.0328,30844.2059159187,0.0028201796
71,10.1016/j.actamat.2015.01.018,4580,3(a),5852,MgAg0.967Cu0.003Sb0.99,MgAg0.967Cu0.003Sb0.99,385,0.000032395,,0.0021489,0.00025119,0.76233,1.0337,30868.9612594536,0.002818858
71,10.1016/j.actamat.2015.01.018,4580,3(a),5852,MgAg0.967Cu0.003Sb0.99,MgAg0.967Cu0.003Sb0.99,385.5,0.00003237,,0.0021494,0.00025107,0.76291,1.0345,30892.8019771393,0.0028173703
71,10.1016/j.actamat.2015.01.018,4580,3(a),5852,MgAg0.967Cu0.003Sb0.99,MgAg0.967Cu0.003Sb0.99,386,0.000032344,,0.00215,0.00025095,0.76349,1.0353,30917.6354192431,0.0028160159
71,10.1016/j.actamat.2015.01.018,4580,3(a),5852,MgAg0.967Cu0.003Sb0.99,MgAg0.967Cu0.003Sb0.99,386.5,0.000032318,,0.0021505,0.00025083,0.76407,1.0362,30942.508818615,0.0028145327
71,10.1016/j.actamat.2015.01.018,4580,3(a),5852,MgAg0.967Cu0.003Sb0.99,MgAg0.967Cu0.003Sb0.99,387,0.000032291,,0.0021511,0.00025071,0.76464,1.037,30968.3812827104,0.0028132193
71,10.1016/j.actamat.2015.01.018,4580,3(a),5852,MgAg0.967Cu0.003Sb0.99,MgAg0.967Cu0.003Sb0.99,387.5,0.000032265,,0.0021517,0.00025059,0.76522,1.0379,30993.336432667,0.0028118711
71,10.1016/j.actamat.2015.01.018,4580,3(a),5852,MgAg0.967Cu0.003Sb0.99,MgAg0.967Cu0.003Sb0.99,388,0.000032239,,0.0021522,0.00025047,0.7658,1.0387,31018.331834114,0.0028103944
71,10.1016/j.actamat.2015.01.018,4580,3(a),5852,MgAg0.967Cu0.003Sb0.99,MgAg0.967Cu0.003Sb0.99,388.5,0.000032212,,0.0021528,0.00025035,0.76638,1.0396,31044.3313051037,0.0028090503
71,10.1016/j.actamat.2015.01.018,4580,3(a),5852,MgAg0.967Cu0.003Sb0.99,MgAg0.967Cu0.003Sb0.99,389,0.000032185,,0.0021533,0.00025024,0.76695,1.0404,31070.3743980115,0.0028076146
71,10.1016/j.actamat.2015.01.018,4580,3(a),5852,MgAg0.967Cu0.003Sb0.99,MgAg0.967Cu0.003Sb0.99,389.5,0.000032158,,0.0021539,0.00025012,0.76753,1.0412,31096.4612227129,0.0028062747
71,10.1016/j.actamat.2015.01.018,4580,3(a),5852,MgAg0.967Cu0.003Sb0.99,MgAg0.967Cu0.003Sb0.99,390,0.000032131,,0.0021544,0.00025,0.76811,1.0421,31122.5918894526,0.0028048066
71,10.1016/j.actamat.2015.01.018,4580,3(a),5852,MgAg0.967Cu0.003Sb0.99,MgAg0.967Cu0.003Sb0.99,390.5,0.000032104,,0.002155,0.00024988,0.76869,1.0429,31148.7665088462,0.0028034708
71,10.1016/j.actamat.2015.01.018,4580,3(a),5852,MgAg0.967Cu0.003Sb0.99,MgAg0.967Cu0.003Sb0.99,391,0.000032077,,0.0021555,0.00024976,0.76926,1.0438,31174.985191882,0.0028020435
71,10.1016/j.actamat.2015.01.018,4580,3(a),5852,MgAg0.967Cu0.003Sb0.99,MgAg0.967Cu0.003Sb0.99,391.5,0.000032049,,0.0021561,0.00024964,0.76984,1.0446,31202.2215981778,0.0028007118
71,10.1016/j.actamat.2015.01.018,4580,3(a),5852,MgAg0.967Cu0.003Sb0.99,MgAg0.967Cu0.003Sb0.99,392,0.000032022,,0.0021567,0.00024952,0.77042,1.0455,31228.5303853601,0.0027993822
71,10.1016/j.actamat.2015.01.018,4580,3(a),5852,MgAg0.967Cu0.003Sb0.99,MgAg0.967Cu0.003Sb0.99,392.5,0.000031994,,0.0021572,0.0002494,0.77099,1.0463,31255.8604738388,0.0027979611
71,10.1016/j.actamat.2015.01.018,4580,3(a),5852,MgAg0.967Cu0.003Sb0.99,MgAg0.967Cu0.003Sb0.99,393,0.000031967,,0.0021578,0.00024928,0.77157,1.0471,31282.2598304502,0.0027966354
71,10.1016/j.actamat.2015.01.018,4580,3(a),5852,MgAg0.967Cu0.003Sb0.99,MgAg0.967Cu0.003Sb0.99,393.5,0.000031939,,0.0021583,0.00024917,0.77215,1.048,31309.6840852876,0.0027951823
71,10.1016/j.actamat.2015.01.018,4580,3(a),5852,MgAg0.967Cu0.003Sb0.99,MgAg0.967Cu0.003Sb0.99,394,0.000031911,,0.0021589,0.00024905,0.77273,1.0488,31337.1564664222,0.0027938607
71,10.1016/j.actamat.2015.01.018,4580,3(a),5852,MgAg0.967Cu0.003Sb0.99,MgAg0.967Cu0.003Sb0.99,394.5,0.000031882,,0.0021594,0.00024893,0.7733,1.0497,31365.6608744746,0.002792448
71,10.1016/j.actamat.2015.01.018,4580,3(a),5852,MgAg0.967Cu0.003Sb0.99,MgAg0.967Cu0.003Sb0.99,395,0.000031854,,0.00216,0.00024881,0.77388,1.0505,31393.2316192629,0.0027911304
71,10.1016/j.actamat.2015.01.018,4580,3(a),5852,MgAg0.967Cu0.003Sb0.99,MgAg0.967Cu0.003Sb0.99,395.5,0.000031826,,0.0021606,0.00024869,0.77446,1.0514,31420.8508766417,0.0027898148
71,10.1016/j.actamat.2015.01.018,4580,3(a),5852,MgAg0.967Cu0.003Sb0.99,MgAg0.967Cu0.003Sb0.99,396,0.000031797,,0.0021611,0.00024857,0.77504,1.0522,31449.5078152027,0.0027883722
71,10.1016/j.actamat.2015.01.018,4580,3(a),5852,MgAg0.967Cu0.003Sb0.99,MgAg0.967Cu0.003Sb0.99,396.5,0.000031768,,0.0021617,0.00024845,0.77561,1.053,31478.2170737849,0.0027870966
71,10.1016/j.actamat.2015.01.018,4580,3(a),5852,MgAg0.967Cu0.003Sb0.99,MgAg0.967Cu0.003Sb0.99,397,0.00003174,,0.0021622,0.00024833,0.77619,1.0539,31505.9861373661,0.0027856582
71,10.1016/j.actamat.2015.01.018,4580,3(a),5852,MgAg0.967Cu0.003Sb0.99,MgAg0.967Cu0.003Sb0.99,397.5,0.000031711,,0.0021628,0.00024821,0.77677,1.0547,31534.7986503106,0.0027843506
71,10.1016/j.actamat.2015.01.018,4580,3(a),5852,MgAg0.967Cu0.003Sb0.99,MgAg0.967Cu0.003Sb0.99,398,0.000031681,,0.0021633,0.0002481,0.77735,1.0556,31564.6602064329,0.0027829163
71,10.1016/j.actamat.2015.01.018,4580,3(a),5852,MgAg0.967Cu0.003Sb0.99,MgAg0.967Cu0.003Sb0.99,398.5,0.000031652,,0.0021639,0.00024798,0.77792,1.0564,31593.5801845065,0.0027816485
71,10.1016/j.actamat.2015.01.018,4580,3(a),5852,MgAg0.967Cu0.003Sb0.99,MgAg0.967Cu0.003Sb0.99,399,0.000031623,,0.0021645,0.00024786,0.7785,1.0573,31622.5532049458,0.0027803468
71,10.1016/j.actamat.2015.01.018,4580,3(a),5852,MgAg0.967Cu0.003Sb0.99,MgAg0.967Cu0.003Sb0.99,399.5,0.000031593,,0.002165,0.00024774,0.77908,1.0581,31652.5812680024,0.0027789187
71,10.1016/j.actamat.2015.01.018,4580,3(a),5852,MgAg0.967Cu0.003Sb0.99,MgAg0.967Cu0.003Sb0.99,400,0.000031564,,0.0021656,0.00024762,0.77965,1.0589,31681.6626536561,0.0027776566
71,10.1016/j.actamat.2015.01.018,4580,3(a),5852,MgAg0.967Cu0.003Sb0.99,MgAg0.967Cu0.003Sb0.99,400.5,0.000031534,,0.0021661,0.0002475,0.78023,1.0598,31711.8031331261,0.0027762326
71,10.1016/j.actamat.2015.01.018,4580,3(a),5852,MgAg0.967Cu0.003Sb0.99,MgAg0.967Cu0.003Sb0.99,401,0.000031504,,0.0021667,0.00024738,0.78081,1.0606,31742.001015744,0.0027749388
71,10.1016/j.actamat.2015.01.018,4580,3(a),5852,MgAg0.967Cu0.003Sb0.99,MgAg0.967Cu0.003Sb0.99,401.5,0.000031474,,0.0021672,0.00024726,0.78139,1.0615,31772.2564656542,0.002773519
71,10.1016/j.actamat.2015.01.018,4580,3(a),5852,MgAg0.967Cu0.003Sb0.99,MgAg0.967Cu0.003Sb0.99,402,0.000031444,,0.0021678,0.00024714,0.78196,1.0623,31802.5696476275,0.0027722646
71,10.1016/j.actamat.2015.01.018,4580,3(a),5852,MgAg0.967Cu0.003Sb0.99,MgAg0.967Cu0.003Sb0.99,402.5,0.000031414,,0.0021684,0.00024703,0.78254,1.0631,31832.9407270644,0.0027709766
71,10.1016/j.actamat.2015.01.018,4580,3(a),5852,MgAg0.967Cu0.003Sb0.99,MgAg0.967Cu0.003Sb0.99,403,0.000031383,,0.0021689,0.00024691,0.78312,1.064,31864.385176688,0.0027695628
71,10.1016/j.actamat.2015.01.018,4580,3(a),5852,MgAg0.967Cu0.003Sb0.99,MgAg0.967Cu0.003Sb0.99,403.5,0.000031353,,0.0021695,0.00024679,0.7837,1.0648,31894.8744936689,0.0027682787
71,10.1016/j.actamat.2015.01.018,4580,3(a),5852,MgAg0.967Cu0.003Sb0.99,MgAg0.967Cu0.003Sb0.99,404,0.000031322,,0.00217,0.00024667,0.78427,1.0657,31926.4414788328,0.0027669043
71,10.1016/j.actamat.2015.01.018,4580,3(a),5852,MgAg0.967Cu0.003Sb0.99,MgAg0.967Cu0.003Sb0.99,404.5,0.000031291,,0.0021706,0.00024655,0.78485,1.0665,31958.0710108338,0.002765624
71,10.1016/j.actamat.2015.01.018,4580,3(a),5852,MgAg0.967Cu0.003Sb0.99,MgAg0.967Cu0.003Sb0.99,405,0.00003126,,0.0021711,0.00024643,0.78543,1.0674,31989.7632757518,0.0027642183
71,10.1016/j.actamat.2015.01.018,4580,3(a),5852,MgAg0.967Cu0.003Sb0.99,MgAg0.967Cu0.003Sb0.99,405.5,0.000031229,,0.0021717,0.00024631,0.78601,1.0682,32021.5184604054,0.0027629419
71,10.1016/j.actamat.2015.01.018,4580,3(a),5852,MgAg0.967Cu0.003Sb0.99,MgAg0.967Cu0.003Sb0.99,406,0.000031198,,0.0021723,0.00024619,0.78658,1.069,32053.3367523559,0.0027617026
