Repository: RamyaGuru/STD2_EffMass

# STD2_EffMass
Effective mass modeling of StarryData2 data

File: csvfiles/heavilydopedptypePbSe10.1002adma.201004200.csv (part 3 of 36)
sid,DOI,figureid,fignum,sampleid,samplename,composition,Temperature,Carrier mobility,Electrical resistivity,Seebeck coefficient,Thermal conductivity,ZT,Electrical conductivity,Power factor,Figure of merit Z
6006,10.1002/adma.201004200,80,1(a),147,Na0.0035Pb0.9965Se1,Na0.0035Pb0.9965Se1,544,0.017637,0.000013506,0.00014622,1.4546,0.56366,74041.1668887902,0.0015830215,0.0010882865
6006,10.1002/adma.201004200,80,1(a),147,Na0.0035Pb0.9965Se1,Na0.0035Pb0.9965Se1,544.5,0.017613,0.000013534,0.00014641,1.453,0.56466,73887.9858135067,0.0015838546,0.0010900582
6006,10.1002/adma.201004200,80,1(a),147,Na0.0035Pb0.9965Se1,Na0.0035Pb0.9965Se1,545,0.017588,0.000013562,0.0001466,1.4515,0.56565,73735.4372511429,0.0015846896,0.00109176
6006,10.1002/adma.201004200,80,1(a),147,Na0.0035Pb0.9965Se1,Na0.0035Pb0.9965Se1,545.5,0.017564,0.00001359,0.00014679,1.4499,0.56665,73583.5172921266,0.0015855264,0.0010935419
6006,10.1002/adma.201004200,80,1(a),147,Na0.0035Pb0.9965Se1,Na0.0035Pb0.9965Se1,546,0.01754,0.000013619,0.00014699,1.4484,0.56765,73426.8301637418,0.0015864645,0.0010953221
6006,10.1002/adma.201004200,80,1(a),147,Na0.0035Pb0.9965Se1,Na0.0035Pb0.9965Se1,546.5,0.017516,0.000013647,0.00014718,1.4468,0.56864,73276.17791456,0.0015873051,0.0010971144
6006,10.1002/adma.201004200,80,1(a),147,Na0.0035Pb0.9965Se1,Na0.0035Pb0.9965Se1,547,0.017492,0.000013675,0.00014737,1.4453,0.56964,73126.1425959781,0.0015881475,0.0010988359
6006,10.1002/adma.201004200,80,1(a),147,Na0.0035Pb0.9965Se1,Na0.0035Pb0.9965Se1,547.5,0.017467,0.000013704,0.00014756,1.4437,0.57064,72971.3952130765,0.0015888758,0.0011005581
6006,10.1002/adma.201004200,80,1(a),147,Na0.0035Pb0.9965Se1,Na0.0035Pb0.9965Se1,548,0.017443,0.000013732,0.00014775,1.4422,0.57163,72822.6041363239,0.001589722,0.0011022896
6006,10.1002/adma.201004200,80,1(a),147,Na0.0035Pb0.9965Se1,Na0.0035Pb0.9965Se1,548.5,0.017419,0.000013761,0.00014795,1.4407,0.57263,72669.1374173389,0.0015906695,0.0011040949
6006,10.1002/adma.201004200,80,1(a),147,Na0.0035Pb0.9965Se1,Na0.0035Pb0.9965Se1,549,0.017395,0.000013789,0.00014814,1.4391,0.57362,72521.5751686127,0.0015915193,0.0011059129
6006,10.1002/adma.201004200,80,1(a),147,Na0.0035Pb0.9965Se1,Na0.0035Pb0.9965Se1,549.5,0.017371,0.000013818,0.00014833,1.4376,0.57462,72369.3732812274,0.0015922557,0.0011075791
6006,10.1002/adma.201004200,80,1(a),147,Na0.0035Pb0.9965Se1,Na0.0035Pb0.9965Se1,550,0.017347,0.000013847,0.00014852,1.4361,0.57562,72217.8089116776,0.0015929942,0.0011092502
6006,10.1002/adma.201004200,80,1(a),147,Na0.0035Pb0.9965Se1,Na0.0035Pb0.9965Se1,550.5,0.017322,0.000013876,0.00014871,1.4345,0.57661,72066.8780628423,0.0015937348,0.0011110037
6006,10.1002/adma.201004200,80,1(a),147,Na0.0035Pb0.9965Se1,Na0.0035Pb0.9965Se1,551,0.017298,0.000013905,0.00014891,1.433,0.57761,71916.5767709457,0.0015946917,0.0011128344
6006,10.1002/adma.201004200,80,1(a),147,Na0.0035Pb0.9965Se1,Na0.0035Pb0.9965Se1,551.5,0.017274,0.000013934,0.0001491,1.4315,0.5786,71766.9011052103,0.0015954363,0.0011145207
6006,10.1002/adma.201004200,80,1(a),147,Na0.0035Pb0.9965Se1,Na0.0035Pb0.9965Se1,552,0.01725,0.000013963,0.00014929,1.43,0.5796,71617.8471675141,0.0015961831,0.0011162119
6006,10.1002/adma.201004200,80,1(a),147,Na0.0035Pb0.9965Se1,Na0.0035Pb0.9965Se1,552.5,0.017226,0.000013992,0.00014948,1.4285,0.5806,71469.4110920526,0.0015969318,0.0011179082
6006,10.1002/adma.201004200,80,1(a),147,Na0.0035Pb0.9965Se1,Na0.0035Pb0.9965Se1,553,0.017202,0.000014022,0.00014967,1.427,0.58159,71316.5026387106,0.0015975687,0.0011195296
6006,10.1002/adma.201004200,80,1(a),147,Na0.0035Pb0.9965Se1,Na0.0035Pb0.9965Se1,553.5,0.017177,0.000014051,0.00014986,1.4255,0.58259,71169.311792755,0.0015983218,0.0011212359
6006,10.1002/adma.201004200,80,1(a),147,Na0.0035Pb0.9965Se1,Na0.0035Pb0.9965Se1,554,0.017153,0.00001408,0.00015006,1.4239,0.58358,71022.7272727273,0.00159929,0.0011231758
6006,10.1002/adma.201004200,80,1(a),147,Na0.0035Pb0.9965Se1,Na0.0035Pb0.9965Se1,554.5,0.017129,0.00001411,0.00015025,1.4224,0.58458,70871.722182849,0.0015999336,0.0011248127
6006,10.1002/adma.201004200,80,1(a),147,Na0.0035Pb0.9965Se1,Na0.0035Pb0.9965Se1,555,0.017105,0.00001414,0.00015044,1.4209,0.58558,70721.3578500707,0.0016005795,0.0011264547
6006,10.1002/adma.201004200,80,1(a),147,Na0.0035Pb0.9965Se1,Na0.0035Pb0.9965Se1,555.5,0.017081,0.000014169,0.00015063,1.4195,0.58657,70576.610911144,0.0016013407,0.001128102
6006,10.1002/adma.201004200,80,1(a),147,Na0.0035Pb0.9965Se1,Na0.0035Pb0.9965Se1,556,0.017056,0.000014199,0.00015082,1.418,0.58757,70427.4948940066,0.0016019912,0.001129754
6006,10.1002/adma.201004200,80,1(a),147,Na0.0035Pb0.9965Se1,Na0.0035Pb0.9965Se1,556.5,0.017032,0.000014229,0.00015102,1.4165,0.58857,70279.0076604118,0.0016028562,0.001131561
6006,10.1002/adma.201004200,80,1(a),147,Na0.0035Pb0.9965Se1,Na0.0035Pb0.9965Se1,557,0.017008,0.000014259,0.00015121,1.415,0.58956,70131.1452416018,0.0016035111,0.0011332234
6006,10.1002/adma.201004200,80,1(a),147,Na0.0035Pb0.9965Se1,Na0.0035Pb0.9965Se1,557.5,0.016984,0.000014289,0.0001514,1.4135,0.59056,69983.9037021485,0.0016041682,0.0011348909
6006,10.1002/adma.201004200,80,1(a),147,Na0.0035Pb0.9965Se1,Na0.0035Pb0.9965Se1,558,0.01696,0.000014319,0.00015159,1.412,0.59155,69837.2791396047,0.0016048277,0.0011365635
6006,10.1002/adma.201004200,80,1(a),147,Na0.0035Pb0.9965Se1,Na0.0035Pb0.9965Se1,558.5,0.016936,0.000014349,0.00015178,1.4105,0.59255,69691.2676841592,0.0016054895,0.0011382414
6006,10.1002/adma.201004200,80,1(a),147,Na0.0035Pb0.9965Se1,Na0.0035Pb0.9965Se1,559,0.016911,0.00001438,0.00015197,1.4091,0.59355,69541.0292072323,0.0016060418,0.0011397642
6006,10.1002/adma.201004200,80,1(a),147,Na0.0035Pb0.9965Se1,Na0.0035Pb0.9965Se1,559.5,0.016887,0.00001441,0.00015216,1.4076,0.59454,69396.2526023595,0.0016067082,0.0011414523
6006,10.1002/adma.201004200,80,1(a),147,Na0.0035Pb0.9965Se1,Na0.0035Pb0.9965Se1,560,0.016863,0.000014441,0.00015236,1.4061,0.59554,69247.2820441798,0.0016074766,0.0011432164
6006,10.1002/adma.201004200,80,1(a),147,Na0.0035Pb0.9965Se1,Na0.0035Pb0.9965Se1,560.5,0.016839,0.000014471,0.00015255,1.4046,0.59653,69103.7246907608,0.0016081475,0.0011449149
6006,10.1002/adma.201004200,80,1(a),147,Na0.0035Pb0.9965Se1,Na0.0035Pb0.9965Se1,561,0.016815,0.000014502,0.00015274,1.4032,0.59753,68956.0060681285,0.0016087097,0.0011464579
6006,10.1002/adma.201004200,80,1(a),147,Na0.0035Pb0.9965Se1,Na0.0035Pb0.9965Se1,561.5,0.016791,0.000014532,0.00015293,1.4017,0.59853,68813.6526286815,0.0016093851,0.0011481666
6006,10.1002/adma.201004200,80,1(a),147,Na0.0035Pb0.9965Se1,Na0.0035Pb0.9965Se1,562,0.016766,0.000014563,0.00015312,1.4003,0.59952,68667.170225915,0.0016099522,0.0011497195
6006,10.1002/adma.201004200,80,1(a),147,Na0.0035Pb0.9965Se1,Na0.0035Pb0.9965Se1,562.5,0.016742,0.000014594,0.00015331,1.3988,0.60052,68521.3101274496,0.0016105219,0.0011513596
6006,10.1002/adma.201004200,80,1(a),147,Na0.0035Pb0.9965Se1,Na0.0035Pb0.9965Se1,563,0.016718,0.000014625,0.00015351,1.3973,0.60151,68376.0683760684,0.0016113039,0.0011531553
6006,10.1002/adma.201004200,80,1(a),147,Na0.0035Pb0.9965Se1,Na0.0035Pb0.9965Se1,563.5,0.016694,0.000014656,0.0001537,1.3959,0.60251,68231.4410480349,0.0016118784,0.0011547234
6006,10.1002/adma.201004200,80,1(a),147,Na0.0035Pb0.9965Se1,Na0.0035Pb0.9965Se1,564,0.01667,0.000014687,0.00015389,1.3944,0.60351,68087.4242527405,0.0016124554,0.0011563794
6006,10.1002/adma.201004200,80,1(a),147,Na0.0035Pb0.9965Se1,Na0.0035Pb0.9965Se1,564.5,0.016645,0.000014719,0.00015408,1.393,0.6045,67939.3980569332,0.0016129252,0.0011578788
6006,10.1002/adma.201004200,80,1(a),147,Na0.0035Pb0.9965Se1,Na0.0035Pb0.9965Se1,565,0.016621,0.00001475,0.00015427,1.3916,0.6055,67796.6101694915,0.0016135073,0.001159462
6006,10.1002/adma.201004200,80,1(a),147,Na0.0035Pb0.9965Se1,Na0.0035Pb0.9965Se1,565.5,0.016597,0.000014781,0.00015446,1.3901,0.6065,67654.4212164265,0.0016140918,0.0011611336
6006,10.1002/adma.201004200,80,1(a),147,Na0.0035Pb0.9965Se1,Na0.0035Pb0.9965Se1,566,0.016573,0.000014813,0.00015465,1.3887,0.60749,67508.269763046,0.0016145698,0.0011626484
6006,10.1002/adma.201004200,80,1(a),147,Na0.0035Pb0.9965Se1,Na0.0035Pb0.9965Se1,566.5,0.016549,0.000014844,0.00015485,1.3872,0.60849,67367.286445702,0.001615368,0.001164481
6006,10.1002/adma.201004200,80,1(a),147,Na0.0035Pb0.9965Se1,Na0.0035Pb0.9965Se1,567,0.016525,0.000014876,0.00015504,1.3858,0.60948,67222.3716052702,0.0016158511,0.001166006
6006,10.1002/adma.201004200,80,1(a),147,Na0.0035Pb0.9965Se1,Na0.0035Pb0.9965Se1,567.5,0.0165,0.000014908,0.00015523,1.3844,0.61048,67078.0788838208,0.0016163371,0.0011675362
6006,10.1002/adma.201004200,80,1(a),147,Na0.0035Pb0.9965Se1,Na0.0035Pb0.9965Se1,568,0.016476,0.00001494,0.00015542,1.383,0.61148,66934.4042838019,0.0016168257,0.0011690714
6006,10.1002/adma.201004200,80,1(a),147,Na0.0035Pb0.9965Se1,Na0.0035Pb0.9965Se1,568.5,0.016452,0.000014972,0.00015561,1.3815,0.61247,66791.3438418381,0.0016173171,0.0011706964
6006,10.1002/adma.201004200,80,1(a),147,Na0.0035Pb0.9965Se1,Na0.0035Pb0.9965Se1,569,0.016428,0.000015004,0.0001558,1.3801,0.61347,66648.8936283658,0.0016178113,0.001172242
6006,10.1002/adma.201004200,80,1(a),147,Na0.0035Pb0.9965Se1,Na0.0035Pb0.9965Se1,569.5,0.016404,0.000015036,0.00015599,1.3787,0.61446,66507.0497472732,0.0016183081,0.0011737928
6006,10.1002/adma.201004200,80,1(a),147,Na0.0035Pb0.9965Se1,Na0.0035Pb0.9965Se1,570,0.01638,0.000015068,0.00015619,1.3773,0.61546,66365.8083355455,0.0016190149,0.0011754991
6006,10.1002/adma.201004200,80,1(a),147,Na0.0035Pb0.9965Se1,Na0.0035Pb0.9965Se1,570.5,0.016355,0.000015101,0.00015638,1.3759,0.61646,66220.7800807894,0.0016194096,0.001176982
6006,10.1002/adma.201004200,80,1(a),147,Na0.0035Pb0.9965Se1,Na0.0035Pb0.9965Se1,571,0.016331,0.000015133,0.00015657,1.3745,0.61745,66080.7506773277,0.0016199144,0.0011785481
6006,10.1002/adma.201004200,80,1(a),147,Na0.0035Pb0.9965Se1,Na0.0035Pb0.9965Se1,571.5,0.016307,0.000015165,0.00015676,1.3731,0.61845,65941.3122321134,0.0016204219,0.0011801193
6006,10.1002/adma.201004200,80,1(a),147,Na0.0035Pb0.9965Se1,Na0.0035Pb0.9965Se1,572,0.016283,0.000015198,0.00015695,1.3717,0.61944,65798.1313330701,0.0016208253,0.0011816179
6006,10.1002/adma.201004200,80,1(a),147,Na0.0035Pb0.9965Se1,Na0.0035Pb0.9965Se1,572.5,0.016259,0.000015231,0.00015714,1.3703,0.62044,65655.5708751888,0.0016212317,0.0011831217
6006,10.1002/adma.201004200,80,1(a),147,Na0.0035Pb0.9965Se1,Na0.0035Pb0.9965Se1,573,0.016234,0.000015264,0.00015733,1.3689,0.62144,65513.6268343815,0.001621641,0.0011846308
6006,10.1002/adma.201004200,80,1(a),147,Na0.0035Pb0.9965Se1,Na0.0035Pb0.9965Se1,573.5,0.01621,0.000015296,0.00015753,1.3675,0.62243,65376.5690376569,0.0016223654,0.0011863732
6006,10.1002/adma.201004200,80,1(a),147,Na0.0035Pb0.9965Se1,Na0.0035Pb0.9965Se1,574,0.016186,0.000015329,0.00015772,1.3661,0.62343,65235.8275164721,0.0016227802,0.0011878927
6006,10.1002/adma.201004200,80,1(a),147,Na0.0035Pb0.9965Se1,Na0.0035Pb0.9965Se1,574.5,0.016162,0.000015362,0.00015791,1.3647,0.62443,65095.690665278,0.001623198,0.0011894175
6006,10.1002/adma.201004200,80,1(a),147,Na0.0035Pb0.9965Se1,Na0.0035Pb0.9965Se1,575,0.016138,0.000015396,0.0001581,1.3633,0.62542,64951.9355676799,0.0016235133,0.0011908701
6006,10.1002/adma.201004200,80,1(a),147,Na0.0035Pb0.9965Se1,Na0.0035Pb0.9965Se1,575.5,0.016114,0.000015429,0.00015829,1.3619,0.62642,64813.0144533022,0.001623937,0.0011924055
6006,10.1002/adma.201004200,80,1(a),147,Na0.0035Pb0.9965Se1,Na0.0035Pb0.9965Se1,576,0.016089,0.000015462,0.00015848,1.3605,0.62741,64674.6863277713,0.0016243636,0.0011939461
6006,10.1002/adma.201004200,80,1(a),147,Na0.0035Pb0.9965Se1,Na0.0035Pb0.9965Se1,576.5,0.016065,0.000015496,0.00015868,1.3591,0.62841,64532.782653588,0.001624893,0.0011955655
6006,10.1002/adma.201004200,80,1(a),147,Na0.0035Pb0.9965Se1,Na0.0035Pb0.9965Se1,577,0.016041,0.000015529,0.00015887,1.3578,0.62941,64395.6468542727,0.0016253253,0.0011970285
6006,10.1002/adma.201004200,80,1(a),147,Na0.0035Pb0.9965Se1,Na0.0035Pb0.9965Se1,577.5,0.016017,0.000015563,0.00015906,1.3564,0.6304,64254.9636959455,0.001625656,0.0011985078
6006,10.1002/adma.201004200,80,1(a),147,Na0.0035Pb0.9965Se1,Na0.0035Pb0.9965Se1,578,0.015993,0.000015597,0.00015925,1.355,0.6314,64114.8938898506,0.0016259898,0.0011999925
6006,10.1002/adma.201004200,80,1(a),147,Na0.0035Pb0.9965Se1,Na0.0035Pb0.9965Se1,578.5,0.015969,0.00001563,0.00015944,1.3537,0.63239,63979.5265515035,0.0016264308,0.0012014706
6006,10.1002/adma.201004200,80,1(a),147,Na0.0035Pb0.9965Se1,Na0.0035Pb0.9965Se1,579,0.015944,0.000015664,0.00015963,1.3523,0.63339,63840.6537282942,0.0016267707,0.0012029659
6006,10.1002/adma.201004200,80,1(a),147,Na0.0035Pb0.9965Se1,Na0.0035Pb0.9965Se1,579.5,0.01592,0.000015698,0.00015982,1.3509,0.63439,63702.3824691043,0.0016271138,0.0012044665
6006,10.1002/adma.201004200,80,1(a),147,Na0.0035Pb0.9965Se1,Na0.0035Pb0.9965Se1,580,0.015896,0.000015732,0.00016002,1.3496,0.63538,63564.7088736334,0.0016276634,0.0012060339
6006,10.1002/adma.201004200,80,1(a),147,Na0.0035Pb0.9965Se1,Na0.0035Pb0.9965Se1,580.5,0.015872,0.000015767,0.00016021,1.3482,0.63638,63423.6062662523,0.0016279092,0.0012074686
6006,10.1002/adma.201004200,80,1(a),147,Na0.0035Pb0.9965Se1,Na0.0035Pb0.9965Se1,581,0.015848,0.000015801,0.0001604,1.3469,0.63738,63287.1337257136,0.0016282615,0.0012088956
6006,10.1002/adma.201004200,80,1(a),147,Na0.0035Pb0.9965Se1,Na0.0035Pb0.9965Se1,581.5,0.015823,0.000015835,0.00016059,1.3455,0.63837,63151.2472371329,0.0016286169,0.0012104176
6006,10.1002/adma.201004200,80,1(a),147,Na0.0035Pb0.9965Se1,Na0.0035Pb0.9965Se1,582,0.015799,0.00001587,0.00016078,1.3442,0.63937,63011.9722747322,0.0016288726,0.0012117785
6006,10.1002/adma.201004200,80,1(a),147,Na0.0035Pb0.9965Se1,Na0.0035Pb0.9965Se1,582.5,0.015775,0.000015905,0.00016097,1.3428,0.64036,62873.3102797862,0.0016291318,0.0012132349
6006,10.1002/adma.201004200,80,1(a),147,Na0.0035Pb0.9965Se1,Na0.0035Pb0.9965Se1,583,0.015751,0.000015939,0.00016117,1.3415,0.64136,62739.1931739758,0.0016296988,0.0012148332
6006,10.1002/adma.201004200,80,1(a),147,Na0.0035Pb0.9965Se1,Na0.0035Pb0.9965Se1,583.5,0.015727,0.000015974,0.00016136,1.3401,0.64236,62601.7278076875,0.0016299643,0.0012163005
6006,10.1002/adma.201004200,80,1(a),147,Na0.0035Pb0.9965Se1,Na0.0035Pb0.9965Se1,584,0.015703,0.000016009,0.00016155,1.3388,0.64335,62464.8635142732,0.0016302332,0.0012176824
6006,10.1002/adma.201004200,80,1(a),147,Na0.0035Pb0.9965Se1,Na0.0035Pb0.9965Se1,584.5,0.015678,0.000016044,0.00016174,1.3375,0.64435,62328.59636001,0.0016305053,0.0012190694
6006,10.1002/adma.201004200,80,1(a),147,Na0.0035Pb0.9965Se1,Na0.0035Pb0.9965Se1,585,0.015654,0.000016079,0.00016193,1.3361,0.64534,62192.9224454257,0.0016307808,0.001220553
6006,10.1002/adma.201004200,80,1(a),147,Na0.0035Pb0.9965Se1,Na0.0035Pb0.9965Se1,585.5,0.01563,0.000016114,0.00016212,1.3348,0.64634,62057.8379049274,0.0016310596,0.0012219506
6006,10.1002/adma.201004200,80,1(a),147,Na0.0035Pb0.9965Se1,Na0.0035Pb0.9965Se1,586,0.015606,0.00001615,0.00016232,1.3335,0.64734,61919.5046439628,0.0016314416,0.0012234283
6006,10.1002/adma.201004200,80,1(a),147,Na0.0035Pb0.9965Se1,Na0.0035Pb0.9965Se1,586.5,0.015582,0.000016185,0.00016251,1.3321,0.64833,61785.6039542787,0.0016317269,0.0012249282
6006,10.1002/adma.201004200,80,1(a),147,Na0.0035Pb0.9965Se1,Na0.0035Pb0.9965Se1,587,0.015558,0.00001622,0.0001627,1.3308,0.64933,61652.281134402,0.0016320154,0.0012263416
6006,10.1002/adma.201004200,80,1(a),147,Na0.0035Pb0.9965Se1,Na0.0035Pb0.9965Se1,587.5,0.015533,0.000016256,0.00016289,1.3295,0.65032,61515.7480314961,0.0016322067,0.0012276846
6006,10.1002/adma.201004200,80,1(a),147,Na0.0035Pb0.9965Se1,Na0.0035Pb0.9965Se1,588,0.015509,0.000016292,0.00016308,1.3282,0.65132,61379.8183157378,0.0016324016,0.001229033
6006,10.1002/adma.201004200,80,1(a),147,Na0.0035Pb0.9965Se1,Na0.0035Pb0.9965Se1,588.5,0.015485,0.000016328,0.00016328,1.3269,0.65232,61244.4879960804,0.0016328,0.0012305373
6006,10.1002/adma.201004200,80,1(a),147,Na0.0035Pb0.9965Se1,Na0.0035Pb0.9965Se1,589,0.015461,0.000016364,0.00016347,1.3256,0.65331,61109.7531165974,0.0016330018,0.0012318963
6006,10.1002/adma.201004200,80,1(a),147,Na0.0035Pb0.9965Se1,Na0.0035Pb0.9965Se1,589.5,0.015437,0.0000164,0.00016366,1.3243,0.65431,60975.6097560976,0.001633207,0.0012332606
6006,10.1002/adma.201004200,80,1(a),147,Na0.0035Pb0.9965Se1,Na0.0035Pb0.9965Se1,590,0.015412,0.000016436,0.00016385,1.323,0.65531,60842.054027744,0.0016334158,0.0012346303
6006,10.1002/adma.201004200,80,1(a),147,Na0.0035Pb0.9965Se1,Na0.0035Pb0.9965Se1,590.5,0.015388,0.000016472,0.00016404,1.3217,0.6563,60709.082078679,0.0016336281,0.0012360052
6006,10.1002/adma.201004200,80,1(a),147,Na0.0035Pb0.9965Se1,Na0.0035Pb0.9965Se1,591,0.015364,0.000016508,0.00016424,1.3204,0.6573,60576.6900896535,0.0016340427,0.0012375362
6006,10.1002/adma.201004200,80,1(a),147,Na0.0035Pb0.9965Se1,Na0.0035Pb0.9965Se1,591.5,0.01534,0.000016545,0.00016443,1.3191,0.65829,60441.2209126624,0.0016341629,0.0012388469
6006,10.1002/adma.201004200,80,1(a),147,Na0.0035Pb0.9965Se1,Na0.0035Pb0.9965Se1,592,0.015316,0.000016581,0.00016462,1.3178,0.65929,60309.9933659007,0.0016343854,0.0012402378
6006,10.1002/adma.201004200,80,1(a),147,Na0.0035Pb0.9965Se1,Na0.0035Pb0.9965Se1,592.5,0.015292,0.000016618,0.00016481,1.3165,0.66029,60175.7130822,0.0016345129,0.0012415594
6006,10.1002/adma.201004200,80,1(a),147,Na0.0035Pb0.9965Se1,Na0.0035Pb0.9965Se1,593,0.015267,0.000016655,0.00016501,1.3152,0.66128,60042.0294205944,0.0016348424,0.0012430371
6006,10.1002/adma.201004200,80,1(a),147,Na0.0035Pb0.9965Se1,Na0.0035Pb0.9965Se1,593.5,0.015243,0.000016692,0.0001652,1.3139,0.66228,59908.9384136113,0.0016349772,0.0012443696
6006,10.1002/adma.201004200,80,1(a),147,Na0.0035Pb0.9965Se1,Na0.0035Pb0.9965Se1,594,0.015219,0.000016729,0.00016539,1.3126,0.66327,59776.436128878,0.0016351158,0.0012457076
6006,10.1002/adma.201004200,80,1(a),147,Na0.0035Pb0.9965Se1,Na0.0035Pb0.9965Se1,594.5,0.015195,0.000016766,0.00016558,1.3113,0.66427,59644.5186687344,0.001635258,0.0012470511
6006,10.1002/adma.201004200,80,1(a),147,Na0.0035Pb0.9965Se1,Na0.0035Pb0.9965Se1,595,0.015171,0.000016803,0.00016577,1.3101,0.66527,59513.1821698506,0.001635404,0.0012483047
6006,10.1002/adma.201004200,80,1(a),147,Na0.0035Pb0.9965Se1,Na0.0035Pb0.9965Se1,595.5,0.015147,0.00001684,0.00016597,1.3088,0.66626,59382.4228028503,0.0016357506,0.0012498095
6006,10.1002/adma.201004200,80,1(a),147,Na0.0035Pb0.9965Se1,Na0.0035Pb0.9965Se1,596,0.015122,0.000016877,0.00016616,1.3075,0.66726,59252.2367719381,0.0016359036,0.0012511691
6006,10.1002/adma.201004200,80,1(a),147,Na0.0035Pb0.9965Se1,Na0.0035Pb0.9965Se1,596.5,0.015098,0.000016915,0.00016635,1.3062,0.66825,59119.1250369495,0.0016359635,0.0012524602
6006,10.1002/adma.201004200,80,1(a),147,Na0.0035Pb0.9965Se1,Na0.0035Pb0.9965Se1,597,0.015074,0.000016953,0.00016654,1.305,0.66925,58986.610039521,0.0016360273,0.0012536608
6006,10.1002/adma.201004200,80,1(a),147,Na0.0035Pb0.9965Se1,Na0.0035Pb0.9965Se1,597.5,0.01505,0.00001699,0.00016674,1.3037,0.67025,58858.1518540318,0.0016363877,0.0012551873
6006,10.1002/adma.201004200,80,1(a),147,Na0.0035Pb0.9965Se1,Na0.0035Pb0.9965Se1,598,0.015026,0.000017028,0.00016693,1.3025,0.67124,58726.8029128494,0.0016364591,0.0012563985
6006,10.1002/adma.201004200,80,1(a),147,Na0.0035Pb0.9965Se1,Na0.0035Pb0.9965Se1,598.5,0.015001,0.000017066,0.00016712,1.3012,0.67224,58596.0389077698,0.0016365343,0.0012577116
6006,10.1002/adma.201004200,80,1(a),147,Na0.0035Pb0.9965Se1,Na0.0035Pb0.9965Se1,599,0.014977,0.000017104,0.00016732,1.2999,0.67324,58465.855940131,0.0016368091,0.0012591808
6006,10.1002/adma.201004200,80,1(a),147,Na0.0035Pb0.9965Se1,Na0.0035Pb0.9965Se1,599.5,0.014953,0.000017142,0.00016751,1.2987,0.67423,58336.2501458406,0.0016368919,0.001260408
6006,10.1002/adma.201004200,80,1(a),147,Na0.0035Pb0.9965Se1,Na0.0035Pb0.9965Se1,600,0.014929,0.000017181,0.0001677,1.2974,0.67523,58203.8298120016,0.0016368832,0.0012616642
6006,10.1002/adma.201004200,80,1(a),147,Na0.0035Pb0.9965Se1,Na0.0035Pb0.9965Se1,600.5,0.014905,0.000017219,0.00016789,1.2962,0.67622,58075.3818456356,0.0016369738,0.0012629022
6006,10.1002/adma.201004200,80,1(a),147,Na0.0035Pb0.9965Se1,Na0.0035Pb0.9965Se1,601,0.014881,0.000017257,0.00016809,1.295,0.67722,57947.4995653938,0.001637263,0.0012642958
6006,10.1002/adma.201004200,80,1(a),147,Na0.0035Pb0.9965Se1,Na0.0035Pb0.9965Se1,601.5,0.014856,0.000017296,0.00016828,1.2937,0.67822,57816.8362627197,0.0016372663,0.0012655688
6006,10.1002/adma.201004200,80,1(a),147,Na0.0035Pb0.9965Se1,Na0.0035Pb0.9965Se1,602,0.014832,0.000017335,0.00016847,1.2925,0.67921,57686.7608883761,0.0016372738,0.0012667495
6006,10.1002/adma.201004200,80,1(a),147,Na0.0035Pb0.9965Se1,Na0.0035Pb0.9965Se1,602.5,0.014808,0.000017374,0.00016867,1.2912,0.68021,57557.2694831357,0.0016374795,0.0012681843
6006,10.1002/adma.201004200,80,1(a),147,Na0.0035Pb0.9965Se1,Na0.0035Pb0.9965Se1,603,0.014784,0.000017412,0.00016886,1.29,0.6812,57431.6563289685,0.001637589,0.0012694488
6006,10.1002/adma.201004200,80,1(a),147,Na0.0035Pb0.9965Se1,Na0.0035Pb0.9965Se1,603.5,0.01476,0.000017452,0.00016905,1.2888,0.6822,57300.0229200092,0.0016375145,0.001270573
6006,10.1002/adma.201004200,80,1(a),147,Na0.0035Pb0.9965Se1,Na0.0035Pb0.9965Se1,604,0.014736,0.000017491,0.00016924,1.2876,0.6832,57172.2600194386,0.001637538,0.0012717754
6006,10.1002/adma.201004200,80,1(a),147,Na0.0035Pb0.9965Se1,Na0.0035Pb0.9965Se1,604.5,0.014711,0.00001753,0.00016944,1.2863,0.68419,57045.0656018254,0.0016377589,0.0012732325
6006,10.1002/adma.201004200,80,1(a),147,Na0.0035Pb0.9965Se1,Na0.0035Pb0.9965Se1,605,0.014687,0.000017569,0.00016963,1.2851,0.68519,56918.435881382,0.0016377902,0.0012744458
6006,10.1002/adma.201004200,80,1(a),147,Na0.0035Pb0.9965Se1,Na0.0035Pb0.9965Se1,605.5,0.014663,0.000017609,0.00016982,1.2839,0.68618,56789.1419160656,0.0016377325,0.001275592
6006,10.1002/adma.201004200,80,1(a),147,Na0.0035Pb0.9965Se1,Na0.0035Pb0.9965Se1,606,0.014639,0.000017648,0.00017002,1.2827,0.68718,56663.644605621,0.0016379647,0.0012769663
6006,10.1002/adma.201004200,80,1(a),147,Na0.0035Pb0.9965Se1,Na0.0035Pb0.9965Se1,606.5,0.014615,0.000017688,0.00017021,1.2815,0.68818,56535.5042966983,0.0016379152,0.0012781235
6006,10.1002/adma.201004200,80,1(a),147,Na0.0035Pb0.9965Se1,Na0.0035Pb0.9965Se1,607,0.01459,0.000017728,0.0001704,1.2803,0.68917,56407.9422382671,0.00163787,0.0012792861
6006,10.1002/adma.201004200,80,1(a),147,Na0.0035Pb0.9965Se1,Na0.0035Pb0.9965Se1,607.5,0.014566,0.000017768,0.0001706,1.2791,0.69017,56280.9545249887,0.0016380212,0.0012806045
6006,10.1002/adma.201004200,80,1(a),147,Na0.0035Pb0.9965Se1,Na0.0035Pb0.9965Se1,608,0.014542,0.000017808,0.00017079,1.2778,0.69117,56154.5372866128,0.0016379843,0.0012818784
6006,10.1002/adma.201004200,80,1(a),147,Na0.0035Pb0.9965Se1,Na0.0035Pb0.9965Se1,608.5,0.014518,0.000017848,0.00017098,1.2766,0.69216,56028.686687584,0.0016379516,0.0012830578
6006,10.1002/adma.201004200,80,1(a),147,Na0.0035Pb0.9965Se1,Na0.0035Pb0.9965Se1,609,0.014494,0.000017889,0.00017118,1.2755,0.69316,55900.2739113422,0.0016380229,0.0012842203
6006,10.1002/adma.201004200,80,1(a),147,Na0.0035Pb0.9965Se1,Na0.0035Pb0.9965Se1,609.5,0.01447,0.000017929,0.00017137,1.2743,0.69415,55775.5591499805,0.0016379986,0.0012854105
6006,10.1002/adma.201004200,80,1(a),147,Na0.0035Pb0.9965Se1,Na0.0035Pb0.9965Se1,610,0.014445,0.000017969,0.00017157,1.2731,0.69515,55651.3996327008,0.0016381693,0.0012867562
6006,10.1002/adma.201004200,80,1(a),147,Na0.0035Pb0.9965Se1,Na0.0035Pb0.9965Se1,610.5,0.014421,0.00001801,0.00017176,1.2719,0.69615,55524.7084952804,0.0016380621,0.0012878859
6006,10.1002/adma.201004200,80,1(a),147,Na0.0035Pb0.9965Se1,Na0.0035Pb0.9965Se1,611,0.014397,0.000018051,0.00017195,1.2707,0.69714,55398.592875741,0.0016379593,0.0012890212
6006,10.1002/adma.201004200,80,1(a),147,Na0.0035Pb0.9965Se1,Na0.0035Pb0.9965Se1,611.5,0.014373,0.000018092,0.00017215,1.2695,0.69814,55273.0488613752,0.0016380512,0.0012903121
6006,10.1002/adma.201004200,80,1(a),147,Na0.0035Pb0.9965Se1,Na0.0035Pb0.9965Se1,612,0.014349,0.000018133,0.00017234,1.2683,0.69913,55148.0725748635,0.0016379571,0.0012914587
6006,10.1002/adma.201004200,80,1(a),147,Na0.0035Pb0.9965Se1,Na0.0035Pb0.9965Se1,612.5,0.014325,0.000018174,0.00017254,1.2671,0.70013,55023.6601738748,0.0016380572,0.0012927608
6006,10.1002/adma.201004200,80,1(a),147,Na0.0035Pb0.9965Se1,Na0.0035Pb0.9965Se1,613,0.0143,0.000018215,0.00017273,1.266,0.70113,54899.8078506725,0.0016379716,0.0012938164
6006,10.1002/adma.201004200,80,1(a),147,Na0.0035Pb0.9965Se1,Na0.0035Pb0.9965Se1,613.5,0.014276,0.000018257,0.00017292,1.2648,0.70212,54773.5115298242,0.0016378006,0.0012949088
6006,10.1002/adma.201004200,80,1(a),147,Na0.0035Pb0.9965Se1,Na0.0035Pb0.9965Se1,614,0.014252,0.000018298,0.00017312,1.2636,0.70312,54650.7815061755,0.0016379131,0.0012962275
6006,10.1002/adma.201004200,80,1(a),147,Na0.0035Pb0.9965Se1,Na0.0035Pb0.9965Se1,614.5,0.014228,0.00001834,0.00017331,1.2625,0.70411,54525.627044711,0.0016377512,0.0012972286
6006,10.1002/adma.201004200,80,1(a),147,Na0.0035Pb0.9965Se1,Na0.0035Pb0.9965Se1,615,0.014204,0.000018381,0.00017351,1.2613,0.70511,54404.0041347043,0.0016378717,0.0012985584
6006,10.1002/adma.201004200,80,1(a),147,Na0.0035Pb0.9965Se1,Na0.0035Pb0.9965Se1,615.5,0.014179,0.000018423,0.0001737,1.2601,0.70611,54279.9761168105,0.0016377186,0.0012996735
6006,10.1002/adma.201004200,80,1(a),147,Na0.0035Pb0.9965Se1,Na0.0035Pb0.9965Se1,616,0.014155,0.000018465,0.00017389,1.259,0.7071,54156.5123206066,0.0016375701,0.0013006911
6006,10.1002/adma.201004200,80,1(a),147,Na0.0035Pb0.9965Se1,Na0.0035Pb0.9965Se1,616.5,0.014131,0.000018507,0.00017409,1.2578,0.7081,54033.6089047387,0.0016376143,0.0013019672
6006,10.1002/adma.201004200,80,1(a),147,Na0.0035Pb0.9965Se1,Na0.0035Pb0.9965Se1,617,0.014107,0.000018549,0.00017428,1.2567,0.7091,53911.2620626449,0.0016374747,0.0013029957
6006,10.1002/adma.201004200,80,1(a),147,Na0.0035Pb0.9965Se1,Na0.0035Pb0.9965Se1,617.5,0.014083,0.000018592,0.00017448,1.2555,0.71009,53786.5748709122,0.0016374392,0.0013042129
6006,10.1002/adma.201004200,80,1(a),147,Na0.0035Pb0.9965Se1,Na0.0035Pb0.9965Se1,618,0.014059,0.000018634,0.00017467,1.2544,0.71109,53665.3429215413,0.0016373086,0.0013052524
6006,10.1002/adma.201004200,80,1(a),147,Na0.0035Pb0.9965Se1,Na0.0035Pb0.9965Se1,618.5,0.014034,0.000018677,0.00017487,1.2532,0.71208,53541.7893666006,0.0016372821,0.0013064811
6006,10.1002/adma.201004200,80,1(a),147,Na0.0035Pb0.9965Se1,Na0.0035Pb0.9965Se1,619,0.01401,0.000018719,0.00017506,1.2521,0.71308,53421.6571398045,0.0016371603,0.0013075316
6006,10.1002/adma.201004200,80,1(a),147,Na0.0035Pb0.9965Se1,Na0.0035Pb0.9965Se1,619.5,0.013986,0.000018762,0.00017526,1.251,0.71408,53299.2218313613,0.0016371425,0.0013086671
6006,10.1002/adma.201004200,80,1(a),147,Na0.0035Pb0.9965Se1,Na0.0035Pb0.9965Se1,620,0.013962,0.000018805,0.00017545,1.2498,0.71507,53177.3464504121,0.0016369424,0.0013097635
6006,10.1002/adma.201004200,80,1(a),147,Na0.0035Pb0.9965Se1,Na0.0035Pb0.9965Se1,620.5,0.013938,0.000018848,0.00017565,1.2487,0.71607,53056.0271646859,0.0016369335,0.0013109101
6006,10.1002/adma.201004200,80,1(a),147,Na0.0035Pb0.9965Se1,Na0.0035Pb0.9965Se1,621,0.013914,0.000018891,0.00017584,1.2476,0.71706,52935.2601768038,0.0016367427,0.001311913
6006,10.1002/adma.201004200,80,1(a),147,Na0.0035Pb0.9965Se1,Na0.0035Pb0.9965Se1,621.5,0.013889,0.000018935,0.00017604,1.2464,0.71806,52812.2524425667,0.001636656,0.0013131066
6006,10.1002/adma.201004200,80,1(a),147,Na0.0035Pb0.9965Se1,Na0.0035Pb0.9965Se1,622,0.013865,0.000018978,0.00017623,1.2453,0.71906,52692.5914216461,0.0016364745,0.0013141207
6006,10.1002/adma.201004200,80,1(a),147,Na0.0035Pb0.9965Se1,Na0.0035Pb0.9965Se1,622.5,0.013841,0.000019022,0.00017643,1.2442,0.72005,52570.7076017243,0.0016363971,0.0013152203
6006,10.1002/adma.201004200,80,1(a),147,Na0.0035Pb0.9965Se1,Na0.0035Pb0.9965Se1,623,0.013817,0.000019065,0.00017662,1.2431,0.72105,52452.1374246,0.0016362247,0.0013162455
6006,10.1002/adma.201004200,80,1(a),147,Na0.0035Pb0.9965Se1,Na0.0035Pb0.9965Se1,623.5,0.013793,0.000019109,0.00017682,1.242,0.72205,52331.3621853577,0.0016361564,0.0013173562
6006,10.1002/adma.201004200,80,1(a),147,Na0.0035Pb0.9965Se1,Na0.0035Pb0.9965Se1,624,0.013768,0.000019153,0.00017701,1.2409,0.72304,52211.1418576724,0.0016359077,0.0013183236
6006,10.1002/adma.201004200,80,1(a),147,Na0.0035Pb0.9965Se1,Na0.0035Pb0.9965Se1,624.5,0.013744,0.000019197,0.00017721,1.2398,0.72404,52091.4726259311,0.0016358485,0.0013194455
6006,10.1002/adma.201004200,80,1(a),147,Na0.0035Pb0.9965Se1,Na0.0035Pb0.9965Se1,625,0.01372,0.000019241,0.0001774,1.2387,0.72503,51972.3507094226,0.0016356094,0.0013204241
6006,10.1002/adma.201004200,80,1(a),147,Na0.0035Pb0.9965Se1,Na0.0035Pb0.9965Se1,625.5,0.013696,0.000019286,0.0001776,1.2376,0.72603,51851.0836876491,0.0016354744,0.0013214887
6006,10.1002/adma.201004200,80,1(a),147,Na0.0035Pb0.9965Se1,Na0.0035Pb0.9965Se1,626,0.013672,0.00001933,0.0001778,1.2365,0.72703,51733.0574236937,0.0016354289,0.0013226275
6006,10.1002/adma.201004200,80,1(a),147,Na0.0035Pb0.9965Se1,Na0.0035Pb0.9965Se1,626.5,0.013648,0.000019375,0.00017799,1.2354,0.72802,51612.9032258065,0.0016351195,0.0013235547
6006,10.1002/adma.201004200,80,1(a),147,Na0.0035Pb0.9965Se1,Na0.0035Pb0.9965Se1,627,0.013623,0.000019419,0.00017819,1.2343,0.72902,51495.957567331,0.001635083,0.0013247047
6006,10.1002/adma.201004200,80,1(a),147,Na0.0035Pb0.9965Se1,Na0.0035Pb0.9965Se1,627.5,0.013599,0.000019464,0.00017838,1.2332,0.73001,51376.900945335,0.0016347834,0.0013256434
6006,10.1002/adma.201004200,80,1(a),147,Na0.0035Pb0.9965Se1,Na0.0035Pb0.9965Se1,628,0.013575,0.000019509,0.00017858,1.2321,0.73101,51258.3935619458,0.001634672,0.0013267365
6006,10.1002/adma.201004200,80,1(a),147,Na0.0035Pb0.9965Se1,Na0.0035Pb0.9965Se1,628.5,0.013551,0.000019554,0.00017877,1.231,0.73201,51140.4316252429,0.0016343824,0.0013276867
6006,10.1002/adma.201004200,80,1(a),147,Na0.0035Pb0.9965Se1,Na0.0035Pb0.9965Se1,629,0.013527,0.000019599,0.00017897,1.2299,0.733,51023.0113781315,0.0016342804,0.0013287913
6006,10.1002/adma.201004200,80,1(a),147,Na0.0035Pb0.9965Se1,Na0.0035Pb0.9965Se1,629.5,0.013502,0.000019645,0.00017917,1.2288,0.734,50903.5377958768,0.0016340997,0.0013298338
6006,10.1002/adma.201004200,80,1(a),147,Na0.0035Pb0.9965Se1,Na0.0035Pb0.9965Se1,630,0.013478,0.00001969,0.00017936,1.2278,0.73499,50787.2016251904,0.0016338248,0.0013306929
6006,10.1002/adma.201004200,80,1(a),147,Na0.0035Pb0.9965Se1,Na0.0035Pb0.9965Se1,630.5,0.013454,0.000019736,0.00017956,1.2267,0.73599,50668.8285366842,0.0016336539,0.0013317469
6006,10.1002/adma.201004200,80,1(a),147,Na0.0035Pb0.9965Se1,Na0.0035Pb0.9965Se1,631,0.01343,0.000019781,0.00017976,1.2256,0.73699,50553.5614984076,0.0016335705,0.0013328741
6006,10.1002/adma.201004200,80,1(a),147,Na0.0035Pb0.9965Se1,Na0.0035Pb0.9965Se1,631.5,0.013406,0.000019827,0.00017995,1.2246,0.73798,50436.273768094,0.0016332275,0.0013336825
6006,10.1002/adma.201004200,80,1(a),147,Na0.0035Pb0.9965Se1,Na0.0035Pb0.9965Se1,632,0.013382,0.000019873,0.00018015,1.2235,0.73898,50319.5290092085,0.0016330711,0.0013347537
6006,10.1002/adma.201004200,80,1(a),147,Na0.0035Pb0.9965Se1,Na0.0035Pb0.9965Se1,632.5,0.013357,0.000019919,0.00018034,1.2225,0.73998,50203.3234600131,0.0016327384,0.0013355733
6006,10.1002/adma.201004200,80,1(a),147,Na0.0035Pb0.9965Se1,Na0.0035Pb0.9965Se1,633,0.013333,0.000019966,0.00018054,1.2214,0.74097,50085.1447460683,0.0016325098,0.001336589
6006,10.1002/adma.201004200,80,1(a),147,Na0.0035Pb0.9965Se1,Na0.0035Pb0.9965Se1,633.5,0.013309,0.000020012,0.00018074,1.2203,0.74197,49970.0179892065,0.001632368,0.0013376776
6006,10.1002/adma.201004200,80,1(a),147,Na0.0035Pb0.9965Se1,Na0.0035Pb0.9965Se1,634,0.013285,0.000020058,0.00018093,1.2193,0.74296,49855.4192840762,0.0016320503,0.0013385141
6006,10.1002/adma.201004200,80,1(a),147,Na0.0035Pb0.9965Se1,Na0.0035Pb0.9965Se1,634.5,0.013261,0.000020105,0.00018113,1.2182,0.74396,49738.8709276299,0.0016318367,0.0013395474
6006,10.1002/adma.201004200,80,1(a),147,Na0.0035Pb0.9965Se1,Na0.0035Pb0.9965Se1,635,0.013237,0.000020152,0.00018133,1.2172,0.74496,49622.8662167527,0.0016316281,0.0013404766
6006,10.1002/adma.201004200,80,1(a),147,Na0.0035Pb0.9965Se1,Na0.0035Pb0.9965Se1,635.5,0.013212,0.000020199,0.00018153,1.2162,0.74595,49507.4013565028,0.0016314244,0.0013414113
6006,10.1002/adma.201004200,80,1(a),147,Na0.0035Pb0.9965Se1,Na0.0035Pb0.9965Se1,636,0.013188,0.000020246,0.00018172,1.2151,0.74695,49392.4725871777,0.0016310461,0.0013423143
6006,10.1002/adma.201004200,80,1(a),147,Na0.0035Pb0.9965Se1,Na0.0035Pb0.9965Se1,636.5,0.013164,0.000020293,0.00018192,1.2141,0.74794,49278.0761839058,0.0016308523,0.0013432603
6006,10.1002/adma.201004200,80,1(a),147,Na0.0035Pb0.9965Se1,Na0.0035Pb0.9965Se1,637,0.01314,0.00002034,0.00018212,1.2131,0.74894,49164.2084562439,0.0016306634,0.0013442119
6006,10.1002/adma.201004200,80,1(a),147,Na0.0035Pb0.9965Se1,Na0.0035Pb0.9965Se1,637.5,0.013116,0.000020388,0.00018231,1.212,0.74994,49048.4598783598,0.0016302205,0.0013450664
6006,10.1002/adma.201004200,80,1(a),147,Na0.0035Pb0.9965Se1,Na0.0035Pb0.9965Se1,638,0.013091,0.000020435,0.00018251,1.211,0.75093,48935.6496207487,0.0016300416,0.0013460294
6006,10.1002/adma.201004200,80,1(a),147,Na0.0035Pb0.9965Se1,Na0.0035Pb0.9965Se1,638.5,0.013067,0.000020483,0.00018271,1.21,0.75193,48820.9734902114,0.0016297878,0.0013469321
6006,10.1002/adma.201004200,80,1(a),147,Na0.0035Pb0.9965Se1,Na0.0035Pb0.9965Se1,639,0.013043,0.000020531,0.00018291,1.209,0.75292,48706.8335687497,0.0016295391,0.0013478405
6006,10.1002/adma.201004200,80,1(a),147,Na0.0035Pb0.9965Se1,Na0.0035Pb0.9965Se1,639.5,0.013019,0.000020579,0.0001831,1.208,0.75392,48593.2261042811,0.0016291175,0.0013486072
6006,10.1002/adma.201004200,80,1(a),147,Na0.0035Pb0.9965Se1,Na0.0035Pb0.9965Se1,640,0.012995,0.000020627,0.0001833,1.2069,0.75492,48480.147379648,0.0016288791,0.0013496389
6006,10.1002/adma.201004200,80,1(a),147,Na0.0035Pb0.9965Se1,Na0.0035Pb0.9965Se1,640.5,0.012971,0.000020675,0.0001835,1.2059,0.75591,48367.5937122128,0.0016286457,0.0013505645
6006,10.1002/adma.201004200,80,1(a),147,Na0.0035Pb0.9965Se1,Na0.0035Pb0.9965Se1,641,0.012946,0.000020724,0.0001837,1.2049,0.75691,48253.2329666088,0.0016283386,0.0013514305
6006,10.1002/adma.201004200,80,1(a),147,Na0.0035Pb0.9965Se1,Na0.0035Pb0.9965Se1,641.5,0.012922,0.000020772,0.00018389,1.2039,0.75791,48141.7292509147,0.0016279382,0.0013522204
6006,10.1002/adma.201004200,80,1(a),147,Na0.0035Pb0.9965Se1,Na0.0035Pb0.9965Se1,642,0.012898,0.000020821,0.00018409,1.2029,0.7589,48028.4328322367,0.0016276417,0.0013530981
6006,10.1002/adma.201004200,80,1(a),147,Na0.0035Pb0.9965Se1,Na0.0035Pb0.9965Se1,642.5,0.012874,0.000020869,0.00018429,1.2019,0.7599,47917.9644448704,0.0016274284,0.0013540465
6006,10.1002/adma.201004200,80,1(a),147,Na0.0035Pb0.9965Se1,Na0.0035Pb0.9965Se1,643,0.01285,0.000020918,0.00018449,1.2009,0.76089,47805.7175638206,0.0016271422,0.0013549356
6006,10.1002/adma.201004200,80,1(a),147,Na0.0035Pb0.9965Se1,Na0.0035Pb0.9965Se1,643.5,0.012826,0.000020967,0.00018469,1.1999,0.76189,47693.9953259885,0.0016268611,0.0013558305
6006,10.1002/adma.201004200,80,1(a),147,Na0.0035Pb0.9965Se1,Na0.0035Pb0.9965Se1,644,0.012801,0.000021017,0.00018488,1.199,0.76289,47580.5300471047,0.0016263318,0.0013564068
6006,10.1002/adma.201004200,80,1(a),147,Na0.0035Pb0.9965Se1,Na0.0035Pb0.9965Se1,644.5,0.012777,0.000021066,0.00018508,1.198,0.76388,47469.8566410329,0.0016260613,0.0013573132
6006,10.1002/adma.201004200,80,1(a),147,Na0.0035Pb0.9965Se1,Na0.0035Pb0.9965Se1,645,0.012753,0.000021116,0.00018528,1.197,0.76488,47357.4540632696,0.0016257188,0.0013581611
6006,10.1002/adma.201004200,80,1(a),147,Na0.0035Pb0.9965Se1,Na0.0035Pb0.9965Se1,645.5,0.012729,0.000021165,0.00018548,1.196,0.76587,47247.814788566,0.0016254586,0.0013590791
6006,10.1002/adma.201004200,80,1(a),147,Na0.0035Pb0.9965Se1,Na0.0035Pb0.9965Se1,646,0.012705,0.000021215,0.00018568,1.195,0.76687,47136.4600518501,0.0016251267,0.0013599386
6006,10.1002/adma.201004200,80,1(a),147,Na0.0035Pb0.9965Se1,Na0.0035Pb0.9965Se1,646.5,0.01268,0.000021265,0.00018587,1.1941,0.76787,47025.6289677874,0.0016246253,0.0013605438
6006,10.1002/adma.201004200,80,1(a),147,Na0.0035Pb0.9965Se1,Na0.0035Pb0.9965Se1,647,0.012656,0.000021315,0.00018607,1.1931,0.76886,46915.3178512784,0.0016243042,0.001361415
6006,10.1002/adma.201004200,80,1(a),147,Na0.0035Pb0.9965Se1,Na0.0035Pb0.9965Se1,647.5,0.012632,0.000021365,0.00018627,1.1921,0.76986,46805.5230517201,0.0016239884,0.0013622921
6006,10.1002/adma.201004200,80,1(a),147,Na0.0035Pb0.9965Se1,Na0.0035Pb0.9965Se1,648,0.012608,0.000021415,0.00018647,1.1912,0.77085,46696.2409526033,0.0016236778,0.0013630606
6006,10.1002/adma.201004200,80,1(a),147,Na0.0035Pb0.9965Se1,Na0.0035Pb0.9965Se1,648.5,0.012584,0.000021466,0.00018667,1.1902,0.77185,46585.2976800522,0.0016232968,0.0013638857
6006,10.1002/adma.201004200,80,1(a),147,Na0.0035Pb0.9965Se1,Na0.0035Pb0.9965Se1,649,0.01256,0.000021516,0.00018687,1.1893,0.77285,46477.040342071,0.0016229967,0.0013646655
6006,10.1002/adma.201004200,80,1(a),147,Na0.0035Pb0.9965Se1,Na0.0035Pb0.9965Se1,649.5,0.012535,0.000021567,0.00018707,1.1883,0.77384,46367.1349747299,0.0016226265,0.0013655024
6006,10.1002/adma.201004200,80,1(a),147,Na0.0035Pb0.9965Se1,Na0.0035Pb0.9965Se1,650,0.012511,0.000021618,0.00018726,1.1874,0.77484,46257.748172819,0.0016220884,0.0013660842
6006,10.1002/adma.201004200,80,1(a),147,Na0.0035Pb0.9965Se1,Na0.0035Pb0.9965Se1,650.5,0.012487,0.000021669,0.00018746,1.1864,0.77584,46148.8762748627,0.0016217293,0.001366933
6006,10.1002/adma.201004200,80,1(a),147,Na0.0035Pb0.9965Se1,Na0.0035Pb0.9965Se1,651,0.012463,0.00002172,0.00018766,1.1855,0.77683,46040.5156537753,0.0016213755,0.0013676723
6006,10.1002/adma.201004200,80,1(a),147,Na0.0035Pb0.9965Se1,Na0.0035Pb0.9965Se1,651.5,0.012439,0.000021772,0.00018786,1.1845,0.77783,45930.5530038582,0.0016209526,0.0013684699
6006,10.1002/adma.201004200,80,1(a),147,Na0.0035Pb0.9965Se1,Na0.0035Pb0.9965Se1,652,0.012415,0.000021823,0.00018806,1.1836,0.77882,45823.2140402328,0.0016206096,0.0013692207
6006,10.1002/adma.201004200,80,1(a),147,Na0.0035Pb0.9965Se1,Na0.0035Pb0.9965Se1,652.5,0.01239,0.000021875,0.00018826,1.1827,0.77982,45714.2857142857,0.0016201978,0.0013699145
6006,10.1002/adma.201004200,80,1(a),147,Na0.0035Pb0.9965Se1,Na0.0035Pb0.9965Se1,653,0.012366,0.000021926,0.00018846,1.1817,0.78082,45607.9540271823,0.0016198655,0.0013707925
6006,10.1002/adma.201004200,80,1(a),147,Na0.0035Pb0.9965Se1,Na0.0035Pb0.9965Se1,653.5,0.012342,0.000021978,0.00018866,1.1808,0.78181,45500.0455000455,0.0016194647,0.0013714979
6006,10.1002/adma.201004200,80,1(a),147,Na0.0035Pb0.9965Se1,Na0.0035Pb0.9965Se1,654,0.012318,0.00002203,0.00018886,1.1799,0.78281,45392.6463912846,0.0016190694,0.001372209
6006,10.1002/adma.201004200,80,1(a),147,Na0.0035Pb0.9965Se1,Na0.0035Pb0.9965Se1,654.5,0.012294,0.000022083,0.00018906,1.179,0.7838,45283.7023955079,0.0016186063,0.0013728637
6006,10.1002/adma.201004200,80,1(a),147,Na0.0035Pb0.9965Se1,Na0.0035Pb0.9965Se1,655,0.012269,0.000022135,0.00018926,1.178,0.7848,45177.3209848656,0.0016182222,0.001373703
6006,10.1002/adma.201004200,80,1(a),147,Na0.0035Pb0.9965Se1,Na0.0035Pb0.9965Se1,655.5,0.012245,0.000022187,0.00018946,1.1771,0.7858,45071.4382295939,0.0016178434,0.0013744316
6006,10.1002/adma.201004200,80,1(a),147,Na0.0035Pb0.9965Se1,Na0.0035Pb0.9965Se1,656,0.012221,0.00002224,0.00018966,1.1762,0.78679,44964.0287769784,0.0016173973,0.001375104
6006,10.1002/adma.201004200,80,1(a),147,Na0.0035Pb0.9965Se1,Na0.0035Pb0.9965Se1,656.5,0.012197,0.000022293,0.00018986,1.1753,0.78779,44857.13004082,0.0016169569,0.0013757822
6006,10.1002/adma.201004200,80,1(a),147,Na0.0035Pb0.9965Se1,Na0.0035Pb0.9965Se1,657,0.012173,0.000022346,0.00019006,1.1744,0.78879,44750.7383871834,0.0016165221,0.0013764664
6006,10.1002/adma.201004200,80,1(a),147,Na0.0035Pb0.9965Se1,Na0.0035Pb0.9965Se1,657.5,0.012149,0.000022399,0.00019026,1.1735,0.78978,44644.8502165275,0.001616093,0.0013771564
6006,10.1002/adma.201004200,80,1(a),147,Na0.0035Pb0.9965Se1,Na0.0035Pb0.9965Se1,658,0.012124,0.000022452,0.00019046,1.1726,0.79078,44539.4619632995,0.0016156695,0.0013778522
