Repository: RamyaGuru/STD2_EffMass

# STD2_EffMass
Effective mass modeling of StarryData2 data

File: csvfiles/studyonthermoNadopinginnano10.1016j.nanoen.2014.11.027.csv (part 3 of 8)
sid,DOI,figureid,fignum,sampleid,samplename,composition,Temperature,Electrical resistivity,Power factor,Seebeck coefficient,Thermal conductivity,ZT,Electrical conductivity,Figure of merit Z
4120,10.1016/j.nanoen.2014.11.027,11853,2a,14059,x=0.005,Mg0.995Na0.005Ag0.97Sb0.99,317,0.000031194,0.0019919,0.00025578,0.76219,0.83213,32057.4469449253,0.0026133904
4120,10.1016/j.nanoen.2014.11.027,11853,2a,14059,x=0.005,Mg0.995Na0.005Ag0.97Sb0.99,317.5,0.000031193,0.0019925,0.00025566,0.76255,0.83319,32058.4746577758,0.0026129434
4120,10.1016/j.nanoen.2014.11.027,11853,2a,14059,x=0.005,Mg0.995Na0.005Ag0.97Sb0.99,318,0.000031192,0.001993,0.00025554,0.76291,0.83425,32059.5024365222,0.0026123658
4120,10.1016/j.nanoen.2014.11.027,11853,2a,14059,x=0.005,Mg0.995Na0.005Ag0.97Sb0.99,318.5,0.000031191,0.0019935,0.00025543,0.76326,0.83532,32060.5302811708,0.002611823
4120,10.1016/j.nanoen.2014.11.027,11853,2a,14059,x=0.005,Mg0.995Na0.005Ag0.97Sb0.99,319,0.000031189,0.001994,0.00025531,0.76362,0.83638,32062.5861682003,0.0026112464
4120,10.1016/j.nanoen.2014.11.027,11853,2a,14059,x=0.005,Mg0.995Na0.005Ag0.97Sb0.99,319.5,0.000031187,0.0019945,0.0002552,0.76398,0.83744,32064.6423189149,0.0026106704
4120,10.1016/j.nanoen.2014.11.027,11853,2a,14059,x=0.005,Mg0.995Na0.005Ag0.97Sb0.99,320,0.000031186,0.001995,0.00025508,0.76434,0.8385,32065.67049317,0.002610095
4120,10.1016/j.nanoen.2014.11.027,11853,2a,14059,x=0.005,Mg0.995Na0.005Ag0.97Sb0.99,320.5,0.000031184,0.0019955,0.00025497,0.7647,0.83956,32067.7270395074,0.0026095201
4120,10.1016/j.nanoen.2014.11.027,11853,2a,14059,x=0.005,Mg0.995Na0.005Ag0.97Sb0.99,321,0.000031182,0.001996,0.00025485,0.76506,0.84062,32069.7838496569,0.0026089457
4120,10.1016/j.nanoen.2014.11.027,11853,2a,14059,x=0.005,Mg0.995Na0.005Ag0.97Sb0.99,321.5,0.000031179,0.0019965,0.00025473,0.76542,0.84168,32072.8695596395,0.0026083719
4120,10.1016/j.nanoen.2014.11.027,11853,2a,14059,x=0.005,Mg0.995Na0.005Ag0.97Sb0.99,322,0.000031177,0.001997,0.00025462,0.76578,0.84274,32074.927029541,0.0026077986
4120,10.1016/j.nanoen.2014.11.027,11853,2a,14059,x=0.005,Mg0.995Na0.005Ag0.97Sb0.99,322.5,0.000031174,0.0019975,0.0002545,0.76614,0.8438,32078.0137293899,0.0026072258
4120,10.1016/j.nanoen.2014.11.027,11853,2a,14059,x=0.005,Mg0.995Na0.005Ag0.97Sb0.99,323,0.000031172,0.001998,0.00025439,0.7665,0.84486,32080.071859361,0.0026066536
4120,10.1016/j.nanoen.2014.11.027,11853,2a,14059,x=0.005,Mg0.995Na0.005Ag0.97Sb0.99,323.5,0.000031169,0.0019985,0.00025427,0.76686,0.84592,32083.1595495524,0.0026060819
4120,10.1016/j.nanoen.2014.11.027,11853,2a,14059,x=0.005,Mg0.995Na0.005Ag0.97Sb0.99,324,0.000031166,0.001999,0.00025416,0.76722,0.84698,32086.2478341783,0.0026055108
4120,10.1016/j.nanoen.2014.11.027,11853,2a,14059,x=0.005,Mg0.995Na0.005Ag0.97Sb0.99,324.5,0.000031163,0.0019995,0.00025404,0.76758,0.84804,32089.3367134101,0.0026049402
4120,10.1016/j.nanoen.2014.11.027,11853,2a,14059,x=0.005,Mg0.995Na0.005Ag0.97Sb0.99,325,0.000031159,0.002,0.00025392,0.76794,0.8491,32093.4561442922,0.0026043701
4120,10.1016/j.nanoen.2014.11.027,11853,2a,14059,x=0.005,Mg0.995Na0.005Ag0.97Sb0.99,325.5,0.000031156,0.0020005,0.00025381,0.7683,0.85016,32096.5464116061,0.0026038006
4120,10.1016/j.nanoen.2014.11.027,11853,2a,14059,x=0.005,Mg0.995Na0.005Ag0.97Sb0.99,326,0.000031152,0.002001,0.00025369,0.76866,0.85122,32100.667693888,0.0026032316
4120,10.1016/j.nanoen.2014.11.027,11853,2a,14059,x=0.005,Mg0.995Na0.005Ag0.97Sb0.99,326.5,0.000031149,0.0020015,0.00025358,0.76902,0.85228,32103.7593502199,0.0026026631
4120,10.1016/j.nanoen.2014.11.027,11853,2a,14059,x=0.005,Mg0.995Na0.005Ag0.97Sb0.99,327,0.000031145,0.002002,0.00025346,0.76937,0.85335,32107.8824851501,0.002602129
4120,10.1016/j.nanoen.2014.11.027,11853,2a,14059,x=0.005,Mg0.995Na0.005Ag0.97Sb0.99,327.5,0.000031141,0.0020025,0.00025335,0.76973,0.85441,32112.0066792974,0.0026015616
4120,10.1016/j.nanoen.2014.11.027,11853,2a,14059,x=0.005,Mg0.995Na0.005Ag0.97Sb0.99,328,0.000031137,0.002003,0.00025323,0.77009,0.85547,32116.13193307,0.0026009947
4120,10.1016/j.nanoen.2014.11.027,11853,2a,14059,x=0.005,Mg0.995Na0.005Ag0.97Sb0.99,328.5,0.000031133,0.0020035,0.00025311,0.77045,0.85653,32120.2582468763,0.0026004283
4120,10.1016/j.nanoen.2014.11.027,11853,2a,14059,x=0.005,Mg0.995Na0.005Ag0.97Sb0.99,329,0.000031128,0.002004,0.000253,0.77081,0.85759,32125.4176304292,0.0025998625
4120,10.1016/j.nanoen.2014.11.027,11853,2a,14059,x=0.005,Mg0.995Na0.005Ag0.97Sb0.99,329.5,0.000031124,0.0020045,0.00025288,0.77117,0.85865,32129.5463308058,0.0025992972
4120,10.1016/j.nanoen.2014.11.027,11853,2a,14059,x=0.005,Mg0.995Na0.005Ag0.97Sb0.99,330,0.000031119,0.002005,0.00025277,0.77153,0.85971,32134.7086988656,0.0025987324
4120,10.1016/j.nanoen.2014.11.027,11853,2a,14059,x=0.005,Mg0.995Na0.005Ag0.97Sb0.99,330.5,0.000031114,0.0020055,0.00025265,0.77189,0.86077,32139.872726104,0.0025981681
4120,10.1016/j.nanoen.2014.11.027,11853,2a,14059,x=0.005,Mg0.995Na0.005Ag0.97Sb0.99,331,0.000031109,0.002006,0.00025254,0.77225,0.86183,32145.0384133209,0.0025976044
4120,10.1016/j.nanoen.2014.11.027,11853,2a,14059,x=0.005,Mg0.995Na0.005Ag0.97Sb0.99,331.5,0.000031104,0.0020065,0.00025242,0.77261,0.86289,32150.2057613169,0.0025970412
4120,10.1016/j.nanoen.2014.11.027,11853,2a,14059,x=0.005,Mg0.995Na0.005Ag0.97Sb0.99,332,0.000031099,0.002007,0.0002523,0.77297,0.86395,32155.374770893,0.0025964785
4120,10.1016/j.nanoen.2014.11.027,11853,2a,14059,x=0.005,Mg0.995Na0.005Ag0.97Sb0.99,332.5,0.000031093,0.0020075,0.00025219,0.77333,0.86501,32161.5797767986,0.0025959164
4120,10.1016/j.nanoen.2014.11.027,11853,2a,14059,x=0.005,Mg0.995Na0.005Ag0.97Sb0.99,333,0.000031088,0.002008,0.00025207,0.77369,0.86607,32166.7524446732,0.0025953547
4120,10.1016/j.nanoen.2014.11.027,11853,2a,14059,x=0.005,Mg0.995Na0.005Ag0.97Sb0.99,333.5,0.000031082,0.0020085,0.00025196,0.77405,0.86713,32172.9618428673,0.0025947936
4120,10.1016/j.nanoen.2014.11.027,11853,2a,14059,x=0.005,Mg0.995Na0.005Ag0.97Sb0.99,334,0.000031076,0.002009,0.00025184,0.77441,0.86819,32179.173638821,0.002594233
4120,10.1016/j.nanoen.2014.11.027,11853,2a,14059,x=0.005,Mg0.995Na0.005Ag0.97Sb0.99,334.5,0.00003107,0.0020095,0.00025173,0.77477,0.86925,32185.3878339234,0.002593673
4120,10.1016/j.nanoen.2014.11.027,11853,2a,14059,x=0.005,Mg0.995Na0.005Ag0.97Sb0.99,335,0.000031064,0.00201,0.00025161,0.77513,0.87031,32191.6044295648,0.0025931134
4120,10.1016/j.nanoen.2014.11.027,11853,2a,14059,x=0.005,Mg0.995Na0.005Ag0.97Sb0.99,335.5,0.000031057,0.0020105,0.00025149,0.77548,0.87138,32198.8601603503,0.0025925878
4120,10.1016/j.nanoen.2014.11.027,11853,2a,14059,x=0.005,Mg0.995Na0.005Ag0.97Sb0.99,336,0.000031051,0.002011,0.00025138,0.77584,0.87244,32205.0819619336,0.0025920293
4120,10.1016/j.nanoen.2014.11.027,11853,2a,14059,x=0.005,Mg0.995Na0.005Ag0.97Sb0.99,336.5,0.000031044,0.0020115,0.00025126,0.7762,0.8735,32212.3437701327,0.0025914713
4120,10.1016/j.nanoen.2014.11.027,11853,2a,14059,x=0.005,Mg0.995Na0.005Ag0.97Sb0.99,337,0.000031038,0.002012,0.00025115,0.77656,0.87456,32218.5707842,0.0025909138
4120,10.1016/j.nanoen.2014.11.027,11853,2a,14059,x=0.005,Mg0.995Na0.005Ag0.97Sb0.99,337.5,0.000031031,0.0020125,0.00025103,0.77692,0.87562,32225.8386774516,0.0025903568
4120,10.1016/j.nanoen.2014.11.027,11853,2a,14059,x=0.005,Mg0.995Na0.005Ag0.97Sb0.99,338,0.000031024,0.002013,0.00025092,0.77728,0.87668,32233.1098504384,0.0025898003
4120,10.1016/j.nanoen.2014.11.027,11853,2a,14059,x=0.005,Mg0.995Na0.005Ag0.97Sb0.99,338.5,0.000031017,0.0020135,0.0002508,0.77764,0.87774,32240.3843053809,0.0025892444
4120,10.1016/j.nanoen.2014.11.027,11853,2a,14059,x=0.005,Mg0.995Na0.005Ag0.97Sb0.99,339,0.000031009,0.002014,0.00025068,0.778,0.8788,32248.7019897449,0.0025886889
4120,10.1016/j.nanoen.2014.11.027,11853,2a,14059,x=0.005,Mg0.995Na0.005Ag0.97Sb0.99,339.5,0.000031002,0.0020145,0.00025057,0.77836,0.87986,32255.9834849365,0.002588134
4120,10.1016/j.nanoen.2014.11.027,11853,2a,14059,x=0.005,Mg0.995Na0.005Ag0.97Sb0.99,340,0.000030994,0.002015,0.00025045,0.77872,0.88092,32264.3092211396,0.0025875796
4120,10.1016/j.nanoen.2014.11.027,11853,2a,14059,x=0.005,Mg0.995Na0.005Ag0.97Sb0.99,340.5,0.000030987,0.0020155,0.00025034,0.77908,0.88198,32271.5977668054,0.0025870257
4120,10.1016/j.nanoen.2014.11.027,11853,2a,14059,x=0.005,Mg0.995Na0.005Ag0.97Sb0.99,341,0.000030979,0.002016,0.00025022,0.77944,0.88304,32279.9315665451,0.0025864723
4120,10.1016/j.nanoen.2014.11.027,11853,2a,14059,x=0.005,Mg0.995Na0.005Ag0.97Sb0.99,341.5,0.000030971,0.0020165,0.00025011,0.7798,0.8841,32288.2696716283,0.0025859195
4120,10.1016/j.nanoen.2014.11.027,11853,2a,14059,x=0.005,Mg0.995Na0.005Ag0.97Sb0.99,342,0.000030963,0.002017,0.00024999,0.78016,0.88516,32296.6120853922,0.0025853671
4120,10.1016/j.nanoen.2014.11.027,11853,2a,14059,x=0.005,Mg0.995Na0.005Ag0.97Sb0.99,342.5,0.000030954,0.0020175,0.00024987,0.78052,0.88622,32306.0024552562,0.0025848153
4120,10.1016/j.nanoen.2014.11.027,11853,2a,14059,x=0.005,Mg0.995Na0.005Ag0.97Sb0.99,343,0.000030946,0.002018,0.00024976,0.78088,0.88728,32314.3540360628,0.0025842639
4120,10.1016/j.nanoen.2014.11.027,11853,2a,14059,x=0.005,Mg0.995Na0.005Ag0.97Sb0.99,343.5,0.000030937,0.0020185,0.00024964,0.78124,0.88834,32323.7547273491,0.0025837131
4120,10.1016/j.nanoen.2014.11.027,11853,2a,14059,x=0.005,Mg0.995Na0.005Ag0.97Sb0.99,344,0.000030928,0.002019,0.00024953,0.78159,0.88941,32333.1608898086,0.0025831958
4120,10.1016/j.nanoen.2014.11.027,11853,2a,14059,x=0.005,Mg0.995Na0.005Ag0.97Sb0.99,344.5,0.000030919,0.0020195,0.00024941,0.78195,0.89047,32342.5725282189,0.0025826459
4120,10.1016/j.nanoen.2014.11.027,11853,2a,14059,x=0.005,Mg0.995Na0.005Ag0.97Sb0.99,345,0.00003091,0.00202,0.0002493,0.78231,0.89153,32351.9896473633,0.0025820966
4120,10.1016/j.nanoen.2014.11.027,11853,2a,14059,x=0.005,Mg0.995Na0.005Ag0.97Sb0.99,345.5,0.000030901,0.0020206,0.00024918,0.78267,0.89259,32361.4122520307,0.0025816755
4120,10.1016/j.nanoen.2014.11.027,11853,2a,14059,x=0.005,Mg0.995Na0.005Ag0.97Sb0.99,346,0.000030892,0.0020211,0.00024906,0.78303,0.89365,32370.8403470154,0.0025811272
4120,10.1016/j.nanoen.2014.11.027,11853,2a,14059,x=0.005,Mg0.995Na0.005Ag0.97Sb0.99,346.5,0.000030882,0.0020216,0.00024895,0.78339,0.89471,32381.322453209,0.0025805793
4120,10.1016/j.nanoen.2014.11.027,11853,2a,14059,x=0.005,Mg0.995Na0.005Ag0.97Sb0.99,347,0.000030873,0.0020221,0.00024883,0.78375,0.89577,32390.7621546335,0.0025800319
4120,10.1016/j.nanoen.2014.11.027,11853,2a,14059,x=0.005,Mg0.995Na0.005Ag0.97Sb0.99,347.5,0.000030863,0.0020226,0.00024872,0.78411,0.89683,32401.2571687781,0.002579485
4120,10.1016/j.nanoen.2014.11.027,11853,2a,14059,x=0.005,Mg0.995Na0.005Ag0.97Sb0.99,348,0.000030853,0.0020231,0.0002486,0.78447,0.89789,32411.7589861602,0.0025789386
4120,10.1016/j.nanoen.2014.11.027,11853,2a,14059,x=0.005,Mg0.995Na0.005Ag0.97Sb0.99,348.5,0.000030843,0.0020236,0.00024849,0.78483,0.89895,32422.2676133969,0.0025783928
4120,10.1016/j.nanoen.2014.11.027,11853,2a,14059,x=0.005,Mg0.995Na0.005Ag0.97Sb0.99,349,0.000030833,0.0020241,0.00024837,0.78519,0.90001,32432.7830571141,0.0025778474
4120,10.1016/j.nanoen.2014.11.027,11853,2a,14059,x=0.005,Mg0.995Na0.005Ag0.97Sb0.99,349.5,0.000030823,0.0020246,0.00024825,0.78555,0.90107,32443.3053239464,0.0025773025
4120,10.1016/j.nanoen.2014.11.027,11853,2a,14059,x=0.005,Mg0.995Na0.005Ag0.97Sb0.99,350,0.000030812,0.0020251,0.00024814,0.78591,0.90213,32454.8877060885,0.0025767582
4120,10.1016/j.nanoen.2014.11.027,11853,2a,14059,x=0.005,Mg0.995Na0.005Ag0.97Sb0.99,350.5,0.000030802,0.0020256,0.00024802,0.78627,0.90319,32465.4243230959,0.0025762143
4120,10.1016/j.nanoen.2014.11.027,11853,2a,14059,x=0.005,Mg0.995Na0.005Ag0.97Sb0.99,351,0.000030791,0.0020261,0.00024791,0.78663,0.90425,32477.0225065766,0.0025756709
4120,10.1016/j.nanoen.2014.11.027,11853,2a,14059,x=0.005,Mg0.995Na0.005Ag0.97Sb0.99,351.5,0.00003078,0.0020266,0.00024779,0.78699,0.90531,32488.6289798571,0.002575128
4120,10.1016/j.nanoen.2014.11.027,11853,2a,14059,x=0.005,Mg0.995Na0.005Ag0.97Sb0.99,352,0.000030769,0.0020271,0.00024768,0.78735,0.90637,32500.2437518281,0.0025745856
4120,10.1016/j.nanoen.2014.11.027,11853,2a,14059,x=0.005,Mg0.995Na0.005Ag0.97Sb0.99,352.5,0.000030758,0.0020276,0.00024756,0.7877,0.90744,32511.8668313935,0.0025740764
4120,10.1016/j.nanoen.2014.11.027,11853,2a,14059,x=0.005,Mg0.995Na0.005Ag0.97Sb0.99,353,0.000030746,0.0020281,0.00024744,0.78806,0.9085,32524.5560398101,0.002573535
4120,10.1016/j.nanoen.2014.11.027,11853,2a,14059,x=0.005,Mg0.995Na0.005Ag0.97Sb0.99,353.5,0.000030735,0.0020286,0.00024733,0.78842,0.90956,32536.196518627,0.0025729941
4120,10.1016/j.nanoen.2014.11.027,11853,2a,14059,x=0.005,Mg0.995Na0.005Ag0.97Sb0.99,354,0.000030723,0.0020291,0.00024721,0.78878,0.91062,32548.9047293559,0.0025724537
4120,10.1016/j.nanoen.2014.11.027,11853,2a,14059,x=0.005,Mg0.995Na0.005Ag0.97Sb0.99,354.5,0.000030711,0.0020296,0.0002471,0.78914,0.91168,32561.6228712839,0.0025719137
4120,10.1016/j.nanoen.2014.11.027,11853,2a,14059,x=0.005,Mg0.995Na0.005Ag0.97Sb0.99,355,0.000030699,0.0020301,0.00024698,0.7895,0.91274,32574.3509560572,0.0025713743
4120,10.1016/j.nanoen.2014.11.027,11853,2a,14059,x=0.005,Mg0.995Na0.005Ag0.97Sb0.99,355.5,0.000030687,0.0020306,0.00024687,0.78986,0.9138,32587.08899534,0.0025708353
4120,10.1016/j.nanoen.2014.11.027,11853,2a,14059,x=0.005,Mg0.995Na0.005Ag0.97Sb0.99,356,0.000030675,0.0020311,0.00024675,0.79022,0.91486,32599.837000815,0.0025702969
4120,10.1016/j.nanoen.2014.11.027,11853,2a,14059,x=0.005,Mg0.995Na0.005Ag0.97Sb0.99,356.5,0.000030663,0.0020316,0.00024663,0.79058,0.91592,32612.5949841829,0.0025697589
4120,10.1016/j.nanoen.2014.11.027,11853,2a,14059,x=0.005,Mg0.995Na0.005Ag0.97Sb0.99,357,0.00003065,0.0020321,0.00024652,0.79094,0.91698,32626.427406199,0.0025692214
4120,10.1016/j.nanoen.2014.11.027,11853,2a,14059,x=0.005,Mg0.995Na0.005Ag0.97Sb0.99,357.5,0.000030638,0.0020326,0.0002464,0.7913,0.91804,32639.2062145049,0.0025686844
4120,10.1016/j.nanoen.2014.11.027,11853,2a,14059,x=0.005,Mg0.995Na0.005Ag0.97Sb0.99,358,0.000030625,0.0020331,0.00024629,0.79166,0.9191,32653.0612244898,0.0025681479
4120,10.1016/j.nanoen.2014.11.027,11853,2a,14059,x=0.005,Mg0.995Na0.005Ag0.97Sb0.99,358.5,0.000030612,0.0020336,0.00024617,0.79202,0.92016,32666.9280020907,0.0025676119
4120,10.1016/j.nanoen.2014.11.027,11853,2a,14059,x=0.005,Mg0.995Na0.005Ag0.97Sb0.99,359,0.000030599,0.0020341,0.00024606,0.79238,0.92122,32680.806562306,0.0025670764
4120,10.1016/j.nanoen.2014.11.027,11853,2a,14059,x=0.005,Mg0.995Na0.005Ag0.97Sb0.99,359.5,0.000030586,0.0020346,0.00024594,0.79274,0.92228,32694.6969201595,0.0025665414
4120,10.1016/j.nanoen.2014.11.027,11853,2a,14059,x=0.005,Mg0.995Na0.005Ag0.97Sb0.99,360,0.000030572,0.0020351,0.00024582,0.7931,0.92334,32709.6689781499,0.0025660068
4120,10.1016/j.nanoen.2014.11.027,11853,2a,14059,x=0.005,Mg0.995Na0.005Ag0.97Sb0.99,360.5,0.000030559,0.0020356,0.00024571,0.79346,0.9244,32723.5838869073,0.0025654727
4120,10.1016/j.nanoen.2014.11.027,11853,2a,14059,x=0.005,Mg0.995Na0.005Ag0.97Sb0.99,361,0.000030545,0.0020361,0.00024559,0.79382,0.92547,32738.5824193812,0.0025649392
4120,10.1016/j.nanoen.2014.11.027,11853,2a,14059,x=0.005,Mg0.995Na0.005Ag0.97Sb0.99,361.5,0.000030531,0.0020366,0.00024548,0.79417,0.92653,32753.5947070191,0.0025644383
4120,10.1016/j.nanoen.2014.11.027,11853,2a,14059,x=0.005,Mg0.995Na0.005Ag0.97Sb0.99,362,0.000030517,0.0020371,0.00024536,0.79453,0.92759,32768.6207687518,0.0025639057
4120,10.1016/j.nanoen.2014.11.027,11853,2a,14059,x=0.005,Mg0.995Na0.005Ag0.97Sb0.99,362.5,0.000030503,0.0020376,0.00024525,0.79489,0.92865,32783.6606235452,0.0025633735
4120,10.1016/j.nanoen.2014.11.027,11853,2a,14059,x=0.005,Mg0.995Na0.005Ag0.97Sb0.99,363,0.000030489,0.0020381,0.00024513,0.79525,0.92971,32798.7142903998,0.0025628419
4120,10.1016/j.nanoen.2014.11.027,11853,2a,14059,x=0.005,Mg0.995Na0.005Ag0.97Sb0.99,363.5,0.000030475,0.0020386,0.00024501,0.79561,0.93077,32813.7817883511,0.0025623107
4120,10.1016/j.nanoen.2014.11.027,11853,2a,14059,x=0.005,Mg0.995Na0.005Ag0.97Sb0.99,364,0.00003046,0.0020391,0.0002449,0.79597,0.93183,32829.9409061064,0.00256178
4120,10.1016/j.nanoen.2014.11.027,11853,2a,14059,x=0.005,Mg0.995Na0.005Ag0.97Sb0.99,364.5,0.000030445,0.0020396,0.00024478,0.79633,0.93289,32846.1159467893,0.0025612497
4120,10.1016/j.nanoen.2014.11.027,11853,2a,14059,x=0.005,Mg0.995Na0.005Ag0.97Sb0.99,365,0.000030431,0.0020401,0.00024467,0.79669,0.93395,32861.2270382176,0.00256072
4120,10.1016/j.nanoen.2014.11.027,11853,2a,14059,x=0.005,Mg0.995Na0.005Ag0.97Sb0.99,365.5,0.000030416,0.0020406,0.00024455,0.79705,0.93501,32877.4329300368,0.0025601907
4120,10.1016/j.nanoen.2014.11.027,11853,2a,14059,x=0.005,Mg0.995Na0.005Ag0.97Sb0.99,366,0.000030401,0.0020411,0.00024444,0.79741,0.93607,32893.6548139864,0.0025596619
4120,10.1016/j.nanoen.2014.11.027,11853,2a,14059,x=0.005,Mg0.995Na0.005Ag0.97Sb0.99,366.5,0.000030385,0.0020416,0.00024432,0.79777,0.93713,32910.9758104328,0.0025591336
4120,10.1016/j.nanoen.2014.11.027,11853,2a,14059,x=0.005,Mg0.995Na0.005Ag0.97Sb0.99,367,0.00003037,0.0020421,0.0002442,0.79813,0.93819,32927.230819888,0.0025586057
4120,10.1016/j.nanoen.2014.11.027,11853,2a,14059,x=0.005,Mg0.995Na0.005Ag0.97Sb0.99,367.5,0.000030354,0.0020426,0.00024409,0.79849,0.93925,32944.5872043223,0.0025580784
4120,10.1016/j.nanoen.2014.11.027,11853,2a,14059,x=0.005,Mg0.995Na0.005Ag0.97Sb0.99,368,0.000030339,0.0020431,0.00024397,0.79885,0.94031,32960.8754408517,0.0025575515
4120,10.1016/j.nanoen.2014.11.027,11853,2a,14059,x=0.005,Mg0.995Na0.005Ag0.97Sb0.99,368.5,0.000030323,0.0020436,0.00024386,0.79921,0.94137,32978.2673218349,0.0025570251
4120,10.1016/j.nanoen.2014.11.027,11853,2a,14059,x=0.005,Mg0.995Na0.005Ag0.97Sb0.99,369,0.000030307,0.0020441,0.00024374,0.79957,0.94243,32995.6775662388,0.0025564991
4120,10.1016/j.nanoen.2014.11.027,11853,2a,14059,x=0.005,Mg0.995Na0.005Ag0.97Sb0.99,369.5,0.000030291,0.0020446,0.00024363,0.79993,0.9435,33013.1062031627,0.0025559736
4120,10.1016/j.nanoen.2014.11.027,11853,2a,14059,x=0.005,Mg0.995Na0.005Ag0.97Sb0.99,370,0.000030275,0.0020451,0.00024351,0.80028,0.94456,33030.5532617671,0.0025554806
4120,10.1016/j.nanoen.2014.11.027,11853,2a,14059,x=0.005,Mg0.995Na0.005Ag0.97Sb0.99,370.5,0.000030258,0.0020456,0.00024339,0.80064,0.94562,33049.1109789147,0.002554956
4120,10.1016/j.nanoen.2014.11.027,11853,2a,14059,x=0.005,Mg0.995Na0.005Ag0.97Sb0.99,371,0.000030242,0.0020461,0.00024328,0.801,0.94668,33066.5961245949,0.002554432
4120,10.1016/j.nanoen.2014.11.027,11853,2a,14059,x=0.005,Mg0.995Na0.005Ag0.97Sb0.99,371.5,0.000030225,0.0020466,0.00024316,0.80136,0.94774,33085.194375517,0.0025539084
4120,10.1016/j.nanoen.2014.11.027,11853,2a,14059,x=0.005,Mg0.995Na0.005Ag0.97Sb0.99,372,0.000030208,0.0020471,0.00024305,0.80172,0.9488,33103.813559322,0.0025533852
4120,10.1016/j.nanoen.2014.11.027,11853,2a,14059,x=0.005,Mg0.995Na0.005Ag0.97Sb0.99,372.5,0.000030191,0.0020476,0.00024293,0.80208,0.94986,33122.4537113709,0.0025528626
4120,10.1016/j.nanoen.2014.11.027,11853,2a,14059,x=0.005,Mg0.995Na0.005Ag0.97Sb0.99,373,0.000030174,0.0020482,0.00024282,0.80244,0.95092,33141.1148671041,0.002552465
4120,10.1016/j.nanoen.2014.11.027,11853,2a,14059,x=0.005,Mg0.995Na0.005Ag0.97Sb0.99,373.5,0.000030157,0.0020487,0.0002427,0.8028,0.95198,33159.797062042,0.0025519432
4120,10.1016/j.nanoen.2014.11.027,11853,2a,14059,x=0.005,Mg0.995Na0.005Ag0.97Sb0.99,374,0.00003014,0.0020492,0.00024258,0.80316,0.95304,33178.500331785,0.0025514219
4120,10.1016/j.nanoen.2014.11.027,11853,2a,14059,x=0.005,Mg0.995Na0.005Ag0.97Sb0.99,374.5,0.000030122,0.0020497,0.00024247,0.80352,0.9541,33198.3268043291,0.002550901
4120,10.1016/j.nanoen.2014.11.027,11853,2a,14059,x=0.005,Mg0.995Na0.005Ag0.97Sb0.99,375,0.000030104,0.0020502,0.00024235,0.80388,0.95516,33218.176986447,0.0025503807
4120,10.1016/j.nanoen.2014.11.027,11853,2a,14059,x=0.005,Mg0.995Na0.005Ag0.97Sb0.99,375.5,0.000030086,0.0020507,0.00024224,0.80424,0.95622,33238.050920694,0.0025498607
4120,10.1016/j.nanoen.2014.11.027,11853,2a,14059,x=0.005,Mg0.995Na0.005Ag0.97Sb0.99,376,0.000030068,0.0020512,0.00024212,0.8046,0.95728,33257.9486497273,0.0025493413
4120,10.1016/j.nanoen.2014.11.027,11853,2a,14059,x=0.005,Mg0.995Na0.005Ag0.97Sb0.99,376.5,0.00003005,0.0020517,0.00024201,0.80496,0.95834,33277.8702163062,0.0025488223
4120,10.1016/j.nanoen.2014.11.027,11853,2a,14059,x=0.005,Mg0.995Na0.005Ag0.97Sb0.99,377,0.000030032,0.0020522,0.00024189,0.80532,0.9594,33297.8156632925,0.0025483038
4120,10.1016/j.nanoen.2014.11.027,11853,2a,14059,x=0.005,Mg0.995Na0.005Ag0.97Sb0.99,377.5,0.000030014,0.0020527,0.00024177,0.80568,0.96046,33317.785033651,0.0025477857
4120,10.1016/j.nanoen.2014.11.027,11853,2a,14059,x=0.005,Mg0.995Na0.005Ag0.97Sb0.99,378,0.000029995,0.0020532,0.00024166,0.80604,0.96152,33338.8898149692,0.0025472681
4120,10.1016/j.nanoen.2014.11.027,11853,2a,14059,x=0.005,Mg0.995Na0.005Ag0.97Sb0.99,378.5,0.000029976,0.0020537,0.00024154,0.80639,0.96259,33360.0213504137,0.0025467826
4120,10.1016/j.nanoen.2014.11.027,11853,2a,14059,x=0.005,Mg0.995Na0.005Ag0.97Sb0.99,379,0.000029958,0.0020542,0.00024143,0.80675,0.96365,33380.0654249282,0.0025462659
4120,10.1016/j.nanoen.2014.11.027,11853,2a,14059,x=0.005,Mg0.995Na0.005Ag0.97Sb0.99,379.5,0.000029939,0.0020547,0.00024131,0.80711,0.96471,33401.2492067203,0.0025457496
4120,10.1016/j.nanoen.2014.11.027,11853,2a,14059,x=0.005,Mg0.995Na0.005Ag0.97Sb0.99,380,0.000029919,0.0020552,0.0002412,0.80747,0.96577,33423.5769912096,0.0025452339
4120,10.1016/j.nanoen.2014.11.027,11853,2a,14059,x=0.005,Mg0.995Na0.005Ag0.97Sb0.99,380.5,0.0000299,0.0020557,0.00024108,0.80783,0.96683,33444.8160535117,0.0025447186
4120,10.1016/j.nanoen.2014.11.027,11853,2a,14059,x=0.005,Mg0.995Na0.005Ag0.97Sb0.99,381,0.000029881,0.0020562,0.00024096,0.80819,0.96789,33466.0821257655,0.0025442037
4120,10.1016/j.nanoen.2014.11.027,11853,2a,14059,x=0.005,Mg0.995Na0.005Ag0.97Sb0.99,381.5,0.000029861,0.0020567,0.00024085,0.80855,0.96895,33488.4967013831,0.0025436893
4120,10.1016/j.nanoen.2014.11.027,11853,2a,14059,x=0.005,Mg0.995Na0.005Ag0.97Sb0.99,382,0.000029841,0.0020572,0.00024073,0.80891,0.97001,33510.9413223417,0.0025431754
4120,10.1016/j.nanoen.2014.11.027,11853,2a,14059,x=0.005,Mg0.995Na0.005Ag0.97Sb0.99,382.5,0.000029822,0.0020577,0.00024062,0.80927,0.97107,33532.2915968077,0.0025426619
4120,10.1016/j.nanoen.2014.11.027,11853,2a,14059,x=0.005,Mg0.995Na0.005Ag0.97Sb0.99,383,0.000029802,0.0020582,0.0002405,0.80963,0.97213,33554.7949802027,0.0025421489
4120,10.1016/j.nanoen.2014.11.027,11853,2a,14059,x=0.005,Mg0.995Na0.005Ag0.97Sb0.99,383.5,0.000029781,0.0020587,0.00024039,0.80999,0.97319,33578.4560625902,0.0025416363
4120,10.1016/j.nanoen.2014.11.027,11853,2a,14059,x=0.005,Mg0.995Na0.005Ag0.97Sb0.99,384,0.000029761,0.0020592,0.00024027,0.81035,0.97425,33601.0214710527,0.0025411242
4120,10.1016/j.nanoen.2014.11.027,11853,2a,14059,x=0.005,Mg0.995Na0.005Ag0.97Sb0.99,384.5,0.000029741,0.0020597,0.00024015,0.81071,0.97531,33623.6172287415,0.0025406125
4120,10.1016/j.nanoen.2014.11.027,11853,2a,14059,x=0.005,Mg0.995Na0.005Ag0.97Sb0.99,385,0.00002972,0.0020602,0.00024004,0.81107,0.97637,33647.3755047106,0.0025401013
4120,10.1016/j.nanoen.2014.11.027,11853,2a,14059,x=0.005,Mg0.995Na0.005Ag0.97Sb0.99,385.5,0.000029699,0.0020607,0.00023992,0.81143,0.97743,33671.167379373,0.0025395906
4120,10.1016/j.nanoen.2014.11.027,11853,2a,14059,x=0.005,Mg0.995Na0.005Ag0.97Sb0.99,386,0.000029679,0.0020612,0.00023981,0.81179,0.97849,33693.8576097577,0.0025390803
4120,10.1016/j.nanoen.2014.11.027,11853,2a,14059,x=0.005,Mg0.995Na0.005Ag0.97Sb0.99,386.5,0.000029658,0.0020617,0.00023969,0.81215,0.97955,33717.7152876121,0.0025385705
4120,10.1016/j.nanoen.2014.11.027,11853,2a,14059,x=0.005,Mg0.995Na0.005Ag0.97Sb0.99,387,0.000029636,0.0020622,0.00023958,0.8125,0.98062,33742.7453097584,0.0025380923
4120,10.1016/j.nanoen.2014.11.027,11853,2a,14059,x=0.005,Mg0.995Na0.005Ag0.97Sb0.99,387.5,0.000029615,0.0020627,0.00023946,0.81286,0.98168,33766.6722944454,0.0025375833
4120,10.1016/j.nanoen.2014.11.027,11853,2a,14059,x=0.005,Mg0.995Na0.005Ag0.97Sb0.99,388,0.000029594,0.0020632,0.00023934,0.81322,0.98274,33790.6332364668,0.0025370748
4120,10.1016/j.nanoen.2014.11.027,11853,2a,14059,x=0.005,Mg0.995Na0.005Ag0.97Sb0.99,388.5,0.000029572,0.0020637,0.00023923,0.81358,0.9838,33815.7716759096,0.0025365668
4120,10.1016/j.nanoen.2014.11.027,11853,2a,14059,x=0.005,Mg0.995Na0.005Ag0.97Sb0.99,389,0.00002955,0.0020642,0.00023911,0.81394,0.98486,33840.9475465313,0.0025360592
4120,10.1016/j.nanoen.2014.11.027,11853,2a,14059,x=0.005,Mg0.995Na0.005Ag0.97Sb0.99,389.5,0.000029528,0.0020647,0.000239,0.8143,0.98592,33866.1609319967,0.002535552
4120,10.1016/j.nanoen.2014.11.027,11853,2a,14059,x=0.005,Mg0.995Na0.005Ag0.97Sb0.99,390,0.000029506,0.0020652,0.00023888,0.81466,0.98698,33891.4119162204,0.0025350453
4120,10.1016/j.nanoen.2014.11.027,11853,2a,14059,x=0.005,Mg0.995Na0.005Ag0.97Sb0.99,390.5,0.000029484,0.0020657,0.00023877,0.81502,0.98804,33916.7005833673,0.002534539
4120,10.1016/j.nanoen.2014.11.027,11853,2a,14059,x=0.005,Mg0.995Na0.005Ag0.97Sb0.99,391,0.000029462,0.0020662,0.00023865,0.81538,0.9891,33942.0270178535,0.0025340332
4120,10.1016/j.nanoen.2014.11.027,11853,2a,14059,x=0.005,Mg0.995Na0.005Ag0.97Sb0.99,391.5,0.00002944,0.0020667,0.00023853,0.81574,0.99016,33967.3913043478,0.0025335278
4120,10.1016/j.nanoen.2014.11.027,11853,2a,14059,x=0.005,Mg0.995Na0.005Ag0.97Sb0.99,392,0.000029417,0.0020672,0.00023842,0.8161,0.99122,33993.9490770643,0.0025330229
4120,10.1016/j.nanoen.2014.11.027,11853,2a,14059,x=0.005,Mg0.995Na0.005Ag0.97Sb0.99,392.5,0.000029394,0.0020677,0.0002383,0.81646,0.99228,34020.5484112404,0.0025325184
4120,10.1016/j.nanoen.2014.11.027,11853,2a,14059,x=0.005,Mg0.995Na0.005Ag0.97Sb0.99,393,0.000029371,0.0020682,0.00023819,0.81682,0.99334,34047.1894045147,0.0025320144
4120,10.1016/j.nanoen.2014.11.027,11853,2a,14059,x=0.005,Mg0.995Na0.005Ag0.97Sb0.99,393.5,0.000029348,0.0020687,0.00023807,0.81718,0.9944,34073.8721548317,0.0025315108
4120,10.1016/j.nanoen.2014.11.027,11853,2a,14059,x=0.005,Mg0.995Na0.005Ag0.97Sb0.99,394,0.000029325,0.0020692,0.00023796,0.81754,0.99546,34100.5967604433,0.0025310077
4120,10.1016/j.nanoen.2014.11.027,11853,2a,14059,x=0.005,Mg0.995Na0.005Ag0.97Sb0.99,394.5,0.000029302,0.0020697,0.00023784,0.8179,0.99652,34127.3633199099,0.002530505
4120,10.1016/j.nanoen.2014.11.027,11853,2a,14059,x=0.005,Mg0.995Na0.005Ag0.97Sb0.99,395,0.000029278,0.0020702,0.00023772,0.81826,0.99758,34155.3384794043,0.0025300027
4120,10.1016/j.nanoen.2014.11.027,11853,2a,14059,x=0.005,Mg0.995Na0.005Ag0.97Sb0.99,395.5,0.000029255,0.0020707,0.00023761,0.81861,0.99865,34182.1910784481,0.0025295318
4120,10.1016/j.nanoen.2014.11.027,11853,2a,14059,x=0.005,Mg0.995Na0.005Ag0.97Sb0.99,396,0.000029231,0.0020712,0.00023749,0.81897,0.99971,34210.2562348192,0.0025290304
4120,10.1016/j.nanoen.2014.11.027,11853,2a,14059,x=0.005,Mg0.995Na0.005Ag0.97Sb0.99,396.5,0.000029207,0.0020717,0.00023738,0.81933,1.0008,34238.3675146369,0.0025285294
4120,10.1016/j.nanoen.2014.11.027,11853,2a,14059,x=0.005,Mg0.995Na0.005Ag0.97Sb0.99,397,0.000029183,0.0020722,0.00023726,0.81969,1.0018,34266.5250316965,0.0025280289
4120,10.1016/j.nanoen.2014.11.027,11853,2a,14059,x=0.005,Mg0.995Na0.005Ag0.97Sb0.99,397.5,0.000029159,0.0020727,0.00023715,0.82005,1.0029,34294.728900168,0.0025275288
4120,10.1016/j.nanoen.2014.11.027,11853,2a,14059,x=0.005,Mg0.995Na0.005Ag0.97Sb0.99,398,0.000029135,0.0020732,0.00023703,0.82041,1.0039,34322.9792345976,0.0025270292
4120,10.1016/j.nanoen.2014.11.027,11853,2a,14059,x=0.005,Mg0.995Na0.005Ag0.97Sb0.99,398.5,0.00002911,0.0020737,0.00023691,0.82077,1.005,34352.4562006183,0.00252653
4120,10.1016/j.nanoen.2014.11.027,11853,2a,14059,x=0.005,Mg0.995Na0.005Ag0.97Sb0.99,399,0.000029085,0.0020742,0.0002368,0.82113,1.0061,34381.9838404676,0.0025260312
4120,10.1016/j.nanoen.2014.11.027,11853,2a,14059,x=0.005,Mg0.995Na0.005Ag0.97Sb0.99,399.5,0.000029061,0.0020747,0.00023668,0.82149,1.0071,34410.3781700561,0.0025255329
4120,10.1016/j.nanoen.2014.11.027,11853,2a,14059,x=0.005,Mg0.995Na0.005Ag0.97Sb0.99,400,0.000029036,0.0020752,0.00023657,0.82185,1.0082,34440.0055104009,0.002525035
4120,10.1016/j.nanoen.2014.11.027,11853,2a,14059,x=0.005,Mg0.995Na0.005Ag0.97Sb0.99,400.5,0.000029011,0.0020758,0.00023645,0.82221,1.0093,34469.6839129985,0.0025246592
4120,10.1016/j.nanoen.2014.11.027,11853,2a,14059,x=0.005,Mg0.995Na0.005Ag0.97Sb0.99,401,0.000028986,0.0020763,0.00023634,0.82257,1.0103,34499.4135099703,0.0025241621
4120,10.1016/j.nanoen.2014.11.027,11853,2a,14059,x=0.005,Mg0.995Na0.005Ag0.97Sb0.99,401.5,0.00002896,0.0020768,0.00023622,0.82293,1.0114,34530.3867403315,0.0025236654
4120,10.1016/j.nanoen.2014.11.027,11853,2a,14059,x=0.005,Mg0.995Na0.005Ag0.97Sb0.99,402,0.000028935,0.0020773,0.0002361,0.82329,1.0124,34560.2211854156,0.0025231692
4120,10.1016/j.nanoen.2014.11.027,11853,2a,14059,x=0.005,Mg0.995Na0.005Ag0.97Sb0.99,402.5,0.000028909,0.0020778,0.00023599,0.82365,1.0135,34591.3037462382,0.0025226735
4120,10.1016/j.nanoen.2014.11.027,11853,2a,14059,x=0.005,Mg0.995Na0.005Ag0.97Sb0.99,403,0.000028883,0.0020783,0.00023587,0.82401,1.0146,34622.4422670775,0.0025221781
4120,10.1016/j.nanoen.2014.11.027,11853,2a,14059,x=0.005,Mg0.995Na0.005Ag0.97Sb0.99,403.5,0.000028857,0.0020788,0.00023576,0.82437,1.0156,34653.6368991926,0.0025216832
4120,10.1016/j.nanoen.2014.11.027,11853,2a,14059,x=0.005,Mg0.995Na0.005Ag0.97Sb0.99,404,0.000028831,0.0020793,0.00023564,0.82472,1.0167,34684.887794388,0.0025212193
4120,10.1016/j.nanoen.2014.11.027,11853,2a,14059,x=0.005,Mg0.995Na0.005Ag0.97Sb0.99,404.5,0.000028805,0.0020798,0.00023553,0.82508,1.0177,34716.1951050165,0.0025207253
4120,10.1016/j.nanoen.2014.11.027,11853,2a,14059,x=0.005,Mg0.995Na0.005Ag0.97Sb0.99,405,0.000028779,0.0020803,0.00023541,0.82544,1.0188,34747.5589839814,0.0025202316
4120,10.1016/j.nanoen.2014.11.027,11853,2a,14059,x=0.005,Mg0.995Na0.005Ag0.97Sb0.99,405.5,0.000028752,0.0020808,0.00023529,0.8258,1.0199,34780.1892042293,0.0025197384
4120,10.1016/j.nanoen.2014.11.027,11853,2a,14059,x=0.005,Mg0.995Na0.005Ag0.97Sb0.99,406,0.000028726,0.0020813,0.00023518,0.82616,1.0209,34811.6688714057,0.0025192457
4120,10.1016/j.nanoen.2014.11.027,11853,2a,14059,x=0.005,Mg0.995Na0.005Ag0.97Sb0.99,406.5,0.000028699,0.0020818,0.00023506,0.82652,1.022,34844.4196661905,0.0025187533
4120,10.1016/j.nanoen.2014.11.027,11853,2a,14059,x=0.005,Mg0.995Na0.005Ag0.97Sb0.99,407,0.000028672,0.0020823,0.00023495,0.82688,1.023,34877.2321428571,0.0025182614
4120,10.1016/j.nanoen.2014.11.027,11853,2a,14059,x=0.005,Mg0.995Na0.005Ag0.97Sb0.99,407.5,0.000028645,0.0020828,0.00023483,0.82724,1.0241,34910.1064758248,0.0025177699
4120,10.1016/j.nanoen.2014.11.027,11853,2a,14059,x=0.005,Mg0.995Na0.005Ag0.97Sb0.99,408,0.000028618,0.0020833,0.00023472,0.8276,1.0252,34943.0428401705,0.0025172789
4120,10.1016/j.nanoen.2014.11.027,11853,2a,14059,x=0.005,Mg0.995Na0.005Ag0.97Sb0.99,408.5,0.00002859,0.0020838,0.0002346,0.82796,1.0262,34977.2647778944,0.0025167883
4120,10.1016/j.nanoen.2014.11.027,11853,2a,14059,x=0.005,Mg0.995Na0.005Ag0.97Sb0.99,409,0.000028563,0.0020843,0.00023448,0.82832,1.0273,35010.3280467738,0.002516298
4120,10.1016/j.nanoen.2014.11.027,11853,2a,14059,x=0.005,Mg0.995Na0.005Ag0.97Sb0.99,409.5,0.000028535,0.0020848,0.00023437,0.82868,1.0283,35044.6819695111,0.0025158083
4120,10.1016/j.nanoen.2014.11.027,11853,2a,14059,x=0.005,Mg0.995Na0.005Ag0.97Sb0.99,410,0.000028507,0.0020853,0.00023425,0.82904,1.0294,35079.1033781177,0.0025153189
4120,10.1016/j.nanoen.2014.11.027,11853,2a,14059,x=0.005,Mg0.995Na0.005Ag0.97Sb0.99,410.5,0.00002848,0.0020858,0.00023414,0.8294,1.0305,35112.3595505618,0.00251483
4120,10.1016/j.nanoen.2014.11.027,11853,2a,14059,x=0.005,Mg0.995Na0.005Ag0.97Sb0.99,411,0.000028451,0.0020863,0.00023402,0.82976,1.0315,35148.1494499315,0.0025143415
4120,10.1016/j.nanoen.2014.11.027,11853,2a,14059,x=0.005,Mg0.995Na0.005Ag0.97Sb0.99,411.5,0.000028423,0.0020868,0.00023391,0.83012,1.0326,35182.7745135981,0.0025138534
4120,10.1016/j.nanoen.2014.11.027,11853,2a,14059,x=0.005,Mg0.995Na0.005Ag0.97Sb0.99,412,0.000028395,0.0020873,0.00023379,0.83048,1.0336,35217.4678640606,0.0025133658
4120,10.1016/j.nanoen.2014.11.027,11853,2a,14059,x=0.005,Mg0.995Na0.005Ag0.97Sb0.99,412.5,0.000028366,0.0020878,0.00023367,0.83084,1.0347,35253.472467038,0.0025128785
4120,10.1016/j.nanoen.2014.11.027,11853,2a,14059,x=0.005,Mg0.995Na0.005Ag0.97Sb0.99,413,0.000028338,0.0020883,0.00023356,0.83119,1.0358,35288.305455572,0.0025124219
4120,10.1016/j.nanoen.2014.11.027,11853,2a,14059,x=0.005,Mg0.995Na0.005Ag0.97Sb0.99,413.5,0.000028309,0.0020888,0.00023344,0.83155,1.0368,35324.4551202798,0.0025119355
4120,10.1016/j.nanoen.2014.11.027,11853,2a,14059,x=0.005,Mg0.995Na0.005Ag0.97Sb0.99,414,0.00002828,0.0020893,0.00023333,0.83191,1.0379,35360.6789250354,0.0025114496
4120,10.1016/j.nanoen.2014.11.027,11853,2a,14059,x=0.005,Mg0.995Na0.005Ag0.97Sb0.99,414.5,0.000028251,0.0020898,0.00023321,0.83227,1.0389,35396.9770981558,0.002510964
4120,10.1016/j.nanoen.2014.11.027,11853,2a,14059,x=0.005,Mg0.995Na0.005Ag0.97Sb0.99,415,0.000028222,0.0020903,0.0002331,0.83263,1.04,35433.3498688966,0.0025104788
4120,10.1016/j.nanoen.2014.11.027,11853,2a,14059,x=0.005,Mg0.995Na0.005Ag0.97Sb0.99,415.5,0.000028192,0.0020908,0.00023298,0.83299,1.0411,35471.0556186152,0.0025099941
4120,10.1016/j.nanoen.2014.11.027,11853,2a,14059,x=0.005,Mg0.995Na0.005Ag0.97Sb0.99,416,0.000028163,0.0020913,0.00023286,0.83335,1.0421,35507.5808685154,0.0025095098
4120,10.1016/j.nanoen.2014.11.027,11853,2a,14059,x=0.005,Mg0.995Na0.005Ag0.97Sb0.99,416.5,0.000028133,0.0020918,0.00023275,0.83371,1.0432,35545.4448512423,0.0025090259
4120,10.1016/j.nanoen.2014.11.027,11853,2a,14059,x=0.005,Mg0.995Na0.005Ag0.97Sb0.99,417,0.000028103,0.0020923,0.00023263,0.83407,1.0443,35583.3896737003,0.0025085424
4120,10.1016/j.nanoen.2014.11.027,11853,2a,14059,x=0.005,Mg0.995Na0.005Ag0.97Sb0.99,417.5,0.000028073,0.0020928,0.00023252,0.83443,1.0453,35621.4155950557,0.0025080594
4120,10.1016/j.nanoen.2014.11.027,11853,2a,14059,x=0.005,Mg0.995Na0.005Ag0.97Sb0.99,418,0.000028043,0.0020933,0.0002324,0.83479,1.0464,35659.5228755839,0.0025075768
4120,10.1016/j.nanoen.2014.11.027,11853,2a,14059,x=0.005,Mg0.995Na0.005Ag0.97Sb0.99,418.5,0.000028013,0.0020938,0.00023229,0.83515,1.0474,35697.7117766751,0.0025070945
4120,10.1016/j.nanoen.2014.11.027,11853,2a,14059,x=0.005,Mg0.995Na0.005Ag0.97Sb0.99,419,0.000027983,0.0020943,0.00023217,0.83551,1.0485,35735.9825608405,0.0025066127
4120,10.1016/j.nanoen.2014.11.027,11853,2a,14059,x=0.005,Mg0.995Na0.005Ag0.97Sb0.99,419.5,0.000027952,0.0020948,0.00023205,0.83587,1.0496,35775.6153405839,0.0025061313
4120,10.1016/j.nanoen.2014.11.027,11853,2a,14059,x=0.005,Mg0.995Na0.005Ag0.97Sb0.99,420,0.000027921,0.0020953,0.00023194,0.83623,1.0506,35815.3361269295,0.0025056504
4120,10.1016/j.nanoen.2014.11.027,11853,2a,14059,x=0.005,Mg0.995Na0.005Ag0.97Sb0.99,420.5,0.000027891,0.0020958,0.00023182,0.83659,1.0517,35853.8596679933,0.0025051698
4120,10.1016/j.nanoen.2014.11.027,11853,2a,14059,x=0.005,Mg0.995Na0.005Ag0.97Sb0.99,421,0.00002786,0.0020963,0.00023171,0.83695,1.0527,35893.7544867193,0.0025046896
4120,10.1016/j.nanoen.2014.11.027,11853,2a,14059,x=0.005,Mg0.995Na0.005Ag0.97Sb0.99,421.5,0.000027829,0.0020968,0.00023159,0.8373,1.0538,35933.7381867836,0.0025042398
4120,10.1016/j.nanoen.2014.11.027,11853,2a,14059,x=0.005,Mg0.995Na0.005Ag0.97Sb0.99,422,0.000027797,0.0020973,0.00023148,0.83766,1.0549,35975.1052271828,0.0025037605
4120,10.1016/j.nanoen.2014.11.027,11853,2a,14059,x=0.005,Mg0.995Na0.005Ag0.97Sb0.99,422.5,0.000027766,0.0020978,0.00023136,0.83802,1.0559,36015.2704746813,0.0025032815
4120,10.1016/j.nanoen.2014.11.027,11853,2a,14059,x=0.005,Mg0.995Na0.005Ag0.97Sb0.99,423,0.000027734,0.0020983,0.00023124,0.83838,1.057,36056.825557078,0.002502803
4120,10.1016/j.nanoen.2014.11.027,11853,2a,14059,x=0.005,Mg0.995Na0.005Ag0.97Sb0.99,423.5,0.000027703,0.0020988,0.00023113,0.83874,1.058,36097.1735913078,0.0025023249
4120,10.1016/j.nanoen.2014.11.027,11853,2a,14059,x=0.005,Mg0.995Na0.005Ag0.97Sb0.99,424,0.000027671,0.0020993,0.00023101,0.8391,1.0591,36138.9180007951,0.0025018472
4120,10.1016/j.nanoen.2014.11.027,11853,2a,14059,x=0.005,Mg0.995Na0.005Ag0.97Sb0.99,424.5,0.000027639,0.0020998,0.0002309,0.83946,1.0602,36180.7590723253,0.0025013699
4120,10.1016/j.nanoen.2014.11.027,11853,2a,14059,x=0.005,Mg0.995Na0.005Ag0.97Sb0.99,425,0.000027607,0.0021003,0.00023078,0.83982,1.0612,36222.6971420292,0.002500893
4120,10.1016/j.nanoen.2014.11.027,11853,2a,14059,x=0.005,Mg0.995Na0.005Ag0.97Sb0.99,425.5,0.000027575,0.0021008,0.00023067,0.84018,1.0623,36264.7325475975,0.0025004166
4120,10.1016/j.nanoen.2014.11.027,11853,2a,14059,x=0.005,Mg0.995Na0.005Ag0.97Sb0.99,426,0.000027542,0.0021013,0.00023055,0.84054,1.0633,36308.1838646431,0.0024999405
4120,10.1016/j.nanoen.2014.11.027,11853,2a,14059,x=0.005,Mg0.995Na0.005Ag0.97Sb0.99,426.5,0.00002751,0.0021018,0.00023043,0.8409,1.0644,36350.4180298073,0.0024994649
4120,10.1016/j.nanoen.2014.11.027,11853,2a,14059,x=0.005,Mg0.995Na0.005Ag0.97Sb0.99,427,0.000027477,0.0021023,0.00023032,0.84126,1.0655,36394.0750445827,0.0024989896
4120,10.1016/j.nanoen.2014.11.027,11853,2a,14059,x=0.005,Mg0.995Na0.005Ag0.97Sb0.99,427.5,0.000027444,0.0021028,0.0002302,0.84162,1.0665,36437.8370499927,0.0024985148
4120,10.1016/j.nanoen.2014.11.027,11853,2a,14059,x=0.005,Mg0.995Na0.005Ag0.97Sb0.99,428,0.000027411,0.0021033,0.00023009,0.84198,1.0676,36481.7044252307,0.0024980403
4120,10.1016/j.nanoen.2014.11.027,11853,2a,14059,x=0.005,Mg0.995Na0.005Ag0.97Sb0.99,428.5,0.000027378,0.0021039,0.00022997,0.84234,1.0686,36525.6775513186,0.002497685
4120,10.1016/j.nanoen.2014.11.027,11853,2a,14059,x=0.005,Mg0.995Na0.005Ag0.97Sb0.99,429,0.000027345,0.0021044,0.00022986,0.8427,1.0697,36569.7568111172,0.0024972113
4120,10.1016/j.nanoen.2014.11.027,11853,2a,14059,x=0.005,Mg0.995Na0.005Ag0.97Sb0.99,429.5,0.000027311,0.0021049,0.00022974,0.84306,1.0708,36615.2832192157,0.0024967381
4120,10.1016/j.nanoen.2014.11.027,11853,2a,14059,x=0.005,Mg0.995Na0.005Ag0.97Sb0.99,430,0.000027278,0.0021054,0.00022962,0.84341,1.0718,36659.5791480314,0.0024962948
4120,10.1016/j.nanoen.2014.11.027,11853,2a,14059,x=0.005,Mg0.995Na0.005Ag0.97Sb0.99,430.5,0.000027244,0.0021059,0.00022951,0.84377,1.0729,36705.3296138599,0.0024958223
4120,10.1016/j.nanoen.2014.11.027,11853,2a,14059,x=0.005,Mg0.995Na0.005Ag0.97Sb0.99,431,0.00002721,0.0021064,0.00022939,0.84413,1.0739,36751.1944138184,0.0024953502
4120,10.1016/j.nanoen.2014.11.027,11853,2a,14059,x=0.005,Mg0.995Na0.005Ag0.97Sb0.99,431.5,0.000027176,0.0021069,0.00022928,0.84449,1.075,36797.1739770386,0.0024948786
4120,10.1016/j.nanoen.2014.11.027,11853,2a,14059,x=0.005,Mg0.995Na0.005Ag0.97Sb0.99,432,0.000027142,0.0021074,0.00022916,0.84485,1.0761,36843.2687348021,0.0024944073
4120,10.1016/j.nanoen.2014.11.027,11853,2a,14059,x=0.005,Mg0.995Na0.005Ag0.97Sb0.99,432.5,0.000027108,0.0021079,0.00022905,0.84521,1.0771,36889.4791205548,0.0024939364
4120,10.1016/j.nanoen.2014.11.027,11853,2a,14059,x=0.005,Mg0.995Na0.005Ag0.97Sb0.99,433,0.000027073,0.0021084,0.00022893,0.84557,1.0782,36937.1698740443,0.0024934659
4120,10.1016/j.nanoen.2014.11.027,11853,2a,14059,x=0.005,Mg0.995Na0.005Ag0.97Sb0.99,433.5,0.000027039,0.0021089,0.00022881,0.84593,1.0793,36983.6162579977,0.0024929959
4120,10.1016/j.nanoen.2014.11.027,11853,2a,14059,x=0.005,Mg0.995Na0.005Ag0.97Sb0.99,434,0.000027004,0.0021094,0.0002287,0.84629,1.0803,37031.5508813509,0.0024925262
4120,10.1016/j.nanoen.2014.11.027,11853,2a,14059,x=0.005,Mg0.995Na0.005Ag0.97Sb0.99,434.5,0.000026969,0.0021099,0.00022858,0.84665,1.0814,37079.6099225036,0.0024920569
4120,10.1016/j.nanoen.2014.11.027,11853,2a,14059,x=0.005,Mg0.995Na0.005Ag0.97Sb0.99,435,0.000026934,0.0021104,0.00022847,0.84701,1.0824,37127.7938664885,0.0024915881
4120,10.1016/j.nanoen.2014.11.027,11853,2a,14059,x=0.005,Mg0.995Na0.005Ag0.97Sb0.99,435.5,0.000026899,0.0021109,0.00022835,0.84737,1.0835,37176.1032008625,0.0024911196
4120,10.1016/j.nanoen.2014.11.027,11853,2a,14059,x=0.005,Mg0.995Na0.005Ag0.97Sb0.99,436,0.000026864,0.0021114,0.00022824,0.84773,1.0846,37224.5384157236,0.0024906515
