Repository: RamyaGuru/STD2_EffMass

# STD2_EffMass
Effective mass modeling of StarryData2 data

File: csvfiles/Bi_ptype.csv (part 4 of 10)
sid,DOI,figureid,fignum,sampleid,samplename,composition,Temperature,Electrical conductivity,Hall movility,Lattice thermal conductivity,Power factor,S,Seebeck coefficient,Thermal conductivity,ZT,total thermal conductivity,Electrical resistivity,Figure of merit Z
7964,10.1039/c2ee22622g,17501,3a,21021,2E21,undefined,845,19181,,,0.00054715,,0.0001594,0.50456,0.7874,,0.0000521349,0.0010844102
7964,10.1039/c2ee22622g,17501,3a,21021,2E21,undefined,850,18912,,,0.00054954,,0.00015994,0.50274,0.79445,,0.0000528765,0.0010930899
7964,10.1039/c2ee22622g,17501,3a,21021,2E21,undefined,855,18643,,,0.00055193,,0.00016047,0.50093,0.8015,,0.0000536394,0.0011018106
7964,10.1039/c2ee22622g,17501,3a,21021,2E21,undefined,860,18373,,,0.00055431,,0.00016099,0.49911,0.80856,,0.0000544277,0.0011105969
7964,10.1039/c2ee22622g,17501,3a,21021,2E21,undefined,865,18104,,,0.0005567,,0.00016151,0.49729,0.81561,,0.0000552364,0.0011194675
7964,10.1039/c2ee22622g,17501,3a,21021,2E21,undefined,870,17835,,,0.00055909,,0.00016202,0.49548,0.82266,,0.0000560695,0.0011283806
7964,10.1039/c2ee22622g,17501,3a,21021,2E21,undefined,875,17565,,,0.00056148,,0.00016253,0.49366,0.82972,,0.0000569314,0.001137382
7964,10.1039/c2ee22622g,17501,3a,21021,2E21,undefined,880,17296,,,0.00056387,,0.00016303,0.49184,0.83677,,0.0000578168,0.0011464501
7964,10.1039/c2ee22622g,17501,3a,21021,2E21,undefined,885,17027,,,0.00056626,,0.00016352,0.49002,0.84382,,0.0000587303,0.0011555855
7964,10.1039/c2ee22622g,17501,3a,21021,2E21,undefined,890,16757,,,0.00056864,,0.00016401,0.48821,0.85088,,0.0000596766,0.0011647447
7964,10.1039/c2ee22622g,17501,3a,21021,2E21,undefined,895,16488,,,0.00057103,,0.0001645,0.48639,0.85793,,0.0000606502,0.0011740167
7964,10.1039/c2ee22622g,17501,3a,21021,2E21,undefined,900,16219,,,0.00057342,,0.00016497,0.48457,0.86498,,0.0000616561,0.0011833584
7964,10.1039/c2ee22622g,17501,3a,21021,2E21,undefined,905,15949,,,0.00057581,,0.00016544,0.48275,0.87204,,0.0000626999,0.0011927706
7964,10.1039/c2ee22622g,17501,3a,21021,2E21,undefined,910,15680,,,0.0005782,,0.00016591,0.48094,0.87909,,0.0000637755,0.001202229
7964,10.1039/c2ee22622g,17501,3a,21021,2E21,undefined,915,15411,,,0.00058059,,0.00016637,0.47912,0.88614,,0.0000648887,0.0012117841
7964,10.1039/c2ee22622g,17501,3a,21021,2E21,undefined,920,15141,,,0.00058297,,0.00016682,0.4773,0.8932,,0.0000660458,0.0012213912
7964,10.1039/c2ee22622g,17501,3a,21021,2E21,undefined,925,14872,,,0.00058536,,0.00016727,0.47549,0.90025,,0.0000672405,0.0012310669
7964,10.1039/c2ee22622g,17501,3a,21021,2E21,undefined,930,14603,,,0.00058775,,,0.47367,0.9073,,0.0000684791,0.0012408428
18503,10.1016/j.mattod.2017.02.007,17949,5(b),21610,6.73E19, (Bi0.25Sb0.75)2Te3,305,217340,,,,,,,0.77902,,0.0000046011,
18503,10.1016/j.mattod.2017.02.007,17949,5(b),21610,6.73E19, (Bi0.25Sb0.75)2Te3,310,214110,,,,0.14995,,1.8962,0.77977,,0.0000046705,
18503,10.1016/j.mattod.2017.02.007,17949,5(b),21610,6.73E19, (Bi0.25Sb0.75)2Te3,315,210890,,,,0.15098,,1.9069,0.78051,,0.0000047418,
18503,10.1016/j.mattod.2017.02.007,17949,5(b),21610,6.73E19, (Bi0.25Sb0.75)2Te3,320,207670,,,,0.15201,,1.9177,0.78126,,0.0000048153,
18503,10.1016/j.mattod.2017.02.007,17949,5(b),21610,6.73E19, (Bi0.25Sb0.75)2Te3,325,204440,,,,0.15304,,1.9285,0.782,,0.0000048914,
18503,10.1016/j.mattod.2017.02.007,17949,5(b),21610,6.73E19, (Bi0.25Sb0.75)2Te3,330,201220,,,,0.15407,,1.9392,0.78275,,0.0000049697,
18503,10.1016/j.mattod.2017.02.007,17949,5(b),21610,6.73E19, (Bi0.25Sb0.75)2Te3,335,197990,,,,0.15511,,1.95,0.78349,,0.0000050508,
18503,10.1016/j.mattod.2017.02.007,17949,5(b),21610,6.73E19, (Bi0.25Sb0.75)2Te3,340,194770,,,,0.15614,,1.9607,0.78424,,0.0000051343,
18503,10.1016/j.mattod.2017.02.007,17949,5(b),21610,6.73E19, (Bi0.25Sb0.75)2Te3,345,191550,,,,0.15717,,1.9715,0.78498,,0.0000052206,
18503,10.1016/j.mattod.2017.02.007,17949,5(b),21610,6.73E19, (Bi0.25Sb0.75)2Te3,350,188320,,,,0.1582,,1.9822,0.78573,,0.0000053101,
18503,10.1016/j.mattod.2017.02.007,17949,5(b),21610,6.73E19, (Bi0.25Sb0.75)2Te3,355,185100,,,,0.15923,,1.993,0.78647,,0.0000054025,
18503,10.1016/j.mattod.2017.02.007,17949,5(b),21610,6.73E19, (Bi0.25Sb0.75)2Te3,360,181880,,,,0.16026,,2.0037,0.78722,,0.0000054981,
18503,10.1016/j.mattod.2017.02.007,17949,5(b),21610,6.73E19, (Bi0.25Sb0.75)2Te3,365,178650,,,,0.16129,,2.0145,0.78796,,0.0000055975,
18503,10.1016/j.mattod.2017.02.007,17949,5(b),21610,6.73E19, (Bi0.25Sb0.75)2Te3,370,175430,,,,0.16232,,2.0253,0.78871,,0.0000057003,
18503,10.1016/j.mattod.2017.02.007,17949,5(b),21610,6.73E19, (Bi0.25Sb0.75)2Te3,375,172200,,,,0.16335,,2.036,0.78945,,0.0000058072,
18503,10.1016/j.mattod.2017.02.007,17949,5(b),21610,6.73E19, (Bi0.25Sb0.75)2Te3,380,168980,,,,0.16438,,2.0468,0.7902,,0.0000059179,
18503,10.1016/j.mattod.2017.02.007,17949,5(b),21610,6.73E19, (Bi0.25Sb0.75)2Te3,385,165760,,,,0.16541,,2.0575,0.79094,,0.0000060328,
18503,10.1016/j.mattod.2017.02.007,17949,5(b),21610,6.73E19, (Bi0.25Sb0.75)2Te3,390,162530,,,,0.16644,,2.0683,0.79169,,0.0000061527,
18503,10.1016/j.mattod.2017.02.007,17949,5(b),21610,6.73E19, (Bi0.25Sb0.75)2Te3,395,159310,,,,0.16747,,2.079,0.79243,,0.0000062771,
18503,10.1016/j.mattod.2017.02.007,17949,5(b),21610,6.73E19, (Bi0.25Sb0.75)2Te3,400,156090,,,,0.1685,,2.0898,0.79318,,0.0000064066,
18503,10.1016/j.mattod.2017.02.007,17949,5(b),21610,6.73E19, (Bi0.25Sb0.75)2Te3,405,152860,,,,0.16953,,2.1005,0.79393,,0.0000065419,
18503,10.1016/j.mattod.2017.02.007,17949,5(b),21610,6.73E19, (Bi0.25Sb0.75)2Te3,410,149640,,,,0.17056,,2.1113,0.79467,,0.0000066827,
18503,10.1016/j.mattod.2017.02.007,17949,5(b),21610,6.73E19, (Bi0.25Sb0.75)2Te3,415,146410,,,,0.17159,,2.1221,0.79542,,0.0000068301,
18503,10.1016/j.mattod.2017.02.007,17949,5(b),21610,6.73E19, (Bi0.25Sb0.75)2Te3,420,143190,,,,0.17262,,2.1328,0.79616,,0.0000069837,
18503,10.1016/j.mattod.2017.02.007,17949,5(b),21610,6.73E19, (Bi0.25Sb0.75)2Te3,425,139970,,,,0.17365,,2.1436,0.79691,,0.0000071444,
18503,10.1016/j.mattod.2017.02.007,17949,5(b),21610,6.73E19, (Bi0.25Sb0.75)2Te3,430,136740,,,,0.17468,,2.1543,0.79765,,0.0000073131,
18503,10.1016/j.mattod.2017.02.007,17949,5(b),21610,6.73E19, (Bi0.25Sb0.75)2Te3,435,133520,,,,0.17571,,2.1651,0.7984,,0.0000074895,
18503,10.1016/j.mattod.2017.02.007,17949,5(b),21610,6.73E19, (Bi0.25Sb0.75)2Te3,440,130300,,,,0.17674,,2.1758,0.79914,,0.0000076746,
18503,10.1016/j.mattod.2017.02.007,17949,5(b),21610,6.73E19, (Bi0.25Sb0.75)2Te3,445,127070,,,,0.17777,,2.1866,0.79989,,0.0000078697,
18503,10.1016/j.mattod.2017.02.007,17949,5(b),21610,6.73E19, (Bi0.25Sb0.75)2Te3,450,123850,,,,0.1788,,2.1974,0.80063,,0.0000080743,
18503,10.1016/j.mattod.2017.02.007,17949,5(b),21610,6.73E19, (Bi0.25Sb0.75)2Te3,455,120620,,,,0.17984,,2.2081,0.80138,,0.0000082905,
18503,10.1016/j.mattod.2017.02.007,17949,5(b),21610,6.73E19, (Bi0.25Sb0.75)2Te3,460,117400,,,,0.18087,,2.2189,0.80212,,0.0000085179,
18503,10.1016/j.mattod.2017.02.007,17949,5(b),21610,6.73E19, (Bi0.25Sb0.75)2Te3,465,114180,,,,0.1819,,2.2296,0.80287,,0.0000087581,
18503,10.1016/j.mattod.2017.02.007,17949,5(b),21610,6.73E19, (Bi0.25Sb0.75)2Te3,470,110950,,,,0.18293,,2.2404,0.80361,,0.0000090131,
18503,10.1016/j.mattod.2017.02.007,17949,5(b),21610,6.73E19, (Bi0.25Sb0.75)2Te3,475,107730,,,,0.18396,,2.2511,0.80436,,0.0000092825,
18503,10.1016/j.mattod.2017.02.007,17949,5(b),21610,6.73E19, (Bi0.25Sb0.75)2Te3,480,104510,,,,0.18499,,2.2619,0.8051,,0.0000095685,
18503,10.1016/j.mattod.2017.02.007,17949,5(b),21610,6.73E19, (Bi0.25Sb0.75)2Te3,485,101280,,,,0.18602,,2.2726,0.80585,,0.0000098736,
18503,10.1016/j.mattod.2017.02.007,17949,5(b),21610,6.73E19, (Bi0.25Sb0.75)2Te3,490,98059,,,,0.18705,,2.2834,0.80659,,0.0000101979,
18503,10.1016/j.mattod.2017.02.007,17949,5(b),21610,6.73E19, (Bi0.25Sb0.75)2Te3,495,94835,,,,,,2.2942,0.80734,,0.0000105446,
18503,10.1016/j.mattod.2017.02.007,17949,5(b),21610,6.73E19, (Bi0.25Sb0.75)2Te3,500,91611,,,,,,2.3049,0.80808,,0.0000109157,
18503,10.1016/j.mattod.2017.02.007,17951,5(d),21610,6.73E19, (Bi0.25Sb0.75)2Te3,300,220560,,,,,,,,,0.0000045339,
18503,10.1016/j.mattod.2017.02.007,17951,5(d),21610,6.73E19, (Bi0.25Sb0.75)2Te3,505,88387,,,,,,2.3157,,,0.0000113139,
18503,10.1016/j.mattod.2017.02.007,17951,5(d),21610,6.73E19, (Bi0.25Sb0.75)2Te3,510,85164,,,,,,2.3264,,,0.0000117421,
18503,10.1016/j.mattod.2017.02.007,17951,5(d),21610,6.73E19, (Bi0.25Sb0.75)2Te3,515,81940,,,,,,2.3372,,,0.0000122041,
18503,10.1016/j.mattod.2017.02.007,17951,5(d),21610,6.73E19, (Bi0.25Sb0.75)2Te3,520,78716,,,,,,2.3479,,,0.0000127039,
18503,10.1016/j.mattod.2017.02.007,17949,5(b),21611,4.57E19,undefined,300,,,,,,,,0.81333,,,
18503,10.1016/j.mattod.2017.02.007,17949,5(b),21611,4.57E19,undefined,305,121380,,,,,,,0.80011,,0.0000082386,
18503,10.1016/j.mattod.2017.02.007,17949,5(b),21611,4.57E19,undefined,310,119600,,,,0.19885,,1.6402,0.78688,,0.0000083612,
18503,10.1016/j.mattod.2017.02.007,17949,5(b),21611,4.57E19,undefined,315,117820,,,,0.19804,,1.6721,0.77365,,0.0000084875,
18503,10.1016/j.mattod.2017.02.007,17949,5(b),21611,4.57E19,undefined,320,116040,,,,0.19724,,1.7039,0.76042,,0.0000086177,
18503,10.1016/j.mattod.2017.02.007,17949,5(b),21611,4.57E19,undefined,325,114260,,,,0.19644,,1.7358,0.74719,,0.000008752,
18503,10.1016/j.mattod.2017.02.007,17949,5(b),21611,4.57E19,undefined,330,112480,,,,0.19564,,1.7676,0.73396,,0.0000088905,
18503,10.1016/j.mattod.2017.02.007,17949,5(b),21611,4.57E19,undefined,335,110690,,,,0.19483,,1.7995,0.72073,,0.0000090342,
18503,10.1016/j.mattod.2017.02.007,17949,5(b),21611,4.57E19,undefined,340,108910,,,,0.19403,,1.8313,0.7075,,0.0000091819,
18503,10.1016/j.mattod.2017.02.007,17949,5(b),21611,4.57E19,undefined,345,107130,,,,0.19323,,1.8632,0.69427,,0.0000093345,
18503,10.1016/j.mattod.2017.02.007,17949,5(b),21611,4.57E19,undefined,350,105350,,,,0.19242,,1.895,0.68104,,0.0000094922,
18503,10.1016/j.mattod.2017.02.007,17949,5(b),21611,4.57E19,undefined,355,103570,,,,0.19162,,1.9269,0.66781,,0.0000096553,
18503,10.1016/j.mattod.2017.02.007,17949,5(b),21611,4.57E19,undefined,360,101790,,,,0.19082,,1.9587,0.65458,,0.0000098241,
18503,10.1016/j.mattod.2017.02.007,17949,5(b),21611,4.57E19,undefined,365,100010,,,,0.19002,,1.9905,0.64136,,0.000009999,
18503,10.1016/j.mattod.2017.02.007,17949,5(b),21611,4.57E19,undefined,370,98227,,,,0.18921,,2.0224,0.62813,,0.0000101805,
18503,10.1016/j.mattod.2017.02.007,17949,5(b),21611,4.57E19,undefined,375,96446,,,,0.18841,,2.0542,0.6149,,0.0000103685,
18503,10.1016/j.mattod.2017.02.007,17949,5(b),21611,4.57E19,undefined,380,94665,,,,0.18761,,2.0861,0.60167,,0.0000105636,
18503,10.1016/j.mattod.2017.02.007,17949,5(b),21611,4.57E19,undefined,385,92884,,,,0.18681,,2.1179,0.58844,,0.0000107661,
18503,10.1016/j.mattod.2017.02.007,17949,5(b),21611,4.57E19,undefined,390,91103,,,,0.186,,2.1498,0.57521,,0.0000109766,
18503,10.1016/j.mattod.2017.02.007,17949,5(b),21611,4.57E19,undefined,395,89321,,,,0.1852,,2.1816,0.56198,,0.0000111956,
18503,10.1016/j.mattod.2017.02.007,17949,5(b),21611,4.57E19,undefined,400,87540,,,,0.1844,,2.2135,0.54875,,0.0000114233,
18503,10.1016/j.mattod.2017.02.007,17949,5(b),21611,4.57E19,undefined,405,85759,,,,0.1836,,2.2453,0.53552,,0.0000116606,
18503,10.1016/j.mattod.2017.02.007,17949,5(b),21611,4.57E19,undefined,410,83978,,,,0.18279,,2.2771,0.52229,,0.0000119079,
18503,10.1016/j.mattod.2017.02.007,17949,5(b),21611,4.57E19,undefined,415,82197,,,,0.18199,,2.309,0.50906,,0.0000121659,
18503,10.1016/j.mattod.2017.02.007,17949,5(b),21611,4.57E19,undefined,420,80416,,,,0.18119,,2.3408,0.49583,,0.0000124353,
18503,10.1016/j.mattod.2017.02.007,17949,5(b),21611,4.57E19,undefined,425,78635,,,,0.18038,,2.3727,0.48261,,0.000012717,
18503,10.1016/j.mattod.2017.02.007,17949,5(b),21611,4.57E19,undefined,430,76854,,,,0.17958,,2.4045,0.46938,,0.0000130117,
18503,10.1016/j.mattod.2017.02.007,17949,5(b),21611,4.57E19,undefined,435,75073,,,,0.17878,,2.4364,0.45615,,0.0000133204,
18503,10.1016/j.mattod.2017.02.007,17949,5(b),21611,4.57E19,undefined,440,73292,,,,0.17798,,2.4682,0.44292,,0.0000136441,
18503,10.1016/j.mattod.2017.02.007,17949,5(b),21611,4.57E19,undefined,445,71511,,,,0.17717,,2.5001,0.42969,,0.0000139839,
18503,10.1016/j.mattod.2017.02.007,17949,5(b),21611,4.57E19,undefined,450,69730,,,,0.17637,,2.5319,0.41646,,0.000014341,
18503,10.1016/j.mattod.2017.02.007,17949,5(b),21611,4.57E19,undefined,455,67949,,,,0.17557,,2.5638,0.40323,,0.0000147169,
18503,10.1016/j.mattod.2017.02.007,17949,5(b),21611,4.57E19,undefined,460,66168,,,,0.17477,,2.5956,0.39,,0.000015113,
18503,10.1016/j.mattod.2017.02.007,17949,5(b),21611,4.57E19,undefined,465,64387,,,,0.17396,,2.6274,0.37677,,0.0000155311,
18503,10.1016/j.mattod.2017.02.007,17949,5(b),21611,4.57E19,undefined,470,62606,,,,0.17316,,2.6593,0.36354,,0.0000159729,
18503,10.1016/j.mattod.2017.02.007,17949,5(b),21611,4.57E19,undefined,475,60825,,,,0.17236,,2.6911,0.35031,,0.0000164406,
18503,10.1016/j.mattod.2017.02.007,17949,5(b),21611,4.57E19,undefined,480,59044,,,,0.17156,,2.723,0.33708,,0.0000169365,
18503,10.1016/j.mattod.2017.02.007,17949,5(b),21611,4.57E19,undefined,485,57263,,,,0.17075,,2.7548,0.32386,,0.0000174633,
18503,10.1016/j.mattod.2017.02.007,17949,5(b),21611,4.57E19,undefined,490,55482,,,,0.16995,,2.7867,0.31063,,0.0000180239,
18503,10.1016/j.mattod.2017.02.007,17949,5(b),21611,4.57E19,undefined,495,53701,,,,0.16915,,2.8185,0.2974,,0.0000186216,
18503,10.1016/j.mattod.2017.02.007,17949,5(b),21611,4.57E19,undefined,500,51920,,,,0.16835,,2.8504,0.28417,,0.0000192604,
18503,10.1016/j.mattod.2017.02.007,17949,5(b),21611,4.57E19,undefined,505,50139,,,,0.16754,,2.8822,0.27094,,0.0000199446,
18503,10.1016/j.mattod.2017.02.007,17949,5(b),21611,4.57E19,undefined,510,48357,,,,0.16674,,2.9141,0.25771,,0.0000206795,
18503,10.1016/j.mattod.2017.02.007,17949,5(b),21611,4.57E19,undefined,515,46576,,,,0.16594,,2.9459,0.24448,,0.0000214703,
18503,10.1016/j.mattod.2017.02.007,17949,5(b),21611,4.57E19,undefined,520,,,,,,,2.9777,0.23125,,,
18503,10.1016/j.mattod.2017.02.007,17949,5(b),21612,3.61E19,undefined,305,147700,,,,,,,0.75877,,0.0000067705,
18503,10.1016/j.mattod.2017.02.007,17949,5(b),21612,3.61E19,undefined,310,145410,,,,0.17305,,,0.75131,,0.0000068771,
18503,10.1016/j.mattod.2017.02.007,17949,5(b),21612,3.61E19,undefined,315,143120,,,,0.1733,,,0.74385,,0.0000069871,
18503,10.1016/j.mattod.2017.02.007,17949,5(b),21612,3.61E19,undefined,320,140820,,,,0.17355,,,0.73639,,0.0000071013,
18503,10.1016/j.mattod.2017.02.007,17949,5(b),21612,3.61E19,undefined,325,138530,,,,0.1738,,1.7082,0.72893,,0.0000072187,
18503,10.1016/j.mattod.2017.02.007,17949,5(b),21612,3.61E19,undefined,330,136240,,,,0.17405,,1.7246,0.72147,,0.00000734,
18503,10.1016/j.mattod.2017.02.007,17949,5(b),21612,3.61E19,undefined,335,133940,,,,0.1743,,1.7411,0.71401,,0.000007466,
18503,10.1016/j.mattod.2017.02.007,17949,5(b),21612,3.61E19,undefined,340,131650,,,,0.17455,,1.7575,0.70655,,0.0000075959,
18503,10.1016/j.mattod.2017.02.007,17949,5(b),21612,3.61E19,undefined,345,129360,,,,0.1748,,1.7739,0.69909,,0.0000077304,
18503,10.1016/j.mattod.2017.02.007,17949,5(b),21612,3.61E19,undefined,350,127060,,,,0.17505,,1.7903,0.69163,,0.0000078703,
18503,10.1016/j.mattod.2017.02.007,17949,5(b),21612,3.61E19,undefined,355,124770,,,,0.1753,,1.8067,0.68417,,0.0000080147,
18503,10.1016/j.mattod.2017.02.007,17949,5(b),21612,3.61E19,undefined,360,122480,,,,0.17555,,1.8232,0.67671,,0.0000081646,
18503,10.1016/j.mattod.2017.02.007,17949,5(b),21612,3.61E19,undefined,365,120180,,,,0.1758,,1.8396,0.66925,,0.0000083209,
18503,10.1016/j.mattod.2017.02.007,17949,5(b),21612,3.61E19,undefined,370,117890,,,,0.17605,,1.856,0.66179,,0.0000084825,
18503,10.1016/j.mattod.2017.02.007,17949,5(b),21612,3.61E19,undefined,375,115600,,,,0.1763,,1.8724,0.65433,,0.0000086505,
18503,10.1016/j.mattod.2017.02.007,17949,5(b),21612,3.61E19,undefined,380,113300,,,,0.17655,,1.8888,0.64687,,0.0000088261,
18503,10.1016/j.mattod.2017.02.007,17949,5(b),21612,3.61E19,undefined,385,111010,,,,0.1768,,1.9052,0.63941,,0.0000090082,
18503,10.1016/j.mattod.2017.02.007,17949,5(b),21612,3.61E19,undefined,390,108720,,,,0.17705,,1.9217,0.63195,,0.0000091979,
18503,10.1016/j.mattod.2017.02.007,17949,5(b),21612,3.61E19,undefined,395,106420,,,,0.1773,,1.9381,0.62449,,0.0000093967,
18503,10.1016/j.mattod.2017.02.007,17949,5(b),21612,3.61E19,undefined,400,104130,,,,0.17755,,1.9545,0.61703,,0.0000096034,
18503,10.1016/j.mattod.2017.02.007,17949,5(b),21612,3.61E19,undefined,405,101840,,,,0.1778,,1.9709,0.60957,,0.0000098193,
18503,10.1016/j.mattod.2017.02.007,17949,5(b),21612,3.61E19,undefined,410,99545,,,,0.17805,,1.9873,0.60211,,0.0000100457,
18503,10.1016/j.mattod.2017.02.007,17949,5(b),21612,3.61E19,undefined,415,97252,,,,0.17829,,2.0038,0.59465,,0.0000102826,
18503,10.1016/j.mattod.2017.02.007,17949,5(b),21612,3.61E19,undefined,420,94959,,,,0.17854,,2.0202,0.58719,,0.0000105309,
18503,10.1016/j.mattod.2017.02.007,17949,5(b),21612,3.61E19,undefined,425,92666,,,,0.17879,,2.0366,0.57973,,0.0000107914,
18503,10.1016/j.mattod.2017.02.007,17949,5(b),21612,3.61E19,undefined,430,90372,,,,0.17904,,2.053,0.57227,,0.0000110654,
18503,10.1016/j.mattod.2017.02.007,17949,5(b),21612,3.61E19,undefined,435,88079,,,,0.17929,,2.0694,0.56481,,0.0000113534,
18503,10.1016/j.mattod.2017.02.007,17949,5(b),21612,3.61E19,undefined,440,85786,,,,0.17954,,2.0859,0.55735,,0.0000116569,
18503,10.1016/j.mattod.2017.02.007,17949,5(b),21612,3.61E19,undefined,445,83493,,,,0.17979,,2.1023,0.54989,,0.0000119771,
18503,10.1016/j.mattod.2017.02.007,17949,5(b),21612,3.61E19,undefined,450,81200,,,,0.18004,,2.1187,0.54243,,0.0000123153,
18503,10.1016/j.mattod.2017.02.007,17949,5(b),21612,3.61E19,undefined,455,78906,,,,0.18029,,2.1351,0.53497,,0.0000126733,
18503,10.1016/j.mattod.2017.02.007,17949,5(b),21612,3.61E19,undefined,460,76613,,,,0.18054,,2.1515,0.52751,,0.0000130526,
18503,10.1016/j.mattod.2017.02.007,17949,5(b),21612,3.61E19,undefined,465,74320,,,,0.18079,,2.1679,0.52005,,0.0000134553,
18503,10.1016/j.mattod.2017.02.007,17949,5(b),21612,3.61E19,undefined,470,72027,,,,0.18104,,2.1844,0.51259,,0.0000138837,
18503,10.1016/j.mattod.2017.02.007,17949,5(b),21612,3.61E19,undefined,475,69733,,,,0.18129,,2.2008,0.50513,,0.0000143404,
18503,10.1016/j.mattod.2017.02.007,17949,5(b),21612,3.61E19,undefined,480,67440,,,,0.18154,,2.2172,0.49767,,0.000014828,
18503,10.1016/j.mattod.2017.02.007,17949,5(b),21612,3.61E19,undefined,485,65147,,,,0.18179,,2.2336,0.49021,,0.0000153499,
18503,10.1016/j.mattod.2017.02.007,17949,5(b),21612,3.61E19,undefined,490,62854,,,,0.18204,,2.25,0.48275,,0.0000159099,
18503,10.1016/j.mattod.2017.02.007,17949,5(b),21612,3.61E19,undefined,495,60561,,,,0.18229,,2.2665,0.47529,,0.0000165123,
18503,10.1016/j.mattod.2017.02.007,17949,5(b),21612,3.61E19,undefined,500,58267,,,,0.18254,,2.2829,0.46783,,0.0000171624,
18503,10.1016/j.mattod.2017.02.007,17949,5(b),21612,3.61E19,undefined,505,55974,,,,0.18279,,2.2993,0.46037,,0.0000178654,
18503,10.1016/j.mattod.2017.02.007,17949,5(b),21612,3.61E19,undefined,510,53681,,,,0.18304,,2.3157,0.45291,,0.0000186286,
18503,10.1016/j.mattod.2017.02.007,17949,5(b),21612,3.61E19,undefined,515,51388,,,,,,2.3321,0.44545,,0.0000194598,
18503,10.1016/j.mattod.2017.02.007,17952,5(e),21612,3.61E19,undefined,520,,,,,,,2.3485,,,,
18503,10.1016/j.mattod.2017.02.007,17949,5(b),21613,3.57E19,undefined,305,210250,,,,,,,1.0852,,0.0000047562,
18503,10.1016/j.mattod.2017.02.007,17949,5(b),21613,3.57E19,undefined,310,206990,,,,0.17891,,,1.0735,,0.0000048312,
18503,10.1016/j.mattod.2017.02.007,17949,5(b),21613,3.57E19,undefined,315,203720,,,,0.17906,,,1.0617,,0.0000049087,
18503,10.1016/j.mattod.2017.02.007,17949,5(b),21613,3.57E19,undefined,320,200450,,,,0.17922,,,1.0499,,0.0000049888,
18503,10.1016/j.mattod.2017.02.007,17949,5(b),21613,3.57E19,undefined,325,197190,,,,0.17937,,,1.0381,,0.0000050713,
18503,10.1016/j.mattod.2017.02.007,17949,5(b),21613,3.57E19,undefined,330,193920,,,,0.17953,,,1.0263,,0.0000051568,
18503,10.1016/j.mattod.2017.02.007,17949,5(b),21613,3.57E19,undefined,335,190650,,,,0.17968,,,1.0145,,0.0000052452,
18503,10.1016/j.mattod.2017.02.007,17949,5(b),21613,3.57E19,undefined,340,187390,,,,0.17983,,,1.0027,,0.0000053365,
18503,10.1016/j.mattod.2017.02.007,17949,5(b),21613,3.57E19,undefined,345,184120,,,,0.17999,,,0.9909,,0.0000054312,
18503,10.1016/j.mattod.2017.02.007,17949,5(b),21613,3.57E19,undefined,350,180860,,,,0.18014,,,0.97911,,0.0000055291,
18503,10.1016/j.mattod.2017.02.007,17949,5(b),21613,3.57E19,undefined,355,177590,,,,0.1803,,,0.96732,,0.0000056309,
18503,10.1016/j.mattod.2017.02.007,17949,5(b),21613,3.57E19,undefined,360,174320,,,,0.18045,,,0.95553,,0.0000057366,
18503,10.1016/j.mattod.2017.02.007,17949,5(b),21613,3.57E19,undefined,365,171060,,,,0.18061,,,0.94373,,0.0000058459,
18503,10.1016/j.mattod.2017.02.007,17949,5(b),21613,3.57E19,undefined,370,167790,,,,0.18076,,,0.93194,,0.0000059598,
18503,10.1016/j.mattod.2017.02.007,17949,5(b),21613,3.57E19,undefined,375,164520,,,,0.18092,,,0.92015,,0.0000060783,
18503,10.1016/j.mattod.2017.02.007,17949,5(b),21613,3.57E19,undefined,380,161260,,,,0.18107,,,0.90836,,0.0000062012,
18503,10.1016/j.mattod.2017.02.007,17949,5(b),21613,3.57E19,undefined,385,157990,,,,0.18122,,,0.89656,,0.0000063295,
18503,10.1016/j.mattod.2017.02.007,17949,5(b),21613,3.57E19,undefined,390,154720,,,,0.18138,,,0.88477,,0.0000064633,
18503,10.1016/j.mattod.2017.02.007,17949,5(b),21613,3.57E19,undefined,395,151460,,,,0.18153,,,0.87298,,0.0000066024,
18503,10.1016/j.mattod.2017.02.007,17949,5(b),21613,3.57E19,undefined,400,148190,,,,0.18169,,,0.86118,,0.0000067481,
18503,10.1016/j.mattod.2017.02.007,17949,5(b),21613,3.57E19,undefined,405,144920,,,,0.18184,,,0.84939,,0.0000069004,
18503,10.1016/j.mattod.2017.02.007,17949,5(b),21613,3.57E19,undefined,410,141660,,,,0.182,,,0.8376,,0.0000070592,
18503,10.1016/j.mattod.2017.02.007,17949,5(b),21613,3.57E19,undefined,415,138390,,,,0.18215,,,0.82581,,0.000007226,
18503,10.1016/j.mattod.2017.02.007,17949,5(b),21613,3.57E19,undefined,420,135120,,,,0.1823,,,0.81401,,0.0000074008,
18503,10.1016/j.mattod.2017.02.007,17949,5(b),21613,3.57E19,undefined,425,131860,,,,0.18246,,,0.80222,,0.0000075838,
18503,10.1016/j.mattod.2017.02.007,17949,5(b),21613,3.57E19,undefined,430,128590,,,,0.18261,,,0.79043,,0.0000077767,
18503,10.1016/j.mattod.2017.02.007,17949,5(b),21613,3.57E19,undefined,435,125330,,,,0.18277,,,0.77864,,0.0000079789,
18503,10.1016/j.mattod.2017.02.007,17949,5(b),21613,3.57E19,undefined,440,122060,,,,0.18292,,,0.76684,,0.0000081927,
18503,10.1016/j.mattod.2017.02.007,17949,5(b),21613,3.57E19,undefined,445,118790,,,,0.18308,,,0.75505,,0.0000084182,
18503,10.1016/j.mattod.2017.02.007,17949,5(b),21613,3.57E19,undefined,450,115530,,,,0.18323,,,0.74326,,0.0000086558,
18503,10.1016/j.mattod.2017.02.007,17949,5(b),21613,3.57E19,undefined,455,112260,,,,0.18339,,,0.73147,,0.0000089079,
18503,10.1016/j.mattod.2017.02.007,17949,5(b),21613,3.57E19,undefined,460,108990,,,,0.18354,,,0.71967,,0.0000091752,
18503,10.1016/j.mattod.2017.02.007,17949,5(b),21613,3.57E19,undefined,465,105730,,,,0.18369,,,0.70788,,0.0000094581,
18503,10.1016/j.mattod.2017.02.007,17949,5(b),21613,3.57E19,undefined,470,102460,,,,0.18385,,,0.69609,,0.0000097599,
18503,10.1016/j.mattod.2017.02.007,17949,5(b),21613,3.57E19,undefined,475,99194,,,,0.184,,,0.6843,,0.0000100813,
18503,10.1016/j.mattod.2017.02.007,17949,5(b),21613,3.57E19,undefined,480,95927,,,,0.18416,,,0.6725,,0.0000104246,
18503,10.1016/j.mattod.2017.02.007,17949,5(b),21613,3.57E19,undefined,485,92661,,,,0.18431,,,0.66071,,0.000010792,
18503,10.1016/j.mattod.2017.02.007,17949,5(b),21613,3.57E19,undefined,490,89394,,,,0.18447,,,0.64892,,0.0000111864,
18503,10.1016/j.mattod.2017.02.007,17949,5(b),21613,3.57E19,undefined,495,86128,,,,0.18462,,,0.63713,,0.0000116106,
18503,10.1016/j.mattod.2017.02.007,17949,5(b),21613,3.57E19,undefined,500,82862,,,,0.18477,,,0.62533,,0.0000120683,
18503,10.1016/j.mattod.2017.02.007,17949,5(b),21613,3.57E19,undefined,505,79595,,,,0.18493,,,0.61354,,0.0000125636,
18503,10.1016/j.mattod.2017.02.007,17949,5(b),21613,3.57E19,undefined,510,76329,,,,0.18508,,,0.60175,,0.0000131012,
18503,10.1016/j.mattod.2017.02.007,17949,5(b),21613,3.57E19,undefined,515,73062,,,,,,,0.58996,,0.000013687,
18503,10.1016/j.mattod.2017.02.007,17949,5(b),21613,3.57E19,undefined,520,,,,,,,,0.57816,,,
18503,10.1016/j.mattod.2017.02.007,17951,5(d),21613,3.57E19,undefined,300,213520,,,,,,,,,0.0000046834,
18503,10.1016/j.mattod.2017.02.007,17949,5(b),21614,3.29E19,undefined,305,215740,,,,,,,1.1079,,0.0000046352,
18503,10.1016/j.mattod.2017.02.007,17949,5(b),21614,3.29E19,undefined,310,212460,,,,0.16855,,,1.0974,,0.0000047068,
18503,10.1016/j.mattod.2017.02.007,17949,5(b),21614,3.29E19,undefined,315,209170,,,,0.16872,,,1.0868,,0.0000047808,
18503,10.1016/j.mattod.2017.02.007,17949,5(b),21614,3.29E19,undefined,320,205890,,,,0.1689,,1.6858,1.0763,,0.000004857,
18503,10.1016/j.mattod.2017.02.007,17949,5(b),21614,3.29E19,undefined,325,202600,,,,0.16907,,1.6973,1.0658,,0.0000049358,
18503,10.1016/j.mattod.2017.02.007,17949,5(b),21614,3.29E19,undefined,330,199320,,,,0.16924,,1.7089,1.0553,,0.0000050171,
18503,10.1016/j.mattod.2017.02.007,17949,5(b),21614,3.29E19,undefined,335,196030,,,,0.16942,,1.7204,1.0448,,0.0000051013,
18503,10.1016/j.mattod.2017.02.007,17949,5(b),21614,3.29E19,undefined,340,192740,,,,0.16959,,1.732,1.0343,,0.0000051883,
18503,10.1016/j.mattod.2017.02.007,17949,5(b),21614,3.29E19,undefined,345,189460,,,,0.16977,,1.7435,1.0238,,0.0000052782,
18503,10.1016/j.mattod.2017.02.007,17949,5(b),21614,3.29E19,undefined,350,186170,,,,0.16994,,1.7551,1.0133,,0.0000053714,
18503,10.1016/j.mattod.2017.02.007,17949,5(b),21614,3.29E19,undefined,355,182890,,,,0.17012,,1.7666,1.0028,,0.0000054678,
18503,10.1016/j.mattod.2017.02.007,17949,5(b),21614,3.29E19,undefined,360,179600,,,,0.17029,,1.7782,0.99231,,0.0000055679,
18503,10.1016/j.mattod.2017.02.007,17949,5(b),21614,3.29E19,undefined,365,176320,,,,0.17046,,1.7898,0.98181,,0.0000056715,
18503,10.1016/j.mattod.2017.02.007,17949,5(b),21614,3.29E19,undefined,370,173030,,,,0.17064,,1.8013,0.97131,,0.0000057793,
18503,10.1016/j.mattod.2017.02.007,17949,5(b),21614,3.29E19,undefined,375,169750,,,,0.17081,,1.8129,0.9608,,0.000005891,
18503,10.1016/j.mattod.2017.02.007,17949,5(b),21614,3.29E19,undefined,380,166460,,,,0.17099,,1.8244,0.9503,,0.0000060074,
18503,10.1016/j.mattod.2017.02.007,17949,5(b),21614,3.29E19,undefined,385,163180,,,,0.17116,,1.836,0.93979,,0.0000061282,
18503,10.1016/j.mattod.2017.02.007,17949,5(b),21614,3.29E19,undefined,390,159890,,,,0.17134,,1.8475,0.92929,,0.0000062543,
18503,10.1016/j.mattod.2017.02.007,17949,5(b),21614,3.29E19,undefined,395,156610,,,,0.17151,,1.8591,0.91879,,0.0000063853,
18503,10.1016/j.mattod.2017.02.007,17949,5(b),21614,3.29E19,undefined,400,153320,,,,0.17169,,1.8706,0.90828,,0.0000065223,
18503,10.1016/j.mattod.2017.02.007,17949,5(b),21614,3.29E19,undefined,405,150030,,,,0.17186,,1.8822,0.89778,,0.0000066653,
18503,10.1016/j.mattod.2017.02.007,17949,5(b),21614,3.29E19,undefined,410,146750,,,,0.17203,,1.8937,0.88727,,0.0000068143,
18503,10.1016/j.mattod.2017.02.007,17949,5(b),21614,3.29E19,undefined,415,143460,,,,0.17221,,1.9053,0.87677,,0.0000069706,
18503,10.1016/j.mattod.2017.02.007,17949,5(b),21614,3.29E19,undefined,420,140180,,,,0.17238,,1.9168,0.86627,,0.0000071337,
18503,10.1016/j.mattod.2017.02.007,17949,5(b),21614,3.29E19,undefined,425,136890,,,,0.17256,,1.9284,0.85576,,0.0000073051,
18503,10.1016/j.mattod.2017.02.007,17949,5(b),21614,3.29E19,undefined,430,133610,,,,0.17273,,1.9399,0.84526,,0.0000074845,
18503,10.1016/j.mattod.2017.02.007,17949,5(b),21614,3.29E19,undefined,435,130320,,,,0.17291,,1.9515,0.83475,,0.0000076734,
18503,10.1016/j.mattod.2017.02.007,17949,5(b),21614,3.29E19,undefined,440,127040,,,,0.17308,,1.963,0.82425,,0.0000078715,
18503,10.1016/j.mattod.2017.02.007,17949,5(b),21614,3.29E19,undefined,445,123750,,,,0.17325,,1.9746,0.81375,,0.0000080808,
18503,10.1016/j.mattod.2017.02.007,17949,5(b),21614,3.29E19,undefined,450,120470,,,,0.17343,,1.9861,0.80324,,0.0000083008,
18503,10.1016/j.mattod.2017.02.007,17949,5(b),21614,3.29E19,undefined,455,117180,,,,0.1736,,1.9977,0.79274,,0.0000085339,
18503,10.1016/j.mattod.2017.02.007,17949,5(b),21614,3.29E19,undefined,460,113900,,,,0.17378,,2.0092,0.78224,,0.0000087796,
18503,10.1016/j.mattod.2017.02.007,17949,5(b),21614,3.29E19,undefined,465,110610,,,,0.17395,,2.0208,0.77173,,0.0000090408,
18503,10.1016/j.mattod.2017.02.007,17949,5(b),21614,3.29E19,undefined,470,107330,,,,0.17413,,2.0323,0.76123,,0.0000093171,
18503,10.1016/j.mattod.2017.02.007,17949,5(b),21614,3.29E19,undefined,475,104040,,,,0.1743,,2.0439,0.75072,,0.0000096117,
18503,10.1016/j.mattod.2017.02.007,17949,5(b),21614,3.29E19,undefined,480,100750,,,,0.17447,,2.0554,0.74022,,0.0000099256,
18503,10.1016/j.mattod.2017.02.007,17949,5(b),21614,3.29E19,undefined,485,97469,,,,0.17465,,2.067,0.72972,,0.0000102597,
18503,10.1016/j.mattod.2017.02.007,17949,5(b),21614,3.29E19,undefined,490,94184,,,,0.17482,,2.0785,0.71921,,0.0000106175,
18503,10.1016/j.mattod.2017.02.007,17949,5(b),21614,3.29E19,undefined,495,90898,,,,0.175,,2.0901,0.70871,,0.0000110013,
18503,10.1016/j.mattod.2017.02.007,17949,5(b),21614,3.29E19,undefined,500,87613,,,,0.17517,,2.1016,0.6982,,0.0000114138,
18503,10.1016/j.mattod.2017.02.007,17949,5(b),21614,3.29E19,undefined,505,84328,,,,0.17535,,2.1132,0.6877,,0.0000118585,
18503,10.1016/j.mattod.2017.02.007,17949,5(b),21614,3.29E19,undefined,510,81042,,,,0.17552,,2.1247,0.6772,,0.0000123393,
18503,10.1016/j.mattod.2017.02.007,17949,5(b),21614,3.29E19,undefined,515,77757,,,,,,2.1363,0.66669,,0.0000128606,
18503,10.1016/j.mattod.2017.02.007,17949,5(b),21614,3.29E19,undefined,520,74472,,,,,,2.1478,0.65619,,0.0000134279,
18503,10.1016/j.mattod.2017.02.007,17951,5(d),21614,3.29E19,undefined,300,219030,,,,,,,,,0.0000045656,
18503,10.1016/j.mattod.2017.02.007,17949,5(b),21615,2.64E19,undefined,305,167570,,,,,,1.6147,1.1957,,0.0000059677,
18503,10.1016/j.mattod.2017.02.007,17949,5(b),21615,2.64E19,undefined,310,164930,,,,0.19764,,1.6339,1.1776,,0.0000060632,
18503,10.1016/j.mattod.2017.02.007,17949,5(b),21615,2.64E19,undefined,315,162300,,,,0.19719,,1.653,1.1595,,0.0000061614,
18503,10.1016/j.mattod.2017.02.007,17949,5(b),21615,2.64E19,undefined,320,159660,,,,0.19674,,1.6722,1.1414,,0.0000062633,
18503,10.1016/j.mattod.2017.02.007,17949,5(b),21615,2.64E19,undefined,325,157020,,,,0.19629,,1.6914,1.1234,,0.0000063686,
18503,10.1016/j.mattod.2017.02.007,17949,5(b),21615,2.64E19,undefined,330,154380,,,,0.19584,,1.7106,1.1053,,0.0000064775,
18503,10.1016/j.mattod.2017.02.007,17949,5(b),21615,2.64E19,undefined,335,151740,,,,0.19539,,1.7298,1.0872,,0.0000065902,
18503,10.1016/j.mattod.2017.02.007,17949,5(b),21615,2.64E19,undefined,340,149110,,,,0.19494,,1.749,1.0691,,0.0000067065,
18503,10.1016/j.mattod.2017.02.007,17949,5(b),21615,2.64E19,undefined,345,146470,,,,0.19449,,1.7682,1.051,,0.0000068273,
18503,10.1016/j.mattod.2017.02.007,17949,5(b),21615,2.64E19,undefined,350,143830,,,,0.19405,,1.7873,1.0329,,0.0000069527,
18503,10.1016/j.mattod.2017.02.007,17949,5(b),21615,2.64E19,undefined,355,141190,,,,0.1936,,1.8065,1.0149,,0.0000070827,
18503,10.1016/j.mattod.2017.02.007,17949,5(b),21615,2.64E19,undefined,360,138550,,,,0.19315,,1.8257,0.99678,,0.0000072176,
18503,10.1016/j.mattod.2017.02.007,17949,5(b),21615,2.64E19,undefined,365,135920,,,,0.1927,,1.8449,0.9787,,0.0000073573,
18503,10.1016/j.mattod.2017.02.007,17949,5(b),21615,2.64E19,undefined,370,133280,,,,0.19225,,1.8641,0.96061,,0.000007503,
18503,10.1016/j.mattod.2017.02.007,17949,5(b),21615,2.64E19,undefined,375,130640,,,,0.1918,,1.8833,0.94253,,0.0000076546,
18503,10.1016/j.mattod.2017.02.007,17949,5(b),21615,2.64E19,undefined,380,128000,,,,0.19135,,1.9025,0.92445,,0.0000078125,
18503,10.1016/j.mattod.2017.02.007,17949,5(b),21615,2.64E19,undefined,385,125360,,,,0.1909,,1.9217,0.90637,,0.000007977,
18503,10.1016/j.mattod.2017.02.007,17949,5(b),21615,2.64E19,undefined,390,122730,,,,0.19045,,1.9408,0.88828,,0.000008148,
18503,10.1016/j.mattod.2017.02.007,17949,5(b),21615,2.64E19,undefined,395,120090,,,,0.19,,1.96,0.8702,,0.0000083271,
18503,10.1016/j.mattod.2017.02.007,17949,5(b),21615,2.64E19,undefined,400,117450,,,,0.18955,,1.9792,0.85212,,0.0000085143,
18503,10.1016/j.mattod.2017.02.007,17949,5(b),21615,2.64E19,undefined,405,114810,,,,0.1891,,1.9984,0.83404,,0.00000871,
18503,10.1016/j.mattod.2017.02.007,17949,5(b),21615,2.64E19,undefined,410,112170,,,,0.18865,,2.0176,0.81595,,0.000008915,
18503,10.1016/j.mattod.2017.02.007,17949,5(b),21615,2.64E19,undefined,415,109540,,,,0.1882,,2.0368,0.79787,,0.0000091291,
18503,10.1016/j.mattod.2017.02.007,17949,5(b),21615,2.64E19,undefined,420,106900,,,,0.18775,,2.056,0.77979,,0.0000093545,
18503,10.1016/j.mattod.2017.02.007,17949,5(b),21615,2.64E19,undefined,425,104260,,,,0.18731,,2.0752,0.76171,,0.0000095914,
18503,10.1016/j.mattod.2017.02.007,17949,5(b),21615,2.64E19,undefined,430,101620,,,,0.18686,,2.0943,0.74362,,0.0000098406,
18503,10.1016/j.mattod.2017.02.007,17949,5(b),21615,2.64E19,undefined,435,98983,,,,0.18641,,2.1135,0.72554,,0.0000101027,
18503,10.1016/j.mattod.2017.02.007,17949,5(b),21615,2.64E19,undefined,440,96345,,,,0.18596,,2.1327,0.70746,,0.0000103794,
18503,10.1016/j.mattod.2017.02.007,17949,5(b),21615,2.64E19,undefined,445,93707,,,,0.18551,,2.1519,0.68938,,0.0000106716,
18503,10.1016/j.mattod.2017.02.007,17949,5(b),21615,2.64E19,undefined,450,91069,,,,0.18506,,2.1711,0.67129,,0.0000109807,
18503,10.1016/j.mattod.2017.02.007,17949,5(b),21615,2.64E19,undefined,455,88431,,,,0.18461,,2.1903,0.65321,,0.0000113083,
18503,10.1016/j.mattod.2017.02.007,17949,5(b),21615,2.64E19,undefined,460,85793,,,,0.18416,,2.2095,0.63513,,0.000011656,
18503,10.1016/j.mattod.2017.02.007,17949,5(b),21615,2.64E19,undefined,465,83155,,,,0.18371,,2.2286,0.61705,,0.0000120257,
18503,10.1016/j.mattod.2017.02.007,17949,5(b),21615,2.64E19,undefined,470,80517,,,,0.18326,,2.2478,0.59896,,0.0000124197,
18503,10.1016/j.mattod.2017.02.007,17949,5(b),21615,2.64E19,undefined,475,77879,,,,0.18281,,2.267,0.58088,,0.0000128404,
18503,10.1016/j.mattod.2017.02.007,17949,5(b),21615,2.64E19,undefined,480,75241,,,,0.18236,,2.2862,0.5628,,0.0000132906,
18503,10.1016/j.mattod.2017.02.007,17949,5(b),21615,2.64E19,undefined,485,72603,,,,0.18191,,2.3054,0.54472,,0.0000137735,
18503,10.1016/j.mattod.2017.02.007,17949,5(b),21615,2.64E19,undefined,490,69966,,,,0.18146,,2.3246,0.52663,,0.0000142927,
18503,10.1016/j.mattod.2017.02.007,17949,5(b),21615,2.64E19,undefined,495,67328,,,,0.18101,,2.3438,0.50855,,0.0000148527,
18503,10.1016/j.mattod.2017.02.007,17949,5(b),21615,2.64E19,undefined,500,64690,,,,0.18057,,2.363,0.49047,,0.0000154583,
18503,10.1016/j.mattod.2017.02.007,17949,5(b),21615,2.64E19,undefined,505,62052,,,,0.18012,,2.3821,0.47239,,0.0000161155,
18503,10.1016/j.mattod.2017.02.007,17949,5(b),21615,2.64E19,undefined,510,59414,,,,0.17967,,2.4013,0.4543,,0.000016831,
18503,10.1016/j.mattod.2017.02.007,17949,5(b),21615,2.64E19,undefined,515,56776,,,,,,2.4205,0.43622,,0.0000176131,
18503,10.1016/j.mattod.2017.02.007,17951,5(d),21615,2.64E19,undefined,520,54138,,,,,,2.4397,,,0.0000184713,
18503,10.1016/j.mattod.2017.02.007,17952,5(e),21615,2.64E19,undefined,300,,,,,,,1.5955,,,,
18798,10.3390/ma10030251,18065,3(a),21759,Cu-doped Cu Bi Sb Te x=0,undefined,300,33069,,0.65911,,,,,0.81916,,0.0000302398,
18798,10.3390/ma10030251,18065,3(a),21759,Cu-doped Cu Bi Sb Te x=0,undefined,305,32917,,0.63049,,0.24852,,,0.80993,0.7235,0.0000303794,
18798,10.3390/ma10030251,18065,3(a),21759,Cu-doped Cu Bi Sb Te x=0,undefined,310,32765,,0.62834,,0.24702,,,0.8007,0.73271,0.0000305204,
18798,10.3390/ma10030251,18065,3(a),21759,Cu-doped Cu Bi Sb Te x=0,undefined,315,32614,,0.62619,,0.24551,,,0.79146,0.74193,0.0000306617,
18798,10.3390/ma10030251,18065,3(a),21759,Cu-doped Cu Bi Sb Te x=0,undefined,320,32462,,0.62404,,0.24401,,,0.78223,0.75114,0.0000308052,
18798,10.3390/ma10030251,18065,3(a),21759,Cu-doped Cu Bi Sb Te x=0,undefined,325,32310,,0.62189,,0.2425,,,0.773,0.76035,0.0000309502,
18798,10.3390/ma10030251,18065,3(a),21759,Cu-doped Cu Bi Sb Te x=0,undefined,330,32159,,0.61974,,0.241,,,0.76376,0.76957,0.0000310955,
18798,10.3390/ma10030251,18065,3(a),21759,Cu-doped Cu Bi Sb Te x=0,undefined,335,32007,,0.6176,,0.23949,,,0.75453,0.77878,0.0000312432,
18798,10.3390/ma10030251,18065,3(a),21759,Cu-doped Cu Bi Sb Te x=0,undefined,340,31855,,0.61545,,0.23799,,,0.7453,0.78799,0.0000313922,
18798,10.3390/ma10030251,18065,3(a),21759,Cu-doped Cu Bi Sb Te x=0,undefined,345,31704,,0.6133,,0.23648,,,0.73606,0.79721,0.0000315418,
18798,10.3390/ma10030251,18065,3(a),21759,Cu-doped Cu Bi Sb Te x=0,undefined,350,31552,,0.61115,,0.23498,,,0.72683,0.80642,0.0000316937,
18798,10.3390/ma10030251,18065,3(a),21759,Cu-doped Cu Bi Sb Te x=0,undefined,355,31400,,0.609,,0.23348,,,0.7176,0.81563,0.0000318471,
18798,10.3390/ma10030251,18065,3(a),21759,Cu-doped Cu Bi Sb Te x=0,undefined,360,31249,,0.60686,,0.23197,,,0.70836,0.82485,0.000032001,
18798,10.3390/ma10030251,18065,3(a),21759,Cu-doped Cu Bi Sb Te x=0,undefined,365,31097,,0.60471,,0.23047,,,0.69913,0.83406,0.0000321574,
18798,10.3390/ma10030251,18065,3(a),21759,Cu-doped Cu Bi Sb Te x=0,undefined,370,30945,,0.60256,,0.22896,,,0.6899,0.84328,0.0000323154,
18798,10.3390/ma10030251,18065,3(a),21759,Cu-doped Cu Bi Sb Te x=0,undefined,375,30794,,0.60041,,0.22746,,,0.68066,0.85249,0.0000324739,
18798,10.3390/ma10030251,18065,3(a),21759,Cu-doped Cu Bi Sb Te x=0,undefined,380,30642,,0.59826,,0.22595,,,0.67143,0.8617,0.0000326349,
18798,10.3390/ma10030251,18065,3(a),21759,Cu-doped Cu Bi Sb Te x=0,undefined,385,30490,,0.59612,,0.22445,,,0.6622,0.87092,0.0000327976,
18798,10.3390/ma10030251,18065,3(a),21759,Cu-doped Cu Bi Sb Te x=0,undefined,390,30339,,0.59397,,0.22294,,,0.65296,0.88013,0.0000329609,
18798,10.3390/ma10030251,18065,3(a),21759,Cu-doped Cu Bi Sb Te x=0,undefined,395,30187,,0.59182,,0.22144,,,0.64373,0.88934,0.0000331268,
18798,10.3390/ma10030251,18065,3(a),21759,Cu-doped Cu Bi Sb Te x=0,undefined,400,30035,,0.58967,,0.21994,,,0.63449,0.89856,0.0000332945,
18798,10.3390/ma10030251,18065,3(a),21759,Cu-doped Cu Bi Sb Te x=0,undefined,405,29883,,0.58752,,0.21843,,,0.62526,0.90777,0.0000334638,
18798,10.3390/ma10030251,18065,3(a),21759,Cu-doped Cu Bi Sb Te x=0,undefined,410,29732,,0.58538,,0.21693,,,0.61603,0.91698,0.0000336338,
18798,10.3390/ma10030251,18065,3(a),21759,Cu-doped Cu Bi Sb Te x=0,undefined,415,29580,,0.58323,,0.21542,,,0.60679,0.9262,0.0000338066,
18798,10.3390/ma10030251,18065,3(a),21759,Cu-doped Cu Bi Sb Te x=0,undefined,420,29428,,0.58108,,0.21392,,,0.59756,0.93541,0.0000339812,
18798,10.3390/ma10030251,18065,3(a),21759,Cu-doped Cu Bi Sb Te x=0,undefined,425,29277,,0.57893,,0.21241,,,0.58833,0.94462,0.0000341565,
18798,10.3390/ma10030251,18065,3(a),21759,Cu-doped Cu Bi Sb Te x=0,undefined,430,29125,,0.57678,,0.21091,,,0.57909,0.95384,0.0000343348,
18798,10.3390/ma10030251,18065,3(a),21759,Cu-doped Cu Bi Sb Te x=0,undefined,435,28973,,0.57464,,0.2094,,,0.56986,0.96305,0.0000345149,
18798,10.3390/ma10030251,18065,3(a),21759,Cu-doped Cu Bi Sb Te x=0,undefined,440,28822,,0.57249,,0.2079,,,0.56063,0.97227,0.0000346957,
18798,10.3390/ma10030251,18065,3(a),21759,Cu-doped Cu Bi Sb Te x=0,undefined,445,28670,,0.57034,,0.2064,,,0.55139,0.98148,0.0000348797,
18798,10.3390/ma10030251,18065,3(a),21759,Cu-doped Cu Bi Sb Te x=0,undefined,450,28518,,0.56819,,0.20489,,,0.54216,0.99069,0.0000350656,
18798,10.3390/ma10030251,18065,3(a),21759,Cu-doped Cu Bi Sb Te x=0,undefined,455,28367,,0.56604,,0.20339,,,0.53293,0.99991,0.0000352522,
18798,10.3390/ma10030251,18065,3(a),21759,Cu-doped Cu Bi Sb Te x=0,undefined,460,28215,,0.5639,,0.20188,,,0.52369,1.0091,0.0000354421,
18798,10.3390/ma10030251,18065,3(a),21759,Cu-doped Cu Bi Sb Te x=0,undefined,465,28063,,0.56175,,0.20038,,,0.51446,1.0183,0.0000356341,
18798,10.3390/ma10030251,18065,3(a),21759,Cu-doped Cu Bi Sb Te x=0,undefined,470,27912,,0.5596,,0.19887,,,0.50523,1.0275,0.0000358269,
18798,10.3390/ma10030251,18065,3(a),21759,Cu-doped Cu Bi Sb Te x=0,undefined,475,27760,,0.55745,,0.19737,,,0.49599,1.0368,0.0000360231,
18798,10.3390/ma10030251,18065,3(a),21759,Cu-doped Cu Bi Sb Te x=0,undefined,480,27608,,0.5553,,0.19587,,,0.48676,1.046,0.0000362214,
