Repository: RamyaGuru/STD2_EffMass

# STD2_EffMass
Effective mass modeling of StarryData2 data

File: csvfiles/Fe_ptype.csv (part 4 of 5)
sid,DOI,figureid,fignum,sampleid,samplename,composition,Temperature,Carrier mobility,Electrical conductivity,Electrical resistivity,Lattice thermal conductivity,Power factor,Seebeck coefficient,Thermal conductivity,ZT,Figure of merit Z
21244,10.1073/pnas.1617663113,17144,4(F),20641,FeNb0.6Ti0.4Sb,Fe1.03Nb0.95Ti0.04Sb0.98,550,,143720,0.000006958,,0.0068768,0.00023663,9.732,0.39234,0.0007066173
21244,10.1073/pnas.1617663113,17144,4(F),20641,FeNb0.6Ti0.4Sb,Fe1.03Nb0.95Ti0.04Sb0.98,600,,127260,0.0000078579,,0.006531,0.00024457,9.2436,0.42383,0.0007065429
21244,10.1073/pnas.1617663113,17144,4(F),20641,FeNb0.6Ti0.4Sb,Fe1.03Nb0.95Ti0.04Sb0.98,650,,110800,0.0000090253,,0.0061851,0.00025204,8.7551,0.45531,0.0007064568
21244,10.1073/pnas.1617663113,17144,4(F),20641,FeNb0.6Ti0.4Sb,Fe1.03Nb0.95Ti0.04Sb0.98,700,,94346,0.000010599,,0.0058392,0.00025984,8.2666,0.4868,0.0007063605
21244,10.1073/pnas.1617663113,17144,4(F),20641,FeNb0.6Ti0.4Sb,Fe1.03Nb0.95Ti0.04Sb0.98,750,,77889,0.000012839,,0.0054934,0.00026858,7.7781,0.51829,0.000706265
21244,10.1073/pnas.1617663113,17144,4(F),20641,FeNb0.6Ti0.4Sb,Fe1.03Nb0.95Ti0.04Sb0.98,800,,61432,0.000016278,,0.0051475,0.00027848,7.2896,0.54978,0.000706143
21244,10.1073/pnas.1617663113,17144,4(F),20641,FeNb0.6Ti0.4Sb,Fe1.03Nb0.95Ti0.04Sb0.98,850,,44975,0.000022235,,0.0048016,0.0002891,6.8011,0.58126,0.0007060034
21244,10.1073/pnas.1617663113,17144,4(F),20641,FeNb0.6Ti0.4Sb,Fe1.03Nb0.95Ti0.04Sb0.98,900,,28517,0.000035067,,0.0044558,0.00029911,6.3126,0.61275,0.0007058581
21244,10.1073/pnas.1617663113,17144,4(F),20641,FeNb0.6Ti0.4Sb,Fe1.03Nb0.95Ti0.04Sb0.98,950,,12060,0.000082919,,0.0041099,0.00030604,5.8241,0.64424,0.0007056713
21244,10.1073/pnas.1617663113,17144,4(F),20642,FeNb0.95Ti0.05Sb,Fe1.01Nb0.94Ti0.05Sb0.99,350,,272130,0.0000036747,,0.0099392,0.00019007,11.539,0.32893,0.0008613571
21244,10.1073/pnas.1617663113,17144,4(F),20642,FeNb0.95Ti0.05Sb,Fe1.01Nb0.94Ti0.05Sb0.99,400,,250330,0.0000039947,,0.0095162,0.00020002,11.067,0.36599,0.0008598717
21244,10.1073/pnas.1617663113,17144,4(F),20642,FeNb0.95Ti0.05Sb,Fe1.01Nb0.94Ti0.05Sb0.99,450,,228530,0.0000043758,,0.0090933,0.00020997,10.595,0.40305,0.0008582633
21244,10.1073/pnas.1617663113,17144,4(F),20642,FeNb0.95Ti0.05Sb,Fe1.01Nb0.94Ti0.05Sb0.99,500,,206740,0.000004837,,0.0086703,0.00021993,10.123,0.44012,0.0008564951
21244,10.1073/pnas.1617663113,17144,4(F),20642,FeNb0.95Ti0.05Sb,Fe1.01Nb0.94Ti0.05Sb0.99,550,,184940,0.0000054072,,0.0082474,0.00022988,9.6515,0.47718,0.00085452
21244,10.1073/pnas.1617663113,17144,4(F),20642,FeNb0.95Ti0.05Sb,Fe1.01Nb0.94Ti0.05Sb0.99,600,,163140,0.0000061297,,0.0078245,0.00023983,9.1797,0.51424,0.0008523699
21244,10.1073/pnas.1617663113,17144,4(F),20642,FeNb0.95Ti0.05Sb,Fe1.01Nb0.94Ti0.05Sb0.99,650,,141340,0.0000070751,,0.0074015,0.00024979,8.7079,0.5513,0.0008499753
21244,10.1073/pnas.1617663113,17144,4(F),20642,FeNb0.95Ti0.05Sb,Fe1.01Nb0.94Ti0.05Sb0.99,700,,119540,0.0000083654,,0.0069786,0.00025974,8.2362,0.58836,0.0008473082
21244,10.1073/pnas.1617663113,17144,4(F),20642,FeNb0.95Ti0.05Sb,Fe1.01Nb0.94Ti0.05Sb0.99,750,,97742,0.000010231,,0.0065556,0.00026969,7.7644,0.62543,0.0008443151
21244,10.1073/pnas.1617663113,17144,4(F),20642,FeNb0.95Ti0.05Sb,Fe1.01Nb0.94Ti0.05Sb0.99,800,,75944,0.000013168,,0.0061327,0.00027965,7.2926,0.66249,0.0008409484
21244,10.1073/pnas.1617663113,17144,4(F),20642,FeNb0.95Ti0.05Sb,Fe1.01Nb0.94Ti0.05Sb0.99,850,,54145,0.000018469,,0.0057097,0.0002896,6.8208,0.69955,0.0008371012
21244,10.1073/pnas.1617663113,17144,4(F),20642,FeNb0.95Ti0.05Sb,Fe1.01Nb0.94Ti0.05Sb0.99,900,,32346,0.000030916,,0.0052868,0.00029955,6.3491,0.73661,0.0008326849
21244,10.1073/pnas.1617663113,17144,4(F),20642,FeNb0.95Ti0.05Sb,Fe1.01Nb0.94Ti0.05Sb0.99,950,,10547,0.000094814,,0.0048638,0.00030951,5.8773,0.77368,0.0008275569
21244,10.1073/pnas.1617663113,17209,4(B),20642,FeNb0.95Ti0.05Sb,Fe1.01Nb0.94Ti0.05Sb0.99,300,,,,,,0.00018011,,,
21244,10.1073/pnas.1617663113,17144,4(F),20643,FeNb0.94Ti0.06Sb,Fe1.01Nb0.93Ti0.06Sb0.99,350,,318640,0.0000031383,,0.0090037,0.00016585,11.467,0.28246,0.0007851836
21244,10.1073/pnas.1617663113,17144,4(F),20643,FeNb0.94Ti0.06Sb,Fe1.01Nb0.93Ti0.06Sb0.99,400,,293410,0.0000034082,,0.0086378,0.00017575,10.996,0.3196,0.0007855402
21244,10.1073/pnas.1617663113,17144,4(F),20643,FeNb0.94Ti0.06Sb,Fe1.01Nb0.93Ti0.06Sb0.99,450,,268180,0.0000037288,,0.008272,0.00018564,10.524,0.35674,0.0007860129
21244,10.1073/pnas.1617663113,17144,4(F),20643,FeNb0.94Ti0.06Sb,Fe1.01Nb0.93Ti0.06Sb0.99,500,,242950,0.0000041161,,0.0079062,0.00019554,10.053,0.39388,0.0007864518
21244,10.1073/pnas.1617663113,17144,4(F),20643,FeNb0.94Ti0.06Sb,Fe1.01Nb0.93Ti0.06Sb0.99,550,,217720,0.0000045931,,0.0075404,0.00020544,9.5817,0.43103,0.0007869585
21244,10.1073/pnas.1617663113,17144,4(F),20643,FeNb0.94Ti0.06Sb,Fe1.01Nb0.93Ti0.06Sb0.99,600,,192490,0.0000051951,,0.0071746,0.00021533,9.1103,0.46817,0.0007875262
21244,10.1073/pnas.1617663113,17144,4(F),20643,FeNb0.94Ti0.06Sb,Fe1.01Nb0.93Ti0.06Sb0.99,650,,167260,0.0000059787,,0.0068088,0.00022523,8.639,0.50531,0.0007881468
21244,10.1073/pnas.1617663113,17144,4(F),20643,FeNb0.94Ti0.06Sb,Fe1.01Nb0.93Ti0.06Sb0.99,700,,142020,0.0000070413,,0.0064429,0.00023512,8.1676,0.54245,0.0007888364
21244,10.1073/pnas.1617663113,17144,4(F),20643,FeNb0.94Ti0.06Sb,Fe1.01Nb0.93Ti0.06Sb0.99,750,,116790,0.0000085624,,0.0060771,0.00024502,7.6963,0.5796,0.0007896132
21244,10.1073/pnas.1617663113,17144,4(F),20643,FeNb0.94Ti0.06Sb,Fe1.01Nb0.93Ti0.06Sb0.99,800,,91562,0.000010922,,0.0057113,0.00025491,7.2249,0.61674,0.0007905023
21244,10.1073/pnas.1617663113,17144,4(F),20643,FeNb0.94Ti0.06Sb,Fe1.01Nb0.93Ti0.06Sb0.99,850,,66331,0.000015076,,0.0053455,0.00026481,6.7536,0.65388,0.0007915038
21244,10.1073/pnas.1617663113,17144,4(F),20643,FeNb0.94Ti0.06Sb,Fe1.01Nb0.93Ti0.06Sb0.99,900,,41100,0.000024331,,0.0049797,0.0002747,6.2822,0.69102,0.0007926682
21244,10.1073/pnas.1617663113,17144,4(F),20643,FeNb0.94Ti0.06Sb,Fe1.01Nb0.93Ti0.06Sb0.99,950,,15869,0.000063016,,0.0046139,0.0002846,5.8109,0.72816,0.0007940078
21244,10.1073/pnas.1617663113,17209,4(B),20643,FeNb0.94Ti0.06Sb,Fe1.01Nb0.93Ti0.06Sb0.99,300,,,,,,0.00015596,,,
21244,10.1073/pnas.1617663113,17144,4(F),20644,FeNb0.93Ti0.07Sb,Fe0.99Nb0.92Ti0.07Sb1.01,350,,360350,0.0000027751,,0.0090432,0.00015654,10.833,0.31786,0.0008347826
21244,10.1073/pnas.1617663113,17144,4(F),20644,FeNb0.93Ti0.07Sb,Fe0.99Nb0.92Ti0.07Sb1.01,400,,332100,0.0000030111,,0.0087018,0.00016662,10.385,0.35949,0.0008379201
21244,10.1073/pnas.1617663113,17144,4(F),20644,FeNb0.93Ti0.07Sb,Fe0.99Nb0.92Ti0.07Sb1.01,450,,303850,0.0000032911,,0.0083604,0.00017671,9.9376,0.40112,0.0008412896
21244,10.1073/pnas.1617663113,17144,4(F),20644,FeNb0.93Ti0.07Sb,Fe0.99Nb0.92Ti0.07Sb1.01,500,,275600,0.0000036284,,0.0080191,0.00018679,9.4897,0.44274,0.000845032
21244,10.1073/pnas.1617663113,17144,4(F),20644,FeNb0.93Ti0.07Sb,Fe0.99Nb0.92Ti0.07Sb1.01,550,,247360,0.0000040427,,0.0076777,0.00019688,9.0418,0.48437,0.000849134
21244,10.1073/pnas.1617663113,17144,4(F),20644,FeNb0.93Ti0.07Sb,Fe0.99Nb0.92Ti0.07Sb1.01,600,,219110,0.0000045639,,0.0073363,0.00020696,8.5939,0.526,0.0008536636
21244,10.1073/pnas.1617663113,17144,4(F),20644,FeNb0.93Ti0.07Sb,Fe0.99Nb0.92Ti0.07Sb1.01,650,,190860,0.0000052394,,0.0069949,0.00021705,8.146,0.56762,0.0008586914
21244,10.1073/pnas.1617663113,17144,4(F),20644,FeNb0.93Ti0.07Sb,Fe0.99Nb0.92Ti0.07Sb1.01,700,,162620,0.0000061493,,0.0066535,0.00022713,7.6981,0.60925,0.0008643042
21244,10.1073/pnas.1617663113,17144,4(F),20644,FeNb0.93Ti0.07Sb,Fe0.99Nb0.92Ti0.07Sb1.01,750,,134370,0.0000074421,,0.0063122,0.00023722,7.2502,0.65088,0.0008706243
21244,10.1073/pnas.1617663113,17144,4(F),20644,FeNb0.93Ti0.07Sb,Fe0.99Nb0.92Ti0.07Sb1.01,800,,106120,0.0000094233,,0.0059708,0.00024731,6.8023,0.6925,0.0008777619
21244,10.1073/pnas.1617663113,17144,4(F),20644,FeNb0.93Ti0.07Sb,Fe0.99Nb0.92Ti0.07Sb1.01,850,,77877,0.000012841,,0.0056294,0.00025739,6.3544,0.73413,0.0008859058
21244,10.1073/pnas.1617663113,17144,4(F),20644,FeNb0.93Ti0.07Sb,Fe0.99Nb0.92Ti0.07Sb1.01,900,,49631,0.000020149,,0.005288,0.00026748,5.9065,0.77576,0.0008952849
21244,10.1073/pnas.1617663113,17144,4(F),20644,FeNb0.93Ti0.07Sb,Fe0.99Nb0.92Ti0.07Sb1.01,950,,21384,0.000046764,,0.0049467,0.00027756,5.4587,0.81738,0.0009062048
21244,10.1073/pnas.1617663113,17209,4(B),20539,FeSb0.8Ti0.2Sb,Fe1.02Nb0.8Ti0.2Sb0.99,300,,,,,,0.000089574,,,
21244,10.1073/pnas.1617663113,17209,4(B),20539,FeSb0.8Ti0.2Sb,Fe1.02Nb0.8Ti0.2Sb0.99,350,,509370,0.0000019632,,0.0050027,0.000095769,7.9087,0.19974,0.0006325566
21244,10.1073/pnas.1617663113,17209,4(B),20539,FeSb0.8Ti0.2Sb,Fe1.02Nb0.8Ti0.2Sb0.99,400,,474490,0.0000021075,,0.0050537,0.00010423,7.6244,0.27049,0.0006628325
21244,10.1073/pnas.1617663113,17209,4(B),20539,FeSb0.8Ti0.2Sb,Fe1.02Nb0.8Ti0.2Sb0.99,450,,439600,0.0000022748,,0.0051048,0.00011407,7.3402,0.34123,0.0006954579
21244,10.1073/pnas.1617663113,17209,4(B),20539,FeSb0.8Ti0.2Sb,Fe1.02Nb0.8Ti0.2Sb0.99,500,,404710,0.0000024709,,0.0051558,0.00012457,7.0559,0.41198,0.0007307076
21244,10.1073/pnas.1617663113,17209,4(B),20539,FeSb0.8Ti0.2Sb,Fe1.02Nb0.8Ti0.2Sb0.99,550,,369830,0.0000027039,,0.0052069,0.00013517,6.7716,0.48273,0.000768932
21244,10.1073/pnas.1617663113,17209,4(B),20539,FeSb0.8Ti0.2Sb,Fe1.02Nb0.8Ti0.2Sb0.99,600,,334940,0.0000029856,,0.005258,0.00014547,6.4873,0.55347,0.0008105067
21244,10.1073/pnas.1617663113,17209,4(B),20539,FeSb0.8Ti0.2Sb,Fe1.02Nb0.8Ti0.2Sb0.99,650,,300050,0.0000033328,,0.005309,0.00015517,6.203,0.62422,0.0008558762
21244,10.1073/pnas.1617663113,17209,4(B),20539,FeSb0.8Ti0.2Sb,Fe1.02Nb0.8Ti0.2Sb0.99,700,,265170,0.0000037712,,0.0053601,0.00016411,5.9187,0.69497,0.0009056212
21244,10.1073/pnas.1617663113,17209,4(B),20539,FeSb0.8Ti0.2Sb,Fe1.02Nb0.8Ti0.2Sb0.99,750,,230280,0.0000043425,,0.0054111,0.00017223,5.6344,0.76572,0.0009603685
21244,10.1073/pnas.1617663113,17209,4(B),20539,FeSb0.8Ti0.2Sb,Fe1.02Nb0.8Ti0.2Sb0.99,800,,195390,0.000005118,,0.0054622,0.00017954,5.3502,0.83646,0.0010209338
21244,10.1073/pnas.1617663113,17209,4(B),20539,FeSb0.8Ti0.2Sb,Fe1.02Nb0.8Ti0.2Sb0.99,850,,160510,0.0000062301,,0.0055133,0.00018613,5.0659,0.90721,0.001088316
21244,10.1073/pnas.1617663113,17209,4(B),20539,FeSb0.8Ti0.2Sb,Fe1.02Nb0.8Ti0.2Sb0.99,900,,125620,0.0000079605,,0.0055643,0.00019214,4.7816,0.97796,0.00116369
21244,10.1073/pnas.1617663113,17209,4(B),20539,FeSb0.8Ti0.2Sb,Fe1.02Nb0.8Ti0.2Sb0.99,950,,90734,0.000011021,,0.0056154,0.00019775,4.4973,1.0487,0.0012486158
21244,10.1073/pnas.1617663113,25325,7f,31556,Nb0.95Ti0.05FeSb ,Nb0.95Ti0.05FeSb ,350,,,,,,,,0.32237,
21244,10.1073/pnas.1617663113,25325,7f,31556,Nb0.95Ti0.05FeSb ,Nb0.95Ti0.05FeSb ,400,,,,,,,,0.35943,
21244,10.1073/pnas.1617663113,25325,7f,31556,Nb0.95Ti0.05FeSb ,Nb0.95Ti0.05FeSb ,450,,,,,,,,0.39649,
21244,10.1073/pnas.1617663113,25325,7f,31556,Nb0.95Ti0.05FeSb ,Nb0.95Ti0.05FeSb ,500,,,,,,,,0.43354,
21244,10.1073/pnas.1617663113,25325,7f,31556,Nb0.95Ti0.05FeSb ,Nb0.95Ti0.05FeSb ,550,,,,,,,,0.4706,
21244,10.1073/pnas.1617663113,25325,7f,31556,Nb0.95Ti0.05FeSb ,Nb0.95Ti0.05FeSb ,600,,,,,,,,0.50766,
21244,10.1073/pnas.1617663113,25325,7f,31556,Nb0.95Ti0.05FeSb ,Nb0.95Ti0.05FeSb ,650,,,,,,,,0.54471,
21244,10.1073/pnas.1617663113,25325,7f,31556,Nb0.95Ti0.05FeSb ,Nb0.95Ti0.05FeSb ,700,,,,,,,,0.58177,
21244,10.1073/pnas.1617663113,25325,7f,31556,Nb0.95Ti0.05FeSb ,Nb0.95Ti0.05FeSb ,750,,,,,,,,0.61883,
21244,10.1073/pnas.1617663113,25325,7f,31556,Nb0.95Ti0.05FeSb ,Nb0.95Ti0.05FeSb ,800,,,,,,,,0.65589,
21244,10.1073/pnas.1617663113,25325,7f,31556,Nb0.95Ti0.05FeSb ,Nb0.95Ti0.05FeSb ,850,,,,,,,,0.69294,
21244,10.1073/pnas.1617663113,25325,7f,31556,Nb0.95Ti0.05FeSb ,Nb0.95Ti0.05FeSb ,900,,,,,,,,0.73,
21244,10.1073/pnas.1617663113,25325,7f,31556,Nb0.95Ti0.05FeSb ,Nb0.95Ti0.05FeSb ,950,,,,,,,,0.76706,
21244,10.1073/pnas.1617663113,25325,7f,31557,Nb0.8Ti0.2FeSb,Nb0.8Ti0.2FeSb,350,,,,,,,,0.19987,
21244,10.1073/pnas.1617663113,25325,7f,31557,Nb0.8Ti0.2FeSb,Nb0.8Ti0.2FeSb,400,,,,,,,,0.27042,
21244,10.1073/pnas.1617663113,25325,7f,31557,Nb0.8Ti0.2FeSb,Nb0.8Ti0.2FeSb,450,,,,,,,,0.34096,
21244,10.1073/pnas.1617663113,25325,7f,31557,Nb0.8Ti0.2FeSb,Nb0.8Ti0.2FeSb,500,,,,,,,,0.41151,
21244,10.1073/pnas.1617663113,25325,7f,31557,Nb0.8Ti0.2FeSb,Nb0.8Ti0.2FeSb,550,,,,,,,,0.48206,
21244,10.1073/pnas.1617663113,25325,7f,31557,Nb0.8Ti0.2FeSb,Nb0.8Ti0.2FeSb,600,,,,,,,,0.55261,
21244,10.1073/pnas.1617663113,25325,7f,31557,Nb0.8Ti0.2FeSb,Nb0.8Ti0.2FeSb,650,,,,,,,,0.62315,
21244,10.1073/pnas.1617663113,25325,7f,31557,Nb0.8Ti0.2FeSb,Nb0.8Ti0.2FeSb,700,,,,,,,,0.6937,
21244,10.1073/pnas.1617663113,25325,7f,31557,Nb0.8Ti0.2FeSb,Nb0.8Ti0.2FeSb,750,,,,,,,,0.76425,
21244,10.1073/pnas.1617663113,25325,7f,31557,Nb0.8Ti0.2FeSb,Nb0.8Ti0.2FeSb,800,,,,,,,,0.8348,
21244,10.1073/pnas.1617663113,25325,7f,31557,Nb0.8Ti0.2FeSb,Nb0.8Ti0.2FeSb,850,,,,,,,,0.90535,
21244,10.1073/pnas.1617663113,25325,7f,31557,Nb0.8Ti0.2FeSb,Nb0.8Ti0.2FeSb,900,,,,,,,,0.97589,
21244,10.1073/pnas.1617663113,25325,7f,31557,Nb0.8Ti0.2FeSb,Nb0.8Ti0.2FeSb,950,,,,,,,,1.0464,
27921,10.1016/j.ensm.2017.07.014,25319,3a,31544,FeNb0.9-xHf0.1TixSb_ x=0,FeNb0.9Hf0.1Sb,350,,370130,0.0000027018,,0.0037974,0.00010129,7.4784,0.33155,0.0005077824
27921,10.1016/j.ensm.2017.07.014,25319,3a,31544,FeNb0.9-xHf0.1TixSb_ x=0,FeNb0.9Hf0.1Sb,400,,348780,0.0000028671,,0.0044915,0.00011348,7.276,0.37402,0.0006173035
27921,10.1016/j.ensm.2017.07.014,25319,3a,31544,FeNb0.9-xHf0.1TixSb_ x=0,FeNb0.9Hf0.1Sb,450,,327430,0.0000030541,,0.0051284,0.00012515,7.0736,0.4165,0.0007250057
27921,10.1016/j.ensm.2017.07.014,25319,3a,31544,FeNb0.9-xHf0.1TixSb_ x=0,FeNb0.9Hf0.1Sb,500,,306080,0.0000032671,,0.0056854,0.00013629,6.8712,0.45897,0.0008274246
27921,10.1016/j.ensm.2017.07.014,25319,3a,31544,FeNb0.9-xHf0.1TixSb_ x=0,FeNb0.9Hf0.1Sb,550,,284730,0.0000035121,,0.0061435,0.00014689,6.6688,0.50144,0.0009212302
27921,10.1016/j.ensm.2017.07.014,25319,3a,31544,FeNb0.9-xHf0.1TixSb_ x=0,FeNb0.9Hf0.1Sb,600,,263380,0.0000037968,,0.0064887,0.00015696,6.4664,0.54391,0.0010034486
27921,10.1016/j.ensm.2017.07.014,25319,3a,31544,FeNb0.9-xHf0.1TixSb_ x=0,FeNb0.9Hf0.1Sb,650,,242030,0.0000041317,,0.0067104,0.00016651,6.264,0.58638,0.0010712644
27921,10.1016/j.ensm.2017.07.014,25319,3a,31544,FeNb0.9-xHf0.1TixSb_ x=0,FeNb0.9Hf0.1Sb,700,,220680,0.0000045314,,0.0067985,0.00017552,6.0616,0.62885,0.0011215686
27921,10.1016/j.ensm.2017.07.014,25319,3a,31544,FeNb0.9-xHf0.1TixSb_ x=0,FeNb0.9Hf0.1Sb,750,,199330,0.0000050168,,0.0067485,0.000184,5.8593,0.67133,0.0011517587
27921,10.1016/j.ensm.2017.07.014,25319,3a,31544,FeNb0.9-xHf0.1TixSb_ x=0,FeNb0.9Hf0.1Sb,800,,177980,0.0000056186,,0.0065576,0.00019195,5.6569,0.7138,0.0011592215
27921,10.1016/j.ensm.2017.07.014,25319,3a,31544,FeNb0.9-xHf0.1TixSb_ x=0,FeNb0.9Hf0.1Sb,850,,156630,0.0000063845,,0.0062258,0.00019937,5.4545,0.75627,0.0011414062
27921,10.1016/j.ensm.2017.07.014,25319,3a,31544,FeNb0.9-xHf0.1TixSb_ x=0,FeNb0.9Hf0.1Sb,900,,135280,0.0000073921,,0.0057547,0.00020625,5.2521,0.79874,0.0010956951
27921,10.1016/j.ensm.2017.07.014,25319,3a,31544,FeNb0.9-xHf0.1TixSb_ x=0,FeNb0.9Hf0.1Sb,950,,113930,0.0000087773,,0.00515,0.00021261,5.0497,0.84121,0.0010198626
27921,10.1016/j.ensm.2017.07.014,25319,3a,31544,FeNb0.9-xHf0.1TixSb_ x=0,FeNb0.9Hf0.1Sb,1000,,92586,0.000010801,,0.0044178,0.00021844,4.8473,0.88369,0.000911394
27921,10.1016/j.ensm.2017.07.014,25319,3a,31544,FeNb0.9-xHf0.1TixSb_ x=0,FeNb0.9Hf0.1Sb,1050,,71237,0.000014038,,0.0035658,0.00022373,4.6449,0.92616,0.0007676807
27921,10.1016/j.ensm.2017.07.014,25319,3a,31544,FeNb0.9-xHf0.1TixSb_ x=0,FeNb0.9Hf0.1Sb,1100,,49887,0.000020045,,0.0026045,0.00022849,4.4425,0.96863,0.000586269
27921,10.1016/j.ensm.2017.07.014,25319,3a,31544,FeNb0.9-xHf0.1TixSb_ x=0,FeNb0.9Hf0.1Sb,1150,,28538,0.000035041,,,,4.2401,1.0111,
27921,10.1016/j.ensm.2017.07.014,25319,3a,31544,FeNb0.9-xHf0.1TixSb_ x=0,FeNb0.9Hf0.1Sb,1200,,,,,,,4.0377,,
27921,10.1016/j.ensm.2017.07.014,25322,5a,31544,FeNb0.9-xHf0.1TixSb_ x=0,FeNb0.9Hf0.1Sb,300,,391470,0.0000025545,,,,,,
27921,10.1016/j.ensm.2017.07.014,25319,3a,31546,FeNb0.9-xHf0.1TixSb_ x=0.04,FeNb0.86Hf0.1Ti0.04Sb,350,,399480,0.0000025033,,0.0036683,0.000095826,7.061,0.30116,0.0005195156
27921,10.1016/j.ensm.2017.07.014,25319,3a,31546,FeNb0.9-xHf0.1TixSb_ x=0.04,FeNb0.86Hf0.1Ti0.04Sb,400,,377290,0.0000026505,,0.0040377,0.00010345,6.8704,0.35674,0.000587695
27921,10.1016/j.ensm.2017.07.014,25319,3a,31546,FeNb0.9-xHf0.1TixSb_ x=0.04,FeNb0.86Hf0.1Ti0.04Sb,450,,355100,0.0000028161,,0.0043807,0.00011107,6.6798,0.41232,0.000655813
27921,10.1016/j.ensm.2017.07.014,25319,3a,31546,FeNb0.9-xHf0.1TixSb_ x=0.04,FeNb0.86Hf0.1Ti0.04Sb,500,,332910,0.0000030038,,0.0046898,0.00011869,6.4892,0.4679,0.0007227085
27921,10.1016/j.ensm.2017.07.014,25319,3a,31546,FeNb0.9-xHf0.1TixSb_ x=0.04,FeNb0.86Hf0.1Ti0.04Sb,550,,310720,0.0000032183,,0.0049581,0.00012632,6.2985,0.52347,0.0007871874
27921,10.1016/j.ensm.2017.07.014,25319,3a,31546,FeNb0.9-xHf0.1TixSb_ x=0.04,FeNb0.86Hf0.1Ti0.04Sb,600,,288530,0.0000034658,,0.0051762,0.00013394,6.1079,0.57905,0.0008474598
27921,10.1016/j.ensm.2017.07.014,25319,3a,31546,FeNb0.9-xHf0.1TixSb_ x=0.04,FeNb0.86Hf0.1Ti0.04Sb,650,,266340,0.0000037546,,0.0053372,0.00014156,5.9173,0.63463,0.0009019654
27921,10.1016/j.ensm.2017.07.014,25319,3a,31546,FeNb0.9-xHf0.1TixSb_ x=0.04,FeNb0.86Hf0.1Ti0.04Sb,700,,244150,0.0000040958,,0.0054335,0.00014918,5.7267,0.6902,0.0009488012
27921,10.1016/j.ensm.2017.07.014,25319,3a,31546,FeNb0.9-xHf0.1TixSb_ x=0.04,FeNb0.86Hf0.1Ti0.04Sb,750,,221960,0.0000045053,,0.0054572,0.0001568,5.5361,0.74578,0.0009857481
27921,10.1016/j.ensm.2017.07.014,25319,3a,31546,FeNb0.9-xHf0.1TixSb_ x=0.04,FeNb0.86Hf0.1Ti0.04Sb,800,,199770,0.0000050058,,0.0054012,0.00016443,5.3455,0.80136,0.00101042
27921,10.1016/j.ensm.2017.07.014,25319,3a,31546,FeNb0.9-xHf0.1TixSb_ x=0.04,FeNb0.86Hf0.1Ti0.04Sb,850,,177580,0.0000056313,,0.0052566,0.00017205,5.1549,0.85694,0.0010197288
27921,10.1016/j.ensm.2017.07.014,25319,3a,31546,FeNb0.9-xHf0.1TixSb_ x=0.04,FeNb0.86Hf0.1Ti0.04Sb,900,,155390,0.0000064354,,0.0050162,0.00017967,4.9643,0.91251,0.0010104546
27921,10.1016/j.ensm.2017.07.014,25319,3a,31546,FeNb0.9-xHf0.1TixSb_ x=0.04,FeNb0.86Hf0.1Ti0.04Sb,950,,133200,0.0000075075,,0.0046723,0.00018729,4.7737,0.96809,0.0009787586
27921,10.1016/j.ensm.2017.07.014,25319,3a,31546,FeNb0.9-xHf0.1TixSb_ x=0.04,FeNb0.86Hf0.1Ti0.04Sb,1000,,111020,0.0000090074,,0.0042181,0.00019492,4.5831,1.0237,0.0009203596
27921,10.1016/j.ensm.2017.07.014,25319,3a,31546,FeNb0.9-xHf0.1TixSb_ x=0.04,FeNb0.86Hf0.1Ti0.04Sb,1050,,88826,0.000011258,,0.0036439,0.00020254,4.3924,1.0792,0.000829592
27921,10.1016/j.ensm.2017.07.014,25319,3a,31546,FeNb0.9-xHf0.1TixSb_ x=0.04,FeNb0.86Hf0.1Ti0.04Sb,1100,,66637,0.000015007,,0.0029432,0.00021016,4.2018,1.1348,0.0007004617
27921,10.1016/j.ensm.2017.07.014,25319,3a,31546,FeNb0.9-xHf0.1TixSb_ x=0.04,FeNb0.86Hf0.1Ti0.04Sb,1150,,44447,0.000022499,,,,4.0112,1.1904,
27921,10.1016/j.ensm.2017.07.014,25319,3a,31546,FeNb0.9-xHf0.1TixSb_ x=0.04,FeNb0.86Hf0.1Ti0.04Sb,1200,,22258,0.000044928,,,,3.8206,,
27921,10.1016/j.ensm.2017.07.014,25319,3a,31547,FeNb0.9-xHf0.1TixSb_ x=0.06,FeNb0.84Hf0.1Ti0.06Sb,350,,452310,0.0000022109,,0.0035914,0.000089107,6.604,0.26606,0.0005438219
27921,10.1016/j.ensm.2017.07.014,25319,3a,31547,FeNb0.9-xHf0.1TixSb_ x=0.06,FeNb0.84Hf0.1Ti0.06Sb,400,,426380,0.0000023453,,0.0039781,0.000096592,6.4254,0.33598,0.000619121
27921,10.1016/j.ensm.2017.07.014,25319,3a,31547,FeNb0.9-xHf0.1TixSb_ x=0.06,FeNb0.84Hf0.1Ti0.06Sb,450,,400450,0.0000024972,,0.0043655,0.00010441,6.2468,0.4059,0.0006988378
27921,10.1016/j.ensm.2017.07.014,25319,3a,31547,FeNb0.9-xHf0.1TixSb_ x=0.06,FeNb0.84Hf0.1Ti0.06Sb,500,,374510,0.0000026702,,0.0047542,0.00011267,6.0682,0.47582,0.0007834613
27921,10.1016/j.ensm.2017.07.014,25319,3a,31547,FeNb0.9-xHf0.1TixSb_ x=0.06,FeNb0.84Hf0.1Ti0.06Sb,550,,348580,0.0000028688,,0.0051323,0.00012134,5.8896,0.54574,0.0008714174
27921,10.1016/j.ensm.2017.07.014,25319,3a,31547,FeNb0.9-xHf0.1TixSb_ x=0.06,FeNb0.84Hf0.1Ti0.06Sb,600,,322650,0.0000030993,,0.0054771,0.00013029,5.711,0.61565,0.000959044
27921,10.1016/j.ensm.2017.07.014,25319,3a,31547,FeNb0.9-xHf0.1TixSb_ x=0.06,FeNb0.84Hf0.1Ti0.06Sb,650,,296720,0.0000033702,,0.0057594,0.00013932,5.5324,0.68557,0.001041031
27921,10.1016/j.ensm.2017.07.014,25319,3a,31547,FeNb0.9-xHf0.1TixSb_ x=0.06,FeNb0.84Hf0.1Ti0.06Sb,700,,270780,0.000003693,,0.0059448,0.00014817,5.3537,0.75549,0.0011104096
27921,10.1016/j.ensm.2017.07.014,25319,3a,31547,FeNb0.9-xHf0.1TixSb_ x=0.06,FeNb0.84Hf0.1Ti0.06Sb,750,,244850,0.0000040841,,0.0060038,0.00015659,5.1751,0.82541,0.0011601322
27921,10.1016/j.ensm.2017.07.014,25319,3a,31547,FeNb0.9-xHf0.1TixSb_ x=0.06,FeNb0.84Hf0.1Ti0.06Sb,800,,218920,0.0000045679,,0.0059111,0.00016432,4.9965,0.89533,0.0011830481
27921,10.1016/j.ensm.2017.07.014,25319,3a,31547,FeNb0.9-xHf0.1TixSb_ x=0.06,FeNb0.84Hf0.1Ti0.06Sb,850,,192980,0.0000051819,,0.0056548,0.00017118,4.8179,0.96525,0.0011737064
27921,10.1016/j.ensm.2017.07.014,25319,3a,31547,FeNb0.9-xHf0.1TixSb_ x=0.06,FeNb0.84Hf0.1Ti0.06Sb,900,,167050,0.0000059862,,0.0052382,0.00017708,4.6393,1.0352,0.0011290928
27921,10.1016/j.ensm.2017.07.014,25319,3a,31547,FeNb0.9-xHf0.1TixSb_ x=0.06,FeNb0.84Hf0.1Ti0.06Sb,950,,141120,0.0000070862,,0.004676,0.00018203,4.4607,1.1051,0.001048266
27921,10.1016/j.ensm.2017.07.014,25319,3a,31547,FeNb0.9-xHf0.1TixSb_ x=0.06,FeNb0.84Hf0.1Ti0.06Sb,1000,,115180,0.0000086821,,0.0039933,0.0001862,4.2821,1.175,0.0009325565
27921,10.1016/j.ensm.2017.07.014,25319,3a,31547,FeNb0.9-xHf0.1TixSb_ x=0.06,FeNb0.84Hf0.1Ti0.06Sb,1050,,89251,0.000011204,,0.0032196,0.00018993,4.1035,1.2449,0.0007845985
27921,10.1016/j.ensm.2017.07.014,25319,3a,31547,FeNb0.9-xHf0.1TixSb_ x=0.06,FeNb0.84Hf0.1Ti0.06Sb,1100,,63318,0.000015793,,0.0023779,0.00019379,3.9249,1.3148,0.0006058498
27921,10.1016/j.ensm.2017.07.014,25319,3a,31547,FeNb0.9-xHf0.1TixSb_ x=0.06,FeNb0.84Hf0.1Ti0.06Sb,1150,,37384,0.000026749,,,,3.7463,1.3848,
27921,10.1016/j.ensm.2017.07.014,25322,5a,31547,FeNb0.9-xHf0.1TixSb_ x=0.06,FeNb0.84Hf0.1Ti0.06Sb,300,,478250,0.000002091,,,,,,
27921,10.1016/j.ensm.2017.07.014,25322,5a,31547,FeNb0.9-xHf0.1TixSb_ x=0.06,FeNb0.84Hf0.1Ti0.06Sb,1200,,11451,0.000087329,,,,,,
27921,10.1016/j.ensm.2017.07.014,25319,3a,31545,FeNb0.9-xHf0.1TixSb_ x=0.02,FeNb0.88Hf0.1Ti0.02Sb,350,,410520,0.0000024359,,0.0045909,0.00010575,7.2032,0.32871,0.0006373417
27921,10.1016/j.ensm.2017.07.014,25319,3a,31545,FeNb0.9-xHf0.1TixSb_ x=0.02,FeNb0.88Hf0.1Ti0.02Sb,400,,386790,0.0000025854,,0.0049862,0.00011354,7.0025,0.38506,0.00071206
27921,10.1016/j.ensm.2017.07.014,25319,3a,31545,FeNb0.9-xHf0.1TixSb_ x=0.02,FeNb0.88Hf0.1Ti0.02Sb,450,,363060,0.0000027544,,0.0053455,0.00012134,6.8019,0.44142,0.0007858834
27921,10.1016/j.ensm.2017.07.014,25319,3a,31545,FeNb0.9-xHf0.1TixSb_ x=0.02,FeNb0.88Hf0.1Ti0.02Sb,500,,339340,0.0000029469,,0.0056592,0.00012914,6.6012,0.49778,0.0008572987
27921,10.1016/j.ensm.2017.07.014,25319,3a,31545,FeNb0.9-xHf0.1TixSb_ x=0.02,FeNb0.88Hf0.1Ti0.02Sb,550,,315610,0.0000031685,,0.0059176,0.00013693,6.4006,0.55413,0.0009245383
27921,10.1016/j.ensm.2017.07.014,25319,3a,31545,FeNb0.9-xHf0.1TixSb_ x=0.02,FeNb0.88Hf0.1Ti0.02Sb,600,,291880,0.0000034261,,0.0061139,0.00014473,6.2,0.61049,0.0009861129
27921,10.1016/j.ensm.2017.07.014,25319,3a,31545,FeNb0.9-xHf0.1TixSb_ x=0.02,FeNb0.88Hf0.1Ti0.02Sb,650,,268160,0.0000037291,,0.0062388,0.00015253,5.9993,0.66684,0.0010399213
27921,10.1016/j.ensm.2017.07.014,25319,3a,31545,FeNb0.9-xHf0.1TixSb_ x=0.02,FeNb0.88Hf0.1Ti0.02Sb,700,,244430,0.0000040912,,0.0062825,0.00016032,5.7987,0.7232,0.0010834325
27921,10.1016/j.ensm.2017.07.014,25319,3a,31545,FeNb0.9-xHf0.1TixSb_ x=0.02,FeNb0.88Hf0.1Ti0.02Sb,750,,220700,0.000004531,,0.0062379,0.00016812,5.598,0.77956,0.0011143087
27921,10.1016/j.ensm.2017.07.014,25319,3a,31545,FeNb0.9-xHf0.1TixSb_ x=0.02,FeNb0.88Hf0.1Ti0.02Sb,800,,196970,0.0000050769,,0.0060951,0.00017591,5.3974,0.83591,0.0011292659
27921,10.1016/j.ensm.2017.07.014,25319,3a,31545,FeNb0.9-xHf0.1TixSb_ x=0.02,FeNb0.88Hf0.1Ti0.02Sb,850,,173250,0.000005772,,0.0058471,0.00018371,5.1967,0.89227,0.0011251563
27921,10.1016/j.ensm.2017.07.014,25319,3a,31545,FeNb0.9-xHf0.1TixSb_ x=0.02,FeNb0.88Hf0.1Ti0.02Sb,900,,149520,0.0000066881,,0.0054838,0.00019151,4.9961,0.94863,0.0010976161
27921,10.1016/j.ensm.2017.07.014,25319,3a,31545,FeNb0.9-xHf0.1TixSb_ x=0.02,FeNb0.88Hf0.1Ti0.02Sb,950,,125790,0.0000079498,,0.0049964,0.0001993,4.7954,1.005,0.0010419152
27921,10.1016/j.ensm.2017.07.014,25319,3a,31545,FeNb0.9-xHf0.1TixSb_ x=0.02,FeNb0.88Hf0.1Ti0.02Sb,1000,,102070,0.0000097972,,0.0043778,0.0002071,4.5948,1.0613,0.0009527727
27921,10.1016/j.ensm.2017.07.014,25319,3a,31545,FeNb0.9-xHf0.1TixSb_ x=0.02,FeNb0.88Hf0.1Ti0.02Sb,1050,,78340,0.000012765,,0.0036176,0.00021489,4.3942,1.1177,0.000823267
27921,10.1016/j.ensm.2017.07.014,25319,3a,31545,FeNb0.9-xHf0.1TixSb_ x=0.02,FeNb0.88Hf0.1Ti0.02Sb,1100,,54613,0.000018311,,0.0027083,0.00022269,4.1935,1.1741,0.0006458328
27921,10.1016/j.ensm.2017.07.014,25319,3a,31545,FeNb0.9-xHf0.1TixSb_ x=0.02,FeNb0.88Hf0.1Ti0.02Sb,1150,,30886,0.000032377,,,,3.9929,1.2304,
27921,10.1016/j.ensm.2017.07.014,25319,3a,31545,FeNb0.9-xHf0.1TixSb_ x=0.02,FeNb0.88Hf0.1Ti0.02Sb,1200,,,,,,,3.7922,,
27921,10.1016/j.ensm.2017.07.014,25322,5a,31545,FeNb0.9-xHf0.1TixSb_ x=0.02,FeNb0.88Hf0.1Ti0.02Sb,300,,434240,0.0000023029,,,,,,
27921,10.1016/j.ensm.2017.07.014,25319,3a,31549,FeNb0.9-xHf0.1TixSb_ x=0.1,FeNb0.8Hf0.1Ti0.1Sb,350,,429680,0.0000023273,,0.0025686,0.000077317,5.9439,0.28866,0.0004321405
27921,10.1016/j.ensm.2017.07.014,25319,3a,31549,FeNb0.9-xHf0.1TixSb_ x=0.1,FeNb0.8Hf0.1Ti0.1Sb,400,,406940,0.0000024574,,0.0030618,0.000086741,5.8191,0.34257,0.0005261638
27921,10.1016/j.ensm.2017.07.014,25319,3a,31549,FeNb0.9-xHf0.1TixSb_ x=0.1,FeNb0.8Hf0.1Ti0.1Sb,450,,384210,0.0000026027,,0.0035274,0.000095817,5.6942,0.39647,0.0006194724
27921,10.1016/j.ensm.2017.07.014,25319,3a,31549,FeNb0.9-xHf0.1TixSb_ x=0.1,FeNb0.8Hf0.1Ti0.1Sb,500,,361470,0.0000027665,,0.0039504,0.00010454,5.5694,0.45038,0.0007093044
27921,10.1016/j.ensm.2017.07.014,25319,3a,31549,FeNb0.9-xHf0.1TixSb_ x=0.1,FeNb0.8Hf0.1Ti0.1Sb,550,,338740,0.0000029521,,0.0043192,0.00011292,5.4446,0.50429,0.0007932998
27921,10.1016/j.ensm.2017.07.014,25319,3a,31549,FeNb0.9-xHf0.1TixSb_ x=0.1,FeNb0.8Hf0.1Ti0.1Sb,600,,316000,0.0000031646,,0.0046227,0.00012095,5.3198,0.55819,0.0008689612
27921,10.1016/j.ensm.2017.07.014,25319,3a,31549,FeNb0.9-xHf0.1TixSb_ x=0.1,FeNb0.8Hf0.1Ti0.1Sb,650,,293270,0.0000034098,,0.0048531,0.00012864,5.1949,0.6121,0.0009342047
27921,10.1016/j.ensm.2017.07.014,25319,3a,31549,FeNb0.9-xHf0.1TixSb_ x=0.1,FeNb0.8Hf0.1Ti0.1Sb,700,,270540,0.0000036963,,0.0050017,0.00013597,5.0701,0.66601,0.0009865091
27921,10.1016/j.ensm.2017.07.014,25319,3a,31549,FeNb0.9-xHf0.1TixSb_ x=0.1,FeNb0.8Hf0.1Ti0.1Sb,750,,247800,0.0000040355,,0.0050637,0.00014295,4.9453,0.71991,0.0010239419
27921,10.1016/j.ensm.2017.07.014,25319,3a,31549,FeNb0.9-xHf0.1TixSb_ x=0.1,FeNb0.8Hf0.1Ti0.1Sb,800,,225070,0.0000044431,,0.0050364,0.00014959,4.8204,0.77382,0.0010448096
27921,10.1016/j.ensm.2017.07.014,25319,3a,31549,FeNb0.9-xHf0.1TixSb_ x=0.1,FeNb0.8Hf0.1Ti0.1Sb,850,,202330,0.0000049424,,0.0049163,0.00015588,4.6956,0.82773,0.0010470014
27921,10.1016/j.ensm.2017.07.014,25319,3a,31549,FeNb0.9-xHf0.1TixSb_ x=0.1,FeNb0.8Hf0.1Ti0.1Sb,900,,179600,0.0000055679,,0.004703,0.00016182,4.5708,0.88163,0.0010289227
27921,10.1016/j.ensm.2017.07.014,25319,3a,31549,FeNb0.9-xHf0.1TixSb_ x=0.1,FeNb0.8Hf0.1Ti0.1Sb,950,,156860,0.0000063751,,0.0043962,0.00016741,4.446,0.93554,0.0009887989
27921,10.1016/j.ensm.2017.07.014,25319,3a,31549,FeNb0.9-xHf0.1TixSb_ x=0.1,FeNb0.8Hf0.1Ti0.1Sb,1000,,134130,0.0000074555,,0.0039986,0.00017266,4.3211,0.98945,0.0009253662
27921,10.1016/j.ensm.2017.07.014,25319,3a,31549,FeNb0.9-xHf0.1TixSb_ x=0.1,FeNb0.8Hf0.1Ti0.1Sb,1050,,111390,0.0000089775,,0.0035115,0.00017755,4.1963,1.0434,0.0008368086
27921,10.1016/j.ensm.2017.07.014,25319,3a,31549,FeNb0.9-xHf0.1TixSb_ x=0.1,FeNb0.8Hf0.1Ti0.1Sb,1100,,88658,0.000011279,,0.0029399,0.0001821,4.0715,1.0973,0.000722068
27921,10.1016/j.ensm.2017.07.014,25319,3a,31549,FeNb0.9-xHf0.1TixSb_ x=0.1,FeNb0.8Hf0.1Ti0.1Sb,1150,,65923,0.000015169,,,,3.9466,1.1512,
27921,10.1016/j.ensm.2017.07.014,25322,5a,31549,FeNb0.9-xHf0.1TixSb_ x=0.1,FeNb0.8Hf0.1Ti0.1Sb,300,,452410,0.0000022104,,,,,,
27921,10.1016/j.ensm.2017.07.014,25319,3a,31548,FeNb0.9-xHf0.1TixSb_ x=0.08,FeNb0.82Hf0.1Ti0.08Sb,350,,430080,0.0000023251,,0.0032242,0.000086584,6.4978,0.28486,0.0004961987
27921,10.1016/j.ensm.2017.07.014,25319,3a,31548,FeNb0.9-xHf0.1TixSb_ x=0.08,FeNb0.82Hf0.1Ti0.08Sb,400,,406060,0.0000024627,,0.0035849,0.00009396,6.3278,0.34541,0.0005665318
27921,10.1016/j.ensm.2017.07.014,25319,3a,31548,FeNb0.9-xHf0.1TixSb_ x=0.08,FeNb0.82Hf0.1Ti0.08Sb,450,,382050,0.0000026175,,0.0039228,0.00010133,6.1578,0.40596,0.0006370457
27921,10.1016/j.ensm.2017.07.014,25319,3a,31548,FeNb0.9-xHf0.1TixSb_ x=0.08,FeNb0.82Hf0.1Ti0.08Sb,500,,358040,0.000002793,,0.0042313,0.00010871,5.9877,0.46651,0.0007066653
27921,10.1016/j.ensm.2017.07.014,25319,3a,31548,FeNb0.9-xHf0.1TixSb_ x=0.08,FeNb0.82Hf0.1Ti0.08Sb,550,,334020,0.0000029938,,0.0045016,0.00011609,5.8177,0.52706,0.0007737766
27921,10.1016/j.ensm.2017.07.014,25319,3a,31548,FeNb0.9-xHf0.1TixSb_ x=0.08,FeNb0.82Hf0.1Ti0.08Sb,600,,310010,0.0000032257,,0.0047253,0.00012346,5.6477,0.58761,0.0008366769
27921,10.1016/j.ensm.2017.07.014,25319,3a,31548,FeNb0.9-xHf0.1TixSb_ x=0.08,FeNb0.82Hf0.1Ti0.08Sb,650,,286000,0.0000034965,,0.0048961,0.00013084,5.4777,0.64816,0.0008938241
27921,10.1016/j.ensm.2017.07.014,25319,3a,31548,FeNb0.9-xHf0.1TixSb_ x=0.08,FeNb0.82Hf0.1Ti0.08Sb,700,,261980,0.0000038171,,0.0050043,0.00013821,5.3077,0.70871,0.0009428378
27921,10.1016/j.ensm.2017.07.014,25319,3a,31548,FeNb0.9-xHf0.1TixSb_ x=0.08,FeNb0.82Hf0.1Ti0.08Sb,750,,237970,0.0000042022,,0.0050441,0.00014559,5.1377,0.76926,0.0009817817
27921,10.1016/j.ensm.2017.07.014,25319,3a,31548,FeNb0.9-xHf0.1TixSb_ x=0.08,FeNb0.82Hf0.1Ti0.08Sb,800,,213960,0.0000046738,,0.005006,0.00015296,4.9677,0.82981,0.0010077098
27921,10.1016/j.ensm.2017.07.014,25319,3a,31548,FeNb0.9-xHf0.1TixSb_ x=0.08,FeNb0.82Hf0.1Ti0.08Sb,850,,189940,0.0000052648,,0.0048832,0.00016034,4.7977,0.89036,0.001017821
27921,10.1016/j.ensm.2017.07.014,25319,3a,31548,FeNb0.9-xHf0.1TixSb_ x=0.08,FeNb0.82Hf0.1Ti0.08Sb,900,,165930,0.0000060266,,0.0046671,0.00016771,4.6277,0.95091,0.0010085139
27921,10.1016/j.ensm.2017.07.014,25319,3a,31548,FeNb0.9-xHf0.1TixSb_ x=0.08,FeNb0.82Hf0.1Ti0.08Sb,950,,141920,0.0000070462,,0.0043508,0.00017509,4.4577,1.0115,0.000976019
27921,10.1016/j.ensm.2017.07.014,25319,3a,31548,FeNb0.9-xHf0.1TixSb_ x=0.08,FeNb0.82Hf0.1Ti0.08Sb,1000,,117900,0.0000084818,,0.0039251,0.00018246,4.2876,1.072,0.0009154539
27921,10.1016/j.ensm.2017.07.014,25319,3a,31548,FeNb0.9-xHf0.1TixSb_ x=0.08,FeNb0.82Hf0.1Ti0.08Sb,1050,,93890,0.000010651,,0.0033837,0.00018984,4.1176,1.1326,0.0008217651
27921,10.1016/j.ensm.2017.07.014,25319,3a,31548,FeNb0.9-xHf0.1TixSb_ x=0.08,FeNb0.82Hf0.1Ti0.08Sb,1100,,69876,0.000014311,,0.0027176,0.00019721,3.9476,1.1931,0.0006884183
27921,10.1016/j.ensm.2017.07.014,25319,3a,31548,FeNb0.9-xHf0.1TixSb_ x=0.08,FeNb0.82Hf0.1Ti0.08Sb,1150,,45863,0.000021804,,,,3.7776,1.2537,
27921,10.1016/j.ensm.2017.07.014,25319,3a,31548,FeNb0.9-xHf0.1TixSb_ x=0.08,FeNb0.82Hf0.1Ti0.08Sb,1200,,21850,0.000045767,,,,3.6076,,
27921,10.1016/j.ensm.2017.07.014,25322,5a,31548,FeNb0.9-xHf0.1TixSb_ x=0.08,FeNb0.82Hf0.1Ti0.08Sb,300,,454090,0.0000022022,,,,,,
27921,10.1016/j.ensm.2017.07.014,25323,6a,31555,FeNb0.8Hf0.2Sb,FeNb0.8Hf0.2Sb,400,,,,,,,,0.274,
27921,10.1016/j.ensm.2017.07.014,25323,6a,31555,FeNb0.8Hf0.2Sb,FeNb0.8Hf0.2Sb,450,,,,,,,,0.33526,
27921,10.1016/j.ensm.2017.07.014,25323,6a,31555,FeNb0.8Hf0.2Sb,FeNb0.8Hf0.2Sb,500,,,,,,,,0.39652,
27921,10.1016/j.ensm.2017.07.014,25323,6a,31555,FeNb0.8Hf0.2Sb,FeNb0.8Hf0.2Sb,550,,,,,,,,0.45778,
27921,10.1016/j.ensm.2017.07.014,25323,6a,31555,FeNb0.8Hf0.2Sb,FeNb0.8Hf0.2Sb,600,,,,,,,,0.51903,
27921,10.1016/j.ensm.2017.07.014,25323,6a,31555,FeNb0.8Hf0.2Sb,FeNb0.8Hf0.2Sb,650,,,,,,,,0.58029,
27921,10.1016/j.ensm.2017.07.014,25323,6a,31555,FeNb0.8Hf0.2Sb,FeNb0.8Hf0.2Sb,700,,,,,,,,0.64155,
27921,10.1016/j.ensm.2017.07.014,25323,6a,31555,FeNb0.8Hf0.2Sb,FeNb0.8Hf0.2Sb,750,,,,,,,,0.70281,
27921,10.1016/j.ensm.2017.07.014,25323,6a,31555,FeNb0.8Hf0.2Sb,FeNb0.8Hf0.2Sb,800,,,,,,,,0.76407,
27921,10.1016/j.ensm.2017.07.014,25323,6a,31555,FeNb0.8Hf0.2Sb,FeNb0.8Hf0.2Sb,850,,,,,,,,0.82533,
27921,10.1016/j.ensm.2017.07.014,25323,6a,31555,FeNb0.8Hf0.2Sb,FeNb0.8Hf0.2Sb,900,,,,,,,,0.88658,
27921,10.1016/j.ensm.2017.07.014,25323,6a,31555,FeNb0.8Hf0.2Sb,FeNb0.8Hf0.2Sb,950,,,,,,,,0.94784,
27921,10.1016/j.ensm.2017.07.014,25323,6a,31555,FeNb0.8Hf0.2Sb,FeNb0.8Hf0.2Sb,1000,,,,,,,,1.0091,
27922,10.1002/aenm.201701313,25328,3a,31559,(Nb1−xTax)0.8Ti0.2FeSb_ x=0,Nb0.8Ti0.2FeSb,300,,480260,0.0000020822,,,,7.7043,0.067331,
27922,10.1002/aenm.201701313,25328,3a,31559,(Nb1−xTax)0.8Ti0.2FeSb_ x=0,Nb0.8Ti0.2FeSb,350,,454870,0.0000021984,,0.0032616,0.000084678,7.4939,0.13023,0.000435234
27922,10.1002/aenm.201701313,25328,3a,31559,(Nb1−xTax)0.8Ti0.2FeSb_ x=0,Nb0.8Ti0.2FeSb,400,,429480,0.0000023284,,0.003695,0.000092755,7.2835,0.19314,0.000507311
27922,10.1002/aenm.201701313,25328,3a,31559,(Nb1−xTax)0.8Ti0.2FeSb_ x=0,Nb0.8Ti0.2FeSb,450,,404090,0.0000024747,,0.0041083,0.00010083,7.0731,0.25604,0.0005808344
27922,10.1002/aenm.201701313,25328,3a,31559,(Nb1−xTax)0.8Ti0.2FeSb_ x=0,Nb0.8Ti0.2FeSb,500,,378700,0.0000026406,,0.0044919,0.00010891,6.8627,0.31895,0.0006545383
27922,10.1002/aenm.201701313,25328,3a,31559,(Nb1−xTax)0.8Ti0.2FeSb_ x=0,Nb0.8Ti0.2FeSb,550,,353310,0.0000028304,,0.0048356,0.00011699,6.6523,0.38185,0.0007269065
27922,10.1002/aenm.201701313,25328,3a,31559,(Nb1−xTax)0.8Ti0.2FeSb_ x=0,Nb0.8Ti0.2FeSb,600,,327920,0.0000030495,,0.0051295,0.00012507,6.4419,0.44475,0.0007962713
27922,10.1002/aenm.201701313,25328,3a,31559,(Nb1−xTax)0.8Ti0.2FeSb_ x=0,Nb0.8Ti0.2FeSb,650,,302530,0.0000033055,,0.0053627,0.00013314,6.2314,0.50766,0.0008605931
27922,10.1002/aenm.201701313,25328,3a,31559,(Nb1−xTax)0.8Ti0.2FeSb_ x=0,Nb0.8Ti0.2FeSb,700,,277140,0.0000036083,,0.005527,0.00014122,6.021,0.57056,0.0009179538
27922,10.1002/aenm.201701313,25328,3a,31559,(Nb1−xTax)0.8Ti0.2FeSb_ x=0,Nb0.8Ti0.2FeSb,750,,251750,0.0000039722,,0.0056116,0.0001493,5.8106,0.63347,0.0009657522
27922,10.1002/aenm.201701313,25328,3a,31559,(Nb1−xTax)0.8Ti0.2FeSb_ x=0,Nb0.8Ti0.2FeSb,800,,226360,0.0000044177,,0.0056059,0.00015737,5.6002,0.69637,0.0010010178
27922,10.1002/aenm.201701313,25328,3a,31559,(Nb1−xTax)0.8Ti0.2FeSb_ x=0,Nb0.8Ti0.2FeSb,850,,200970,0.0000049759,,0.0055013,0.00016545,5.3898,0.75927,0.0010206872
27922,10.1002/aenm.201701313,25328,3a,31559,(Nb1−xTax)0.8Ti0.2FeSb_ x=0,Nb0.8Ti0.2FeSb,900,,175580,0.0000056954,,0.0052872,0.00017353,5.1794,0.82218,0.0010208132
27922,10.1002/aenm.201701313,25328,3a,31559,(Nb1−xTax)0.8Ti0.2FeSb_ x=0,Nb0.8Ti0.2FeSb,950,,150190,0.0000066582,,0.0049536,0.00018161,4.9689,0.88508,0.0009969208
27922,10.1002/aenm.201701313,25328,3a,31559,(Nb1−xTax)0.8Ti0.2FeSb_ x=0,Nb0.8Ti0.2FeSb,1000,,124800,0.0000080128,,0.0044901,0.00018968,4.7585,0.94798,0.0009435957
27922,10.1002/aenm.201701313,25328,3a,31559,(Nb1−xTax)0.8Ti0.2FeSb_ x=0,Nb0.8Ti0.2FeSb,1050,,99408,0.00001006,,0.0038877,0.00019776,4.5481,1.0109,0.0008547965
27922,10.1002/aenm.201701313,25328,3a,31559,(Nb1−xTax)0.8Ti0.2FeSb_ x=0,Nb0.8Ti0.2FeSb,1100,,74018,0.00001351,,0.0031362,0.00020584,4.3377,1.0738,0.0007230099
27922,10.1002/aenm.201701313,25328,3a,31559,(Nb1−xTax)0.8Ti0.2FeSb_ x=0,Nb0.8Ti0.2FeSb,1150,,48629,0.000020564,,0.0022253,0.00021392,4.1273,1.1367,0.000539166
27922,10.1002/aenm.201701313,25328,3a,31560,(Nb1−xTax)0.8Ti0.2FeSb_ x=0.04,(Nb0.96Ta0.04)0.8Ti0.2FeSb,300,,500350,0.0000019986,,,,7.2457,0.11376,
27922,10.1002/aenm.201701313,25328,3a,31560,(Nb1−xTax)0.8Ti0.2FeSb_ x=0.04,(Nb0.96Ta0.04)0.8Ti0.2FeSb,350,,473640,0.0000021113,,0.0036434,0.000087706,7.0637,0.17504,0.000515792
27922,10.1002/aenm.201701313,25328,3a,31560,(Nb1−xTax)0.8Ti0.2FeSb_ x=0.04,(Nb0.96Ta0.04)0.8Ti0.2FeSb,400,,446930,0.0000022375,,0.0040703,0.000095432,6.8818,0.23632,0.0005914586
27922,10.1002/aenm.201701313,25328,3a,31560,(Nb1−xTax)0.8Ti0.2FeSb_ x=0.04,(Nb0.96Ta0.04)0.8Ti0.2FeSb,450,,420210,0.0000023798,,0.0044719,0.00010316,6.6998,0.2976,0.0006674677
27922,10.1002/aenm.201701313,25328,3a,31560,(Nb1−xTax)0.8Ti0.2FeSb_ x=0.04,(Nb0.96Ta0.04)0.8Ti0.2FeSb,500,,393500,0.0000025413,,0.0048378,0.00011088,6.5178,0.35888,0.0007422443
27922,10.1002/aenm.201701313,25328,3a,31560,(Nb1−xTax)0.8Ti0.2FeSb_ x=0.04,(Nb0.96Ta0.04)0.8Ti0.2FeSb,550,,366790,0.0000027264,,0.0051601,0.00011861,6.3358,0.42016,0.0008144354
27922,10.1002/aenm.201701313,25328,3a,31560,(Nb1−xTax)0.8Ti0.2FeSb_ x=0.04,(Nb0.96Ta0.04)0.8Ti0.2FeSb,600,,340070,0.0000029406,,0.0054281,0.00012634,6.1538,0.48144,0.0008820729
27922,10.1002/aenm.201701313,25328,3a,31560,(Nb1−xTax)0.8Ti0.2FeSb_ x=0.04,(Nb0.96Ta0.04)0.8Ti0.2FeSb,650,,313360,0.0000031912,,0.0056317,0.00013406,5.9718,0.54272,0.000943049
27922,10.1002/aenm.201701313,25328,3a,31560,(Nb1−xTax)0.8Ti0.2FeSb_ x=0.04,(Nb0.96Ta0.04)0.8Ti0.2FeSb,700,,286650,0.0000034886,,0.0057629,0.00014179,5.7898,0.60399,0.0009953539
27922,10.1002/aenm.201701313,25328,3a,31560,(Nb1−xTax)0.8Ti0.2FeSb_ x=0.04,(Nb0.96Ta0.04)0.8Ti0.2FeSb,750,,259930,0.0000038472,,0.0058103,0.00014951,5.6078,0.66527,0.0010361104
27922,10.1002/aenm.201701313,25328,3a,31560,(Nb1−xTax)0.8Ti0.2FeSb_ x=0.04,(Nb0.96Ta0.04)0.8Ti0.2FeSb,800,,233220,0.0000042878,,0.0057662,0.00015724,5.4258,0.72655,0.0010627373
27922,10.1002/aenm.201701313,25328,3a,31560,(Nb1−xTax)0.8Ti0.2FeSb_ x=0.04,(Nb0.96Ta0.04)0.8Ti0.2FeSb,850,,206510,0.0000048424,,0.0056202,0.00016497,5.2438,0.78783,0.00107178
27922,10.1002/aenm.201701313,25328,3a,31560,(Nb1−xTax)0.8Ti0.2FeSb_ x=0.04,(Nb0.96Ta0.04)0.8Ti0.2FeSb,900,,179790,0.000005562,,0.0053617,0.00017269,5.0618,0.84911,0.0010592477
27922,10.1002/aenm.201701313,25328,3a,31560,(Nb1−xTax)0.8Ti0.2FeSb_ x=0.04,(Nb0.96Ta0.04)0.8Ti0.2FeSb,950,,153080,0.0000065325,,0.004983,0.00018042,4.8798,0.91039,0.0010211484
27922,10.1002/aenm.201701313,25328,3a,31560,(Nb1−xTax)0.8Ti0.2FeSb_ x=0.04,(Nb0.96Ta0.04)0.8Ti0.2FeSb,1000,,126360,0.0000079139,,0.0044727,0.00018814,4.6978,0.97167,0.000952084
27922,10.1002/aenm.201701313,25328,3a,31560,(Nb1−xTax)0.8Ti0.2FeSb_ x=0.04,(Nb0.96Ta0.04)0.8Ti0.2FeSb,1050,,99651,0.000010035,,0.0038231,0.00019587,4.5158,1.033,0.0008466053
27922,10.1002/aenm.201701313,25328,3a,31560,(Nb1−xTax)0.8Ti0.2FeSb_ x=0.04,(Nb0.96Ta0.04)0.8Ti0.2FeSb,1100,,72938,0.00001371,,0.0030232,0.00020359,4.3338,1.0942,0.0006975864
27922,10.1002/aenm.201701313,25328,3a,31560,(Nb1−xTax)0.8Ti0.2FeSb_ x=0.04,(Nb0.96Ta0.04)0.8Ti0.2FeSb,1150,,46224,0.000021634,,0.0020642,0.00021132,4.1518,1.1555,0.0004971819
27922,10.1002/aenm.201701313,25332,5a,31560,(Nb1−xTax)0.8Ti0.2FeSb_ x=0.04,(Nb0.96Ta0.04)0.8Ti0.2FeSb,1200,,19511,0.000051253,,,,,,
27922,10.1002/aenm.201701313,25328,3a,31561,(Nb1−xTax)0.8Ti0.2FeSb_ x=0.12,(Nb0.88Ta0.12)0.8Ti0.2FeSb,300,,,,,,,6.1881,0.17248,
27922,10.1002/aenm.201701313,25328,3a,31561,(Nb1−xTax)0.8Ti0.2FeSb_ x=0.12,(Nb0.88Ta0.12)0.8Ti0.2FeSb,350,,402120,0.0000024868,,0.0029996,0.000086368,6.0518,0.2349,0.0004956542
27922,10.1002/aenm.201701313,25328,3a,31561,(Nb1−xTax)0.8Ti0.2FeSb_ x=0.12,(Nb0.88Ta0.12)0.8Ti0.2FeSb,400,,381090,0.0000026241,,0.0035609,0.000096664,5.9155,0.29732,0.000601961
27922,10.1002/aenm.201701313,25328,3a,31561,(Nb1−xTax)0.8Ti0.2FeSb_ x=0.12,(Nb0.88Ta0.12)0.8Ti0.2FeSb,450,,360060,0.0000027773,,0.0040923,0.00010661,5.7793,0.35974,0.0007080961
27922,10.1002/aenm.201701313,25328,3a,31561,(Nb1−xTax)0.8Ti0.2FeSb_ x=0.12,(Nb0.88Ta0.12)0.8Ti0.2FeSb,500,,339030,0.0000029496,,0.0045793,0.00011622,5.643,0.42216,0.000811501
27922,10.1002/aenm.201701313,25328,3a,31561,(Nb1−xTax)0.8Ti0.2FeSb_ x=0.12,(Nb0.88Ta0.12)0.8Ti0.2FeSb,550,,318010,0.0000031446,,0.0050071,0.00012548,5.5067,0.48459,0.0009092742
27922,10.1002/aenm.201701313,25328,3a,31561,(Nb1−xTax)0.8Ti0.2FeSb_ x=0.12,(Nb0.88Ta0.12)0.8Ti0.2FeSb,600,,296980,0.0000033672,,0.0053645,0.0001344,5.3705,0.54701,0.0009988828
27922,10.1002/aenm.201701313,25328,3a,31561,(Nb1−xTax)0.8Ti0.2FeSb_ x=0.12,(Nb0.88Ta0.12)0.8Ti0.2FeSb,650,,275950,0.0000036238,,0.0056405,0.00014297,5.2342,0.60943,0.0010776241
