Repository: RamyaGuru/STD2_EffMass

# STD2_EffMass
Effective mass modeling of StarryData2 data

File: csvfiles/Pb_ptype.csv (part 4 of 4)
sid,DOI,figureid,fignum,sampleid,samplename,composition,Temperature,Inverse temperature,Carrier concentration,Carrier mobility,Electrical conductivity,Electrical resistivity,Hall movility,Lattice thermal conductivity,Power factor,Seebeck coefficient,Thermal conductivity,ZT,Figure of merit Z
14602,10.1038/ncomms12167,1883,2(a),2836,x=4.5,Pb0.935Na0.02TeSr0.045,750,0.0013333,,,37863,0.000026411,,0.73246,0.0030684,0.00028616,1.1997,1.9182,0.0025576394
14602,10.1038/ncomms12167,1883,2(a),2836,x=4.5,Pb0.935Na0.02TeSr0.045,800,0.00125,,,35142,0.000028456,,0.70212,0.0029002,0.00028977,1.1827,1.9617,0.0024521857
14602,10.1038/ncomms12167,1883,2(a),2836,x=4.5,Pb0.935Na0.02TeSr0.045,850,0.0011765,,,32367,0.000030896,,0.68311,0.0027294,0.00029082,1.1835,1.9603,0.0023062104
14602,10.1038/ncomms12167,1883,2(a),2836,x=4.5,Pb0.935Na0.02TeSr0.045,900,0.0011111,,,30602,0.000032678,,0.66423,0.0026169,0.00029242,1.1816,1.9932,0.0022147089
14602,10.1038/ncomms12167,1883,2(a),2837,x=6,Pb0.92Na0.02TeSr0.06,300,0.0033333,,,207440,0.0000048207,0.007748,1.9603,,,,,
14602,10.1038/ncomms12167,1883,2(a),2837,x=6,Pb0.92Na0.02TeSr0.06,350,0.0028571,,,174620,0.0000057267,0.0066388,1.603,0.002491,0.00011606,2.7433,0.31781,0.0009080305
14602,10.1038/ncomms12167,1883,2(a),2837,x=6,Pb0.92Na0.02TeSr0.06,400,0.0025,,,140240,0.0000071306,0.0055296,1.36,0.0029492,0.00014344,2.3422,0.50366,0.0012591581
14602,10.1038/ncomms12167,1883,2(a),2837,x=6,Pb0.92Na0.02TeSr0.06,450,0.0022222,,,109210,0.0000091567,0.0044204,1.1888,0.0032102,0.00017175,2.0184,0.71571,0.0015904677
14602,10.1038/ncomms12167,1883,2(a),2837,x=6,Pb0.92Na0.02TeSr0.06,500,0.002,,,84101,0.00001189,0.0033112,1.0604,0.0033429,0.00019952,1.7618,0.94872,0.0018974344
14602,10.1038/ncomms12167,1883,2(a),2837,x=6,Pb0.92Na0.02TeSr0.06,550,0.0018182,,,65661,0.00001523,0.002202,0.95645,0.0033898,0.00022528,1.5628,1.193,0.0021690555
14602,10.1038/ncomms12167,1883,2(a),2837,x=6,Pb0.92Na0.02TeSr0.06,600,0.0016667,,,53311,0.000018758,0.0010928,0.86753,0.0033743,0.00024773,1.4121,1.4337,0.0023895616
14602,10.1038/ncomms12167,1883,2(a),2837,x=6,Pb0.92Na0.02TeSr0.06,650,0.0015385,,,45634,0.000021913,,0.79049,0.0033076,0.00026583,1.301,1.6525,0.002542352
14602,10.1038/ncomms12167,1883,2(a),2837,x=6,Pb0.92Na0.02TeSr0.06,700,0.0014286,,,40869,0.000024468,,0.72638,0.0031953,0.00027902,1.2219,1.8305,0.0026150258
14602,10.1038/ncomms12167,1883,2(a),2837,x=6,Pb0.92Na0.02TeSr0.06,750,0.0013333,,,37407,0.000026733,,0.67819,0.0030448,0.00028734,1.1681,1.955,0.0026066261
14602,10.1038/ncomms12167,1883,2(a),2837,x=6,Pb0.92Na0.02TeSr0.06,800,0.00125,,,34289,0.000029164,,0.64856,0.002872,0.00029159,1.1342,2.0257,0.0025321813
14602,10.1038/ncomms12167,1883,2(a),2837,x=6,Pb0.92Na0.02TeSr0.06,850,0.0011765,,,31694,0.000031552,,0.63755,0.0027083,0.00029346,1.1162,2.0624,0.0024263573
14602,10.1038/ncomms12167,1883,2(a),2837,x=6,Pb0.92Na0.02TeSr0.06,900,0.0011111,,,31437,0.00003181,,0.64041,0.0026076,0.00029573,1.1121,2.1103,0.0023447532
14602,10.1038/ncomms12167,1883,2(a),2838,x=8,Pb0.9Na0.02TeSr0.08,350,0.0028571,,,167220,0.0000059801,0.0065542,1.4482,0.0023178,0.00011566,2.5364,0.31984,0.0009138149
14602,10.1038/ncomms12167,1883,2(a),2838,x=8,Pb0.9Na0.02TeSr0.08,400,0.0025,,,133200,0.0000075075,0.0054562,1.269,0.0027219,0.00014324,2.1882,0.49756,0.0012438991
14602,10.1038/ncomms12167,1883,2(a),2838,x=8,Pb0.9Na0.02TeSr0.08,450,0.0022222,,,104460,0.000009573,0.0043583,1.121,0.0029548,0.00017196,1.8778,0.70809,0.0015735435
14602,10.1038/ncomms12167,1883,2(a),2838,x=8,Pb0.9Na0.02TeSr0.08,500,0.002,,,81696,0.000012241,0.0032603,0.99244,0.0030841,0.00019969,1.6243,0.94936,0.0018987256
14602,10.1038/ncomms12167,1883,2(a),2838,x=8,Pb0.9Na0.02TeSr0.08,550,0.0018182,,,64819,0.000015428,0.0021623,0.87859,0.0031516,0.00022489,1.4332,1.2094,0.0021989953
14602,10.1038/ncomms12167,1883,2(a),2838,x=8,Pb0.9Na0.02TeSr0.08,600,0.0016667,,,53121,0.000018825,0.0010644,0.7796,0.0031791,0.00024659,1.2998,1.4675,0.0024458378
14602,10.1038/ncomms12167,1883,2(a),2838,x=8,Pb0.9Na0.02TeSr0.08,650,0.0015385,,,45508,0.000021974,,0.69813,0.0031746,0.00026431,1.2127,1.7016,0.002617795
14602,10.1038/ncomms12167,1883,2(a),2838,x=8,Pb0.9Na0.02TeSr0.08,700,0.0014286,,,40708,0.000024565,,0.63715,0.0031378,0.00027792,1.1571,1.8982,0.0027117794
14602,10.1038/ncomms12167,1883,2(a),2838,x=8,Pb0.9Na0.02TeSr0.08,750,0.0013333,,,37480,0.000026681,,0.59763,0.0030661,0.00028763,1.1184,2.0561,0.0027415057
14602,10.1038/ncomms12167,1883,2(a),2838,x=8,Pb0.9Na0.02TeSr0.08,800,0.00125,,,34826,0.000028714,,0.57631,0.0029606,0.00029387,1.0855,2.1819,0.0027274067
14602,10.1038/ncomms12167,1883,2(a),2838,x=8,Pb0.9Na0.02TeSr0.08,850,0.0011765,,,32199,0.000031057,,0.56344,0.0028316,0.00029723,1.0543,2.2829,0.0026857631
14602,10.1038/ncomms12167,1883,2(a),2838,x=8,Pb0.9Na0.02TeSr0.08,900,0.0011111,,,29719,0.000033649,,0.54049,0.0027047,0.00029835,1.0312,2.3606,0.0026228666
14602,10.1038/ncomms12167,1886,3(a),2838,x=8,Pb0.9Na0.02TeSr0.08,300,0.0033333,,,,,0.0076522,,,,2.8862,,
14602,10.1038/ncomms12167,1883,2(a),2839,x=10,Pb0.88Na0.02TeSr0.1,300,0.0033333,,,185320,0.0000053961,0.0075388,1.5458,,,2.7056,,
14602,10.1038/ncomms12167,1883,2(a),2839,x=10,Pb0.88Na0.02TeSr0.1,350,0.0028571,,,155330,0.0000064379,0.0064624,1.3013,0.0021761,0.00011568,2.3541,0.32354,0.0009243872
14602,10.1038/ncomms12167,1883,2(a),2839,x=10,Pb0.88Na0.02TeSr0.1,400,0.0025,,,125760,0.0000079517,0.005386,1.1167,0.0026288,0.00014304,2.0301,0.51796,0.0012949116
14602,10.1038/ncomms12167,1883,2(a),2839,x=10,Pb0.88Na0.02TeSr0.1,450,0.0022222,,,99496,0.000010051,0.0043096,0.97194,0.0028962,0.00017119,1.7476,0.74576,0.0016572442
14602,10.1038/ncomms12167,1883,2(a),2839,x=10,Pb0.88Na0.02TeSr0.1,500,0.002,,,78042,0.000012814,0.0032333,0.85469,0.0030194,0.00019879,1.5138,0.99729,0.0019945832
14602,10.1038/ncomms12167,1883,2(a),2839,x=10,Pb0.88Na0.02TeSr0.1,550,0.0018182,,,61791,0.000016184,0.0021569,0.75882,0.003039,0.00022443,1.3303,1.2564,0.0022844471
14602,10.1038/ncomms12167,1883,2(a),2839,x=10,Pb0.88Na0.02TeSr0.1,600,0.0016667,,,50334,0.000019867,0.0010805,0.68226,0.0029927,0.00024683,1.1941,1.5037,0.002506239
14602,10.1038/ncomms12167,1883,2(a),2839,x=10,Pb0.88Na0.02TeSr0.1,650,0.0015385,,,42747,0.000023393,,0.62511,0.0029133,0.00026496,1.0995,1.7223,0.0026496589
14602,10.1038/ncomms12167,1883,2(a),2839,x=10,Pb0.88Na0.02TeSr0.1,700,0.0014286,,,37893,0.00002639,,0.58773,0.0028259,0.00027821,1.0387,1.9044,0.0027206123
14602,10.1038/ncomms12167,1883,2(a),2839,x=10,Pb0.88Na0.02TeSr0.1,750,0.0013333,,,34715,0.000028806,,0.56876,0.0027461,0.00028655,1.0038,2.0518,0.0027357043
14602,10.1038/ncomms12167,1883,2(a),2839,x=10,Pb0.88Na0.02TeSr0.1,800,0.00125,,,32533,0.000030738,,0.56322,0.0026775,0.00029068,0.98782,2.1684,0.0027105141
14602,10.1038/ncomms12167,1883,2(a),2839,x=10,Pb0.88Na0.02TeSr0.1,850,0.0011765,,,31336,0.000031912,,0.56055,0.0026094,0.0002922,0.98593,2.2496,0.0026466382
14602,10.1038/ncomms12167,1883,2(a),2839,x=10,Pb0.88Na0.02TeSr0.1,900,0.0011111,,,32085,0.000031167,,0.5427,0.0025147,0.00029376,0.99696,2.2701,0.002522368
14602,10.1038/ncomms12167,1883,2(a),2840,x=12,Pb0.86Na0.02TeSr0.12,300,0.0033333,,,193400,0.0000051706,,1.5136,,,2.6594,,
14602,10.1038/ncomms12167,1883,2(a),2840,x=12,Pb0.86Na0.02TeSr0.12,350,0.0028571,,,162060,0.0000061706,,1.2812,0.0022468,0.00011677,2.3538,0.33409,0.0009545416
14602,10.1038/ncomms12167,1883,2(a),2840,x=12,Pb0.86Na0.02TeSr0.12,400,0.0025,,,130730,0.0000076494,,1.1127,0.0026743,0.00014414,2.057,0.52004,0.0013000972
14602,10.1038/ncomms12167,1883,2(a),2840,x=12,Pb0.86Na0.02TeSr0.12,450,0.0022222,,,102890,0.0000097191,,0.98325,0.002934,0.00017214,1.7859,0.73929,0.0016428691
14602,10.1038/ncomms12167,1883,2(a),2840,x=12,Pb0.86Na0.02TeSr0.12,500,0.002,,,80346,0.000012446,,0.87731,0.0030684,0.00019958,1.5513,0.98898,0.001977954
14602,10.1038/ncomms12167,1883,2(a),2840,x=12,Pb0.86Na0.02TeSr0.12,550,0.0018182,,,63543,0.000015737,,0.78656,0.0031122,0.0002252,1.3594,1.2592,0.0022893924
14602,10.1038/ncomms12167,1883,2(a),2840,x=12,Pb0.86Na0.02TeSr0.12,600,0.0016667,,,51956,0.000019247,,0.70808,0.0030933,0.00024774,1.2118,1.5316,0.002552649
14602,10.1038/ncomms12167,1883,2(a),2840,x=12,Pb0.86Na0.02TeSr0.12,650,0.0015385,,,44442,0.000022501,,0.64247,0.0030332,0.00026617,1.1064,1.782,0.002741504
14602,10.1038/ncomms12167,1883,2(a),2840,x=12,Pb0.86Na0.02TeSr0.12,700,0.0014286,,,39602,0.000025251,,0.59188,0.0029481,0.00027976,1.0386,1.987,0.0028385326
14602,10.1038/ncomms12167,1883,2(a),2840,x=12,Pb0.86Na0.02TeSr0.12,750,0.0013333,,,36143,0.000027668,,0.55812,0.0028494,0.00028829,1.0014,2.1341,0.0028454164
14602,10.1038/ncomms12167,1883,2(a),2840,x=12,Pb0.86Na0.02TeSr0.12,800,0.00125,,,33241,0.000030083,,0.54073,0.002744,0.00029216,0.98632,2.2256,0.0027820586
14602,10.1038/ncomms12167,1883,2(a),2840,x=12,Pb0.86Na0.02TeSr0.12,850,0.0011765,,,30902,0.00003236,,0.53509,0.0026357,0.00029255,0.98431,2.2761,0.0026777133
14602,10.1038/ncomms12167,1883,2(a),2840,x=12,Pb0.86Na0.02TeSr0.12,900,0.0011111,,,30321,0.00003298,,0.53049,0.0025252,0.00029158,0.98624,2.3044,0.0025604315
14602,10.1038/ncomms12167,1888,3(d),2841,Pb0.98Na0.02Te,Pb0.98Na0.02Te,666.6666666667,0.0015,,,,,,0.98223,,,,,
14602,10.1038/ncomms12167,1888,3(d),2841,Pb0.98Na0.02Te,Pb0.98Na0.02Te,500,0.002,,,,,,1.3551,,,,,
14602,10.1038/ncomms12167,1888,3(d),2841,Pb0.98Na0.02Te,Pb0.98Na0.02Te,400,0.0025,,,,,,1.8074,,,,,
14602,10.1038/ncomms12167,1888,3(d),2841,Pb0.98Na0.02Te,Pb0.98Na0.02Te,333.3333333333,0.003,,,,,,2.2684,,,,,
14602,10.1038/ncomms12167,1889,5(a),2841,Pb0.98Na0.02Te,Pb0.98Na0.02Te,300,0.0033333,,,,,,,,,,0.092166,
14602,10.1038/ncomms12167,1889,5(a),2841,Pb0.98Na0.02Te,Pb0.98Na0.02Te,350,0.0028571,,,,,,,,,,0.20582,
14602,10.1038/ncomms12167,1889,5(a),2841,Pb0.98Na0.02Te,Pb0.98Na0.02Te,400,0.0025,,,,,,,,,,0.34754,
14602,10.1038/ncomms12167,1889,5(a),2841,Pb0.98Na0.02Te,Pb0.98Na0.02Te,450,0.0022222,,,,,,,,,,0.5182,
14602,10.1038/ncomms12167,1889,5(a),2841,Pb0.98Na0.02Te,Pb0.98Na0.02Te,500,0.002,,,,,,,,,,0.7095,
14602,10.1038/ncomms12167,1889,5(a),2841,Pb0.98Na0.02Te,Pb0.98Na0.02Te,550,0.0018182,,,,,,,,,,0.90714,
14602,10.1038/ncomms12167,1889,5(a),2841,Pb0.98Na0.02Te,Pb0.98Na0.02Te,600,0.0016667,,,,,,,,,,1.094,
14602,10.1038/ncomms12167,1889,5(a),2841,Pb0.98Na0.02Te,Pb0.98Na0.02Te,650,0.0015385,,,,,,,,,,1.2534,
14602,10.1038/ncomms12167,1889,5(a),2841,Pb0.98Na0.02Te,Pb0.98Na0.02Te,700,0.0014286,,,,,,,,,,1.3722,
14602,10.1038/ncomms12167,1889,5(a),2841,Pb0.98Na0.02Te,Pb0.98Na0.02Te,750,0.0013333,,,,,,,,,,1.444,
14602,10.1038/ncomms12167,1889,5(a),2841,Pb0.98Na0.02Te,Pb0.98Na0.02Te,800,0.00125,,,,,,,,,,1.4723,
14602,10.1038/ncomms12167,1889,5(a),2841,Pb0.98Na0.02Te,Pb0.98Na0.02Te,850,0.0011765,,,,,,,,,,1.474,
14602,10.1038/ncomms12167,1889,5(a),2841,Pb0.98Na0.02Te,Pb0.98Na0.02Te,900,0.0011111,,,,,,,,,,1.482,
14602,10.1038/ncomms12167,1889,5(a),2842,this study,Pb0.9Na0.02TeSr0.08,300,0.0033333,,,,,,,,,,0.2013,
14602,10.1038/ncomms12167,1889,5(a),2842,this study,Pb0.9Na0.02TeSr0.08,350,0.0028571,,,,,,,,,,0.36881,
14602,10.1038/ncomms12167,1889,5(a),2842,this study,Pb0.9Na0.02TeSr0.08,400,0.0025,,,,,,,,,,0.54684,
14602,10.1038/ncomms12167,1889,5(a),2842,this study,Pb0.9Na0.02TeSr0.08,450,0.0022222,,,,,,,,,,0.75628,
14602,10.1038/ncomms12167,1889,5(a),2842,this study,Pb0.9Na0.02TeSr0.08,500,0.002,,,,,,,,,,1.0014,
14602,10.1038/ncomms12167,1889,5(a),2842,this study,Pb0.9Na0.02TeSr0.08,550,0.0018182,,,,,,,,,,1.2738,
14602,10.1038/ncomms12167,1889,5(a),2842,this study,Pb0.9Na0.02TeSr0.08,600,0.0016667,,,,,,,,,,1.5568,
14602,10.1038/ncomms12167,1889,5(a),2842,this study,Pb0.9Na0.02TeSr0.08,650,0.0015385,,,,,,,,,,1.8294,
14602,10.1038/ncomms12167,1889,5(a),2842,this study,Pb0.9Na0.02TeSr0.08,700,0.0014286,,,,,,,,,,2.0704,
14602,10.1038/ncomms12167,1889,5(a),2842,this study,Pb0.9Na0.02TeSr0.08,750,0.0013333,,,,,,,,,,2.2624,
14602,10.1038/ncomms12167,1889,5(a),2842,this study,Pb0.9Na0.02TeSr0.08,800,0.00125,,,,,,,,,,2.3961,
14602,10.1038/ncomms12167,1889,5(a),2842,this study,Pb0.9Na0.02TeSr0.08,850,0.0011765,,,,,,,,,,2.4745,
14602,10.1038/ncomms12167,1889,5(a),2842,this study,Pb0.9Na0.02TeSr0.08,900,0.0011111,,,,,,,,,,2.5166,
14602,10.1038/ncomms12167,1889,5(a),2843,ref.8,Pb0.94Na0.02TeSr0.04,350,0.0028571,,,,,,,,,,0.24937,
14602,10.1038/ncomms12167,1889,5(a),2843,ref.8,Pb0.94Na0.02TeSr0.04,400,0.0025,,,,,,,,,,0.39972,
14602,10.1038/ncomms12167,1889,5(a),2843,ref.8,Pb0.94Na0.02TeSr0.04,450,0.0022222,,,,,,,,,,0.57869,
14602,10.1038/ncomms12167,1889,5(a),2843,ref.8,Pb0.94Na0.02TeSr0.04,500,0.002,,,,,,,,,,0.77796,
14602,10.1038/ncomms12167,1889,5(a),2843,ref.8,Pb0.94Na0.02TeSr0.04,550,0.0018182,,,,,,,,,,0.99236,
14602,10.1038/ncomms12167,1889,5(a),2843,ref.8,Pb0.94Na0.02TeSr0.04,600,0.0016667,,,,,,,,,,1.2179,
14602,10.1038/ncomms12167,1889,5(a),2843,ref.8,Pb0.94Na0.02TeSr0.04,650,0.0015385,,,,,,,,,,1.4497,
14602,10.1038/ncomms12167,1889,5(a),2843,ref.8,Pb0.94Na0.02TeSr0.04,700,0.0014286,,,,,,,,,,1.6804,
14602,10.1038/ncomms12167,1889,5(a),2843,ref.8,Pb0.94Na0.02TeSr0.04,750,0.0013333,,,,,,,,,,1.8977,
14602,10.1038/ncomms12167,1889,5(a),2843,ref.8,Pb0.94Na0.02TeSr0.04,800,0.00125,,,,,,,,,,2.0829,
14602,10.1038/ncomms12167,1889,5(a),2843,ref.8,Pb0.94Na0.02TeSr0.04,850,0.0011765,,,,,,,,,,2.2086,
14602,10.1038/ncomms12167,1889,5(a),2843,ref.8,Pb0.94Na0.02TeSr0.04,900,0.0011111,,,,,,,,,,2.2369,
23591,10.1016/j.joule.2018.04.025,20505,2a,25322,Pb0.980Na0.020Te_1.2e20_Zhao,Pb0.980Na0.020Te,300,0.0033333,,,208850,0.0000047881,,,0.0021699,0.00010193,3.6452,0.17858,0.000595276
23591,10.1016/j.joule.2018.04.025,20505,2a,25322,Pb0.980Na0.020Te_1.2e20_Zhao,Pb0.980Na0.020Te,350,0.0028571,,,148250,0.0000067453,,,0.0000021445,0.00011701,3.4588,0.000217,6.2e-7
23591,10.1016/j.joule.2018.04.025,20505,2a,25322,Pb0.980Na0.020Te_1.2e20_Zhao,Pb0.980Na0.020Te,400,0.0025,,,114910,0.0000087026,,,0.0000021883,0.0001321,3.2724,0.00026749,6.687e-7
23591,10.1016/j.joule.2018.04.025,20505,2a,25322,Pb0.980Na0.020Te_1.2e20_Zhao,Pb0.980Na0.020Te,450,0.0022222,,,93809,0.00001066,,,0.0000022321,0.00014718,3.086,0.48365,7.233e-7
23591,10.1016/j.joule.2018.04.025,20505,2a,25322,Pb0.980Na0.020Te_1.2e20_Zhao,Pb0.980Na0.020Te,500,0.002,,,79258,0.000012617,,,0.000002276,0.00016226,2.8996,0.55638,7.849e-7
23591,10.1016/j.joule.2018.04.025,20505,2a,25322,Pb0.980Na0.020Te_1.2e20_Zhao,Pb0.980Na0.020Te,550,0.0018182,,,68615,0.000014574,,,0.0000023198,0.00017734,2.7132,0.62911,8.55e-7
23591,10.1016/j.joule.2018.04.025,20505,2a,25322,Pb0.980Na0.020Te_1.2e20_Zhao,Pb0.980Na0.020Te,600,0.0016667,,,60492,0.000016531,,,0.0000023636,0.00019242,2.5269,0.70184,9.354e-7
23591,10.1016/j.joule.2018.04.025,20505,2a,25322,Pb0.980Na0.020Te_1.2e20_Zhao,Pb0.980Na0.020Te,650,0.0015385,,,54086,0.000018489,,,0.0000024074,0.0002075,2.3405,0.77457,0.0000010286
23591,10.1016/j.joule.2018.04.025,20505,2a,25322,Pb0.980Na0.020Te_1.2e20_Zhao,Pb0.980Na0.020Te,700,0.0014286,,,48909,0.000020446,,,0.0000024513,0.00022258,2.1541,0.8473,0.000001138
23591,10.1016/j.joule.2018.04.025,20505,2a,25322,Pb0.980Na0.020Te_1.2e20_Zhao,Pb0.980Na0.020Te,750,0.0013333,,,44637,0.000022403,,,0.0000024951,0.00023766,1.9677,0.92003,0.000001268
23591,10.1016/j.joule.2018.04.025,20505,2a,25322,Pb0.980Na0.020Te_1.2e20_Zhao,Pb0.980Na0.020Te,800,0.00125,,,41051,0.00002436,,,0.0000025389,0.00025274,1.7813,0.99277,0.0000014253
23591,10.1016/j.joule.2018.04.025,20505,2a,25322,Pb0.980Na0.020Te_1.2e20_Zhao,Pb0.980Na0.020Te,850,0.0011765,,,37997,0.000026318,,,0.0000025828,0.00026782,1.5949,1.0655,0.0000016194
23591,10.1016/j.joule.2018.04.025,20505,2a,25322,Pb0.980Na0.020Te_1.2e20_Zhao,Pb0.980Na0.020Te,900,0.0011111,,,,,,,,0.0002829,1.4085,1.1382,
23591,10.1016/j.joule.2018.04.025,20505,2a,25323,Pb0.980Na0.020Te_1.4e20_Tan,Pb0.980Na0.020Te ,300,0.0033333,,,750920,0.0000013317,,,0.0000019214,0.000083141,3.4805,0.00016561,5.52e-7
23591,10.1016/j.joule.2018.04.025,20505,2a,25323,Pb0.980Na0.020Te_1.4e20_Tan,Pb0.980Na0.020Te ,350,0.0028571,,,230010,0.0000043477,,,0.0000019781,0.00010204,3.2473,0.24347,6.092e-7
23591,10.1016/j.joule.2018.04.025,20505,2a,25323,Pb0.980Na0.020Te_1.4e20_Tan,Pb0.980Na0.020Te ,400,0.0025,,,135800,0.0000073637,,,0.0000020348,0.00012095,3.0141,0.37311,6.751e-7
23591,10.1016/j.joule.2018.04.025,20505,2a,25323,Pb0.980Na0.020Te_1.4e20_Tan,Pb0.980Na0.020Te ,450,0.0022222,,,96339,0.00001038,,,0.0000020915,0.00013985,2.7809,0.50274,7.521e-7
23591,10.1016/j.joule.2018.04.025,20505,2a,25323,Pb0.980Na0.020Te_1.4e20_Tan,Pb0.980Na0.020Te ,500,0.002,,,74649,0.000013396,,,0.0000021482,0.00015875,2.5477,0.63238,8.432e-7
23591,10.1016/j.joule.2018.04.025,20505,2a,25323,Pb0.980Na0.020Te_1.4e20_Tan,Pb0.980Na0.020Te ,550,0.0018182,,,60931,0.000016412,,,0.0000022049,0.00017765,2.3145,0.76201,9.526e-7
23591,10.1016/j.joule.2018.04.025,20505,2a,25323,Pb0.980Na0.020Te_1.4e20_Tan,Pb0.980Na0.020Te ,600,0.0016667,,,51472,0.000019428,,,0.0000022617,0.00019655,2.0813,0.89165,0.0000010867
23591,10.1016/j.joule.2018.04.025,20505,2a,25323,Pb0.980Na0.020Te_1.4e20_Tan,Pb0.980Na0.020Te ,650,0.0015385,,,44555,0.000022444,,,0.0000023184,0.00021546,1.848,1.0213,0.0000012545
23591,10.1016/j.joule.2018.04.025,20505,2a,25323,Pb0.980Na0.020Te_1.4e20_Tan,Pb0.980Na0.020Te ,700,0.0014286,,,39277,0.00002546,,,0.0000023751,0.00023436,1.6148,1.1509,0.0000014708
23591,10.1016/j.joule.2018.04.025,20505,2a,25323,Pb0.980Na0.020Te_1.4e20_Tan,Pb0.980Na0.020Te ,750,0.0013333,,,35117,0.000028476,,,0.0000024318,0.00025326,1.3816,1.2806,0.0000017601
23591,10.1016/j.joule.2018.04.025,20505,2a,25323,Pb0.980Na0.020Te_1.4e20_Tan,Pb0.980Na0.020Te ,800,0.00125,,,31754,0.000031492,,,0.0000024885,0.00027216,1.1484,1.4102,0.0000021669
23591,10.1016/j.joule.2018.04.025,20505,2a,25323,Pb0.980Na0.020Te_1.4e20_Tan,Pb0.980Na0.020Te ,850,0.0011765,,,28979,0.000034508,,,0.0000025453,0.00029107,0.91519,1.5398,0.0000027812
23591,10.1016/j.joule.2018.04.025,20505,2a,25323,Pb0.980Na0.020Te_1.4e20_Tan,Pb0.980Na0.020Te ,900,0.0011111,,,26650,0.000037524,,,0.000002602,0.00030997,0.68198,1.6695,0.0000038154
23591,10.1016/j.joule.2018.04.025,20505,2a,25325,Pb0.960Na0.040Te_1.6e20_this work_yellow,Pb0.960Na0.040Te ,350,0.0028571,,,270940,0.0000036909,,,0.0000017874,0.000098918,3.4543,0.17081,5.174e-7
23591,10.1016/j.joule.2018.04.025,20505,2a,25325,Pb0.960Na0.040Te_1.6e20_this work_yellow,Pb0.960Na0.040Te ,400,0.0025,,,179580,0.0000055685,,,0.0000021164,0.00011441,3.1959,0.32207,6.622e-7
23591,10.1016/j.joule.2018.04.025,20505,2a,25325,Pb0.960Na0.040Te_1.6e20_this work_yellow,Pb0.960Na0.040Te ,450,0.0022222,,,134300,0.0000074462,,,0.0000023894,0.0001299,2.9375,0.47333,8.134e-7
23591,10.1016/j.joule.2018.04.025,20505,2a,25325,Pb0.960Na0.040Te_1.6e20_this work_yellow,Pb0.960Na0.040Te ,500,0.002,,,107250,0.0000093238,,,0.0000026065,0.00014539,2.6791,0.62459,9.729e-7
23591,10.1016/j.joule.2018.04.025,20505,2a,25325,Pb0.960Na0.040Te_1.6e20_this work_yellow,Pb0.960Na0.040Te ,550,0.0018182,,,89278,0.000011201,,,0.0000027676,0.00016088,2.4208,0.77585,0.0000011433
23591,10.1016/j.joule.2018.04.025,20505,2a,25325,Pb0.960Na0.040Te_1.6e20_this work_yellow,Pb0.960Na0.040Te ,600,0.0016667,,,76458,0.000013079,,,0.0000028729,0.00017637,2.1624,0.92711,0.0000013286
23591,10.1016/j.joule.2018.04.025,20505,2a,25325,Pb0.960Na0.040Te_1.6e20_this work_yellow,Pb0.960Na0.040Te ,650,0.0015385,,,66858,0.000014957,,,0.0000029222,0.00019186,1.904,1.0784,0.0000015348
23591,10.1016/j.joule.2018.04.025,20505,2a,25325,Pb0.960Na0.040Te_1.6e20_this work_yellow,Pb0.960Na0.040Te ,700,0.0014286,,,59404,0.000016834,,,0.0000029155,0.00020735,1.6456,1.2296,0.0000017717
23591,10.1016/j.joule.2018.04.025,20505,2a,25325,Pb0.960Na0.040Te_1.6e20_this work_yellow,Pb0.960Na0.040Te ,750,0.0013333,,,53442,0.000018712,,,0.000002853,0.00022284,1.3873,1.3809,0.0000020565
23591,10.1016/j.joule.2018.04.025,20505,2a,25325,Pb0.960Na0.040Te_1.6e20_this work_yellow,Pb0.960Na0.040Te ,800,0.00125,,,48567,0.00002059,,,0.0000027345,0.00023833,1.1289,1.5321,0.0000024223
23591,10.1016/j.joule.2018.04.025,20505,2a,25325,Pb0.960Na0.040Te_1.6e20_this work_yellow,Pb0.960Na0.040Te ,850,0.0011765,,,44510,0.000022467,,,0.0000025601,0.00025382,0.87051,1.6834,0.0000029409
23591,10.1016/j.joule.2018.04.025,20505,2a,25325,Pb0.960Na0.040Te_1.6e20_this work_yellow,Pb0.960Na0.040Te ,900,0.0011111,,,41076,0.000024345,,,0.0000023297,0.00026931,,,
23591,10.1016/j.joule.2018.04.025,20505,2a,25324,Pb0.960Na0.040Te_1.6e20_this work_red,Pb0.960Na0.040Te ,350,0.0028571,,,234520,0.0000042641,,,0.00000188,0.00010617,,,
23591,10.1016/j.joule.2018.04.025,20505,2a,25324,Pb0.960Na0.040Te_1.6e20_this work_red,Pb0.960Na0.040Te ,400,0.0025,,,175150,0.0000057095,,,0.0000022036,0.00012234,,,
23591,10.1016/j.joule.2018.04.025,20505,2a,25324,Pb0.960Na0.040Te_1.6e20_this work_red,Pb0.960Na0.040Te ,450,0.0022222,,,132090,0.0000075707,,,0.000002472,0.00013851,,,
23591,10.1016/j.joule.2018.04.025,20505,2a,25324,Pb0.960Na0.040Te_1.6e20_this work_red,Pb0.960Na0.040Te ,500,0.002,,,102750,0.0000097322,,,0.0000026853,0.00015467,,,
23591,10.1016/j.joule.2018.04.025,20505,2a,25324,Pb0.960Na0.040Te_1.6e20_this work_red,Pb0.960Na0.040Te ,550,0.0018182,,,82788,0.000012079,,,0.0000028434,0.00017084,,,
23591,10.1016/j.joule.2018.04.025,20505,2a,25324,Pb0.960Na0.040Te_1.6e20_this work_red,Pb0.960Na0.040Te ,600,0.0016667,,,68994,0.000014494,,,0.0000029464,0.00018701,,,
23591,10.1016/j.joule.2018.04.025,20505,2a,25324,Pb0.960Na0.040Te_1.6e20_this work_red,Pb0.960Na0.040Te ,650,0.0015385,,,59298,0.000016864,,,0.0000029942,0.00020317,,,
23591,10.1016/j.joule.2018.04.025,20505,2a,25324,Pb0.960Na0.040Te_1.6e20_this work_red,Pb0.960Na0.040Te ,700,0.0014286,,,52433,0.000019072,,,0.0000029869,0.00021934,,,
23591,10.1016/j.joule.2018.04.025,20505,2a,25324,Pb0.960Na0.040Te_1.6e20_this work_red,Pb0.960Na0.040Te ,750,0.0013333,,,47610,0.000021004,,,0.0000029244,0.0002355,,,
23591,10.1016/j.joule.2018.04.025,20505,2a,25324,Pb0.960Na0.040Te_1.6e20_this work_red,Pb0.960Na0.040Te ,800,0.00125,,,44360,0.000022543,,,0.0000028067,0.00025167,,,
23591,10.1016/j.joule.2018.04.025,20505,2a,25324,Pb0.960Na0.040Te_1.6e20_this work_red,Pb0.960Na0.040Te ,850,0.0011765,,,42420,0.000023574,,,0.0000026339,0.00026784,,,
23591,10.1016/j.joule.2018.04.025,20505,2a,25324,Pb0.960Na0.040Te_1.6e20_this work_red,Pb0.960Na0.040Te ,900,0.0011111,,,,,,,,0.000284,,,
23591,10.1016/j.joule.2018.04.025,20505,2a,25326,Pb0.980Na0.020Te_1.4e20_Pei,Pb0.980Na0.020Te ,300,0.0033333,,,378500,0.000002642,,,0.0017656,0.000068299,3.3917,0.15617,0.0005205649
23591,10.1016/j.joule.2018.04.025,20505,2a,25326,Pb0.980Na0.020Te_1.4e20_Pei,Pb0.980Na0.020Te ,350,0.0028571,,,221190,0.0000045211,,,0.0000016457,0.00008704,3.1209,0.18523,5.273e-7
23591,10.1016/j.joule.2018.04.025,20505,2a,25326,Pb0.980Na0.020Te_1.4e20_Pei,Pb0.980Na0.020Te ,400,0.0025,,,156250,0.0000064002,,,0.0000018008,0.00010578,2.8501,0.34493,6.318e-7
23591,10.1016/j.joule.2018.04.025,20505,2a,25326,Pb0.980Na0.020Te_1.4e20_Pei,Pb0.980Na0.020Te ,450,0.0022222,,,120780,0.0000082793,,,0.0000019558,0.00012452,2.5794,0.50463,7.582e-7
23591,10.1016/j.joule.2018.04.025,20505,2a,25326,Pb0.980Na0.020Te_1.4e20_Pei,Pb0.980Na0.020Te ,500,0.002,,,98445,0.000010158,,,0.0000021109,0.00014327,2.3086,0.66432,9.144e-7
23591,10.1016/j.joule.2018.04.025,20505,2a,25326,Pb0.980Na0.020Te_1.4e20_Pei,Pb0.980Na0.020Te ,550,0.0018182,,,83077,0.000012037,,,0.0000022659,0.00016201,2.0379,0.82402,0.0000011119
23591,10.1016/j.joule.2018.04.025,20505,2a,25326,Pb0.980Na0.020Te_1.4e20_Pei,Pb0.980Na0.020Te ,600,0.0016667,,,71855,0.000013917,,,0.000002421,0.00018075,1.7671,0.98372,0.00000137
23591,10.1016/j.joule.2018.04.025,20505,2a,25326,Pb0.980Na0.020Te_1.4e20_Pei,Pb0.980Na0.020Te ,650,0.0015385,,,63307,0.000015796,,,0.000002576,0.00019949,1.4963,1.1434,0.0000017216
23591,10.1016/j.joule.2018.04.025,20505,2a,25326,Pb0.980Na0.020Te_1.4e20_Pei,Pb0.980Na0.020Te ,700,0.0014286,,,56577,0.000017675,,,0.0000027311,0.00021823,1.2256,1.3031,0.0000022284
23591,10.1016/j.joule.2018.04.025,20505,2a,25326,Pb0.980Na0.020Te_1.4e20_Pei,Pb0.980Na0.020Te ,750,0.0013333,,,,,,,,0.00023697,,1.4628,
23591,10.1016/j.joule.2018.04.025,20510,5Y24PTGN1_ZEM,25327,(Pb0.95Ge0.01Na0.04)Te_ZEM,(Pb0.95Ge0.01Na0.04)Te,350,0.0028571,,,,,,,,0.00012542,,,
23591,10.1016/j.joule.2018.04.025,20510,5Y24PTGN1_ZEM,25327,(Pb0.95Ge0.01Na0.04)Te_ZEM,(Pb0.95Ge0.01Na0.04)Te,400,0.0025,,,,,,,,0.00014142,,,
23591,10.1016/j.joule.2018.04.025,20510,5Y24PTGN1_ZEM,25327,(Pb0.95Ge0.01Na0.04)Te_ZEM,(Pb0.95Ge0.01Na0.04)Te,450,0.0022222,,,,,,,,0.00015742,,,
23591,10.1016/j.joule.2018.04.025,20510,5Y24PTGN1_ZEM,25327,(Pb0.95Ge0.01Na0.04)Te_ZEM,(Pb0.95Ge0.01Na0.04)Te,500,0.002,,,,,,,,0.00017342,,,
23591,10.1016/j.joule.2018.04.025,20510,5Y24PTGN1_ZEM,25327,(Pb0.95Ge0.01Na0.04)Te_ZEM,(Pb0.95Ge0.01Na0.04)Te,550,0.0018182,,,,,,,,0.00018942,,,
23591,10.1016/j.joule.2018.04.025,20510,5Y24PTGN1_ZEM,25327,(Pb0.95Ge0.01Na0.04)Te_ZEM,(Pb0.95Ge0.01Na0.04)Te,600,0.0016667,,,,,,,,0.00020542,,,
23591,10.1016/j.joule.2018.04.025,20510,5Y24PTGN1_ZEM,25327,(Pb0.95Ge0.01Na0.04)Te_ZEM,(Pb0.95Ge0.01Na0.04)Te,650,0.0015385,,,,,,,,0.00022143,,,
23591,10.1016/j.joule.2018.04.025,20510,5Y24PTGN1_ZEM,25327,(Pb0.95Ge0.01Na0.04)Te_ZEM,(Pb0.95Ge0.01Na0.04)Te,700,0.0014286,,,,,,,,0.00023743,,,
23591,10.1016/j.joule.2018.04.025,20510,5Y24PTGN1_ZEM,25327,(Pb0.95Ge0.01Na0.04)Te_ZEM,(Pb0.95Ge0.01Na0.04)Te,750,0.0013333,,,,,,,,0.00025343,,,
23591,10.1016/j.joule.2018.04.025,20510,5Y24PTGN1_ZEM,25327,(Pb0.95Ge0.01Na0.04)Te_ZEM,(Pb0.95Ge0.01Na0.04)Te,800,0.00125,,,,,,,,0.00026943,,,
23591,10.1016/j.joule.2018.04.025,20510,5Y24PTGN1_ZEM,25327,(Pb0.95Ge0.01Na0.04)Te_ZEM,(Pb0.95Ge0.01Na0.04)Te,850,0.0011765,,,,,,,,0.00028543,,,
23591,10.1016/j.joule.2018.04.025,20510,5Y24PTGN1_ZEM,25327,(Pb0.95Ge0.01Na0.04)Te_ZEM,(Pb0.95Ge0.01Na0.04)Te,900,0.0011111,,,,,,,,0.00030143,,,
23591,10.1016/j.joule.2018.04.025,20510,5Y24PTGN1_ZEM,25329,(Pb0.953Ge0.007Na0.04)Te_ZEM_6105,(Pb0.953Ge0.007Na0.04)Te,350,0.0028571,,,185110,0.0000054023,,,0.0024526,0.00011644,,,
23591,10.1016/j.joule.2018.04.025,20510,5Y24PTGN1_ZEM,25329,(Pb0.953Ge0.007Na0.04)Te_ZEM_6105,(Pb0.953Ge0.007Na0.04)Te,400,0.0025,,,140620,0.0000071113,,,0.0025278,0.0001325,,,
23591,10.1016/j.joule.2018.04.025,20510,5Y24PTGN1_ZEM,25329,(Pb0.953Ge0.007Na0.04)Te_ZEM_6105,(Pb0.953Ge0.007Na0.04)Te,450,0.0022222,,,107100,0.0000093375,,,0.002603,0.00014856,,,
23591,10.1016/j.joule.2018.04.025,20510,5Y24PTGN1_ZEM,25329,(Pb0.953Ge0.007Na0.04)Te_ZEM_6105,(Pb0.953Ge0.007Na0.04)Te,500,0.002,,,83864,0.000011924,,,0.0026783,0.00016463,,,
23591,10.1016/j.joule.2018.04.025,20510,5Y24PTGN1_ZEM,25329,(Pb0.953Ge0.007Na0.04)Te_ZEM_6105,(Pb0.953Ge0.007Na0.04)Te,550,0.0018182,,,67972,0.000014712,,,0.0027535,0.00018069,,,
23591,10.1016/j.joule.2018.04.025,20510,5Y24PTGN1_ZEM,25329,(Pb0.953Ge0.007Na0.04)Te_ZEM_6105,(Pb0.953Ge0.007Na0.04)Te,600,0.0016667,,,56993,0.000017546,,,0.0028287,0.00019676,,,
23591,10.1016/j.joule.2018.04.025,20510,5Y24PTGN1_ZEM,25329,(Pb0.953Ge0.007Na0.04)Te_ZEM_6105,(Pb0.953Ge0.007Na0.04)Te,650,0.0015385,,,49339,0.000020268,,,0.0022347,0.00021282,,,
23591,10.1016/j.joule.2018.04.025,20510,5Y24PTGN1_ZEM,25329,(Pb0.953Ge0.007Na0.04)Te_ZEM_6105,(Pb0.953Ge0.007Na0.04)Te,700,0.0014286,,,44014,0.00002272,,,0.0023059,0.00022889,,,
23591,10.1016/j.joule.2018.04.025,20510,5Y24PTGN1_ZEM,25329,(Pb0.953Ge0.007Na0.04)Te_ZEM_6105,(Pb0.953Ge0.007Na0.04)Te,750,0.0013333,,,40412,0.000024745,,,0.0024247,0.00024495,,,
23591,10.1016/j.joule.2018.04.025,20510,5Y24PTGN1_ZEM,25329,(Pb0.953Ge0.007Na0.04)Te_ZEM_6105,(Pb0.953Ge0.007Na0.04)Te,800,0.00125,,,38190,0.000026185,,,0.0026017,0.00026101,,,
23591,10.1016/j.joule.2018.04.025,20510,5Y24PTGN1_ZEM,25329,(Pb0.953Ge0.007Na0.04)Te_ZEM_6105,(Pb0.953Ge0.007Na0.04)Te,850,0.0011765,,,37197,0.000026884,,,0.0028557,0.00027708,,,
23591,10.1016/j.joule.2018.04.025,20510,5Y24PTGN1_ZEM,25329,(Pb0.953Ge0.007Na0.04)Te_ZEM_6105,(Pb0.953Ge0.007Na0.04)Te,900,0.0011111,,,37476,0.000026684,,,0.0032204,0.00029314,,,
23591,10.1016/j.joule.2018.04.025,20512,ZEM_Power factor,25329,(Pb0.953Ge0.007Na0.04)Te_ZEM_6105,(Pb0.953Ge0.007Na0.04)Te,50,0.02,,,,,,,0.0020013,,,,
23591,10.1016/j.joule.2018.04.025,20512,ZEM_Power factor,25329,(Pb0.953Ge0.007Na0.04)Te_ZEM_6105,(Pb0.953Ge0.007Na0.04)Te,100,0.01,,,,,,,0.0020765,,,,
23591,10.1016/j.joule.2018.04.025,20512,ZEM_Power factor,25329,(Pb0.953Ge0.007Na0.04)Te_ZEM_6105,(Pb0.953Ge0.007Na0.04)Te,150,0.0066667,,,,,,,0.0021518,,,,
23591,10.1016/j.joule.2018.04.025,20512,ZEM_Power factor,25329,(Pb0.953Ge0.007Na0.04)Te_ZEM_6105,(Pb0.953Ge0.007Na0.04)Te,200,0.005,,,,,,,0.002227,,,,
23591,10.1016/j.joule.2018.04.025,20512,ZEM_Power factor,25329,(Pb0.953Ge0.007Na0.04)Te_ZEM_6105,(Pb0.953Ge0.007Na0.04)Te,250,0.004,,,,,,,0.0023022,,,,
23591,10.1016/j.joule.2018.04.025,20512,ZEM_Power factor,25329,(Pb0.953Ge0.007Na0.04)Te_ZEM_6105,(Pb0.953Ge0.007Na0.04)Te,300,0.0033333,,,,,,,0.0023774,,,,
23591,10.1016/j.joule.2018.04.025,20511,ZEM,25330,(Pb0.95Ge0.01Na0.04)Te_ZEM_5Y24,(Pb0.95Ge0.01Na0.04)Te,350,0.0028571,,,142940,0.0000069958,,,0.0024898,0.00012542,,,
23591,10.1016/j.joule.2018.04.025,20511,ZEM,25330,(Pb0.95Ge0.01Na0.04)Te_ZEM_5Y24,(Pb0.95Ge0.01Na0.04)Te,400,0.0025,,,109120,0.0000091642,,,0.0025633,0.00014142,,,
23591,10.1016/j.joule.2018.04.025,20511,ZEM,25330,(Pb0.95Ge0.01Na0.04)Te_ZEM_5Y24,(Pb0.95Ge0.01Na0.04)Te,450,0.0022222,,,88238,0.000011333,,,0.0026368,0.00015742,,,
23591,10.1016/j.joule.2018.04.025,20511,ZEM,25330,(Pb0.95Ge0.01Na0.04)Te_ZEM_5Y24,(Pb0.95Ge0.01Na0.04)Te,500,0.002,,,74069,0.000013501,,,0.0027103,0.00017342,,,
23591,10.1016/j.joule.2018.04.025,20511,ZEM,25330,(Pb0.95Ge0.01Na0.04)Te_ZEM_5Y24,(Pb0.95Ge0.01Na0.04)Te,550,0.0018182,,,63820,0.000015669,,,0.0027838,0.00018942,,,
23591,10.1016/j.joule.2018.04.025,20511,ZEM,25330,(Pb0.95Ge0.01Na0.04)Te_ZEM_5Y24,(Pb0.95Ge0.01Na0.04)Te,600,0.0016667,,,56060,0.000017838,,,0.0028573,0.00020542,,,
23591,10.1016/j.joule.2018.04.025,20511,ZEM,25330,(Pb0.95Ge0.01Na0.04)Te_ZEM_5Y24,(Pb0.95Ge0.01Na0.04)Te,650,0.0015385,,,49985,0.000020006,,,0.0024508,0.00022143,,,
23591,10.1016/j.joule.2018.04.025,20511,ZEM,25330,(Pb0.95Ge0.01Na0.04)Te_ZEM_5Y24,(Pb0.95Ge0.01Na0.04)Te,700,0.0014286,,,45096,0.000022175,,,0.0025422,0.00023743,,,
23591,10.1016/j.joule.2018.04.025,20511,ZEM,25330,(Pb0.95Ge0.01Na0.04)Te_ZEM_5Y24,(Pb0.95Ge0.01Na0.04)Te,750,0.0013333,,,41080,0.000024343,,,0.0026384,0.00025343,,,
23591,10.1016/j.joule.2018.04.025,20511,ZEM,25330,(Pb0.95Ge0.01Na0.04)Te_ZEM_5Y24,(Pb0.95Ge0.01Na0.04)Te,800,0.00125,,,37719,0.000026512,,,0.0027381,0.00026943,,,
23591,10.1016/j.joule.2018.04.025,20511,ZEM,25330,(Pb0.95Ge0.01Na0.04)Te_ZEM_5Y24,(Pb0.95Ge0.01Na0.04)Te,850,0.0011765,,,34868,0.00002868,,,0.0028407,0.00028543,,,
23591,10.1016/j.joule.2018.04.025,20511,ZEM,25330,(Pb0.95Ge0.01Na0.04)Te_ZEM_5Y24,(Pb0.95Ge0.01Na0.04)Te,900,0.0011111,,,32417,0.000030848,,,0.0029454,0.00030143,,,
23591,10.1016/j.joule.2018.04.025,20512,ZEM_Power factor,25330,(Pb0.95Ge0.01Na0.04)Te_ZEM_5Y24,(Pb0.95Ge0.01Na0.04)Te,50,0.02,,,,,,,0.0020488,,,,
23591,10.1016/j.joule.2018.04.025,20512,ZEM_Power factor,25330,(Pb0.95Ge0.01Na0.04)Te_ZEM_5Y24,(Pb0.95Ge0.01Na0.04)Te,100,0.01,,,,,,,0.0021223,,,,
23591,10.1016/j.joule.2018.04.025,20512,ZEM_Power factor,25330,(Pb0.95Ge0.01Na0.04)Te_ZEM_5Y24,(Pb0.95Ge0.01Na0.04)Te,150,0.0066667,,,,,,,0.0021958,,,,
23591,10.1016/j.joule.2018.04.025,20512,ZEM_Power factor,25330,(Pb0.95Ge0.01Na0.04)Te_ZEM_5Y24,(Pb0.95Ge0.01Na0.04)Te,200,0.005,,,,,,,0.0022693,,,,
23591,10.1016/j.joule.2018.04.025,20512,ZEM_Power factor,25330,(Pb0.95Ge0.01Na0.04)Te_ZEM_5Y24,(Pb0.95Ge0.01Na0.04)Te,250,0.004,,,,,,,0.0023428,,,,
23591,10.1016/j.joule.2018.04.025,20512,ZEM_Power factor,25330,(Pb0.95Ge0.01Na0.04)Te_ZEM_5Y24,(Pb0.95Ge0.01Na0.04)Te,300,0.0033333,,,,,,,0.0024163,,,,
23591,10.1016/j.joule.2018.04.025,20511,ZEM,25331,(Pb0.953Ge0.007Na0.04)Te_ZEM_7419,(Pb0.953Ge0.007Na0.04)Te,350,0.0028571,,,218970,0.0000045668,,,0.0026817,0.00011461,,,
23591,10.1016/j.joule.2018.04.025,20511,ZEM,25331,(Pb0.953Ge0.007Na0.04)Te_ZEM_7419,(Pb0.953Ge0.007Na0.04)Te,400,0.0025,,,139550,0.0000071661,,,0.0027451,0.00013357,,,
23591,10.1016/j.joule.2018.04.025,20511,ZEM,25331,(Pb0.953Ge0.007Na0.04)Te_ZEM_7419,(Pb0.953Ge0.007Na0.04)Te,450,0.0022222,,,102400,0.0000097655,,,0.0028085,0.00015254,,,
23591,10.1016/j.joule.2018.04.025,20511,ZEM,25331,(Pb0.953Ge0.007Na0.04)Te_ZEM_7419,(Pb0.953Ge0.007Na0.04)Te,500,0.002,,,80873,0.000012365,,,0.0028719,0.0001715,,,
23591,10.1016/j.joule.2018.04.025,20511,ZEM,25331,(Pb0.953Ge0.007Na0.04)Te_ZEM_7419,(Pb0.953Ge0.007Na0.04)Te,550,0.0018182,,,66827,0.000014964,,,0.0029353,0.00019046,,,
23591,10.1016/j.joule.2018.04.025,20511,ZEM,25331,(Pb0.953Ge0.007Na0.04)Te_ZEM_7419,(Pb0.953Ge0.007Na0.04)Te,600,0.0016667,,,56935,0.000017564,,,0.0024972,0.00020943,,,
23591,10.1016/j.joule.2018.04.025,20511,ZEM,25331,(Pb0.953Ge0.007Na0.04)Te_ZEM_7419,(Pb0.953Ge0.007Na0.04)Te,650,0.0015385,,,49596,0.000020163,,,0.002587,0.00022839,,,
23591,10.1016/j.joule.2018.04.025,20511,ZEM,25331,(Pb0.953Ge0.007Na0.04)Te_ZEM_7419,(Pb0.953Ge0.007Na0.04)Te,700,0.0014286,,,43933,0.000022762,,,0.0026879,0.00024735,,,
23591,10.1016/j.joule.2018.04.025,20511,ZEM,25331,(Pb0.953Ge0.007Na0.04)Te_ZEM_7419,(Pb0.953Ge0.007Na0.04)Te,750,0.0013333,,,39429,0.000025362,,,0.0027963,0.00026631,,,
23591,10.1016/j.joule.2018.04.025,20511,ZEM,25331,(Pb0.953Ge0.007Na0.04)Te_ZEM_7419,(Pb0.953Ge0.007Na0.04)Te,800,0.00125,,,35764,0.000027961,,,0.0029106,0.00028528,,,
23591,10.1016/j.joule.2018.04.025,20511,ZEM,25331,(Pb0.953Ge0.007Na0.04)Te_ZEM_7419,(Pb0.953Ge0.007Na0.04)Te,850,0.0011765,,,32723,0.00003056,,,0.0030289,0.00030424,,,
23591,10.1016/j.joule.2018.04.025,20512,ZEM_Power factor,25331,(Pb0.953Ge0.007Na0.04)Te_ZEM_7419,(Pb0.953Ge0.007Na0.04)Te,50,0.02,,,,,,,0.0023013,,,,
23591,10.1016/j.joule.2018.04.025,20512,ZEM_Power factor,25331,(Pb0.953Ge0.007Na0.04)Te_ZEM_7419,(Pb0.953Ge0.007Na0.04)Te,100,0.01,,,,,,,0.0023647,,,,
23591,10.1016/j.joule.2018.04.025,20512,ZEM_Power factor,25331,(Pb0.953Ge0.007Na0.04)Te_ZEM_7419,(Pb0.953Ge0.007Na0.04)Te,150,0.0066667,,,,,,,0.0024281,,,,
23591,10.1016/j.joule.2018.04.025,20512,ZEM_Power factor,25331,(Pb0.953Ge0.007Na0.04)Te_ZEM_7419,(Pb0.953Ge0.007Na0.04)Te,200,0.005,,,,,,,0.0024915,,,,
23591,10.1016/j.joule.2018.04.025,20512,ZEM_Power factor,25331,(Pb0.953Ge0.007Na0.04)Te_ZEM_7419,(Pb0.953Ge0.007Na0.04)Te,250,0.004,,,,,,,0.0025549,,,,
23591,10.1016/j.joule.2018.04.025,20512,ZEM_Power factor,25331,(Pb0.953Ge0.007Na0.04)Te_ZEM_7419,(Pb0.953Ge0.007Na0.04)Te,300,0.0033333,,,,,,,0.0026183,,,,
27937,10.1038/nature11439,25549,1(b),31806,4 mol% SrTe_ 2 mol% Na: SPS,undefined,300,0.0033333,,,129720,0.0000077089,,,,,2.4347,0.053475,
27937,10.1038/nature11439,25549,1(b),31806,4 mol% SrTe_ 2 mol% Na: SPS,undefined,350,0.0028571,,,120120,0.000008325,,1.4874,,,2.2916,0.24239,
27937,10.1038/nature11439,25549,1(b),31806,4 mol% SrTe_ 2 mol% Na: SPS,undefined,400,0.0025,,,110510,0.000009049,,1.381,,,2.1485,0.43131,
27937,10.1038/nature11439,25549,1(b),31806,4 mol% SrTe_ 2 mol% Na: SPS,undefined,450,0.0022222,,,100900,0.0000099108,,1.2746,,,2.0054,0.62023,
27937,10.1038/nature11439,25549,1(b),31806,4 mol% SrTe_ 2 mol% Na: SPS,undefined,500,0.002,,,91298,0.000010953,,1.1682,,,1.8623,0.80915,
27937,10.1038/nature11439,25549,1(b),31806,4 mol% SrTe_ 2 mol% Na: SPS,undefined,550,0.0018182,,,81692,0.000012241,,1.0617,,,1.7192,0.99807,
27937,10.1038/nature11439,25549,1(b),31806,4 mol% SrTe_ 2 mol% Na: SPS,undefined,600,0.0016667,,,72085,0.000013873,,0.95532,,,1.5761,1.187,
27937,10.1038/nature11439,25549,1(b),31806,4 mol% SrTe_ 2 mol% Na: SPS,undefined,650,0.0015385,,,62479,0.000016005,,0.8489,,,1.4331,1.3759,
27937,10.1038/nature11439,25549,1(b),31806,4 mol% SrTe_ 2 mol% Na: SPS,undefined,700,0.0014286,,,52873,0.000018913,,0.74247,,,1.29,1.5648,
27937,10.1038/nature11439,25549,1(b),31806,4 mol% SrTe_ 2 mol% Na: SPS,undefined,750,0.0013333,,,43267,0.000023112,,0.63605,,,1.1469,1.7537,
27937,10.1038/nature11439,25549,1(b),31806,4 mol% SrTe_ 2 mol% Na: SPS,undefined,800,0.00125,,,33660,0.000029709,,0.52963,,,1.0038,1.9427,
27937,10.1038/nature11439,25549,1(b),31806,4 mol% SrTe_ 2 mol% Na: SPS,undefined,850,0.0011765,,,24054,0.000041573,,0.4232,,,0.86068,2.1316,
27937,10.1038/nature11439,25549,1(b),31806,4 mol% SrTe_ 2 mol% Na: SPS,undefined,900,0.0011111,,,14448,0.000069214,,0.31678,,,0.71759,2.3205,
27937,10.1038/nature11439,25549,1(b),31807,2 mol% SrTe_ 1 mol% Na: ingot,undefined,300,0.0033333,,,185550,0.0000053894,,1.3182,,,2.6807,0.10993,
27937,10.1038/nature11439,25549,1(b),31807,2 mol% SrTe_ 1 mol% Na: ingot,undefined,350,0.0028571,,,168280,0.0000059425,,1.2477,,,2.4796,0.27046,
27937,10.1038/nature11439,25549,1(b),31807,2 mol% SrTe_ 1 mol% Na: ingot,undefined,400,0.0025,,,151010,0.0000066221,,1.1773,,,2.2786,0.43098,
27937,10.1038/nature11439,25549,1(b),31807,2 mol% SrTe_ 1 mol% Na: ingot,undefined,450,0.0022222,,,133740,0.0000074772,,1.1069,,,2.0775,0.5915,
27937,10.1038/nature11439,25549,1(b),31807,2 mol% SrTe_ 1 mol% Na: ingot,undefined,500,0.002,,,116470,0.0000085859,,1.0364,,,1.8765,0.75203,
27937,10.1038/nature11439,25549,1(b),31807,2 mol% SrTe_ 1 mol% Na: ingot,undefined,550,0.0018182,,,99205,0.00001008,,0.96598,,,1.6755,0.91255,
27937,10.1038/nature11439,25549,1(b),31807,2 mol% SrTe_ 1 mol% Na: ingot,undefined,600,0.0016667,,,81936,0.000012205,,0.89555,,,1.4744,1.0731,
27937,10.1038/nature11439,25549,1(b),31807,2 mol% SrTe_ 1 mol% Na: ingot,undefined,650,0.0015385,,,64668,0.000015464,,0.82511,,,1.2734,1.2336,
27937,10.1038/nature11439,25549,1(b),31807,2 mol% SrTe_ 1 mol% Na: ingot,undefined,700,0.0014286,,,47400,0.000021097,,0.75468,,,1.0723,1.3941,
27937,10.1038/nature11439,25549,1(b),31807,2 mol% SrTe_ 1 mol% Na: ingot,undefined,750,0.0013333,,,30131,0.000033188,,0.68424,,,0.87129,1.5546,
27937,10.1038/nature11439,25549,1(b),31807,2 mol% SrTe_ 1 mol% Na: ingot,undefined,800,0.00125,,,12863,0.000077742,,0.61381,,,0.67025,1.7152,
27937,10.1038/nature11439,25549,1(b),31807,2 mol% SrTe_ 1 mol% Na: ingot,undefined,850,0.0011765,,,-4405.3,-0.000227,,0.54337,,,,1.8757,
27937,10.1038/nature11439,25553,2(a),31807,2 mol% SrTe_ 1 mol% Na: ingot,undefined,900,0.0011111,,,-21674,-0.000046138,,,,,,,
27937,10.1038/nature11439,25549,1(b),31808,0 mol% SrTe_ 2 mol% Na: ingot,undefined,350,0.0028571,,,,,,,,,,0.22328,
27937,10.1038/nature11439,25549,1(b),31808,0 mol% SrTe_ 2 mol% Na: ingot,undefined,400,0.0025,,,,,,,,,,0.32526,
27937,10.1038/nature11439,25549,1(b),31808,0 mol% SrTe_ 2 mol% Na: ingot,undefined,450,0.0022222,,,,,,,,,,0.42723,
27937,10.1038/nature11439,25549,1(b),31808,0 mol% SrTe_ 2 mol% Na: ingot,undefined,500,0.002,,,,,,,,,,0.52921,
27937,10.1038/nature11439,25549,1(b),31808,0 mol% SrTe_ 2 mol% Na: ingot,undefined,550,0.0018182,,,,,,,,,,0.63119,
27937,10.1038/nature11439,25549,1(b),31808,0 mol% SrTe_ 2 mol% Na: ingot,undefined,600,0.0016667,,,,,,,,,,0.73317,
27937,10.1038/nature11439,25549,1(b),31808,0 mol% SrTe_ 2 mol% Na: ingot,undefined,650,0.0015385,,,,,,,,,,0.83515,
27937,10.1038/nature11439,25549,1(b),31808,0 mol% SrTe_ 2 mol% Na: ingot,undefined,700,0.0014286,,,,,,,,,,0.93712,
27937,10.1038/nature11439,25549,1(b),31808,0 mol% SrTe_ 2 mol% Na: ingot,undefined,750,0.0013333,,,,,,,,,,1.0391,
27937,10.1038/nature11439,25549,1(b),31808,0 mol% SrTe_ 2 mol% Na: ingot,undefined,800,0.00125,,,,,,,,,,1.1411,
27937,10.1038/nature11439,25549,1(b),31808,0 mol% SrTe_ 2 mol% Na: ingot,undefined,850,0.0011765,,,,,,,,,,1.2431,
27937,10.1038/nature11439,25553,2(a),31810,2 mol% SrTe_ 2 mol% Na: SPS,undefined,350,0.0028571,,,158830,0.000006296,,1.8368,0.0017934,0.00010626,2.962,0.21191,0.0006054693
27937,10.1038/nature11439,25553,2(a),31810,2 mol% SrTe_ 2 mol% Na: SPS,undefined,400,0.0025,,,144070,0.0000069411,,1.7227,0.0022267,0.00012432,2.7607,0.32263,0.0008065708
27937,10.1038/nature11439,25553,2(a),31810,2 mol% SrTe_ 2 mol% Na: SPS,undefined,450,0.0022222,,,129300,0.000007734,,1.6086,0.0026215,0.00014239,2.5595,0.4609,0.0010242235
27937,10.1038/nature11439,25553,2(a),31810,2 mol% SrTe_ 2 mol% Na: SPS,undefined,500,0.002,,,114530,0.0000087313,,1.4945,0.0029485,0.00016045,2.3582,0.62516,0.001250318
27937,10.1038/nature11439,25553,2(a),31810,2 mol% SrTe_ 2 mol% Na: SPS,undefined,550,0.0018182,,,99766,0.000010023,,1.3803,0.0031791,0.00017851,2.1569,0.81066,0.0014739209
27937,10.1038/nature11439,25553,2(a),31810,2 mol% SrTe_ 2 mol% Na: SPS,undefined,600,0.0016667,,,85000,0.000011765,,1.2662,0.0032847,0.00019658,1.9556,1.0078,0.001679638
27937,10.1038/nature11439,25553,2(a),31810,2 mol% SrTe_ 2 mol% Na: SPS,undefined,650,0.0015385,,,70233,0.000014238,,1.1521,0.0032357,0.00021464,1.7543,1.1989,0.0018444394
27937,10.1038/nature11439,25553,2(a),31810,2 mol% SrTe_ 2 mol% Na: SPS,undefined,700,0.0014286,,,55466,0.000018029,,1.0379,0.0030034,0.0002327,1.553,1.3538,0.0019339343
27937,10.1038/nature11439,25553,2(a),31810,2 mol% SrTe_ 2 mol% Na: SPS,undefined,750,0.0013333,,,40700,0.00002457,,0.92381,0.0025594,0.00025077,1.3518,1.42,0.0018933274
27937,10.1038/nature11439,25553,2(a),31810,2 mol% SrTe_ 2 mol% Na: SPS,undefined,800,0.00125,,,25933,0.000038561,,0.80968,0.0018742,0.00026883,1.1505,1.3032,0.0016290309
27937,10.1038/nature11439,25553,2(a),31810,2 mol% SrTe_ 2 mol% Na: SPS,undefined,850,0.0011765,,,11166,0.000089558,,0.69556,0.00091903,0.00028689,0.94919,0.82299,0.0009682255
27937,10.1038/nature11439,25553,2(a),31810,2 mol% SrTe_ 2 mol% Na: SPS,undefined,900,0.0011111,,,-3600.5,-0.00027774,,0.58143,-0.00033485,0.00030496,0.7479,-0.40295,-0.0004477203
27937,10.1038/nature11439,25561,2(d),31810,2 mol% SrTe_ 2 mol% Na: SPS,undefined,300,0.0033333,,,,,,,,,3.1633,,
27937,10.1038/nature11439,25553,2(a),31811,0 mol% SrTe_ 2 mol% Na: SPS,undefined,300,0.0033333,,,218480,0.0000045771,,,,,,,
27937,10.1038/nature11439,25553,2(a),31811,0 mol% SrTe_ 2 mol% Na: SPS,undefined,350,0.0028571,,,196360,0.0000050927,,2.1486,0.0014822,0.000086882,3.3143,0.15652,0.0004472136
27937,10.1038/nature11439,25553,2(a),31811,0 mol% SrTe_ 2 mol% Na: SPS,undefined,400,0.0025,,,174240,0.0000057392,,1.9755,0.0019744,0.00010645,3.0916,0.25545,0.0006386337
27937,10.1038/nature11439,25553,2(a),31811,0 mol% SrTe_ 2 mol% Na: SPS,undefined,450,0.0022222,,,152110,0.0000065742,,1.8023,0.0024153,0.00012601,2.869,0.37884,0.0008418613
27937,10.1038/nature11439,25553,2(a),31811,0 mol% SrTe_ 2 mol% Na: SPS,undefined,500,0.002,,,129990,0.0000076929,,1.6291,0.0027546,0.00014557,2.6463,0.52046,0.0010409251
27937,10.1038/nature11439,25553,2(a),31811,0 mol% SrTe_ 2 mol% Na: SPS,undefined,550,0.0018182,,,107870,0.0000092704,,1.4559,0.0029417,0.00016514,2.4236,0.66758,0.0012137729
27937,10.1038/nature11439,25553,2(a),31811,0 mol% SrTe_ 2 mol% Na: SPS,undefined,600,0.0016667,,,85743,0.000011663,,1.2828,0.002925,0.0001847,2.2009,0.7974,0.0013290018
27937,10.1038/nature11439,25553,2(a),31811,0 mol% SrTe_ 2 mol% Na: SPS,undefined,650,0.0015385,,,63620,0.000015718,,1.1096,0.0026546,0.00020427,1.9782,0.87225,0.001341927
27937,10.1038/nature11439,25553,2(a),31811,0 mol% SrTe_ 2 mol% Na: SPS,undefined,700,0.0014286,,,41497,0.000024098,,0.93642,0.002079,0.00022383,1.7556,0.82895,0.0011842105
27937,10.1038/nature11439,25553,2(a),31811,0 mol% SrTe_ 2 mol% Na: SPS,undefined,750,0.0013333,,,19374,0.000051616,,0.76324,0.0011478,0.0002434,1.5329,0.56158,0.0007487768
27937,10.1038/nature11439,25553,2(a),31811,0 mol% SrTe_ 2 mol% Na: SPS,undefined,800,0.00125,,,-2749.2,-0.00036374,,0.59007,-0.0001901,0.00026296,1.3102,-0.11607,-0.0001450924
27937,10.1038/nature11439,25561,2(d),31811,0 mol% SrTe_ 2 mol% Na: SPS,undefined,850,0.0011765,,,,,,,,,1.0875,,
27937,10.1038/nature11439,25561,2(d),31811,0 mol% SrTe_ 2 mol% Na: SPS,undefined,900,0.0011111,,,,,,,,,0.86483,,
27937,10.1038/nature11439,25553,2(a),31812,4 mol% SrTe_ 2 mol% Na: ingot,undefined,350,0.0028571,,,182100,0.0000054915,,1.5977,,,2.8641,,
27937,10.1038/nature11439,25553,2(a),31812,4 mol% SrTe_ 2 mol% Na: ingot,undefined,400,0.0025,,,162980,0.0000061357,,1.5175,,,2.6724,,
27937,10.1038/nature11439,25553,2(a),31812,4 mol% SrTe_ 2 mol% Na: ingot,undefined,450,0.0022222,,,143860,0.0000069512,,1.4373,,,2.4807,,
27937,10.1038/nature11439,25553,2(a),31812,4 mol% SrTe_ 2 mol% Na: ingot,undefined,500,0.002,,,124750,0.000008016,,1.3571,,,2.289,,
27937,10.1038/nature11439,25553,2(a),31812,4 mol% SrTe_ 2 mol% Na: ingot,undefined,550,0.0018182,,,105630,0.000009467,,1.2769,,,2.0974,,
27937,10.1038/nature11439,25553,2(a),31812,4 mol% SrTe_ 2 mol% Na: ingot,undefined,600,0.0016667,,,86517,0.000011558,,1.1967,,,1.9057,,
27937,10.1038/nature11439,25553,2(a),31812,4 mol% SrTe_ 2 mol% Na: ingot,undefined,650,0.0015385,,,67401,0.000014837,,1.1166,,,1.714,,
27937,10.1038/nature11439,25553,2(a),31812,4 mol% SrTe_ 2 mol% Na: ingot,undefined,700,0.0014286,,,48286,0.00002071,,1.0364,,,1.5224,,
27937,10.1038/nature11439,25553,2(a),31812,4 mol% SrTe_ 2 mol% Na: ingot,undefined,750,0.0013333,,,29170,0.000034282,,0.95616,,,1.3307,,
27937,10.1038/nature11439,25553,2(a),31812,4 mol% SrTe_ 2 mol% Na: ingot,undefined,800,0.00125,,,10054,0.000099463,,0.87596,,,1.139,,
27937,10.1038/nature11439,25553,2(a),31812,4 mol% SrTe_ 2 mol% Na: ingot,undefined,850,0.0011765,,,-9061.9,-0.00011035,,0.79576,,,0.94737,,
27937,10.1038/nature11439,25553,2(a),31812,4 mol% SrTe_ 2 mol% Na: ingot,undefined,900,0.0011111,,,-28178,-0.000035489,,0.71556,,,0.7557,,
27937,10.1038/nature11439,25561,2(d),31812,4 mol% SrTe_ 2 mol% Na: ingot,undefined,300,0.0033333,,,,,,,,,3.0557,,
