Repository: RamyaGuru/STD2_EffMass

# STD2_EffMass
Effective mass modeling of StarryData2 data

File: csvfiles/Sample1.csv (part 4 of 4)
sid,DOI,figureid,fignum,sampleid,samplename,composition,Temperature,Carrier concentration,Carrier mobility,Electrical conductivity,Electrical resistivity,Hall concentration,Hall movility,Lattice thermal conductivity,Power factor,Seebeck coefficient,Thermal conductivity,ZT,hall density,Figure of merit Z
27911,10.1016/j.actamat.2016.10.077,24976,1(f),31125,Mg2Sn0.75-xPxGe0.25_ x=0.02,undefined,550,,,37644,0.000026565,,,,0.0028988,-0.0002775,2.2456,0.72503,,0.0012908799
27911,10.1016/j.actamat.2016.10.077,24976,1(f),31125,Mg2Sn0.75-xPxGe0.25_ x=0.02,undefined,600,,,37168,0.000026905,,,,0.0029192,-0.00028025,2.2139,0.79686,,0.0013185781
27911,10.1016/j.actamat.2016.10.077,24976,1(f),31125,Mg2Sn0.75-xPxGe0.25_ x=0.02,undefined,650,,,36704,0.000027245,,,,0.0029398,-0.00028301,2.1823,0.86869,,0.0013471108
27911,10.1016/j.actamat.2016.10.077,24976,1(f),31125,Mg2Sn0.75-xPxGe0.25_ x=0.02,undefined,700,,,36252,0.000027585,,,,0.0029603,-0.00028576,2.1507,0.94052,,0.0013764356
27911,10.1016/j.actamat.2016.10.077,24976,1(f),31126,Mg2Sn0.75-xPxGe0.25_ x=0.03,undefined,350,,,43029,0.00002324,,,,0.0029686,-0.00026266,2.4047,0.45376,,0.0012344991
27911,10.1016/j.actamat.2016.10.077,24976,1(f),31126,Mg2Sn0.75-xPxGe0.25_ x=0.03,undefined,400,,,40790,0.000024516,,,,0.0029203,-0.00026757,2.3696,0.52993,,0.0012324021
27911,10.1016/j.actamat.2016.10.077,24976,1(f),31126,Mg2Sn0.75-xPxGe0.25_ x=0.03,undefined,450,,,39121,0.000025562,,,,0.0029046,-0.00027248,2.3346,0.60609,,0.0012441532
27911,10.1016/j.actamat.2016.10.077,24976,1(f),31126,Mg2Sn0.75-xPxGe0.25_ x=0.03,undefined,500,,,37923,0.000026369,,,,0.002918,-0.00027739,2.2996,0.68226,,0.0012689163
27911,10.1016/j.actamat.2016.10.077,24976,1(f),31126,Mg2Sn0.75-xPxGe0.25_ x=0.03,undefined,550,,,37132,0.000026931,,,,0.0029594,-0.00028231,2.2645,0.75843,,0.0013068669
27911,10.1016/j.actamat.2016.10.077,24976,1(f),31126,Mg2Sn0.75-xPxGe0.25_ x=0.03,undefined,600,,,36708,0.000027242,,,,0.0030282,-0.00028722,2.2295,0.83459,,0.0013582418
27911,10.1016/j.actamat.2016.10.077,24976,1(f),31126,Mg2Sn0.75-xPxGe0.25_ x=0.03,undefined,650,,,36637,0.000027295,,,,0.0031266,-0.00029213,2.1944,0.91076,,0.0014248086
27911,10.1016/j.actamat.2016.10.077,24976,1(f),31126,Mg2Sn0.75-xPxGe0.25_ x=0.03,undefined,700,,,36922,0.000027084,,,,0.0032577,-0.00029704,2.1594,0.98692,,0.0015086135
27911,10.1016/j.actamat.2016.10.077,24977,1(g),31126,Mg2Sn0.75-xPxGe0.25_ x=0.03,undefined,300,,,,,,,,,-0.00025775,2.4397,0.3776,,
27911,10.1016/j.actamat.2016.10.077,24980,2(a),31127,Mg2-xYxSn0.75Ge0.25_ x=0.03,,350,,,8484.6,0.00011786,,,,0.0010553,-0.00035268,2.4283,0.157,,0.0004345839
27911,10.1016/j.actamat.2016.10.077,24980,2(a),31127,Mg2-xYxSn0.75Ge0.25_ x=0.03,,400,,,9154.2,0.00010924,,,,0.00099605,-0.00032986,2.5134,0.1559,,0.0003962959
27911,10.1016/j.actamat.2016.10.077,24980,2(a),31127,Mg2-xYxSn0.75Ge0.25_ x=0.03,,450,,,9938.4,0.00010062,,,,0.00093699,-0.00030705,2.5985,0.15479,,0.0003605888
27911,10.1016/j.actamat.2016.10.077,24980,2(a),31127,Mg2-xYxSn0.75Ge0.25_ x=0.03,,500,,,10870,0.000091997,,,,0.00087815,-0.00028423,2.6836,0.15368,,0.0003272283
27911,10.1016/j.actamat.2016.10.077,24980,2(a),31127,Mg2-xYxSn0.75Ge0.25_ x=0.03,,550,,,11994,0.000083376,,,,0.00081967,-0.00026142,2.7687,0.15258,,0.0002960487
27911,10.1016/j.actamat.2016.10.077,24980,2(a),31127,Mg2-xYxSn0.75Ge0.25_ x=0.03,,600,,,13377,0.000074755,,,,0.00076155,-0.0002386,2.8538,0.15147,,0.0002668547
27911,10.1016/j.actamat.2016.10.077,24980,2(a),31127,Mg2-xYxSn0.75Ge0.25_ x=0.03,,650,,,15121,0.000066134,,,,0.00070405,-0.00021578,2.9389,0.15036,,0.0002395624
27911,10.1016/j.actamat.2016.10.077,24980,2(a),31127,Mg2-xYxSn0.75Ge0.25_ x=0.03,,700,,,17387,0.000057513,,,,0.00064745,-0.00019297,3.024,0.14925,,0.0002141038
27911,10.1016/j.actamat.2016.10.077,24982,2(d),31127,Mg2-xYxSn0.75Ge0.25_ x=0.03,,300,,,,,,,,,,2.3432,0.15811,,
27911,10.1016/j.actamat.2016.10.077,24980,2(a),31128,Mg2-xYxSn0.75Ge0.25_ x=0.04,undefined,350,,,15857,0.000063064,,,,0.0016765,-0.00032516,2.4549,0.25476,,0.0006829199
27911,10.1016/j.actamat.2016.10.077,24980,2(a),31128,Mg2-xYxSn0.75Ge0.25_ x=0.04,undefined,400,,,16492,0.000060637,,,,0.0015945,-0.00031094,2.5131,0.25815,,0.0006344753
27911,10.1016/j.actamat.2016.10.077,24980,2(a),31128,Mg2-xYxSn0.75Ge0.25_ x=0.04,undefined,450,,,17179,0.00005821,,,,0.0015124,-0.00029671,2.5712,0.26153,,0.0005882078
27911,10.1016/j.actamat.2016.10.077,24980,2(a),31128,Mg2-xYxSn0.75Ge0.25_ x=0.04,undefined,500,,,17927,0.000055783,,,,0.0014305,-0.00028248,2.6294,0.26492,,0.0005440405
27911,10.1016/j.actamat.2016.10.077,24980,2(a),31128,Mg2-xYxSn0.75Ge0.25_ x=0.04,undefined,550,,,18742,0.000053356,,,,0.0013487,-0.00026826,2.6876,0.2683,,0.0005018232
27911,10.1016/j.actamat.2016.10.077,24980,2(a),31128,Mg2-xYxSn0.75Ge0.25_ x=0.04,undefined,600,,,19636,0.000050928,,,,0.0012671,-0.00025403,2.7458,0.27168,,0.0004614684
27911,10.1016/j.actamat.2016.10.077,24980,2(a),31128,Mg2-xYxSn0.75Ge0.25_ x=0.04,undefined,650,,,20618,0.000048501,,,,0.0011856,-0.0002398,2.804,0.27507,,0.0004228245
27911,10.1016/j.actamat.2016.10.077,24980,2(a),31128,Mg2-xYxSn0.75Ge0.25_ x=0.04,undefined,700,,,21704,0.000046074,,,,0.0011044,-0.00022558,2.8621,0.27845,,0.0003858705
27911,10.1016/j.actamat.2016.10.077,24980,2(a),31129,Mg2-xYxSn0.75Ge0.25_ x=0.05,undefined,350,,,18030,0.000055463,,,,0.0015875,-0.00029673,2.6306,0.21731,,0.0006034745
27911,10.1016/j.actamat.2016.10.077,24980,2(a),31129,Mg2-xYxSn0.75Ge0.25_ x=0.05,undefined,400,,,18061,0.000055369,,,,0.0014707,-0.00028536,2.6761,0.21603,,0.0005495684
27911,10.1016/j.actamat.2016.10.077,24980,2(a),31129,Mg2-xYxSn0.75Ge0.25_ x=0.05,undefined,450,,,18091,0.000055275,,,,0.0013581,-0.00027399,2.7217,0.21475,,0.0004989896
27911,10.1016/j.actamat.2016.10.077,24980,2(a),31129,Mg2-xYxSn0.75Ge0.25_ x=0.05,undefined,500,,,18122,0.000055181,,,,0.00125,-0.00026263,2.7672,0.21347,,0.0004517202
27911,10.1016/j.actamat.2016.10.077,24980,2(a),31129,Mg2-xYxSn0.75Ge0.25_ x=0.05,undefined,550,,,18153,0.000055087,,,,0.001146,-0.00025126,2.8128,0.2122,,0.0004074232
27911,10.1016/j.actamat.2016.10.077,24980,2(a),31129,Mg2-xYxSn0.75Ge0.25_ x=0.05,undefined,600,,,18184,0.000054993,,,,0.0010464,-0.00023989,2.8583,0.21092,,0.0003660917
27911,10.1016/j.actamat.2016.10.077,24980,2(a),31129,Mg2-xYxSn0.75Ge0.25_ x=0.05,undefined,650,,,18215,0.000054899,,,,0.0009513,-0.00022853,2.9039,0.20964,,0.0003275939
27911,10.1016/j.actamat.2016.10.077,24980,2(a),31129,Mg2-xYxSn0.75Ge0.25_ x=0.05,undefined,700,,,18247,0.000054805,,,,0.0008605,-0.00021716,2.9495,0.20836,,0.0002917444
27911,10.1016/j.actamat.2016.10.077,24982,2(d),31129,Mg2-xYxSn0.75Ge0.25_ x=0.05,undefined,300,,,,,,,,,,2.585,,,
27911,10.1016/j.actamat.2016.10.077,24984,2(f),31130,Mg2-xLaxSn0.75Ge0.25_ x=0.03,undefined,350,,,12492,0.00008005,,,,0.00088628,-0.00026636,2.9574,0.0077436,,0.0002996822
27911,10.1016/j.actamat.2016.10.077,24984,2(f),31130,Mg2-xLaxSn0.75Ge0.25_ x=0.03,undefined,400,,,13648,0.000073272,,,,0.00098788,-0.00026904,3.0477,0.0088044,,0.0003241395
27911,10.1016/j.actamat.2016.10.077,24984,2(f),31130,Mg2-xLaxSn0.75Ge0.25_ x=0.03,undefined,450,,,15039,0.000066494,,,,0.0011104,-0.00027172,3.1381,0.0098651,,0.0003538447
27911,10.1016/j.actamat.2016.10.077,24984,2(f),31130,Mg2-xLaxSn0.75Ge0.25_ x=0.03,undefined,500,,,16746,0.000059716,,,,0.001261,-0.00027441,3.2284,0.010926,,0.000390596
27911,10.1016/j.actamat.2016.10.077,24984,2(f),31130,Mg2-xLaxSn0.75Ge0.25_ x=0.03,undefined,550,,,18890,0.000052938,,,,0.0014504,-0.00027709,3.3187,0.011987,,0.0004370386
27911,10.1016/j.actamat.2016.10.077,24984,2(f),31130,Mg2-xLaxSn0.75Ge0.25_ x=0.03,undefined,600,,,21664,0.00004616,,,,0.0016957,-0.00027977,3.4091,0.013047,,0.000497404
27911,10.1016/j.actamat.2016.10.077,24984,2(f),31130,Mg2-xLaxSn0.75Ge0.25_ x=0.03,undefined,650,,,25392,0.000039383,,,,0.0020257,-0.00028245,3.4994,0.014108,,0.0005788707
27911,10.1016/j.actamat.2016.10.077,24984,2(f),31130,Mg2-xLaxSn0.75Ge0.25_ x=0.03,undefined,700,,,30670,0.000032605,,,,0.0024934,-0.00028513,3.5898,0.015169,,0.0006945791
27911,10.1016/j.actamat.2016.10.077,24985,2(g),31130,Mg2-xLaxSn0.75Ge0.25_ x=0.03,undefined,300,,,,,,,,,-0.00026368,,,,
27911,10.1016/j.actamat.2016.10.077,24984,2(f),31131,Mg2-xLaxSn0.75Ge0.25_ x=0.04,undefined,350,,,19008,0.000052609,,,,0.0013488,-0.00026638,3.185,0.0086136,,0.0004234851
27911,10.1016/j.actamat.2016.10.077,24984,2(f),31131,Mg2-xLaxSn0.75Ge0.25_ x=0.04,undefined,400,,,20368,0.000049096,,,,0.0014765,-0.00026924,3.2724,0.0096476,,0.0004511979
27911,10.1016/j.actamat.2016.10.077,24984,2(f),31131,Mg2-xLaxSn0.75Ge0.25_ x=0.04,undefined,450,,,21938,0.000045582,,,,0.0016244,-0.00027211,3.3599,0.010682,,0.0004834668
27911,10.1016/j.actamat.2016.10.077,24984,2(f),31131,Mg2-xLaxSn0.75Ge0.25_ x=0.04,undefined,500,,,23771,0.000042068,,,,0.0017973,-0.00027497,3.4473,0.011715,,0.0005213645
27911,10.1016/j.actamat.2016.10.077,24984,2(f),31131,Mg2-xLaxSn0.75Ge0.25_ x=0.04,undefined,550,,,25937,0.000038555,,,,0.0020022,-0.00027784,3.5348,0.012749,,0.0005664253
27911,10.1016/j.actamat.2016.10.077,24984,2(f),31131,Mg2-xLaxSn0.75Ge0.25_ x=0.04,undefined,600,,,28538,0.000035041,,,,0.0022486,-0.0002807,3.6223,0.013783,,0.0006207658
27911,10.1016/j.actamat.2016.10.077,24984,2(f),31131,Mg2-xLaxSn0.75Ge0.25_ x=0.04,undefined,650,,,31718,0.000031528,,,,0.0025505,-0.00028357,3.7097,0.014817,,0.0006875219
27911,10.1016/j.actamat.2016.10.077,24984,2(f),31131,Mg2-xLaxSn0.75Ge0.25_ x=0.04,undefined,700,,,35696,0.000028014,,,,0.0029286,-0.00028643,3.7972,0.015851,,0.0007712525
27911,10.1016/j.actamat.2016.10.077,24985,2(g),31131,Mg2-xLaxSn0.75Ge0.25_ x=0.04,undefined,300,,,,,,,,,-0.00026352,,,,
27911,10.1016/j.actamat.2016.10.077,24984,2(f),31132,Mg2-xLaxSn0.75Ge0.25_ x=0.05,undefined,350,,,29070,0.0000344,,,,0.0020026,-0.00026247,2.8816,0.017682,,0.0006949611
27911,10.1016/j.actamat.2016.10.077,24984,2(f),31132,Mg2-xLaxSn0.75Ge0.25_ x=0.05,undefined,400,,,30803,0.000032464,,,,0.0022051,-0.00026756,2.8286,0.024225,,0.0007795729
27911,10.1016/j.actamat.2016.10.077,24984,2(f),31132,Mg2-xLaxSn0.75Ge0.25_ x=0.05,undefined,450,,,32238,0.000031019,,,,0.0023967,-0.00027266,2.7755,0.030768,,0.0008635201
27911,10.1016/j.actamat.2016.10.077,24984,2(f),31132,Mg2-xLaxSn0.75Ge0.25_ x=0.05,undefined,500,,,33957,0.000029449,,,,0.0026198,-0.00027776,2.7224,0.037311,,0.0009623127
27911,10.1016/j.actamat.2016.10.077,24984,2(f),31132,Mg2-xLaxSn0.75Ge0.25_ x=0.05,undefined,550,,,36448,0.000027436,,,,0.002916,-0.00028285,2.6693,0.043853,,0.0010924212
27911,10.1016/j.actamat.2016.10.077,24984,2(f),31132,Mg2-xLaxSn0.75Ge0.25_ x=0.05,undefined,600,,,40061,0.000024962,,,,0.0033217,-0.00028795,2.6162,0.050396,,0.0012696659
27911,10.1016/j.actamat.2016.10.077,24984,2(f),31132,Mg2-xLaxSn0.75Ge0.25_ x=0.05,undefined,650,,,44823,0.00002231,,,,0.0038493,-0.00029305,2.5632,0.056939,,0.0015017556
27911,10.1016/j.actamat.2016.10.077,24984,2(f),31132,Mg2-xLaxSn0.75Ge0.25_ x=0.05,undefined,700,,,49845,0.000020062,,,,0.0044306,-0.00029814,2.5101,0.063482,,0.001765109
27911,10.1016/j.actamat.2016.10.077,24985,2(g),31132,Mg2-xLaxSn0.75Ge0.25_ x=0.05,undefined,300,,,,,,,,,-0.00025737,,,,
27912,10.1002/adfm.201606361,25072,2(a),31213,Ca 9 Zn 4+x Sb 9_ x=0.2,undefined,350,1.2162e+27,0.0022806,45888,0.000021792,,,0.98468,0.0001871,0.000063854,1.3351,0.039104,,0.0001401393
27912,10.1002/adfm.201606361,25072,2(a),31213,Ca 9 Zn 4+x Sb 9_ x=0.2,undefined,400,1.2667e+27,0.0020963,40614,0.000024622,,,0.94065,0.00021137,0.000072142,1.2874,0.068576,,0.0001641836
27912,10.1002/adfm.201606361,25072,2(a),31213,Ca 9 Zn 4+x Sb 9_ x=0.2,undefined,450,1.3172e+27,0.0019119,36429,0.000027451,,,0.89661,0.00023566,0.000080431,1.2397,0.098048,,0.0001900944
27912,10.1002/adfm.201606361,25072,2(a),31213,Ca 9 Zn 4+x Sb 9_ x=0.2,undefined,500,1.3677e+27,0.0017275,33025,0.00003028,,,0.85258,0.00025994,0.000088719,1.192,0.12752,,0.0002180705
27912,10.1002/adfm.201606361,25072,2(a),31213,Ca 9 Zn 4+x Sb 9_ x=0.2,undefined,550,1.4182e+27,0.0015431,30203,0.000033109,,,0.80854,0.00028423,0.000097008,1.1444,0.15699,,0.000248366
27912,10.1002/adfm.201606361,25072,2(a),31213,Ca 9 Zn 4+x Sb 9_ x=0.2,undefined,600,1.4687e+27,0.0013588,27826,0.000035938,,,0.76451,0.00030854,0.0001053,1.0967,0.18646,,0.0002813349
27912,10.1002/adfm.201606361,25072,2(a),31213,Ca 9 Zn 4+x Sb 9_ x=0.2,undefined,650,1.5193e+27,0.0011744,25795,0.000038767,,,0.72047,0.00033277,0.00011358,1.049,0.21593,,0.0003172259
27912,10.1002/adfm.201606361,25072,2(a),31213,Ca 9 Zn 4+x Sb 9_ x=0.2,undefined,700,1.5698e+27,0.00099,24041,0.000041596,,,0.67644,0.00035706,0.00012187,1.0013,0.24541,,0.0003565964
27912,10.1002/adfm.201606361,25072,2(a),31213,Ca 9 Zn 4+x Sb 9_ x=0.2,undefined,750,1.6203e+27,0.00080562,22509,0.000044426,,,0.6324,0.00038134,0.00013016,0.95364,0.27488,,0.0003998784
27912,10.1002/adfm.201606361,25072,2(a),31214,Ca 9 Zn 4+x Sb 9_ x=0.3,undefined,350,1.1254e+27,0.0047499,89614,0.000011159,,,0.61357,0.00030868,0.00005869,1.3159,0.065822,,0.0002345771
27912,10.1002/adfm.201606361,25072,2(a),31214,Ca 9 Zn 4+x Sb 9_ x=0.3,undefined,400,1.1565e+27,0.0043933,78579,0.000012726,,,0.57968,0.00035234,0.000066962,1.2714,0.11777,,0.0002771276
27912,10.1002/adfm.201606361,25072,2(a),31214,Ca 9 Zn 4+x Sb 9_ x=0.3,undefined,450,1.1877e+27,0.0040366,69964,0.000014293,,,0.54578,0.00039602,0.000075235,1.2268,0.16972,,0.0003228073
27912,10.1002/adfm.201606361,25072,2(a),31214,Ca 9 Zn 4+x Sb 9_ x=0.3,undefined,500,1.2188e+27,0.00368,63052,0.00001586,,,0.51189,0.0004397,0.000083508,1.1823,0.22168,,0.0003719022
27912,10.1002/adfm.201606361,25072,2(a),31214,Ca 9 Zn 4+x Sb 9_ x=0.3,undefined,550,1.2499e+27,0.0033233,57382,0.000017427,,,0.478,0.00048336,0.00009178,1.1378,0.27363,,0.0004248198
27912,10.1002/adfm.201606361,25072,2(a),31214,Ca 9 Zn 4+x Sb 9_ x=0.3,undefined,600,1.2811e+27,0.0029667,52651,0.000018993,,,0.4441,0.00052704,0.00010005,1.0933,0.32558,,0.0004820635
27912,10.1002/adfm.201606361,25072,2(a),31214,Ca 9 Zn 4+x Sb 9_ x=0.3,undefined,650,1.3122e+27,0.00261,48638,0.00002056,,,0.41021,0.00057079,0.00010833,1.0488,0.37753,,0.0005442315
27912,10.1002/adfm.201606361,25072,2(a),31214,Ca 9 Zn 4+x Sb 9_ x=0.3,undefined,700,1.3434e+27,0.0022534,45194,0.000022127,,,0.37631,0.00061444,0.0001166,1.0043,0.42948,,0.0006118092
27912,10.1002/adfm.201606361,25072,2(a),31214,Ca 9 Zn 4+x Sb 9_ x=0.3,undefined,750,1.3745e+27,0.0018967,42205,0.000023694,,,0.34242,0.00065808,0.00012487,0.95978,0.48143,,0.0006856571
27912,10.1002/adfm.201606361,25072,2(a),31215,Ca 9 Zn 4+x Sb 9_ x=0.4,undefined,350,6.3552e+26,0.0039083,39757,0.000025153,,,0.79836,0.00044975,0.00010636,1.0664,0.13595,,0.0004217461
27912,10.1002/adfm.201606361,25072,2(a),31215,Ca 9 Zn 4+x Sb 9_ x=0.4,undefined,400,6.648e+26,0.0036531,37508,0.000026661,,,0.76294,0.0004884,0.00011411,1.0398,0.19311,,0.0004697057
27912,10.1002/adfm.201606361,25072,2(a),31215,Ca 9 Zn 4+x Sb 9_ x=0.4,undefined,450,6.9409e+26,0.003398,35500,0.000028169,,,0.72752,0.00052717,0.00012186,1.0133,0.25027,,0.0005202507
27912,10.1002/adfm.201606361,25072,2(a),31215,Ca 9 Zn 4+x Sb 9_ x=0.4,undefined,500,7.2337e+26,0.0031428,33697,0.000029676,,,0.69209,0.00056615,0.00012962,0.98678,0.30742,,0.0005737348
27912,10.1002/adfm.201606361,25072,2(a),31215,Ca 9 Zn 4+x Sb 9_ x=0.4,undefined,550,7.5265e+26,0.0028877,32068,0.000031184,,,0.65667,0.00060514,0.00013737,0.96025,0.36458,,0.0006301901
27912,10.1002/adfm.201606361,25072,2(a),31215,Ca 9 Zn 4+x Sb 9_ x=0.4,undefined,600,7.8193e+26,0.0026326,30589,0.000032692,,,0.62125,0.0006442,0.00014512,0.93372,0.42174,,0.0006899285
27912,10.1002/adfm.201606361,25072,2(a),31215,Ca 9 Zn 4+x Sb 9_ x=0.4,undefined,650,8.1121e+26,0.0023774,29241,0.000034199,,,0.58583,0.00068334,0.00015287,0.90719,0.47889,,0.000753249
27912,10.1002/adfm.201606361,25072,2(a),31215,Ca 9 Zn 4+x Sb 9_ x=0.4,undefined,700,8.405e+26,0.0021223,28006,0.000035707,,,0.5504,0.00072261,0.00016063,0.88066,0.53605,,0.0008205323
27912,10.1002/adfm.201606361,25072,2(a),31215,Ca 9 Zn 4+x Sb 9_ x=0.4,undefined,750,8.6978e+26,0.0018671,26871,0.000037215,,,0.51498,0.00076184,0.00016838,0.85413,0.59321,,0.0008919485
27912,10.1002/adfm.201606361,25072,2(a),31216,Ca 9 Zn 4+x Sb 9_ x=0.5,undefined,350,5.6868e+26,0.0044645,39803,0.000025124,,,0.63319,0.00044159,0.00010533,0.90782,0.15614,,0.000486429
27912,10.1002/adfm.201606361,25072,2(a),31216,Ca 9 Zn 4+x Sb 9_ x=0.5,undefined,400,6.0339e+26,0.0041284,37516,0.000026655,,,0.59873,0.00047769,0.00011284,0.88022,0.22582,,0.0005426939
27912,10.1002/adfm.201606361,25072,2(a),31216,Ca 9 Zn 4+x Sb 9_ x=0.5,undefined,450,6.3809e+26,0.0037924,35479,0.000028186,,,0.56427,0.00051388,0.00012035,0.85262,0.2955,,0.000602707
27912,10.1002/adfm.201606361,25072,2(a),31216,Ca 9 Zn 4+x Sb 9_ x=0.5,undefined,500,6.728e+26,0.0034563,33651,0.000029717,,,0.52981,0.00055022,0.00012787,0.82503,0.36518,,0.0006669091
27912,10.1002/adfm.201606361,25072,2(a),31216,Ca 9 Zn 4+x Sb 9_ x=0.5,undefined,550,7.075e+26,0.0031202,32002,0.000031248,,,0.49535,0.00058652,0.00013538,0.79743,0.43486,,0.0007355128
27912,10.1002/adfm.201606361,25072,2(a),31216,Ca 9 Zn 4+x Sb 9_ x=0.5,undefined,600,7.4221e+26,0.0027841,30507,0.000032779,,,0.46089,0.00062297,0.0001429,0.76984,0.50454,,0.0008092201
27912,10.1002/adfm.201606361,25072,2(a),31216,Ca 9 Zn 4+x Sb 9_ x=0.5,undefined,650,7.7691e+26,0.002448,29147,0.000034309,,,0.42643,0.0006594,0.00015041,0.74224,0.57423,,0.0008883919
27912,10.1002/adfm.201606361,25072,2(a),31216,Ca 9 Zn 4+x Sb 9_ x=0.5,undefined,700,8.1162e+26,0.0021119,27902,0.00003584,,,0.39197,0.00069584,0.00015792,0.71465,0.64391,,0.0009736794
27912,10.1002/adfm.201606361,25072,2(a),31216,Ca 9 Zn 4+x Sb 9_ x=0.5,undefined,750,8.4632e+26,0.0017759,26759,0.000037371,,,0.35751,0.0007324,0.00016544,0.68705,0.71359,,0.0010660068
27912,10.1002/adfm.201606361,25078,6(a),31216,Ca 9 Zn 4+x Sb 9_ x=0.5,undefined,300,,,,,,,,,,,0.086455,,
27912,10.1002/adfm.201606361,25072,2(a),31217,Ca 9 Zn 4+x Sb 9_ x=0.6,undefined,350,2.3009e+26,0.0027412,10617,0.000094187,,,0.55564,0.00041145,0.00019686,0.60801,0.20582,,0.0006767158
27912,10.1002/adfm.201606361,25072,2(a),31217,Ca 9 Zn 4+x Sb 9_ x=0.6,undefined,400,2.4761e+26,0.0025772,10194,0.0000981,,,0.53381,0.00043075,0.00020556,0.59127,0.29227,,0.0007285166
27912,10.1002/adfm.201606361,25072,2(a),31217,Ca 9 Zn 4+x Sb 9_ x=0.6,undefined,450,2.6512e+26,0.0024133,9803,0.00010201,,,0.51198,0.00045007,0.00021427,0.57453,0.37873,,0.0007833708
27912,10.1002/adfm.201606361,25072,2(a),31217,Ca 9 Zn 4+x Sb 9_ x=0.6,undefined,500,2.8263e+26,0.0022493,9441.1,0.00010592,,,0.49014,0.00046941,0.00022298,0.55779,0.46519,,0.0008415533
27912,10.1002/adfm.201606361,25072,2(a),31217,Ca 9 Zn 4+x Sb 9_ x=0.6,undefined,550,3.0015e+26,0.0020854,9104.2,0.00010984,,,0.46831,0.00048872,0.00023169,0.54105,0.55165,,0.0009032807
27912,10.1002/adfm.201606361,25072,2(a),31217,Ca 9 Zn 4+x Sb 9_ x=0.6,undefined,600,3.1766e+26,0.0019215,8791.2,0.00011375,,,0.44648,0.00050802,0.00024039,0.52431,0.63811,,0.0009689306
27912,10.1002/adfm.201606361,25072,2(a),31217,Ca 9 Zn 4+x Sb 9_ x=0.6,undefined,650,3.3517e+26,0.0017575,8499.1,0.00011766,,,0.42464,0.00052738,0.0002491,0.50757,0.72457,,0.0010390291
27912,10.1002/adfm.201606361,25072,2(a),31217,Ca 9 Zn 4+x Sb 9_ x=0.6,undefined,700,3.5269e+26,0.0015936,8225,0.00012158,,,0.40281,0.00054668,0.00025781,0.49083,0.81103,,0.0011137869
27912,10.1002/adfm.201606361,25072,2(a),31217,Ca 9 Zn 4+x Sb 9_ x=0.6,undefined,750,3.702e+26,0.0014296,7968.8,0.00012549,,,0.38098,0.00056605,0.00026652,0.47408,0.89749,,0.0011939968
27912,10.1002/adfm.201606361,25072,2(a),31217,Ca 9 Zn 4+x Sb 9_ x=0.6,undefined,800,3.8771e+26,0.0012657,7728,0.0001294,,,0.35915,0.00058537,0.00027522,0.45734,0.98395,,0.0012799449
27912,10.1002/adfm.201606361,25072,2(a),31217,Ca 9 Zn 4+x Sb 9_ x=0.6,undefined,850,4.0522e+26,0.0011018,7501.3,0.00013331,,,0.33731,0.00060473,0.00028393,0.4406,1.0704,,0.0013725148
27912,10.1002/adfm.201606361,25072,2(a),31218,Ca 9 Zn 4+x Sb 9_ x=0.7,undefined,350,6.4553e+25,0.0028767,3466.7,0.00028846,,,0.60846,0.00020805,0.00024498,0.61994,0.08782,,0.000335597
27912,10.1002/adfm.201606361,25072,2(a),31218,Ca 9 Zn 4+x Sb 9_ x=0.7,undefined,400,7.4518e+25,0.0027117,3497.6,0.00028591,,,0.58562,0.00022416,0.00025316,0.6018,0.13755,,0.0003724826
27912,10.1002/adfm.201606361,25072,2(a),31218,Ca 9 Zn 4+x Sb 9_ x=0.7,undefined,450,8.4483e+25,0.0025467,3529.1,0.00028336,,,0.56279,0.00024105,0.00026135,0.58366,0.18728,,0.0004129973
27912,10.1002/adfm.201606361,25072,2(a),31218,Ca 9 Zn 4+x Sb 9_ x=0.7,undefined,500,9.4448e+25,0.0023818,3561.1,0.00028081,,,0.53996,0.0002587,0.00026953,0.56553,0.23702,,0.000457447
27912,10.1002/adfm.201606361,25072,2(a),31218,Ca 9 Zn 4+x Sb 9_ x=0.7,undefined,550,1.0441e+26,0.0022168,3593.8,0.00027826,,,0.51713,0.00027718,0.00027772,0.54739,0.28675,,0.0005063666
27912,10.1002/adfm.201606361,25072,2(a),31218,Ca 9 Zn 4+x Sb 9_ x=0.7,undefined,600,1.1438e+26,0.0020518,3627,0.00027571,,,0.4943,0.00029649,0.00028591,0.52925,0.33648,,0.0005602078
27912,10.1002/adfm.201606361,25072,2(a),31218,Ca 9 Zn 4+x Sb 9_ x=0.7,undefined,650,1.2434e+26,0.0018869,3661,0.00027315,,,0.47147,0.00031664,0.00029409,0.51111,0.38621,,0.0006195144
27912,10.1002/adfm.201606361,25072,2(a),31218,Ca 9 Zn 4+x Sb 9_ x=0.7,undefined,700,1.3431e+26,0.0017219,3695.5,0.0002706,,,0.44864,0.00033767,0.00030228,0.49297,0.43594,,0.0006849707
27912,10.1002/adfm.201606361,25072,2(a),31218,Ca 9 Zn 4+x Sb 9_ x=0.7,undefined,750,1.4427e+26,0.001557,3730.6,0.00026805,,,0.42581,,,0.47483,0.48568,,
27912,10.1002/adfm.201606361,25072,2(a),31219,Ca 9 Zn 4+x Sb 9_ x=0.8,undefined,350,6.5174e+25,0.0028654,2879.7,0.00034726,,,0.5867,0.00017284,0.00024499,0.58381,0.09854,,0.0002960552
27912,10.1002/adfm.201606361,25072,2(a),31219,Ca 9 Zn 4+x Sb 9_ x=0.8,undefined,400,7.5186e+25,0.0027087,2914.7,0.00034309,,,0.56377,0.00018816,0.00025408,0.56647,0.15382,,0.0003321623
27912,10.1002/adfm.201606361,25072,2(a),31219,Ca 9 Zn 4+x Sb 9_ x=0.8,undefined,450,8.5198e+25,0.0025521,2950.5,0.00033892,,,0.54084,0.00020433,0.00026316,0.54914,0.2091,,0.0003720909
27912,10.1002/adfm.201606361,25072,2(a),31219,Ca 9 Zn 4+x Sb 9_ x=0.8,undefined,500,9.521e+25,0.0023955,2987.4,0.00033474,,,0.51792,0.00022141,0.00027224,0.5318,0.26438,,0.0004163407
27912,10.1002/adfm.201606361,25072,2(a),31219,Ca 9 Zn 4+x Sb 9_ x=0.8,undefined,550,1.0522e+26,0.0022388,3025.1,0.00033057,,,0.49499,0.00023943,0.00028133,0.51446,0.31966,,0.0004654006
27912,10.1002/adfm.201606361,25072,2(a),31219,Ca 9 Zn 4+x Sb 9_ x=0.8,undefined,600,1.1523e+26,0.0020822,3063.7,0.0003264,,,0.47206,0.00025839,0.00029041,0.49712,0.37494,,0.0005197739
27912,10.1002/adfm.201606361,25072,2(a),31219,Ca 9 Zn 4+x Sb 9_ x=0.8,undefined,650,1.2525e+26,0.0019255,3103.4,0.00032223,,,0.44913,0.00027838,0.0002995,0.47978,0.43021,,0.0005802243
27912,10.1002/adfm.201606361,25072,2(a),31219,Ca 9 Zn 4+x Sb 9_ x=0.8,undefined,700,1.3526e+26,0.0017689,3144.1,0.00031806,,,0.4262,0.00029939,0.00030858,0.46244,0.48549,,0.0006474137
27912,10.1002/adfm.201606361,25072,2(a),31219,Ca 9 Zn 4+x Sb 9_ x=0.8,undefined,750,1.4527e+26,0.0016123,3185.9,0.00031388,,,0.40328,0.0003215,0.00031767,0.4451,0.54077,,0.0007223096
27912,10.1002/adfm.201606361,25072,2(a),31220,Yb 9 Mn 4.2 Sb 9,undefined,350,2.1619e+27,0.00087181,30367,0.000032931,,,0.50875,,,0.68611,-0.0047575,,
27912,10.1002/adfm.201606361,25072,2(a),31220,Yb 9 Mn 4.2 Sb 9,undefined,400,2.1273e+27,0.00083498,27346,0.000036568,,,0.49463,0.00020535,0.000086656,0.67426,0.0079869,,0.0003045561
27912,10.1002/adfm.201606361,25072,2(a),31220,Yb 9 Mn 4.2 Sb 9,undefined,450,2.0927e+27,0.00079815,24873,0.000040205,,,0.4805,0.00024548,0.000099344,0.66242,0.020731,,0.0003705806
27912,10.1002/adfm.201606361,25072,2(a),31220,Yb 9 Mn 4.2 Sb 9,undefined,500,2.0582e+27,0.00076131,22809,0.000043842,,,0.46637,0.00028068,0.00011093,0.65057,0.033476,,0.000431437
27912,10.1002/adfm.201606361,25072,2(a),31220,Yb 9 Mn 4.2 Sb 9,undefined,550,2.0236e+27,0.00072448,21062,0.000047479,,,0.45225,0.00031072,0.00012146,0.63873,0.04622,,0.0004864653
27912,10.1002/adfm.201606361,25072,2(a),31220,Yb 9 Mn 4.2 Sb 9,undefined,600,1.9891e+27,0.00068765,19563,0.000051116,,,0.43812,0.00033685,0.00013122,0.62688,0.058965,,0.0005373437
27912,10.1002/adfm.201606361,25072,2(a),31220,Yb 9 Mn 4.2 Sb 9,undefined,650,1.9545e+27,0.00065082,18264,0.000054753,,,0.42399,0.000361,0.00014059,0.61504,0.071709,,0.0005869537
27912,10.1002/adfm.201606361,25072,2(a),31220,Yb 9 Mn 4.2 Sb 9,undefined,700,1.92e+27,0.00061399,17126,0.00005839,,,0.40986,0.00038467,0.00014987,0.60319,0.084453,,0.0006377261
27912,10.1002/adfm.201606361,25072,2(a),31220,Yb 9 Mn 4.2 Sb 9,undefined,750,1.8854e+27,0.00057715,16122,0.000062027,,,0.39574,0.00040825,0.00015913,0.59135,0.097198,,0.0006903695
27912,10.1002/adfm.201606361,25072,2(a),31220,Yb 9 Mn 4.2 Sb 9,undefined,800,1.8508e+27,0.00054032,15229,0.000065664,,,0.38161,0.00042987,0.00016801,0.5795,0.10994,,0.0007417947
27912,10.1002/adfm.201606361,25072,2(a),31220,Yb 9 Mn 4.2 Sb 9,undefined,850,1.8163e+27,0.00050349,14430,0.000069301,,,0.36748,0.0004447,0.00017555,0.56766,0.12269,,0.0007833915
27912,10.1002/adfm.201606361,25072,2(a),31221,Yb 9 Zn 4.2 Sb 9,undefined,350,8.3856e+27,0.002338,374040,0.0000026735,,,,,,,0.072772,,
27912,10.1002/adfm.201606361,25072,2(a),31221,Yb 9 Zn 4.2 Sb 9,undefined,400,8.0613e+27,0.0022101,294640,0.000003394,,,,0.0000055523,0.000004341,,0.12774,,
27912,10.1002/adfm.201606361,25072,2(a),31221,Yb 9 Zn 4.2 Sb 9,undefined,450,7.737e+27,0.0020822,243040,0.0000041145,,,,0.000018908,0.0000088204,,0.18272,,
27912,10.1002/adfm.201606361,25072,2(a),31221,Yb 9 Zn 4.2 Sb 9,undefined,500,7.4127e+27,0.0019543,206830,0.0000048349,,,,0.000036586,0.0000133,,0.23769,,
27912,10.1002/adfm.201606361,25072,2(a),31221,Yb 9 Zn 4.2 Sb 9,undefined,550,7.0884e+27,0.0018265,180010,0.0000055554,,,,0.0000569,0.000017779,,0.29266,,
27912,10.1002/adfm.201606361,25072,2(a),31221,Yb 9 Zn 4.2 Sb 9,undefined,600,6.7641e+27,0.0016986,159340,0.0000062758,,,,0.000078947,0.000022259,,0.34763,,
27912,10.1002/adfm.201606361,25072,2(a),31221,Yb 9 Zn 4.2 Sb 9,undefined,650,6.4398e+27,0.0015707,142930,0.0000069963,,,,0.00010218,0.000026738,,0.4026,,
27912,10.1002/adfm.201606361,25072,2(a),31221,Yb 9 Zn 4.2 Sb 9,undefined,700,6.1155e+27,0.0014429,129590,0.0000077168,,,,0.00012629,0.000031217,,0.45757,,
27912,10.1002/adfm.201606361,25072,2(a),31221,Yb 9 Zn 4.2 Sb 9,undefined,750,5.7912e+27,0.001315,118520,0.0000084372,,,,0.00015103,0.000035697,,0.51254,,
27912,10.1002/adfm.201606361,25072,2(a),31221,Yb 9 Zn 4.2 Sb 9,undefined,800,5.4669e+27,0.0011871,109200,0.0000091577,,,,0.00017626,0.000040176,,0.56751,,
27912,10.1002/adfm.201606361,25072,2(a),31221,Yb 9 Zn 4.2 Sb 9,undefined,850,5.1426e+27,0.0010593,101230,0.0000098782,,,,0.00020187,0.000044656,,0.62249,,
27912,10.1002/adfm.201606361,25079,7(a),31222,Ba 8 Ga 16-x Cu x Sn 30,undefined,450,,,,,,,,,,,0.81206,,
27912,10.1002/adfm.201606361,25079,7(a),31222,Ba 8 Ga 16-x Cu x Sn 30,undefined,500,,,,,,,,,,,0.7719,,
27912,10.1002/adfm.201606361,25079,7(a),31222,Ba 8 Ga 16-x Cu x Sn 30,undefined,550,,,,,,,,,,,0.73173,,
27912,10.1002/adfm.201606361,25079,7(a),31223,Zn 4 Sb 3,undefined,450,,,,,,,,,,,0.64536,,
27912,10.1002/adfm.201606361,25079,7(a),31223,Zn 4 Sb 3,undefined,500,,,,,,,,,,,0.77046,,
27912,10.1002/adfm.201606361,25079,7(a),31224,YbCd 2-x Zn x Sb 2,undefined,450,,,,,,,,,,,0.44566,,
27912,10.1002/adfm.201606361,25079,7(a),31224,YbCd 2-x Zn x Sb 2,undefined,500,,,,,,,,,,,0.58676,,
27912,10.1002/adfm.201606361,25079,7(a),31224,YbCd 2-x Zn x Sb 2,undefined,550,,,,,,,,,,,0.72785,,
27912,10.1002/adfm.201606361,25079,7(a),31224,YbCd 2-x Zn x Sb 2,undefined,600,,,,,,,,,,,0.86894,,
27912,10.1002/adfm.201606361,25079,7(a),31224,YbCd 2-x Zn x Sb 2,undefined,650,,,,,,,,,,,1.01,,
27912,10.1002/adfm.201606361,25079,7(a),31225,Ce 0.9 Fe 3 CoSb 12,undefined,450,,,,,,,,,,,0.47071,,
27912,10.1002/adfm.201606361,25079,7(a),31225,Ce 0.9 Fe 3 CoSb 12,undefined,500,,,,,,,,,,,0.58291,,
27912,10.1002/adfm.201606361,25079,7(a),31225,Ce 0.9 Fe 3 CoSb 12,undefined,550,,,,,,,,,,,0.69511,,
27912,10.1002/adfm.201606361,25079,7(a),31225,Ce 0.9 Fe 3 CoSb 12,undefined,600,,,,,,,,,,,0.80732,,
27912,10.1002/adfm.201606361,25079,7(a),31225,Ce 0.9 Fe 3 CoSb 12,undefined,650,,,,,,,,,,,0.91952,,
27912,10.1002/adfm.201606361,25079,7(a),31225,Ce 0.9 Fe 3 CoSb 12,undefined,700,,,,,,,,,,,1.0317,,
27912,10.1002/adfm.201606361,25079,7(a),31226,Ba 8 Au 5.3 Ge 40.7,undefined,450,,,,,,,,,,,0.4198,,
27912,10.1002/adfm.201606361,25079,7(a),31226,Ba 8 Au 5.3 Ge 40.7,undefined,500,,,,,,,,,,,0.50597,,
27912,10.1002/adfm.201606361,25079,7(a),31226,Ba 8 Au 5.3 Ge 40.7,undefined,550,,,,,,,,,,,0.59214,,
27912,10.1002/adfm.201606361,25079,7(a),31226,Ba 8 Au 5.3 Ge 40.7,undefined,600,,,,,,,,,,,0.67832,,
27912,10.1002/adfm.201606361,25079,7(a),31226,Ba 8 Au 5.3 Ge 40.7,undefined,650,,,,,,,,,,,0.76449,,
27912,10.1002/adfm.201606361,25079,7(a),31226,Ba 8 Au 5.3 Ge 40.7,undefined,700,,,,,,,,,,,0.85066,,
27912,10.1002/adfm.201606361,25079,7(a),31226,Ba 8 Au 5.3 Ge 40.7,undefined,750,,,,,,,,,,,0.93684,,
27912,10.1002/adfm.201606361,25079,7(a),31227,Ca 9 Zn 4.6 Sb 9,undefined,450,,,,,,,,,,,0.39207,,
27912,10.1002/adfm.201606361,25079,7(a),31227,Ca 9 Zn 4.6 Sb 9,undefined,500,,,,,,,,,,,0.4774,,
27912,10.1002/adfm.201606361,25079,7(a),31227,Ca 9 Zn 4.6 Sb 9,undefined,550,,,,,,,,,,,0.56272,,
27912,10.1002/adfm.201606361,25079,7(a),31227,Ca 9 Zn 4.6 Sb 9,undefined,600,,,,,,,,,,,0.64805,,
27912,10.1002/adfm.201606361,25079,7(a),31227,Ca 9 Zn 4.6 Sb 9,undefined,650,,,,,,,,,,,0.73338,,
27912,10.1002/adfm.201606361,25079,7(a),31227,Ca 9 Zn 4.6 Sb 9,undefined,700,,,,,,,,,,,0.81871,,
27912,10.1002/adfm.201606361,25079,7(a),31227,Ca 9 Zn 4.6 Sb 9,undefined,750,,,,,,,,,,,0.90403,,
27912,10.1002/adfm.201606361,25079,7(a),31227,Ca 9 Zn 4.6 Sb 9,undefined,800,,,,,,,,,,,0.98936,,
27912,10.1002/adfm.201606361,25079,7(a),31227,Ca 9 Zn 4.6 Sb 9,undefined,850,,,,,,,,,,,1.0747,,
27912,10.1002/adfm.201606361,25079,7(a),31228,Yb 14 MnSb 11,undefined,450,,,,,,,,,,,0.15903,,
27912,10.1002/adfm.201606361,25079,7(a),31228,Yb 14 MnSb 11,undefined,500,,,,,,,,,,,0.2354,,
27912,10.1002/adfm.201606361,25079,7(a),31228,Yb 14 MnSb 11,undefined,550,,,,,,,,,,,0.31177,,
27912,10.1002/adfm.201606361,25079,7(a),31228,Yb 14 MnSb 11,undefined,600,,,,,,,,,,,0.38814,,
27912,10.1002/adfm.201606361,25079,7(a),31228,Yb 14 MnSb 11,undefined,650,,,,,,,,,,,0.46452,,
27912,10.1002/adfm.201606361,25079,7(a),31228,Yb 14 MnSb 11,undefined,700,,,,,,,,,,,0.54089,,
27912,10.1002/adfm.201606361,25079,7(a),31228,Yb 14 MnSb 11,undefined,750,,,,,,,,,,,0.61726,,
27912,10.1002/adfm.201606361,25079,7(a),31228,Yb 14 MnSb 11,undefined,800,,,,,,,,,,,0.69363,,
27912,10.1002/adfm.201606361,25079,7(a),31228,Yb 14 MnSb 11,undefined,850,,,,,,,,,,,0.77001,,
27912,10.1002/adfm.201606361,25079,7(a),31228,Yb 14 MnSb 11,undefined,900,,,,,,,,,,,0.84638,,
27912,10.1002/adfm.201606361,25079,7(a),31228,Yb 14 MnSb 11,undefined,950,,,,,,,,,,,0.92275,,
27912,10.1002/adfm.201606361,25079,7(a),31229,Sr 3 Ga 1-x Zn x Sb 3,undefined,450,,,,,,,,,,,0.20911,,
27912,10.1002/adfm.201606361,25079,7(a),31229,Sr 3 Ga 1-x Zn x Sb 3,undefined,500,,,,,,,,,,,0.28151,,
27912,10.1002/adfm.201606361,25079,7(a),31229,Sr 3 Ga 1-x Zn x Sb 3,undefined,550,,,,,,,,,,,0.35391,,
27912,10.1002/adfm.201606361,25079,7(a),31229,Sr 3 Ga 1-x Zn x Sb 3,undefined,600,,,,,,,,,,,0.42632,,
27912,10.1002/adfm.201606361,25079,7(a),31229,Sr 3 Ga 1-x Zn x Sb 3,undefined,650,,,,,,,,,,,0.49872,,
27912,10.1002/adfm.201606361,25079,7(a),31229,Sr 3 Ga 1-x Zn x Sb 3,undefined,700,,,,,,,,,,,0.57112,,
27912,10.1002/adfm.201606361,25079,7(a),31229,Sr 3 Ga 1-x Zn x Sb 3,undefined,750,,,,,,,,,,,0.64353,,
27912,10.1002/adfm.201606361,25079,7(a),31229,Sr 3 Ga 1-x Zn x Sb 3,undefined,800,,,,,,,,,,,0.71593,,
27912,10.1002/adfm.201606361,25079,7(a),31229,Sr 3 Ga 1-x Zn x Sb 3,undefined,850,,,,,,,,,,,0.78833,,
27912,10.1002/adfm.201606361,25079,7(a),31229,Sr 3 Ga 1-x Zn x Sb 3,undefined,900,,,,,,,,,,,0.86074,,
27912,10.1002/adfm.201606361,25079,7(a),31229,Sr 3 Ga 1-x Zn x Sb 3,undefined,950,,,,,,,,,,,0.93314,,
27912,10.1002/adfm.201606361,25079,7(a),31230,Ca 5 In 2-x Zn x Sb 6,undefined,450,,,,,,,,,,,0.18572,,
27912,10.1002/adfm.201606361,25079,7(a),31230,Ca 5 In 2-x Zn x Sb 6,undefined,500,,,,,,,,,,,0.24124,,
27912,10.1002/adfm.201606361,25079,7(a),31230,Ca 5 In 2-x Zn x Sb 6,undefined,550,,,,,,,,,,,0.29676,,
27912,10.1002/adfm.201606361,25079,7(a),31230,Ca 5 In 2-x Zn x Sb 6,undefined,600,,,,,,,,,,,0.35228,,
27912,10.1002/adfm.201606361,25079,7(a),31230,Ca 5 In 2-x Zn x Sb 6,undefined,650,,,,,,,,,,,0.4078,,
27912,10.1002/adfm.201606361,25079,7(a),31230,Ca 5 In 2-x Zn x Sb 6,undefined,700,,,,,,,,,,,0.46332,,
27912,10.1002/adfm.201606361,25079,7(a),31230,Ca 5 In 2-x Zn x Sb 6,undefined,750,,,,,,,,,,,0.51884,,
27912,10.1002/adfm.201606361,25079,7(a),31230,Ca 5 In 2-x Zn x Sb 6,undefined,800,,,,,,,,,,,0.57436,,
27912,10.1002/adfm.201606361,25079,7(a),31230,Ca 5 In 2-x Zn x Sb 6,undefined,850,,,,,,,,,,,0.62988,,
27912,10.1002/adfm.201606361,25079,7(a),31230,Ca 5 In 2-x Zn x Sb 6,undefined,900,,,,,,,,,,,0.68541,,
27913,10.1021/acs.chemmater.6b02498,25093,4(a),31242,Ca9Zn4.5−xAl2x/3Sb9_ x=0,undefined,350,2.1341e+26,0.00060843,24103,0.000041488,,,,0.00010752,0.000066791,0.77883,0.041668,,0.0001380532
27913,10.1021/acs.chemmater.6b02498,25093,4(a),31242,Ca9Zn4.5−xAl2x/3Sb9_ x=0,undefined,400,2.1538e+26,0.00057187,21817,0.000045835,,,,0.00013495,0.000078648,0.75838,0.073484,,0.0001779451
27913,10.1021/acs.chemmater.6b02498,25093,4(a),31242,Ca9Zn4.5−xAl2x/3Sb9_ x=0,undefined,450,2.1734e+26,0.00053531,19927,0.000050182,,,,0.00015983,0.00008956,0.73793,0.1053,,0.0002165924
27913,10.1021/acs.chemmater.6b02498,25093,4(a),31242,Ca9Zn4.5−xAl2x/3Sb9_ x=0,undefined,500,2.1931e+26,0.00049875,18339,0.000054529,,,,0.00018166,0.000099527,0.71748,0.13712,,0.0002531917
27913,10.1021/acs.chemmater.6b02498,25093,4(a),31242,Ca9Zn4.5−xAl2x/3Sb9_ x=0,undefined,550,2.2128e+26,0.00046219,16985,0.000058876,,,,0.00020014,0.00010855,0.69703,0.16893,,0.0002871325
27913,10.1021/acs.chemmater.6b02498,25095,5(a),31242,Ca9Zn4.5−xAl2x/3Sb9_ x=0,undefined,600,,,15817,0.000063223,,,,0.00021515,0.00011663,0.67659,0.20075,,0.0003179917
27913,10.1021/acs.chemmater.6b02498,25095,5(a),31242,Ca9Zn4.5−xAl2x/3Sb9_ x=0,undefined,650,,,14799,0.00006757,,,,0.00022667,0.00012376,0.65614,0.23256,,0.0003454598
27913,10.1021/acs.chemmater.6b02498,25095,5(a),31242,Ca9Zn4.5−xAl2x/3Sb9_ x=0,undefined,700,,,13905,0.000071917,,,,0.00023481,0.00012995,0.63569,0.26438,,0.0003693782
27913,10.1021/acs.chemmater.6b02498,25095,5(a),31242,Ca9Zn4.5−xAl2x/3Sb9_ x=0,undefined,750,,,13112,0.000076264,,,,0.00023964,0.00013519,0.61524,0.29619,,0.0003895065
27913,10.1021/acs.chemmater.6b02498,25095,5(a),31242,Ca9Zn4.5−xAl2x/3Sb9_ x=0,undefined,800,,,12405,0.000080611,,,,0.00024137,0.00013949,0.59479,0.32801,,0.0004058071
27913,10.1021/acs.chemmater.6b02498,25095,5(a),31242,Ca9Zn4.5−xAl2x/3Sb9_ x=0,undefined,850,,,11771,0.000084958,,,,0.0002402,0.00014285,0.57434,0.35983,,0.0004182192
27913,10.1021/acs.chemmater.6b02498,25093,4(a),31243,Ca9Zn4.5−xAl2x/3Sb9_ x=0.5,undefined,350,1.9819e+26,0.0002048,10422,0.000095954,,,,0.000023235,0.000047217,0.51356,0.009231,,0.000045243
27913,10.1021/acs.chemmater.6b02498,25093,4(a),31243,Ca9Zn4.5−xAl2x/3Sb9_ x=0.5,undefined,400,1.9882e+26,0.00019406,9632.1,0.00010382,,,,0.000028917,0.000054792,0.51817,0.020761,,0.000055806
27913,10.1021/acs.chemmater.6b02498,25093,4(a),31243,Ca9Zn4.5−xAl2x/3Sb9_ x=0.5,undefined,450,1.9945e+26,0.00018332,8953.4,0.00011169,,,,0.000034826,0.000062367,0.52277,0.032291,,0.0000666182
27913,10.1021/acs.chemmater.6b02498,25093,4(a),31243,Ca9Zn4.5−xAl2x/3Sb9_ x=0.5,undefined,500,2.0009e+26,0.00017258,8364,0.00011956,,,,0.000040917,0.000069943,0.52738,0.043821,,0.0000775854
27913,10.1021/acs.chemmater.6b02498,25093,4(a),31243,Ca9Zn4.5−xAl2x/3Sb9_ x=0.5,undefined,550,2.0072e+26,0.00016184,7847.4,0.00012743,,,,0.000047155,0.000077518,0.53198,0.055351,,0.0000886406
27913,10.1021/acs.chemmater.6b02498,25095,5(a),31243,Ca9Zn4.5−xAl2x/3Sb9_ x=0.5,undefined,600,,,7391,0.0001353,,,,0.000053517,0.000085093,0.53658,0.06688,,0.0000997372
27913,10.1021/acs.chemmater.6b02498,25095,5(a),31243,Ca9Zn4.5−xAl2x/3Sb9_ x=0.5,undefined,650,,,6984.7,0.00014317,,,,0.000059981,0.000092669,0.54119,0.07841,,0.0001108317
27913,10.1021/acs.chemmater.6b02498,25095,5(a),31243,Ca9Zn4.5−xAl2x/3Sb9_ x=0.5,undefined,700,,,6620.8,0.00015104,,,,0.000066526,0.00010024,0.54579,0.08994,,0.0001218894
27913,10.1021/acs.chemmater.6b02498,25095,5(a),31243,Ca9Zn4.5−xAl2x/3Sb9_ x=0.5,undefined,750,,,6292.9,0.00015891,,,,0.000073156,0.00010782,0.5504,0.10147,,0.0001329142
27913,10.1021/acs.chemmater.6b02498,25095,5(a),31243,Ca9Zn4.5−xAl2x/3Sb9_ x=0.5,undefined,800,,,5995.9,0.00016678,,,,0.000079835,0.00011539,0.555,0.113,,0.0001438468
27913,10.1021/acs.chemmater.6b02498,25095,5(a),31243,Ca9Zn4.5−xAl2x/3Sb9_ x=0.5,undefined,850,,,5725.7,0.00017465,,,,0.000086582,0.00012297,0.55961,0.12453,,0.0001547185
27913,10.1021/acs.chemmater.6b02498,25093,4(a),31244,Ca9Zn4.5−xAl2x/3Sb9_ x=1,undefined,350,1.3386e+26,0.000095225,1967.7,0.00050822,,,,0.0000052269,0.00005154,0.38895,-0.00091969,,0.0000134385
27913,10.1021/acs.chemmater.6b02498,25093,4(a),31244,Ca9Zn4.5−xAl2x/3Sb9_ x=1,undefined,400,1.3414e+26,0.000088603,1964.5,0.00050904,,,,0.0000065826,0.000057886,0.38979,0.0041924,,0.0000168876
27913,10.1021/acs.chemmater.6b02498,25093,4(a),31244,Ca9Zn4.5−xAl2x/3Sb9_ x=1,undefined,450,1.3441e+26,0.000081982,1961.3,0.00050986,,,,0.0000080916,0.000064231,0.39063,0.0093045,,0.0000207142
27913,10.1021/acs.chemmater.6b02498,25093,4(a),31244,Ca9Zn4.5−xAl2x/3Sb9_ x=1,undefined,500,1.3468e+26,0.00007536,1958.2,0.00051068,,,,0.000009754,0.000070577,0.39147,0.014417,,0.0000249163
27913,10.1021/acs.chemmater.6b02498,25093,4(a),31244,Ca9Zn4.5−xAl2x/3Sb9_ x=1,undefined,550,1.3495e+26,0.000068738,1955.1,0.00051149,,,,0.000011568,0.000076922,0.39231,0.019529,,0.0000294869
27913,10.1021/acs.chemmater.6b02498,25095,5(a),31244,Ca9Zn4.5−xAl2x/3Sb9_ x=1,undefined,600,,,1951.9,0.00051231,,,,0.000013534,0.000083268,0.39315,0.024641,,0.0000344245
27913,10.1021/acs.chemmater.6b02498,25095,5(a),31244,Ca9Zn4.5−xAl2x/3Sb9_ x=1,undefined,650,,,1948.8,0.00051313,,,,0.00001565,0.000089614,0.39399,0.029753,,0.0000397218
27913,10.1021/acs.chemmater.6b02498,25095,5(a),31244,Ca9Zn4.5−xAl2x/3Sb9_ x=1,undefined,700,,,1945.7,0.00051395,,,,0.000017916,0.000095959,0.39484,0.034865,,0.0000453753
27913,10.1021/acs.chemmater.6b02498,25095,5(a),31244,Ca9Zn4.5−xAl2x/3Sb9_ x=1,undefined,750,,,1942.6,0.00051477,,,,0.00002033,0.0001023,0.39568,0.039977,,0.0000513799
27913,10.1021/acs.chemmater.6b02498,25095,5(a),31244,Ca9Zn4.5−xAl2x/3Sb9_ x=1,undefined,800,,,1939.5,0.00051559,,,,0.000022895,0.00010865,0.39652,0.045089,,0.0000577398
27913,10.1021/acs.chemmater.6b02498,25095,5(a),31244,Ca9Zn4.5−xAl2x/3Sb9_ x=1,undefined,850,,,1936.4,0.00051641,,,,0.000025609,0.000115,0.39736,0.050201,,0.0000644479
27913,10.1021/acs.chemmater.6b02498,25099,10(a),31245,Ca9Zn4.5−xCuxSb9_ x=0,undefined,350,2.1391e+26,0.00061074,24486,0.000040839,,,,0.0001307,0.000073061,0.77724,0.046034,,0.0001681591
27913,10.1021/acs.chemmater.6b02498,25099,10(a),31245,Ca9Zn4.5−xCuxSb9_ x=0,undefined,400,2.1322e+26,0.00056199,22204,0.000045036,,,,0.00014466,0.000080716,0.75732,0.077423,,0.0001910157
27913,10.1021/acs.chemmater.6b02498,25099,10(a),31245,Ca9Zn4.5−xCuxSb9_ x=0,undefined,450,2.1253e+26,0.00051324,20312,0.000049233,,,,0.00015863,0.000088372,0.73741,0.10881,,0.0002151178
27913,10.1021/acs.chemmater.6b02498,25099,10(a),31245,Ca9Zn4.5−xCuxSb9_ x=0,undefined,500,2.1184e+26,0.00046449,18716,0.000053429,,,,0.00017259,0.000096028,0.71749,0.1402,,0.0002405469
27913,10.1021/acs.chemmater.6b02498,25101,11(a),31245,Ca9Zn4.5−xCuxSb9_ x=0,undefined,550,,,17353,0.000057626,,,,0.00018654,0.00010368,0.69758,0.17159,,0.0002674102
27913,10.1021/acs.chemmater.6b02498,25101,11(a),31245,Ca9Zn4.5−xCuxSb9_ x=0,undefined,600,,,16175,0.000061823,,,,0.00020051,0.00011134,0.67766,0.20298,,0.0002958858
27913,10.1021/acs.chemmater.6b02498,25101,11(a),31245,Ca9Zn4.5−xCuxSb9_ x=0,undefined,650,,,15147,0.000066019,,,,0.0002145,0.000119,0.65775,0.23437,,0.0003261117
27913,10.1021/acs.chemmater.6b02498,25101,11(a),31245,Ca9Zn4.5−xCuxSb9_ x=0,undefined,700,,,14242,0.000070216,,,,0.00022844,0.00012665,0.63783,0.26576,,0.0003581519
27913,10.1021/acs.chemmater.6b02498,25101,11(a),31245,Ca9Zn4.5−xCuxSb9_ x=0,undefined,750,,,13439,0.000074413,,,,0.00024243,0.00013431,0.61792,0.29715,,0.0003923323
27913,10.1021/acs.chemmater.6b02498,25101,11(a),31245,Ca9Zn4.5−xCuxSb9_ x=0,undefined,800,,,12721,0.00007861,,,,0.00025636,0.00014196,0.598,0.32853,,0.0004286957
27913,10.1021/acs.chemmater.6b02498,25101,11(a),31245,Ca9Zn4.5−xCuxSb9_ x=0,undefined,850,,,12076,0.000082806,,,,0.00027034,0.00014962,0.57809,0.35992,,0.0004676434
27913,10.1021/acs.chemmater.6b02498,25099,10(a),31246,Ca9Zn4.5−xCuxSb9_ x=0.05,undefined,350,2.4993e+26,0.0010656,59495,0.000016808,,,,0.00040962,0.000082976,0.89882,0.15476,,0.0004557308
27913,10.1021/acs.chemmater.6b02498,25099,10(a),31246,Ca9Zn4.5−xCuxSb9_ x=0.05,undefined,400,2.4982e+26,0.00099738,53265,0.000018774,,,,0.00043434,0.000090301,0.8846,0.209,,0.0004910016
27913,10.1021/acs.chemmater.6b02498,25099,10(a),31246,Ca9Zn4.5−xCuxSb9_ x=0.05,undefined,450,2.4972e+26,0.00092915,48216,0.00002074,,,,0.00045954,0.000097626,0.87038,0.26323,,0.0005279763
27913,10.1021/acs.chemmater.6b02498,25099,10(a),31246,Ca9Zn4.5−xCuxSb9_ x=0.05,undefined,500,2.4961e+26,0.00086091,44041,0.000022706,,,,0.00048509,0.00010495,0.85616,0.31746,,0.000566588
27913,10.1021/acs.chemmater.6b02498,25101,11(a),31246,Ca9Zn4.5−xCuxSb9_ x=0.05,undefined,550,,,40530,0.000024673,,,,0.00051095,0.00011228,0.84193,0.37169,,0.0006068794
27913,10.1021/acs.chemmater.6b02498,25101,11(a),31246,Ca9Zn4.5−xCuxSb9_ x=0.05,undefined,600,,,37539,0.000026639,,,,0.00053696,0.0001196,0.82771,0.42592,,0.0006487296
27913,10.1021/acs.chemmater.6b02498,25101,11(a),31246,Ca9Zn4.5−xCuxSb9_ x=0.05,undefined,650,,,34959,0.000028605,,,,0.00056323,0.00012693,0.81349,0.48016,,0.0006923625
27913,10.1021/acs.chemmater.6b02498,25101,11(a),31246,Ca9Zn4.5−xCuxSb9_ x=0.05,undefined,700,,,32711,0.000030571,,,,0.00058955,0.00013425,0.79927,0.53439,,0.0007376106
27913,10.1021/acs.chemmater.6b02498,25101,11(a),31246,Ca9Zn4.5−xCuxSb9_ x=0.05,undefined,750,,,30734,0.000032537,,,,0.00061606,0.00014158,0.78504,0.58862,,0.0007847498
27913,10.1021/acs.chemmater.6b02498,25101,11(a),31246,Ca9Zn4.5−xCuxSb9_ x=0.05,undefined,800,,,28983,0.000034503,,,,0.00064259,0.0001489,0.77082,0.64285,,0.0008336447
27913,10.1021/acs.chemmater.6b02498,25101,11(a),31246,Ca9Zn4.5−xCuxSb9_ x=0.05,undefined,850,,,27421,0.000036469,,,,0.00066929,0.00015623,0.7566,0.69709,,0.0008846022
27913,10.1021/acs.chemmater.6b02498,25099,10(a),31247,Ca9Zn4.5−xCuxSb9_ x=0.1,undefined,350,3.1795e+26,0.00085842,50148,0.000019941,,,,0.00036456,0.000085262,0.91123,0.13076,,0.0004000746
27913,10.1021/acs.chemmater.6b02498,25099,10(a),31247,Ca9Zn4.5−xCuxSb9_ x=0.1,undefined,400,3.1245e+26,0.00081664,45675,0.000021894,,,,0.00038745,0.000092102,0.89715,0.17956,,0.0004318676
27913,10.1021/acs.chemmater.6b02498,25099,10(a),31247,Ca9Zn4.5−xCuxSb9_ x=0.1,undefined,450,3.0695e+26,0.00077485,41934,0.000023847,,,,0.00041051,0.000098941,0.88306,0.22837,,0.0004648721
27913,10.1021/acs.chemmater.6b02498,25099,10(a),31247,Ca9Zn4.5−xCuxSb9_ x=0.1,undefined,500,3.0144e+26,0.00073307,38760,0.0000258,,,,0.0004337,0.00010578,0.86897,0.27718,,0.0004990966
27913,10.1021/acs.chemmater.6b02498,25101,11(a),31247,Ca9Zn4.5−xCuxSb9_ x=0.1,undefined,550,,,36031,0.000027754,,,,0.00045699,0.00011262,0.85489,0.32598,,0.00053456
27913,10.1021/acs.chemmater.6b02498,25101,11(a),31247,Ca9Zn4.5−xCuxSb9_ x=0.1,undefined,600,,,33662,0.000029707,,,,0.00048038,0.00011946,0.8408,0.37479,,0.0005713368
27913,10.1021/acs.chemmater.6b02498,25101,11(a),31247,Ca9Zn4.5−xCuxSb9_ x=0.1,undefined,650,,,31586,0.00003166,,,,0.00050385,0.0001263,0.82672,0.42359,,0.0006094566
27913,10.1021/acs.chemmater.6b02498,25101,11(a),31247,Ca9Zn4.5−xCuxSb9_ x=0.1,undefined,700,,,29750,0.000033613,,,,0.00052736,0.00013314,0.81263,0.4724,,0.0006489546
27913,10.1021/acs.chemmater.6b02498,25101,11(a),31247,Ca9Zn4.5−xCuxSb9_ x=0.1,undefined,750,,,28117,0.000035566,,,,0.00055094,0.00013998,0.79855,0.52121,,0.0006899255
27913,10.1021/acs.chemmater.6b02498,25101,11(a),31247,Ca9Zn4.5−xCuxSb9_ x=0.1,undefined,800,,,26653,0.000037519,,,,0.00057454,0.00014682,0.78446,0.57001,,0.0007324019
27913,10.1021/acs.chemmater.6b02498,25101,11(a),31247,Ca9Zn4.5−xCuxSb9_ x=0.1,undefined,850,,,25334,0.000039473,,,,0.00059817,0.00015366,0.77037,0.61882,,0.000776471
27913,10.1021/acs.chemmater.6b02498,25099,10(a),31248,Ca9Zn4.5−xCuxSb9_ x=0.15,undefined,350,4.2321e+26,0.00072859,53189,0.000018801,,,,0.00034994,0.000081112,0.98606,0.098663,,0.0003548871
27913,10.1021/acs.chemmater.6b02498,25099,10(a),31248,Ca9Zn4.5−xCuxSb9_ x=0.15,undefined,400,4.2136e+26,0.00067992,48445,0.000020642,,,,0.00037622,0.000088124,0.95679,0.15717,,0.0003932106
27913,10.1021/acs.chemmater.6b02498,25099,10(a),31248,Ca9Zn4.5−xCuxSb9_ x=0.15,undefined,450,4.1952e+26,0.00063124,44476,0.000022484,,,,0.00040255,0.000095136,0.92752,0.21568,,0.0004340068
27913,10.1021/acs.chemmater.6b02498,25099,10(a),31248,Ca9Zn4.5−xCuxSb9_ x=0.15,undefined,500,4.1767e+26,0.00058256,41110,0.000024325,,,,0.00042897,0.00010215,0.89825,0.27419,,0.0004775619
27913,10.1021/acs.chemmater.6b02498,25101,11(a),31248,Ca9Zn4.5−xCuxSb9_ x=0.15,undefined,550,,,38216,0.000026167,,,,0.00045538,0.00010916,0.86898,0.3327,,0.0005240397
27913,10.1021/acs.chemmater.6b02498,25101,11(a),31248,Ca9Zn4.5−xCuxSb9_ x=0.15,undefined,600,,,35704,0.000028008,,,,0.00048184,0.00011617,0.8397,0.39121,,0.000573824
27913,10.1021/acs.chemmater.6b02498,25101,11(a),31248,Ca9Zn4.5−xCuxSb9_ x=0.15,undefined,650,,,33502,0.000029849,,,,0.00050834,0.00012318,0.81043,0.44972,,0.0006272473
27913,10.1021/acs.chemmater.6b02498,25101,11(a),31248,Ca9Zn4.5−xCuxSb9_ x=0.15,undefined,700,,,31555,0.000031691,,,,0.00053492,0.0001302,0.78116,0.50823,,0.0006847765
27913,10.1021/acs.chemmater.6b02498,25101,11(a),31248,Ca9Zn4.5−xCuxSb9_ x=0.15,undefined,750,,,29822,0.000033532,,,,0.00056145,0.00013721,0.75189,0.56674,,0.0007467183
27913,10.1021/acs.chemmater.6b02498,25101,11(a),31248,Ca9Zn4.5−xCuxSb9_ x=0.15,undefined,800,,,28269,0.000035374,,,,0.00058798,0.00014422,0.72262,0.62525,,0.000813678
27913,10.1021/acs.chemmater.6b02498,25101,11(a),31248,Ca9Zn4.5−xCuxSb9_ x=0.15,undefined,850,,,26871,0.000037215,,,,0.00061455,0.00015123,0.69334,0.68376,,0.0008863617
27913,10.1021/acs.chemmater.6b02498,25099,10(a),31249,Ca9Zn4.5−xCuxSb9_ x=0.2,undefined,350,5.3814e+26,0.00061381,48391,0.000020665,,,,0.00033086,0.000082687,1.0858,0.07855,,0.0003047154
27913,10.1021/acs.chemmater.6b02498,25099,10(a),31249,Ca9Zn4.5−xCuxSb9_ x=0.2,undefined,400,5.467e+26,0.00056037,44236,0.000022606,,,,0.00035626,0.000089742,1.053,0.13097,,0.0003383286
27913,10.1021/acs.chemmater.6b02498,25099,10(a),31249,Ca9Zn4.5−xCuxSb9_ x=0.2,undefined,450,5.5526e+26,0.00050693,40738,0.000024547,,,,0.00038169,0.000096796,1.0202,0.1834,,0.0003741325
27913,10.1021/acs.chemmater.6b02498,25099,10(a),31249,Ca9Zn4.5−xCuxSb9_ x=0.2,undefined,500,5.6383e+26,0.00045349,37753,0.000026488,,,,0.00040716,0.00010385,0.98738,0.23582,,0.000412364
27913,10.1021/acs.chemmater.6b02498,25101,11(a),31249,Ca9Zn4.5−xCuxSb9_ x=0.2,undefined,550,,,35174,0.00002843,,,,0.0004326,0.0001109,0.95457,0.28825,,0.0004531883
27913,10.1021/acs.chemmater.6b02498,25101,11(a),31249,Ca9Zn4.5−xCuxSb9_ x=0.2,undefined,600,,,32926,0.000030371,,,,0.00045815,0.00011796,0.92176,0.34067,,0.0004970383
27913,10.1021/acs.chemmater.6b02498,25101,11(a),31249,Ca9Zn4.5−xCuxSb9_ x=0.2,undefined,650,,,30948,0.000032312,,,,0.00048364,0.00012501,0.88895,0.3931,,0.0005440576
27913,10.1021/acs.chemmater.6b02498,25101,11(a),31249,Ca9Zn4.5−xCuxSb9_ x=0.2,undefined,700,,,29195,0.000034253,,,,0.00050923,0.00013207,0.85614,0.44552,,0.0005947976
27913,10.1021/acs.chemmater.6b02498,25101,11(a),31249,Ca9Zn4.5−xCuxSb9_ x=0.2,undefined,750,,,27629,0.000036194,,,,0.00053474,0.00013912,0.82332,0.49794,,0.0006494923
27913,10.1021/acs.chemmater.6b02498,25101,11(a),31249,Ca9Zn4.5−xCuxSb9_ x=0.2,undefined,800,,,26222,0.000038136,,,,0.00056033,0.00014618,0.79051,0.55037,,0.0007088209
27913,10.1021/acs.chemmater.6b02498,25101,11(a),31249,Ca9Zn4.5−xCuxSb9_ x=0.2,undefined,850,,,24952,0.000040077,,,,0.00058586,0.00015323,0.7577,0.60279,,0.0007732084
