Repository: RamyaGuru/STD2_EffMass

# STD2_EffMass
Effective mass modeling of StarryData2 data

File: csvfiles/Sn_ptype.csv (part 4 of 14)
sid,DOI,figureid,fignum,sampleid,samplename,composition,Temperature,Carrier concentration,Electrical conductivity,Electrical resistivity,Hall coefficient,Hall movility,Lattice thermal conductivity,Power factor,Seebeck coefficient,Thermal conductivity,ZT,total thermal conductivity,Figure of merit Z
18603,10.1002/adma.201605887,1962,6(a),2944,x=0,Sn0.86Mn0.14Te(Cu2Te)0,350,,135590,0.0000073754,,,,0.00065656,0.000069586,,0.076755,,
18603,10.1002/adma.201605887,1962,6(a),2944,x=0,Sn0.86Mn0.14Te(Cu2Te)0,400,,115000,0.000008696,,,,0.00081546,0.000084208,,0.1191,,
18603,10.1002/adma.201605887,1962,6(a),2944,x=0,Sn0.86Mn0.14Te(Cu2Te)0,450,,95685,0.000010451,,,,0.00096971,0.00010067,,0.17586,,
18603,10.1002/adma.201605887,1962,6(a),2944,x=0,Sn0.86Mn0.14Te(Cu2Te)0,500,,78976,0.000012662,,,,0.0010987,0.00011795,,0.244,,
18603,10.1002/adma.201605887,1962,6(a),2944,x=0,Sn0.86Mn0.14Te(Cu2Te)0,550,,64998,0.000015385,,,,0.0011981,0.00013577,,0.32367,,
18603,10.1002/adma.201605887,1962,6(a),2944,x=0,Sn0.86Mn0.14Te(Cu2Te)0,600,,53631,0.000018646,,,,0.0012752,0.0001542,,0.4165,,
18603,10.1002/adma.201605887,1962,6(a),2944,x=0,Sn0.86Mn0.14Te(Cu2Te)0,650,,44697,0.000022373,,,,0.0013404,0.00017317,,0.52394,,
18603,10.1002/adma.201605887,1962,6(a),2944,x=0,Sn0.86Mn0.14Te(Cu2Te)0,700,,37972,0.000026335,,,,0.0013995,0.00019198,,0.64552,,
18603,10.1002/adma.201605887,1962,6(a),2944,x=0,Sn0.86Mn0.14Te(Cu2Te)0,750,,33250,0.000030075,,,,0.0014511,0.00020891,,0.77717,,
18603,10.1002/adma.201605887,1962,6(a),2944,x=0,Sn0.86Mn0.14Te(Cu2Te)0,800,,30451,0.00003284,,,,0.0014832,0.0002207,,0.90955,,
18603,10.1002/adma.201605887,1962,6(a),2944,x=0,Sn0.86Mn0.14Te(Cu2Te)0,850,,29828,0.000033525,,,,0.0014718,0.00022213,,1.0263,,
18603,10.1002/adma.201605887,1962,6(a),2945,x=0.01,Sn0.86Mn0.14Te(Cu2Te)0.01,350,,306130,0.0000032666,,,,0.0010042,0.000057273,,0.084718,,
18603,10.1002/adma.201605887,1962,6(a),2945,x=0.01,Sn0.86Mn0.14Te(Cu2Te)0.01,400,,268010,0.0000037312,,,,0.0010816,0.000063528,,0.11168,,
18603,10.1002/adma.201605887,1962,6(a),2945,x=0.01,Sn0.86Mn0.14Te(Cu2Te)0.01,450,,235050,0.0000042544,,,,0.0012361,0.000072519,,0.1467,,
18603,10.1002/adma.201605887,1962,6(a),2945,x=0.01,Sn0.86Mn0.14Te(Cu2Te)0.01,500,,206830,0.000004835,,,,0.001381,0.000081712,,0.1854,,
18603,10.1002/adma.201605887,1962,6(a),2945,x=0.01,Sn0.86Mn0.14Te(Cu2Te)0.01,550,,180890,0.0000055281,,,,0.0014764,0.000090342,,0.22806,,
18603,10.1002/adma.201605887,1962,6(a),2945,x=0.01,Sn0.86Mn0.14Te(Cu2Te)0.01,600,,155830,0.0000064172,,,,0.0015212,0.000098804,,0.27765,,
18603,10.1002/adma.201605887,1962,6(a),2945,x=0.01,Sn0.86Mn0.14Te(Cu2Te)0.01,650,,131820,0.0000075861,,,,0.001539,0.00010805,,0.33795,,
18603,10.1002/adma.201605887,1962,6(a),2945,x=0.01,Sn0.86Mn0.14Te(Cu2Te)0.01,700,,110000,0.0000090913,,,,0.0015572,0.00011898,,0.41164,,
18603,10.1002/adma.201605887,1962,6(a),2945,x=0.01,Sn0.86Mn0.14Te(Cu2Te)0.01,750,,91458,0.000010934,,,,0.0015897,0.00013184,,0.49838,,
18603,10.1002/adma.201605887,1962,6(a),2945,x=0.01,Sn0.86Mn0.14Te(Cu2Te)0.01,800,,76734,0.000013032,,,,0.0016272,0.00014562,,0.59291,,
18603,10.1002/adma.201605887,1962,6(a),2945,x=0.01,Sn0.86Mn0.14Te(Cu2Te)0.01,850,,65828,0.000015191,,,,0.0016319,0.00015745,,,,
18603,10.1002/adma.201605887,1962,6(a),2947,x=0.04,Sn0.86Mn0.14Te(Cu2Te)0.04,350,,284730,0.0000035121,,,,0.00072579,0.000050488,,0.065536,,
18603,10.1002/adma.201605887,1962,6(a),2947,x=0.04,Sn0.86Mn0.14Te(Cu2Te)0.04,400,,256980,0.0000038913,,,,0.0008039,0.000055931,,0.081101,,
18603,10.1002/adma.201605887,1962,6(a),2947,x=0.04,Sn0.86Mn0.14Te(Cu2Te)0.04,450,,229160,0.0000043638,,,,0.0009023,0.000062749,,0.10711,,
18603,10.1002/adma.201605887,1962,6(a),2947,x=0.04,Sn0.86Mn0.14Te(Cu2Te)0.04,500,,201460,0.0000049637,,,,0.0010177,0.000071075,,0.14517,,
18603,10.1002/adma.201605887,1962,6(a),2947,x=0.04,Sn0.86Mn0.14Te(Cu2Te)0.04,550,,174560,0.0000057288,,,,0.001141,0.000080848,,0.19644,,
18603,10.1002/adma.201605887,1962,6(a),2947,x=0.04,Sn0.86Mn0.14Te(Cu2Te)0.04,600,,149220,0.0000067013,,,,0.00126,0.000091892,,0.26183,,
18603,10.1002/adma.201605887,1962,6(a),2947,x=0.04,Sn0.86Mn0.14Te(Cu2Te)0.04,650,,126130,0.0000079286,,,,0.001364,0.00010399,,0.34226,,
18603,10.1002/adma.201605887,1962,6(a),2947,x=0.04,Sn0.86Mn0.14Te(Cu2Te)0.04,700,,105660,0.0000094645,,,,0.0014456,0.00011697,,0.43894,,
18603,10.1002/adma.201605887,1962,6(a),2947,x=0.04,Sn0.86Mn0.14Te(Cu2Te)0.04,750,,87951,0.00001137,,,,0.0015033,0.00013074,,0.55359,,
18603,10.1002/adma.201605887,1962,6(a),2947,x=0.04,Sn0.86Mn0.14Te(Cu2Te)0.04,800,,72924,0.000013713,,,,0.0015421,0.00014542,,0.68871,,
18603,10.1002/adma.201605887,1962,6(a),2947,x=0.04,Sn0.86Mn0.14Te(Cu2Te)0.04,850,,60346,0.000016571,,,,0.0015718,0.00016139,,0.84778,,
18603,10.1002/adma.201605887,1962,6(a),2948,x=0.05,Sn0.86Mn0.14Te(Cu2Te)0.05,350,,321150,0.0000031138,,,,0.00059342,0.000042986,,0.067881,,
18603,10.1002/adma.201605887,1962,6(a),2948,x=0.05,Sn0.86Mn0.14Te(Cu2Te)0.05,400,,278130,0.0000035954,,,,0.00070392,0.000050308,,0.10553,,
18603,10.1002/adma.201605887,1962,6(a),2948,x=0.05,Sn0.86Mn0.14Te(Cu2Te)0.05,450,,237520,0.0000042102,,,,0.00084685,0.000059711,,0.16153,,
18603,10.1002/adma.201605887,1962,6(a),2948,x=0.05,Sn0.86Mn0.14Te(Cu2Te)0.05,500,,204960,0.0000048789,,,,0.00099557,0.000069695,,0.2297,,
18603,10.1002/adma.201605887,1962,6(a),2948,x=0.05,Sn0.86Mn0.14Te(Cu2Te)0.05,550,,177300,0.00000564,,,,0.0011359,0.000080042,,0.30981,,
18603,10.1002/adma.201605887,1962,6(a),2948,x=0.05,Sn0.86Mn0.14Te(Cu2Te)0.05,600,,151330,0.0000066081,,,,0.0012622,0.000091327,,0.40508,,
18603,10.1002/adma.201605887,1962,6(a),2948,x=0.05,Sn0.86Mn0.14Te(Cu2Te)0.05,650,,126040,0.0000079338,,,,0.0013748,0.00010444,,0.51959,,
18603,10.1002/adma.201605887,1962,6(a),2948,x=0.05,Sn0.86Mn0.14Te(Cu2Te)0.05,700,,102430,0.0000097623,,,,0.0014767,0.00012007,,0.6558,,
18603,10.1002/adma.201605887,1962,6(a),2948,x=0.05,Sn0.86Mn0.14Te(Cu2Te)0.05,750,,82021,0.000012192,,,,0.0015681,0.00013827,,0.81197,,
18603,10.1002/adma.201605887,1962,6(a),2948,x=0.05,Sn0.86Mn0.14Te(Cu2Te)0.05,800,,65638,0.000015235,,,,0.0016365,0.0001579,,0.97964,,
18603,10.1002/adma.201605887,1962,6(a),2948,x=0.05,Sn0.86Mn0.14Te(Cu2Te)0.05,850,,53262,0.000018775,,,,0.001654,0.00017622,,1.1411,,
18603,10.1002/adma.201605887,1962,6(a),2949,x=0.05_3%Sneccess,Sn0.89Mn0.14Te(Cu2Te)0.05,350,,179910,0.0000055583,,,,0.00037938,0.000045921,,0.038352,,
18603,10.1002/adma.201605887,1962,6(a),2949,x=0.05_3%Sneccess,Sn0.89Mn0.14Te(Cu2Te)0.05,400,,150700,0.0000066357,,,,0.00054068,0.000059898,,0.084033,,
18603,10.1002/adma.201605887,1962,6(a),2949,x=0.05_3%Sneccess,Sn0.89Mn0.14Te(Cu2Te)0.05,450,,125520,0.000007967,,,,0.00072222,0.000075854,,0.14658,,
18603,10.1002/adma.201605887,1962,6(a),2949,x=0.05_3%Sneccess,Sn0.89Mn0.14Te(Cu2Te)0.05,500,,104880,0.0000095343,,,,0.00088832,0.000092032,,0.21521,,
18603,10.1002/adma.201605887,1962,6(a),2949,x=0.05_3%Sneccess,Sn0.89Mn0.14Te(Cu2Te)0.05,550,,87336,0.00001145,,,,0.0010185,0.00010799,,0.28728,,
18603,10.1002/adma.201605887,1962,6(a),2949,x=0.05_3%Sneccess,Sn0.89Mn0.14Te(Cu2Te)0.05,600,,72150,0.00001386,,,,0.0011108,0.00012408,,0.36622,,
18603,10.1002/adma.201605887,1962,6(a),2949,x=0.05_3%Sneccess,Sn0.89Mn0.14Te(Cu2Te)0.05,650,,59337,0.000016853,,,,0.0011785,0.00014093,,0.45954,,
18603,10.1002/adma.201605887,1962,6(a),2949,x=0.05_3%Sneccess,Sn0.89Mn0.14Te(Cu2Te)0.05,700,,49116,0.00002036,,,,0.0012409,0.00015895,,0.5767,,
18603,10.1002/adma.201605887,1962,6(a),2949,x=0.05_3%Sneccess,Sn0.89Mn0.14Te(Cu2Te)0.05,750,,41552,0.000024066,,,,0.0013139,0.00017782,,0.72712,,
18603,10.1002/adma.201605887,1962,6(a),2949,x=0.05_3%Sneccess,Sn0.89Mn0.14Te(Cu2Te)0.05,800,,36619,0.000027308,,,,0.0014056,0.00019592,,0.91806,,
18603,10.1002/adma.201605887,1962,6(a),2949,x=0.05_3%Sneccess,Sn0.89Mn0.14Te(Cu2Te)0.05,850,,34501,0.000028985,,,,0.0015203,0.00020992,,1.1526,,
18603,10.1002/adma.201605887,1962,6(a),2949,x=0.05_3%Sneccess,Sn0.89Mn0.14Te(Cu2Te)0.05,900,,36414,0.000027462,,,,0.00167,0.00021415,,1.4276,,
18603,10.1002/adma.201605887,1965,6(d),2949,x=0.05_3%Sneccess,Sn0.89Mn0.14Te(Cu2Te)0.05,300,,,,,,,,,,0.030539,,
18603,10.1002/adma.201605887,1962,6(a),2946,x=0.03,Sn0.86Mn0.14Te(Cu2Te)0.03,350,,322180,0.0000031039,,,,0.00067511,0.000045776,,0.052103,,
18603,10.1002/adma.201605887,1962,6(a),2946,x=0.03,Sn0.86Mn0.14Te(Cu2Te)0.03,400,,284670,0.0000035129,,,,0.00084439,0.000054463,,0.083383,,
18603,10.1002/adma.201605887,1962,6(a),2946,x=0.03,Sn0.86Mn0.14Te(Cu2Te)0.03,450,,258850,0.0000038633,,,,0.0010106,0.000062483,,0.11288,,
18603,10.1002/adma.201605887,1962,6(a),2946,x=0.03,Sn0.86Mn0.14Te(Cu2Te)0.03,500,,233090,0.0000042901,,,,0.0011576,0.000070472,,0.14354,,
18603,10.1002/adma.201605887,1962,6(a),2946,x=0.03,Sn0.86Mn0.14Te(Cu2Te)0.03,550,,203720,0.0000049088,,,,0.0012718,0.000079012,,0.18095,,
18603,10.1002/adma.201605887,1962,6(a),2946,x=0.03,Sn0.86Mn0.14Te(Cu2Te)0.03,600,,172430,0.0000057995,,,,0.0013515,0.000088531,,0.23139,,
18603,10.1002/adma.201605887,1962,6(a),2946,x=0.03,Sn0.86Mn0.14Te(Cu2Te)0.03,650,,143040,0.000006991,,,,0.0014072,0.000099186,,0.2998,,
18603,10.1002/adma.201605887,1962,6(a),2946,x=0.03,Sn0.86Mn0.14Te(Cu2Te)0.03,700,,118420,0.0000084444,,,,0.0014528,0.00011076,,0.38782,,
18603,10.1002/adma.201605887,1962,6(a),2946,x=0.03,Sn0.86Mn0.14Te(Cu2Te)0.03,750,,99631,0.000010037,,,,0.0014968,0.00012257,,0.49175,,
18603,10.1002/adma.201605887,1962,6(a),2946,x=0.03,Sn0.86Mn0.14Te(Cu2Te)0.03,800,,86595,0.000011548,,,,0.0015389,0.00013331,,0.60062,,
18603,10.1002/adma.201605887,1962,6(a),2946,x=0.03,Sn0.86Mn0.14Te(Cu2Te)0.03,850,,79120,0.000012639,,,,0.0015734,0.00014102,,0.69414,,
18603,10.1002/adma.201605887,1962,6(a),2950,x=0.05_5%Snexcess,Sn0.92Mn0.14Te(Cu2Te)0.05,350,,171180,0.0000058417,,,,0.00053143,0.000055718,,0.079356,,
18603,10.1002/adma.201605887,1962,6(a),2950,x=0.05_5%Snexcess,Sn0.92Mn0.14Te(Cu2Te)0.05,400,,142670,0.0000070091,,,,0.00077803,0.000073847,,0.15042,,
18603,10.1002/adma.201605887,1962,6(a),2950,x=0.05_5%Snexcess,Sn0.92Mn0.14Te(Cu2Te)0.05,450,,117810,0.0000084879,,,,0.001053,0.000094542,,0.25888,,
18603,10.1002/adma.201605887,1962,6(a),2950,x=0.05_5%Snexcess,Sn0.92Mn0.14Te(Cu2Te)0.05,500,,99820,0.000010018,,,,0.0013082,0.00011448,,0.39104,,
18603,10.1002/adma.201605887,1962,6(a),2950,x=0.05_5%Snexcess,Sn0.92Mn0.14Te(Cu2Te)0.05,550,,85675,0.000011672,,,,0.001511,0.0001328,,0.53951,,
18603,10.1002/adma.201605887,1962,6(a),2950,x=0.05_5%Snexcess,Sn0.92Mn0.14Te(Cu2Te)0.05,600,,73051,0.000013689,,,,0.0016469,0.00015015,,0.70072,,
18603,10.1002/adma.201605887,1962,6(a),2950,x=0.05_5%Snexcess,Sn0.92Mn0.14Te(Cu2Te)0.05,650,,61286,0.000016317,,,,0.0017227,0.00016766,,0.87243,,
18603,10.1002/adma.201605887,1962,6(a),2950,x=0.05_5%Snexcess,Sn0.92Mn0.14Te(Cu2Te)0.05,700,,50891,0.00001965,,,,0.0017608,0.00018601,,1.0512,,
18603,10.1002/adma.201605887,1962,6(a),2950,x=0.05_5%Snexcess,Sn0.92Mn0.14Te(Cu2Te)0.05,750,,42618,0.000023464,,,,0.0017814,0.00020445,,1.2299,,
18603,10.1002/adma.201605887,1962,6(a),2950,x=0.05_5%Snexcess,Sn0.92Mn0.14Te(Cu2Te)0.05,800,,36962,0.000027055,,,,0.0017857,0.0002198,,1.3953,,
18603,10.1002/adma.201605887,1962,6(a),2950,x=0.05_5%Snexcess,Sn0.92Mn0.14Te(Cu2Te)0.05,850,,34388,0.00002908,,,,0.0017483,0.00022548,,1.5254,,
18603,10.1002/adma.201605887,1962,6(a),2950,x=0.05_5%Snexcess,Sn0.92Mn0.14Te(Cu2Te)0.05,900,,36506,0.000027393,,,,0.0016182,0.00021054,,1.5872,,
18603,10.1002/adma.201605887,1962,6(a),2951,x=0.05_4%Snexcess,Sn0.9Mn0.14Te(Cu2Te)0.05,350,,176100,0.0000056787,,,,0.00036901,0.000045776,,0.073248,,
18603,10.1002/adma.201605887,1962,6(a),2951,x=0.05_4%Snexcess,Sn0.9Mn0.14Te(Cu2Te)0.05,400,,148460,0.0000067356,,,,0.00044036,0.000054463,,0.13348,,
18603,10.1002/adma.201605887,1962,6(a),2951,x=0.05_4%Snexcess,Sn0.9Mn0.14Te(Cu2Te)0.05,450,,125100,0.0000079937,,,,0.00048841,0.000062483,,0.21222,,
18603,10.1002/adma.201605887,1962,6(a),2951,x=0.05_4%Snexcess,Sn0.9Mn0.14Te(Cu2Te)0.05,500,,105550,0.0000094741,,,,0.00052419,0.000070472,,0.30421,,
18603,10.1002/adma.201605887,1962,6(a),2951,x=0.05_4%Snexcess,Sn0.9Mn0.14Te(Cu2Te)0.05,550,,88339,0.00001132,,,,0.00055149,0.000079012,,0.40916,,
18603,10.1002/adma.201605887,1962,6(a),2951,x=0.05_4%Snexcess,Sn0.9Mn0.14Te(Cu2Te)0.05,600,,72982,0.000013702,,,,0.00057201,0.000088531,,0.52957,,
18603,10.1002/adma.201605887,1962,6(a),2951,x=0.05_4%Snexcess,Sn0.9Mn0.14Te(Cu2Te)0.05,650,,59794,0.000016724,,,,0.00058825,0.000099186,,0.6685,,
18603,10.1002/adma.201605887,1962,6(a),2951,x=0.05_4%Snexcess,Sn0.9Mn0.14Te(Cu2Te)0.05,700,,49196,0.000020327,,,,0.00060353,0.00011076,,0.82737,,
18603,10.1002/adma.201605887,1962,6(a),2951,x=0.05_4%Snexcess,Sn0.9Mn0.14Te(Cu2Te)0.05,750,,41331,0.000024195,,,,0.00062093,0.00012257,,1.0038,,
18603,10.1002/adma.201605887,1962,6(a),2951,x=0.05_4%Snexcess,Sn0.9Mn0.14Te(Cu2Te)0.05,800,,36152,0.000027661,,,,0.00064248,0.00013331,,1.1892,,
18603,10.1002/adma.201605887,1962,6(a),2951,x=0.05_4%Snexcess,Sn0.9Mn0.14Te(Cu2Te)0.05,850,,33769,0.000029613,,,,0.00067155,0.00014102,,1.3671,,
18603,10.1002/adma.201605887,1963,6(b),2951,x=0.05_4%Snexcess,Sn0.9Mn0.14Te(Cu2Te)0.05,900,,35217,0.000028395,,,,,,,1.5101,,
18603,10.1002/adma.201605887,1964,6(c),2952,x=0_K,Sn0.86Mn0.14Te(Cu2Te)0,350,,,,,,,,,2.6281,,,
18603,10.1002/adma.201605887,1964,6(c),2952,x=0_K,Sn0.86Mn0.14Te(Cu2Te)0,400,,,,,,,,,2.4461,,,
18603,10.1002/adma.201605887,1964,6(c),2952,x=0_K,Sn0.86Mn0.14Te(Cu2Te)0,450,,,,,,,,,2.271,,,
18603,10.1002/adma.201605887,1964,6(c),2952,x=0_K,Sn0.86Mn0.14Te(Cu2Te)0,500,,,,,,,,,2.0918,,,
18603,10.1002/adma.201605887,1964,6(c),2952,x=0_K,Sn0.86Mn0.14Te(Cu2Te)0,550,,,,,,,,,1.9105,,,
18603,10.1002/adma.201605887,1964,6(c),2952,x=0_K,Sn0.86Mn0.14Te(Cu2Te)0,600,,,,,,,,,1.7371,,,
18603,10.1002/adma.201605887,1964,6(c),2952,x=0_K,Sn0.86Mn0.14Te(Cu2Te)0,650,,,,,,,,,1.5838,,,
18603,10.1002/adma.201605887,1964,6(c),2952,x=0_K,Sn0.86Mn0.14Te(Cu2Te)0,700,,,,,,,,,1.4595,,,
18603,10.1002/adma.201605887,1964,6(c),2952,x=0_K,Sn0.86Mn0.14Te(Cu2Te)0,750,,,,,,,,,1.3643,,,
18603,10.1002/adma.201605887,1964,6(c),2952,x=0_K,Sn0.86Mn0.14Te(Cu2Te)0,800,,,,,,,,,1.284,,,
18603,10.1002/adma.201605887,1964,6(c),2952,x=0_K,Sn0.86Mn0.14Te(Cu2Te)0,850,,,,,,,,,1.1844,,,
18603,10.1002/adma.201605887,1964,6(c),2953,x=0.01_K,Sn0.86Mn0.14Te(Cu2Te)0.01,350,,,,,,,,,4.0246,,,
18603,10.1002/adma.201605887,1964,6(c),2953,x=0.01_K,Sn0.86Mn0.14Te(Cu2Te)0.01,400,,,,,,,,,3.9879,,,
18603,10.1002/adma.201605887,1964,6(c),2953,x=0.01_K,Sn0.86Mn0.14Te(Cu2Te)0.01,450,,,,,,,,,3.8912,,,
18603,10.1002/adma.201605887,1964,6(c),2953,x=0.01_K,Sn0.86Mn0.14Te(Cu2Te)0.01,500,,,,,,,,,3.7089,,,
18603,10.1002/adma.201605887,1964,6(c),2953,x=0.01_K,Sn0.86Mn0.14Te(Cu2Te)0.01,550,,,,,,,,,3.4505,,,
18603,10.1002/adma.201605887,1964,6(c),2953,x=0.01_K,Sn0.86Mn0.14Te(Cu2Te)0.01,600,,,,,,,,,3.147,,,
18603,10.1002/adma.201605887,1964,6(c),2953,x=0.01_K,Sn0.86Mn0.14Te(Cu2Te)0.01,650,,,,,,,,,2.8383,,,
18603,10.1002/adma.201605887,1964,6(c),2953,x=0.01_K,Sn0.86Mn0.14Te(Cu2Te)0.01,700,,,,,,,,,2.5594,,,
18603,10.1002/adma.201605887,1964,6(c),2953,x=0.01_K,Sn0.86Mn0.14Te(Cu2Te)0.01,750,,,,,,,,,2.3278,,,
18603,10.1002/adma.201605887,1964,6(c),2953,x=0.01_K,Sn0.86Mn0.14Te(Cu2Te)0.01,800,,,,,,,,,2.1301,,,
18603,10.1002/adma.201605887,1964,6(c),2953,x=0.01_K,Sn0.86Mn0.14Te(Cu2Te)0.01,850,,,,,,,,,1.9089,,,
18603,10.1002/adma.201605887,1964,6(c),2953,x=0.01_K,Sn0.86Mn0.14Te(Cu2Te)0.01,900,,,,,,,,,1.5495,,,
18603,10.1002/adma.201605887,1964,6(c),2954,x=0.03_K,Sn0.86Mn0.14Te(Cu2Te)0.03,300,,,,,,,,,4.5137,,,
18603,10.1002/adma.201605887,1964,6(c),2954,x=0.03_K,Sn0.86Mn0.14Te(Cu2Te)0.03,350,,,,,,,,,4.3648,,,
18603,10.1002/adma.201605887,1964,6(c),2954,x=0.03_K,Sn0.86Mn0.14Te(Cu2Te)0.03,400,,,,,,,,,4.2836,,,
18603,10.1002/adma.201605887,1964,6(c),2954,x=0.03_K,Sn0.86Mn0.14Te(Cu2Te)0.03,450,,,,,,,,,4.1864,,,
18603,10.1002/adma.201605887,1964,6(c),2954,x=0.03_K,Sn0.86Mn0.14Te(Cu2Te)0.03,500,,,,,,,,,4.0254,,,
18603,10.1002/adma.201605887,1964,6(c),2954,x=0.03_K,Sn0.86Mn0.14Te(Cu2Te)0.03,550,,,,,,,,,3.7827,,,
18603,10.1002/adma.201605887,1964,6(c),2954,x=0.03_K,Sn0.86Mn0.14Te(Cu2Te)0.03,600,,,,,,,,,3.4642,,,
18603,10.1002/adma.201605887,1964,6(c),2954,x=0.03_K,Sn0.86Mn0.14Te(Cu2Te)0.03,650,,,,,,,,,3.094,,,
18603,10.1002/adma.201605887,1964,6(c),2954,x=0.03_K,Sn0.86Mn0.14Te(Cu2Te)0.03,700,,,,,,,,,2.7084,,,
18603,10.1002/adma.201605887,1964,6(c),2954,x=0.03_K,Sn0.86Mn0.14Te(Cu2Te)0.03,750,,,,,,,,,2.35,,,
18603,10.1002/adma.201605887,1964,6(c),2954,x=0.03_K,Sn0.86Mn0.14Te(Cu2Te)0.03,800,,,,,,,,,2.0617,,,
18603,10.1002/adma.201605887,1964,6(c),2954,x=0.03_K,Sn0.86Mn0.14Te(Cu2Te)0.03,850,,,,,,,,,1.881,,,
18603,10.1002/adma.201605887,1964,6(c),2954,x=0.03_K,Sn0.86Mn0.14Te(Cu2Te)0.03,900,,,,,,,,,1.8341,,,
18603,10.1002/adma.201605887,1964,6(c),2955,x=0.04_K,Sn0.86Mn0.14Te(Cu2Te)0.04,300,,,,,,,,,4.0129,,,
18603,10.1002/adma.201605887,1964,6(c),2955,x=0.04_K,Sn0.86Mn0.14Te(Cu2Te)0.04,350,,,,,,,,,3.9565,,,
18603,10.1002/adma.201605887,1964,6(c),2955,x=0.04_K,Sn0.86Mn0.14Te(Cu2Te)0.04,400,,,,,,,,,3.856,,,
18603,10.1002/adma.201605887,1964,6(c),2955,x=0.04_K,Sn0.86Mn0.14Te(Cu2Te)0.04,450,,,,,,,,,3.7025,,,
18603,10.1002/adma.201605887,1964,6(c),2955,x=0.04_K,Sn0.86Mn0.14Te(Cu2Te)0.04,500,,,,,,,,,3.496,,,
18603,10.1002/adma.201605887,1964,6(c),2955,x=0.04_K,Sn0.86Mn0.14Te(Cu2Te)0.04,550,,,,,,,,,3.2436,,,
18603,10.1002/adma.201605887,1964,6(c),2955,x=0.04_K,Sn0.86Mn0.14Te(Cu2Te)0.04,600,,,,,,,,,2.9578,,,
18603,10.1002/adma.201605887,1964,6(c),2955,x=0.04_K,Sn0.86Mn0.14Te(Cu2Te)0.04,650,,,,,,,,,2.654,,,
18603,10.1002/adma.201605887,1964,6(c),2955,x=0.04_K,Sn0.86Mn0.14Te(Cu2Te)0.04,700,,,,,,,,,2.3493,,,
18603,10.1002/adma.201605887,1964,6(c),2955,x=0.04_K,Sn0.86Mn0.14Te(Cu2Te)0.04,750,,,,,,,,,2.0598,,,
18603,10.1002/adma.201605887,1964,6(c),2955,x=0.04_K,Sn0.86Mn0.14Te(Cu2Te)0.04,800,,,,,,,,,1.7991,,,
18603,10.1002/adma.201605887,1964,6(c),2955,x=0.04_K,Sn0.86Mn0.14Te(Cu2Te)0.04,850,,,,,,,,,1.5762,,,
18603,10.1002/adma.201605887,1964,6(c),2955,x=0.04_K,Sn0.86Mn0.14Te(Cu2Te)0.04,900,,,,,,,,,1.3936,,,
18603,10.1002/adma.201605887,1964,6(c),2956,x=0.05_K,Sn0.86Mn0.14Te(Cu2Te)0.05,350,,,,,,,,,2.5417,,,
18603,10.1002/adma.201605887,1964,6(c),2956,x=0.05_K,Sn0.86Mn0.14Te(Cu2Te)0.05,400,,,,,,,,,2.4485,,,
18603,10.1002/adma.201605887,1964,6(c),2956,x=0.05_K,Sn0.86Mn0.14Te(Cu2Te)0.05,450,,,,,,,,,2.2833,,,
18603,10.1002/adma.201605887,1964,6(c),2956,x=0.05_K,Sn0.86Mn0.14Te(Cu2Te)0.05,500,,,,,,,,,2.0897,,,
18603,10.1002/adma.201605887,1964,6(c),2956,x=0.05_K,Sn0.86Mn0.14Te(Cu2Te)0.05,550,,,,,,,,,1.8972,,,
18603,10.1002/adma.201605887,1964,6(c),2956,x=0.05_K,Sn0.86Mn0.14Te(Cu2Te)0.05,600,,,,,,,,,1.7235,,,
18603,10.1002/adma.201605887,1964,6(c),2956,x=0.05_K,Sn0.86Mn0.14Te(Cu2Te)0.05,650,,,,,,,,,1.576,,,
18603,10.1002/adma.201605887,1964,6(c),2956,x=0.05_K,Sn0.86Mn0.14Te(Cu2Te)0.05,700,,,,,,,,,1.4537,,,
18603,10.1002/adma.201605887,1964,6(c),2956,x=0.05_K,Sn0.86Mn0.14Te(Cu2Te)0.05,750,,,,,,,,,1.3497,,,
18603,10.1002/adma.201605887,1964,6(c),2956,x=0.05_K,Sn0.86Mn0.14Te(Cu2Te)0.05,800,,,,,,,,,1.2522,,,
18603,10.1002/adma.201605887,1964,6(c),2956,x=0.05_K,Sn0.86Mn0.14Te(Cu2Te)0.05,850,,,,,,,,,1.1473,,,
18603,10.1002/adma.201605887,1964,6(c),2957,x=0.05_3%Snexcess_K,Sn0.89Mn0.14Te(Cu2Te)0.05,300,,,,,,,,,2.962,,,
18603,10.1002/adma.201605887,1964,6(c),2957,x=0.05_3%Snexcess_K,Sn0.89Mn0.14Te(Cu2Te)0.05,350,,,,,,,,,2.7281,,,
18603,10.1002/adma.201605887,1964,6(c),2957,x=0.05_3%Snexcess_K,Sn0.89Mn0.14Te(Cu2Te)0.05,400,,,,,,,,,2.4836,,,
18603,10.1002/adma.201605887,1964,6(c),2957,x=0.05_3%Snexcess_K,Sn0.89Mn0.14Te(Cu2Te)0.05,450,,,,,,,,,2.2515,,,
18603,10.1002/adma.201605887,1964,6(c),2957,x=0.05_3%Snexcess_K,Sn0.89Mn0.14Te(Cu2Te)0.05,500,,,,,,,,,2.0433,,,
18603,10.1002/adma.201605887,1964,6(c),2957,x=0.05_3%Snexcess_K,Sn0.89Mn0.14Te(Cu2Te)0.05,550,,,,,,,,,1.8615,,,
18603,10.1002/adma.201605887,1964,6(c),2957,x=0.05_3%Snexcess_K,Sn0.89Mn0.14Te(Cu2Te)0.05,600,,,,,,,,,1.7026,,,
18603,10.1002/adma.201605887,1964,6(c),2957,x=0.05_3%Snexcess_K,Sn0.89Mn0.14Te(Cu2Te)0.05,650,,,,,,,,,1.5596,,,
18603,10.1002/adma.201605887,1964,6(c),2957,x=0.05_3%Snexcess_K,Sn0.89Mn0.14Te(Cu2Te)0.05,700,,,,,,,,,1.4247,,,
18603,10.1002/adma.201605887,1964,6(c),2957,x=0.05_3%Snexcess_K,Sn0.89Mn0.14Te(Cu2Te)0.05,750,,,,,,,,,1.2921,,,
18603,10.1002/adma.201605887,1964,6(c),2957,x=0.05_3%Snexcess_K,Sn0.89Mn0.14Te(Cu2Te)0.05,800,,,,,,,,,1.1607,,,
18603,10.1002/adma.201605887,1964,6(c),2957,x=0.05_3%Snexcess_K,Sn0.89Mn0.14Te(Cu2Te)0.05,850,,,,,,,,,1.0368,,,
18603,10.1002/adma.201605887,1964,6(c),2957,x=0.05_3%Snexcess_K,Sn0.89Mn0.14Te(Cu2Te)0.05,900,,,,,,,,,0.93652,,,
18603,10.1002/adma.201605887,1964,6(c),2958,x=0.05_4%Snexcess_K,Sn0.9Mn0.14Te(Cu2Te)0.05,300,,,,,,,,,2.5595,,,
18603,10.1002/adma.201605887,1964,6(c),2958,x=0.05_4%Snexcess_K,Sn0.9Mn0.14Te(Cu2Te)0.05,350,,,,,,,,,2.4616,,,
18603,10.1002/adma.201605887,1964,6(c),2958,x=0.05_4%Snexcess_K,Sn0.9Mn0.14Te(Cu2Te)0.05,400,,,,,,,,,2.2898,,,
18603,10.1002/adma.201605887,1964,6(c),2958,x=0.05_4%Snexcess_K,Sn0.9Mn0.14Te(Cu2Te)0.05,450,,,,,,,,,2.0931,,,
18603,10.1002/adma.201605887,1964,6(c),2958,x=0.05_4%Snexcess_K,Sn0.9Mn0.14Te(Cu2Te)0.05,500,,,,,,,,,1.9011,,,
18603,10.1002/adma.201605887,1964,6(c),2958,x=0.05_4%Snexcess_K,Sn0.9Mn0.14Te(Cu2Te)0.05,550,,,,,,,,,1.7283,,,
18603,10.1002/adma.201605887,1964,6(c),2958,x=0.05_4%Snexcess_K,Sn0.9Mn0.14Te(Cu2Te)0.05,600,,,,,,,,,1.5779,,,
18603,10.1002/adma.201605887,1964,6(c),2958,x=0.05_4%Snexcess_K,Sn0.9Mn0.14Te(Cu2Te)0.05,650,,,,,,,,,1.4458,,,
18603,10.1002/adma.201605887,1964,6(c),2958,x=0.05_4%Snexcess_K,Sn0.9Mn0.14Te(Cu2Te)0.05,700,,,,,,,,,1.3247,,,
18603,10.1002/adma.201605887,1964,6(c),2958,x=0.05_4%Snexcess_K,Sn0.9Mn0.14Te(Cu2Te)0.05,750,,,,,,,,,1.2079,,,
18603,10.1002/adma.201605887,1964,6(c),2958,x=0.05_4%Snexcess_K,Sn0.9Mn0.14Te(Cu2Te)0.05,800,,,,,,,,,1.0937,,,
18603,10.1002/adma.201605887,1964,6(c),2958,x=0.05_4%Snexcess_K,Sn0.9Mn0.14Te(Cu2Te)0.05,850,,,,,,,,,0.98874,,,
18603,10.1002/adma.201605887,1964,6(c),2958,x=0.05_4%Snexcess_K,Sn0.9Mn0.14Te(Cu2Te)0.05,900,,,,,,,,,0.91259,,,
18603,10.1002/adma.201605887,1964,6(c),2959,x=0.05_5%Sneccess_K,Sn0.92Mn0.14Te(Cu2Te)0.05,350,,,,,,,,,2.0311,,,
18603,10.1002/adma.201605887,1964,6(c),2959,x=0.05_5%Sneccess_K,Sn0.92Mn0.14Te(Cu2Te)0.05,400,,,,,,,,,1.9148,,,
18603,10.1002/adma.201605887,1964,6(c),2959,x=0.05_5%Sneccess_K,Sn0.92Mn0.14Te(Cu2Te)0.05,450,,,,,,,,,1.7859,,,
18603,10.1002/adma.201605887,1964,6(c),2959,x=0.05_5%Sneccess_K,Sn0.92Mn0.14Te(Cu2Te)0.05,500,,,,,,,,,1.6475,,,
18603,10.1002/adma.201605887,1964,6(c),2959,x=0.05_5%Sneccess_K,Sn0.92Mn0.14Te(Cu2Te)0.05,550,,,,,,,,,1.5048,,,
18603,10.1002/adma.201605887,1964,6(c),2959,x=0.05_5%Sneccess_K,Sn0.92Mn0.14Te(Cu2Te)0.05,600,,,,,,,,,1.3643,,,
18603,10.1002/adma.201605887,1964,6(c),2959,x=0.05_5%Sneccess_K,Sn0.92Mn0.14Te(Cu2Te)0.05,650,,,,,,,,,1.2329,,,
18603,10.1002/adma.201605887,1964,6(c),2959,x=0.05_5%Sneccess_K,Sn0.92Mn0.14Te(Cu2Te)0.05,700,,,,,,,,,1.1165,,,
18603,10.1002/adma.201605887,1964,6(c),2959,x=0.05_5%Sneccess_K,Sn0.92Mn0.14Te(Cu2Te)0.05,750,,,,,,,,,1.0192,,,
18603,10.1002/adma.201605887,1964,6(c),2959,x=0.05_5%Sneccess_K,Sn0.92Mn0.14Te(Cu2Te)0.05,800,,,,,,,,,0.94235,,,
18603,10.1002/adma.201605887,1964,6(c),2959,x=0.05_5%Sneccess_K,Sn0.92Mn0.14Te(Cu2Te)0.05,850,,,,,,,,,0.88331,,,
18603,10.1002/adma.201605887,1964,6(c),2959,x=0.05_5%Sneccess_K,Sn0.92Mn0.14Te(Cu2Te)0.05,900,,,,,,,,,0.8347,,,
18603,10.1002/adma.201605887,1964,6(c),2960,x=0_KL,Sn0.86Mn0.14Te(Cu2Te)0,300,,,,,,,,,1.9552,,,
18603,10.1002/adma.201605887,1964,6(c),2960,x=0_KL,Sn0.86Mn0.14Te(Cu2Te)0,350,,,,,,,,,1.7903,,,
18603,10.1002/adma.201605887,1964,6(c),2960,x=0_KL,Sn0.86Mn0.14Te(Cu2Te)0,400,,,,,,,,,1.6436,,,
18603,10.1002/adma.201605887,1964,6(c),2960,x=0_KL,Sn0.86Mn0.14Te(Cu2Te)0,450,,,,,,,,,1.5242,,,
18603,10.1002/adma.201605887,1964,6(c),2960,x=0_KL,Sn0.86Mn0.14Te(Cu2Te)0,500,,,,,,,,,1.4306,,,
18603,10.1002/adma.201605887,1964,6(c),2960,x=0_KL,Sn0.86Mn0.14Te(Cu2Te)0,550,,,,,,,,,1.3546,,,
18603,10.1002/adma.201605887,1964,6(c),2960,x=0_KL,Sn0.86Mn0.14Te(Cu2Te)0,600,,,,,,,,,1.2847,,,
18603,10.1002/adma.201605887,1964,6(c),2960,x=0_KL,Sn0.86Mn0.14Te(Cu2Te)0,650,,,,,,,,,1.2099,,,
18603,10.1002/adma.201605887,1964,6(c),2960,x=0_KL,Sn0.86Mn0.14Te(Cu2Te)0,700,,,,,,,,,1.1231,,,
18603,10.1002/adma.201605887,1964,6(c),2960,x=0_KL,Sn0.86Mn0.14Te(Cu2Te)0,750,,,,,,,,,1.025,,,
18603,10.1002/adma.201605887,1964,6(c),2960,x=0_KL,Sn0.86Mn0.14Te(Cu2Te)0,800,,,,,,,,,0.92752,,,
18603,10.1002/adma.201605887,1964,6(c),2960,x=0_KL,Sn0.86Mn0.14Te(Cu2Te)0,850,,,,,,,,,0.8577,,,
18603,10.1002/adma.201605887,1964,6(c),2961,x=0.01_KL,Sn0.86Mn0.14Te(Cu2Te)0.01,300,,,,,,,,,2.3595,,,
18603,10.1002/adma.201605887,1964,6(c),2961,x=0.01_KL,Sn0.86Mn0.14Te(Cu2Te)0.01,350,,,,,,,,,2.0918,,,
18603,10.1002/adma.201605887,1964,6(c),2961,x=0.01_KL,Sn0.86Mn0.14Te(Cu2Te)0.01,400,,,,,,,,,1.9705,,,
18603,10.1002/adma.201605887,1964,6(c),2961,x=0.01_KL,Sn0.86Mn0.14Te(Cu2Te)0.01,450,,,,,,,,,1.8953,,,
18603,10.1002/adma.201605887,1964,6(c),2961,x=0.01_KL,Sn0.86Mn0.14Te(Cu2Te)0.01,500,,,,,,,,,1.8117,,,
18603,10.1002/adma.201605887,1964,6(c),2961,x=0.01_KL,Sn0.86Mn0.14Te(Cu2Te)0.01,550,,,,,,,,,1.7,,,
18603,10.1002/adma.201605887,1964,6(c),2961,x=0.01_KL,Sn0.86Mn0.14Te(Cu2Te)0.01,600,,,,,,,,,1.5647,,,
18603,10.1002/adma.201605887,1964,6(c),2961,x=0.01_KL,Sn0.86Mn0.14Te(Cu2Te)0.01,650,,,,,,,,,1.4236,,,
18603,10.1002/adma.201605887,1964,6(c),2961,x=0.01_KL,Sn0.86Mn0.14Te(Cu2Te)0.01,700,,,,,,,,,1.297,,,
18603,10.1002/adma.201605887,1964,6(c),2961,x=0.01_KL,Sn0.86Mn0.14Te(Cu2Te)0.01,750,,,,,,,,,1.1971,,,
18603,10.1002/adma.201605887,1964,6(c),2961,x=0.01_KL,Sn0.86Mn0.14Te(Cu2Te)0.01,800,,,,,,,,,1.1172,,,
18603,10.1002/adma.201605887,1964,6(c),2961,x=0.01_KL,Sn0.86Mn0.14Te(Cu2Te)0.01,850,,,,,,,,,1.0205,,,
18603,10.1002/adma.201605887,1964,6(c),2962,x=0.03_KL,Sn0.86Mn0.14Te(Cu2Te)0.03,300,,,,,,,,,2.1615,,,
18603,10.1002/adma.201605887,1964,6(c),2962,x=0.03_KL,Sn0.86Mn0.14Te(Cu2Te)0.03,350,,,,,,,,,2.0529,,,
18603,10.1002/adma.201605887,1964,6(c),2962,x=0.03_KL,Sn0.86Mn0.14Te(Cu2Te)0.03,400,,,,,,,,,1.9596,,,
18603,10.1002/adma.201605887,1964,6(c),2962,x=0.03_KL,Sn0.86Mn0.14Te(Cu2Te)0.03,450,,,,,,,,,1.8728,,,
18603,10.1002/adma.201605887,1964,6(c),2962,x=0.03_KL,Sn0.86Mn0.14Te(Cu2Te)0.03,500,,,,,,,,,1.7833,,,
18603,10.1002/adma.201605887,1964,6(c),2962,x=0.03_KL,Sn0.86Mn0.14Te(Cu2Te)0.03,550,,,,,,,,,1.6825,,,
18603,10.1002/adma.201605887,1964,6(c),2962,x=0.03_KL,Sn0.86Mn0.14Te(Cu2Te)0.03,600,,,,,,,,,1.5649,,,
18603,10.1002/adma.201605887,1964,6(c),2962,x=0.03_KL,Sn0.86Mn0.14Te(Cu2Te)0.03,650,,,,,,,,,1.4285,,,
18603,10.1002/adma.201605887,1964,6(c),2962,x=0.03_KL,Sn0.86Mn0.14Te(Cu2Te)0.03,700,,,,,,,,,1.2774,,,
18603,10.1002/adma.201605887,1964,6(c),2962,x=0.03_KL,Sn0.86Mn0.14Te(Cu2Te)0.03,750,,,,,,,,,1.1229,,,
18603,10.1002/adma.201605887,1964,6(c),2962,x=0.03_KL,Sn0.86Mn0.14Te(Cu2Te)0.03,800,,,,,,,,,0.98499,,,
18603,10.1002/adma.201605887,1964,6(c),2962,x=0.03_KL,Sn0.86Mn0.14Te(Cu2Te)0.03,850,,,,,,,,,0.89411,,,
18603,10.1002/adma.201605887,1964,6(c),2964,x=0.05_3%Snexcess_KL,Sn0.89Mn0.14Te(Cu2Te)0.05,300,,,,,,,,,1.5724,,,
18603,10.1002/adma.201605887,1964,6(c),2964,x=0.05_3%Snexcess_KL,Sn0.89Mn0.14Te(Cu2Te)0.05,350,,,,,,,,,1.4325,,,
18603,10.1002/adma.201605887,1964,6(c),2964,x=0.05_3%Snexcess_KL,Sn0.89Mn0.14Te(Cu2Te)0.05,400,,,,,,,,,1.3332,,,
18603,10.1002/adma.201605887,1964,6(c),2964,x=0.05_3%Snexcess_KL,Sn0.89Mn0.14Te(Cu2Te)0.05,450,,,,,,,,,1.2528,,,
18603,10.1002/adma.201605887,1964,6(c),2964,x=0.05_3%Snexcess_KL,Sn0.89Mn0.14Te(Cu2Te)0.05,500,,,,,,,,,1.1778,,,
18603,10.1002/adma.201605887,1964,6(c),2964,x=0.05_3%Snexcess_KL,Sn0.89Mn0.14Te(Cu2Te)0.05,550,,,,,,,,,1.1014,,,
18603,10.1002/adma.201605887,1964,6(c),2964,x=0.05_3%Snexcess_KL,Sn0.89Mn0.14Te(Cu2Te)0.05,600,,,,,,,,,1.0215,,,
18603,10.1002/adma.201605887,1964,6(c),2964,x=0.05_3%Snexcess_KL,Sn0.89Mn0.14Te(Cu2Te)0.05,650,,,,,,,,,0.93895,,,
18603,10.1002/adma.201605887,1964,6(c),2964,x=0.05_3%Snexcess_KL,Sn0.89Mn0.14Te(Cu2Te)0.05,700,,,,,,,,,0.85605,,,
18603,10.1002/adma.201605887,1964,6(c),2964,x=0.05_3%Snexcess_KL,Sn0.89Mn0.14Te(Cu2Te)0.05,750,,,,,,,,,0.77439,,,
18603,10.1002/adma.201605887,1964,6(c),2964,x=0.05_3%Snexcess_KL,Sn0.89Mn0.14Te(Cu2Te)0.05,800,,,,,,,,,0.69332,,,
18603,10.1002/adma.201605887,1964,6(c),2964,x=0.05_3%Snexcess_KL,Sn0.89Mn0.14Te(Cu2Te)0.05,850,,,,,,,,,0.60809,,,
18603,10.1002/adma.201605887,1964,6(c),2964,x=0.05_3%Snexcess_KL,Sn0.89Mn0.14Te(Cu2Te)0.05,900,,,,,,,,,0.5081,,,
18603,10.1002/adma.201605887,1964,6(c),2965,x=0.05_5%Snexcess_KL,Sn0.92Mn0.14Te(Cu2Te)0.05,300,,,,,,,,,1.6507,,,
18603,10.1002/adma.201605887,1964,6(c),2965,x=0.05_5%Snexcess_KL,Sn0.92Mn0.14Te(Cu2Te)0.05,350,,,,,,,,,1.5588,,,
18603,10.1002/adma.201605887,1964,6(c),2965,x=0.05_5%Snexcess_KL,Sn0.92Mn0.14Te(Cu2Te)0.05,400,,,,,,,,,1.4698,,,
18603,10.1002/adma.201605887,1964,6(c),2965,x=0.05_5%Snexcess_KL,Sn0.92Mn0.14Te(Cu2Te)0.05,450,,,,,,,,,1.3722,,,
18603,10.1002/adma.201605887,1964,6(c),2965,x=0.05_5%Snexcess_KL,Sn0.92Mn0.14Te(Cu2Te)0.05,500,,,,,,,,,1.2618,,,
18603,10.1002/adma.201605887,1964,6(c),2965,x=0.05_5%Snexcess_KL,Sn0.92Mn0.14Te(Cu2Te)0.05,550,,,,,,,,,1.1402,,,
18603,10.1002/adma.201605887,1964,6(c),2965,x=0.05_5%Snexcess_KL,Sn0.92Mn0.14Te(Cu2Te)0.05,600,,,,,,,,,1.0129,,,
18603,10.1002/adma.201605887,1964,6(c),2965,x=0.05_5%Snexcess_KL,Sn0.92Mn0.14Te(Cu2Te)0.05,650,,,,,,,,,0.8873,,,
18603,10.1002/adma.201605887,1964,6(c),2965,x=0.05_5%Snexcess_KL,Sn0.92Mn0.14Te(Cu2Te)0.05,700,,,,,,,,,0.77125,,,
18603,10.1002/adma.201605887,1964,6(c),2965,x=0.05_5%Snexcess_KL,Sn0.92Mn0.14Te(Cu2Te)0.05,750,,,,,,,,,0.6708,,,
18603,10.1002/adma.201605887,1964,6(c),2965,x=0.05_5%Snexcess_KL,Sn0.92Mn0.14Te(Cu2Te)0.05,800,,,,,,,,,0.5886,,,
18603,10.1002/adma.201605887,1964,6(c),2965,x=0.05_5%Snexcess_KL,Sn0.92Mn0.14Te(Cu2Te)0.05,850,,,,,,,,,0.52201,,,
18603,10.1002/adma.201605887,1964,6(c),2965,x=0.05_5%Snexcess_KL,Sn0.92Mn0.14Te(Cu2Te)0.05,900,,,,,,,,,0.46126,,,
18603,10.1002/adma.201605887,1964,6(c),2966,X=0.05_4%Snexcess_KL,Sn0.9Mn0.14Te(Cu2Te)0.05,300,,,,,,,,,1.5024,,,
18603,10.1002/adma.201605887,1964,6(c),2966,X=0.05_4%Snexcess_KL,Sn0.9Mn0.14Te(Cu2Te)0.05,350,,,,,,,,,1.4135,,,
18603,10.1002/adma.201605887,1964,6(c),2966,X=0.05_4%Snexcess_KL,Sn0.9Mn0.14Te(Cu2Te)0.05,400,,,,,,,,,1.3407,,,
18603,10.1002/adma.201605887,1964,6(c),2966,X=0.05_4%Snexcess_KL,Sn0.9Mn0.14Te(Cu2Te)0.05,450,,,,,,,,,1.2675,,,
18603,10.1002/adma.201605887,1964,6(c),2966,X=0.05_4%Snexcess_KL,Sn0.9Mn0.14Te(Cu2Te)0.05,500,,,,,,,,,1.1866,,,
18603,10.1002/adma.201605887,1964,6(c),2966,X=0.05_4%Snexcess_KL,Sn0.9Mn0.14Te(Cu2Te)0.05,550,,,,,,,,,1.0976,,,
18603,10.1002/adma.201605887,1964,6(c),2966,X=0.05_4%Snexcess_KL,Sn0.9Mn0.14Te(Cu2Te)0.05,600,,,,,,,,,1.004,,,
18603,10.1002/adma.201605887,1964,6(c),2966,X=0.05_4%Snexcess_KL,Sn0.9Mn0.14Te(Cu2Te)0.05,650,,,,,,,,,0.91169,,,
18603,10.1002/adma.201605887,1964,6(c),2966,X=0.05_4%Snexcess_KL,Sn0.9Mn0.14Te(Cu2Te)0.05,700,,,,,,,,,0.82609,,,
18603,10.1002/adma.201605887,1964,6(c),2966,X=0.05_4%Snexcess_KL,Sn0.9Mn0.14Te(Cu2Te)0.05,750,,,,,,,,,0.74993,,,
18603,10.1002/adma.201605887,1964,6(c),2966,X=0.05_4%Snexcess_KL,Sn0.9Mn0.14Te(Cu2Te)0.05,800,,,,,,,,,0.68091,,,
18603,10.1002/adma.201605887,1964,6(c),2966,X=0.05_4%Snexcess_KL,Sn0.9Mn0.14Te(Cu2Te)0.05,850,,,,,,,,,0.60936,,,
18603,10.1002/adma.201605887,1964,6(c),2966,X=0.05_4%Snexcess_KL,Sn0.9Mn0.14Te(Cu2Te)0.05,900,,,,,,,,,0.51588,,,
18603,10.1002/adma.201605887,1964,6(c),2963,x=0.05_KL,Sn0.86Mn0.14Te(Cu2Te)0.05,300,,,,,,,,,1.5849,,,
18603,10.1002/adma.201605887,1964,6(c),2963,x=0.05_KL,Sn0.86Mn0.14Te(Cu2Te)0.05,350,,,,,,,,,1.5094,,,
18603,10.1002/adma.201605887,1964,6(c),2963,x=0.05_KL,Sn0.86Mn0.14Te(Cu2Te)0.05,400,,,,,,,,,1.4093,,,
18603,10.1002/adma.201605887,1964,6(c),2963,x=0.05_KL,Sn0.86Mn0.14Te(Cu2Te)0.05,450,,,,,,,,,1.2972,,,
18603,10.1002/adma.201605887,1964,6(c),2963,x=0.05_KL,Sn0.86Mn0.14Te(Cu2Te)0.05,500,,,,,,,,,1.1837,,,
18603,10.1002/adma.201605887,1964,6(c),2963,x=0.05_KL,Sn0.86Mn0.14Te(Cu2Te)0.05,550,,,,,,,,,1.0769,,,
18603,10.1002/adma.201605887,1964,6(c),2963,x=0.05_KL,Sn0.86Mn0.14Te(Cu2Te)0.05,600,,,,,,,,,0.98191,,,
18603,10.1002/adma.201605887,1964,6(c),2963,x=0.05_KL,Sn0.86Mn0.14Te(Cu2Te)0.05,650,,,,,,,,,0.90073,,,
18603,10.1002/adma.201605887,1964,6(c),2963,x=0.05_KL,Sn0.86Mn0.14Te(Cu2Te)0.05,700,,,,,,,,,0.83158,,,
18603,10.1002/adma.201605887,1964,6(c),2963,x=0.05_KL,Sn0.86Mn0.14Te(Cu2Te)0.05,750,,,,,,,,,0.76859,,,
18603,10.1002/adma.201605887,1964,6(c),2963,x=0.05_KL,Sn0.86Mn0.14Te(Cu2Te)0.05,800,,,,,,,,,0.70136,,,
18603,10.1002/adma.201605887,1964,6(c),2963,x=0.05_KL,Sn0.86Mn0.14Te(Cu2Te)0.05,850,,,,,,,,,0.6146,,,
18603,10.1002/adma.201605887,1964,6(c),2967,x=0.04_KL,Sn0.9Mn0.14Te(Cu2Te)0.05,300,,,,,,,,,2.0678,,,
18603,10.1002/adma.201605887,1964,6(c),2967,x=0.04_KL,Sn0.9Mn0.14Te(Cu2Te)0.05,350,,,,,,,,,2.0271,,,
18603,10.1002/adma.201605887,1964,6(c),2967,x=0.04_KL,Sn0.9Mn0.14Te(Cu2Te)0.05,400,,,,,,,,,1.9233,,,
18603,10.1002/adma.201605887,1964,6(c),2967,x=0.04_KL,Sn0.9Mn0.14Te(Cu2Te)0.05,450,,,,,,,,,1.787,,,
18603,10.1002/adma.201605887,1964,6(c),2967,x=0.04_KL,Sn0.9Mn0.14Te(Cu2Te)0.05,500,,,,,,,,,1.6386,,,
18603,10.1002/adma.201605887,1964,6(c),2967,x=0.04_KL,Sn0.9Mn0.14Te(Cu2Te)0.05,550,,,,,,,,,1.4904,,,
18603,10.1002/adma.201605887,1964,6(c),2967,x=0.04_KL,Sn0.9Mn0.14Te(Cu2Te)0.05,600,,,,,,,,,1.3485,,,
18603,10.1002/adma.201605887,1964,6(c),2967,x=0.04_KL,Sn0.9Mn0.14Te(Cu2Te)0.05,650,,,,,,,,,1.2153,,,
18603,10.1002/adma.201605887,1964,6(c),2967,x=0.04_KL,Sn0.9Mn0.14Te(Cu2Te)0.05,700,,,,,,,,,1.0909,,,
18603,10.1002/adma.201605887,1964,6(c),2967,x=0.04_KL,Sn0.9Mn0.14Te(Cu2Te)0.05,750,,,,,,,,,0.97563,,,
18603,10.1002/adma.201605887,1964,6(c),2967,x=0.04_KL,Sn0.9Mn0.14Te(Cu2Te)0.05,800,,,,,,,,,0.87199,,,
18603,10.1002/adma.201605887,1964,6(c),2967,x=0.04_KL,Sn0.9Mn0.14Te(Cu2Te)0.05,850,,,,,,,,,0.7866,,,
18603,10.1002/adma.201605887,1966,7(a),2968,y=0.03,Sn1Mn0.03Te(Cu2Te)0.05,350,,509580,0.0000019624,,,,0.00010434,0.000014309,,0.015859,,
18603,10.1002/adma.201605887,1966,7(a),2968,y=0.03,Sn1Mn0.03Te(Cu2Te)0.05,400,,439440,0.0000022756,,,,0.00016662,0.000019472,,0.019793,,
18603,10.1002/adma.201605887,1966,7(a),2968,y=0.03,Sn1Mn0.03Te(Cu2Te)0.05,450,,377860,0.0000026465,,,,0.00025482,0.000025969,,0.024671,,
18603,10.1002/adma.201605887,1966,7(a),2968,y=0.03,Sn1Mn0.03Te(Cu2Te)0.05,500,,326980,0.0000030583,,,,0.00035152,0.000032788,,0.039656,,
18603,10.1002/adma.201605887,1966,7(a),2968,y=0.03,Sn1Mn0.03Te(Cu2Te)0.05,550,,281220,0.0000035559,,,,0.00045299,0.000040135,,0.068595,,
18603,10.1002/adma.201605887,1966,7(a),2968,y=0.03,Sn1Mn0.03Te(Cu2Te)0.05,600,,237070,0.0000042182,,,,0.00056844,0.000048967,,0.11342,,
18603,10.1002/adma.201605887,1966,7(a),2968,y=0.03,Sn1Mn0.03Te(Cu2Te)0.05,650,,194980,0.0000051288,,,,0.00071403,0.000060515,,0.17757,,
18603,10.1002/adma.201605887,1966,7(a),2968,y=0.03,Sn1Mn0.03Te(Cu2Te)0.05,700,,157520,0.0000063486,,,,0.00090546,0.000075817,,0.26938,,
18603,10.1002/adma.201605887,1966,7(a),2968,y=0.03,Sn1Mn0.03Te(Cu2Te)0.05,750,,126790,0.0000078869,,,,0.0011501,0.000095241,,0.4055,,
18603,10.1002/adma.201605887,1966,7(a),2968,y=0.03,Sn1Mn0.03Te(Cu2Te)0.05,800,,103380,0.0000096732,,,,0.00144,0.00011802,,0.61428,,
18603,10.1002/adma.201605887,1966,7(a),2968,y=0.03,Sn1Mn0.03Te(Cu2Te)0.05,850,,86738,0.000011529,,,,0.0017436,0.00014178,,0.93924,,
18603,10.1002/adma.201605887,1967,7(b),2968,y=0.03,Sn1Mn0.03Te(Cu2Te)0.05,300,,551270,0.000001814,,,,,,,,,
18603,10.1002/adma.201605887,1966,7(a),2971,y=0.12,Sn0.91Mn0.12Te(Cu2Te)0.05,350,,235680,0.000004243,,,,0.00025541,0.00003292,,0.035171,,
18603,10.1002/adma.201605887,1966,7(a),2971,y=0.12,Sn0.91Mn0.12Te(Cu2Te)0.05,400,,195950,0.0000051034,,,,0.00040567,0.0000455,,0.071351,,
18603,10.1002/adma.201605887,1966,7(a),2971,y=0.12,Sn0.91Mn0.12Te(Cu2Te)0.05,450,,162580,0.0000061509,,,,0.00058233,0.000059848,,0.12281,,
18603,10.1002/adma.201605887,1966,7(a),2971,y=0.12,Sn0.91Mn0.12Te(Cu2Te)0.05,500,,137990,0.0000072467,,,,0.00076173,0.000074298,,0.18934,,
18603,10.1002/adma.201605887,1966,7(a),2971,y=0.12,Sn0.91Mn0.12Te(Cu2Te)0.05,550,,117770,0.0000084912,,,,0.00092743,0.000088741,,0.27274,,
18603,10.1002/adma.201605887,1966,7(a),2971,y=0.12,Sn0.91Mn0.12Te(Cu2Te)0.05,600,,98785,0.000010123,,,,0.0010674,0.00010395,,0.37499,,
18603,10.1002/adma.201605887,1966,7(a),2971,y=0.12,Sn0.91Mn0.12Te(Cu2Te)0.05,650,,80528,0.000012418,,,,0.0011775,0.00012092,,0.49648,,
18603,10.1002/adma.201605887,1966,7(a),2971,y=0.12,Sn0.91Mn0.12Te(Cu2Te)0.05,700,,64164,0.000015585,,,,0.001261,0.00014019,,0.63407,,
18603,10.1002/adma.201605887,1966,7(a),2971,y=0.12,Sn0.91Mn0.12Te(Cu2Te)0.05,750,,50839,0.00001967,,,,0.0013203,0.00016115,,0.77936,,
18603,10.1002/adma.201605887,1966,7(a),2971,y=0.12,Sn0.91Mn0.12Te(Cu2Te)0.05,800,,40901,0.000024449,,,,0.0013462,0.00018142,,0.91681,,
18603,10.1002/adma.201605887,1966,7(a),2971,y=0.12,Sn0.91Mn0.12Te(Cu2Te)0.05,850,,,,,,,,0.00019613,,1.0219,,
18603,10.1002/adma.201605887,1966,7(a),2972,x=0.14,Sn0.86Mn0.14Te(Cu2Te)0.05,350,,,,,,,,0.000053967,,,,
18603,10.1002/adma.201605887,1966,7(a),2972,x=0.14,Sn0.86Mn0.14Te(Cu2Te)0.05,400,,,,,,,,0.000069073,,,,
18603,10.1002/adma.201605887,1966,7(a),2972,x=0.14,Sn0.86Mn0.14Te(Cu2Te)0.05,450,,,,,,,,0.000086367,,,,
18603,10.1002/adma.201605887,1966,7(a),2972,x=0.14,Sn0.86Mn0.14Te(Cu2Te)0.05,500,,,,,,,,0.0001041,,,,
18603,10.1002/adma.201605887,1966,7(a),2972,x=0.14,Sn0.86Mn0.14Te(Cu2Te)0.05,550,,,,,,,,0.00012197,,,,
18603,10.1002/adma.201605887,1966,7(a),2972,x=0.14,Sn0.86Mn0.14Te(Cu2Te)0.05,600,,,,,,,,0.00014047,,,,
18603,10.1002/adma.201605887,1966,7(a),2972,x=0.14,Sn0.86Mn0.14Te(Cu2Te)0.05,650,,,,,,,,0.00016019,,,,
18603,10.1002/adma.201605887,1966,7(a),2972,x=0.14,Sn0.86Mn0.14Te(Cu2Te)0.05,700,,,,,,,,0.00018119,,,,
18603,10.1002/adma.201605887,1966,7(a),2972,x=0.14,Sn0.86Mn0.14Te(Cu2Te)0.05,750,,,,,,,,0.00020225,,,,
18603,10.1002/adma.201605887,1966,7(a),2972,x=0.14,Sn0.86Mn0.14Te(Cu2Te)0.05,800,,,,,,,,0.00022031,,,,
18603,10.1002/adma.201605887,1966,7(a),2972,x=0.14,Sn0.86Mn0.14Te(Cu2Te)0.05,850,,,,,,,,0.00022968,,,,
18603,10.1002/adma.201605887,1966,7(a),2972,x=0.14,Sn0.86Mn0.14Te(Cu2Te)0.05,900,,,,,,,,0.00022147,,,,
18603,10.1002/adma.201605887,1966,7(a),2973,y=0.14_4%Snexcess,Sn0.93Mn0.14Te(Cu2Te)0.05,350,,184740,0.000005413,,,,0.00036924,0.000044707,,0.074636,,
18603,10.1002/adma.201605887,1966,7(a),2973,y=0.14_4%Snexcess,Sn0.93Mn0.14Te(Cu2Te)0.05,400,,151540,0.0000065989,,,,0.00052346,0.000058773,,0.13578,,
18603,10.1002/adma.201605887,1966,7(a),2973,y=0.14_4%Snexcess,Sn0.93Mn0.14Te(Cu2Te)0.05,450,,123680,0.0000080853,,,,0.00068647,0.000074501,,0.21274,,
18603,10.1002/adma.201605887,1966,7(a),2973,y=0.14_4%Snexcess,Sn0.93Mn0.14Te(Cu2Te)0.05,500,,102580,0.0000097483,,,,0.00084082,0.000090536,,0.30253,,
18603,10.1002/adma.201605887,1966,7(a),2973,y=0.14_4%Snexcess,Sn0.93Mn0.14Te(Cu2Te)0.05,550,,85778,0.000011658,,,,0.00097474,0.0001066,,0.40567,,
18603,10.1002/adma.201605887,1966,7(a),2973,y=0.14_4%Snexcess,Sn0.93Mn0.14Te(Cu2Te)0.05,600,,71577,0.000013971,,,,0.0010832,0.00012302,,0.5245,,
18603,10.1002/adma.201605887,1966,7(a),2973,y=0.14_4%Snexcess,Sn0.93Mn0.14Te(Cu2Te)0.05,650,,59471,0.000016815,,,,0.0011711,0.00014033,,0.66142,,
18603,10.1002/adma.201605887,1966,7(a),2973,y=0.14_4%Snexcess,Sn0.93Mn0.14Te(Cu2Te)0.05,700,,49547,0.000020183,,,,0.0012494,0.0001588,,0.81718,,
18603,10.1002/adma.201605887,1966,7(a),2973,y=0.14_4%Snexcess,Sn0.93Mn0.14Te(Cu2Te)0.05,750,,41978,0.000023822,,,,0.0013294,0.00017796,,0.98921,,
18603,10.1002/adma.201605887,1966,7(a),2973,y=0.14_4%Snexcess,Sn0.93Mn0.14Te(Cu2Te)0.05,800,,36869,0.000027123,,,,0.0014198,0.00019624,,1.1698,,
18603,10.1002/adma.201605887,1966,7(a),2973,y=0.14_4%Snexcess,Sn0.93Mn0.14Te(Cu2Te)0.05,850,,34473,0.000029008,,,,0.0015263,0.00021042,,1.3447,,
18603,10.1002/adma.201605887,1966,7(a),2973,y=0.14_4%Snexcess,Sn0.93Mn0.14Te(Cu2Te)0.05,900,,35939,0.000027825,,,,0.0016659,0.0002153,,1.4907,,
18603,10.1002/adma.201605887,1969,7(d),2973,y=0.14_4%Snexcess,Sn0.93Mn0.14Te(Cu2Te)0.05,300,,,,,,,,,,0.037515,,
18603,10.1002/adma.201605887,1966,7(a),2974,y=0.14_5%Snexcess,Sn0.94Mn0.14Te(Cu2Te)0.05,350,,169900,0.0000058857,,,,0.00050285,0.000054403,,0.080875,,
18603,10.1002/adma.201605887,1966,7(a),2974,y=0.14_5%Snexcess,Sn0.94Mn0.14Te(Cu2Te)0.05,400,,142250,0.0000070301,,,,0.00074684,0.000072458,,0.15525,,
