Repository: RamyaGuru/STD2_EffMass

# STD2_EffMass
Effective mass modeling of StarryData2 data

File: csvfiles/ThermoPropNa10.1016j.actamat.2015.04.023.csv (part 4 of 15)
sid,DOI,figureid,fignum,sampleid,samplename,composition,Temperature,Electrical resistivity,Power factor,Seebeck coefficient,Thermal conductivity,ZT,Electrical conductivity,Figure of merit Z
73,10.1016/j.actamat.2015.04.023,4591,3(a),5857,x=0,Mg3Sb2,740,-0.14331,0.00024475,0.00030785,0.72107,0.22166,-6.97788012,0.0003394261
73,10.1016/j.actamat.2015.04.023,4591,3(a),5857,x=0,Mg3Sb2,740.5,-0.14395,0.00024508,0.00030716,0.72044,0.22196,-6.9468565474,0.000340181
73,10.1016/j.actamat.2015.04.023,4591,3(a),5857,x=0,Mg3Sb2,741,-0.14459,0.0002454,0.00030647,0.71981,0.22227,-6.9161076146,0.0003409233
73,10.1016/j.actamat.2015.04.023,4591,3(a),5857,x=0,Mg3Sb2,741.5,-0.14523,0.00024573,0.00030578,0.71917,0.22257,-6.8856296908,0.0003416856
73,10.1016/j.actamat.2015.04.023,4591,3(a),5857,x=0,Mg3Sb2,742,-0.14588,0.00024605,0.0003051,0.71854,0.22287,-6.8549492734,0.0003424305
73,10.1016/j.actamat.2015.04.023,4591,3(a),5857,x=0,Mg3Sb2,742.5,-0.14652,0.00024638,0.00030441,0.71791,0.22318,-6.825006825,0.0003431907
73,10.1016/j.actamat.2015.04.023,4591,3(a),5857,x=0,Mg3Sb2,743,-0.14716,0.0002467,0.00030372,0.71728,0.22348,-6.7953248165,0.0003439382
73,10.1016/j.actamat.2015.04.023,4591,3(a),5857,x=0,Mg3Sb2,743.5,-0.1478,0.00024703,0.00030303,0.71664,0.22378,-6.7658998647,0.0003447058
73,10.1016/j.actamat.2015.04.023,4591,3(a),5857,x=0,Mg3Sb2,744,-0.14844,0.00024735,0.00030234,0.71601,0.22409,-6.7367286446,0.0003454561
73,10.1016/j.actamat.2015.04.023,4591,3(a),5857,x=0,Mg3Sb2,744.5,-0.14908,0.00024768,0.00030165,0.71538,0.22439,-6.7078078884,0.0003462216
73,10.1016/j.actamat.2015.04.023,4591,3(a),5857,x=0,Mg3Sb2,745,-0.14972,0.000248,0.00030096,0.71475,0.22469,-6.6791343842,0.0003469745
73,10.1016/j.actamat.2015.04.023,4591,3(a),5857,x=0,Mg3Sb2,745.5,-0.15036,0.00024833,0.00030027,0.71411,0.225,-6.6507049747,0.0003477475
73,10.1016/j.actamat.2015.04.023,4591,3(a),5857,x=0,Mg3Sb2,746,-0.151,0.00024865,0.00029958,0.71348,0.2253,-6.6225165563,0.0003485031
73,10.1016/j.actamat.2015.04.023,4591,3(a),5857,x=0,Mg3Sb2,746.5,-0.15165,0.00024898,0.00029889,0.71285,0.2256,-6.5941312232,0.000349274
73,10.1016/j.actamat.2015.04.023,4591,3(a),5857,x=0,Mg3Sb2,747,-0.15229,0.0002493,0.0002982,0.71222,0.22591,-6.5664193315,0.0003500323
73,10.1016/j.actamat.2015.04.023,4591,3(a),5857,x=0,Mg3Sb2,747.5,-0.15293,0.00024963,0.00029751,0.71158,0.22621,-6.538939384,0.0003508109
73,10.1016/j.actamat.2015.04.023,4591,3(a),5857,x=0,Mg3Sb2,748,-0.15357,0.00024995,0.00029682,0.71095,0.22651,-6.5116884808,0.0003515718
73,10.1016/j.actamat.2015.04.023,4591,3(a),5857,x=0,Mg3Sb2,748.5,-0.15421,0.00025027,0.00029613,0.71032,0.22682,-6.4846637702,0.0003523342
73,10.1016/j.actamat.2015.04.023,4591,3(a),5857,x=0,Mg3Sb2,749,-0.15485,0.0002506,0.00029544,0.70969,0.22712,-6.4578624475,0.0003531119
73,10.1016/j.actamat.2015.04.023,4591,3(a),5857,x=0,Mg3Sb2,749.5,-0.15549,0.00025092,0.00029475,0.70905,0.22743,-6.4312817545,0.000353882
73,10.1016/j.actamat.2015.04.023,4591,3(a),5857,x=0,Mg3Sb2,750,-0.15613,0.00025125,0.00029406,0.70842,0.22773,-6.4049189778,0.0003546625
73,10.1016/j.actamat.2015.04.023,4591,3(a),5857,x=0,Mg3Sb2,750.5,-0.15677,0.00025157,0.00029337,0.70779,0.22803,-6.3787714486,0.0003554303
73,10.1016/j.actamat.2015.04.023,4591,3(a),5857,x=0,Mg3Sb2,751,-0.15741,0.0002519,0.00029268,0.70716,0.22834,-6.3528365415,0.0003562136
73,10.1016/j.actamat.2015.04.023,4591,3(a),5857,x=0,Mg3Sb2,751.5,-0.15806,0.00025222,0.00029199,0.70652,0.22864,-6.3267113754,0.0003569892
73,10.1016/j.actamat.2015.04.023,4591,3(a),5857,x=0,Mg3Sb2,752,-0.1587,0.00025255,0.0002913,0.70589,0.22894,-6.3011972275,0.0003577753
73,10.1016/j.actamat.2015.04.023,4591,3(a),5857,x=0,Mg3Sb2,752.5,-0.15934,0.00025287,0.00029061,0.70526,0.22925,-6.2758880382,0.0003585486
73,10.1016/j.actamat.2015.04.023,4591,3(a),5857,x=0,Mg3Sb2,753,-0.15998,0.0002532,0.00028992,0.70463,0.22955,-6.2507813477,0.0003593375
73,10.1016/j.actamat.2015.04.023,4591,3(a),5857,x=0,Mg3Sb2,753.5,-0.16062,0.00025352,0.00028923,0.70399,0.22985,-6.2258747354,0.0003601188
73,10.1016/j.actamat.2015.04.023,4591,3(a),5857,x=0,Mg3Sb2,754,-0.16126,0.00025385,0.00028855,0.70336,0.23016,-6.2011658192,0.0003609105
73,10.1016/j.actamat.2015.04.023,4591,3(a),5857,x=0,Mg3Sb2,754.5,-0.1619,0.00025417,0.00028786,0.70273,0.23046,-6.1766522545,0.0003616894
73,10.1016/j.actamat.2015.04.023,4591,3(a),5857,x=0,Mg3Sb2,755,-0.16254,0.0002545,0.00028717,0.70209,0.23076,-6.1523317337,0.0003624891
73,10.1016/j.actamat.2015.04.023,4591,3(a),5857,x=0,Mg3Sb2,755.5,-0.16318,0.00025482,0.00028648,0.70146,0.23107,-6.1282019855,0.0003632709
73,10.1016/j.actamat.2015.04.023,4591,3(a),5857,x=0,Mg3Sb2,756,-0.16383,0.00025515,0.00028579,0.70083,0.23137,-6.1038881768,0.0003640683
73,10.1016/j.actamat.2015.04.023,4591,3(a),5857,x=0,Mg3Sb2,756.5,-0.16447,0.00025547,0.0002851,0.7002,0.23168,-6.0801361951,0.0003648529
73,10.1016/j.actamat.2015.04.023,4591,3(a),5857,x=0,Mg3Sb2,757,-0.16511,0.0002558,0.00028441,0.69956,0.23198,-6.0565683484,0.0003656584
73,10.1016/j.actamat.2015.04.023,4591,3(a),5857,x=0,Mg3Sb2,757.5,-0.16575,0.00025612,0.00028372,0.69893,0.23228,-6.0331825038,0.0003664459
73,10.1016/j.actamat.2015.04.023,4591,3(a),5857,x=0,Mg3Sb2,758,-0.16639,0.00025645,0.00028303,0.6983,0.23259,-6.0099765611,0.000367249
73,10.1016/j.actamat.2015.04.023,4591,3(a),5857,x=0,Mg3Sb2,758.5,-0.16703,0.00025677,0.00028234,0.69767,0.23289,-5.9869484524,0.0003680393
73,10.1016/j.actamat.2015.04.023,4591,3(a),5857,x=0,Mg3Sb2,759,-0.16767,0.00025709,0.00028165,0.69703,0.23319,-5.9640961412,0.0003688363
73,10.1016/j.actamat.2015.04.023,4591,3(a),5857,x=0,Mg3Sb2,759.5,-0.16831,0.00025742,0.00028096,0.6964,0.2335,-5.9414176222,0.0003696439
73,10.1016/j.actamat.2015.04.023,4591,3(a),5857,x=0,Mg3Sb2,760,-0.16895,0.00025774,0.00028027,0.69577,0.2338,-5.9189109204,0.0003704385
73,10.1016/j.actamat.2015.04.023,4591,3(a),5857,x=0,Mg3Sb2,760.5,-0.16959,0.00025807,0.00027958,0.69514,0.2341,-5.8965740905,0.000371249
73,10.1016/j.actamat.2015.04.023,4591,3(a),5857,x=0,Mg3Sb2,761,-0.17024,0.00025839,0.00027889,0.6945,0.23441,-5.8740601504,0.0003720518
73,10.1016/j.actamat.2015.04.023,4591,3(a),5857,x=0,Mg3Sb2,761.5,-0.17088,0.00025872,0.0002782,0.69387,0.23471,-5.8520599251,0.0003728652
73,10.1016/j.actamat.2015.04.023,4591,3(a),5857,x=0,Mg3Sb2,762,-0.17152,0.00025904,0.00027751,0.69324,0.23501,-5.8302238806,0.0003736657
73,10.1016/j.actamat.2015.04.023,4591,3(a),5857,x=0,Mg3Sb2,762.5,-0.17216,0.00025937,0.00027682,0.69261,0.23532,-5.8085501859,0.000374482
73,10.1016/j.actamat.2015.04.023,4591,3(a),5857,x=0,Mg3Sb2,763,-0.1728,0.00025969,0.00027613,0.69197,0.23562,-5.787037037,0.0003752908
73,10.1016/j.actamat.2015.04.023,4591,3(a),5857,x=0,Mg3Sb2,763.5,-0.17344,0.00026002,0.00027544,0.69134,0.23592,-5.7656826568,0.0003761102
73,10.1016/j.actamat.2015.04.023,4591,3(a),5857,x=0,Mg3Sb2,764,-0.17408,0.00026034,0.00027475,0.69071,0.23623,-5.7444852941,0.0003769165
73,10.1016/j.actamat.2015.04.023,4591,3(a),5857,x=0,Mg3Sb2,764.5,-0.17472,0.00026067,0.00027406,0.69008,0.23653,-5.7234432234,0.0003777388
73,10.1016/j.actamat.2015.04.023,4591,3(a),5857,x=0,Mg3Sb2,765,-0.17536,0.00026099,0.00027337,0.68944,0.23684,-5.7025547445,0.0003785536
73,10.1016/j.actamat.2015.04.023,4591,3(a),5857,x=0,Mg3Sb2,765.5,-0.17601,0.00026132,0.00027268,0.68881,0.23714,-5.6814953696,0.0003793789
73,10.1016/j.actamat.2015.04.023,4591,3(a),5857,x=0,Mg3Sb2,766,-0.17665,0.00026164,0.000272,0.68818,0.23744,-5.6609114067,0.0003801912
73,10.1016/j.actamat.2015.04.023,4591,3(a),5857,x=0,Mg3Sb2,766.5,-0.17729,0.00026197,0.00027131,0.68755,0.23775,-5.6404760562,0.0003810196
73,10.1016/j.actamat.2015.04.023,4591,3(a),5857,x=0,Mg3Sb2,767,-0.17793,0.00026229,0.00027062,0.68691,0.23805,-5.6201877143,0.0003818404
73,10.1016/j.actamat.2015.04.023,4591,3(a),5857,x=0,Mg3Sb2,767.5,-0.17857,0.00026262,0.00026993,0.68628,0.23835,-5.6000448004,0.0003826718
73,10.1016/j.actamat.2015.04.023,4591,3(a),5857,x=0,Mg3Sb2,768,-0.17921,0.00026294,0.00026924,0.68565,0.23866,-5.5800457564,0.0003834901
73,10.1016/j.actamat.2015.04.023,4591,3(a),5857,x=0,Mg3Sb2,768.5,-0.17985,0.00026326,0.00026855,0.68502,0.23896,-5.5601890464,0.0003843099
73,10.1016/j.actamat.2015.04.023,4591,3(a),5857,x=0,Mg3Sb2,769,-0.18049,0.00026359,0.00026786,0.68438,0.23926,-5.5404731564,0.0003851515
73,10.1016/j.actamat.2015.04.023,4591,3(a),5857,x=0,Mg3Sb2,769.5,-0.18113,0.00026391,0.00026717,0.68375,0.23957,-5.5208965936,0.0003859744
73,10.1016/j.actamat.2015.04.023,4591,3(a),5857,x=0,Mg3Sb2,770,-0.18177,0.00026424,,0.68312,0.29785,-5.5014578863,0.0003868134
73,10.1016/j.actamat.2015.04.023,4591,3(a),5857,x=0,Mg3Sb2,770.5,-0.18242,0.00026456,,0.68249,0.29868,-5.4818550598,0.0003876394
73,10.1016/j.actamat.2015.04.023,4591,3(a),5857,x=0,Mg3Sb2,771,-0.18306,0.00026489,,,,-5.4626898285,
73,10.1016/j.actamat.2015.04.023,4591,3(a),5857,x=0,Mg3Sb2,771.5,-0.1837,0.00026521,,,,-5.4436581383,
73,10.1016/j.actamat.2015.04.023,4591,3(a),5857,x=0,Mg3Sb2,772,-0.18434,0.00026554,,,,-5.4247585982,
73,10.1016/j.actamat.2015.04.023,4591,3(a),5857,x=0,Mg3Sb2,772.5,-0.18498,0.00026586,,,,-5.4059898367,
73,10.1016/j.actamat.2015.04.023,4591,3(a),5857,x=0,Mg3Sb2,773,-0.18562,,,,,-5.387350501,
73,10.1016/j.actamat.2015.04.023,4591,3(a),5857,x=0,Mg3Sb2,773.5,-0.18626,,,,,-5.368839257,
73,10.1016/j.actamat.2015.04.023,4591,3(a),5857,x=0,Mg3Sb2,774,-0.1869,,,,,-5.3504547887,
73,10.1016/j.actamat.2015.04.023,4591,3(a),5857,x=0,Mg3Sb2,774.5,-0.18754,,,,,-5.3321957982,
73,10.1016/j.actamat.2015.04.023,4591,3(a),5857,x=0,Mg3Sb2,775,-0.18819,,,,,-5.313778628,
73,10.1016/j.actamat.2015.04.023,4593,3(c),5857,x=0,Mg3Sb2,296.5,,,0.00091952,,-0.047576,,
73,10.1016/j.actamat.2015.04.023,4593,3(c),5857,x=0,Mg3Sb2,297,,,0.00091883,1.2815,-0.047272,,
73,10.1016/j.actamat.2015.04.023,4593,3(c),5857,x=0,Mg3Sb2,297.5,,,0.00091814,1.2809,-0.046969,,
73,10.1016/j.actamat.2015.04.023,4593,3(c),5857,x=0,Mg3Sb2,298,,-0.000042323,0.00091745,1.2803,-0.046665,,-0.0000330571
73,10.1016/j.actamat.2015.04.023,4593,3(c),5857,x=0,Mg3Sb2,298.5,,-0.000041998,0.00091676,1.2796,-0.046361,,-0.0000328212
73,10.1016/j.actamat.2015.04.023,4593,3(c),5857,x=0,Mg3Sb2,299,,-0.000041673,0.00091607,1.279,-0.046058,,-0.0000325825
73,10.1016/j.actamat.2015.04.023,4593,3(c),5857,x=0,Mg3Sb2,299.5,,-0.000041349,0.00091538,1.2784,-0.045754,,-0.0000323443
73,10.1016/j.actamat.2015.04.023,4593,3(c),5857,x=0,Mg3Sb2,300,,-0.000041024,0.00091469,1.2777,-0.045451,,-0.0000321077
73,10.1016/j.actamat.2015.04.023,4593,3(c),5857,x=0,Mg3Sb2,300.5,,-0.000040699,0.000914,1.2771,-0.045147,,-0.0000318683
73,10.1016/j.actamat.2015.04.023,4593,3(c),5857,x=0,Mg3Sb2,301,,-0.000040374,0.00091331,1.2765,-0.044844,,-0.0000316287
73,10.1016/j.actamat.2015.04.023,4593,3(c),5857,x=0,Mg3Sb2,301.5,,-0.00004005,0.00091262,1.2758,-0.04454,,-0.0000313921
73,10.1016/j.actamat.2015.04.023,4593,3(c),5857,x=0,Mg3Sb2,302,,-0.000039725,0.00091193,1.2752,-0.044237,,-0.000031152
73,10.1016/j.actamat.2015.04.023,4593,3(c),5857,x=0,Mg3Sb2,302.5,,-0.0000394,0.00091124,1.2746,-0.043933,,-0.0000309117
73,10.1016/j.actamat.2015.04.023,4593,3(c),5857,x=0,Mg3Sb2,303,,-0.000039075,0.00091055,1.2739,-0.04363,,-0.0000306735
73,10.1016/j.actamat.2015.04.023,4593,3(c),5857,x=0,Mg3Sb2,303.5,,-0.000038751,0.00090986,1.2733,-0.043326,,-0.0000304335
73,10.1016/j.actamat.2015.04.023,4593,3(c),5857,x=0,Mg3Sb2,304,,-0.000038426,0.00090917,1.2727,-0.043023,,-0.0000301925
73,10.1016/j.actamat.2015.04.023,4593,3(c),5857,x=0,Mg3Sb2,304.5,,-0.000038101,0.00090848,1.272,-0.042719,,-0.0000299536
73,10.1016/j.actamat.2015.04.023,4593,3(c),5857,x=0,Mg3Sb2,305,,-0.000037776,0.00090779,1.2714,-0.042416,,-0.0000297121
73,10.1016/j.actamat.2015.04.023,4591,3(a),5858,x=0.006,Mg2.994Na0.006Sb2,301,0.000071726,0.00023365,0.0001165,1.5129,0.022274,13941.9457379472,0.0001544385
73,10.1016/j.actamat.2015.04.023,4591,3(a),5858,x=0.006,Mg2.994Na0.006Sb2,301.5,0.00007174,0.00023406,0.00011662,1.5121,0.02281,13939.2249790912,0.0001547913
73,10.1016/j.actamat.2015.04.023,4591,3(a),5858,x=0.006,Mg2.994Na0.006Sb2,302,0.000071754,0.00023447,0.00011674,1.5112,0.023347,13936.5052819355,0.0001551548
73,10.1016/j.actamat.2015.04.023,4591,3(a),5858,x=0.006,Mg2.994Na0.006Sb2,302.5,0.000071769,0.00023488,0.00011686,1.5104,0.023883,13933.5924981538,0.0001555085
73,10.1016/j.actamat.2015.04.023,4591,3(a),5858,x=0.006,Mg2.994Na0.006Sb2,303,0.000071783,0.00023529,0.00011698,1.5095,0.02442,13930.8749982586,0.0001558728
73,10.1016/j.actamat.2015.04.023,4591,3(a),5858,x=0.006,Mg2.994Na0.006Sb2,303.5,0.000071797,0.0002357,0.0001171,1.5087,0.024956,13928.158558157,0.0001562272
73,10.1016/j.actamat.2015.04.023,4591,3(a),5858,x=0.006,Mg2.994Na0.006Sb2,304,0.000071812,0.00023611,0.00011723,1.5079,0.025493,13925.2492619618,0.000156582
73,10.1016/j.actamat.2015.04.023,4591,3(a),5858,x=0.006,Mg2.994Na0.006Sb2,304.5,0.000071826,0.00023652,0.00011735,1.507,0.026029,13922.5350151756,0.0001569476
73,10.1016/j.actamat.2015.04.023,4591,3(a),5858,x=0.006,Mg2.994Na0.006Sb2,305,0.00007184,0.00023693,0.00011747,1.5062,0.026566,13919.8218262806,0.0001573031
73,10.1016/j.actamat.2015.04.023,4591,3(a),5858,x=0.006,Mg2.994Na0.006Sb2,305.5,0.000071855,0.00023735,0.00011759,1.5053,0.027103,13916.9160114119,0.0001576762
73,10.1016/j.actamat.2015.04.023,4591,3(a),5858,x=0.006,Mg2.994Na0.006Sb2,306,0.000071869,0.00023776,0.00011771,1.5045,0.027639,13914.2050118966,0.0001580326
73,10.1016/j.actamat.2015.04.023,4591,3(a),5858,x=0.006,Mg2.994Na0.006Sb2,306.5,0.000071883,0.00023817,0.00011783,1.5036,0.028176,13911.495068375,0.0001583998
73,10.1016/j.actamat.2015.04.023,4591,3(a),5858,x=0.006,Mg2.994Na0.006Sb2,307,0.000071897,0.00023858,0.00011795,1.5028,0.028712,13908.7861802301,0.000158757
73,10.1016/j.actamat.2015.04.023,4591,3(a),5858,x=0.006,Mg2.994Na0.006Sb2,307.5,0.000071912,0.00023899,0.00011807,1.5019,0.029249,13905.8849705195,0.0001591251
73,10.1016/j.actamat.2015.04.023,4591,3(a),5858,x=0.006,Mg2.994Na0.006Sb2,308,0.000071926,0.0002394,0.00011819,1.5011,0.029785,13903.1782665517,0.000159483
73,10.1016/j.actamat.2015.04.023,4591,3(a),5858,x=0.006,Mg2.994Na0.006Sb2,308.5,0.00007194,0.00023981,0.00011831,1.5002,0.030322,13900.4726160689,0.000159852
73,10.1016/j.actamat.2015.04.023,4591,3(a),5858,x=0.006,Mg2.994Na0.006Sb2,309,0.000071955,0.00024022,0.00011843,1.4994,0.030858,13897.5748731846,0.0001602108
73,10.1016/j.actamat.2015.04.023,4591,3(a),5858,x=0.006,Mg2.994Na0.006Sb2,309.5,0.000071969,0.00024063,0.00011856,1.4985,0.031395,13894.8714029652,0.0001605806
73,10.1016/j.actamat.2015.04.023,4591,3(a),5858,x=0.006,Mg2.994Na0.006Sb2,310,0.000071983,0.00024104,0.00011868,1.4977,0.031931,13892.1689843435,0.0001609401
73,10.1016/j.actamat.2015.04.023,4591,3(a),5858,x=0.006,Mg2.994Na0.006Sb2,310.5,0.000071998,0.00024145,0.0001188,1.4968,0.032468,13889.2747020751,0.0001613108
73,10.1016/j.actamat.2015.04.023,4591,3(a),5858,x=0.006,Mg2.994Na0.006Sb2,311,0.000072012,0.00024186,0.00011892,1.496,0.033005,13886.5744598123,0.0001616711
73,10.1016/j.actamat.2015.04.023,4591,3(a),5858,x=0.006,Mg2.994Na0.006Sb2,311.5,0.000072026,0.00024227,0.00011904,1.4952,0.033541,13883.8752672646,0.0001620318
73,10.1016/j.actamat.2015.04.023,4591,3(a),5858,x=0.006,Mg2.994Na0.006Sb2,312,0.000072041,0.00024269,0.00011916,1.4943,0.034078,13880.9844394164,0.0001624105
73,10.1016/j.actamat.2015.04.023,4591,3(a),5858,x=0.006,Mg2.994Na0.006Sb2,312.5,0.000072055,0.0002431,0.00011928,1.4935,0.034614,13878.2874193325,0.000162772
73,10.1016/j.actamat.2015.04.023,4591,3(a),5858,x=0.006,Mg2.994Na0.006Sb2,313,0.000072069,0.00024351,0.0001194,1.4926,0.035151,13875.5914470854,0.0001631448
73,10.1016/j.actamat.2015.04.023,4591,3(a),5858,x=0.006,Mg2.994Na0.006Sb2,313.5,0.000072083,0.00024392,0.00011952,1.4918,0.035687,13872.8965220648,0.0001635072
73,10.1016/j.actamat.2015.04.023,4591,3(a),5858,x=0.006,Mg2.994Na0.006Sb2,314,0.000072098,0.00024433,0.00011964,1.4909,0.036224,13870.0102638076,0.0001638809
73,10.1016/j.actamat.2015.04.023,4591,3(a),5858,x=0.006,Mg2.994Na0.006Sb2,314.5,0.000072112,0.00024474,0.00011976,1.4901,0.03676,13867.3175061016,0.000164244
73,10.1016/j.actamat.2015.04.023,4591,3(a),5858,x=0.006,Mg2.994Na0.006Sb2,315,0.000072126,0.00024515,0.00011989,1.4892,0.037297,13864.6257937498,0.0001646186
73,10.1016/j.actamat.2015.04.023,4591,3(a),5858,x=0.006,Mg2.994Na0.006Sb2,315.5,0.000072141,0.00024556,0.00012001,1.4884,0.037833,13861.7429755617,0.0001649825
73,10.1016/j.actamat.2015.04.023,4591,3(a),5858,x=0.006,Mg2.994Na0.006Sb2,316,0.000072155,0.00024597,0.00012013,1.4875,0.03837,13859.053426651,0.000165358
73,10.1016/j.actamat.2015.04.023,4591,3(a),5858,x=0.006,Mg2.994Na0.006Sb2,316.5,0.000072169,0.00024638,0.00012025,1.4867,0.038907,13856.3649212266,0.0001657227
73,10.1016/j.actamat.2015.04.023,4591,3(a),5858,x=0.006,Mg2.994Na0.006Sb2,317,0.000072184,0.00024679,0.00012037,1.4858,0.039443,13853.4855369611,0.0001660991
73,10.1016/j.actamat.2015.04.023,4591,3(a),5858,x=0.006,Mg2.994Na0.006Sb2,317.5,0.000072198,0.0002472,0.00012049,1.485,0.03998,13850.7991911133,0.0001664646
73,10.1016/j.actamat.2015.04.023,4591,3(a),5858,x=0.006,Mg2.994Na0.006Sb2,318,0.000072212,0.00024761,0.00012061,1.4842,0.040516,13848.1138868886,0.0001668306
73,10.1016/j.actamat.2015.04.023,4591,3(a),5858,x=0.006,Mg2.994Na0.006Sb2,318.5,0.000072227,0.00024802,0.00012073,1.4833,0.041053,13845.2379304138,0.0001672083
73,10.1016/j.actamat.2015.04.023,4591,3(a),5858,x=0.006,Mg2.994Na0.006Sb2,319,0.000072241,0.00024844,0.00012085,1.4825,0.041589,13842.5547819105,0.0001675818
73,10.1016/j.actamat.2015.04.023,4591,3(a),5858,x=0.006,Mg2.994Na0.006Sb2,319.5,0.000072255,0.00024885,0.00012097,1.4816,0.042126,13839.8726731714,0.0001679603
73,10.1016/j.actamat.2015.04.023,4591,3(a),5858,x=0.006,Mg2.994Na0.006Sb2,320,0.000072269,0.00024926,0.0001211,1.4808,0.042662,13837.1916035921,0.0001683279
73,10.1016/j.actamat.2015.04.023,4591,3(a),5858,x=0.006,Mg2.994Na0.006Sb2,320.5,0.000072284,0.00024967,0.00012122,1.4799,0.043199,13834.3201815063,0.0001687073
73,10.1016/j.actamat.2015.04.023,4591,3(a),5858,x=0.006,Mg2.994Na0.006Sb2,321,0.000072298,0.00025008,0.00012134,1.4791,0.043735,13831.6412625522,0.0001690758
73,10.1016/j.actamat.2015.04.023,4591,3(a),5858,x=0.006,Mg2.994Na0.006Sb2,321.5,0.000072312,0.00025049,0.00012146,1.4782,0.044272,13828.963380905,0.0001694561
73,10.1016/j.actamat.2015.04.023,4591,3(a),5858,x=0.006,Mg2.994Na0.006Sb2,322,0.000072327,0.0002509,0.00012158,1.4774,0.044808,13826.0953724059,0.0001698254
73,10.1016/j.actamat.2015.04.023,4591,3(a),5858,x=0.006,Mg2.994Na0.006Sb2,322.5,0.000072341,0.00025131,0.0001217,1.4765,0.045345,13823.4196375499,0.0001702066
73,10.1016/j.actamat.2015.04.023,4591,3(a),5858,x=0.006,Mg2.994Na0.006Sb2,323,0.000072355,0.00025172,0.00012182,1.4757,0.045882,13820.7449381522,0.0001705767
73,10.1016/j.actamat.2015.04.023,4591,3(a),5858,x=0.006,Mg2.994Na0.006Sb2,323.5,0.00007237,0.00025213,0.00012194,1.4748,0.046418,13817.8803371563,0.0001709588
73,10.1016/j.actamat.2015.04.023,4591,3(a),5858,x=0.006,Mg2.994Na0.006Sb2,324,0.000072384,0.00025254,0.00012206,1.474,0.046955,13815.207780725,0.0001713297
73,10.1016/j.actamat.2015.04.023,4591,3(a),5858,x=0.006,Mg2.994Na0.006Sb2,324.5,0.000072398,0.00025295,0.00012218,1.4731,0.047491,13812.5362579077,0.0001717127
73,10.1016/j.actamat.2015.04.023,4591,3(a),5858,x=0.006,Mg2.994Na0.006Sb2,325,0.000072412,0.00025336,0.0001223,1.4723,0.048028,13809.8657681047,0.0001720845
73,10.1016/j.actamat.2015.04.023,4591,3(a),5858,x=0.006,Mg2.994Na0.006Sb2,325.5,0.000072427,0.00025378,0.00012243,1.4715,0.048564,13807.0056746793,0.0001724635
73,10.1016/j.actamat.2015.04.023,4591,3(a),5858,x=0.006,Mg2.994Na0.006Sb2,326,0.000072441,0.00025419,0.00012255,1.4706,0.049101,13804.3373227868,0.0001728478
73,10.1016/j.actamat.2015.04.023,4591,3(a),5858,x=0.006,Mg2.994Na0.006Sb2,326.5,0.000072455,0.0002546,0.00012267,1.4698,0.049637,13801.6700020703,0.0001732208
73,10.1016/j.actamat.2015.04.023,4591,3(a),5858,x=0.006,Mg2.994Na0.006Sb2,327,0.00007247,0.00025501,0.00012279,1.4689,0.050174,13798.813302056,0.0001736061
73,10.1016/j.actamat.2015.04.023,4591,3(a),5858,x=0.006,Mg2.994Na0.006Sb2,327.5,0.000072484,0.00025542,0.00012291,1.4681,0.05071,13796.1481154462,0.00017398
73,10.1016/j.actamat.2015.04.023,4591,3(a),5858,x=0.006,Mg2.994Na0.006Sb2,328,0.000072498,0.00025583,0.00012303,1.4672,0.051247,13793.4839581782,0.0001743661
73,10.1016/j.actamat.2015.04.023,4591,3(a),5858,x=0.006,Mg2.994Na0.006Sb2,328.5,0.000072513,0.00025624,0.00012315,1.4664,0.051784,13790.6306455394,0.0001747409
73,10.1016/j.actamat.2015.04.023,4591,3(a),5858,x=0.006,Mg2.994Na0.006Sb2,329,0.000072527,0.00025665,0.00012327,1.4655,0.05232,13787.9686185834,0.0001751279
73,10.1016/j.actamat.2015.04.023,4591,3(a),5858,x=0.006,Mg2.994Na0.006Sb2,329.5,0.000072541,0.00025706,0.00012339,1.4647,0.052857,13785.3076191395,0.0001755035
73,10.1016/j.actamat.2015.04.023,4591,3(a),5858,x=0.006,Mg2.994Na0.006Sb2,330,0.000072556,0.00025747,0.00012351,1.4638,0.053393,13782.4576878549,0.0001758915
73,10.1016/j.actamat.2015.04.023,4591,3(a),5858,x=0.006,Mg2.994Na0.006Sb2,330.5,0.00007257,0.00025788,0.00012363,1.463,0.05393,13779.7988149373,0.0001762679
73,10.1016/j.actamat.2015.04.023,4591,3(a),5858,x=0.006,Mg2.994Na0.006Sb2,331,0.000072584,0.00025829,0.00012376,1.4621,0.054466,13777.1409677064,0.0001766569
73,10.1016/j.actamat.2015.04.023,4591,3(a),5858,x=0.006,Mg2.994Na0.006Sb2,331.5,0.000072598,0.0002587,0.00012388,1.4613,0.055003,13774.4841455687,0.0001770341
73,10.1016/j.actamat.2015.04.023,4591,3(a),5858,x=0.006,Mg2.994Na0.006Sb2,332,0.000072613,0.00025912,0.000124,1.4604,0.055539,13771.6386872874,0.0001774308
73,10.1016/j.actamat.2015.04.023,4591,3(a),5858,x=0.006,Mg2.994Na0.006Sb2,332.5,0.000072627,0.00025953,0.00012412,1.4596,0.056076,13768.9839866716,0.000177809
73,10.1016/j.actamat.2015.04.023,4591,3(a),5858,x=0.006,Mg2.994Na0.006Sb2,333,0.000072641,0.00025994,0.00012424,1.4588,0.056612,13766.3303093294,0.0001781876
73,10.1016/j.actamat.2015.04.023,4591,3(a),5858,x=0.006,Mg2.994Na0.006Sb2,333.5,0.000072656,0.00026035,0.00012436,1.4579,0.057149,13763.4882184541,0.0001785788
73,10.1016/j.actamat.2015.04.023,4591,3(a),5858,x=0.006,Mg2.994Na0.006Sb2,334,0.00007267,0.00026076,0.00012448,1.4571,0.057686,13760.8366588689,0.0001789582
73,10.1016/j.actamat.2015.04.023,4591,3(a),5858,x=0.006,Mg2.994Na0.006Sb2,334.5,0.000072684,0.00026117,0.0001246,1.4562,0.058222,13758.1861207418,0.0001793504
73,10.1016/j.actamat.2015.04.023,4591,3(a),5858,x=0.006,Mg2.994Na0.006Sb2,335,0.000072699,0.00026158,0.00012472,1.4554,0.058759,13755.3473912984,0.0001797307
73,10.1016/j.actamat.2015.04.023,4591,3(a),5858,x=0.006,Mg2.994Na0.006Sb2,335.5,0.000072713,0.00026199,0.00012484,1.4545,0.059295,13752.6989671723,0.0001801238
73,10.1016/j.actamat.2015.04.023,4591,3(a),5858,x=0.006,Mg2.994Na0.006Sb2,336,0.000072727,0.0002624,0.00012497,1.4537,0.059832,13750.0515626934,0.0001805049
73,10.1016/j.actamat.2015.04.023,4591,3(a),5858,x=0.006,Mg2.994Na0.006Sb2,336.5,0.000072741,0.00026281,0.00012509,1.4528,0.060368,13747.4051772728,0.000180899
73,10.1016/j.actamat.2015.04.023,4591,3(a),5858,x=0.006,Mg2.994Na0.006Sb2,337,0.000072756,0.00026322,0.00012521,1.452,0.060905,13744.5708944967,0.000181281
73,10.1016/j.actamat.2015.04.023,4591,3(a),5858,x=0.006,Mg2.994Na0.006Sb2,337.5,0.00007277,0.00026363,0.00012533,1.4511,0.061441,13741.9266181119,0.000181676
73,10.1016/j.actamat.2015.04.023,4591,3(a),5858,x=0.006,Mg2.994Na0.006Sb2,338,0.000072784,0.00026404,0.00012545,1.4503,0.061978,13739.28335898,0.0001820589
73,10.1016/j.actamat.2015.04.023,4591,3(a),5858,x=0.006,Mg2.994Na0.006Sb2,338.5,0.000072799,0.00026445,0.00012557,1.4494,0.062514,13736.452423797,0.0001824548
73,10.1016/j.actamat.2015.04.023,4591,3(a),5858,x=0.006,Mg2.994Na0.006Sb2,339,0.000072813,0.00026487,0.00012569,1.4486,0.063051,13733.8112699655,0.0001828455
73,10.1016/j.actamat.2015.04.023,4591,3(a),5858,x=0.006,Mg2.994Na0.006Sb2,339.5,0.000072827,0.00026528,0.00012581,1.4478,0.063588,13731.1711315858,0.0001832297
73,10.1016/j.actamat.2015.04.023,4591,3(a),5858,x=0.006,Mg2.994Na0.006Sb2,340,0.000072842,0.00026569,0.00012593,1.4469,0.064124,13728.3435380687,0.0001836271
73,10.1016/j.actamat.2015.04.023,4591,3(a),5858,x=0.006,Mg2.994Na0.006Sb2,340.5,0.000072856,0.0002661,0.00012605,1.4461,0.064661,13725.7055012628,0.0001840122
73,10.1016/j.actamat.2015.04.023,4591,3(a),5858,x=0.006,Mg2.994Na0.006Sb2,341,0.00007287,0.00026651,0.00012617,1.4452,0.065197,13723.0684781117,0.0001844105
73,10.1016/j.actamat.2015.04.023,4591,3(a),5858,x=0.006,Mg2.994Na0.006Sb2,341.5,0.000072885,0.00026692,0.0001263,1.4444,0.065734,13720.2442203471,0.0001847965
73,10.1016/j.actamat.2015.04.023,4591,3(a),5858,x=0.006,Mg2.994Na0.006Sb2,342,0.000072899,0.00026733,0.00012642,1.4435,0.06627,13717.6092950521,0.0001851957
73,10.1016/j.actamat.2015.04.023,4591,3(a),5858,x=0.006,Mg2.994Na0.006Sb2,342.5,0.000072913,0.00026774,0.00012654,1.4427,0.066807,13714.9753816192,0.0001855826
73,10.1016/j.actamat.2015.04.023,4591,3(a),5858,x=0.006,Mg2.994Na0.006Sb2,343,0.000072927,0.00026815,0.00012666,1.4418,0.067343,13712.3424794658,0.0001859828
73,10.1016/j.actamat.2015.04.023,4591,3(a),5858,x=0.006,Mg2.994Na0.006Sb2,343.5,0.000072942,0.00026856,0.00012678,1.441,0.06788,13709.5226344219,0.0001863706
73,10.1016/j.actamat.2015.04.023,4591,3(a),5858,x=0.006,Mg2.994Na0.006Sb2,344,0.000072956,0.00026897,0.0001269,1.4401,0.068416,13706.8918252097,0.0001867718
73,10.1016/j.actamat.2015.04.023,4591,3(a),5858,x=0.006,Mg2.994Na0.006Sb2,344.5,0.00007297,0.00026938,0.00012702,1.4393,0.068953,13704.2620254899,0.0001871604
73,10.1016/j.actamat.2015.04.023,4591,3(a),5858,x=0.006,Mg2.994Na0.006Sb2,345,0.000072985,0.00026979,0.00012714,1.4384,0.069489,13701.4455025005,0.0001875626
73,10.1016/j.actamat.2015.04.023,4591,3(a),5858,x=0.006,Mg2.994Na0.006Sb2,345.5,0.000072999,0.00027021,0.00012726,1.4376,0.070026,13698.8177920245,0.0001879591
73,10.1016/j.actamat.2015.04.023,4591,3(a),5858,x=0.006,Mg2.994Na0.006Sb2,346,0.000073013,0.00027062,0.00012738,1.4367,0.070563,13696.1910892581,0.0001883622
73,10.1016/j.actamat.2015.04.023,4591,3(a),5858,x=0.006,Mg2.994Na0.006Sb2,346.5,0.000073028,0.00027103,0.00012751,1.4359,0.071099,13693.377882456,0.0001887527
73,10.1016/j.actamat.2015.04.023,4591,3(a),5858,x=0.006,Mg2.994Na0.006Sb2,347,0.000073042,0.00027144,0.00012763,1.4351,0.071636,13690.7532652447,0.0001891436
73,10.1016/j.actamat.2015.04.023,4591,3(a),5858,x=0.006,Mg2.994Na0.006Sb2,347.5,0.000073056,0.00027185,0.00012775,1.4342,0.072172,13688.1296539641,0.0001895482
73,10.1016/j.actamat.2015.04.023,4591,3(a),5858,x=0.006,Mg2.994Na0.006Sb2,348,0.00007307,0.00027226,0.00012787,1.4334,0.072709,13685.5070480361,0.00018994
73,10.1016/j.actamat.2015.04.023,4591,3(a),5858,x=0.006,Mg2.994Na0.006Sb2,348.5,0.000073085,0.00027267,0.00012799,1.4325,0.073245,13682.6982280906,0.0001903455
73,10.1016/j.actamat.2015.04.023,4591,3(a),5858,x=0.006,Mg2.994Na0.006Sb2,349,0.000073099,0.00027308,0.00012811,1.4317,0.073782,13680.0777028414,0.0001907383
73,10.1016/j.actamat.2015.04.023,4591,3(a),5858,x=0.006,Mg2.994Na0.006Sb2,349.5,0.000073113,0.00027349,0.00012823,1.4308,0.074318,13677.4581811716,0.0001911448
73,10.1016/j.actamat.2015.04.023,4591,3(a),5858,x=0.006,Mg2.994Na0.006Sb2,350,0.000073128,0.0002739,0.00012835,1.43,0.074855,13674.6526638223,0.0001915385
73,10.1016/j.actamat.2015.04.023,4591,3(a),5858,x=0.006,Mg2.994Na0.006Sb2,350.5,0.000073142,0.00027431,0.00012847,1.4291,0.075391,13672.0352191627,0.000191946
73,10.1016/j.actamat.2015.04.023,4591,3(a),5858,x=0.006,Mg2.994Na0.006Sb2,351,0.000073156,0.00027472,0.00012859,1.4283,0.075928,13669.4187763136,0.0001923405
73,10.1016/j.actamat.2015.04.023,4591,3(a),5858,x=0.006,Mg2.994Na0.006Sb2,351.5,0.000073171,0.00027513,0.00012871,1.4274,0.076465,13666.6165557393,0.0001927491
73,10.1016/j.actamat.2015.04.023,4591,3(a),5858,x=0.006,Mg2.994Na0.006Sb2,352,0.000073185,0.00027555,0.00012884,1.4266,0.077001,13664.0021862404,0.0001931515
73,10.1016/j.actamat.2015.04.023,4591,3(a),5858,x=0.006,Mg2.994Na0.006Sb2,352.5,0.000073199,0.00027596,0.00012896,1.4257,0.077538,13661.3888167871,0.0001935611
73,10.1016/j.actamat.2015.04.023,4591,3(a),5858,x=0.006,Mg2.994Na0.006Sb2,353,0.000073214,0.00027637,0.00012908,1.4249,0.078074,13658.58988718,0.0001939575
73,10.1016/j.actamat.2015.04.023,4591,3(a),5858,x=0.006,Mg2.994Na0.006Sb2,353.5,0.000073228,0.00027678,0.0001292,1.424,0.078611,13655.9785874256,0.000194368
73,10.1016/j.actamat.2015.04.023,4591,3(a),5858,x=0.006,Mg2.994Na0.006Sb2,354,0.000073242,0.00027719,0.00012932,1.4232,0.079147,13653.3682859561,0.0001947653
73,10.1016/j.actamat.2015.04.023,4591,3(a),5858,x=0.006,Mg2.994Na0.006Sb2,354.5,0.000073256,0.0002776,0.00012944,1.4224,0.079684,13650.7589821994,0.0001951631
73,10.1016/j.actamat.2015.04.023,4591,3(a),5858,x=0.006,Mg2.994Na0.006Sb2,355,0.000073271,0.00027801,0.00012956,1.4215,0.08022,13647.9644061088,0.0001955751
73,10.1016/j.actamat.2015.04.023,4591,3(a),5858,x=0.006,Mg2.994Na0.006Sb2,355.5,0.000073285,0.00027842,0.00012968,1.4207,0.080757,13645.3571672239,0.0001959738
73,10.1016/j.actamat.2015.04.023,4591,3(a),5858,x=0.006,Mg2.994Na0.006Sb2,356,0.000073299,0.00027883,0.0001298,1.4198,0.081293,13642.7509242964,0.0001963868
73,10.1016/j.actamat.2015.04.023,4591,3(a),5858,x=0.006,Mg2.994Na0.006Sb2,356.5,0.000073314,0.00027924,0.00012992,1.419,0.08183,13639.9596257195,0.0001967865
73,10.1016/j.actamat.2015.04.023,4591,3(a),5858,x=0.006,Mg2.994Na0.006Sb2,357,0.000073328,0.00027965,0.00013004,1.4181,0.082367,13637.3554440323,0.0001972005
73,10.1016/j.actamat.2015.04.023,4591,3(a),5858,x=0.006,Mg2.994Na0.006Sb2,357.5,0.000073342,0.00028006,0.00013017,1.4173,0.082903,13634.7522565515,0.0001976011
73,10.1016/j.actamat.2015.04.023,4591,3(a),5858,x=0.006,Mg2.994Na0.006Sb2,358,0.000073357,0.00028047,0.00013029,1.4164,0.08344,13631.9642297259,0.0001980161
73,10.1016/j.actamat.2015.04.023,4591,3(a),5858,x=0.006,Mg2.994Na0.006Sb2,358.5,0.000073371,0.00028088,0.00013041,1.4156,0.083976,13629.3630998623,0.0001984176
73,10.1016/j.actamat.2015.04.023,4591,3(a),5858,x=0.006,Mg2.994Na0.006Sb2,359,0.000073385,0.0002813,0.00013053,1.4147,0.084513,13626.7629624583,0.0001988407
73,10.1016/j.actamat.2015.04.023,4591,3(a),5858,x=0.006,Mg2.994Na0.006Sb2,359.5,0.000073399,0.00028171,0.00013065,1.4139,0.085049,13624.1638169457,0.0001992432
73,10.1016/j.actamat.2015.04.023,4591,3(a),5858,x=0.006,Mg2.994Na0.006Sb2,360,0.000073414,0.00028212,0.00013077,1.413,0.085586,13621.3801182336,0.0001996603
73,10.1016/j.actamat.2015.04.023,4591,3(a),5858,x=0.006,Mg2.994Na0.006Sb2,360.5,0.000073428,0.00028253,0.00013089,1.4122,0.086122,13618.7830255488,0.0002000637
73,10.1016/j.actamat.2015.04.023,4591,3(a),5858,x=0.006,Mg2.994Na0.006Sb2,361,0.000073442,0.00028294,0.00013101,1.4114,0.086659,13616.1869230141,0.0002004676
73,10.1016/j.actamat.2015.04.023,4591,3(a),5858,x=0.006,Mg2.994Na0.006Sb2,361.5,0.000073457,0.00028335,0.00013113,1.4105,0.087195,13613.4064827042,0.0002008862
73,10.1016/j.actamat.2015.04.023,4591,3(a),5858,x=0.006,Mg2.994Na0.006Sb2,362,0.000073471,0.00028376,0.00013125,1.4097,0.087732,13610.8124293939,0.0002012911
73,10.1016/j.actamat.2015.04.023,4591,3(a),5858,x=0.006,Mg2.994Na0.006Sb2,362.5,0.000073485,0.00028417,0.00013138,1.4088,0.088269,13608.2193644962,0.0002017107
73,10.1016/j.actamat.2015.04.023,4591,3(a),5858,x=0.006,Mg2.994Na0.006Sb2,363,0.0000735,0.00028458,0.0001315,1.408,0.088805,13605.4421768707,0.0002021165
73,10.1016/j.actamat.2015.04.023,4591,3(a),5858,x=0.006,Mg2.994Na0.006Sb2,363.5,0.000073514,0.00028499,0.00013162,1.4071,0.089342,13602.8511576026,0.0002025371
73,10.1016/j.actamat.2015.04.023,4591,3(a),5858,x=0.006,Mg2.994Na0.006Sb2,364,0.000073528,0.0002854,0.00013174,1.4063,0.089878,13600.2611250136,0.0002029439
73,10.1016/j.actamat.2015.04.023,4591,3(a),5858,x=0.006,Mg2.994Na0.006Sb2,364.5,0.000073543,0.00028581,0.00013186,1.4054,0.090415,13597.4871843683,0.0002033656
73,10.1016/j.actamat.2015.04.023,4591,3(a),5858,x=0.006,Mg2.994Na0.006Sb2,365,0.000073557,0.00028622,0.00013198,1.4046,0.090951,13594.8991938225,0.0002037733
73,10.1016/j.actamat.2015.04.023,4591,3(a),5858,x=0.006,Mg2.994Na0.006Sb2,365.5,0.000073571,0.00028664,0.0001321,1.4037,0.091488,13592.3121882263,0.0002042032
73,10.1016/j.actamat.2015.04.023,4591,3(a),5858,x=0.006,Mg2.994Na0.006Sb2,366,0.000073585,0.00028705,0.00013222,1.4029,0.092024,13589.7261670177,0.0002046119
73,10.1016/j.actamat.2015.04.023,4591,3(a),5858,x=0.006,Mg2.994Na0.006Sb2,366.5,0.0000736,0.00028746,0.00013234,1.402,0.092561,13586.9565217391,0.0002050357
73,10.1016/j.actamat.2015.04.023,4591,3(a),5858,x=0.006,Mg2.994Na0.006Sb2,367,0.000073614,0.00028787,0.00013246,1.4012,0.093097,13584.3725378325,0.0002054453
73,10.1016/j.actamat.2015.04.023,4591,3(a),5858,x=0.006,Mg2.994Na0.006Sb2,367.5,0.000073628,0.00028828,0.00013258,1.4003,0.093634,13581.7895365893,0.0002058702
73,10.1016/j.actamat.2015.04.023,4591,3(a),5858,x=0.006,Mg2.994Na0.006Sb2,368,0.000073643,0.00028869,0.00013271,1.3995,0.09417,13579.0231250764,0.0002062808
73,10.1016/j.actamat.2015.04.023,4591,3(a),5858,x=0.006,Mg2.994Na0.006Sb2,368.5,0.000073657,0.0002891,0.00013283,1.3987,0.094707,13576.4421575682,0.0002066919
73,10.1016/j.actamat.2015.04.023,4591,3(a),5858,x=0.006,Mg2.994Na0.006Sb2,369,0.000073671,0.00028951,0.00013295,1.3978,0.095244,13573.8621710035,0.0002071183
73,10.1016/j.actamat.2015.04.023,4591,3(a),5858,x=0.006,Mg2.994Na0.006Sb2,369.5,0.000073686,0.00028992,0.00013307,1.397,0.09578,13571.098987596,0.0002075304
73,10.1016/j.actamat.2015.04.023,4591,3(a),5858,x=0.006,Mg2.994Na0.006Sb2,370,0.0000737,0.00029033,0.00013319,1.3961,0.096317,13568.5210312076,0.0002079579
73,10.1016/j.actamat.2015.04.023,4591,3(a),5858,x=0.006,Mg2.994Na0.006Sb2,370.5,0.000073714,0.00029074,0.00013331,1.3953,0.096853,13565.9440540467,0.000208371
73,10.1016/j.actamat.2015.04.023,4591,3(a),5858,x=0.006,Mg2.994Na0.006Sb2,371,0.000073729,0.00029115,0.00013343,1.3944,0.09739,13563.1840930977,0.0002087995
73,10.1016/j.actamat.2015.04.023,4591,3(a),5858,x=0.006,Mg2.994Na0.006Sb2,371.5,0.000073743,0.00029156,0.00013355,1.3936,0.097926,13560.6091425627,0.0002092135
73,10.1016/j.actamat.2015.04.023,4591,3(a),5858,x=0.006,Mg2.994Na0.006Sb2,372,0.000073757,0.00029198,0.00013367,1.3927,0.098463,13558.0351695432,0.0002096503
73,10.1016/j.actamat.2015.04.023,4591,3(a),5858,x=0.006,Mg2.994Na0.006Sb2,372.5,0.000073771,0.00029239,0.00013379,1.3919,0.098999,13555.4621734828,0.0002100654
73,10.1016/j.actamat.2015.04.023,4591,3(a),5858,x=0.006,Mg2.994Na0.006Sb2,373,0.000073786,0.0002928,0.00013391,1.391,0.099536,13552.7064754832,0.000210496
73,10.1016/j.actamat.2015.04.023,4591,3(a),5858,x=0.006,Mg2.994Na0.006Sb2,373.5,0.0000738,0.00029321,0.00013404,1.3902,0.10007,13550.135501355,0.0002109121
73,10.1016/j.actamat.2015.04.023,4591,3(a),5858,x=0.006,Mg2.994Na0.006Sb2,374,0.000073814,0.00029362,0.00013416,1.3893,0.10061,13547.5655024792,0.0002113438
73,10.1016/j.actamat.2015.04.023,4591,3(a),5858,x=0.006,Mg2.994Na0.006Sb2,374.5,0.000073829,0.00029403,0.00013428,1.3885,0.10115,13544.8130138563,0.0002117609
73,10.1016/j.actamat.2015.04.023,4591,3(a),5858,x=0.006,Mg2.994Na0.006Sb2,375,0.000073843,0.00029444,0.0001344,1.3876,0.10168,13542.2450333816,0.0002121937
73,10.1016/j.actamat.2015.04.023,4591,3(a),5858,x=0.006,Mg2.994Na0.006Sb2,375.5,0.000073857,0.00029485,0.00013452,1.3868,0.10222,13539.6780264565,0.0002126118
73,10.1016/j.actamat.2015.04.023,4591,3(a),5858,x=0.006,Mg2.994Na0.006Sb2,376,0.000073872,0.00029526,0.00013464,1.386,0.10276,13536.9287416071,0.0002130303
73,10.1016/j.actamat.2015.04.023,4591,3(a),5858,x=0.006,Mg2.994Na0.006Sb2,376.5,0.000073886,0.00029567,0.00013476,1.3851,0.10329,13534.3637495601,0.0002134647
73,10.1016/j.actamat.2015.04.023,4591,3(a),5858,x=0.006,Mg2.994Na0.006Sb2,377,0.0000739,0.00029608,0.00013488,1.3843,0.10383,13531.799729364,0.0002138843
73,10.1016/j.actamat.2015.04.023,4591,3(a),5858,x=0.006,Mg2.994Na0.006Sb2,377.5,0.000073914,0.00029649,0.000135,1.3834,0.10436,13529.2366804665,0.0002143198
73,10.1016/j.actamat.2015.04.023,4591,3(a),5858,x=0.006,Mg2.994Na0.006Sb2,378,0.000073929,0.0002969,0.00013512,1.3826,0.1049,13526.4916338649,0.0002147403
73,10.1016/j.actamat.2015.04.023,4591,3(a),5858,x=0.006,Mg2.994Na0.006Sb2,378.5,0.000073943,0.00029732,0.00013525,1.3817,0.10544,13523.9305951882,0.0002151842
73,10.1016/j.actamat.2015.04.023,4591,3(a),5858,x=0.006,Mg2.994Na0.006Sb2,379,0.000073957,0.00029773,0.00013537,1.3809,0.10597,13521.3705261165,0.0002156058
73,10.1016/j.actamat.2015.04.023,4591,3(a),5858,x=0.006,Mg2.994Na0.006Sb2,379.5,0.000073972,0.00029814,0.00013549,1.38,0.10651,13518.6286703077,0.0002160435
73,10.1016/j.actamat.2015.04.023,4591,3(a),5858,x=0.006,Mg2.994Na0.006Sb2,380,0.000073986,0.00029855,0.00013561,1.3792,0.10705,13516.0706079529,0.0002164661
73,10.1016/j.actamat.2015.04.023,4591,3(a),5858,x=0.006,Mg2.994Na0.006Sb2,380.5,0.000074,0.00029896,0.00013573,1.3783,0.10758,13513.5135135135,0.0002169049
73,10.1016/j.actamat.2015.04.023,4591,3(a),5858,x=0.006,Mg2.994Na0.006Sb2,381,0.000074015,0.00029937,0.00013585,1.3775,0.10812,13510.7748429372,0.0002173285
73,10.1016/j.actamat.2015.04.023,4591,3(a),5858,x=0.006,Mg2.994Na0.006Sb2,381.5,0.000074029,0.00029978,0.00013597,1.3766,0.10866,13508.2197517189,0.0002177684
73,10.1016/j.actamat.2015.04.023,4591,3(a),5858,x=0.006,Mg2.994Na0.006Sb2,382,0.000074043,0.00030019,0.00013609,1.3758,0.10919,13505.6656267304,0.0002181931
73,10.1016/j.actamat.2015.04.023,4591,3(a),5858,x=0.006,Mg2.994Na0.006Sb2,382.5,0.000074058,0.0003006,0.00013621,1.375,0.10973,13502.9301358395,0.0002186182
73,10.1016/j.actamat.2015.04.023,4591,3(a),5858,x=0.006,Mg2.994Na0.006Sb2,383,0.000074072,0.00030101,0.00013633,1.3741,0.11027,13500.3780105843,0.0002190597
73,10.1016/j.actamat.2015.04.023,4591,3(a),5858,x=0.006,Mg2.994Na0.006Sb2,383.5,0.000074086,0.00030142,0.00013645,1.3733,0.1108,13497.8268498772,0.0002194859
73,10.1016/j.actamat.2015.04.023,4591,3(a),5858,x=0.006,Mg2.994Na0.006Sb2,384,0.0000741,0.00030183,0.00013658,1.3724,0.11134,13495.2766531714,0.0002199286
73,10.1016/j.actamat.2015.04.023,4591,3(a),5858,x=0.006,Mg2.994Na0.006Sb2,384.5,0.000074115,0.00030224,0.0001367,1.3716,0.11188,13492.5453686838,0.0002203558
73,10.1016/j.actamat.2015.04.023,4591,3(a),5858,x=0.006,Mg2.994Na0.006Sb2,385,0.000074129,0.00030265,0.00013682,1.3707,0.11241,13489.9971671006,0.0002207996
73,10.1016/j.actamat.2015.04.023,4591,3(a),5858,x=0.006,Mg2.994Na0.006Sb2,385.5,0.000074143,0.00030307,0.00013694,1.3699,0.11295,13487.4499278421,0.0002212351
73,10.1016/j.actamat.2015.04.023,4591,3(a),5858,x=0.006,Mg2.994Na0.006Sb2,386,0.000074158,0.00030348,0.00013706,1.369,0.11349,13484.7218101891,0.0002216801
73,10.1016/j.actamat.2015.04.023,4591,3(a),5858,x=0.006,Mg2.994Na0.006Sb2,386.5,0.000074172,0.00030389,0.00013718,1.3682,0.11402,13482.1765625843,0.0002221093
73,10.1016/j.actamat.2015.04.023,4591,3(a),5858,x=0.006,Mg2.994Na0.006Sb2,387,0.000074186,0.0003043,0.0001373,1.3673,0.11456,13479.6322756315,0.0002225554
73,10.1016/j.actamat.2015.04.023,4591,3(a),5858,x=0.006,Mg2.994Na0.006Sb2,387.5,0.000074201,0.00030471,0.00013742,1.3665,0.1151,13476.9073193084,0.0002229857
73,10.1016/j.actamat.2015.04.023,4591,3(a),5858,x=0.006,Mg2.994Na0.006Sb2,388,0.000074215,0.00030512,0.00013754,1.3656,0.11563,13474.3650205484,0.0002234329
73,10.1016/j.actamat.2015.04.023,4591,3(a),5858,x=0.006,Mg2.994Na0.006Sb2,388.5,0.000074229,0.00030553,0.00013766,1.3648,0.11617,13471.8236807717,0.0002238643
73,10.1016/j.actamat.2015.04.023,4591,3(a),5858,x=0.006,Mg2.994Na0.006Sb2,389,0.000074243,0.00030594,0.00013778,1.3639,0.11671,13469.2832994356,0.0002243126
73,10.1016/j.actamat.2015.04.023,4591,3(a),5858,x=0.006,Mg2.994Na0.006Sb2,389.5,0.000074258,0.00030635,0.00013791,1.3631,0.11724,13466.5625252498,0.0002247451
73,10.1016/j.actamat.2015.04.023,4591,3(a),5858,x=0.006,Mg2.994Na0.006Sb2,390,0.000074272,0.00030676,0.00013803,1.3623,0.11778,13464.0241275312,0.000225178
73,10.1016/j.actamat.2015.04.023,4591,3(a),5858,x=0.006,Mg2.994Na0.006Sb2,390.5,0.000074286,0.00030717,0.00013815,1.3614,0.11831,13461.4866865897,0.000225628
