Repository: RamyaGuru/STD2_EffMass

# STD2_EffMass
Effective mass modeling of StarryData2 data

File: csvfiles/effectofucon10.1016j.actamat.2015.01.018.csv (part 4 of 13)
sid,DOI,figureid,fignum,sampleid,samplename,composition,Temperature,Electrical resistivity,Lattice thermal conductivity,Power factor,Seebeck coefficient,Thermal conductivity,ZT,Electrical conductivity,Figure of merit Z
71,10.1016/j.actamat.2015.01.018,4580,3(a),5852,MgAg0.967Cu0.003Sb0.99,MgAg0.967Cu0.003Sb0.99,406.5,0.000031167,,0.0021728,0.00024607,0.78716,1.0699,32085.2183399108,0.0027603029
71,10.1016/j.actamat.2015.01.018,4580,3(a),5852,MgAg0.967Cu0.003Sb0.99,MgAg0.967Cu0.003Sb0.99,407,0.000031135,,0.0021734,0.00024596,0.78774,1.0707,32118.1949574434,0.0027590322
71,10.1016/j.actamat.2015.01.018,4580,3(a),5852,MgAg0.967Cu0.003Sb0.99,MgAg0.967Cu0.003Sb0.99,407.5,0.000031104,,0.0021739,0.00024584,0.78831,1.0716,32150.2057613169,0.0027576715
71,10.1016/j.actamat.2015.01.018,4580,3(a),5852,MgAg0.967Cu0.003Sb0.99,MgAg0.967Cu0.003Sb0.99,408,0.000031072,,0.0021745,0.00024572,0.78889,1.0724,32183.316168898,0.0027564046
71,10.1016/j.actamat.2015.01.018,4580,3(a),5852,MgAg0.967Cu0.003Sb0.99,MgAg0.967Cu0.003Sb0.99,408.5,0.00003104,,0.002175,0.0002456,0.78947,1.0733,32216.4948453608,0.0027550129
71,10.1016/j.actamat.2015.01.018,4580,3(a),5852,MgAg0.967Cu0.003Sb0.99,MgAg0.967Cu0.003Sb0.99,409,0.000031008,,0.0021756,0.00024548,0.79005,1.0741,32249.742002064,0.0027537498
71,10.1016/j.actamat.2015.01.018,4580,3(a),5852,MgAg0.967Cu0.003Sb0.99,MgAg0.967Cu0.003Sb0.99,409.5,0.000030976,,0.0021761,0.00024536,0.79062,1.0749,32283.0578512397,0.0027523969
71,10.1016/j.actamat.2015.01.018,4580,3(a),5852,MgAg0.967Cu0.003Sb0.99,MgAg0.967Cu0.003Sb0.99,410,0.000030944,,0.0021767,0.00024524,0.7912,1.0758,32316.4426059979,0.0027511375
71,10.1016/j.actamat.2015.01.018,4580,3(a),5852,MgAg0.967Cu0.003Sb0.99,MgAg0.967Cu0.003Sb0.99,410.5,0.000030912,,0.0021773,0.00024512,0.79178,1.0766,32349.8964803313,0.00274988
71,10.1016/j.actamat.2015.01.018,4580,3(a),5852,MgAg0.967Cu0.003Sb0.99,MgAg0.967Cu0.003Sb0.99,411,0.000030879,,0.0021778,0.000245,0.79236,1.0775,32384.4684089511,0.0027484982
71,10.1016/j.actamat.2015.01.018,4580,3(a),5852,MgAg0.967Cu0.003Sb0.99,MgAg0.967Cu0.003Sb0.99,411.5,0.000030847,,0.0021784,0.00024489,0.79293,1.0783,32418.0633448958,0.0027472791
71,10.1016/j.actamat.2015.01.018,4580,3(a),5852,MgAg0.967Cu0.003Sb0.99,MgAg0.967Cu0.003Sb0.99,412,0.000030814,,0.0021789,0.00024477,0.79351,1.0792,32452.7812033491,0.0027459011
71,10.1016/j.actamat.2015.01.018,4580,3(a),5852,MgAg0.967Cu0.003Sb0.99,MgAg0.967Cu0.003Sb0.99,412.5,0.000030781,,0.0021795,0.00024465,0.79409,1.08,32487.573503135,0.0027446511
71,10.1016/j.actamat.2015.01.018,4580,3(a),5852,MgAg0.967Cu0.003Sb0.99,MgAg0.967Cu0.003Sb0.99,413,0.000030748,,0.00218,0.00024453,0.79467,1.0808,32522.4404839339,0.0027432771
71,10.1016/j.actamat.2015.01.018,4580,3(a),5852,MgAg0.967Cu0.003Sb0.99,MgAg0.967Cu0.003Sb0.99,413.5,0.000030715,,0.0021806,0.00024441,0.79524,1.0817,32557.3823864561,0.0027420653
71,10.1016/j.actamat.2015.01.018,4580,3(a),5852,MgAg0.967Cu0.003Sb0.99,MgAg0.967Cu0.003Sb0.99,414,0.000030682,,0.0021812,0.00024429,0.79582,1.0825,32592.3994524477,0.0027408208
71,10.1016/j.actamat.2015.01.018,4580,3(a),5852,MgAg0.967Cu0.003Sb0.99,MgAg0.967Cu0.003Sb0.99,414.5,0.000030648,,0.0021817,0.00024417,0.7964,1.0834,32628.5565126599,0.0027394525
71,10.1016/j.actamat.2015.01.018,4580,3(a),5852,MgAg0.967Cu0.003Sb0.99,MgAg0.967Cu0.003Sb0.99,415,0.000030615,,0.0021823,0.00024405,0.79697,1.0842,32663.7269312429,0.0027382461
71,10.1016/j.actamat.2015.01.018,4580,3(a),5852,MgAg0.967Cu0.003Sb0.99,MgAg0.967Cu0.003Sb0.99,415.5,0.000030581,,0.0021828,0.00024393,0.79755,1.0851,32700.0425100553,0.0027368817
71,10.1016/j.actamat.2015.01.018,4580,3(a),5852,MgAg0.967Cu0.003Sb0.99,MgAg0.967Cu0.003Sb0.99,416,0.000030547,,0.0021834,0.00024382,0.79813,1.0859,32736.4389301732,0.0027356446
71,10.1016/j.actamat.2015.01.018,4580,3(a),5852,MgAg0.967Cu0.003Sb0.99,MgAg0.967Cu0.003Sb0.99,416.5,0.000030513,,0.0021839,0.0002437,0.79871,1.0867,32772.9164618359,0.002734284
71,10.1016/j.actamat.2015.01.018,4580,3(a),5852,MgAg0.967Cu0.003Sb0.99,MgAg0.967Cu0.003Sb0.99,417,0.000030479,,0.0021845,0.00024358,0.79928,1.0876,32809.4753764887,0.0027330848
71,10.1016/j.actamat.2015.01.018,4580,3(a),5852,MgAg0.967Cu0.003Sb0.99,MgAg0.967Cu0.003Sb0.99,417.5,0.000030445,,0.0021851,0.00024346,0.79986,1.0884,32846.1159467893,0.0027318531
71,10.1016/j.actamat.2015.01.018,4580,3(a),5852,MgAg0.967Cu0.003Sb0.99,MgAg0.967Cu0.003Sb0.99,418,0.000030411,,0.0021856,0.00024334,0.80044,1.0893,32882.8384466147,0.0027304982
71,10.1016/j.actamat.2015.01.018,4580,3(a),5852,MgAg0.967Cu0.003Sb0.99,MgAg0.967Cu0.003Sb0.99,418.5,0.000030376,,0.0021862,0.00024322,0.80102,1.0901,32920.7268896497,0.0027292702
71,10.1016/j.actamat.2015.01.018,4580,3(a),5852,MgAg0.967Cu0.003Sb0.99,MgAg0.967Cu0.003Sb0.99,419,0.000030342,,0.0021867,0.0002431,0.80159,1.0909,32957.6165051743,0.0027279532
71,10.1016/j.actamat.2015.01.018,4580,3(a),5852,MgAg0.967Cu0.003Sb0.99,MgAg0.967Cu0.003Sb0.99,419.5,0.000030307,,0.0021873,0.00024298,0.80217,1.0918,32995.6775662388,0.0027267287
71,10.1016/j.actamat.2015.01.018,4580,3(a),5852,MgAg0.967Cu0.003Sb0.99,MgAg0.967Cu0.003Sb0.99,420,0.000030272,,0.0021878,0.00024286,0.80275,1.0926,33033.8266384778,0.0027253815
71,10.1016/j.actamat.2015.01.018,4580,3(a),5852,MgAg0.967Cu0.003Sb0.99,MgAg0.967Cu0.003Sb0.99,420.5,0.000030237,,0.0021884,0.00024275,0.80333,1.0935,33072.064027516,0.0027241607
71,10.1016/j.actamat.2015.01.018,4580,3(a),5852,MgAg0.967Cu0.003Sb0.99,MgAg0.967Cu0.003Sb0.99,421,0.000030202,,0.002189,0.00024263,0.8039,1.0943,33110.3900403947,0.0027229755
71,10.1016/j.actamat.2015.01.018,4580,3(a),5852,MgAg0.967Cu0.003Sb0.99,MgAg0.967Cu0.003Sb0.99,421.5,0.000030167,,0.0021895,0.00024251,0.80448,1.0952,33148.8049855803,0.0027216339
71,10.1016/j.actamat.2015.01.018,4580,3(a),5852,MgAg0.967Cu0.003Sb0.99,MgAg0.967Cu0.003Sb0.99,422,0.000030131,,0.0021901,0.00024239,0.80506,1.096,33188.410607016,0.0027204184
71,10.1016/j.actamat.2015.01.018,4580,3(a),5852,MgAg0.967Cu0.003Sb0.99,MgAg0.967Cu0.003Sb0.99,422.5,0.000030096,,0.0021906,0.00024227,0.80563,1.0968,33227.0069112174,0.0027191142
71,10.1016/j.actamat.2015.01.018,4580,3(a),5852,MgAg0.967Cu0.003Sb0.99,MgAg0.967Cu0.003Sb0.99,423,0.00003006,,0.0021912,0.00024215,0.80621,1.0977,33266.7997338656,0.0027179023
71,10.1016/j.actamat.2015.01.018,4580,3(a),5852,MgAg0.967Cu0.003Sb0.99,MgAg0.967Cu0.003Sb0.99,423.5,0.000030025,,0.0021917,0.00024203,0.80679,1.0985,33305.5786844296,0.0027165681
71,10.1016/j.actamat.2015.01.018,4580,3(a),5852,MgAg0.967Cu0.003Sb0.99,MgAg0.967Cu0.003Sb0.99,424,0.000029989,,0.0021923,0.00024191,0.80737,1.0994,33345.5600386809,0.0027153597
71,10.1016/j.actamat.2015.01.018,4580,3(a),5852,MgAg0.967Cu0.003Sb0.99,MgAg0.967Cu0.003Sb0.99,424.5,0.000029953,,0.0021928,0.00024179,0.80794,1.1002,33385.637498748,0.0027140629
71,10.1016/j.actamat.2015.01.018,4580,3(a),5852,MgAg0.967Cu0.003Sb0.99,MgAg0.967Cu0.003Sb0.99,425,0.000029917,,0.0021934,0.00024168,0.80852,1.1011,33425.811411572,0.0027128581
71,10.1016/j.actamat.2015.01.018,4580,3(a),5852,MgAg0.967Cu0.003Sb0.99,MgAg0.967Cu0.003Sb0.99,425.5,0.00002988,,0.002194,0.00024156,0.8091,1.1019,33467.2021419009,0.0027116549
71,10.1016/j.actamat.2015.01.018,4580,3(a),5852,MgAg0.967Cu0.003Sb0.99,MgAg0.967Cu0.003Sb0.99,426,0.000029844,,0.0021945,0.00024144,0.80968,1.1027,33507.5727114328,0.00271033
71,10.1016/j.actamat.2015.01.018,4580,3(a),5852,MgAg0.967Cu0.003Sb0.99,MgAg0.967Cu0.003Sb0.99,426.5,0.000029807,,0.0021951,0.00024132,0.81025,1.1036,33549.1663032174,0.0027091638
71,10.1016/j.actamat.2015.01.018,4580,3(a),5852,MgAg0.967Cu0.003Sb0.99,MgAg0.967Cu0.003Sb0.99,427,0.000029771,,0.0021956,0.0002412,0.81083,1.1044,33589.734976991,0.0027078426
71,10.1016/j.actamat.2015.01.018,4580,3(a),5852,MgAg0.967Cu0.003Sb0.99,MgAg0.967Cu0.003Sb0.99,427.5,0.000029734,,0.0021962,0.00024108,0.81141,1.1053,33631.5329252707,0.0027066465
71,10.1016/j.actamat.2015.01.018,4580,3(a),5852,MgAg0.967Cu0.003Sb0.99,MgAg0.967Cu0.003Sb0.99,428,0.000029697,,0.0021967,0.00024096,0.81199,1.1061,33673.4350271071,0.0027053289
71,10.1016/j.actamat.2015.01.018,4580,3(a),5852,MgAg0.967Cu0.003Sb0.99,MgAg0.967Cu0.003Sb0.99,428.5,0.00002966,,0.0021973,0.00024084,0.81256,1.107,33715.4416722859,0.0027041695
71,10.1016/j.actamat.2015.01.018,4580,3(a),5852,MgAg0.967Cu0.003Sb0.99,MgAg0.967Cu0.003Sb0.99,429,0.000029623,,0.0021979,0.00024072,0.81314,1.1078,33757.5532525403,0.0027029786
71,10.1016/j.actamat.2015.01.018,4580,3(a),5852,MgAg0.967Cu0.003Sb0.99,MgAg0.967Cu0.003Sb0.99,429.5,0.000029585,,0.0021984,0.00024061,0.81372,1.1086,33800.9126246409,0.0027016664
71,10.1016/j.actamat.2015.01.018,4580,3(a),5852,MgAg0.967Cu0.003Sb0.99,MgAg0.967Cu0.003Sb0.99,430,0.000029548,,0.002199,0.00024049,0.81429,1.1095,33843.2381210234,0.0027005121
71,10.1016/j.actamat.2015.01.018,4580,3(a),5852,MgAg0.967Cu0.003Sb0.99,MgAg0.967Cu0.003Sb0.99,430.5,0.00002951,,0.0021995,0.00024037,0.81487,1.1103,33886.8180277872,0.0026992036
71,10.1016/j.actamat.2015.01.018,4580,3(a),5852,MgAg0.967Cu0.003Sb0.99,MgAg0.967Cu0.003Sb0.99,431,0.000029473,,0.0022001,0.00024025,0.81545,1.1112,33929.3590744071,0.0026980195
71,10.1016/j.actamat.2015.01.018,4580,3(a),5852,MgAg0.967Cu0.003Sb0.99,MgAg0.967Cu0.003Sb0.99,431.5,0.000029435,,0.0022006,0.00024013,0.81603,1.112,33973.1612026499,0.0026967146
71,10.1016/j.actamat.2015.01.018,4580,3(a),5852,MgAg0.967Cu0.003Sb0.99,MgAg0.967Cu0.003Sb0.99,432,0.000029397,,0.0022012,0.00024001,0.8166,1.1129,34017.0765724394,0.002695567
71,10.1016/j.actamat.2015.01.018,4580,3(a),5852,MgAg0.967Cu0.003Sb0.99,MgAg0.967Cu0.003Sb0.99,432.5,0.000029359,,0.0022018,0.00023989,0.81718,1.1137,34061.1056234885,0.002694388
71,10.1016/j.actamat.2015.01.018,4580,3(a),5852,MgAg0.967Cu0.003Sb0.99,MgAg0.967Cu0.003Sb0.99,433,0.00002932,,0.0022023,0.00023977,0.81776,1.1145,34106.412005457,0.0026930884
71,10.1016/j.actamat.2015.01.018,4580,3(a),5852,MgAg0.967Cu0.003Sb0.99,MgAg0.967Cu0.003Sb0.99,433.5,0.000029282,,0.0022029,0.00023965,0.81834,1.1154,34150.6727682535,0.0026919129
71,10.1016/j.actamat.2015.01.018,4580,3(a),5852,MgAg0.967Cu0.003Sb0.99,MgAg0.967Cu0.003Sb0.99,434,0.000029244,,0.0022034,0.00023954,0.81891,1.1162,34195.0485569689,0.0026906498
71,10.1016/j.actamat.2015.01.018,4580,3(a),5852,MgAg0.967Cu0.003Sb0.99,MgAg0.967Cu0.003Sb0.99,434.5,0.000029205,,0.002204,0.00023942,0.81949,1.1171,34240.7122068139,0.0026894776
71,10.1016/j.actamat.2015.01.018,4580,3(a),5852,MgAg0.967Cu0.003Sb0.99,MgAg0.967Cu0.003Sb0.99,435,0.000029166,,0.0022045,0.0002393,0.82007,1.1179,34286.4979770966,0.0026881852
71,10.1016/j.actamat.2015.01.018,4580,3(a),5852,MgAg0.967Cu0.003Sb0.99,MgAg0.967Cu0.003Sb0.99,435.5,0.000029127,,0.0022051,0.00023918,0.82064,1.1188,34332.4063583617,0.0026870491
71,10.1016/j.actamat.2015.01.018,4580,3(a),5852,MgAg0.967Cu0.003Sb0.99,MgAg0.967Cu0.003Sb0.99,436,0.000029088,,0.0022057,0.00023906,0.82122,1.1196,34378.4378437844,0.002685882
71,10.1016/j.actamat.2015.01.018,4580,3(a),5852,MgAg0.967Cu0.003Sb0.99,MgAg0.967Cu0.003Sb0.99,436.5,0.000029049,,0.0022062,0.00023894,0.8218,1.1204,34424.5929291886,0.0026845948
71,10.1016/j.actamat.2015.01.018,4580,3(a),5852,MgAg0.967Cu0.003Sb0.99,MgAg0.967Cu0.003Sb0.99,437,0.00002901,,0.0022068,0.00023882,0.82238,1.1213,34470.8721130645,0.002683431
71,10.1016/j.actamat.2015.01.018,4580,3(a),5852,MgAg0.967Cu0.003Sb0.99,MgAg0.967Cu0.003Sb0.99,437.5,0.00002897,,0.0022073,0.0002387,0.82295,1.1221,34518.4673800483,0.00268218
71,10.1016/j.actamat.2015.01.018,4580,3(a),5852,MgAg0.967Cu0.003Sb0.99,MgAg0.967Cu0.003Sb0.99,438,0.000028931,,0.0022079,0.00023858,0.82353,1.123,34564.999481525,0.0026810195
71,10.1016/j.actamat.2015.01.018,4580,3(a),5852,MgAg0.967Cu0.003Sb0.99,MgAg0.967Cu0.003Sb0.99,438.5,0.000028891,,0.0022084,0.00023847,0.82411,1.1238,34612.8552144266,0.0026797394
71,10.1016/j.actamat.2015.01.018,4580,3(a),5852,MgAg0.967Cu0.003Sb0.99,MgAg0.967Cu0.003Sb0.99,439,0.000028851,,0.002209,0.00023835,0.82469,1.1246,34660.8436449343,0.0026785823
71,10.1016/j.actamat.2015.01.018,4580,3(a),5852,MgAg0.967Cu0.003Sb0.99,MgAg0.967Cu0.003Sb0.99,439.5,0.000028812,,0.0022096,0.00023823,0.82526,1.1255,34707.7606552825,0.0026774592
71,10.1016/j.actamat.2015.01.018,4580,3(a),5852,MgAg0.967Cu0.003Sb0.99,MgAg0.967Cu0.003Sb0.99,440,0.000028771,,0.0022101,0.00023811,0.82584,1.1263,34757.2208126238,0.0026761842
71,10.1016/j.actamat.2015.01.018,4580,3(a),5852,MgAg0.967Cu0.003Sb0.99,MgAg0.967Cu0.003Sb0.99,440.5,0.000028731,,0.0022107,0.00023799,0.82642,1.1272,34805.6106644391,0.0026750321
71,10.1016/j.actamat.2015.01.018,4580,3(a),5852,MgAg0.967Cu0.003Sb0.99,MgAg0.967Cu0.003Sb0.99,441,0.000028691,,0.0022112,0.00023787,0.827,1.128,34854.1354431703,0.0026737606
71,10.1016/j.actamat.2015.01.018,4580,3(a),5852,MgAg0.967Cu0.003Sb0.99,MgAg0.967Cu0.003Sb0.99,441.5,0.00002865,,0.0022118,0.00023775,0.82757,1.1289,34904.0139616056,0.002672644
71,10.1016/j.actamat.2015.01.018,4580,3(a),5852,MgAg0.967Cu0.003Sb0.99,MgAg0.967Cu0.003Sb0.99,442,0.00002861,,0.0022123,0.00023763,0.82815,1.1297,34952.813701503,0.002671376
71,10.1016/j.actamat.2015.01.018,4580,3(a),5852,MgAg0.967Cu0.003Sb0.99,MgAg0.967Cu0.003Sb0.99,442.5,0.000028569,,0.0022129,0.00023751,0.82873,1.1305,35002.9752528965,0.0026702304
71,10.1016/j.actamat.2015.01.018,4580,3(a),5852,MgAg0.967Cu0.003Sb0.99,MgAg0.967Cu0.003Sb0.99,443,0.000028528,,0.0022134,0.0002374,0.8293,1.1314,35053.2809871004,0.002668998
71,10.1016/j.actamat.2015.01.018,4580,3(a),5852,MgAg0.967Cu0.003Sb0.99,MgAg0.967Cu0.003Sb0.99,443.5,0.000028487,,0.002214,0.00023728,0.82988,1.1322,35103.7315266613,0.0026678556
71,10.1016/j.actamat.2015.01.018,4580,3(a),5852,MgAg0.967Cu0.003Sb0.99,MgAg0.967Cu0.003Sb0.99,444,0.000028446,,0.0022146,0.00023716,0.83046,1.1331,35154.327497715,0.0026667148
71,10.1016/j.actamat.2015.01.018,4580,3(a),5852,MgAg0.967Cu0.003Sb0.99,MgAg0.967Cu0.003Sb0.99,444.5,0.000028405,,0.0022151,0.00023704,0.83104,1.1339,35205.0695300123,0.0026654553
71,10.1016/j.actamat.2015.01.018,4580,3(a),5852,MgAg0.967Cu0.003Sb0.99,MgAg0.967Cu0.003Sb0.99,445,0.000028364,,0.0022157,0.00023692,0.83161,1.1348,35255.9582569454,0.0026643499
71,10.1016/j.actamat.2015.01.018,4580,3(a),5852,MgAg0.967Cu0.003Sb0.99,MgAg0.967Cu0.003Sb0.99,445.5,0.000028322,,0.0022162,0.0002368,0.83219,1.1356,35308.2409434362,0.0026630938
71,10.1016/j.actamat.2015.01.018,4580,3(a),5852,MgAg0.967Cu0.003Sb0.99,MgAg0.967Cu0.003Sb0.99,446,0.000028281,,0.0022168,0.00023668,0.83277,1.1364,35359.428591634,0.0026619595
71,10.1016/j.actamat.2015.01.018,4580,3(a),5852,MgAg0.967Cu0.003Sb0.99,MgAg0.967Cu0.003Sb0.99,446.5,0.000028239,,0.0022173,0.00023656,0.83335,1.1373,35412.018839194,0.0026607068
71,10.1016/j.actamat.2015.01.018,4580,3(a),5852,MgAg0.967Cu0.003Sb0.99,MgAg0.967Cu0.003Sb0.99,447,0.000028197,,0.0022179,0.00023644,0.83392,1.1381,35464.7657552222,0.0026596076
71,10.1016/j.actamat.2015.01.018,4580,3(a),5852,MgAg0.967Cu0.003Sb0.99,MgAg0.967Cu0.003Sb0.99,447.5,0.000028155,,0.0022185,0.00023633,0.8345,1.139,35517.6700408453,0.0026584781
71,10.1016/j.actamat.2015.01.018,4580,3(a),5852,MgAg0.967Cu0.003Sb0.99,MgAg0.967Cu0.003Sb0.99,448,0.000028113,,0.002219,0.00023621,0.83508,1.1398,35570.7324013801,0.0026572304
71,10.1016/j.actamat.2015.01.018,4580,3(a),5852,MgAg0.967Cu0.003Sb0.99,MgAg0.967Cu0.003Sb0.99,448.5,0.00002807,,0.0022196,0.00023609,0.83566,1.1407,35625.2226576416,0.0026561042
71,10.1016/j.actamat.2015.01.018,4580,3(a),5852,MgAg0.967Cu0.003Sb0.99,MgAg0.967Cu0.003Sb0.99,449,0.000028028,,0.0022201,0.00023597,0.83623,1.1415,35678.6071071785,0.0026548916
71,10.1016/j.actamat.2015.01.018,4580,3(a),5852,MgAg0.967Cu0.003Sb0.99,MgAg0.967Cu0.003Sb0.99,449.5,0.000027985,,0.0022207,0.00023585,0.83681,1.1423,35733.4286224763,0.0026537685
71,10.1016/j.actamat.2015.01.018,4580,3(a),5852,MgAg0.967Cu0.003Sb0.99,MgAg0.967Cu0.003Sb0.99,450,0.000027943,,0.0022212,0.00023573,0.83739,1.1432,35787.1381025659,0.0026525275
71,10.1016/j.actamat.2015.01.018,4580,3(a),5852,MgAg0.967Cu0.003Sb0.99,MgAg0.967Cu0.003Sb0.99,450.5,0.0000279,,0.0022218,0.00023561,0.83796,1.144,35842.29390681,0.0026514392
71,10.1016/j.actamat.2015.01.018,4580,3(a),5852,MgAg0.967Cu0.003Sb0.99,MgAg0.967Cu0.003Sb0.99,451,0.000027857,,0.0022224,0.00023549,0.83854,1.1449,35897.6199877948,0.0026503208
71,10.1016/j.actamat.2015.01.018,4580,3(a),5852,MgAg0.967Cu0.003Sb0.99,MgAg0.967Cu0.003Sb0.99,451.5,0.000027814,,0.0022229,0.00023537,0.83912,1.1457,35953.1171352556,0.0026490848
71,10.1016/j.actamat.2015.01.018,4580,3(a),5852,MgAg0.967Cu0.003Sb0.99,MgAg0.967Cu0.003Sb0.99,452,0.000027771,,0.0022235,0.00023526,0.8397,1.1466,36008.7861438191,0.0026479695
71,10.1016/j.actamat.2015.01.018,4580,3(a),5852,MgAg0.967Cu0.003Sb0.99,MgAg0.967Cu0.003Sb0.99,452.5,0.000027727,,0.002224,0.00023514,0.84027,1.1474,36065.9285173297,0.0026467683
71,10.1016/j.actamat.2015.01.018,4580,3(a),5852,MgAg0.967Cu0.003Sb0.99,MgAg0.967Cu0.003Sb0.99,453,0.000027684,,0.0022246,0.00023502,0.84085,1.1482,36121.9476954197,0.0026456562
71,10.1016/j.actamat.2015.01.018,4580,3(a),5852,MgAg0.967Cu0.003Sb0.99,MgAg0.967Cu0.003Sb0.99,453.5,0.00002764,,0.0022251,0.0002349,0.84143,1.1491,36179.4500723589,0.0026444267
71,10.1016/j.actamat.2015.01.018,4580,3(a),5852,MgAg0.967Cu0.003Sb0.99,MgAg0.967Cu0.003Sb0.99,454,0.000027597,,0.0022257,0.00023478,0.84201,1.1499,36235.8227343552,0.0026433178
71,10.1016/j.actamat.2015.01.018,4580,3(a),5852,MgAg0.967Cu0.003Sb0.99,MgAg0.967Cu0.003Sb0.99,454.5,0.000027553,,0.0022263,0.00023466,0.84258,1.1508,36293.6885275651,0.0026422417
71,10.1016/j.actamat.2015.01.018,4580,3(a),5852,MgAg0.967Cu0.003Sb0.99,MgAg0.967Cu0.003Sb0.99,455,0.000027509,,0.0022268,0.00023454,0.84316,1.1516,36351.7394307318,0.0026410171
71,10.1016/j.actamat.2015.01.018,4580,3(a),5852,MgAg0.967Cu0.003Sb0.99,MgAg0.967Cu0.003Sb0.99,455.5,0.000027465,,0.0022274,0.00023442,0.84374,1.1525,36409.9763335154,0.0026399128
71,10.1016/j.actamat.2015.01.018,4580,3(a),5852,MgAg0.967Cu0.003Sb0.99,MgAg0.967Cu0.003Sb0.99,456,0.00002742,,0.0022279,0.0002343,0.84432,1.1533,36469.7301239971,0.0026386915
71,10.1016/j.actamat.2015.01.018,4580,3(a),5852,MgAg0.967Cu0.003Sb0.99,MgAg0.967Cu0.003Sb0.99,456.5,0.000027376,,0.0022285,0.00023419,0.84489,1.1541,36528.3459964933,0.0026376215
71,10.1016/j.actamat.2015.01.018,4580,3(a),5852,MgAg0.967Cu0.003Sb0.99,MgAg0.967Cu0.003Sb0.99,457,0.000027332,,0.002229,0.00023407,0.84547,1.155,36587.1505927118,0.0026364034
71,10.1016/j.actamat.2015.01.018,4580,3(a),5852,MgAg0.967Cu0.003Sb0.99,MgAg0.967Cu0.003Sb0.99,457.5,0.000027287,,0.0022296,0.00023395,0.84605,1.1558,36647.4878147103,0.0026353052
71,10.1016/j.actamat.2015.01.018,4580,3(a),5852,MgAg0.967Cu0.003Sb0.99,MgAg0.967Cu0.003Sb0.99,458,0.000027242,,0.0022302,0.00023383,0.84662,1.1567,36708.0243741282,0.0026342397
71,10.1016/j.actamat.2015.01.018,4580,3(a),5852,MgAg0.967Cu0.003Sb0.99,MgAg0.967Cu0.003Sb0.99,458.5,0.000027197,,0.0022307,0.00023371,0.8472,1.1575,36768.7612604331,0.0026330264
71,10.1016/j.actamat.2015.01.018,4580,3(a),5852,MgAg0.967Cu0.003Sb0.99,MgAg0.967Cu0.003Sb0.99,459,0.000027152,,0.0022313,0.00023359,0.84778,1.1583,36829.6994696523,0.0026319328
71,10.1016/j.actamat.2015.01.018,4580,3(a),5852,MgAg0.967Cu0.003Sb0.99,MgAg0.967Cu0.003Sb0.99,459.5,0.000027107,,0.0022318,0.00023347,0.84836,1.1592,36890.8400044269,0.0026307228
71,10.1016/j.actamat.2015.01.018,4580,3(a),5852,MgAg0.967Cu0.003Sb0.99,MgAg0.967Cu0.003Sb0.99,460,0.000027062,,0.0022324,0.00023335,0.84893,1.16,36952.183874067,0.0026296632
71,10.1016/j.actamat.2015.01.018,4580,3(a),5852,MgAg0.967Cu0.003Sb0.99,MgAg0.967Cu0.003Sb0.99,460.5,0.000027016,,0.0022329,0.00023323,0.84951,1.1609,37015.102161682,0.0026284564
71,10.1016/j.actamat.2015.01.018,4580,3(a),5852,MgAg0.967Cu0.003Sb0.99,MgAg0.967Cu0.003Sb0.99,461,0.000026971,,0.0022335,0.00023312,0.85009,1.1617,37076.8603314671,0.0026273689
71,10.1016/j.actamat.2015.01.018,4580,3(a),5852,MgAg0.967Cu0.003Sb0.99,MgAg0.967Cu0.003Sb0.99,461.5,0.000026925,,0.002234,0.000233,0.85067,1.1626,37140.2042711235,0.0026261653
71,10.1016/j.actamat.2015.01.018,4580,3(a),5852,MgAg0.967Cu0.003Sb0.99,MgAg0.967Cu0.003Sb0.99,462,0.000026879,,0.0022346,0.00023288,0.85124,1.1634,37203.7650210201,0.0026251116
71,10.1016/j.actamat.2015.01.018,4580,3(a),5852,MgAg0.967Cu0.003Sb0.99,MgAg0.967Cu0.003Sb0.99,462.5,0.000026833,,0.0022352,0.00023276,0.85182,1.1642,37267.543696195,0.0026240286
71,10.1016/j.actamat.2015.01.018,4580,3(a),5852,MgAg0.967Cu0.003Sb0.99,MgAg0.967Cu0.003Sb0.99,463,0.000026787,,0.0022357,0.00023264,0.8524,1.1651,37331.5414193452,0.0026228297
71,10.1016/j.actamat.2015.01.018,4580,3(a),5852,MgAg0.967Cu0.003Sb0.99,MgAg0.967Cu0.003Sb0.99,463.5,0.000026741,,0.0022363,0.00023252,0.85298,1.1659,37395.759320893,0.0026217496
71,10.1016/j.actamat.2015.01.018,4580,3(a),5852,MgAg0.967Cu0.003Sb0.99,MgAg0.967Cu0.003Sb0.99,464,0.000026695,,0.0022368,0.0002324,0.85355,1.1668,37460.1985390523,0.0026205846
71,10.1016/j.actamat.2015.01.018,4580,3(a),5852,MgAg0.967Cu0.003Sb0.99,MgAg0.967Cu0.003Sb0.99,464.5,0.000026648,,0.0022374,0.00023228,0.85413,1.1676,37526.2683878715,0.0026195076
71,10.1016/j.actamat.2015.01.018,4580,3(a),5852,MgAg0.967Cu0.003Sb0.99,MgAg0.967Cu0.003Sb0.99,465,0.000026602,,0.0022379,0.00023216,0.85471,1.1685,37591.1585595068,0.002618315
71,10.1016/j.actamat.2015.01.018,4580,3(a),5852,MgAg0.967Cu0.003Sb0.99,MgAg0.967Cu0.003Sb0.99,465.5,0.000026555,,0.0022385,0.00023205,0.85528,1.1693,37657.6915835059,0.0026172715
71,10.1016/j.actamat.2015.01.018,4580,3(a),5852,MgAg0.967Cu0.003Sb0.99,MgAg0.967Cu0.003Sb0.99,466,0.000026508,,0.0022391,0.00023193,0.85586,1.1701,37724.4605402143,0.0026161989
71,10.1016/j.actamat.2015.01.018,4580,3(a),5852,MgAg0.967Cu0.003Sb0.99,MgAg0.967Cu0.003Sb0.99,466.5,0.000026461,,0.0022396,0.00023181,0.85644,1.171,37791.4666868221,0.002615011
71,10.1016/j.actamat.2015.01.018,4580,3(a),5852,MgAg0.967Cu0.003Sb0.99,MgAg0.967Cu0.003Sb0.99,467,0.000026414,,0.0022402,0.00023169,0.85702,1.1718,37858.7112894677,0.0026139413
71,10.1016/j.actamat.2015.01.018,4580,3(a),5852,MgAg0.967Cu0.003Sb0.99,MgAg0.967Cu0.003Sb0.99,467.5,0.000026367,,0.0022407,0.00023157,0.85759,1.1727,37926.195623317,0.002612787
71,10.1016/j.actamat.2015.01.018,4580,3(a),5852,MgAg0.967Cu0.003Sb0.99,MgAg0.967Cu0.003Sb0.99,468,0.00002632,,0.0022413,0.00023145,0.85817,1.1735,37993.9209726444,0.0026117203
71,10.1016/j.actamat.2015.01.018,4580,3(a),5852,MgAg0.967Cu0.003Sb0.99,MgAg0.967Cu0.003Sb0.99,468.5,0.000026272,,0.0022418,0.00023133,0.85875,1.1744,38063.3373934227,0.0026105386
71,10.1016/j.actamat.2015.01.018,4580,3(a),5852,MgAg0.967Cu0.003Sb0.99,MgAg0.967Cu0.003Sb0.99,469,0.000026224,,0.0022424,0.00023121,0.85933,1.1752,38133.0079316656,0.0026094748
71,10.1016/j.actamat.2015.01.018,4580,3(a),5852,MgAg0.967Cu0.003Sb0.99,MgAg0.967Cu0.003Sb0.99,469.5,0.000026177,,0.002243,0.00023109,0.8599,1.176,38201.4745769187,0.0026084428
71,10.1016/j.actamat.2015.01.018,4580,3(a),5852,MgAg0.967Cu0.003Sb0.99,MgAg0.967Cu0.003Sb0.99,470,0.000026129,,0.0022435,0.00023098,0.86048,1.1769,38271.6521872249,0.0026072657
71,10.1016/j.actamat.2015.01.018,4580,3(a),5852,MgAg0.967Cu0.003Sb0.99,MgAg0.967Cu0.003Sb0.99,470.5,0.000026081,,0.0022441,0.00023086,0.86106,1.1777,38342.0881101185,0.0026062063
71,10.1016/j.actamat.2015.01.018,4580,3(a),5852,MgAg0.967Cu0.003Sb0.99,MgAg0.967Cu0.003Sb0.99,471,0.000026033,,0.0022446,0.00023074,0.86164,1.1786,38412.7837744401,0.0026050323
71,10.1016/j.actamat.2015.01.018,4580,3(a),5852,MgAg0.967Cu0.003Sb0.99,MgAg0.967Cu0.003Sb0.99,471.5,0.000025984,,0.0022452,0.00023062,0.86221,1.1794,38485.2216748768,0.002604006
71,10.1016/j.actamat.2015.01.018,4580,3(a),5852,MgAg0.967Cu0.003Sb0.99,MgAg0.967Cu0.003Sb0.99,472,0.000025936,,0.0022457,0.0002305,0.86279,1.1803,38556.4466378779,0.002602835
71,10.1016/j.actamat.2015.01.018,4580,3(a),5852,MgAg0.967Cu0.003Sb0.99,MgAg0.967Cu0.003Sb0.99,472.5,0.000025887,,0.0022463,0.00023038,0.86337,1.1811,38629.4278981728,0.0026017814
71,10.1016/j.actamat.2015.01.018,4580,3(a),5852,MgAg0.967Cu0.003Sb0.99,MgAg0.967Cu0.003Sb0.99,473,0.000025839,,0.0022469,0.00023026,0.86394,1.1819,38701.1881264755,0.0026007593
71,10.1016/j.actamat.2015.01.018,4580,3(a),5852,MgAg0.967Cu0.003Sb0.99,MgAg0.967Cu0.003Sb0.99,473.5,0.00002579,,0.0022474,0.00023014,0.86452,1.1828,38774.7188832881,0.0025995928
71,10.1016/j.actamat.2015.01.018,4580,3(a),5852,MgAg0.967Cu0.003Sb0.99,MgAg0.967Cu0.003Sb0.99,474,0.000025741,,0.002248,0.00023002,0.8651,1.1836,38848.5295831553,0.0025985435
71,10.1016/j.actamat.2015.01.018,4580,3(a),5852,MgAg0.967Cu0.003Sb0.99,MgAg0.967Cu0.003Sb0.99,474.5,0.000025692,,0.0022485,0.00022991,0.86568,1.1845,38922.6218278063,0.0025973801
71,10.1016/j.actamat.2015.01.018,4580,3(a),5852,MgAg0.967Cu0.003Sb0.99,MgAg0.967Cu0.003Sb0.99,475,0.000025643,,0.0022491,0.00022979,0.86625,1.1853,38996.9972312132,0.0025963636
71,10.1016/j.actamat.2015.01.018,4580,3(a),5852,MgAg0.967Cu0.003Sb0.99,MgAg0.967Cu0.003Sb0.99,475.5,0.000025593,,0.0022496,0.00022967,0.86683,1.1862,39073.1840737702,0.0025952032
71,10.1016/j.actamat.2015.01.018,4580,3(a),5852,MgAg0.967Cu0.003Sb0.99,MgAg0.967Cu0.003Sb0.99,476,0.000025544,,0.0022502,0.00022955,0.86741,1.187,39148.1365487003,0.0025941596
71,10.1016/j.actamat.2015.01.018,4580,3(a),5852,MgAg0.967Cu0.003Sb0.99,MgAg0.967Cu0.003Sb0.99,476.5,0.000025494,,0.0022508,0.00022943,0.86799,1.1878,39224.9156664313,0.0025931174
71,10.1016/j.actamat.2015.01.018,4580,3(a),5852,MgAg0.967Cu0.003Sb0.99,MgAg0.967Cu0.003Sb0.99,477,0.000025444,,0.0022513,0.00022931,0.86856,1.1887,39301.9965414243,0.0025919913
71,10.1016/j.actamat.2015.01.018,4580,3(a),5852,MgAg0.967Cu0.003Sb0.99,MgAg0.967Cu0.003Sb0.99,477.5,0.000025395,,0.0022519,0.00022919,0.86914,1.1895,39377.8302815515,0.002590952
71,10.1016/j.actamat.2015.01.018,4580,3(a),5852,MgAg0.967Cu0.003Sb0.99,MgAg0.967Cu0.003Sb0.99,478,0.000025345,,0.0022524,0.00022907,0.86972,1.1904,39455.5139080687,0.002589799
71,10.1016/j.actamat.2015.01.018,4580,3(a),5852,MgAg0.967Cu0.003Sb0.99,MgAg0.967Cu0.003Sb0.99,478.5,0.000025294,,0.002253,0.00022895,0.8703,1.1912,39535.0676049656,0.0025887625
71,10.1016/j.actamat.2015.01.018,4580,3(a),5852,MgAg0.967Cu0.003Sb0.99,MgAg0.967Cu0.003Sb0.99,479,0.000025244,,0.0022535,0.00022884,0.87087,1.192,39613.3734748851,0.0025876422
71,10.1016/j.actamat.2015.01.018,4580,3(a),5852,MgAg0.967Cu0.003Sb0.99,MgAg0.967Cu0.003Sb0.99,479.5,0.000025194,,0.0022541,0.00022872,0.87145,1.1929,39691.9901563864,0.0025866085
71,10.1016/j.actamat.2015.01.018,4580,3(a),5852,MgAg0.967Cu0.003Sb0.99,MgAg0.967Cu0.003Sb0.99,480,0.000025143,,0.0022546,0.0002286,0.87203,1.1937,39772.5012926063,0.0025854615
71,10.1016/j.actamat.2015.01.018,4580,3(a),5852,MgAg0.967Cu0.003Sb0.99,MgAg0.967Cu0.003Sb0.99,480.5,0.000025093,,0.0022552,0.00022848,0.8726,1.1946,39851.7514844777,0.0025844602
71,10.1016/j.actamat.2015.01.018,4580,3(a),5852,MgAg0.967Cu0.003Sb0.99,MgAg0.967Cu0.003Sb0.99,481,0.000025042,,0.0022558,0.00022836,0.87318,1.1954,39932.9127066528,0.0025834307
71,10.1016/j.actamat.2015.01.018,4580,3(a),5852,MgAg0.967Cu0.003Sb0.99,MgAg0.967Cu0.003Sb0.99,481.5,0.000024991,,0.0022563,0.00022824,0.87376,1.1963,40014.4051858669,0.002582288
71,10.1016/j.actamat.2015.01.018,4580,3(a),5852,MgAg0.967Cu0.003Sb0.99,MgAg0.967Cu0.003Sb0.99,482,0.00002494,,0.0022569,0.00022812,0.87434,1.1971,40096.2309542903,0.0025812613
71,10.1016/j.actamat.2015.01.018,4580,3(a),5852,MgAg0.967Cu0.003Sb0.99,MgAg0.967Cu0.003Sb0.99,482.5,0.000024889,,0.0022574,0.000228,0.87491,1.1979,40178.3920607497,0.0025801511
71,10.1016/j.actamat.2015.01.018,4580,3(a),5852,MgAg0.967Cu0.003Sb0.99,MgAg0.967Cu0.003Sb0.99,483,0.000024838,,0.002258,0.00022788,0.87549,1.1988,40260.8905708994,0.0025791271
71,10.1016/j.actamat.2015.01.018,4580,3(a),5852,MgAg0.967Cu0.003Sb0.99,MgAg0.967Cu0.003Sb0.99,483.5,0.000024786,,0.0022585,0.00022777,0.87607,1.1996,40345.3562494957,0.0025779903
71,10.1016/j.actamat.2015.01.018,4580,3(a),5852,MgAg0.967Cu0.003Sb0.99,MgAg0.967Cu0.003Sb0.99,484,0.000024735,,0.0022591,0.00022765,0.87665,1.2005,40428.542551041,0.0025769691
71,10.1016/j.actamat.2015.01.018,4580,3(a),5852,MgAg0.967Cu0.003Sb0.99,MgAg0.967Cu0.003Sb0.99,484.5,0.000024683,,0.0022597,0.00022753,0.87722,1.2013,40513.7138921525,0.0025759787
71,10.1016/j.actamat.2015.01.018,4580,3(a),5852,MgAg0.967Cu0.003Sb0.99,MgAg0.967Cu0.003Sb0.99,485,0.000024631,,0.0022602,0.00022741,0.8778,1.2022,40599.2448540457,0.0025748462
71,10.1016/j.actamat.2015.01.018,4580,3(a),5852,MgAg0.967Cu0.003Sb0.99,MgAg0.967Cu0.003Sb0.99,485.5,0.000024579,,0.0022608,0.00022729,0.87838,1.203,40685.1377191912,0.0025738291
71,10.1016/j.actamat.2015.01.018,4580,3(a),5852,MgAg0.967Cu0.003Sb0.99,MgAg0.967Cu0.003Sb0.99,486,0.000024527,,0.0022613,0.00022717,0.87895,1.2038,40771.3947894157,0.0025727288
71,10.1016/j.actamat.2015.01.018,4580,3(a),5852,MgAg0.967Cu0.003Sb0.99,MgAg0.967Cu0.003Sb0.99,486.5,0.000024475,,0.0022619,0.00022705,0.87953,1.2047,40858.0183861083,0.0025717144
71,10.1016/j.actamat.2015.01.018,4580,3(a),5852,MgAg0.967Cu0.003Sb0.99,MgAg0.967Cu0.003Sb0.99,487,0.000024422,,0.0022624,0.00022693,0.88011,1.2055,40946.6874129883,0.0025705878
71,10.1016/j.actamat.2015.01.018,4580,3(a),5852,MgAg0.967Cu0.003Sb0.99,MgAg0.967Cu0.003Sb0.99,487.5,0.00002437,,0.002263,0.00022681,0.88069,1.2064,41034.0582683627,0.0025695761
71,10.1016/j.actamat.2015.01.018,4580,3(a),5852,MgAg0.967Cu0.003Sb0.99,MgAg0.967Cu0.003Sb0.99,488,0.000024317,,0.0022636,0.0002267,0.88126,1.2072,41123.4938520377,0.002568595
71,10.1016/j.actamat.2015.01.018,4580,3(a),5852,MgAg0.967Cu0.003Sb0.99,MgAg0.967Cu0.003Sb0.99,488.5,0.000024265,,0.0022641,0.00022658,0.88184,1.2081,41211.621677313,0.0025674726
71,10.1016/j.actamat.2015.01.018,4580,3(a),5852,MgAg0.967Cu0.003Sb0.99,MgAg0.967Cu0.003Sb0.99,489,0.000024212,,0.0022647,0.00022646,0.88242,1.2089,41301.8338014208,0.0025664649
71,10.1016/j.actamat.2015.01.018,4580,3(a),5852,MgAg0.967Cu0.003Sb0.99,MgAg0.967Cu0.003Sb0.99,489.5,0.000024159,,0.0022652,0.00022634,0.883,1.2097,41392.4417401383,0.0025653454
71,10.1016/j.actamat.2015.01.018,4580,3(a),5852,MgAg0.967Cu0.003Sb0.99,MgAg0.967Cu0.003Sb0.99,490,0.000024106,,0.0022658,0.00022622,0.88357,1.2106,41483.4481042064,0.0025643695
71,10.1016/j.actamat.2015.01.018,4580,3(a),5852,MgAg0.967Cu0.003Sb0.99,MgAg0.967Cu0.003Sb0.99,490.5,0.000024052,,0.0022663,0.0002261,0.88415,1.2114,41576.584067853,0.0025632528
71,10.1016/j.actamat.2015.01.018,4580,3(a),5852,MgAg0.967Cu0.003Sb0.99,MgAg0.967Cu0.003Sb0.99,491,0.000023999,,0.0022669,0.00022598,0.88473,1.2123,41668.4028501188,0.0025622506
71,10.1016/j.actamat.2015.01.018,4580,3(a),5852,MgAg0.967Cu0.003Sb0.99,MgAg0.967Cu0.003Sb0.99,491.5,0.000023946,,0.0022675,0.00022586,0.88531,1.2131,41760.6280798463,0.0025612497
71,10.1016/j.actamat.2015.01.018,4580,3(a),5852,MgAg0.967Cu0.003Sb0.99,MgAg0.967Cu0.003Sb0.99,492,0.000023892,,0.002268,0.00022574,0.88588,1.214,41855.0142307048,0.0025601662
71,10.1016/j.actamat.2015.01.018,4580,3(a),5852,MgAg0.967Cu0.003Sb0.99,MgAg0.967Cu0.003Sb0.99,492.5,0.000023838,,0.0022686,0.00022563,0.88646,1.2148,41949.8280057052,0.0025591679
71,10.1016/j.actamat.2015.01.018,4580,3(a),5852,MgAg0.967Cu0.003Sb0.99,MgAg0.967Cu0.003Sb0.99,493,0.000023784,,0.0022691,0.00022551,0.88704,1.2156,42045.0723175244,0.0025580583
71,10.1016/j.actamat.2015.01.018,4580,3(a),5852,MgAg0.967Cu0.003Sb0.99,MgAg0.967Cu0.003Sb0.99,493.5,0.00002373,,0.0022697,0.00022539,0.88761,1.2165,42140.7501053519,0.0025570915
71,10.1016/j.actamat.2015.01.018,4580,3(a),5852,MgAg0.967Cu0.003Sb0.99,MgAg0.967Cu0.003Sb0.99,494,0.000023676,,0.0022702,0.00022527,0.88819,1.2173,42236.8643351917,0.0025559846
71,10.1016/j.actamat.2015.01.018,4580,3(a),5852,MgAg0.967Cu0.003Sb0.99,MgAg0.967Cu0.003Sb0.99,494.5,0.000023622,,0.0022708,0.00022515,0.88877,1.2182,42333.4180001693,0.0025549917
71,10.1016/j.actamat.2015.01.018,4580,3(a),5852,MgAg0.967Cu0.003Sb0.99,MgAg0.967Cu0.003Sb0.99,495,0.000023567,,0.0022713,0.00022503,0.88935,1.219,42432.2145372767,0.0025538877
71,10.1016/j.actamat.2015.01.018,4580,3(a),5852,MgAg0.967Cu0.003Sb0.99,MgAg0.967Cu0.003Sb0.99,495.5,0.000023513,,0.0022719,0.00022491,0.88992,1.2198,42529.6644409476,0.0025529261
71,10.1016/j.actamat.2015.01.018,4580,3(a),5852,MgAg0.967Cu0.003Sb0.99,MgAg0.967Cu0.003Sb0.99,496,0.000023458,,0.0022725,0.00022479,0.8905,1.2207,42629.3801688123,0.0025519371
71,10.1016/j.actamat.2015.01.018,4580,3(a),5852,MgAg0.967Cu0.003Sb0.99,MgAg0.967Cu0.003Sb0.99,496.5,0.000023403,,0.002273,0.00022467,0.89108,1.2215,42729.5645857369,0.0025508372
71,10.1016/j.actamat.2015.01.018,4580,3(a),5852,MgAg0.967Cu0.003Sb0.99,MgAg0.967Cu0.003Sb0.99,497,0.000023348,,0.0022736,0.00022456,0.89166,1.2224,42830.2210039404,0.0025498508
71,10.1016/j.actamat.2015.01.018,4580,3(a),5852,MgAg0.967Cu0.003Sb0.99,MgAg0.967Cu0.003Sb0.99,497.5,0.000023293,,0.0022741,0.00022444,0.89223,1.2232,42931.3527669257,0.0025487823
71,10.1016/j.actamat.2015.01.018,4580,3(a),5852,MgAg0.967Cu0.003Sb0.99,MgAg0.967Cu0.003Sb0.99,498,0.000023238,,0.0022747,0.00022432,0.89281,1.2241,43032.9632498494,0.0025477985
71,10.1016/j.actamat.2015.01.018,4580,3(a),5852,MgAg0.967Cu0.003Sb0.99,MgAg0.967Cu0.003Sb0.99,498.5,0.000023183,,0.0022752,0.0002242,0.89339,1.2249,43135.0558598973,0.0025467041
71,10.1016/j.actamat.2015.01.018,4580,3(a),5852,MgAg0.967Cu0.003Sb0.99,MgAg0.967Cu0.003Sb0.99,499,0.000023127,,0.0022758,0.00022408,0.89397,1.2257,43239.5036104985,0.002545723
71,10.1016/j.actamat.2015.01.018,4580,3(a),5852,MgAg0.967Cu0.003Sb0.99,MgAg0.967Cu0.003Sb0.99,499.5,0.000023072,,0.0022764,0.00022396,0.89454,1.2266,43342.5797503467,0.0025447716
71,10.1016/j.actamat.2015.01.018,4580,3(a),5852,MgAg0.967Cu0.003Sb0.99,MgAg0.967Cu0.003Sb0.99,500,0.000023016,,0.0022769,0.00022384,0.89512,1.2274,43448.0361487661,0.0025436813
71,10.1016/j.actamat.2015.01.018,4580,3(a),5852,MgAg0.967Cu0.003Sb0.99,MgAg0.967Cu0.003Sb0.99,500.5,0.00002296,,0.0022775,0.00022372,0.8957,1.2283,43554.0069686411,0.002542704
71,10.1016/j.actamat.2015.01.018,4580,3(a),5852,MgAg0.967Cu0.003Sb0.99,MgAg0.967Cu0.003Sb0.99,501,0.000022904,,0.002278,0.0002236,0.89627,1.2291,43660.4959832344,0.0025416448
71,10.1016/j.actamat.2015.01.018,4580,3(a),5852,MgAg0.967Cu0.003Sb0.99,MgAg0.967Cu0.003Sb0.99,501.5,0.000022848,,0.0022786,0.00022349,0.89685,1.23,43767.5070028011,0.0025406701
71,10.1016/j.actamat.2015.01.018,4580,3(a),5852,MgAg0.967Cu0.003Sb0.99,MgAg0.967Cu0.003Sb0.99,502,0.000022792,,0.0022791,0.00022337,0.89743,1.2308,43875.0438750439,0.0025395853
71,10.1016/j.actamat.2015.01.018,4580,3(a),5852,MgAg0.967Cu0.003Sb0.99,MgAg0.967Cu0.003Sb0.99,502.5,0.000022735,,0.0022797,0.00022325,0.89801,1.2316,43985.0450846712,0.0025386132
71,10.1016/j.actamat.2015.01.018,4580,3(a),5852,MgAg0.967Cu0.003Sb0.99,MgAg0.967Cu0.003Sb0.99,503,0.000022679,,0.0022803,0.00022313,0.89858,1.2325,44093.6549230566,0.0025376705
71,10.1016/j.actamat.2015.01.018,4580,3(a),5852,MgAg0.967Cu0.003Sb0.99,MgAg0.967Cu0.003Sb0.99,503.5,0.000022622,,0.0022808,0.00022301,0.89916,1.2333,44204.7564317921,0.0025365897
71,10.1016/j.actamat.2015.01.018,4580,3(a),5852,MgAg0.967Cu0.003Sb0.99,MgAg0.967Cu0.003Sb0.99,504,0.000022565,,0.0022814,0.00022289,0.89974,1.2342,44316.4192333259,0.0025356214
71,10.1016/j.actamat.2015.01.018,4580,3(a),5852,MgAg0.967Cu0.003Sb0.99,MgAg0.967Cu0.003Sb0.99,504.5,0.000022508,,0.0022819,0.00022277,0.90032,1.235,44428.6475919673,0.0025345433
71,10.1016/j.actamat.2015.01.018,4580,3(a),5852,MgAg0.967Cu0.003Sb0.99,MgAg0.967Cu0.003Sb0.99,505,0.000022451,,0.0022825,0.00022265,0.90089,1.2359,44541.4458153312,0.0025336057
71,10.1016/j.actamat.2015.01.018,4580,3(a),5852,MgAg0.967Cu0.003Sb0.99,MgAg0.967Cu0.003Sb0.99,505.5,0.000022394,,0.002283,0.00022253,0.90147,1.2367,44654.8182548897,0.0025325302
71,10.1016/j.actamat.2015.01.018,4580,3(a),5852,MgAg0.967Cu0.003Sb0.99,MgAg0.967Cu0.003Sb0.99,506,0.000022337,,0.0022836,0.00022242,0.90205,1.2375,44768.7693065318,0.002531567
71,10.1016/j.actamat.2015.01.018,4580,3(a),5852,MgAg0.967Cu0.003Sb0.99,MgAg0.967Cu0.003Sb0.99,506.5,0.000022279,,0.0022842,0.0002223,0.90263,1.2384,44885.3180124781,0.002530605
71,10.1016/j.actamat.2015.01.018,4580,3(a),5852,MgAg0.967Cu0.003Sb0.99,MgAg0.967Cu0.003Sb0.99,507,0.000022222,,0.0022847,0.00022218,0.9032,1.2392,45000.4500045,0.0025295616
71,10.1016/j.actamat.2015.01.018,4580,3(a),5852,MgAg0.967Cu0.003Sb0.99,MgAg0.967Cu0.003Sb0.99,507.5,0.000022164,,0.0022853,0.00022206,0.90378,1.2401,45118.2097094387,0.0025286021
71,10.1016/j.actamat.2015.01.018,4580,3(a),5852,MgAg0.967Cu0.003Sb0.99,MgAg0.967Cu0.003Sb0.99,508,0.000022106,,0.0022858,0.00022194,0.90436,1.2409,45236.5873518502,0.0025275333
71,10.1016/j.actamat.2015.01.018,4580,3(a),5852,MgAg0.967Cu0.003Sb0.99,MgAg0.967Cu0.003Sb0.99,508.5,0.000022048,,0.0022864,0.00022182,0.90493,1.2418,45355.587808418,0.0025266043
71,10.1016/j.actamat.2015.01.018,4580,3(a),5852,MgAg0.967Cu0.003Sb0.99,MgAg0.967Cu0.003Sb0.99,509,0.00002199,,0.0022869,0.0002217,0.90551,1.2426,45475.216007276,0.0025255381
71,10.1016/j.actamat.2015.01.018,4580,3(a),5852,MgAg0.967Cu0.003Sb0.99,MgAg0.967Cu0.003Sb0.99,509.5,0.000021932,,0.0022875,0.00022158,0.90609,1.2434,45595.4769286887,0.0025245837
71,10.1016/j.actamat.2015.01.018,4580,3(a),5852,MgAg0.967Cu0.003Sb0.99,MgAg0.967Cu0.003Sb0.99,510,0.000021874,,0.0022881,0.00022146,0.90667,1.2443,45716.375605742,0.0025236304
71,10.1016/j.actamat.2015.01.018,4580,3(a),5852,MgAg0.967Cu0.003Sb0.99,MgAg0.967Cu0.003Sb0.99,510.5,0.000021815,,0.0022886,0.00022135,0.90724,1.2451,45840.0183360073,0.002522596
71,10.1016/j.actamat.2015.01.018,4580,3(a),5852,MgAg0.967Cu0.003Sb0.99,MgAg0.967Cu0.003Sb0.99,511,0.000021757,,0.0022892,0.00022123,0.90782,1.246,45962.219055936,0.0025216453
71,10.1016/j.actamat.2015.01.018,4580,3(a),5852,MgAg0.967Cu0.003Sb0.99,MgAg0.967Cu0.003Sb0.99,511.5,0.000021698,,0.0022897,0.00022111,0.9084,1.2468,46087.1969766799,0.0025205856
71,10.1016/j.actamat.2015.01.018,4580,3(a),5852,MgAg0.967Cu0.003Sb0.99,MgAg0.967Cu0.003Sb0.99,512,0.000021639,,0.0022903,0.00022099,0.90898,1.2477,46212.8564166551,0.0025196374
71,10.1016/j.actamat.2015.01.018,4580,3(a),5852,MgAg0.967Cu0.003Sb0.99,MgAg0.967Cu0.003Sb0.99,512.5,0.00002158,,0.0022908,0.00022087,0.90955,1.2485,46339.202965709,0.0025186081
71,10.1016/j.actamat.2015.01.018,4580,3(a),5852,MgAg0.967Cu0.003Sb0.99,MgAg0.967Cu0.003Sb0.99,513,0.000021521,,0.0022914,0.00022075,0.91013,1.2493,46466.2422749872,0.0025176623
71,10.1016/j.actamat.2015.01.018,4580,3(a),5852,MgAg0.967Cu0.003Sb0.99,MgAg0.967Cu0.003Sb0.99,513.5,0.000021462,,0.0022919,0.00022063,0.91071,1.2502,46593.9800577765,0.0025166079
71,10.1016/j.actamat.2015.01.018,4580,3(a),5852,MgAg0.967Cu0.003Sb0.99,MgAg0.967Cu0.003Sb0.99,514,0.000021402,,0.0022925,0.00022051,0.91129,1.251,46724.6051770863,0.0025156646
71,10.1016/j.actamat.2015.01.018,4580,3(a),5852,MgAg0.967Cu0.003Sb0.99,MgAg0.967Cu0.003Sb0.99,514.5,0.000021343,,0.0022931,0.00022039,0.91186,1.2519,46853.7693857471,0.0025147501
71,10.1016/j.actamat.2015.01.018,4580,3(a),5852,MgAg0.967Cu0.003Sb0.99,MgAg0.967Cu0.003Sb0.99,515,0.000021283,,0.0022936,0.00022028,0.91244,1.2527,46985.8572569657,0.0025136995
71,10.1016/j.actamat.2015.01.018,4580,3(a),5852,MgAg0.967Cu0.003Sb0.99,MgAg0.967Cu0.003Sb0.99,515.5,0.000021223,,0.0022942,0.00022016,0.91302,1.2535,47118.6919851105,0.0025127599
71,10.1016/j.actamat.2015.01.018,4580,3(a),5852,MgAg0.967Cu0.003Sb0.99,MgAg0.967Cu0.003Sb0.99,516,0.000021163,,0.0022947,0.00022004,0.91359,1.2544,47252.2799225063,0.0025117394
71,10.1016/j.actamat.2015.01.018,4580,3(a),5852,MgAg0.967Cu0.003Sb0.99,MgAg0.967Cu0.003Sb0.99,516.5,0.000021103,,0.0022953,0.00021992,0.91417,1.2552,47386.6274937213,0.0025108021
71,10.1016/j.actamat.2015.01.018,4580,3(a),5852,MgAg0.967Cu0.003Sb0.99,MgAg0.967Cu0.003Sb0.99,517,0.000021043,,0.0022958,0.0002198,0.91475,1.2561,47521.7411965974,0.0025097568
71,10.1016/j.actamat.2015.01.018,4580,3(a),5852,MgAg0.967Cu0.003Sb0.99,MgAg0.967Cu0.003Sb0.99,517.5,0.000020983,,0.0022964,0.00021968,0.91533,1.2569,47657.6276032979,0.002508822
71,10.1016/j.actamat.2015.01.018,4580,3(a),5852,MgAg0.967Cu0.003Sb0.99,MgAg0.967Cu0.003Sb0.99,518,0.000020922,,0.002297,0.00021956,0.9159,1.2578,47796.577765032,0.0025079157
71,10.1016/j.actamat.2015.01.018,4580,3(a),5852,MgAg0.967Cu0.003Sb0.99,MgAg0.967Cu0.003Sb0.99,518.5,0.000020862,,0.0022975,0.00021944,0.91648,1.2586,47934.0427571661,0.0025068741
