Repository: RamyaGuru/STD2_EffMass

# STD2_EffMass
Effective mass modeling of StarryData2 data

File: csvfiles/highperformancetellerium10.1021ja400069s.csv (part 4 of 61)
sid,DOI,figureid,fignum,sampleid,samplename,composition,Temperature,Electrical conductivity,Power factor,Seebeck coefficient,Thermal conductivity,ZT,Electrical resistivity,Figure of merit Z
3503,10.1021/ja400069s,105,6(a),311,Pb0.99Na0.01Se1,Pb0.99Na0.01Se1,716.5,57736,0.001082,0.00014474,1.6759,0.53339,0.0000173202,0.0006456232
3503,10.1021/ja400069s,105,6(a),311,Pb0.99Na0.01Se1,Pb0.99Na0.01Se1,717,57591,0.001083,0.00014494,1.6742,0.53414,0.0000173638,0.0006468761
3503,10.1021/ja400069s,105,6(a),311,Pb0.99Na0.01Se1,Pb0.99Na0.01Se1,717.5,57445,0.001084,0.00014514,1.6726,0.5349,0.000017408,0.0006480928
3503,10.1021/ja400069s,105,6(a),311,Pb0.99Na0.01Se1,Pb0.99Na0.01Se1,718,57301,0.001085,0.00014534,1.6709,0.53566,0.0000174517,0.0006493506
3503,10.1021/ja400069s,105,6(a),311,Pb0.99Na0.01Se1,Pb0.99Na0.01Se1,718.5,57156,0.001086,0.00014554,1.6692,0.53641,0.000017496,0.0006506111
3503,10.1021/ja400069s,105,6(a),311,Pb0.99Na0.01Se1,Pb0.99Na0.01Se1,719,57012,0.001087,0.00014574,1.6676,0.53717,0.0000175402,0.000651835
3503,10.1021/ja400069s,105,6(a),311,Pb0.99Na0.01Se1,Pb0.99Na0.01Se1,719.5,56869,0.001088,0.00014594,1.6659,0.53792,0.0000175843,0.0006531004
3503,10.1021/ja400069s,105,6(a),311,Pb0.99Na0.01Se1,Pb0.99Na0.01Se1,720,56725,0.0010889,0.00014614,1.6642,0.53868,0.0000176289,0.0006543084
3503,10.1021/ja400069s,105,6(a),311,Pb0.99Na0.01Se1,Pb0.99Na0.01Se1,720.5,56582,0.0010899,0.00014634,1.6626,0.53943,0.0000176735,0.0006555395
3503,10.1021/ja400069s,105,6(a),311,Pb0.99Na0.01Se1,Pb0.99Na0.01Se1,721,56440,0.0010909,0.00014654,1.6609,0.54019,0.0000177179,0.0006568126
3503,10.1021/ja400069s,105,6(a),311,Pb0.99Na0.01Se1,Pb0.99Na0.01Se1,721.5,56298,0.0010919,0.00014674,1.6593,0.54094,0.0000177626,0.0006580486
3503,10.1021/ja400069s,105,6(a),311,Pb0.99Na0.01Se1,Pb0.99Na0.01Se1,722,56156,0.0010929,0.00014694,1.6577,0.5417,0.0000178075,0.000659287
3503,10.1021/ja400069s,105,6(a),311,Pb0.99Na0.01Se1,Pb0.99Na0.01Se1,722.5,56014,0.0010939,0.00014714,1.656,0.54245,0.0000178527,0.0006605676
3503,10.1021/ja400069s,105,6(a),311,Pb0.99Na0.01Se1,Pb0.99Na0.01Se1,723,55873,0.0010949,0.00014734,1.6544,0.54321,0.0000178977,0.0006618109
3503,10.1021/ja400069s,105,6(a),311,Pb0.99Na0.01Se1,Pb0.99Na0.01Se1,723.5,55733,0.0010958,0.00014754,1.6528,0.54397,0.0000179427,0.0006629961
3503,10.1021/ja400069s,105,6(a),311,Pb0.99Na0.01Se1,Pb0.99Na0.01Se1,724,55592,0.0010968,0.00014774,1.6511,0.54472,0.0000179882,0.0006642844
3503,10.1021/ja400069s,105,6(a),311,Pb0.99Na0.01Se1,Pb0.99Na0.01Se1,724.5,55452,0.0010978,0.00014794,1.6495,0.54548,0.0000180336,0.000665535
3503,10.1021/ja400069s,105,6(a),311,Pb0.99Na0.01Se1,Pb0.99Na0.01Se1,725,55313,0.0010988,0.00014814,1.6479,0.54623,0.0000180789,0.000666788
3503,10.1021/ja400069s,105,6(a),311,Pb0.99Na0.01Se1,Pb0.99Na0.01Se1,725.5,55174,0.0010998,0.00014833,1.6463,0.54699,0.0000181245,0.0006680435
3503,10.1021/ja400069s,105,6(a),311,Pb0.99Na0.01Se1,Pb0.99Na0.01Se1,726,55035,0.0011008,0.00014853,1.6447,0.54774,0.0000181703,0.0006693014
3503,10.1021/ja400069s,105,6(a),311,Pb0.99Na0.01Se1,Pb0.99Na0.01Se1,726.5,54896,0.0011017,0.00014873,1.643,0.5485,0.0000182163,0.0006705417
3503,10.1021/ja400069s,105,6(a),311,Pb0.99Na0.01Se1,Pb0.99Na0.01Se1,727,54758,0.0011027,0.00014893,1.6414,0.54925,0.0000182622,0.0006718046
3503,10.1021/ja400069s,105,6(a),311,Pb0.99Na0.01Se1,Pb0.99Na0.01Se1,727.5,54620,0.0011037,0.00014913,1.6398,0.55001,0.0000183083,0.0006730699
3503,10.1021/ja400069s,105,6(a),311,Pb0.99Na0.01Se1,Pb0.99Na0.01Se1,728,54483,0.0011047,0.00014933,1.6382,0.55076,0.0000183543,0.0006743377
3503,10.1021/ja400069s,105,6(a),311,Pb0.99Na0.01Se1,Pb0.99Na0.01Se1,728.5,54346,0.0011057,0.00014953,1.6366,0.55152,0.0000184006,0.000675608
3503,10.1021/ja400069s,105,6(a),311,Pb0.99Na0.01Se1,Pb0.99Na0.01Se1,729,54210,0.0011067,0.00014973,1.635,0.55227,0.0000184468,0.0006768807
3503,10.1021/ja400069s,105,6(a),311,Pb0.99Na0.01Se1,Pb0.99Na0.01Se1,729.5,54073,0.0011077,0.00014993,1.6335,0.55303,0.0000184935,0.0006781145
3503,10.1021/ja400069s,105,6(a),311,Pb0.99Na0.01Se1,Pb0.99Na0.01Se1,730,53937,0.0011086,0.00015013,1.6319,0.55379,0.0000185401,0.0006793308
3503,10.1021/ja400069s,105,6(a),311,Pb0.99Na0.01Se1,Pb0.99Na0.01Se1,730.5,53802,0.0011096,0.00015033,1.6303,0.55454,0.0000185867,0.0006806109
3503,10.1021/ja400069s,105,6(a),311,Pb0.99Na0.01Se1,Pb0.99Na0.01Se1,731,53667,0.0011106,0.00015053,1.6287,0.5553,0.0000186334,0.0006818935
3503,10.1021/ja400069s,105,6(a),311,Pb0.99Na0.01Se1,Pb0.99Na0.01Se1,731.5,53532,0.0011116,0.00015073,1.6271,0.55605,0.0000186804,0.0006831787
3503,10.1021/ja400069s,105,6(a),311,Pb0.99Na0.01Se1,Pb0.99Na0.01Se1,732,53398,0.0011126,0.00015093,1.6256,0.55681,0.0000187273,0.0006844242
3503,10.1021/ja400069s,105,6(a),311,Pb0.99Na0.01Se1,Pb0.99Na0.01Se1,732.5,53264,0.0011136,0.00015113,1.624,0.55756,0.0000187744,0.0006857143
3503,10.1021/ja400069s,105,6(a),311,Pb0.99Na0.01Se1,Pb0.99Na0.01Se1,733,53130,0.0011146,0.00015133,1.6224,0.55832,0.0000188218,0.0006870069
3503,10.1021/ja400069s,105,6(a),311,Pb0.99Na0.01Se1,Pb0.99Na0.01Se1,733.5,52997,0.0011155,0.00015153,1.6209,0.55907,0.000018869,0.0006881979
3503,10.1021/ja400069s,105,6(a),311,Pb0.99Na0.01Se1,Pb0.99Na0.01Se1,734,52864,0.0011165,0.00015173,1.6193,0.55983,0.0000189165,0.0006894955
3503,10.1021/ja400069s,105,6(a),311,Pb0.99Na0.01Se1,Pb0.99Na0.01Se1,734.5,52731,0.0011175,0.00015193,1.6177,0.56058,0.0000189642,0.0006907956
3503,10.1021/ja400069s,105,6(a),311,Pb0.99Na0.01Se1,Pb0.99Na0.01Se1,735,52599,0.0011185,0.00015213,1.6162,0.56134,0.0000190118,0.0006920554
3503,10.1021/ja400069s,105,6(a),311,Pb0.99Na0.01Se1,Pb0.99Na0.01Se1,735.5,52468,0.0011195,0.00015233,1.6146,0.5621,0.0000190592,0.0006933606
3503,10.1021/ja400069s,105,6(a),311,Pb0.99Na0.01Se1,Pb0.99Na0.01Se1,736,52336,0.0011205,0.00015252,1.6131,0.56285,0.0000191073,0.0006946253
3503,10.1021/ja400069s,105,6(a),311,Pb0.99Na0.01Se1,Pb0.99Na0.01Se1,736.5,52205,0.0011215,0.00015272,1.6116,0.56361,0.0000191553,0.0006958923
3503,10.1021/ja400069s,105,6(a),311,Pb0.99Na0.01Se1,Pb0.99Na0.01Se1,737,52075,0.0011224,0.00015292,1.61,0.56436,0.0000192031,0.0006971429
3503,10.1021/ja400069s,105,6(a),311,Pb0.99Na0.01Se1,Pb0.99Na0.01Se1,737.5,51944,0.0011234,0.00015312,1.6085,0.56512,0.0000192515,0.0006984147
3503,10.1021/ja400069s,105,6(a),311,Pb0.99Na0.01Se1,Pb0.99Na0.01Se1,738,51814,0.0011244,0.00015332,1.6069,0.56587,0.0000192998,0.0006997324
3503,10.1021/ja400069s,105,6(a),311,Pb0.99Na0.01Se1,Pb0.99Na0.01Se1,738.5,51685,0.0011254,0.00015352,1.6054,0.56663,0.000019348,0.0007010091
3503,10.1021/ja400069s,105,6(a),311,Pb0.99Na0.01Se1,Pb0.99Na0.01Se1,739,51556,0.0011264,0.00015372,1.6039,0.56738,0.0000193964,0.0007022882
3503,10.1021/ja400069s,105,6(a),311,Pb0.99Na0.01Se1,Pb0.99Na0.01Se1,739.5,51427,0.0011274,0.00015392,1.6024,0.56814,0.000019445,0.0007035696
3503,10.1021/ja400069s,105,6(a),311,Pb0.99Na0.01Se1,Pb0.99Na0.01Se1,740,51299,0.0011284,0.00015412,1.6009,0.56889,0.0000194936,0.0007048535
3503,10.1021/ja400069s,105,6(a),311,Pb0.99Na0.01Se1,Pb0.99Na0.01Se1,740.5,51171,0.0011293,0.00015432,1.5993,0.56965,0.0000195423,0.0007061214
3503,10.1021/ja400069s,105,6(a),311,Pb0.99Na0.01Se1,Pb0.99Na0.01Se1,741,51043,0.0011303,0.00015452,1.5978,0.5704,0.0000195913,0.0007074102
3503,10.1021/ja400069s,105,6(a),311,Pb0.99Na0.01Se1,Pb0.99Na0.01Se1,741.5,50916,0.0011313,0.00015472,1.5963,0.57116,0.0000196402,0.0007087014
3503,10.1021/ja400069s,105,6(a),311,Pb0.99Na0.01Se1,Pb0.99Na0.01Se1,742,50789,0.0011323,0.00015492,1.5948,0.57192,0.0000196893,0.000709995
3503,10.1021/ja400069s,105,6(a),311,Pb0.99Na0.01Se1,Pb0.99Na0.01Se1,742.5,50662,0.0011333,0.00015511,1.5933,0.57267,0.0000197387,0.000711291
3503,10.1021/ja400069s,105,6(a),311,Pb0.99Na0.01Se1,Pb0.99Na0.01Se1,743,50536,0.0011343,0.00015531,1.5918,0.57343,0.0000197879,0.0007125895
3503,10.1021/ja400069s,105,6(a),311,Pb0.99Na0.01Se1,Pb0.99Na0.01Se1,743.5,50411,0.0011353,0.00015551,1.5903,0.57418,0.0000198369,0.0007138905
3503,10.1021/ja400069s,105,6(a),311,Pb0.99Na0.01Se1,Pb0.99Na0.01Se1,744,50285,0.0011362,0.00015571,1.5888,0.57494,0.0000198866,0.0007151309
3503,10.1021/ja400069s,105,6(a),311,Pb0.99Na0.01Se1,Pb0.99Na0.01Se1,744.5,50160,0.0011372,0.00015591,1.5873,0.57569,0.0000199362,0.0007164367
3503,10.1021/ja400069s,105,6(a),311,Pb0.99Na0.01Se1,Pb0.99Na0.01Se1,745,50036,0.0011382,0.00015611,1.5859,0.57645,0.0000199856,0.0007176997
3503,10.1021/ja400069s,105,6(a),311,Pb0.99Na0.01Se1,Pb0.99Na0.01Se1,745.5,49911,0.0011392,0.00015631,1.5844,0.5772,0.0000200357,0.0007190104
3503,10.1021/ja400069s,105,6(a),311,Pb0.99Na0.01Se1,Pb0.99Na0.01Se1,746,49787,0.0011402,0.00015651,1.5829,0.57796,0.0000200856,0.0007203235
3503,10.1021/ja400069s,105,6(a),311,Pb0.99Na0.01Se1,Pb0.99Na0.01Se1,746.5,49664,0.0011412,0.00015671,1.5814,0.57871,0.0000201353,0.0007216391
3503,10.1021/ja400069s,105,6(a),311,Pb0.99Na0.01Se1,Pb0.99Na0.01Se1,747,49541,0.0011422,0.00015691,1.58,0.57947,0.0000201853,0.0007229114
3503,10.1021/ja400069s,105,6(a),311,Pb0.99Na0.01Se1,Pb0.99Na0.01Se1,747.5,49418,0.0011431,0.0001571,1.5785,0.58023,0.0000202355,0.0007241685
3503,10.1021/ja400069s,105,6(a),311,Pb0.99Na0.01Se1,Pb0.99Na0.01Se1,748,49296,0.0011441,0.0001573,1.577,0.58098,0.0000202856,0.0007254914
3503,10.1021/ja400069s,105,6(a),311,Pb0.99Na0.01Se1,Pb0.99Na0.01Se1,748.5,49174,0.0011451,0.0001575,1.5756,0.58174,0.0000203359,0.0007267708
3503,10.1021/ja400069s,105,6(a),311,Pb0.99Na0.01Se1,Pb0.99Na0.01Se1,749,49052,0.0011461,0.0001577,1.5741,0.58249,0.0000203865,0.0007280986
3503,10.1021/ja400069s,105,6(a),311,Pb0.99Na0.01Se1,Pb0.99Na0.01Se1,749.5,48931,0.0011471,0.0001579,1.5726,0.58325,0.0000204369,0.000729429
3503,10.1021/ja400069s,105,6(a),311,Pb0.99Na0.01Se1,Pb0.99Na0.01Se1,750,48810,0.0011481,0.0001581,1.5712,0.584,0.0000204876,0.0007307154
3503,10.1021/ja400069s,105,6(a),311,Pb0.99Na0.01Se1,Pb0.99Na0.01Se1,750.5,48690,0.0011491,0.0001583,1.5697,0.58476,0.0000205381,0.0007320507
3503,10.1021/ja400069s,105,6(a),311,Pb0.99Na0.01Se1,Pb0.99Na0.01Se1,751,48570,0.00115,0.00015849,1.5683,0.58551,0.0000205888,0.0007332781
3503,10.1021/ja400069s,105,6(a),311,Pb0.99Na0.01Se1,Pb0.99Na0.01Se1,751.5,48450,0.001151,0.00015869,1.5669,0.58627,0.0000206398,0.0007345714
3503,10.1021/ja400069s,105,6(a),311,Pb0.99Na0.01Se1,Pb0.99Na0.01Se1,752,48331,0.001152,0.00015889,1.5654,0.58702,0.0000206907,0.0007359141
3503,10.1021/ja400069s,105,6(a),311,Pb0.99Na0.01Se1,Pb0.99Na0.01Se1,752.5,48212,0.001153,0.00015909,1.564,0.58778,0.0000207417,0.0007372123
3503,10.1021/ja400069s,105,6(a),311,Pb0.99Na0.01Se1,Pb0.99Na0.01Se1,753,48093,0.001154,0.00015929,1.5626,0.58853,0.000020793,0.0007385127
3503,10.1021/ja400069s,105,6(a),311,Pb0.99Na0.01Se1,Pb0.99Na0.01Se1,753.5,47975,0.001155,0.00015949,1.5611,0.58929,0.0000208442,0.0007398629
3503,10.1021/ja400069s,105,6(a),311,Pb0.99Na0.01Se1,Pb0.99Na0.01Se1,754,47857,0.001156,0.00015968,1.5597,0.59005,0.0000208956,0.0007411682
3503,10.1021/ja400069s,105,6(a),311,Pb0.99Na0.01Se1,Pb0.99Na0.01Se1,754.5,47740,0.0011569,0.00015988,1.5583,0.5908,0.0000209468,0.0007424116
3503,10.1021/ja400069s,105,6(a),311,Pb0.99Na0.01Se1,Pb0.99Na0.01Se1,755,47623,0.0011579,0.00016008,1.5569,0.59156,0.0000209983,0.0007437215
3503,10.1021/ja400069s,105,6(a),311,Pb0.99Na0.01Se1,Pb0.99Na0.01Se1,755.5,47506,0.0011589,0.00016028,1.5555,0.59231,0.00002105,0.0007450338
3503,10.1021/ja400069s,105,6(a),311,Pb0.99Na0.01Se1,Pb0.99Na0.01Se1,756,47390,0.0011599,0.00016048,1.554,0.59307,0.0000211015,0.0007463964
3503,10.1021/ja400069s,105,6(a),311,Pb0.99Na0.01Se1,Pb0.99Na0.01Se1,756.5,47274,0.0011609,0.00016068,1.5526,0.59382,0.0000211533,0.0007477135
3503,10.1021/ja400069s,105,6(a),311,Pb0.99Na0.01Se1,Pb0.99Na0.01Se1,757,47158,0.0011619,0.00016087,1.5512,0.59458,0.0000212053,0.000749033
3503,10.1021/ja400069s,105,6(a),311,Pb0.99Na0.01Se1,Pb0.99Na0.01Se1,757.5,47043,0.0011629,0.00016107,1.5498,0.59533,0.0000212571,0.0007503549
3503,10.1021/ja400069s,105,6(a),311,Pb0.99Na0.01Se1,Pb0.99Na0.01Se1,758,46928,0.0011638,0.00016127,1.5484,0.59609,0.0000213092,0.0007516146
3503,10.1021/ja400069s,105,6(a),311,Pb0.99Na0.01Se1,Pb0.99Na0.01Se1,758.5,46814,0.0011648,0.00016147,1.547,0.59684,0.0000213611,0.0007529412
3503,10.1021/ja400069s,105,6(a),311,Pb0.99Na0.01Se1,Pb0.99Na0.01Se1,759,46700,0.0011658,0.00016167,1.5456,0.5976,0.0000214133,0.0007542702
3503,10.1021/ja400069s,105,6(a),311,Pb0.99Na0.01Se1,Pb0.99Na0.01Se1,759.5,46586,0.0011668,0.00016186,1.5443,0.59836,0.0000214657,0.0007555527
3503,10.1021/ja400069s,105,6(a),311,Pb0.99Na0.01Se1,Pb0.99Na0.01Se1,760,46473,0.0011678,0.00016206,1.5429,0.59911,0.0000215179,0.0007568864
3503,10.1021/ja400069s,105,6(a),311,Pb0.99Na0.01Se1,Pb0.99Na0.01Se1,760.5,46360,0.0011688,0.00016226,1.5415,0.59987,0.0000215703,0.0007582225
3503,10.1021/ja400069s,105,6(a),311,Pb0.99Na0.01Se1,Pb0.99Na0.01Se1,761,46247,0.0011698,0.00016246,1.5401,0.60062,0.000021623,0.0007595611
3503,10.1021/ja400069s,105,6(a),311,Pb0.99Na0.01Se1,Pb0.99Na0.01Se1,761.5,46135,0.0011707,0.00016265,1.5387,0.60138,0.0000216755,0.0007608371
3503,10.1021/ja400069s,105,6(a),311,Pb0.99Na0.01Se1,Pb0.99Na0.01Se1,762,46024,0.0011717,0.00016285,1.5374,0.60213,0.0000217278,0.0007621309
3503,10.1021/ja400069s,105,6(a),311,Pb0.99Na0.01Se1,Pb0.99Na0.01Se1,762.5,45912,0.0011727,0.00016305,1.536,0.60289,0.0000217808,0.0007634766
3503,10.1021/ja400069s,105,6(a),311,Pb0.99Na0.01Se1,Pb0.99Na0.01Se1,763,45801,0.0011737,0.00016325,1.5346,0.60364,0.0000218336,0.0007648247
3503,10.1021/ja400069s,105,6(a),311,Pb0.99Na0.01Se1,Pb0.99Na0.01Se1,763.5,45691,0.0011747,0.00016344,1.5333,0.6044,0.0000218861,0.0007661254
3503,10.1021/ja400069s,105,6(a),311,Pb0.99Na0.01Se1,Pb0.99Na0.01Se1,764,45580,0.0011757,0.00016364,1.5319,0.60515,0.0000219394,0.0007674783
3503,10.1021/ja400069s,105,6(a),311,Pb0.99Na0.01Se1,Pb0.99Na0.01Se1,764.5,45470,0.0011767,0.00016384,1.5306,0.60591,0.0000219925,0.0007687835
3503,10.1021/ja400069s,105,6(a),311,Pb0.99Na0.01Se1,Pb0.99Na0.01Se1,765,45361,0.0011776,0.00016404,1.5292,0.60666,0.0000220454,0.0007700759
3503,10.1021/ja400069s,105,6(a),311,Pb0.99Na0.01Se1,Pb0.99Na0.01Se1,765.5,45252,0.0011786,0.00016423,1.5279,0.60742,0.0000220985,0.0007713856
3503,10.1021/ja400069s,105,6(a),311,Pb0.99Na0.01Se1,Pb0.99Na0.01Se1,766,45143,0.0011796,0.00016443,1.5265,0.60818,0.0000221518,0.0007727481
3503,10.1021/ja400069s,105,6(a),311,Pb0.99Na0.01Se1,Pb0.99Na0.01Se1,766.5,45035,0.0011806,0.00016463,1.5252,0.60893,0.000022205,0.0007740624
3503,10.1021/ja400069s,105,6(a),311,Pb0.99Na0.01Se1,Pb0.99Na0.01Se1,767,44927,0.0011816,0.00016482,1.5238,0.60969,0.0000222583,0.0007754298
3503,10.1021/ja400069s,105,6(a),311,Pb0.99Na0.01Se1,Pb0.99Na0.01Se1,767.5,44819,0.0011826,0.00016502,1.5225,0.61044,0.000022312,0.0007767488
3503,10.1021/ja400069s,105,6(a),311,Pb0.99Na0.01Se1,Pb0.99Na0.01Se1,768,44712,0.0011836,0.00016522,1.5212,0.6112,0.0000223654,0.0007780699
3503,10.1021/ja400069s,105,6(a),311,Pb0.99Na0.01Se1,Pb0.99Na0.01Se1,768.5,44605,0.0011845,0.00016541,1.5199,0.61195,0.000022419,0.0007793276
3503,10.1021/ja400069s,105,6(a),311,Pb0.99Na0.01Se1,Pb0.99Na0.01Se1,769,44499,0.0011855,0.00016561,1.5185,0.61271,0.0000224724,0.0007807046
3503,10.1021/ja400069s,105,6(a),311,Pb0.99Na0.01Se1,Pb0.99Na0.01Se1,769.5,44393,0.0011865,0.00016581,1.5172,0.61346,0.0000225261,0.0007820327
3503,10.1021/ja400069s,105,6(a),311,Pb0.99Na0.01Se1,Pb0.99Na0.01Se1,770,44287,0.0011875,0.000166,1.5159,0.61422,0.00002258,0.000783363
3503,10.1021/ja400069s,105,6(a),311,Pb0.99Na0.01Se1,Pb0.99Na0.01Se1,770.5,44181,0.0011885,0.0001662,1.5146,0.61497,0.0000226342,0.0007846956
3503,10.1021/ja400069s,105,6(a),311,Pb0.99Na0.01Se1,Pb0.99Na0.01Se1,771,44077,0.0011895,0.0001664,1.5133,0.61573,0.0000226876,0.0007860305
3503,10.1021/ja400069s,105,6(a),311,Pb0.99Na0.01Se1,Pb0.99Na0.01Se1,771.5,43972,0.0011905,0.00016659,1.512,0.61649,0.0000227417,0.0007873677
3503,10.1021/ja400069s,105,6(a),311,Pb0.99Na0.01Se1,Pb0.99Na0.01Se1,772,43868,0.0011914,0.00016679,1.5106,0.61724,0.0000227957,0.0007886932
3503,10.1021/ja400069s,105,6(a),311,Pb0.99Na0.01Se1,Pb0.99Na0.01Se1,772.5,43764,0.0011924,0.00016699,1.5093,0.618,0.0000228498,0.0007900351
3503,10.1021/ja400069s,105,6(a),311,Pb0.99Na0.01Se1,Pb0.99Na0.01Se1,773,43660,0.0011934,0.00016718,1.508,0.61875,0.0000229043,0.0007913793
3503,10.1021/ja400069s,105,6(a),311,Pb0.99Na0.01Se1,Pb0.99Na0.01Se1,773.5,43557,0.0011944,0.00016738,1.5068,0.61951,0.0000229584,0.0007926732
3503,10.1021/ja400069s,105,6(a),311,Pb0.99Na0.01Se1,Pb0.99Na0.01Se1,774,43455,0.0011954,0.00016758,1.5055,0.62026,0.0000230123,0.0007940219
3503,10.1021/ja400069s,105,6(a),311,Pb0.99Na0.01Se1,Pb0.99Na0.01Se1,774.5,43352,0.0011964,0.00016777,1.5042,0.62102,0.000023067,0.000795373
3503,10.1021/ja400069s,105,6(a),311,Pb0.99Na0.01Se1,Pb0.99Na0.01Se1,775,43250,0.0011974,0.00016797,1.5029,0.62177,0.0000231214,0.0007967263
3503,10.1021/ja400069s,105,6(a),311,Pb0.99Na0.01Se1,Pb0.99Na0.01Se1,775.5,43149,0.0011983,0.00016816,1.5016,0.62253,0.0000231755,0.0007980155
3503,10.1021/ja400069s,105,6(a),311,Pb0.99Na0.01Se1,Pb0.99Na0.01Se1,776,43048,0.0011993,0.00016836,1.5003,0.62328,0.0000232299,0.0007993735
3503,10.1021/ja400069s,105,6(a),311,Pb0.99Na0.01Se1,Pb0.99Na0.01Se1,776.5,42947,0.0012003,0.00016856,1.499,0.62404,0.0000232845,0.0008007338
3503,10.1021/ja400069s,105,6(a),311,Pb0.99Na0.01Se1,Pb0.99Na0.01Se1,777,42846,0.0012013,0.00016875,1.4978,0.6248,0.0000233394,0.000802043
3503,10.1021/ja400069s,105,6(a),311,Pb0.99Na0.01Se1,Pb0.99Na0.01Se1,777.5,42746,0.0012023,0.00016895,1.4965,0.62555,0.000023394,0.000803408
3503,10.1021/ja400069s,105,6(a),311,Pb0.99Na0.01Se1,Pb0.99Na0.01Se1,778,42647,0.0012033,0.00016914,1.4952,0.62631,0.0000234483,0.0008047753
3503,10.1021/ja400069s,105,6(a),311,Pb0.99Na0.01Se1,Pb0.99Na0.01Se1,778.5,42547,0.0012043,0.00016934,1.494,0.62706,0.0000235034,0.000806091
3503,10.1021/ja400069s,105,6(a),311,Pb0.99Na0.01Se1,Pb0.99Na0.01Se1,779,42449,0.0012052,0.00016953,1.4927,0.62782,0.0000235577,0.000807396
3503,10.1021/ja400069s,105,6(a),311,Pb0.99Na0.01Se1,Pb0.99Na0.01Se1,779.5,42350,0.0012062,0.00016973,1.4915,0.62857,0.0000236128,0.0008087161
3503,10.1021/ja400069s,105,6(a),311,Pb0.99Na0.01Se1,Pb0.99Na0.01Se1,780,42252,0.0012072,0.00016992,1.4902,0.62933,0.0000236675,0.0008100926
3503,10.1021/ja400069s,105,6(a),311,Pb0.99Na0.01Se1,Pb0.99Na0.01Se1,780.5,42154,0.0012082,0.00017012,1.489,0.63008,0.0000237225,0.0008114171
3503,10.1021/ja400069s,105,6(a),311,Pb0.99Na0.01Se1,Pb0.99Na0.01Se1,781,42057,0.0012092,0.00017031,1.4877,0.63084,0.0000237773,0.0008127983
3503,10.1021/ja400069s,105,6(a),311,Pb0.99Na0.01Se1,Pb0.99Na0.01Se1,781.5,41960,0.0012102,0.00017051,1.4865,0.63159,0.0000238322,0.0008141271
3503,10.1021/ja400069s,105,6(a),311,Pb0.99Na0.01Se1,Pb0.99Na0.01Se1,782,41863,0.0012112,0.0001707,1.4852,0.63235,0.0000238874,0.0008155131
3503,10.1021/ja400069s,105,6(a),311,Pb0.99Na0.01Se1,Pb0.99Na0.01Se1,782.5,41767,0.0012121,0.0001709,1.484,0.6331,0.0000239423,0.000816779
3503,10.1021/ja400069s,105,6(a),311,Pb0.99Na0.01Se1,Pb0.99Na0.01Se1,783,41671,0.0012131,0.00017109,1.4828,0.63386,0.0000239975,0.0008181144
3503,10.1021/ja400069s,105,6(a),311,Pb0.99Na0.01Se1,Pb0.99Na0.01Se1,783.5,41575,0.0012141,0.00017129,1.4815,0.63462,0.0000240529,0.0008195073
3503,10.1021/ja400069s,105,6(a),311,Pb0.99Na0.01Se1,Pb0.99Na0.01Se1,784,41480,0.0012151,0.00017148,1.4803,0.63537,0.000024108,0.0008208471
3503,10.1021/ja400069s,105,6(a),311,Pb0.99Na0.01Se1,Pb0.99Na0.01Se1,784.5,41385,0.0012161,0.00017168,1.4791,0.63613,0.0000241633,0.0008221892
3503,10.1021/ja400069s,105,6(a),311,Pb0.99Na0.01Se1,Pb0.99Na0.01Se1,785,41291,0.0012171,0.00017187,1.4779,0.63688,0.0000242184,0.0008235334
3503,10.1021/ja400069s,105,6(a),311,Pb0.99Na0.01Se1,Pb0.99Na0.01Se1,785.5,41197,0.0012181,0.00017207,1.4766,0.63764,0.0000242736,0.0008249357
3503,10.1021/ja400069s,105,6(a),311,Pb0.99Na0.01Se1,Pb0.99Na0.01Se1,786,41103,0.001219,0.00017226,1.4754,0.63839,0.0000243291,0.0008262166
3503,10.1021/ja400069s,105,6(a),311,Pb0.99Na0.01Se1,Pb0.99Na0.01Se1,786.5,41010,0.00122,0.00017246,1.4742,0.63915,0.0000243843,0.0008275675
3503,10.1021/ja400069s,105,6(a),311,Pb0.99Na0.01Se1,Pb0.99Na0.01Se1,787,40917,0.001221,0.00017265,1.473,0.6399,0.0000244397,0.0008289206
3503,10.1021/ja400069s,105,6(a),311,Pb0.99Na0.01Se1,Pb0.99Na0.01Se1,787.5,40824,0.001222,0.00017284,1.4718,0.64066,0.0000244954,0.0008302759
3503,10.1021/ja400069s,105,6(a),311,Pb0.99Na0.01Se1,Pb0.99Na0.01Se1,788,40732,0.001223,0.00017304,1.4706,0.64141,0.0000245507,0.0008316333
3503,10.1021/ja400069s,105,6(a),311,Pb0.99Na0.01Se1,Pb0.99Na0.01Se1,788.5,40640,0.001224,0.00017323,1.4694,0.64217,0.0000246063,0.0008329931
3503,10.1021/ja400069s,105,6(a),311,Pb0.99Na0.01Se1,Pb0.99Na0.01Se1,789,40549,0.001225,0.00017343,1.4682,0.64293,0.0000246615,0.000834355
3503,10.1021/ja400069s,105,6(a),311,Pb0.99Na0.01Se1,Pb0.99Na0.01Se1,789.5,40458,0.0012259,0.00017362,1.467,0.64368,0.000024717,0.000835651
3503,10.1021/ja400069s,105,6(a),311,Pb0.99Na0.01Se1,Pb0.99Na0.01Se1,790,40367,0.0012269,0.00017381,1.4658,0.64444,0.0000247727,0.0008370173
3503,10.1021/ja400069s,105,6(a),311,Pb0.99Na0.01Se1,Pb0.99Na0.01Se1,790.5,40277,0.0012279,0.00017401,1.4646,0.64519,0.0000248281,0.0008383859
3503,10.1021/ja400069s,105,6(a),311,Pb0.99Na0.01Se1,Pb0.99Na0.01Se1,791,40187,0.0012289,0.0001742,1.4635,0.64595,0.0000248837,0.0008396994
3503,10.1021/ja400069s,105,6(a),311,Pb0.99Na0.01Se1,Pb0.99Na0.01Se1,791.5,40097,0.0012299,0.00017439,1.4623,0.6467,0.0000249395,0.0008410723
3503,10.1021/ja400069s,105,6(a),311,Pb0.99Na0.01Se1,Pb0.99Na0.01Se1,792,40008,0.0012309,0.00017459,1.4611,0.64746,0.000024995,0.0008424475
3503,10.1021/ja400069s,105,6(a),311,Pb0.99Na0.01Se1,Pb0.99Na0.01Se1,792.5,39919,0.0012319,0.00017478,1.4599,0.64821,0.0000250507,0.0008438249
3503,10.1021/ja400069s,105,6(a),311,Pb0.99Na0.01Se1,Pb0.99Na0.01Se1,793,39831,0.0012328,0.00017497,1.4588,0.64897,0.0000251061,0.0008450781
3503,10.1021/ja400069s,105,6(a),311,Pb0.99Na0.01Se1,Pb0.99Na0.01Se1,793.5,39742,0.0012338,0.00017517,1.4576,0.64972,0.0000251623,0.0008464599
3503,10.1021/ja400069s,105,6(a),311,Pb0.99Na0.01Se1,Pb0.99Na0.01Se1,794,39655,0.0012348,0.00017536,1.4564,0.65048,0.0000252175,0.000847844
3503,10.1021/ja400069s,105,6(a),311,Pb0.99Na0.01Se1,Pb0.99Na0.01Se1,794.5,39567,0.0012358,0.00017555,1.4553,0.65123,0.0000252736,0.000849172
3503,10.1021/ja400069s,105,6(a),311,Pb0.99Na0.01Se1,Pb0.99Na0.01Se1,795,39480,0.0012368,0.00017575,1.4541,0.65199,0.0000253293,0.0008505605
3503,10.1021/ja400069s,105,6(a),311,Pb0.99Na0.01Se1,Pb0.99Na0.01Se1,795.5,39394,0.0012378,0.00017594,1.453,0.65275,0.0000253846,0.0008518926
3503,10.1021/ja400069s,105,6(a),311,Pb0.99Na0.01Se1,Pb0.99Na0.01Se1,796,39307,0.0012388,0.00017613,1.4518,0.6535,0.0000254408,0.0008532856
3503,10.1021/ja400069s,105,6(a),311,Pb0.99Na0.01Se1,Pb0.99Na0.01Se1,796.5,39222,0.0012397,0.00017632,1.4507,0.65426,0.0000254959,0.000854553
3503,10.1021/ja400069s,105,6(a),311,Pb0.99Na0.01Se1,Pb0.99Na0.01Se1,797,39136,0.0012407,0.00017652,1.4495,0.65501,0.0000255519,0.0008559503
3503,10.1021/ja400069s,105,6(a),311,Pb0.99Na0.01Se1,Pb0.99Na0.01Se1,797.5,39051,0.0012417,0.00017671,1.4484,0.65577,0.0000256075,0.0008572908
3503,10.1021/ja400069s,105,6(a),311,Pb0.99Na0.01Se1,Pb0.99Na0.01Se1,798,38966,0.0012427,0.0001769,1.4473,0.65652,0.0000256634,0.0008586333
3503,10.1021/ja400069s,105,6(a),311,Pb0.99Na0.01Se1,Pb0.99Na0.01Se1,798.5,38882,0.0012437,0.00017709,1.4461,0.65728,0.0000257188,0.0008600373
3503,10.1021/ja400069s,105,6(a),311,Pb0.99Na0.01Se1,Pb0.99Na0.01Se1,799,38798,0.0012447,0.00017728,1.445,0.65803,0.0000257745,0.0008613841
3503,10.1021/ja400069s,105,6(a),311,Pb0.99Na0.01Se1,Pb0.99Na0.01Se1,799.5,38714,0.0012457,0.00017748,1.4439,0.65879,0.0000258304,0.0008627329
3503,10.1021/ja400069s,105,6(a),311,Pb0.99Na0.01Se1,Pb0.99Na0.01Se1,800,38631,0.0012466,0.00017767,1.4427,0.65954,0.0000258859,0.0008640743
3503,10.1021/ja400069s,105,6(a),311,Pb0.99Na0.01Se1,Pb0.99Na0.01Se1,800.5,38548,0.0012476,0.00017786,1.4416,0.6603,0.0000259417,0.0008654273
3503,10.1021/ja400069s,105,6(a),311,Pb0.99Na0.01Se1,Pb0.99Na0.01Se1,801,38465,0.0012486,0.00017805,1.4405,0.66106,0.0000259977,0.0008667824
3503,10.1021/ja400069s,105,6(a),311,Pb0.99Na0.01Se1,Pb0.99Na0.01Se1,801.5,38383,0.0012496,0.00017824,1.4394,0.66181,0.0000260532,0.0008681395
3503,10.1021/ja400069s,105,6(a),311,Pb0.99Na0.01Se1,Pb0.99Na0.01Se1,802,38301,0.0012506,0.00017843,1.4383,0.66257,0.000026109,0.0008694987
3503,10.1021/ja400069s,105,6(a),311,Pb0.99Na0.01Se1,Pb0.99Na0.01Se1,802.5,38219,0.0012516,0.00017863,1.4372,0.66332,0.000026165,0.00087086
3503,10.1021/ja400069s,105,6(a),311,Pb0.99Na0.01Se1,Pb0.99Na0.01Se1,803,38138,0.0012526,0.00017882,1.4361,0.66408,0.0000262206,0.0008722234
3503,10.1021/ja400069s,105,6(a),311,Pb0.99Na0.01Se1,Pb0.99Na0.01Se1,803.5,38058,0.0012535,0.00017901,1.435,0.66483,0.0000262757,0.0008735192
3503,10.1021/ja400069s,105,6(a),311,Pb0.99Na0.01Se1,Pb0.99Na0.01Se1,804,37977,0.0012545,0.0001792,1.4339,0.66559,0.0000263317,0.0008748867
3503,10.1021/ja400069s,105,6(a),311,Pb0.99Na0.01Se1,Pb0.99Na0.01Se1,804.5,37897,0.0012555,0.00017939,1.4328,0.66634,0.0000263873,0.0008762563
3503,10.1021/ja400069s,105,6(a),311,Pb0.99Na0.01Se1,Pb0.99Na0.01Se1,805,37817,0.0012565,0.00017958,1.4317,0.6671,0.0000264431,0.000877628
3503,10.1021/ja400069s,105,6(a),311,Pb0.99Na0.01Se1,Pb0.99Na0.01Se1,805.5,37738,0.0012575,0.00017977,1.4306,0.66785,0.0000264985,0.0008790018
3503,10.1021/ja400069s,105,6(a),311,Pb0.99Na0.01Se1,Pb0.99Na0.01Se1,806,37659,0.0012585,0.00017996,1.4295,0.66861,0.0000265541,0.0008803778
3503,10.1021/ja400069s,105,6(a),311,Pb0.99Na0.01Se1,Pb0.99Na0.01Se1,806.5,37581,0.0012595,0.00018015,1.4284,0.66936,0.0000266092,0.0008817558
3503,10.1021/ja400069s,105,6(a),311,Pb0.99Na0.01Se1,Pb0.99Na0.01Se1,807,37502,0.0012604,0.00018034,1.4273,0.67012,0.0000266652,0.0008830659
3503,10.1021/ja400069s,105,6(a),311,Pb0.99Na0.01Se1,Pb0.99Na0.01Se1,807.5,37425,0.0012614,0.00018053,1.4263,0.67088,0.0000267201,0.0008843862
3503,10.1021/ja400069s,105,6(a),311,Pb0.99Na0.01Se1,Pb0.99Na0.01Se1,808,37347,0.0012624,0.00018072,1.4252,0.67163,0.0000267759,0.0008857704
3503,10.1021/ja400069s,105,6(a),311,Pb0.99Na0.01Se1,Pb0.99Na0.01Se1,808.5,37270,0.0012634,0.00018091,1.4241,0.67239,0.0000268312,0.0008871568
3503,10.1021/ja400069s,105,6(a),311,Pb0.99Na0.01Se1,Pb0.99Na0.01Se1,809,37193,0.0012644,0.0001811,1.423,0.67314,0.0000268868,0.0008885453
3503,10.1021/ja400069s,105,6(a),311,Pb0.99Na0.01Se1,Pb0.99Na0.01Se1,809.5,37117,0.0012654,0.00018129,1.422,0.6739,0.0000269418,0.0008898734
3503,10.1021/ja400069s,105,6(a),311,Pb0.99Na0.01Se1,Pb0.99Na0.01Se1,810,37041,0.0012664,0.00018148,1.4209,0.67465,0.0000269971,0.0008912661
3503,10.1021/ja400069s,105,6(a),311,Pb0.99Na0.01Se1,Pb0.99Na0.01Se1,810.5,36965,0.0012673,0.00018167,1.4199,0.67541,0.0000270526,0.0008925276
3503,10.1021/ja400069s,105,6(a),311,Pb0.99Na0.01Se1,Pb0.99Na0.01Se1,811,36890,0.0012683,0.00018186,1.4188,0.67616,0.0000271076,0.0008939244
3503,10.1021/ja400069s,105,6(a),311,Pb0.99Na0.01Se1,Pb0.99Na0.01Se1,811.5,36815,0.0012693,0.00018205,1.4178,0.67692,0.0000271628,0.0008952603
3503,10.1021/ja400069s,105,6(a),311,Pb0.99Na0.01Se1,Pb0.99Na0.01Se1,812,36740,0.0012703,0.00018224,1.4167,0.67767,0.0000272183,0.0008966613
3503,10.1021/ja400069s,105,6(a),311,Pb0.99Na0.01Se1,Pb0.99Na0.01Se1,812.5,36666,0.0012713,0.00018243,1.4157,0.67843,0.0000272732,0.000898001
3503,10.1021/ja400069s,105,6(a),311,Pb0.99Na0.01Se1,Pb0.99Na0.01Se1,813,36592,0.0012723,0.00018262,1.4146,0.67919,0.0000273284,0.0008994062
3503,10.1021/ja400069s,105,6(a),311,Pb0.99Na0.01Se1,Pb0.99Na0.01Se1,813.5,36518,0.0012732,0.00018281,1.4136,0.67994,0.0000273838,0.0009006791
3503,10.1021/ja400069s,105,6(a),311,Pb0.99Na0.01Se1,Pb0.99Na0.01Se1,814,36445,0.0012742,0.000183,1.4125,0.6807,0.0000274386,0.0009020885
3503,10.1021/ja400069s,105,6(a),311,Pb0.99Na0.01Se1,Pb0.99Na0.01Se1,814.5,36372,0.0012752,0.00018318,1.4115,0.68145,0.0000274937,0.0009034361
3503,10.1021/ja400069s,105,6(a),311,Pb0.99Na0.01Se1,Pb0.99Na0.01Se1,815,36300,0.0012762,0.00018337,1.4105,0.68221,0.0000275482,0.0009047855
3503,10.1021/ja400069s,105,6(a),311,Pb0.99Na0.01Se1,Pb0.99Na0.01Se1,815.5,36227,0.0012772,0.00018356,1.4095,0.68296,0.0000276037,0.0009061369
3503,10.1021/ja400069s,105,6(a),311,Pb0.99Na0.01Se1,Pb0.99Na0.01Se1,816,36156,0.0012782,0.00018375,1.4084,0.68372,0.0000276579,0.0009075547
3503,10.1021/ja400069s,105,6(a),311,Pb0.99Na0.01Se1,Pb0.99Na0.01Se1,816.5,36084,0.0012792,0.00018394,1.4074,0.68447,0.0000277131,0.00090891
3503,10.1021/ja400069s,105,6(a),311,Pb0.99Na0.01Se1,Pb0.99Na0.01Se1,817,36013,0.0012801,0.00018413,1.4064,0.68523,0.0000277678,0.0009101962
3503,10.1021/ja400069s,105,6(a),311,Pb0.99Na0.01Se1,Pb0.99Na0.01Se1,817.5,35942,0.0012811,0.00018431,1.4054,0.68598,0.0000278226,0.0009115554
3503,10.1021/ja400069s,105,6(a),311,Pb0.99Na0.01Se1,Pb0.99Na0.01Se1,818,35872,0.0012821,0.0001845,1.4044,0.68674,0.0000278769,0.0009129165
3503,10.1021/ja400069s,105,6(a),311,Pb0.99Na0.01Se1,Pb0.99Na0.01Se1,818.5,35802,0.0012831,0.00018469,1.4034,0.6875,0.0000279314,0.0009142796
3503,10.1021/ja400069s,105,6(a),311,Pb0.99Na0.01Se1,Pb0.99Na0.01Se1,819,35732,0.0012841,0.00018488,1.4024,0.68825,0.0000279861,0.0009156446
3503,10.1021/ja400069s,105,6(a),311,Pb0.99Na0.01Se1,Pb0.99Na0.01Se1,819.5,35663,0.0012851,0.00018506,1.4014,0.68901,0.0000280403,0.0009170116
3503,10.1021/ja400069s,105,6(a),311,Pb0.99Na0.01Se1,Pb0.99Na0.01Se1,820,35594,0.0012861,0.00018525,1.4004,0.68976,0.0000280946,0.0009183805
3503,10.1021/ja400069s,105,6(a),311,Pb0.99Na0.01Se1,Pb0.99Na0.01Se1,820.5,35525,0.001287,0.00018544,1.3994,0.69052,0.0000281492,0.0009196799
3503,10.1021/ja400069s,105,6(a),311,Pb0.99Na0.01Se1,Pb0.99Na0.01Se1,821,35457,0.001288,0.00018563,1.3984,0.69127,0.0000282032,0.0009210526
3503,10.1021/ja400069s,105,6(a),311,Pb0.99Na0.01Se1,Pb0.99Na0.01Se1,821.5,35389,0.001289,0.00018581,1.3974,0.69203,0.0000282574,0.0009224274
3503,10.1021/ja400069s,105,6(a),311,Pb0.99Na0.01Se1,Pb0.99Na0.01Se1,822,35322,0.00129,0.000186,1.3964,0.69278,0.000028311,0.0009238041
3503,10.1021/ja400069s,105,6(a),311,Pb0.99Na0.01Se1,Pb0.99Na0.01Se1,822.5,35254,0.001291,0.00018619,1.3954,0.69354,0.0000283656,0.0009251827
3503,10.1021/ja400069s,105,6(a),311,Pb0.99Na0.01Se1,Pb0.99Na0.01Se1,823,35187,0.001292,0.00018637,1.3944,0.69429,0.0000284196,0.0009265634
3503,10.1021/ja400069s,105,6(a),311,Pb0.99Na0.01Se1,Pb0.99Na0.01Se1,823.5,35121,0.001293,0.00018656,1.3934,0.69505,0.000028473,0.000927946
3503,10.1021/ja400069s,105,6(a),311,Pb0.99Na0.01Se1,Pb0.99Na0.01Se1,824,35055,0.0012939,0.00018675,1.3925,0.6958,0.0000285266,0.0009291921
3503,10.1021/ja400069s,105,6(a),311,Pb0.99Na0.01Se1,Pb0.99Na0.01Se1,824.5,34989,0.0012949,0.00018693,1.3915,0.69656,0.0000285804,0.0009305785
3503,10.1021/ja400069s,105,6(a),311,Pb0.99Na0.01Se1,Pb0.99Na0.01Se1,825,34923,0.0012959,0.00018712,1.3905,0.69732,0.0000286344,0.0009319669
3503,10.1021/ja400069s,105,6(a),311,Pb0.99Na0.01Se1,Pb0.99Na0.01Se1,825.5,34858,0.0012969,0.0001873,1.3896,0.69807,0.0000286878,0.0009332902
3503,10.1021/ja400069s,105,6(a),311,Pb0.99Na0.01Se1,Pb0.99Na0.01Se1,826,34793,0.0012979,0.00018749,1.3886,0.69883,0.0000287414,0.0009346824
3503,10.1021/ja400069s,105,6(a),311,Pb0.99Na0.01Se1,Pb0.99Na0.01Se1,826.5,34729,0.0012989,0.00018767,1.3876,0.69958,0.0000287944,0.0009360767
3503,10.1021/ja400069s,105,6(a),311,Pb0.99Na0.01Se1,Pb0.99Na0.01Se1,827,34665,0.0012999,0.00018786,1.3867,0.70034,0.0000288475,0.0009374054
3503,10.1021/ja400069s,105,6(a),311,Pb0.99Na0.01Se1,Pb0.99Na0.01Se1,827.5,34601,0.0013008,0.00018805,1.3857,0.70109,0.0000289009,0.0009387313
3503,10.1021/ja400069s,105,6(a),311,Pb0.99Na0.01Se1,Pb0.99Na0.01Se1,828,34537,0.0013018,0.00018823,1.3848,0.70185,0.0000289545,0.0009400635
3503,10.1021/ja400069s,105,6(a),311,Pb0.99Na0.01Se1,Pb0.99Na0.01Se1,828.5,34474,0.0013028,0.00018842,1.3838,0.7026,0.0000290074,0.0009414655
3503,10.1021/ja400069s,105,6(a),311,Pb0.99Na0.01Se1,Pb0.99Na0.01Se1,829,34412,0.0013038,0.0001886,1.3829,0.70336,0.0000290596,0.0009428014
3503,10.1021/ja400069s,105,6(a),311,Pb0.99Na0.01Se1,Pb0.99Na0.01Se1,829.5,34349,0.0013048,0.00018878,1.382,0.70411,0.0000291129,0.0009441389
3503,10.1021/ja400069s,105,6(a),311,Pb0.99Na0.01Se1,Pb0.99Na0.01Se1,830,34287,0.0013058,0.00018897,1.381,0.70487,0.0000291656,0.0009455467
3503,10.1021/ja400069s,105,6(a),311,Pb0.99Na0.01Se1,Pb0.99Na0.01Se1,830.5,34225,0.0013068,0.00018915,1.3801,0.70563,0.0000292184,0.0009468879
3503,10.1021/ja400069s,105,6(a),311,Pb0.99Na0.01Se1,Pb0.99Na0.01Se1,831,34164,0.0013077,0.00018934,1.3792,0.70638,0.0000292706,0.0009481584
3503,10.1021/ja400069s,105,6(a),311,Pb0.99Na0.01Se1,Pb0.99Na0.01Se1,831.5,34103,0.0013087,0.00018952,1.3782,0.70714,0.0000293229,0.0009495719
3503,10.1021/ja400069s,105,6(a),311,Pb0.99Na0.01Se1,Pb0.99Na0.01Se1,832,34042,0.0013097,0.00018971,1.3773,0.70789,0.0000293755,0.0009509185
3503,10.1021/ja400069s,105,6(a),311,Pb0.99Na0.01Se1,Pb0.99Na0.01Se1,832.5,33982,0.0013107,0.00018989,1.3764,0.70865,0.0000294273,0.0009522668
3503,10.1021/ja400069s,105,6(a),311,Pb0.99Na0.01Se1,Pb0.99Na0.01Se1,833,33921,0.0013117,0.00019007,1.3755,0.7094,0.0000294803,0.0009536169
3503,10.1021/ja400069s,105,6(a),311,Pb0.99Na0.01Se1,Pb0.99Na0.01Se1,833.5,33862,0.0013127,0.00019026,1.3745,0.71016,0.0000295316,0.0009550382
3503,10.1021/ja400069s,105,6(a),311,Pb0.99Na0.01Se1,Pb0.99Na0.01Se1,834,33802,0.0013137,0.00019044,1.3736,0.71091,0.000029584,0.000956392
3503,10.1021/ja400069s,105,6(a),311,Pb0.99Na0.01Se1,Pb0.99Na0.01Se1,834.5,33743,0.0013146,0.00019062,1.3727,0.71167,0.0000296358,0.0009576747
3503,10.1021/ja400069s,105,6(a),311,Pb0.99Na0.01Se1,Pb0.99Na0.01Se1,835,33684,0.0013156,0.00019081,1.3718,0.71242,0.0000296877,0.0009590319
3503,10.1021/ja400069s,105,6(a),311,Pb0.99Na0.01Se1,Pb0.99Na0.01Se1,835.5,33626,0.0013166,0.00019099,1.3709,0.71318,0.0000297389,0.000960391
3503,10.1021/ja400069s,105,6(a),311,Pb0.99Na0.01Se1,Pb0.99Na0.01Se1,836,33568,0.0013176,0.00019117,1.37,0.71393,0.0000297903,0.0009617518
3503,10.1021/ja400069s,105,6(a),311,Pb0.99Na0.01Se1,Pb0.99Na0.01Se1,836.5,33510,0.0013186,0.00019136,1.3691,0.71469,0.0000298418,0.0009631145
3503,10.1021/ja400069s,105,6(a),311,Pb0.99Na0.01Se1,Pb0.99Na0.01Se1,837,33453,0.0013196,0.00019154,1.3682,0.71545,0.0000298927,0.0009644789
3503,10.1021/ja400069s,105,6(a),311,Pb0.99Na0.01Se1,Pb0.99Na0.01Se1,837.5,33396,0.0013206,0.00019172,1.3673,0.7162,0.0000299437,0.0009658451
3503,10.1021/ja400069s,105,6(a),311,Pb0.99Na0.01Se1,Pb0.99Na0.01Se1,838,33339,0.0013215,0.0001919,1.3664,0.71696,0.0000299949,0.0009671399
3503,10.1021/ja400069s,105,6(a),311,Pb0.99Na0.01Se1,Pb0.99Na0.01Se1,838.5,33282,0.0013225,0.00019209,1.3656,0.71771,0.0000300463,0.0009684388
3503,10.1021/ja400069s,105,6(a),311,Pb0.99Na0.01Se1,Pb0.99Na0.01Se1,839,33226,0.0013235,0.00019227,1.3647,0.71847,0.0000300969,0.0009698102
3503,10.1021/ja400069s,105,6(a),311,Pb0.99Na0.01Se1,Pb0.99Na0.01Se1,839.5,33170,0.0013245,0.00019245,1.3638,0.71922,0.0000301477,0.0009711835
3503,10.1021/ja400069s,105,6(a),311,Pb0.99Na0.01Se1,Pb0.99Na0.01Se1,840,33115,0.0013255,0.00019263,1.3629,0.71998,0.0000301978,0.0009725585
3503,10.1021/ja400069s,105,6(a),311,Pb0.99Na0.01Se1,Pb0.99Na0.01Se1,840.5,33060,0.0013265,0.00019281,1.362,0.72073,0.000030248,0.0009739354
3503,10.1021/ja400069s,105,6(a),311,Pb0.99Na0.01Se1,Pb0.99Na0.01Se1,841,33005,0.0013275,0.00019299,1.3612,0.72149,0.0000302984,0.0009752424
3503,10.1021/ja400069s,105,6(a),311,Pb0.99Na0.01Se1,Pb0.99Na0.01Se1,841.5,32950,0.0013284,0.00019317,1.3603,0.72224,0.000030349,0.0009765493
3503,10.1021/ja400069s,105,6(a),311,Pb0.99Na0.01Se1,Pb0.99Na0.01Se1,842,32896,0.0013294,0.00019336,1.3594,0.723,0.0000303988,0.0009779314
3503,10.1021/ja400069s,105,6(a),311,Pb0.99Na0.01Se1,Pb0.99Na0.01Se1,842.5,32842,0.0013304,0.00019354,1.3586,0.72376,0.0000304488,0.0009792433
3503,10.1021/ja400069s,105,6(a),311,Pb0.99Na0.01Se1,Pb0.99Na0.01Se1,843,32789,0.0013314,0.00019372,1.3577,0.72451,0.000030498,0.000980629
3503,10.1021/ja400069s,105,6(a),311,Pb0.99Na0.01Se1,Pb0.99Na0.01Se1,843.5,32736,0.0013324,0.0001939,1.3569,0.72527,0.0000305474,0.0009819441
3503,10.1021/ja400069s,105,6(a),311,Pb0.99Na0.01Se1,Pb0.99Na0.01Se1,844,32683,0.0013334,0.00019408,1.356,0.72602,0.0000305969,0.0009833333
3503,10.1021/ja400069s,105,6(a),311,Pb0.99Na0.01Se1,Pb0.99Na0.01Se1,844.5,32630,0.0013344,0.00019426,1.3552,0.72678,0.0000306466,0.0009846517
3503,10.1021/ja400069s,105,6(a),311,Pb0.99Na0.01Se1,Pb0.99Na0.01Se1,845,32578,0.0013353,0.00019444,1.3543,0.72753,0.0000306956,0.0009859706
3503,10.1021/ja400069s,105,6(a),311,Pb0.99Na0.01Se1,Pb0.99Na0.01Se1,845.5,32526,0.0013363,0.00019462,1.3535,0.72829,0.0000307446,0.0009872922
3503,10.1021/ja400069s,105,6(a),311,Pb0.99Na0.01Se1,Pb0.99Na0.01Se1,846,32474,0.0013373,0.0001948,1.3526,0.72904,0.0000307939,0.0009886885
3503,10.1021/ja400069s,105,6(a),311,Pb0.99Na0.01Se1,Pb0.99Na0.01Se1,846.5,32423,0.0013383,0.00019498,1.3518,0.7298,0.0000308423,0.0009900133
3503,10.1021/ja400069s,105,6(a),311,Pb0.99Na0.01Se1,Pb0.99Na0.01Se1,847,32372,0.0013393,0.00019516,1.351,0.73055,0.0000308909,0.0009913397
3503,10.1021/ja400069s,105,6(a),311,Pb0.99Na0.01Se1,Pb0.99Na0.01Se1,847.5,32321,0.0013403,0.00019534,1.3501,0.73131,0.0000309396,0.0009927413
3503,10.1021/ja400069s,105,6(a),311,Pb0.99Na0.01Se1,Pb0.99Na0.01Se1,848,32271,0.0013413,0.00019551,1.3493,0.73206,0.0000309876,0.000994071
3503,10.1021/ja400069s,105,6(a),311,Pb0.99Na0.01Se1,Pb0.99Na0.01Se1,848.5,32221,0.0013422,0.00019569,1.3485,0.73282,0.0000310357,0.0009953281
3503,10.1021/ja400069s,105,6(a),311,Pb0.99Na0.01Se1,Pb0.99Na0.01Se1,849,32171,0.0013432,0.00019587,1.3476,0.73358,0.0000310839,0.0009967349
3503,10.1021/ja400069s,105,6(a),311,Pb0.99Na0.01Se1,Pb0.99Na0.01Se1,849.5,32121,0.0013442,0.00019605,1.3468,0.73433,0.0000311323,0.0009980695
3503,10.1021/ja400069s,105,6(a),311,Pb0.99Na0.01Se1,Pb0.99Na0.01Se1,850,32072,0.0013452,0.00019623,1.346,0.73509,0.0000311798,0.0009994056
3503,10.1021/ja400069s,105,6(a),311,Pb0.99Na0.01Se1,Pb0.99Na0.01Se1,850.5,32023,0.0013462,0.00019641,1.3452,0.73584,0.0000312276,0.0010007434
3503,10.1021/ja400069s,105,6(a),311,Pb0.99Na0.01Se1,Pb0.99Na0.01Se1,851,31975,0.0013472,0.00019659,1.3444,0.7366,0.0000312744,0.0010020827
3503,10.1021/ja400069s,105,6(a),311,Pb0.99Na0.01Se1,Pb0.99Na0.01Se1,851.5,31927,0.0013482,0.00019676,1.3436,0.73735,0.0000313215,0.0010034236
3503,10.1021/ja400069s,105,6(a),311,Pb0.99Na0.01Se1,Pb0.99Na0.01Se1,852,31879,0.0013491,0.00019694,1.3428,0.73811,0.0000313686,0.0010046917
3503,10.1021/ja400069s,105,6(a),311,Pb0.99Na0.01Se1,Pb0.99Na0.01Se1,852.5,31831,0.0013501,0.00019712,1.342,0.73886,0.0000314159,0.0010060358
3503,10.1021/ja400069s,105,6(a),311,Pb0.99Na0.01Se1,Pb0.99Na0.01Se1,853,31784,0.0013511,0.0001973,1.3412,0.73962,0.0000314624,0.0010073814
3503,10.1021/ja400069s,105,6(a),311,Pb0.99Na0.01Se1,Pb0.99Na0.01Se1,853.5,31737,0.0013521,0.00019747,1.3404,0.74037,0.000031509,0.0010087287
3503,10.1021/ja400069s,105,6(a),311,Pb0.99Na0.01Se1,Pb0.99Na0.01Se1,854,31690,0.0013531,0.00019765,1.3396,0.74113,0.0000315557,0.0010100776
3503,10.1021/ja400069s,105,6(a),311,Pb0.99Na0.01Se1,Pb0.99Na0.01Se1,854.5,31644,0.0013541,0.00019783,1.3388,0.74189,0.0000316016,0.0010114281
3503,10.1021/ja400069s,105,6(a),311,Pb0.99Na0.01Se1,Pb0.99Na0.01Se1,855,31597,0.0013551,0.000198,1.338,0.74264,0.0000316486,0.0010127803
3503,10.1021/ja400069s,105,6(a),311,Pb0.99Na0.01Se1,Pb0.99Na0.01Se1,855.5,31552,0.001356,0.00019818,1.3372,0.7434,0.0000316937,0.0010140592
3503,10.1021/ja400069s,105,6(a),311,Pb0.99Na0.01Se1,Pb0.99Na0.01Se1,856,31506,0.001357,0.00019836,1.3364,0.74415,0.00003174,0.0010154145
3503,10.1021/ja400069s,105,6(a),311,Pb0.99Na0.01Se1,Pb0.99Na0.01Se1,856.5,31461,0.001358,0.00019853,1.3357,0.74491,0.0000317854,0.0010166954
3503,10.1021/ja400069s,105,6(a),311,Pb0.99Na0.01Se1,Pb0.99Na0.01Se1,857,31416,0.001359,0.00019871,1.3349,0.74566,0.0000318309,0.0010180538
3503,10.1021/ja400069s,105,6(a),311,Pb0.99Na0.01Se1,Pb0.99Na0.01Se1,857.5,31371,0.00136,0.00019888,1.3341,0.74642,0.0000318766,0.0010194138
3503,10.1021/ja400069s,105,6(a),311,Pb0.99Na0.01Se1,Pb0.99Na0.01Se1,858,31327,0.001361,0.00019906,1.3333,0.74717,0.0000319213,0.0010207755
3503,10.1021/ja400069s,105,6(a),311,Pb0.99Na0.01Se1,Pb0.99Na0.01Se1,858.5,31283,0.001362,0.00019923,1.3326,0.74793,0.0000319662,0.0010220621
