Repository: RamyaGuru/STD2_EffMass

# STD2_EffMass
Effective mass modeling of StarryData2 data

File: csvfiles/studyonthermoNadopinginnano10.1016j.nanoen.2014.11.027.csv (part 4 of 8)
sid,DOI,figureid,fignum,sampleid,samplename,composition,Temperature,Electrical resistivity,Power factor,Seebeck coefficient,Thermal conductivity,ZT,Electrical conductivity,Figure of merit Z
4120,10.1016/j.nanoen.2014.11.027,11853,2a,14059,x=0.005,Mg0.995Na0.005Ag0.97Sb0.99,436.5,0.000026828,0.0021119,0.00022812,0.84809,1.0856,37274.489339496,0.0024901838
4120,10.1016/j.nanoen.2014.11.027,11853,2a,14059,x=0.005,Mg0.995Na0.005Ag0.97Sb0.99,437,0.000026793,0.0021124,0.000228,0.84845,1.0867,37323.1814279849,0.0024897165
4120,10.1016/j.nanoen.2014.11.027,11853,2a,14059,x=0.005,Mg0.995Na0.005Ag0.97Sb0.99,437.5,0.000026757,0.0021129,0.00022789,0.84881,1.0877,37373.3976155772,0.0024892497
4120,10.1016/j.nanoen.2014.11.027,11853,2a,14059,x=0.005,Mg0.995Na0.005Ag0.97Sb0.99,438,0.000026721,0.0021134,0.00022777,0.84917,1.0888,37423.749111186,0.0024887832
4120,10.1016/j.nanoen.2014.11.027,11853,2a,14059,x=0.005,Mg0.995Na0.005Ag0.97Sb0.99,438.5,0.000026685,0.0021139,0.00022766,0.84952,1.0899,37474.2364624321,0.0024883464
4120,10.1016/j.nanoen.2014.11.027,11853,2a,14059,x=0.005,Mg0.995Na0.005Ag0.97Sb0.99,439,0.000026649,0.0021144,0.00022754,0.84988,1.0909,37524.8602198957,0.0024878806
4120,10.1016/j.nanoen.2014.11.027,11853,2a,14059,x=0.005,Mg0.995Na0.005Ag0.97Sb0.99,439.5,0.000026613,0.0021149,0.00022743,0.85024,1.092,37575.620937136,0.0024874153
4120,10.1016/j.nanoen.2014.11.027,11853,2a,14059,x=0.005,Mg0.995Na0.005Ag0.97Sb0.99,440,0.000026576,0.0021154,0.00022731,0.8506,1.093,37627.9349789284,0.0024869504
4120,10.1016/j.nanoen.2014.11.027,11853,2a,14059,x=0.005,Mg0.995Na0.005Ag0.97Sb0.99,440.5,0.00002654,0.0021159,0.00022719,0.85096,1.0941,37678.9751318764,0.0024864859
4120,10.1016/j.nanoen.2014.11.027,11853,2a,14059,x=0.005,Mg0.995Na0.005Ag0.97Sb0.99,441,0.000026503,0.0021164,0.00022708,0.85132,1.0952,37731.5775572577,0.0024860217
4120,10.1016/j.nanoen.2014.11.027,11853,2a,14059,x=0.005,Mg0.995Na0.005Ag0.97Sb0.99,441.5,0.000026466,0.0021169,0.00022696,0.85168,1.0962,37784.327061135,0.002485558
4120,10.1016/j.nanoen.2014.11.027,11853,2a,14059,x=0.005,Mg0.995Na0.005Ag0.97Sb0.99,442,0.000026429,0.0021174,0.00022685,0.85204,1.0973,37837.2242612282,0.0024850946
4120,10.1016/j.nanoen.2014.11.027,11853,2a,14059,x=0.005,Mg0.995Na0.005Ag0.97Sb0.99,442.5,0.000026392,0.0021179,0.00022673,0.8524,1.0983,37890.2697787208,0.0024846316
4120,10.1016/j.nanoen.2014.11.027,11853,2a,14059,x=0.005,Mg0.995Na0.005Ag0.97Sb0.99,443,0.000026355,0.0021184,0.00022662,0.85276,1.0994,37943.464238285,0.0024841691
4120,10.1016/j.nanoen.2014.11.027,11853,2a,14059,x=0.005,Mg0.995Na0.005Ag0.97Sb0.99,443.5,0.000026317,0.0021189,0.0002265,0.85312,1.1005,37998.2520804043,0.0024837069
4120,10.1016/j.nanoen.2014.11.027,11853,2a,14059,x=0.005,Mg0.995Na0.005Ag0.97Sb0.99,444,0.00002628,0.0021194,0.00022638,0.85348,1.1015,38051.7503805175,0.0024832451
4120,10.1016/j.nanoen.2014.11.027,11853,2a,14059,x=0.005,Mg0.995Na0.005Ag0.97Sb0.99,444.5,0.000026242,0.0021199,0.00022627,0.85384,1.1026,38106.8516119198,0.0024827837
4120,10.1016/j.nanoen.2014.11.027,11853,2a,14059,x=0.005,Mg0.995Na0.005Ag0.97Sb0.99,445,0.000026204,0.0021204,0.00022615,0.8542,1.1036,38162.1126545566,0.0024823226
4120,10.1016/j.nanoen.2014.11.027,11853,2a,14059,x=0.005,Mg0.995Na0.005Ag0.97Sb0.99,445.5,0.000026166,0.0021209,0.00022604,0.85456,1.1047,38217.5342046931,0.002481862
4120,10.1016/j.nanoen.2014.11.027,11853,2a,14059,x=0.005,Mg0.995Na0.005Ag0.97Sb0.99,446,0.000026128,0.0021214,0.00022592,0.85492,1.1058,38273.1169626454,0.0024814018
4120,10.1016/j.nanoen.2014.11.027,11853,2a,14059,x=0.005,Mg0.995Na0.005Ag0.97Sb0.99,446.5,0.000026089,0.0021219,0.00022581,0.85528,1.1068,38330.3307907547,0.0024809419
4120,10.1016/j.nanoen.2014.11.027,11853,2a,14059,x=0.005,Mg0.995Na0.005Ag0.97Sb0.99,447,0.000026051,0.0021224,0.00022569,0.85563,1.1079,38386.2423707343,0.0024805114
4120,10.1016/j.nanoen.2014.11.027,11853,2a,14059,x=0.005,Mg0.995Na0.005Ag0.97Sb0.99,447.5,0.000026012,0.0021229,0.00022557,0.85599,1.1089,38443.7951714593,0.0024800523
4120,10.1016/j.nanoen.2014.11.027,11853,2a,14059,x=0.005,Mg0.995Na0.005Ag0.97Sb0.99,448,0.000025974,0.0021234,0.00022546,0.85635,1.11,38500.0385000385,0.0024795936
4120,10.1016/j.nanoen.2014.11.027,11853,2a,14059,x=0.005,Mg0.995Na0.005Ag0.97Sb0.99,448.5,0.000025935,0.0021239,0.00022534,0.85671,1.1111,38557.9332947754,0.0024791353
4120,10.1016/j.nanoen.2014.11.027,11853,2a,14059,x=0.005,Mg0.995Na0.005Ag0.97Sb0.99,449,0.000025896,0.0021244,0.00022523,0.85707,1.1121,38616.0024714242,0.0024786774
4120,10.1016/j.nanoen.2014.11.027,11853,2a,14059,x=0.005,Mg0.995Na0.005Ag0.97Sb0.99,449.5,0.000025856,0.0021249,0.00022511,0.85743,1.1132,38675.7425742574,0.0024782198
4120,10.1016/j.nanoen.2014.11.027,11853,2a,14059,x=0.005,Mg0.995Na0.005Ag0.97Sb0.99,450,0.000025817,0.0021254,0.000225,0.85779,1.1142,38734.1674090715,0.0024777626
4120,10.1016/j.nanoen.2014.11.027,11853,2a,14059,x=0.005,Mg0.995Na0.005Ag0.97Sb0.99,450.5,0.000025778,0.0021259,0.00022488,0.85815,1.1153,38792.7690278532,0.0024773058
4120,10.1016/j.nanoen.2014.11.027,11853,2a,14059,x=0.005,Mg0.995Na0.005Ag0.97Sb0.99,451,0.000025738,0.0021264,0.00022476,0.85851,1.1164,38853.0577356438,0.0024768494
4120,10.1016/j.nanoen.2014.11.027,11853,2a,14059,x=0.005,Mg0.995Na0.005Ag0.97Sb0.99,451.5,0.000025698,0.0021269,0.00022465,0.85887,1.1174,38913.5341271694,0.0024763934
4120,10.1016/j.nanoen.2014.11.027,11853,2a,14059,x=0.005,Mg0.995Na0.005Ag0.97Sb0.99,452,0.000025658,0.0021274,0.00022453,0.85923,1.1185,38974.1990802089,0.0024759378
4120,10.1016/j.nanoen.2014.11.027,11853,2a,14059,x=0.005,Mg0.995Na0.005Ag0.97Sb0.99,452.5,0.000025618,0.0021279,0.00022442,0.85959,1.1196,39035.0534780233,0.0024754825
4120,10.1016/j.nanoen.2014.11.027,11853,2a,14059,x=0.005,Mg0.995Na0.005Ag0.97Sb0.99,453,0.000025578,0.0021284,0.0002243,0.85995,1.1206,39096.0982093987,0.0024750276
4120,10.1016/j.nanoen.2014.11.027,11853,2a,14059,x=0.005,Mg0.995Na0.005Ag0.97Sb0.99,453.5,0.000025538,0.0021289,0.00022419,0.86031,1.1217,39157.3341686898,0.0024745731
4120,10.1016/j.nanoen.2014.11.027,11853,2a,14059,x=0.005,Mg0.995Na0.005Ag0.97Sb0.99,454,0.000025497,0.0021294,0.00022407,0.86067,1.1227,39220.3004275013,0.002474119
4120,10.1016/j.nanoen.2014.11.027,11853,2a,14059,x=0.005,Mg0.995Na0.005Ag0.97Sb0.99,454.5,0.000025457,0.0021299,0.00022395,0.86103,1.1238,39281.92638567,0.0024736653
4120,10.1016/j.nanoen.2014.11.027,11853,2a,14059,x=0.005,Mg0.995Na0.005Ag0.97Sb0.99,455,0.000025416,0.0021304,0.00022384,0.86139,1.1249,39345.2943028014,0.0024732119
4120,10.1016/j.nanoen.2014.11.027,11853,2a,14059,x=0.005,Mg0.995Na0.005Ag0.97Sb0.99,455.5,0.000025375,0.0021309,0.00022372,0.86174,1.1259,39408.8669950739,0.0024727876
4120,10.1016/j.nanoen.2014.11.027,11853,2a,14059,x=0.005,Mg0.995Na0.005Ag0.97Sb0.99,456,0.000025334,0.0021315,0.00022361,0.8621,1.127,39472.6454566985,0.002472451
4120,10.1016/j.nanoen.2014.11.027,11853,2a,14059,x=0.005,Mg0.995Na0.005Ag0.97Sb0.99,456.5,0.000025293,0.002132,0.00022349,0.86246,1.128,39536.6306883327,0.0024719987
4120,10.1016/j.nanoen.2014.11.027,11853,2a,14059,x=0.005,Mg0.995Na0.005Ag0.97Sb0.99,457,0.000025251,0.0021325,0.00022338,0.86282,1.1291,39602.3919844759,0.0024715468
4120,10.1016/j.nanoen.2014.11.027,11853,2a,14059,x=0.005,Mg0.995Na0.005Ag0.97Sb0.99,457.5,0.00002521,0.002133,0.00022326,0.86318,1.1302,39666.7988893296,0.0024710953
4120,10.1016/j.nanoen.2014.11.027,11853,2a,14059,x=0.005,Mg0.995Na0.005Ag0.97Sb0.99,458,0.000025168,0.0021335,0.00022314,0.86354,1.1312,39732.9942784488,0.0024706441
4120,10.1016/j.nanoen.2014.11.027,11853,2a,14059,x=0.005,Mg0.995Na0.005Ag0.97Sb0.99,458.5,0.000025127,0.002134,0.00022303,0.8639,1.1323,39797.8270386437,0.0024701933
4120,10.1016/j.nanoen.2014.11.027,11853,2a,14059,x=0.005,Mg0.995Na0.005Ag0.97Sb0.99,459,0.000025085,0.0021345,0.00022291,0.86426,1.1333,39864.4608331672,0.0024697429
4120,10.1016/j.nanoen.2014.11.027,11853,2a,14059,x=0.005,Mg0.995Na0.005Ag0.97Sb0.99,459.5,0.000025043,0.002135,0.0002228,0.86462,1.1344,39931.3181328116,0.0024692929
4120,10.1016/j.nanoen.2014.11.027,11853,2a,14059,x=0.005,Mg0.995Na0.005Ag0.97Sb0.99,460,0.000025,0.0021355,0.00022268,0.86498,1.1355,40000,0.0024688432
4120,10.1016/j.nanoen.2014.11.027,11853,2a,14059,x=0.005,Mg0.995Na0.005Ag0.97Sb0.99,460.5,0.000024958,0.002136,0.00022257,0.86534,1.1365,40067.3130859845,0.0024683939
4120,10.1016/j.nanoen.2014.11.027,11853,2a,14059,x=0.005,Mg0.995Na0.005Ag0.97Sb0.99,461,0.000024915,0.0021365,0.00022245,0.8657,1.1376,40136.4639775236,0.002467945
4120,10.1016/j.nanoen.2014.11.027,11853,2a,14059,x=0.005,Mg0.995Na0.005Ag0.97Sb0.99,461.5,0.000024873,0.002137,0.00022233,0.86606,1.1386,40204.2375266353,0.0024674965
4120,10.1016/j.nanoen.2014.11.027,11853,2a,14059,x=0.005,Mg0.995Na0.005Ag0.97Sb0.99,462,0.00002483,0.0021375,0.00022222,0.86642,1.1397,40273.8622633911,0.0024670483
4120,10.1016/j.nanoen.2014.11.027,11853,2a,14059,x=0.005,Mg0.995Na0.005Ag0.97Sb0.99,462.5,0.000024787,0.002138,0.0002221,0.86678,1.1408,40343.7285673942,0.0024666005
4120,10.1016/j.nanoen.2014.11.027,11853,2a,14059,x=0.005,Mg0.995Na0.005Ag0.97Sb0.99,463,0.000024744,0.0021385,0.00022199,0.86714,1.1418,40413.8376980278,0.0024661531
4120,10.1016/j.nanoen.2014.11.027,11853,2a,14059,x=0.005,Mg0.995Na0.005Ag0.97Sb0.99,463.5,0.000024701,0.002139,0.00022187,0.8675,1.1429,40484.1909234444,0.0024657061
4120,10.1016/j.nanoen.2014.11.027,11853,2a,14059,x=0.005,Mg0.995Na0.005Ag0.97Sb0.99,464,0.000024657,0.0021395,0.00022176,0.86785,1.1439,40556.4342782982,0.0024652878
4120,10.1016/j.nanoen.2014.11.027,11853,2a,14059,x=0.005,Mg0.995Na0.005Ag0.97Sb0.99,464.5,0.000024614,0.00214,0.00022164,0.86821,1.145,40627.2852847973,0.0024648415
4120,10.1016/j.nanoen.2014.11.027,11853,2a,14059,x=0.005,Mg0.995Na0.005Ag0.97Sb0.99,465,0.00002457,0.0021405,0.00022152,0.86857,1.1461,40700.0407000407,0.0024643955
4120,10.1016/j.nanoen.2014.11.027,11853,2a,14059,x=0.005,Mg0.995Na0.005Ag0.97Sb0.99,465.5,0.000024526,0.002141,0.00022141,0.86893,1.1471,40773.0571638261,0.0024639499
4120,10.1016/j.nanoen.2014.11.027,11853,2a,14059,x=0.005,Mg0.995Na0.005Ag0.97Sb0.99,466,0.000024483,0.0021415,0.00022129,0.86929,1.1482,40844.667728628,0.0024635047
4120,10.1016/j.nanoen.2014.11.027,11853,2a,14059,x=0.005,Mg0.995Na0.005Ag0.97Sb0.99,466.5,0.000024438,0.002142,0.00022118,0.86965,1.1492,40919.8788771585,0.0024630599
4120,10.1016/j.nanoen.2014.11.027,11853,2a,14059,x=0.005,Mg0.995Na0.005Ag0.97Sb0.99,467,0.000024394,0.0021425,0.00022106,0.87001,1.1503,40993.6869722063,0.0024626154
4120,10.1016/j.nanoen.2014.11.027,11853,2a,14059,x=0.005,Mg0.995Na0.005Ag0.97Sb0.99,467.5,0.00002435,0.002143,0.00022095,0.87037,1.1514,41067.7618069815,0.0024621713
4120,10.1016/j.nanoen.2014.11.027,11853,2a,14059,x=0.005,Mg0.995Na0.005Ag0.97Sb0.99,468,0.000024305,0.0021435,0.00022083,0.87073,1.1524,41143.7975725159,0.0024617275
4120,10.1016/j.nanoen.2014.11.027,11853,2a,14059,x=0.005,Mg0.995Na0.005Ag0.97Sb0.99,468.5,0.000024261,0.002144,0.00022072,0.87109,1.1535,41218.4163884424,0.0024612841
4120,10.1016/j.nanoen.2014.11.027,11853,2a,14059,x=0.005,Mg0.995Na0.005Ag0.97Sb0.99,469,0.000024216,0.0021445,0.0002206,0.87145,1.1546,41295.0115626032,0.0024608411
4120,10.1016/j.nanoen.2014.11.027,11853,2a,14059,x=0.005,Mg0.995Na0.005Ag0.97Sb0.99,469.5,0.000024171,0.002145,0.00022048,0.87181,1.1556,41371.8919366183,0.0024603985
4120,10.1016/j.nanoen.2014.11.027,11853,2a,14059,x=0.005,Mg0.995Na0.005Ag0.97Sb0.99,470,0.000024126,0.0021455,0.00022037,0.87217,1.1567,41449.0591063583,0.0024599562
4120,10.1016/j.nanoen.2014.11.027,11853,2a,14059,x=0.005,Mg0.995Na0.005Ag0.97Sb0.99,470.5,0.000024081,0.002146,0.00022025,0.87253,1.1577,41526.5146796229,0.0024595143
4120,10.1016/j.nanoen.2014.11.027,11853,2a,14059,x=0.005,Mg0.995Na0.005Ag0.97Sb0.99,471,0.000024035,0.0021465,0.00022014,0.87289,1.1588,41605.9912627418,0.0024590727
4120,10.1016/j.nanoen.2014.11.027,11853,2a,14059,x=0.005,Mg0.995Na0.005Ag0.97Sb0.99,471.5,0.00002399,0.002147,0.00022002,0.87325,1.1599,41684.0350145894,0.0024586315
4120,10.1016/j.nanoen.2014.11.027,11853,2a,14059,x=0.005,Mg0.995Na0.005Ag0.97Sb0.99,472,0.000023944,0.0021475,0.00021991,0.87361,1.1609,41764.1162712997,0.0024581907
4120,10.1016/j.nanoen.2014.11.027,11853,2a,14059,x=0.005,Mg0.995Na0.005Ag0.97Sb0.99,472.5,0.000023898,0.002148,0.00021979,0.87397,1.162,41844.5058163863,0.0024577503
4120,10.1016/j.nanoen.2014.11.027,11853,2a,14059,x=0.005,Mg0.995Na0.005Ag0.97Sb0.99,473,0.000023852,0.0021485,0.00021967,0.87432,1.163,41925.2054335066,0.0024573383
4120,10.1016/j.nanoen.2014.11.027,11853,2a,14059,x=0.005,Mg0.995Na0.005Ag0.97Sb0.99,473.5,0.000023806,0.002149,0.00021956,0.87468,1.1641,42006.2169201042,0.0024568985
4120,10.1016/j.nanoen.2014.11.027,11853,2a,14059,x=0.005,Mg0.995Na0.005Ag0.97Sb0.99,474,0.00002376,0.0021495,0.00021944,0.87504,1.1652,42087.5420875421,0.0024564591
4120,10.1016/j.nanoen.2014.11.027,11853,2a,14059,x=0.005,Mg0.995Na0.005Ag0.97Sb0.99,474.5,0.000023713,0.00215,0.00021933,0.8754,1.1662,42170.9610762029,0.0024560201
4120,10.1016/j.nanoen.2014.11.027,11853,2a,14059,x=0.005,Mg0.995Na0.005Ag0.97Sb0.99,475,0.000023667,0.0021505,0.00021921,0.87576,1.1673,42252.9260151265,0.0024555814
4120,10.1016/j.nanoen.2014.11.027,11853,2a,14059,x=0.005,Mg0.995Na0.005Ag0.97Sb0.99,475.5,0.00002362,0.002151,0.0002191,0.87612,1.1683,42337.0025402201,0.0024551431
4120,10.1016/j.nanoen.2014.11.027,11853,2a,14059,x=0.005,Mg0.995Na0.005Ag0.97Sb0.99,476,0.000023573,0.0021515,0.00021898,0.87648,1.1694,42421.4143299538,0.0024547052
4120,10.1016/j.nanoen.2014.11.027,11853,2a,14059,x=0.005,Mg0.995Na0.005Ag0.97Sb0.99,476.5,0.000023526,0.002152,0.00021886,0.87684,1.1705,42506.1633936921,0.0024542676
4120,10.1016/j.nanoen.2014.11.027,11853,2a,14059,x=0.005,Mg0.995Na0.005Ag0.97Sb0.99,477,0.000023479,0.0021525,0.00021875,0.8772,1.1715,42591.2517568891,0.0024538304
4120,10.1016/j.nanoen.2014.11.027,11853,2a,14059,x=0.005,Mg0.995Na0.005Ag0.97Sb0.99,477.5,0.000023432,0.002153,0.00021863,0.87756,1.1726,42676.6814612496,0.0024533935
4120,10.1016/j.nanoen.2014.11.027,11853,2a,14059,x=0.005,Mg0.995Na0.005Ag0.97Sb0.99,478,0.000023385,0.0021535,0.00021852,0.87792,1.1736,42762.454564892,0.002452957
4120,10.1016/j.nanoen.2014.11.027,11853,2a,14059,x=0.005,Mg0.995Na0.005Ag0.97Sb0.99,478.5,0.000023337,0.002154,0.0002184,0.87828,1.1747,42850.4092214081,0.0024525208
4120,10.1016/j.nanoen.2014.11.027,11853,2a,14059,x=0.005,Mg0.995Na0.005Ag0.97Sb0.99,479,0.000023289,0.0021545,0.00021829,0.87864,1.1758,42938.7264373739,0.002452085
4120,10.1016/j.nanoen.2014.11.027,11853,2a,14059,x=0.005,Mg0.995Na0.005Ag0.97Sb0.99,479.5,0.000023242,0.002155,0.00021817,0.879,1.1768,43025.5571809655,0.0024516496
4120,10.1016/j.nanoen.2014.11.027,11853,2a,14059,x=0.005,Mg0.995Na0.005Ag0.97Sb0.99,480,0.000023194,0.0021555,0.00021805,0.87936,1.1779,43114.598603087,0.0024512145
4120,10.1016/j.nanoen.2014.11.027,11853,2a,14059,x=0.005,Mg0.995Na0.005Ag0.97Sb0.99,480.5,0.000023145,0.002156,0.00021794,0.87972,1.1789,43205.8759991359,0.0024507798
4120,10.1016/j.nanoen.2014.11.027,11853,2a,14059,x=0.005,Mg0.995Na0.005Ag0.97Sb0.99,481,0.000023097,0.0021565,0.00021782,0.88008,1.18,43295.666103823,0.0024503454
4120,10.1016/j.nanoen.2014.11.027,11853,2a,14059,x=0.005,Mg0.995Na0.005Ag0.97Sb0.99,481.5,0.000023049,0.002157,0.00021771,0.88043,1.1811,43385.8301878606,0.0024499392
4120,10.1016/j.nanoen.2014.11.027,11853,2a,14059,x=0.005,Mg0.995Na0.005Ag0.97Sb0.99,482,0.000023,0.0021575,0.00021759,0.88079,1.1821,43478.2608695652,0.0024495056
4120,10.1016/j.nanoen.2014.11.027,11853,2a,14059,x=0.005,Mg0.995Na0.005Ag0.97Sb0.99,482.5,0.000022952,0.002158,0.00021748,0.88115,1.1832,43569.1878703381,0.0024490722
4120,10.1016/j.nanoen.2014.11.027,11853,2a,14059,x=0.005,Mg0.995Na0.005Ag0.97Sb0.99,483,0.000022903,0.0021585,0.00021736,0.88151,1.1842,43662.4023053748,0.0024486393
4120,10.1016/j.nanoen.2014.11.027,11853,2a,14059,x=0.005,Mg0.995Na0.005Ag0.97Sb0.99,483.5,0.000022854,0.0021591,0.00021724,0.88187,1.1853,43756.0164522622,0.00244832
4120,10.1016/j.nanoen.2014.11.027,11853,2a,14059,x=0.005,Mg0.995Na0.005Ag0.97Sb0.99,484,0.000022805,0.0021596,0.00021713,0.88223,1.1864,43850.0328875247,0.0024478877
4120,10.1016/j.nanoen.2014.11.027,11853,2a,14059,x=0.005,Mg0.995Na0.005Ag0.97Sb0.99,484.5,0.000022755,0.0021601,0.00021701,0.88259,1.1874,43946.3854098,0.0024474558
4120,10.1016/j.nanoen.2014.11.027,11853,2a,14059,x=0.005,Mg0.995Na0.005Ag0.97Sb0.99,485,0.000022706,0.0021606,0.0002169,0.88295,1.1885,44041.2225843389,0.0024470242
4120,10.1016/j.nanoen.2014.11.027,11853,2a,14059,x=0.005,Mg0.995Na0.005Ag0.97Sb0.99,485.5,0.000022656,0.0021611,0.00021678,0.88331,1.1896,44138.418079096,0.0024465929
4120,10.1016/j.nanoen.2014.11.027,11853,2a,14059,x=0.005,Mg0.995Na0.005Ag0.97Sb0.99,486,0.000022607,0.0021616,0.00021667,0.88367,1.1906,44234.0867872783,0.002446162
4120,10.1016/j.nanoen.2014.11.027,11853,2a,14059,x=0.005,Mg0.995Na0.005Ag0.97Sb0.99,486.5,0.000022557,0.0021621,0.00021655,0.88403,1.1917,44332.1363656515,0.0024457315
4120,10.1016/j.nanoen.2014.11.027,11853,2a,14059,x=0.005,Mg0.995Na0.005Ag0.97Sb0.99,487,0.000022507,0.0021626,0.00021643,0.88439,1.1927,44430.621584396,0.0024453013
4120,10.1016/j.nanoen.2014.11.027,11853,2a,14059,x=0.005,Mg0.995Na0.005Ag0.97Sb0.99,487.5,0.000022457,0.0021631,0.00021632,0.88475,1.1938,44529.5453533419,0.0024448714
4120,10.1016/j.nanoen.2014.11.027,11853,2a,14059,x=0.005,Mg0.995Na0.005Ag0.97Sb0.99,488,0.000022406,0.0021636,0.0002162,0.88511,1.1949,44630.9024368473,0.0024444419
4120,10.1016/j.nanoen.2014.11.027,11853,2a,14059,x=0.005,Mg0.995Na0.005Ag0.97Sb0.99,488.5,0.000022356,0.0021641,0.00021609,0.88547,1.1959,44730.7210592235,0.0024440128
4120,10.1016/j.nanoen.2014.11.027,11853,2a,14059,x=0.005,Mg0.995Na0.005Ag0.97Sb0.99,489,0.000022305,0.0021646,0.00021597,0.88583,1.197,44832.9970858552,0.002443584
4120,10.1016/j.nanoen.2014.11.027,11853,2a,14059,x=0.005,Mg0.995Na0.005Ag0.97Sb0.99,489.5,0.000022255,0.0021651,0.00021586,0.88619,1.198,44933.7227589306,0.0024431555
4120,10.1016/j.nanoen.2014.11.027,11853,2a,14059,x=0.005,Mg0.995Na0.005Ag0.97Sb0.99,490,0.000022204,0.0021656,0.00021574,0.88654,1.1991,45036.9302828319,0.002442755
4120,10.1016/j.nanoen.2014.11.027,11853,2a,14059,x=0.005,Mg0.995Na0.005Ag0.97Sb0.99,490.5,0.000022153,0.0021661,0.00021562,0.8869,1.2002,45140.6130095247,0.0024423272
4120,10.1016/j.nanoen.2014.11.027,11853,2a,14059,x=0.005,Mg0.995Na0.005Ag0.97Sb0.99,491,0.000022102,0.0021666,0.00021551,0.88726,1.2012,45244.7742285766,0.0024418998
4120,10.1016/j.nanoen.2014.11.027,11853,2a,14059,x=0.005,Mg0.995Na0.005Ag0.97Sb0.99,491.5,0.00002205,0.0021671,0.00021539,0.88762,1.2023,45351.4739229025,0.0024414727
4120,10.1016/j.nanoen.2014.11.027,11853,2a,14059,x=0.005,Mg0.995Na0.005Ag0.97Sb0.99,492,0.000021999,0.0021676,0.00021528,0.88798,1.2033,45456.6116641666,0.002441046
4120,10.1016/j.nanoen.2014.11.027,11853,2a,14059,x=0.005,Mg0.995Na0.005Ag0.97Sb0.99,492.5,0.000021947,0.0021681,0.00021516,0.88834,1.2044,45564.3140292523,0.0024406196
4120,10.1016/j.nanoen.2014.11.027,11853,2a,14059,x=0.005,Mg0.995Na0.005Ag0.97Sb0.99,493,0.000021895,0.0021686,0.00021505,0.8887,1.2055,45672.5279744234,0.0024401935
4120,10.1016/j.nanoen.2014.11.027,11853,2a,14059,x=0.005,Mg0.995Na0.005Ag0.97Sb0.99,493.5,0.000021844,0.0021691,0.00021493,0.88906,1.2065,45779.1613257645,0.0024397678
4120,10.1016/j.nanoen.2014.11.027,11853,2a,14059,x=0.005,Mg0.995Na0.005Ag0.97Sb0.99,494,0.000021792,0.0021696,0.00021481,0.88942,1.2076,45888.3994126285,0.0024393425
4120,10.1016/j.nanoen.2014.11.027,11853,2a,14059,x=0.005,Mg0.995Na0.005Ag0.97Sb0.99,494.5,0.000021739,0.0021701,0.0002147,0.88978,1.2086,46000.276001656,0.0024389175
4120,10.1016/j.nanoen.2014.11.027,11853,2a,14059,x=0.005,Mg0.995Na0.005Ag0.97Sb0.99,495,0.000021687,0.0021706,0.00021458,0.89014,1.2097,46110.5731544243,0.0024384928
4120,10.1016/j.nanoen.2014.11.027,11853,2a,14059,x=0.005,Mg0.995Na0.005Ag0.97Sb0.99,495.5,0.000021635,0.0021711,0.00021447,0.8905,1.2108,46221.4005084354,0.0024380685
4120,10.1016/j.nanoen.2014.11.027,11853,2a,14059,x=0.005,Mg0.995Na0.005Ag0.97Sb0.99,496,0.000021582,0.0021716,0.00021435,0.89086,1.2118,46334.9087202298,0.0024376445
4120,10.1016/j.nanoen.2014.11.027,11853,2a,14059,x=0.005,Mg0.995Na0.005Ag0.97Sb0.99,496.5,0.000021529,0.0021721,0.00021424,0.89122,1.2129,46448.9758000836,0.0024372209
4120,10.1016/j.nanoen.2014.11.027,11853,2a,14059,x=0.005,Mg0.995Na0.005Ag0.97Sb0.99,497,0.000021476,0.0021726,0.00021412,0.89158,1.2139,46563.6058856398,0.0024367976
4120,10.1016/j.nanoen.2014.11.027,11853,2a,14059,x=0.005,Mg0.995Na0.005Ag0.97Sb0.99,497.5,0.000021423,0.0021731,0.000214,0.89194,1.215,46678.8031554871,0.0024363746
4120,10.1016/j.nanoen.2014.11.027,11853,2a,14059,x=0.005,Mg0.995Na0.005Ag0.97Sb0.99,498,0.00002137,0.0021736,0.00021389,0.8923,1.2161,46794.5718296678,0.002435952
4120,10.1016/j.nanoen.2014.11.027,11853,2a,14059,x=0.005,Mg0.995Na0.005Ag0.97Sb0.99,498.5,0.000021317,0.0021741,0.00021377,0.89265,1.2171,46910.9161701928,0.002435557
4120,10.1016/j.nanoen.2014.11.027,11853,2a,14059,x=0.005,Mg0.995Na0.005Ag0.97Sb0.99,499,0.000021263,0.0021746,0.00021366,0.89301,1.2182,47030.0522033579,0.0024351351
4120,10.1016/j.nanoen.2014.11.027,11853,2a,14059,x=0.005,Mg0.995Na0.005Ag0.97Sb0.99,499.5,0.00002121,0.0021751,0.00021354,0.89337,1.2192,47147.5719000472,0.0024347135
4120,10.1016/j.nanoen.2014.11.027,11853,2a,14059,x=0.005,Mg0.995Na0.005Ag0.97Sb0.99,500,0.000021156,0.0021756,0.00021343,0.89373,1.2203,47267.9145396105,0.0024342922
4120,10.1016/j.nanoen.2014.11.027,11853,2a,14059,x=0.005,Mg0.995Na0.005Ag0.97Sb0.99,500.5,0.000021102,0.0021761,0.00021331,0.89409,1.2214,47388.8730925979,0.0024338713
4120,10.1016/j.nanoen.2014.11.027,11853,2a,14059,x=0.005,Mg0.995Na0.005Ag0.97Sb0.99,501,0.000021048,0.0021766,0.00021319,0.89445,1.2224,47510.4522995059,0.0024334507
4120,10.1016/j.nanoen.2014.11.027,11853,2a,14059,x=0.005,Mg0.995Na0.005Ag0.97Sb0.99,501.5,0.000020994,0.0021771,0.00021308,0.89481,1.2235,47632.6569496047,0.0024330305
4120,10.1016/j.nanoen.2014.11.027,11853,2a,14059,x=0.005,Mg0.995Na0.005Ag0.97Sb0.99,502,0.00002094,0.0021776,0.00021296,0.89517,1.2246,47755.4918815664,0.0024326106
4120,10.1016/j.nanoen.2014.11.027,11853,2a,14059,x=0.005,Mg0.995Na0.005Ag0.97Sb0.99,502.5,0.000020885,0.0021781,0.00021285,0.89553,1.2256,47881.2544888676,0.002432191
4120,10.1016/j.nanoen.2014.11.027,11853,2a,14059,x=0.005,Mg0.995Na0.005Ag0.97Sb0.99,503,0.000020831,0.0021786,0.00021273,0.89589,1.2267,48005.3766021794,0.0024317718
4120,10.1016/j.nanoen.2014.11.027,11853,2a,14059,x=0.005,Mg0.995Na0.005Ag0.97Sb0.99,503.5,0.000020776,0.0021791,0.00021262,0.89625,1.2277,48132.4605313824,0.0024313529
4120,10.1016/j.nanoen.2014.11.027,11853,2a,14059,x=0.005,Mg0.995Na0.005Ag0.97Sb0.99,504,0.000020721,0.0021796,0.0002125,0.89661,1.2288,48260.2191013947,0.0024309343
4120,10.1016/j.nanoen.2014.11.027,11853,2a,14059,x=0.005,Mg0.995Na0.005Ag0.97Sb0.99,504.5,0.000020666,0.0021801,0.00021238,0.89697,1.2299,48388.6576986354,0.0024305161
4120,10.1016/j.nanoen.2014.11.027,11853,2a,14059,x=0.005,Mg0.995Na0.005Ag0.97Sb0.99,505,0.000020611,0.0021806,0.00021227,0.89733,1.2309,48517.7817670176,0.0024300982
4120,10.1016/j.nanoen.2014.11.027,11853,2a,14059,x=0.005,Mg0.995Na0.005Ag0.97Sb0.99,505.5,0.000020555,0.0021811,0.00021215,0.89769,1.232,48649.9635125274,0.0024296806
4120,10.1016/j.nanoen.2014.11.027,11853,2a,14059,x=0.005,Mg0.995Na0.005Ag0.97Sb0.99,506,0.0000205,0.0021816,0.00021204,0.89805,1.233,48780.487804878,0.0024292634
4120,10.1016/j.nanoen.2014.11.027,11853,2a,14059,x=0.005,Mg0.995Na0.005Ag0.97Sb0.99,506.5,0.000020444,0.0021821,0.00021192,0.89841,1.2341,48914.1068284093,0.0024288465
4120,10.1016/j.nanoen.2014.11.027,11853,2a,14059,x=0.005,Mg0.995Na0.005Ag0.97Sb0.99,507,0.000020388,0.0021826,0.00021181,0.89876,1.2352,49048.4598783598,0.002428457
4120,10.1016/j.nanoen.2014.11.027,11853,2a,14059,x=0.005,Mg0.995Na0.005Ag0.97Sb0.99,507.5,0.000020333,0.0021831,0.00021169,0.89912,1.2362,49181.1341169527,0.0024280408
4120,10.1016/j.nanoen.2014.11.027,11853,2a,14059,x=0.005,Mg0.995Na0.005Ag0.97Sb0.99,508,0.000020276,0.0021836,0.00021157,0.89948,1.2373,49319.3923850858,0.0024276248
4120,10.1016/j.nanoen.2014.11.027,11853,2a,14059,x=0.005,Mg0.995Na0.005Ag0.97Sb0.99,508.5,0.00002022,0.0021841,0.00021146,0.89984,1.2383,49455.9841740851,0.0024272093
4120,10.1016/j.nanoen.2014.11.027,11853,2a,14059,x=0.005,Mg0.995Na0.005Ag0.97Sb0.99,509,0.000020164,0.0021846,0.00021134,0.9002,1.2394,49593.3346558223,0.002426794
4120,10.1016/j.nanoen.2014.11.027,11853,2a,14059,x=0.005,Mg0.995Na0.005Ag0.97Sb0.99,509.5,0.000020107,0.0021851,0.00021123,0.90056,1.2405,49733.9235092256,0.0024263791
4120,10.1016/j.nanoen.2014.11.027,11853,2a,14059,x=0.005,Mg0.995Na0.005Ag0.97Sb0.99,510,0.000020051,0.0021856,0.00021111,0.90092,1.2415,49872.82429804,0.0024259646
4120,10.1016/j.nanoen.2014.11.027,11853,2a,14059,x=0.005,Mg0.995Na0.005Ag0.97Sb0.99,510.5,0.000019994,0.0021861,0.000211,0.90128,1.2426,50015.0045013504,0.0024255503
4120,10.1016/j.nanoen.2014.11.027,11853,2a,14059,x=0.005,Mg0.995Na0.005Ag0.97Sb0.99,511,0.000019937,0.0021866,0.00021088,0.90164,1.2436,50157.9976927321,0.0024251364
4120,10.1016/j.nanoen.2014.11.027,11853,2a,14059,x=0.005,Mg0.995Na0.005Ag0.97Sb0.99,511.5,0.00001988,0.0021872,0.00021076,0.902,1.2447,50301.8108651911,0.0024248337
4120,10.1016/j.nanoen.2014.11.027,11853,2a,14059,x=0.005,Mg0.995Na0.005Ag0.97Sb0.99,512,0.000019823,0.0021877,0.00021065,0.90236,1.2458,50446.4510921657,0.0024244204
4120,10.1016/j.nanoen.2014.11.027,11853,2a,14059,x=0.005,Mg0.995Na0.005Ag0.97Sb0.99,512.5,0.000019765,0.0021882,0.00021053,0.90272,1.2468,50594.4852011131,0.0024240074
4120,10.1016/j.nanoen.2014.11.027,11853,2a,14059,x=0.005,Mg0.995Na0.005Ag0.97Sb0.99,513,0.000019708,0.0021887,0.00021042,0.90308,1.2479,50740.8159123199,0.0024235948
4120,10.1016/j.nanoen.2014.11.027,11853,2a,14059,x=0.005,Mg0.995Na0.005Ag0.97Sb0.99,513.5,0.00001965,0.0021892,0.0002103,0.90344,1.2489,50890.5852417303,0.0024231825
4120,10.1016/j.nanoen.2014.11.027,11853,2a,14059,x=0.005,Mg0.995Na0.005Ag0.97Sb0.99,514,0.000019593,0.0021897,0.00021019,0.9038,1.25,51038.6362476395,0.0024227705
4120,10.1016/j.nanoen.2014.11.027,11853,2a,14059,x=0.005,Mg0.995Na0.005Ag0.97Sb0.99,514.5,0.000019535,0.0021902,0.00021007,0.90416,1.2511,51190.1714870745,0.0024223589
4120,10.1016/j.nanoen.2014.11.027,11853,2a,14059,x=0.005,Mg0.995Na0.005Ag0.97Sb0.99,515,0.000019477,0.0021907,0.00020995,0.90452,1.2521,51342.6092314011,0.0024219476
4120,10.1016/j.nanoen.2014.11.027,11853,2a,14059,x=0.005,Mg0.995Na0.005Ag0.97Sb0.99,515.5,0.000019418,0.0021912,0.00020984,0.90487,1.2532,51498.6095375425,0.0024215633
4120,10.1016/j.nanoen.2014.11.027,11853,2a,14059,x=0.005,Mg0.995Na0.005Ag0.97Sb0.99,516,0.00001936,0.0021917,0.00020972,0.90523,1.2542,51652.8925619835,0.0024211526
4120,10.1016/j.nanoen.2014.11.027,11853,2a,14059,x=0.005,Mg0.995Na0.005Ag0.97Sb0.99,516.5,0.000019301,0.0021922,0.00020961,0.90559,1.2553,51810.7870058546,0.0024207423
4120,10.1016/j.nanoen.2014.11.027,11853,2a,14059,x=0.005,Mg0.995Na0.005Ag0.97Sb0.99,517,0.000019243,0.0021927,0.00020949,0.90595,1.2564,51966.949020423,0.0024203322
4120,10.1016/j.nanoen.2014.11.027,11853,2a,14059,x=0.005,Mg0.995Na0.005Ag0.97Sb0.99,517.5,0.000019184,0.0021932,0.00020938,0.90631,1.2574,52126.7723102585,0.0024199225
4120,10.1016/j.nanoen.2014.11.027,11853,2a,14059,x=0.005,Mg0.995Na0.005Ag0.97Sb0.99,518,0.000019125,0.0021937,0.00020926,0.90667,1.2585,52287.5816993464,0.0024195132
4120,10.1016/j.nanoen.2014.11.027,11853,2a,14059,x=0.005,Mg0.995Na0.005Ag0.97Sb0.99,518.5,0.000019066,0.0021942,0.00020914,0.90703,1.2596,52449.3863421798,0.0024191041
4120,10.1016/j.nanoen.2014.11.027,11853,2a,14059,x=0.005,Mg0.995Na0.005Ag0.97Sb0.99,519,0.000019007,0.0021947,0.00020903,0.90739,1.2606,52612.1955069185,0.0024186954
4120,10.1016/j.nanoen.2014.11.027,11853,2a,14059,x=0.005,Mg0.995Na0.005Ag0.97Sb0.99,519.5,0.000018947,0.0021952,0.00020891,0.90775,1.2617,52778.8040323006,0.002418287
4120,10.1016/j.nanoen.2014.11.027,11853,2a,14059,x=0.005,Mg0.995Na0.005Ag0.97Sb0.99,520,0.000018888,0.0021957,0.0002088,0.90811,1.2627,52943.6679373147,0.0024178789
4120,10.1016/j.nanoen.2014.11.027,11853,2a,14059,x=0.005,Mg0.995Na0.005Ag0.97Sb0.99,520.5,0.000018828,0.0021962,0.00020868,0.90847,1.2638,53112.3858083705,0.0024174711
4120,10.1016/j.nanoen.2014.11.027,11853,2a,14059,x=0.005,Mg0.995Na0.005Ag0.97Sb0.99,521,0.000018768,0.0021967,0.00020857,0.90883,1.2649,53282.1824381927,0.0024170637
4120,10.1016/j.nanoen.2014.11.027,11853,2a,14059,x=0.005,Mg0.995Na0.005Ag0.97Sb0.99,521.5,0.000018708,0.0021972,0.00020845,0.90919,1.2659,53453.068206115,0.0024166566
4120,10.1016/j.nanoen.2014.11.027,11853,2a,14059,x=0.005,Mg0.995Na0.005Ag0.97Sb0.99,522,0.000018648,0.0021977,0.00020833,0.90955,1.267,53625.0536250536,0.0024162498
4120,10.1016/j.nanoen.2014.11.027,11853,2a,14059,x=0.005,Mg0.995Na0.005Ag0.97Sb0.99,522.5,0.000018588,0.0021982,0.00020822,0.90991,1.268,53798.1493436626,0.0024158433
4120,10.1016/j.nanoen.2014.11.027,11853,2a,14059,x=0.005,Mg0.995Na0.005Ag0.97Sb0.99,523,0.000018528,0.0021987,0.0002081,0.91027,1.2691,53972.366148532,0.0024154372
4120,10.1016/j.nanoen.2014.11.027,11853,2a,14059,x=0.005,Mg0.995Na0.005Ag0.97Sb0.99,523.5,0.000018467,0.0021992,0.00020799,0.91063,1.2702,54150.6471002328,0.0024150314
4120,10.1016/j.nanoen.2014.11.027,11853,2a,14059,x=0.005,Mg0.995Na0.005Ag0.97Sb0.99,524,0.000018406,0.0021997,0.00020787,0.91098,1.2712,54330.1097468217,0.0024146524
4120,10.1016/j.nanoen.2014.11.027,11853,2a,14059,x=0.005,Mg0.995Na0.005Ag0.97Sb0.99,524.5,0.000018346,0.0022002,0.00020776,0.91134,1.2723,54507.7946146299,0.0024142472
4120,10.1016/j.nanoen.2014.11.027,11853,2a,14059,x=0.005,Mg0.995Na0.005Ag0.97Sb0.99,525,0.000018285,0.0022007,0.00020764,0.9117,1.2733,54689.6363139185,0.0024138423
4120,10.1016/j.nanoen.2014.11.027,11853,2a,14059,x=0.005,Mg0.995Na0.005Ag0.97Sb0.99,525.5,0.000018224,0.0022012,0.00020752,0.91206,1.2744,54872.6953467954,0.0024134377
4120,10.1016/j.nanoen.2014.11.027,11853,2a,14059,x=0.005,Mg0.995Na0.005Ag0.97Sb0.99,526,0.000018162,0.0022017,0.00020741,0.91242,1.2755,55060.0154168043,0.0024130335
4120,10.1016/j.nanoen.2014.11.027,11853,2a,14059,x=0.005,Mg0.995Na0.005Ag0.97Sb0.99,526.5,0.000018101,0.0022022,0.00020729,0.91278,1.2765,55245.5665432849,0.0024126295
4120,10.1016/j.nanoen.2014.11.027,11853,2a,14059,x=0.005,Mg0.995Na0.005Ag0.97Sb0.99,527,0.000018039,0.0022027,0.00020718,0.91314,1.2776,55435.445423804,0.0024122259
4120,10.1016/j.nanoen.2014.11.027,11853,2a,14059,x=0.005,Mg0.995Na0.005Ag0.97Sb0.99,527.5,0.000017978,0.0022032,0.00020706,0.9135,1.2786,55623.5398820781,0.0024118227
4120,10.1016/j.nanoen.2014.11.027,11853,2a,14059,x=0.005,Mg0.995Na0.005Ag0.97Sb0.99,528,0.000017916,0.0022037,0.00020695,0.91386,1.2797,55816.0303639205,0.0024114197
4120,10.1016/j.nanoen.2014.11.027,11853,2a,14059,x=0.005,Mg0.995Na0.005Ag0.97Sb0.99,528.5,0.000017854,0.0022042,0.00020683,0.91422,1.2808,56009.8577349614,0.002411017
4120,10.1016/j.nanoen.2014.11.027,11853,2a,14059,x=0.005,Mg0.995Na0.005Ag0.97Sb0.99,529,0.000017792,0.0022047,0.00020671,0.91458,1.2818,56205.035971223,0.0024106147
4120,10.1016/j.nanoen.2014.11.027,11853,2a,14059,x=0.005,Mg0.995Na0.005Ag0.97Sb0.99,529.5,0.00001773,0.0022052,0.0002066,0.91494,1.2829,56401.5792442188,0.0024102127
4120,10.1016/j.nanoen.2014.11.027,11853,2a,14059,x=0.005,Mg0.995Na0.005Ag0.97Sb0.99,530,0.000017667,0.0022057,0.00020648,0.9153,1.2839,56602.7056093281,0.002409811
4120,10.1016/j.nanoen.2014.11.027,11853,2a,14059,x=0.005,Mg0.995Na0.005Ag0.97Sb0.99,530.5,0.000017605,0.0022062,0.00020637,0.91566,1.285,56802.0448736155,0.0024094096
4120,10.1016/j.nanoen.2014.11.027,11853,2a,14059,x=0.005,Mg0.995Na0.005Ag0.97Sb0.99,531,0.000017542,0.0022067,0.00020625,0.91602,1.2861,57006.0426405199,0.0024090085
4120,10.1016/j.nanoen.2014.11.027,11853,2a,14059,x=0.005,Mg0.995Na0.005Ag0.97Sb0.99,531.5,0.000017479,0.0022072,0.00020614,0.91638,1.2871,57211.5109560043,0.0024086078
4120,10.1016/j.nanoen.2014.11.027,11853,2a,14059,x=0.005,Mg0.995Na0.005Ag0.97Sb0.99,532,0.000017416,0.0022077,0.00020602,0.91674,1.2882,57418.4657785944,0.0024082073
4120,10.1016/j.nanoen.2014.11.027,11853,2a,14059,x=0.005,Mg0.995Na0.005Ag0.97Sb0.99,532.5,0.000017353,0.0022082,0.0002059,0.9171,1.2892,57626.9232985651,0.0024078072
4120,10.1016/j.nanoen.2014.11.027,11853,2a,14059,x=0.005,Mg0.995Na0.005Ag0.97Sb0.99,533,0.00001729,0.0022087,0.00020579,0.91745,1.2903,57836.8999421631,0.0024074336
4120,10.1016/j.nanoen.2014.11.027,11853,2a,14059,x=0.005,Mg0.995Na0.005Ag0.97Sb0.99,533.5,0.000017226,0.0022092,0.00020567,0.91781,1.2914,58051.7821897132,0.0024070341
4120,10.1016/j.nanoen.2014.11.027,11853,2a,14059,x=0.005,Mg0.995Na0.005Ag0.97Sb0.99,534,0.000017163,0.0022097,0.00020556,0.91817,1.2924,58264.8721086057,0.0024066349
4120,10.1016/j.nanoen.2014.11.027,11853,2a,14059,x=0.005,Mg0.995Na0.005Ag0.97Sb0.99,534.5,0.000017099,0.0022102,0.00020544,0.91853,1.2935,58482.952219428,0.0024062361
4120,10.1016/j.nanoen.2014.11.027,11853,2a,14059,x=0.005,Mg0.995Na0.005Ag0.97Sb0.99,535,0.000017035,0.0022107,0.00020533,0.91889,1.2945,58702.6709715292,0.0024058375
4120,10.1016/j.nanoen.2014.11.027,11853,2a,14059,x=0.005,Mg0.995Na0.005Ag0.97Sb0.99,535.5,0.000016971,0.0022112,0.00020521,0.91925,1.2956,58924.0469035413,0.0024054392
4120,10.1016/j.nanoen.2014.11.027,11853,2a,14059,x=0.005,Mg0.995Na0.005Ag0.97Sb0.99,536,0.000016907,0.0022117,0.00020509,0.91961,1.2967,59147.0988348022,0.0024050413
4120,10.1016/j.nanoen.2014.11.027,11853,2a,14059,x=0.005,Mg0.995Na0.005Ag0.97Sb0.99,536.5,0.000016843,0.0022122,0.00020498,0.91997,1.2977,59371.8458706881,0.0024046436
4120,10.1016/j.nanoen.2014.11.027,11853,2a,14059,x=0.005,Mg0.995Na0.005Ag0.97Sb0.99,537,0.000016778,0.0022127,0.00020486,0.92033,1.2988,59601.8595780188,0.0024042463
4120,10.1016/j.nanoen.2014.11.027,11853,2a,14059,x=0.005,Mg0.995Na0.005Ag0.97Sb0.99,537.5,0.000016714,0.0022132,0.00020475,0.92069,1.2999,59830.0825655139,0.0024038493
4120,10.1016/j.nanoen.2014.11.027,11853,2a,14059,x=0.005,Mg0.995Na0.005Ag0.97Sb0.99,538,0.000016649,0.0022137,0.00020463,0.92105,1.3009,60063.6674875368,0.0024034526
4120,10.1016/j.nanoen.2014.11.027,11853,2a,14059,x=0.005,Mg0.995Na0.005Ag0.97Sb0.99,538.5,0.000016584,0.0022142,0.00020452,0.92141,1.302,60299.0834539315,0.0024030562
4120,10.1016/j.nanoen.2014.11.027,11853,2a,14059,x=0.005,Mg0.995Na0.005Ag0.97Sb0.99,539,0.000016519,0.0022148,0.0002044,0.92177,1.303,60536.3520794237,0.0024027686
4120,10.1016/j.nanoen.2014.11.027,11853,2a,14059,x=0.005,Mg0.995Na0.005Ag0.97Sb0.99,539.5,0.000016454,0.0022153,0.00020428,0.92213,1.3041,60775.4953202869,0.0024023728
4120,10.1016/j.nanoen.2014.11.027,11853,2a,14059,x=0.005,Mg0.995Na0.005Ag0.97Sb0.99,540,0.000016389,0.0022158,0.00020417,0.92249,1.3052,61016.5354811154,0.0024019773
4120,10.1016/j.nanoen.2014.11.027,11853,2a,14059,x=0.005,Mg0.995Na0.005Ag0.97Sb0.99,540.5,0.000016323,0.0022163,0.00020405,0.92285,1.3062,61263.2481774184,0.0024015821
4120,10.1016/j.nanoen.2014.11.027,11853,2a,14059,x=0.005,Mg0.995Na0.005Ag0.97Sb0.99,541,0.000016258,0.0022168,0.00020394,0.92321,1.3073,61508.1805880182,0.0024011872
4120,10.1016/j.nanoen.2014.11.027,11853,2a,14059,x=0.005,Mg0.995Na0.005Ag0.97Sb0.99,541.5,0.000016192,0.0022173,0.00020382,0.92356,1.3083,61758.8932806324,0.0024008186
4120,10.1016/j.nanoen.2014.11.027,11853,2a,14059,x=0.005,Mg0.995Na0.005Ag0.97Sb0.99,542,0.000016126,0.0022178,0.00020371,0.92392,1.3094,62011.65819174,0.0024004243
4120,10.1016/j.nanoen.2014.11.027,11853,2a,14059,x=0.005,Mg0.995Na0.005Ag0.97Sb0.99,542.5,0.00001606,0.0022183,0.00020359,0.92428,1.3105,62266.500622665,0.0024000303
4120,10.1016/j.nanoen.2014.11.027,11853,2a,14059,x=0.005,Mg0.995Na0.005Ag0.97Sb0.99,543,0.000015994,0.0022188,0.00020347,0.92464,1.3115,62523.4462923596,0.0023996366
4120,10.1016/j.nanoen.2014.11.027,11853,2a,14059,x=0.005,Mg0.995Na0.005Ag0.97Sb0.99,543.5,0.000015928,0.0022193,0.00020336,0.925,1.3126,62782.5213460573,0.0023992432
4120,10.1016/j.nanoen.2014.11.027,11854,2b,14059,x=0.005,Mg0.995Na0.005Ag0.97Sb0.99,303,,,0.00025902,0.75212,0.80244,,
4120,10.1016/j.nanoen.2014.11.027,11855,2c,14059,x=0.005,Mg0.995Na0.005Ag0.97Sb0.99,544,,0.0022198,,0.92536,1.3136,,0.0023988502
4120,10.1016/j.nanoen.2014.11.027,11856,3c,14059,x=0.005,Mg0.995Na0.005Ag0.97Sb0.99,302.5,,,,0.75176,,,
4120,10.1016/j.nanoen.2014.11.027,11853,2a,14060,x=0.0075,Mg0.9925Na0.0075Ag0.97Sb0.99,306,0.000029146,0.0020163,0.00024455,0.7583,0.82048,34310.0253894188,0.002658974
4120,10.1016/j.nanoen.2014.11.027,11853,2a,14060,x=0.0075,Mg0.9925Na0.0075Ag0.97Sb0.99,306.5,0.00002912,0.0020168,0.00024444,0.75867,0.82152,34340.6593406593,0.0026583363
4120,10.1016/j.nanoen.2014.11.027,11853,2a,14060,x=0.0075,Mg0.9925Na0.0075Ag0.97Sb0.99,307,0.000029095,0.0020173,0.00024434,0.75904,0.82256,34370.1666953085,0.0026576992
4120,10.1016/j.nanoen.2014.11.027,11853,2a,14060,x=0.0075,Mg0.9925Na0.0075Ag0.97Sb0.99,307.5,0.000029069,0.0020177,0.00024424,0.75942,0.8236,34400.9081839761,0.0026568961
4120,10.1016/j.nanoen.2014.11.027,11853,2a,14060,x=0.0075,Mg0.9925Na0.0075Ag0.97Sb0.99,308,0.000029043,0.0020182,0.00024414,0.75979,0.82464,34431.7047137004,0.0026562603
4120,10.1016/j.nanoen.2014.11.027,11853,2a,14060,x=0.0075,Mg0.9925Na0.0075Ag0.97Sb0.99,308.5,0.000029017,0.0020187,0.00024403,0.76016,0.82568,34462.5564324362,0.0026556251
4120,10.1016/j.nanoen.2014.11.027,11853,2a,14060,x=0.0075,Mg0.9925Na0.0075Ag0.97Sb0.99,309,0.000028991,0.0020192,0.00024393,0.76053,0.82672,34493.4634886689,0.0026549906
4120,10.1016/j.nanoen.2014.11.027,11853,2a,14060,x=0.0075,Mg0.9925Na0.0075Ag0.97Sb0.99,309.5,0.000028965,0.0020197,0.00024383,0.76091,0.82776,34524.4260314172,0.0026543218
4120,10.1016/j.nanoen.2014.11.027,11853,2a,14060,x=0.0075,Mg0.9925Na0.0075Ag0.97Sb0.99,310,0.000028939,0.0020202,0.00024372,0.76128,0.82881,34555.4442102353,0.0026536885
4120,10.1016/j.nanoen.2014.11.027,11853,2a,14060,x=0.0075,Mg0.9925Na0.0075Ag0.97Sb0.99,310.5,0.000028913,0.0020207,0.00024362,0.76165,0.82985,34586.5181752153,0.0026530559
4120,10.1016/j.nanoen.2014.11.027,11853,2a,14060,x=0.0075,Mg0.9925Na0.0075Ag0.97Sb0.99,311,0.000028887,0.0020212,0.00024352,0.76203,0.83089,34617.6480769897,0.002652389
4120,10.1016/j.nanoen.2014.11.027,11853,2a,14060,x=0.0075,Mg0.9925Na0.0075Ag0.97Sb0.99,311.5,0.000028861,0.0020217,0.00024342,0.7624,0.83193,34648.8340667337,0.0026517576
4120,10.1016/j.nanoen.2014.11.027,11853,2a,14060,x=0.0075,Mg0.9925Na0.0075Ag0.97Sb0.99,312,0.000028836,0.0020222,0.00024331,0.76277,0.83297,34678.8736301845,0.0026511268
4120,10.1016/j.nanoen.2014.11.027,11853,2a,14060,x=0.0075,Mg0.9925Na0.0075Ag0.97Sb0.99,312.5,0.00002881,0.0020227,0.00024321,0.76314,0.83401,34710.1700798334,0.0026504966
4120,10.1016/j.nanoen.2014.11.027,11853,2a,14060,x=0.0075,Mg0.9925Na0.0075Ag0.97Sb0.99,313,0.000028784,0.0020232,0.00024311,0.76352,0.83505,34741.5230683713,0.0026498324
4120,10.1016/j.nanoen.2014.11.027,11853,2a,14060,x=0.0075,Mg0.9925Na0.0075Ag0.97Sb0.99,313.5,0.000028758,0.0020237,0.000243,0.76389,0.83609,34772.9327491481,0.0026492034
4120,10.1016/j.nanoen.2014.11.027,11853,2a,14060,x=0.0075,Mg0.9925Na0.0075Ag0.97Sb0.99,314,0.000028732,0.0020242,0.0002429,0.76426,0.83714,34804.3992760685,0.0026485751
4120,10.1016/j.nanoen.2014.11.027,11853,2a,14060,x=0.0075,Mg0.9925Na0.0075Ag0.97Sb0.99,314.5,0.000028706,0.0020247,0.0002428,0.76464,0.83818,34835.9228035951,0.0026479127
4120,10.1016/j.nanoen.2014.11.027,11853,2a,14060,x=0.0075,Mg0.9925Na0.0075Ag0.97Sb0.99,315,0.00002868,0.0020252,0.00024269,0.76501,0.83922,34867.5034867503,0.0026472857
4120,10.1016/j.nanoen.2014.11.027,11853,2a,14060,x=0.0075,Mg0.9925Na0.0075Ag0.97Sb0.99,315.5,0.000028654,0.0020257,0.00024259,0.76538,0.84026,34899.1414811196,0.0026466592
4120,10.1016/j.nanoen.2014.11.027,11853,2a,14060,x=0.0075,Mg0.9925Na0.0075Ag0.97Sb0.99,316,0.000028628,0.0020262,0.00024249,0.76576,0.8413,34930.8369428532,0.0026459987
4120,10.1016/j.nanoen.2014.11.027,11853,2a,14060,x=0.0075,Mg0.9925Na0.0075Ag0.97Sb0.99,316.5,0.000028603,0.0020267,0.00024239,0.76613,0.84234,34961.367688704,0.0026453735
4120,10.1016/j.nanoen.2014.11.027,11853,2a,14060,x=0.0075,Mg0.9925Na0.0075Ag0.97Sb0.99,317,0.000028577,0.0020272,0.00024228,0.7665,0.84338,34993.1763306155,0.0026447489
