Repository: RamyaGuru/STD2_EffMass

# STD2_EffMass
Effective mass modeling of StarryData2 data

File: csvfiles/thermopropsofzintlphase10.1007s1166401543036.csv (part 4 of 19)
sid,DOI,figureid,fignum,sampleid,samplename,composition,Temperature,Electrical resistivity,Power factor,Seebeck coefficient,Thermal conductivity,ZT,Electrical conductivity,Figure of merit Z
10954,10.1007/s11664-015-4303-6,5134,3(a),6467,x=0,Ca1Zn2Sb2,713,0.000048476,0.00081535,0.0002,1.986,0.24863,20628.7647495668,0.0004105488
10954,10.1007/s11664-015-4303-6,5134,3(a),6467,x=0,Ca1Zn2Sb2,713.5,0.000048498,0.00081573,0.00020009,1.9841,0.24891,20619.4069858551,0.0004111335
10954,10.1007/s11664-015-4303-6,5134,3(a),6467,x=0,Ca1Zn2Sb2,714,0.000048519,0.00081611,0.00020018,1.9822,0.24918,20610.4824913951,0.0004117193
10954,10.1007/s11664-015-4303-6,5134,3(a),6467,x=0,Ca1Zn2Sb2,714.5,0.00004854,0.00081649,0.00020027,1.9803,0.24945,20601.5657189946,0.0004123062
10954,10.1007/s11664-015-4303-6,5134,3(a),6467,x=0,Ca1Zn2Sb2,715,0.000048562,0.00081688,0.00020036,1.9784,0.24973,20592.2326098596,0.0004128993
10954,10.1007/s11664-015-4303-6,5134,3(a),6467,x=0,Ca1Zn2Sb2,715.5,0.000048583,0.00081726,0.00020046,1.9765,0.25,20583.3316180557,0.0004134885
10954,10.1007/s11664-015-4303-6,5134,3(a),6467,x=0,Ca1Zn2Sb2,716,0.000048605,,,1.9745,0.25028,20574.015019031,
10954,10.1007/s11664-015-4303-6,5134,3(a),6467,x=0,Ca1Zn2Sb2,716.5,0.000048626,,,1.9726,0.25055,20565.1297659688,
10954,10.1007/s11664-015-4303-6,5134,3(a),6467,x=0,Ca1Zn2Sb2,717,0.000048648,,,,0.25082,20555.829633284,
10954,10.1007/s11664-015-4303-6,5134,3(a),6467,x=0,Ca1Zn2Sb2,717.5,0.000048669,,,,,20546.9600772566,
10954,10.1007/s11664-015-4303-6,5136,3(b),6467,x=0,Ca1Zn2Sb2,298,,,0.00012393,,,,
10954,10.1007/s11664-015-4303-6,5136,3(b),6467,x=0,Ca1Zn2Sb2,298.5,,,0.00012403,,,,
10954,10.1007/s11664-015-4303-6,5134,3(a),6468,x=0.1,Ca0.9Eu0.1Zn2Sb2,301.5,0.000014916,0.00080178,,3.2013,0.031913,67042.1024403325,0.0002504545
10954,10.1007/s11664-015-4303-6,5134,3(a),6468,x=0.1,Ca0.9Eu0.1Zn2Sb2,302,0.000014931,0.00080235,,3.1993,0.032441,66974.7505190543,0.0002507892
10954,10.1007/s11664-015-4303-6,5134,3(a),6468,x=0.1,Ca0.9Eu0.1Zn2Sb2,302.5,0.000014946,0.00080291,0.00011046,3.1974,0.032969,66907.5337883046,0.0002511134
10954,10.1007/s11664-015-4303-6,5134,3(a),6468,x=0.1,Ca0.9Eu0.1Zn2Sb2,303,0.000014961,0.00080348,0.00011055,3.1954,0.033496,66840.4518414544,0.000251449
10954,10.1007/s11664-015-4303-6,5134,3(a),6468,x=0.1,Ca0.9Eu0.1Zn2Sb2,303.5,0.000014976,0.00080405,0.00011065,3.1935,0.034024,66773.5042735043,0.000251777
10954,10.1007/s11664-015-4303-6,5134,3(a),6468,x=0.1,Ca0.9Eu0.1Zn2Sb2,304,0.000014991,0.00080462,0.00011074,3.1915,0.034552,66706.6906810753,0.0002521134
10954,10.1007/s11664-015-4303-6,5134,3(a),6468,x=0.1,Ca0.9Eu0.1Zn2Sb2,304.5,0.000015006,0.00080519,0.00011083,3.1896,0.035079,66640.0106624017,0.0002524423
10954,10.1007/s11664-015-4303-6,5134,3(a),6468,x=0.1,Ca0.9Eu0.1Zn2Sb2,305,0.000015022,0.00080575,0.00011092,3.1876,0.035607,66569.0320862735,0.0002527764
10954,10.1007/s11664-015-4303-6,5134,3(a),6468,x=0.1,Ca0.9Eu0.1Zn2Sb2,305.5,0.000015037,0.00080632,0.00011101,3.1857,0.036135,66502.6268537607,0.0002531061
10954,10.1007/s11664-015-4303-6,5134,3(a),6468,x=0.1,Ca0.9Eu0.1Zn2Sb2,306,0.000015052,0.00080689,0.00011111,3.1837,0.036662,66436.353972894,0.0002534441
10954,10.1007/s11664-015-4303-6,5134,3(a),6468,x=0.1,Ca0.9Eu0.1Zn2Sb2,306.5,0.000015067,0.00080746,0.0001112,3.1818,0.03719,66370.2130483839,0.0002537746
10954,10.1007/s11664-015-4303-6,5134,3(a),6468,x=0.1,Ca0.9Eu0.1Zn2Sb2,307,0.000015082,0.00080803,0.00011129,3.1798,0.037718,66304.2036865137,0.0002541135
10954,10.1007/s11664-015-4303-6,5134,3(a),6468,x=0.1,Ca0.9Eu0.1Zn2Sb2,307.5,0.000015097,0.00080859,0.00011138,3.1779,0.038245,66238.3254951315,0.0002544416
10954,10.1007/s11664-015-4303-6,5134,3(a),6468,x=0.1,Ca0.9Eu0.1Zn2Sb2,308,0.000015112,0.00080916,0.00011147,3.1759,0.038773,66172.5780836421,0.0002547813
10954,10.1007/s11664-015-4303-6,5134,3(a),6468,x=0.1,Ca0.9Eu0.1Zn2Sb2,308.5,0.000015127,0.00080973,0.00011157,3.174,0.039301,66106.9610629999,0.0002551134
10954,10.1007/s11664-015-4303-6,5134,3(a),6468,x=0.1,Ca0.9Eu0.1Zn2Sb2,309,0.000015143,0.0008103,0.00011166,3.172,0.039828,66037.1128574259,0.000255454
10954,10.1007/s11664-015-4303-6,5134,3(a),6468,x=0.1,Ca0.9Eu0.1Zn2Sb2,309.5,0.000015158,0.00081087,0.00011175,3.1701,0.040356,65971.7640849716,0.0002557869
10954,10.1007/s11664-015-4303-6,5134,3(a),6468,x=0.1,Ca0.9Eu0.1Zn2Sb2,310,0.000015173,0.00081143,0.00011184,3.1681,0.040884,65906.5445198708,0.0002561251
10954,10.1007/s11664-015-4303-6,5134,3(a),6468,x=0.1,Ca0.9Eu0.1Zn2Sb2,310.5,0.000015188,0.000812,0.00011193,3.1661,0.041411,65841.4537792995,0.0002564669
10954,10.1007/s11664-015-4303-6,5134,3(a),6468,x=0.1,Ca0.9Eu0.1Zn2Sb2,311,0.000015203,0.00081257,0.00011202,3.1642,0.041939,65776.4914819444,0.0002568011
10954,10.1007/s11664-015-4303-6,5134,3(a),6468,x=0.1,Ca0.9Eu0.1Zn2Sb2,311.5,0.000015218,0.00081314,0.00011212,3.1622,0.042467,65711.6572479958,0.0002571438
10954,10.1007/s11664-015-4303-6,5134,3(a),6468,x=0.1,Ca0.9Eu0.1Zn2Sb2,312,0.000015233,0.00081371,0.00011221,3.1603,0.042994,65646.95069914,0.0002574787
10954,10.1007/s11664-015-4303-6,5134,3(a),6468,x=0.1,Ca0.9Eu0.1Zn2Sb2,312.5,0.000015248,0.00081427,0.0001123,3.1583,0.043522,65582.3714585519,0.0002578191
10954,10.1007/s11664-015-4303-6,5134,3(a),6468,x=0.1,Ca0.9Eu0.1Zn2Sb2,313,0.000015263,0.00081484,0.00011239,3.1564,0.044049,65517.9191508878,0.0002581549
10954,10.1007/s11664-015-4303-6,5134,3(a),6468,x=0.1,Ca0.9Eu0.1Zn2Sb2,313.5,0.000015279,0.00081541,0.00011248,3.1544,0.044577,65449.3095097847,0.0002584992
10954,10.1007/s11664-015-4303-6,5134,3(a),6468,x=0.1,Ca0.9Eu0.1Zn2Sb2,314,0.000015294,0.00081598,0.00011258,3.1525,0.045105,65385.1183470642,0.0002588358
10954,10.1007/s11664-015-4303-6,5134,3(a),6468,x=0.1,Ca0.9Eu0.1Zn2Sb2,314.5,0.000015309,0.00081655,0.00011267,3.1505,0.045632,65321.052975374,0.0002591811
10954,10.1007/s11664-015-4303-6,5134,3(a),6468,x=0.1,Ca0.9Eu0.1Zn2Sb2,315,0.000015324,0.00081711,0.00011276,3.1486,0.04616,65257.1130253198,0.0002595153
10954,10.1007/s11664-015-4303-6,5134,3(a),6468,x=0.1,Ca0.9Eu0.1Zn2Sb2,315.5,0.000015339,0.00081768,0.00011285,3.1466,0.046688,65193.2981289523,0.0002598614
10954,10.1007/s11664-015-4303-6,5134,3(a),6468,x=0.1,Ca0.9Eu0.1Zn2Sb2,316,0.000015354,0.00081825,0.00011294,3.1447,0.047215,65129.6079197603,0.0002601997
10954,10.1007/s11664-015-4303-6,5134,3(a),6468,x=0.1,Ca0.9Eu0.1Zn2Sb2,316.5,0.000015369,0.00081882,0.00011304,3.1427,0.047743,65066.0420326632,0.0002605467
10954,10.1007/s11664-015-4303-6,5134,3(a),6468,x=0.1,Ca0.9Eu0.1Zn2Sb2,317,0.000015384,0.00081939,0.00011313,3.1408,0.048271,65002.6001040042,0.0002608858
10954,10.1007/s11664-015-4303-6,5134,3(a),6468,x=0.1,Ca0.9Eu0.1Zn2Sb2,317.5,0.0000154,0.00081995,0.00011322,3.1388,0.048798,64935.0649350649,0.0002612304
10954,10.1007/s11664-015-4303-6,5134,3(a),6468,x=0.1,Ca0.9Eu0.1Zn2Sb2,318,0.000015415,0.00082052,0.00011331,3.1369,0.049326,64871.8780408693,0.0002615703
10954,10.1007/s11664-015-4303-6,5134,3(a),6468,x=0.1,Ca0.9Eu0.1Zn2Sb2,318.5,0.00001543,0.00082109,0.0001134,3.1349,0.049854,64808.8139987038,0.000261919
10954,10.1007/s11664-015-4303-6,5134,3(a),6468,x=0.1,Ca0.9Eu0.1Zn2Sb2,319,0.000015445,0.00082166,0.0001135,3.133,0.050381,64745.8724506313,0.0002622598
10954,10.1007/s11664-015-4303-6,5134,3(a),6468,x=0.1,Ca0.9Eu0.1Zn2Sb2,319.5,0.00001546,0.00082223,0.00011359,3.131,0.050909,64683.0530401035,0.0002626094
10954,10.1007/s11664-015-4303-6,5134,3(a),6468,x=0.1,Ca0.9Eu0.1Zn2Sb2,320,0.000015475,0.00082279,0.00011368,3.1291,0.051437,64620.3554119548,0.0002629478
10954,10.1007/s11664-015-4303-6,5134,3(a),6468,x=0.1,Ca0.9Eu0.1Zn2Sb2,320.5,0.00001549,0.00082336,0.00011377,3.1271,0.051964,64557.7792123951,0.0002632983
10954,10.1007/s11664-015-4303-6,5134,3(a),6468,x=0.1,Ca0.9Eu0.1Zn2Sb2,321,0.000015505,0.00082393,0.00011386,3.1251,0.052492,64495.3240890035,0.0002636492
10954,10.1007/s11664-015-4303-6,5134,3(a),6468,x=0.1,Ca0.9Eu0.1Zn2Sb2,321.5,0.00001552,0.0008245,0.00011395,3.1232,0.05302,64432.9896907216,0.0002639921
10954,10.1007/s11664-015-4303-6,5134,3(a),6468,x=0.1,Ca0.9Eu0.1Zn2Sb2,322,0.000015536,0.00082507,0.00011405,3.1212,0.053547,64366.6323377961,0.0002643438
10954,10.1007/s11664-015-4303-6,5134,3(a),6468,x=0.1,Ca0.9Eu0.1Zn2Sb2,322.5,0.000015551,0.00082564,0.00011414,3.1193,0.054075,64304.5463314256,0.0002646876
10954,10.1007/s11664-015-4303-6,5134,3(a),6468,x=0.1,Ca0.9Eu0.1Zn2Sb2,323,0.000015566,0.0008262,0.00011423,3.1173,0.054603,64242.5799820121,0.0002650371
10954,10.1007/s11664-015-4303-6,5134,3(a),6468,x=0.1,Ca0.9Eu0.1Zn2Sb2,323.5,0.000015581,0.00082677,0.00011432,3.1154,0.05513,64180.7329439702,0.0002653817
10954,10.1007/s11664-015-4303-6,5134,3(a),6468,x=0.1,Ca0.9Eu0.1Zn2Sb2,324,0.000015596,0.00082734,0.00011441,3.1134,0.055658,64119.0048730444,0.0002657352
10954,10.1007/s11664-015-4303-6,5134,3(a),6468,x=0.1,Ca0.9Eu0.1Zn2Sb2,324.5,0.000015611,0.00082791,0.00011451,3.1115,0.056186,64057.395426302,0.0002660807
10954,10.1007/s11664-015-4303-6,5134,3(a),6468,x=0.1,Ca0.9Eu0.1Zn2Sb2,325,0.000015626,0.00082848,0.0001146,3.1095,0.056713,63995.9042621272,0.0002664351
10954,10.1007/s11664-015-4303-6,5134,3(a),6468,x=0.1,Ca0.9Eu0.1Zn2Sb2,325.5,0.000015641,0.00082904,0.00011469,3.1076,0.057241,63934.5310402148,0.0002667782
10954,10.1007/s11664-015-4303-6,5134,3(a),6468,x=0.1,Ca0.9Eu0.1Zn2Sb2,326,0.000015657,0.00082961,0.00011478,3.1056,0.057769,63869.1958868238,0.0002671336
10954,10.1007/s11664-015-4303-6,5134,3(a),6468,x=0.1,Ca0.9Eu0.1Zn2Sb2,326.5,0.000015672,0.00083018,0.00011487,3.1037,0.058296,63808.0653394589,0.0002674807
10954,10.1007/s11664-015-4303-6,5134,3(a),6468,x=0.1,Ca0.9Eu0.1Zn2Sb2,327,0.000015687,0.00083075,0.00011497,3.1017,0.058824,63747.0516988589,0.000267837
10954,10.1007/s11664-015-4303-6,5134,3(a),6468,x=0.1,Ca0.9Eu0.1Zn2Sb2,327.5,0.000015702,0.00083132,0.00011506,3.0998,0.059351,63686.1546299834,0.000268185
10954,10.1007/s11664-015-4303-6,5134,3(a),6468,x=0.1,Ca0.9Eu0.1Zn2Sb2,328,0.000015717,0.00083188,0.00011515,3.0978,0.059879,63625.3737990711,0.000268539
10954,10.1007/s11664-015-4303-6,5134,3(a),6468,x=0.1,Ca0.9Eu0.1Zn2Sb2,328.5,0.000015732,0.00083245,0.00011524,3.0959,0.060407,63564.7088736334,0.0002688879
10954,10.1007/s11664-015-4303-6,5134,3(a),6468,x=0.1,Ca0.9Eu0.1Zn2Sb2,329,0.000015747,0.00083302,0.00011533,3.0939,0.060934,63504.1595224487,0.0002692459
10954,10.1007/s11664-015-4303-6,5134,3(a),6468,x=0.1,Ca0.9Eu0.1Zn2Sb2,329.5,0.000015762,0.00083359,0.00011543,3.092,0.061462,63443.7254155564,0.0002695957
10954,10.1007/s11664-015-4303-6,5134,3(a),6468,x=0.1,Ca0.9Eu0.1Zn2Sb2,330,0.000015777,0.00083416,0.00011552,3.09,0.06199,63383.4062242505,0.0002699547
10954,10.1007/s11664-015-4303-6,5134,3(a),6468,x=0.1,Ca0.9Eu0.1Zn2Sb2,330.5,0.000015793,0.00083472,0.00011561,3.0881,0.062517,63319.1920471095,0.0002703021
10954,10.1007/s11664-015-4303-6,5134,3(a),6468,x=0.1,Ca0.9Eu0.1Zn2Sb2,331,0.000015808,0.00083529,0.0001157,3.0861,0.063045,63259.1093117409,0.000270662
10954,10.1007/s11664-015-4303-6,5134,3(a),6468,x=0.1,Ca0.9Eu0.1Zn2Sb2,331.5,0.000015823,0.00083586,0.00011579,3.0841,0.063573,63199.1404916893,0.0002710223
10954,10.1007/s11664-015-4303-6,5134,3(a),6468,x=0.1,Ca0.9Eu0.1Zn2Sb2,332,0.000015838,0.00083643,0.00011588,3.0822,0.0641,63139.2852632908,0.0002713743
10954,10.1007/s11664-015-4303-6,5134,3(a),6468,x=0.1,Ca0.9Eu0.1Zn2Sb2,332.5,0.000015853,0.000837,0.00011598,3.0802,0.064628,63079.5433041065,0.0002717356
10954,10.1007/s11664-015-4303-6,5134,3(a),6468,x=0.1,Ca0.9Eu0.1Zn2Sb2,333,0.000015868,0.00083756,0.00011607,3.0783,0.065156,63019.9142929166,0.0002720852
10954,10.1007/s11664-015-4303-6,5134,3(a),6468,x=0.1,Ca0.9Eu0.1Zn2Sb2,333.5,0.000015883,0.00083813,0.00011616,3.0763,0.065683,62960.3979097148,0.0002724474
10954,10.1007/s11664-015-4303-6,5134,3(a),6468,x=0.1,Ca0.9Eu0.1Zn2Sb2,334,0.000015898,0.0008387,0.00011625,3.0744,0.066211,62900.9938357026,0.0002728012
10954,10.1007/s11664-015-4303-6,5134,3(a),6468,x=0.1,Ca0.9Eu0.1Zn2Sb2,334.5,0.000015914,0.00083927,0.00011634,3.0724,0.066739,62837.7529219555,0.0002731643
10954,10.1007/s11664-015-4303-6,5134,3(a),6468,x=0.1,Ca0.9Eu0.1Zn2Sb2,335,0.000015929,0.00083984,0.00011644,3.0705,0.067266,62778.5799485216,0.000273519
10954,10.1007/s11664-015-4303-6,5134,3(a),6468,x=0.1,Ca0.9Eu0.1Zn2Sb2,335.5,0.000015944,0.0008404,0.00011653,3.0685,0.067794,62719.5183140994,0.0002738797
10954,10.1007/s11664-015-4303-6,5134,3(a),6468,x=0.1,Ca0.9Eu0.1Zn2Sb2,336,0.000015959,0.00084097,0.00011662,3.0666,0.068322,62660.5677047434,0.0002742353
10954,10.1007/s11664-015-4303-6,5134,3(a),6468,x=0.1,Ca0.9Eu0.1Zn2Sb2,336.5,0.000015974,0.00084154,0.00011671,3.0646,0.068849,62601.7278076875,0.0002746003
10954,10.1007/s11664-015-4303-6,5134,3(a),6468,x=0.1,Ca0.9Eu0.1Zn2Sb2,337,0.000015989,0.00084211,0.0001168,3.0627,0.069377,62542.998311339,0.0002749567
10954,10.1007/s11664-015-4303-6,5134,3(a),6468,x=0.1,Ca0.9Eu0.1Zn2Sb2,337.5,0.000016004,0.00084268,0.0001169,3.0607,0.069905,62484.3789052737,0.0002753226
10954,10.1007/s11664-015-4303-6,5134,3(a),6468,x=0.1,Ca0.9Eu0.1Zn2Sb2,338,0.000016019,0.00084324,0.00011699,3.0588,0.070432,62425.8692802297,0.0002756767
10954,10.1007/s11664-015-4303-6,5134,3(a),6468,x=0.1,Ca0.9Eu0.1Zn2Sb2,338.5,0.000016035,0.00084381,0.00011708,3.0568,0.07096,62363.579669473,0.0002760436
10954,10.1007/s11664-015-4303-6,5134,3(a),6468,x=0.1,Ca0.9Eu0.1Zn2Sb2,339,0.00001605,0.00084438,0.00011717,3.0549,0.071488,62305.2959501558,0.0002764018
10954,10.1007/s11664-015-4303-6,5134,3(a),6468,x=0.1,Ca0.9Eu0.1Zn2Sb2,339.5,0.000016065,0.00084495,0.00011726,3.0529,0.072015,62247.1210706505,0.0002767696
10954,10.1007/s11664-015-4303-6,5134,3(a),6468,x=0.1,Ca0.9Eu0.1Zn2Sb2,340,0.00001608,0.00084552,0.00011736,3.051,0.072543,62189.0547263682,0.0002771288
10954,10.1007/s11664-015-4303-6,5134,3(a),6468,x=0.1,Ca0.9Eu0.1Zn2Sb2,340.5,0.000016095,0.00084609,0.00011745,3.049,0.073071,62131.0966138552,0.0002774975
10954,10.1007/s11664-015-4303-6,5134,3(a),6468,x=0.1,Ca0.9Eu0.1Zn2Sb2,341,0.00001611,0.00084665,0.00011754,3.047,0.073598,62073.2464307883,0.0002778635
10954,10.1007/s11664-015-4303-6,5134,3(a),6468,x=0.1,Ca0.9Eu0.1Zn2Sb2,341.5,0.000016125,0.00084722,0.00011763,3.0451,0.074126,62015.503875969,0.000278224
10954,10.1007/s11664-015-4303-6,5134,3(a),6468,x=0.1,Ca0.9Eu0.1Zn2Sb2,342,0.00001614,0.00084779,0.00011772,3.0431,0.074653,61957.8686493185,0.0002785942
10954,10.1007/s11664-015-4303-6,5134,3(a),6468,x=0.1,Ca0.9Eu0.1Zn2Sb2,342.5,0.000016155,0.00084836,0.00011781,3.0412,0.075181,61900.3404518725,0.0002789557
10954,10.1007/s11664-015-4303-6,5134,3(a),6468,x=0.1,Ca0.9Eu0.1Zn2Sb2,343,0.000016171,0.00084893,0.00011791,3.0392,0.075709,61839.0946756539,0.0002793268
10954,10.1007/s11664-015-4303-6,5134,3(a),6468,x=0.1,Ca0.9Eu0.1Zn2Sb2,343.5,0.000016186,0.00084949,0.000118,3.0373,0.076236,61781.7867292722,0.0002796859
10954,10.1007/s11664-015-4303-6,5134,3(a),6468,x=0.1,Ca0.9Eu0.1Zn2Sb2,344,0.000016201,0.00085006,0.00011809,3.0353,0.076764,61724.5849021665,0.000280058
10954,10.1007/s11664-015-4303-6,5134,3(a),6468,x=0.1,Ca0.9Eu0.1Zn2Sb2,344.5,0.000016216,0.00085063,0.00011818,3.0334,0.077292,61667.488899852,0.0002804213
10954,10.1007/s11664-015-4303-6,5134,3(a),6468,x=0.1,Ca0.9Eu0.1Zn2Sb2,345,0.000016231,0.0008512,0.00011827,3.0314,0.077819,61610.4984289323,0.0002807944
10954,10.1007/s11664-015-4303-6,5134,3(a),6468,x=0.1,Ca0.9Eu0.1Zn2Sb2,345.5,0.000016246,0.00085177,0.00011837,3.0295,0.078347,61553.6131970947,0.0002811586
10954,10.1007/s11664-015-4303-6,5134,3(a),6468,x=0.1,Ca0.9Eu0.1Zn2Sb2,346,0.000016261,0.00085233,0.00011846,3.0275,0.078875,61496.832913105,0.0002815293
10954,10.1007/s11664-015-4303-6,5134,3(a),6468,x=0.1,Ca0.9Eu0.1Zn2Sb2,346.5,0.000016276,0.0008529,0.00011855,3.0256,0.079402,61440.1572868026,0.0002818945
10954,10.1007/s11664-015-4303-6,5134,3(a),6468,x=0.1,Ca0.9Eu0.1Zn2Sb2,347,0.000016292,0.00085347,0.00011864,3.0236,0.07993,61379.8183157378,0.0002822695
10954,10.1007/s11664-015-4303-6,5134,3(a),6468,x=0.1,Ca0.9Eu0.1Zn2Sb2,347.5,0.000016307,0.00085404,0.00011873,3.0217,0.080458,61323.3580670877,0.0002826356
10954,10.1007/s11664-015-4303-6,5134,3(a),6468,x=0.1,Ca0.9Eu0.1Zn2Sb2,348,0.000016322,0.00085461,0.00011883,3.0197,0.080985,61267.001592942,0.0002830116
10954,10.1007/s11664-015-4303-6,5134,3(a),6468,x=0.1,Ca0.9Eu0.1Zn2Sb2,348.5,0.000016337,0.00085517,0.00011892,3.0178,0.081513,61210.7486074555,0.0002833753
10954,10.1007/s11664-015-4303-6,5134,3(a),6468,x=0.1,Ca0.9Eu0.1Zn2Sb2,349,0.000016352,0.00085574,0.00011901,3.0158,0.082041,61154.5988258317,0.0002837522
10954,10.1007/s11664-015-4303-6,5134,3(a),6468,x=0.1,Ca0.9Eu0.1Zn2Sb2,349.5,0.000016367,0.00085631,0.0001191,3.0139,0.082568,61098.5519643184,0.0002841202
10954,10.1007/s11664-015-4303-6,5134,3(a),6468,x=0.1,Ca0.9Eu0.1Zn2Sb2,350,0.000016382,0.00085688,0.00011919,3.0119,0.083096,61042.6077402027,0.0002844982
10954,10.1007/s11664-015-4303-6,5134,3(a),6468,x=0.1,Ca0.9Eu0.1Zn2Sb2,350.5,0.000016397,0.00085745,0.00011929,3.01,0.083624,60986.7658718058,0.0002848671
10954,10.1007/s11664-015-4303-6,5134,3(a),6468,x=0.1,Ca0.9Eu0.1Zn2Sb2,351,0.000016412,0.00085801,0.00011938,3.008,0.084151,60931.0260784792,0.0002852427
10954,10.1007/s11664-015-4303-6,5134,3(a),6468,x=0.1,Ca0.9Eu0.1Zn2Sb2,351.5,0.000016428,0.00085858,0.00011947,3.006,0.084679,60871.6824933041,0.0002856221
10954,10.1007/s11664-015-4303-6,5134,3(a),6468,x=0.1,Ca0.9Eu0.1Zn2Sb2,352,0.000016443,0.00085915,0.00011956,3.0041,0.085207,60816.1527701758,0.0002859925
10954,10.1007/s11664-015-4303-6,5134,3(a),6468,x=0.1,Ca0.9Eu0.1Zn2Sb2,352.5,0.000016458,0.00085972,0.00011965,3.0021,0.085734,60760.7242678333,0.0002863729
10954,10.1007/s11664-015-4303-6,5134,3(a),6468,x=0.1,Ca0.9Eu0.1Zn2Sb2,353,0.000016473,0.00086029,0.00011974,3.0002,0.086262,60705.3967097675,0.0002867442
10954,10.1007/s11664-015-4303-6,5134,3(a),6468,x=0.1,Ca0.9Eu0.1Zn2Sb2,353.5,0.000016488,0.00086085,0.00011984,2.9982,0.08679,60650.1698204755,0.0002871223
10954,10.1007/s11664-015-4303-6,5134,3(a),6468,x=0.1,Ca0.9Eu0.1Zn2Sb2,354,0.000016503,0.00086142,0.00011993,2.9963,0.087317,60595.043325456,0.0002874946
10954,10.1007/s11664-015-4303-6,5134,3(a),6468,x=0.1,Ca0.9Eu0.1Zn2Sb2,354.5,0.000016518,0.00086199,0.00012002,2.9943,0.087845,60540.0169512047,0.000287877
10954,10.1007/s11664-015-4303-6,5134,3(a),6468,x=0.1,Ca0.9Eu0.1Zn2Sb2,355,0.000016533,0.00086256,0.00012011,2.9924,0.088373,60485.0904252102,0.0002882502
10954,10.1007/s11664-015-4303-6,5134,3(a),6468,x=0.1,Ca0.9Eu0.1Zn2Sb2,355.5,0.000016549,0.00086313,0.0001202,2.9904,0.0889,60426.6118798719,0.0002886336
10954,10.1007/s11664-015-4303-6,5134,3(a),6468,x=0.1,Ca0.9Eu0.1Zn2Sb2,356,0.000016564,0.00086369,0.0001203,2.9885,0.089428,60371.8908476213,0.0002890045
10954,10.1007/s11664-015-4303-6,5134,3(a),6468,x=0.1,Ca0.9Eu0.1Zn2Sb2,356.5,0.000016579,0.00086426,0.00012039,2.9865,0.089955,60317.2688340672,0.0002893889
10954,10.1007/s11664-015-4303-6,5134,3(a),6468,x=0.1,Ca0.9Eu0.1Zn2Sb2,357,0.000016594,0.00086483,0.00012048,2.9846,0.090483,60262.7455706882,0.0002897641
10954,10.1007/s11664-015-4303-6,5134,3(a),6468,x=0.1,Ca0.9Eu0.1Zn2Sb2,357.5,0.000016609,0.0008654,0.00012057,2.9826,0.091011,60208.3207899332,0.0002901495
10954,10.1007/s11664-015-4303-6,5134,3(a),6468,x=0.1,Ca0.9Eu0.1Zn2Sb2,358,0.000016624,0.00086597,0.00012066,2.9807,0.091538,60153.9942252166,0.0002905257
10954,10.1007/s11664-015-4303-6,5134,3(a),6468,x=0.1,Ca0.9Eu0.1Zn2Sb2,358.5,0.000016639,0.00086653,0.00012076,2.9787,0.092066,60099.7656109141,0.0002909088
10954,10.1007/s11664-015-4303-6,5134,3(a),6468,x=0.1,Ca0.9Eu0.1Zn2Sb2,359,0.000016654,0.0008671,0.00012085,2.9768,0.092594,60045.6346823586,0.0002912859
10954,10.1007/s11664-015-4303-6,5134,3(a),6468,x=0.1,Ca0.9Eu0.1Zn2Sb2,359.5,0.00001667,0.00086767,0.00012094,2.9748,0.093121,59988.0023995201,0.0002916734
10954,10.1007/s11664-015-4303-6,5134,3(a),6468,x=0.1,Ca0.9Eu0.1Zn2Sb2,360,0.000016685,0.00086824,0.00012103,2.9729,0.093649,59934.0725202277,0.0002920515
10954,10.1007/s11664-015-4303-6,5134,3(a),6468,x=0.1,Ca0.9Eu0.1Zn2Sb2,360.5,0.0000167,0.00086881,0.00012112,2.9709,0.094177,59880.2395209581,0.00029244
10954,10.1007/s11664-015-4303-6,5134,3(a),6468,x=0.1,Ca0.9Eu0.1Zn2Sb2,361,0.000016715,0.00086938,0.00012122,2.969,0.094704,59826.5031408914,0.0002928191
10954,10.1007/s11664-015-4303-6,5134,3(a),6468,x=0.1,Ca0.9Eu0.1Zn2Sb2,361.5,0.00001673,0.00086994,0.00012131,2.967,0.095232,59772.8631201435,0.0002932053
10954,10.1007/s11664-015-4303-6,5134,3(a),6468,x=0.1,Ca0.9Eu0.1Zn2Sb2,362,0.000016745,0.00087051,0.0001214,2.965,0.09576,59719.3191997611,0.0002935953
10954,10.1007/s11664-015-4303-6,5134,3(a),6468,x=0.1,Ca0.9Eu0.1Zn2Sb2,362.5,0.00001676,0.00087108,0.00012149,2.9631,0.096287,59665.8711217184,0.0002939759
10954,10.1007/s11664-015-4303-6,5134,3(a),6468,x=0.1,Ca0.9Eu0.1Zn2Sb2,363,0.000016775,0.00087165,0.00012158,2.9611,0.096815,59612.5186289121,0.000294367
10954,10.1007/s11664-015-4303-6,5134,3(a),6468,x=0.1,Ca0.9Eu0.1Zn2Sb2,363.5,0.00001679,0.00087222,0.00012167,2.9592,0.097343,59559.2614651578,0.0002947486
10954,10.1007/s11664-015-4303-6,5134,3(a),6468,x=0.1,Ca0.9Eu0.1Zn2Sb2,364,0.000016806,0.00087278,0.00012177,2.9572,0.09787,59502.5586100202,0.0002951373
10954,10.1007/s11664-015-4303-6,5134,3(a),6468,x=0.1,Ca0.9Eu0.1Zn2Sb2,364.5,0.000016821,0.00087335,0.00012186,2.9553,0.098398,59449.4976517448,0.0002955199
10954,10.1007/s11664-015-4303-6,5134,3(a),6468,x=0.1,Ca0.9Eu0.1Zn2Sb2,365,0.000016836,0.00087392,0.00012195,2.9533,0.098926,59396.5312425754,0.000295913
10954,10.1007/s11664-015-4303-6,5134,3(a),6468,x=0.1,Ca0.9Eu0.1Zn2Sb2,365.5,0.000016851,0.00087449,0.00012204,2.9514,0.099453,59343.659130022,0.0002962967
10954,10.1007/s11664-015-4303-6,5134,3(a),6468,x=0.1,Ca0.9Eu0.1Zn2Sb2,366,0.000016866,0.00087506,0.00012213,2.9494,0.099981,59290.8810624926,0.0002966909
10954,10.1007/s11664-015-4303-6,5134,3(a),6468,x=0.1,Ca0.9Eu0.1Zn2Sb2,366.5,0.000016881,0.00087562,0.00012223,2.9475,0.10051,59238.1967892897,0.0002970721
10954,10.1007/s11664-015-4303-6,5134,3(a),6468,x=0.1,Ca0.9Eu0.1Zn2Sb2,367,0.000016896,0.00087619,0.00012232,2.9455,0.10104,59185.6060606061,0.0002974673
10954,10.1007/s11664-015-4303-6,5134,3(a),6468,x=0.1,Ca0.9Eu0.1Zn2Sb2,367.5,0.000016911,0.00087676,0.00012241,2.9436,0.10156,59133.1086275205,0.000297853
10954,10.1007/s11664-015-4303-6,5134,3(a),6468,x=0.1,Ca0.9Eu0.1Zn2Sb2,368,0.000016927,0.00087733,0.0001225,2.9416,0.10209,59077.2139185916,0.0002982493
10954,10.1007/s11664-015-4303-6,5134,3(a),6468,x=0.1,Ca0.9Eu0.1Zn2Sb2,368.5,0.000016942,0.0008779,0.00012259,2.9397,0.10262,59024.9085113918,0.0002986359
10954,10.1007/s11664-015-4303-6,5134,3(a),6468,x=0.1,Ca0.9Eu0.1Zn2Sb2,369,0.000016957,0.00087846,0.00012269,2.9377,0.10315,58972.6956419178,0.0002990299
10954,10.1007/s11664-015-4303-6,5134,3(a),6468,x=0.1,Ca0.9Eu0.1Zn2Sb2,369.5,0.000016972,0.00087903,0.00012278,2.9358,0.10367,58920.5750648126,0.0002994175
10954,10.1007/s11664-015-4303-6,5134,3(a),6468,x=0.1,Ca0.9Eu0.1Zn2Sb2,370,0.000016987,0.0008796,0.00012287,2.9338,0.1042,58868.546535586,0.0002998159
10954,10.1007/s11664-015-4303-6,5134,3(a),6468,x=0.1,Ca0.9Eu0.1Zn2Sb2,370.5,0.000017002,0.00088017,0.00012296,2.9319,0.10473,58816.6098106105,0.0003002046
10954,10.1007/s11664-015-4303-6,5134,3(a),6468,x=0.1,Ca0.9Eu0.1Zn2Sb2,371,0.000017017,0.00088074,0.00012305,2.9299,0.10526,58764.7646471176,0.0003006041
10954,10.1007/s11664-015-4303-6,5134,3(a),6468,x=0.1,Ca0.9Eu0.1Zn2Sb2,371.5,0.000017032,0.0008813,0.00012315,2.9279,0.10579,58713.010803194,0.0003010007
10954,10.1007/s11664-015-4303-6,5134,3(a),6468,x=0.1,Ca0.9Eu0.1Zn2Sb2,372,0.000017047,0.00088187,0.00012324,2.926,0.10631,58661.3480377779,0.000301391
10954,10.1007/s11664-015-4303-6,5134,3(a),6468,x=0.1,Ca0.9Eu0.1Zn2Sb2,372.5,0.000017063,0.00088244,0.00012333,2.924,0.10684,58606.3412061185,0.0003017921
10954,10.1007/s11664-015-4303-6,5134,3(a),6468,x=0.1,Ca0.9Eu0.1Zn2Sb2,373,0.000017078,0.00088301,0.00012342,2.9221,0.10737,58554.8659093571,0.0003021834
10954,10.1007/s11664-015-4303-6,5134,3(a),6468,x=0.1,Ca0.9Eu0.1Zn2Sb2,373.5,0.000017093,0.00088358,0.00012351,2.9201,0.1079,58503.4809571169,0.0003025855
10954,10.1007/s11664-015-4303-6,5134,3(a),6468,x=0.1,Ca0.9Eu0.1Zn2Sb2,374,0.000017108,0.00088414,0.0001236,2.9182,0.10842,58452.1861117606,0.0003029744
10954,10.1007/s11664-015-4303-6,5134,3(a),6468,x=0.1,Ca0.9Eu0.1Zn2Sb2,374.5,0.000017123,0.00088471,0.0001237,2.9162,0.10895,58400.9811364831,0.0003033777
10954,10.1007/s11664-015-4303-6,5134,3(a),6468,x=0.1,Ca0.9Eu0.1Zn2Sb2,375,0.000017138,0.00088528,0.00012379,2.9143,0.10948,58349.8657953087,0.0003037711
10954,10.1007/s11664-015-4303-6,5134,3(a),6468,x=0.1,Ca0.9Eu0.1Zn2Sb2,375.5,0.000017153,0.00088585,0.00012388,2.9123,0.11001,58298.8398530869,0.0003041754
10954,10.1007/s11664-015-4303-6,5134,3(a),6468,x=0.1,Ca0.9Eu0.1Zn2Sb2,376,0.000017168,0.00088642,0.00012397,2.9104,0.11053,58247.9030754893,0.0003045698
10954,10.1007/s11664-015-4303-6,5134,3(a),6468,x=0.1,Ca0.9Eu0.1Zn2Sb2,376.5,0.000017184,0.00088698,0.00012406,2.9084,0.11106,58193.6685288641,0.0003049718
10954,10.1007/s11664-015-4303-6,5134,3(a),6468,x=0.1,Ca0.9Eu0.1Zn2Sb2,377,0.000017199,0.00088755,0.00012416,2.9065,0.11159,58142.9152857724,0.0003053673
10954,10.1007/s11664-015-4303-6,5134,3(a),6468,x=0.1,Ca0.9Eu0.1Zn2Sb2,377.5,0.000017214,0.00088812,0.00012425,2.9045,0.11212,58092.2504937841,0.0003057738
10954,10.1007/s11664-015-4303-6,5134,3(a),6468,x=0.1,Ca0.9Eu0.1Zn2Sb2,378,0.000017229,0.00088869,0.00012434,2.9026,0.11264,58041.6739218759,0.0003061703
10954,10.1007/s11664-015-4303-6,5134,3(a),6468,x=0.1,Ca0.9Eu0.1Zn2Sb2,378.5,0.000017244,0.00088926,0.00012443,2.9006,0.11317,57991.1853398283,0.0003065779
10954,10.1007/s11664-015-4303-6,5134,3(a),6468,x=0.1,Ca0.9Eu0.1Zn2Sb2,379,0.000017259,0.00088982,0.00012452,2.8987,0.1137,57940.7845182224,0.0003069721
10954,10.1007/s11664-015-4303-6,5134,3(a),6468,x=0.1,Ca0.9Eu0.1Zn2Sb2,379.5,0.000017274,0.00089039,0.00012462,2.8967,0.11423,57890.4712284358,0.0003073808
10954,10.1007/s11664-015-4303-6,5134,3(a),6468,x=0.1,Ca0.9Eu0.1Zn2Sb2,380,0.000017289,0.00089096,0.00012471,2.8948,0.11476,57840.2452426398,0.0003077795
10954,10.1007/s11664-015-4303-6,5134,3(a),6468,x=0.1,Ca0.9Eu0.1Zn2Sb2,380.5,0.000017304,0.00089153,0.0001248,2.8928,0.11528,57790.1063337957,0.0003081893
10954,10.1007/s11664-015-4303-6,5134,3(a),6468,x=0.1,Ca0.9Eu0.1Zn2Sb2,381,0.00001732,0.0008921,0.00012489,2.8909,0.11581,57736.7205542725,0.000308589
10954,10.1007/s11664-015-4303-6,5134,3(a),6468,x=0.1,Ca0.9Eu0.1Zn2Sb2,381.5,0.000017335,0.00089267,0.00012498,2.8889,0.11634,57686.7608883761,0.000309
10954,10.1007/s11664-015-4303-6,5134,3(a),6468,x=0.1,Ca0.9Eu0.1Zn2Sb2,382,0.00001735,0.00089323,0.00012508,2.8869,0.11687,57636.8876080692,0.000309408
10954,10.1007/s11664-015-4303-6,5134,3(a),6468,x=0.1,Ca0.9Eu0.1Zn2Sb2,382.5,0.000017365,0.0008938,0.00012517,2.885,0.11739,57587.1004894904,0.0003098094
10954,10.1007/s11664-015-4303-6,5134,3(a),6468,x=0.1,Ca0.9Eu0.1Zn2Sb2,383,0.00001738,0.00089437,0.00012526,2.883,0.11792,57537.3993095512,0.000310222
10954,10.1007/s11664-015-4303-6,5134,3(a),6468,x=0.1,Ca0.9Eu0.1Zn2Sb2,383.5,0.000017395,0.00089494,0.00012535,2.8811,0.11845,57487.7838459327,0.0003106244
10954,10.1007/s11664-015-4303-6,5134,3(a),6468,x=0.1,Ca0.9Eu0.1Zn2Sb2,384,0.00001741,0.00089551,0.00012544,2.8791,0.11898,57438.2538770821,0.0003110382
10954,10.1007/s11664-015-4303-6,5134,3(a),6468,x=0.1,Ca0.9Eu0.1Zn2Sb2,384.5,0.000017425,0.00089607,0.00012553,2.8772,0.1195,57388.8091822095,0.0003114382
10954,10.1007/s11664-015-4303-6,5134,3(a),6468,x=0.1,Ca0.9Eu0.1Zn2Sb2,385,0.000017441,0.00089664,0.00012563,2.8752,0.12003,57336.1619173213,0.0003118531
10954,10.1007/s11664-015-4303-6,5134,3(a),6468,x=0.1,Ca0.9Eu0.1Zn2Sb2,385.5,0.000017456,0.00089721,0.00012572,2.8733,0.12056,57286.8927589368,0.0003122577
10954,10.1007/s11664-015-4303-6,5134,3(a),6468,x=0.1,Ca0.9Eu0.1Zn2Sb2,386,0.000017471,0.00089778,0.00012581,2.8713,0.12109,57237.7082021636,0.0003126737
10954,10.1007/s11664-015-4303-6,5134,3(a),6468,x=0.1,Ca0.9Eu0.1Zn2Sb2,386.5,0.000017486,0.00089835,0.0001259,2.8694,0.12161,57188.6080292806,0.0003130794
10954,10.1007/s11664-015-4303-6,5134,3(a),6468,x=0.1,Ca0.9Eu0.1Zn2Sb2,387,0.000017501,0.00089891,0.00012599,2.8674,0.12214,57139.592023313,0.0003134931
10954,10.1007/s11664-015-4303-6,5134,3(a),6468,x=0.1,Ca0.9Eu0.1Zn2Sb2,387.5,0.000017516,0.00089948,0.00012609,2.8655,0.12267,57090.6599680292,0.0003138998
10954,10.1007/s11664-015-4303-6,5134,3(a),6468,x=0.1,Ca0.9Eu0.1Zn2Sb2,388,0.000017531,0.00090005,0.00012618,2.8635,0.1232,57041.8116479379,0.0003143181
10954,10.1007/s11664-015-4303-6,5134,3(a),6468,x=0.1,Ca0.9Eu0.1Zn2Sb2,388.5,0.000017546,0.00090062,0.00012627,2.8616,0.12373,56993.0468482845,0.000314726
10954,10.1007/s11664-015-4303-6,5134,3(a),6468,x=0.1,Ca0.9Eu0.1Zn2Sb2,389,0.000017562,0.00090119,0.00012636,2.8596,0.12425,56941.1228789432,0.0003151455
10954,10.1007/s11664-015-4303-6,5134,3(a),6468,x=0.1,Ca0.9Eu0.1Zn2Sb2,389.5,0.000017577,0.00090175,0.00012645,2.8577,0.12478,56892.5300108096,0.000315551
10954,10.1007/s11664-015-4303-6,5134,3(a),6468,x=0.1,Ca0.9Eu0.1Zn2Sb2,390,0.000017592,0.00090232,0.00012655,2.8557,0.12531,56844.020009095,0.0003159716
10954,10.1007/s11664-015-4303-6,5134,3(a),6468,x=0.1,Ca0.9Eu0.1Zn2Sb2,390.5,0.000017607,0.00090289,0.00012664,2.8538,0.12584,56795.5926620094,0.0003163817
10954,10.1007/s11664-015-4303-6,5134,3(a),6468,x=0.1,Ca0.9Eu0.1Zn2Sb2,391,0.000017622,0.00090346,0.00012673,2.8518,0.12636,56747.2477584837,0.0003168034
10954,10.1007/s11664-015-4303-6,5134,3(a),6468,x=0.1,Ca0.9Eu0.1Zn2Sb2,391.5,0.000017637,0.00090403,0.00012682,2.8499,0.12689,56698.9850881669,0.0003172146
10954,10.1007/s11664-015-4303-6,5134,3(a),6468,x=0.1,Ca0.9Eu0.1Zn2Sb2,392,0.000017652,0.00090459,0.00012691,2.8479,0.12742,56650.8044414231,0.000317634
10954,10.1007/s11664-015-4303-6,5134,3(a),6468,x=0.1,Ca0.9Eu0.1Zn2Sb2,392.5,0.000017667,0.00090516,0.00012701,2.8459,0.12795,56602.7056093281,0.0003180576
10954,10.1007/s11664-015-4303-6,5134,3(a),6468,x=0.1,Ca0.9Eu0.1Zn2Sb2,393,0.000017682,0.00090573,0.0001271,2.844,0.12847,56554.688383667,0.0003184705
10954,10.1007/s11664-015-4303-6,5134,3(a),6468,x=0.1,Ca0.9Eu0.1Zn2Sb2,393.5,0.000017698,0.0009063,0.00012719,2.842,0.129,56503.5597242626,0.0003188951
10954,10.1007/s11664-015-4303-6,5134,3(a),6468,x=0.1,Ca0.9Eu0.1Zn2Sb2,394,0.000017713,0.00090687,0.00012728,2.8401,0.12953,56455.7104951166,0.0003193092
10954,10.1007/s11664-015-4303-6,5134,3(a),6468,x=0.1,Ca0.9Eu0.1Zn2Sb2,394.5,0.000017728,0.00090743,0.00012737,2.8381,0.13006,56407.9422382671,0.0003197315
10954,10.1007/s11664-015-4303-6,5134,3(a),6468,x=0.1,Ca0.9Eu0.1Zn2Sb2,395,0.000017743,0.000908,0.00012746,2.8362,0.13058,56360.2547483515,0.0003201467
10954,10.1007/s11664-015-4303-6,5134,3(a),6468,x=0.1,Ca0.9Eu0.1Zn2Sb2,395.5,0.000017758,0.00090857,0.00012756,2.8342,0.13111,56312.6478207005,0.0003205737
10954,10.1007/s11664-015-4303-6,5134,3(a),6468,x=0.1,Ca0.9Eu0.1Zn2Sb2,396,0.000017773,0.00090914,0.00012765,2.8323,0.13164,56265.1212513363,0.00032099
10954,10.1007/s11664-015-4303-6,5134,3(a),6468,x=0.1,Ca0.9Eu0.1Zn2Sb2,396.5,0.000017788,0.00090971,0.00012774,2.8303,0.13217,56217.6748369687,0.0003214182
10954,10.1007/s11664-015-4303-6,5134,3(a),6468,x=0.1,Ca0.9Eu0.1Zn2Sb2,397,0.000017803,0.00091027,0.00012783,2.8284,0.1327,56170.308374993,0.0003218321
10954,10.1007/s11664-015-4303-6,5134,3(a),6468,x=0.1,Ca0.9Eu0.1Zn2Sb2,397.5,0.000017819,0.00091084,0.00012792,2.8264,0.13322,56119.8720466917,0.0003222615
10954,10.1007/s11664-015-4303-6,5134,3(a),6468,x=0.1,Ca0.9Eu0.1Zn2Sb2,398,0.000017834,0.00091141,0.00012802,2.8245,0.13375,56072.670180554,0.0003226801
10954,10.1007/s11664-015-4303-6,5134,3(a),6468,x=0.1,Ca0.9Eu0.1Zn2Sb2,398.5,0.000017849,0.00091198,0.00012811,2.8225,0.13428,56025.5476497283,0.0003231107
10954,10.1007/s11664-015-4303-6,5134,3(a),6468,x=0.1,Ca0.9Eu0.1Zn2Sb2,399,0.000017864,0.00091255,0.0001282,2.8206,0.13481,55978.5042543663,0.0003235305
10954,10.1007/s11664-015-4303-6,5134,3(a),6468,x=0.1,Ca0.9Eu0.1Zn2Sb2,399.5,0.000017879,0.00091312,0.00012829,2.8186,0.13533,55931.5397952906,0.0003239623
10954,10.1007/s11664-015-4303-6,5134,3(a),6468,x=0.1,Ca0.9Eu0.1Zn2Sb2,400,0.000017894,0.00091368,0.00012838,2.8167,0.13586,55884.6540739913,0.0003243796
10954,10.1007/s11664-015-4303-6,5134,3(a),6468,x=0.1,Ca0.9Eu0.1Zn2Sb2,400.5,0.000017909,0.00091425,0.00012848,2.8147,0.13639,55837.8468926238,0.0003248126
10954,10.1007/s11664-015-4303-6,5134,3(a),6468,x=0.1,Ca0.9Eu0.1Zn2Sb2,401,0.000017924,0.00091482,0.00012857,2.8128,0.13692,55791.1180540058,0.0003252346
10954,10.1007/s11664-015-4303-6,5134,3(a),6468,x=0.1,Ca0.9Eu0.1Zn2Sb2,401.5,0.000017939,0.00091539,0.00012866,2.8108,0.13744,55744.4673616144,0.0003256688
10954,10.1007/s11664-015-4303-6,5134,3(a),6468,x=0.1,Ca0.9Eu0.1Zn2Sb2,402,0.000017955,0.00091596,0.00012875,2.8088,0.13797,55694.7925368978,0.0003261037
10954,10.1007/s11664-015-4303-6,5134,3(a),6468,x=0.1,Ca0.9Eu0.1Zn2Sb2,402.5,0.00001797,0.00091652,0.00012884,2.8069,0.1385,55648.3027267668,0.0003265239
10954,10.1007/s11664-015-4303-6,5134,3(a),6468,x=0.1,Ca0.9Eu0.1Zn2Sb2,403,0.000017985,0.00091709,0.00012894,2.8049,0.13903,55601.8904642758,0.00032696
10954,10.1007/s11664-015-4303-6,5134,3(a),6468,x=0.1,Ca0.9Eu0.1Zn2Sb2,403.5,0.000018,0.00091766,0.00012903,2.803,0.13956,55555.5555555556,0.0003273849
10954,10.1007/s11664-015-4303-6,5134,3(a),6468,x=0.1,Ca0.9Eu0.1Zn2Sb2,404,0.000018015,0.00091823,0.00012912,2.801,0.14008,55509.2978073827,0.0003278222
10954,10.1007/s11664-015-4303-6,5134,3(a),6468,x=0.1,Ca0.9Eu0.1Zn2Sb2,404.5,0.00001803,0.0009188,0.00012921,2.7991,0.14061,55463.1170271769,0.0003282484
10954,10.1007/s11664-015-4303-6,5134,3(a),6468,x=0.1,Ca0.9Eu0.1Zn2Sb2,405,0.000018045,0.00091936,0.0001293,2.7971,0.14114,55417.0130229981,0.0003286833
10954,10.1007/s11664-015-4303-6,5134,3(a),6468,x=0.1,Ca0.9Eu0.1Zn2Sb2,405.5,0.00001806,0.00091993,0.00012939,2.7952,0.14167,55370.9856035437,0.0003291106
10954,10.1007/s11664-015-4303-6,5134,3(a),6468,x=0.1,Ca0.9Eu0.1Zn2Sb2,406,0.000018076,0.0009205,0.00012949,2.7932,0.14219,55321.9738880283,0.0003295503
10954,10.1007/s11664-015-4303-6,5134,3(a),6468,x=0.1,Ca0.9Eu0.1Zn2Sb2,406.5,0.000018091,0.00092107,0.00012958,2.7913,0.14272,55276.1041401802,0.0003299789
10954,10.1007/s11664-015-4303-6,5134,3(a),6468,x=0.1,Ca0.9Eu0.1Zn2Sb2,407,0.000018106,0.00092164,0.00012967,2.7893,0.14325,55230.3103943444,0.0003304198
10954,10.1007/s11664-015-4303-6,5134,3(a),6468,x=0.1,Ca0.9Eu0.1Zn2Sb2,407.5,0.000018121,0.0009222,0.00012976,2.7874,0.14378,55184.5924617847,0.0003308459
10954,10.1007/s11664-015-4303-6,5134,3(a),6468,x=0.1,Ca0.9Eu0.1Zn2Sb2,408,0.000018136,0.00092277,0.00012985,2.7854,0.1443,55138.9501543891,0.0003312881
10954,10.1007/s11664-015-4303-6,5134,3(a),6468,x=0.1,Ca0.9Eu0.1Zn2Sb2,408.5,0.000018151,0.00092334,0.00012995,2.7835,0.14483,55093.3832846675,0.0003317191
10954,10.1007/s11664-015-4303-6,5134,3(a),6468,x=0.1,Ca0.9Eu0.1Zn2Sb2,409,0.000018166,0.00092391,0.00013004,2.7815,0.14536,55047.8916657492,0.0003321625
10954,10.1007/s11664-015-4303-6,5134,3(a),6468,x=0.1,Ca0.9Eu0.1Zn2Sb2,409.5,0.000018181,0.00092448,0.00013013,2.7796,0.14589,55002.47511138,0.0003325946
10954,10.1007/s11664-015-4303-6,5134,3(a),6468,x=0.1,Ca0.9Eu0.1Zn2Sb2,410,0.000018197,0.00092504,0.00013022,2.7776,0.14641,54954.1133153817,0.0003330357
10954,10.1007/s11664-015-4303-6,5134,3(a),6468,x=0.1,Ca0.9Eu0.1Zn2Sb2,410.5,0.000018212,0.00092561,0.00013031,2.7757,0.14694,54908.8513068307,0.000333469
10954,10.1007/s11664-015-4303-6,5134,3(a),6468,x=0.1,Ca0.9Eu0.1Zn2Sb2,411,0.000018227,0.00092618,0.00013041,2.7737,0.14747,54863.6637954683,0.000333915
10954,10.1007/s11664-015-4303-6,5134,3(a),6468,x=0.1,Ca0.9Eu0.1Zn2Sb2,411.5,0.000018242,0.00092675,0.0001305,2.7718,0.148,54818.5505975222,0.0003343495
10954,10.1007/s11664-015-4303-6,5134,3(a),6468,x=0.1,Ca0.9Eu0.1Zn2Sb2,412,0.000018257,0.00092732,0.00013059,2.7698,0.14853,54773.5115298242,0.0003347967
10954,10.1007/s11664-015-4303-6,5134,3(a),6468,x=0.1,Ca0.9Eu0.1Zn2Sb2,412.5,0.000018272,0.00092788,0.00013068,2.7678,0.14905,54728.5464098074,0.000335241
10954,10.1007/s11664-015-4303-6,5134,3(a),6468,x=0.1,Ca0.9Eu0.1Zn2Sb2,413,0.000018287,0.00092845,0.00013077,2.7659,0.14958,54683.6550555039,0.0003356774
10954,10.1007/s11664-015-4303-6,5134,3(a),6468,x=0.1,Ca0.9Eu0.1Zn2Sb2,413.5,0.000018302,0.00092902,0.00013087,2.7639,0.15011,54638.8372855426,0.0003361265
10954,10.1007/s11664-015-4303-6,5134,3(a),6468,x=0.1,Ca0.9Eu0.1Zn2Sb2,414,0.000018317,0.00092959,0.00013096,2.762,0.15064,54594.0929191461,0.0003365641
10954,10.1007/s11664-015-4303-6,5134,3(a),6468,x=0.1,Ca0.9Eu0.1Zn2Sb2,414.5,0.000018333,0.00093016,0.00013105,2.76,0.15116,54546.4462990236,0.0003370145
10954,10.1007/s11664-015-4303-6,5134,3(a),6468,x=0.1,Ca0.9Eu0.1Zn2Sb2,415,0.000018348,0.00093072,0.00013114,2.7581,0.15169,54501.8530630041,0.0003374497
10954,10.1007/s11664-015-4303-6,5134,3(a),6468,x=0.1,Ca0.9Eu0.1Zn2Sb2,415.5,0.000018363,0.00093129,0.00013123,2.7561,0.15222,54457.3326798453,0.0003379014
10954,10.1007/s11664-015-4303-6,5134,3(a),6468,x=0.1,Ca0.9Eu0.1Zn2Sb2,416,0.000018378,0.00093186,0.00013132,2.7542,0.15275,54412.8849711612,0.0003383414
10954,10.1007/s11664-015-4303-6,5134,3(a),6468,x=0.1,Ca0.9Eu0.1Zn2Sb2,416.5,0.000018393,0.00093243,0.00013142,2.7522,0.15327,54368.5097591475,0.0003387944
10954,10.1007/s11664-015-4303-6,5134,3(a),6468,x=0.1,Ca0.9Eu0.1Zn2Sb2,417,0.000018408,0.000933,0.00013151,2.7503,0.1538,54324.2068665797,0.0003392357
10954,10.1007/s11664-015-4303-6,5134,3(a),6468,x=0.1,Ca0.9Eu0.1Zn2Sb2,417.5,0.000018423,0.00093356,0.0001316,2.7483,0.15433,54279.9761168105,0.0003396864
10954,10.1007/s11664-015-4303-6,5134,3(a),6468,x=0.1,Ca0.9Eu0.1Zn2Sb2,418,0.000018438,0.00093413,0.00013169,2.7464,0.15486,54235.8173337672,0.0003401289
10954,10.1007/s11664-015-4303-6,5134,3(a),6468,x=0.1,Ca0.9Eu0.1Zn2Sb2,418.5,0.000018454,0.0009347,0.00013178,2.7444,0.15538,54188.793757451,0.0003405845
10954,10.1007/s11664-015-4303-6,5134,3(a),6468,x=0.1,Ca0.9Eu0.1Zn2Sb2,419,0.000018469,0.00093527,0.00013188,2.7425,0.15591,54144.7831501435,0.0003410283
10954,10.1007/s11664-015-4303-6,5134,3(a),6468,x=0.1,Ca0.9Eu0.1Zn2Sb2,419.5,0.000018484,0.00093584,0.00013197,2.7405,0.15644,54100.843973166,0.0003414851
10954,10.1007/s11664-015-4303-6,5134,3(a),6468,x=0.1,Ca0.9Eu0.1Zn2Sb2,420,0.000018499,0.00093641,0.00013206,2.7386,0.15697,54056.9760527596,0.0003419302
10954,10.1007/s11664-015-4303-6,5134,3(a),6468,x=0.1,Ca0.9Eu0.1Zn2Sb2,420.5,0.000018514,0.00093697,0.00013215,2.7366,0.1575,54013.1792157286,0.0003423847
10954,10.1007/s11664-015-4303-6,5134,3(a),6468,x=0.1,Ca0.9Eu0.1Zn2Sb2,421,0.000018529,0.00093754,0.00013224,2.7347,0.15802,53969.4532894382,0.000342831
10954,10.1007/s11664-015-4303-6,5134,3(a),6468,x=0.1,Ca0.9Eu0.1Zn2Sb2,421.5,0.000018544,0.00093811,0.00013234,2.7327,0.15855,53925.7981018119,0.0003432905
10954,10.1007/s11664-015-4303-6,5134,3(a),6468,x=0.1,Ca0.9Eu0.1Zn2Sb2,422,0.000018559,0.00093868,0.00013243,2.7308,0.15908,53882.2134813298,0.0003437381
10954,10.1007/s11664-015-4303-6,5134,3(a),6468,x=0.1,Ca0.9Eu0.1Zn2Sb2,422.5,0.000018574,0.00093925,0.00013252,2.7288,0.15961,53838.699257026,0.0003441989
10954,10.1007/s11664-015-4303-6,5134,3(a),6468,x=0.1,Ca0.9Eu0.1Zn2Sb2,423,0.00001859,0.00093981,0.00013261,2.7268,0.16013,53792.3614846692,0.0003446567
10954,10.1007/s11664-015-4303-6,5134,3(a),6468,x=0.1,Ca0.9Eu0.1Zn2Sb2,423.5,0.000018605,0.00094038,0.0001327,2.7249,0.16066,53748.9922063961,0.0003451062
10954,10.1007/s11664-015-4303-6,5134,3(a),6468,x=0.1,Ca0.9Eu0.1Zn2Sb2,424,0.00001862,0.00094095,0.0001328,2.7229,0.16119,53705.6928034372,0.0003455691
10954,10.1007/s11664-015-4303-6,5134,3(a),6468,x=0.1,Ca0.9Eu0.1Zn2Sb2,424.5,0.000018635,0.00094152,0.00013289,2.721,0.16172,53662.4631070566,0.0003460198
10954,10.1007/s11664-015-4303-6,5134,3(a),6468,x=0.1,Ca0.9Eu0.1Zn2Sb2,425,0.00001865,0.00094209,0.00013298,2.719,0.16224,53619.3029490617,0.000346484
10954,10.1007/s11664-015-4303-6,5134,3(a),6468,x=0.1,Ca0.9Eu0.1Zn2Sb2,425.5,0.000018665,0.00094265,0.00013307,2.7171,0.16277,53576.2121618002,0.0003469324
10954,10.1007/s11664-015-4303-6,5134,3(a),6468,x=0.1,Ca0.9Eu0.1Zn2Sb2,426,0.00001868,0.00094322,0.00013316,2.7151,0.1633,53533.1905781585,0.0003473979
