Repository: RamyaGuru/STD2_EffMass

# STD2_EffMass
Effective mass modeling of StarryData2 data

File: csvfiles/Bi_ptype.csv (part 5 of 10)
sid,DOI,figureid,fignum,sampleid,samplename,composition,Temperature,Electrical conductivity,Hall movility,Lattice thermal conductivity,Power factor,S,Seebeck coefficient,Thermal conductivity,ZT,total thermal conductivity,Electrical resistivity,Figure of merit Z
18798,10.3390/ma10030251,18065,3(a),21759,Cu-doped Cu Bi Sb Te x=0,undefined,485,27457,,0.55315,,0.19436,,,0.47753,1.0552,0.0000364206,
18798,10.3390/ma10030251,18065,3(a),21759,Cu-doped Cu Bi Sb Te x=0,undefined,490,27305,,0.55101,,0.19286,,,0.46829,1.0644,0.0000366233,
18798,10.3390/ma10030251,18065,3(a),21759,Cu-doped Cu Bi Sb Te x=0,undefined,495,27153,,0.54886,,0.19135,,,0.45906,1.0736,0.0000368283,
18798,10.3390/ma10030251,18065,3(a),21759,Cu-doped Cu Bi Sb Te x=0,undefined,500,27002,,0.54671,,0.18985,,,0.44983,1.0828,0.0000370343,
18798,10.3390/ma10030251,18065,3(a),21759,Cu-doped Cu Bi Sb Te x=0,undefined,505,26850,,0.54456,,0.18834,,,0.44059,1.092,0.0000372439,
18798,10.3390/ma10030251,18065,3(a),21759,Cu-doped Cu Bi Sb Te x=0,undefined,510,26698,,0.54241,,0.18684,,,0.43136,1.1013,0.000037456,
18798,10.3390/ma10030251,18065,3(a),21759,Cu-doped Cu Bi Sb Te x=0,undefined,515,26547,,0.54027,,0.18533,,,0.42213,1.1105,0.000037669,
18798,10.3390/ma10030251,18065,3(a),21759,Cu-doped Cu Bi Sb Te x=0,undefined,520,26395,,0.53812,,0.18383,,,0.41289,1.1197,0.000037886,
18798,10.3390/ma10030251,18065,3(a),21759,Cu-doped Cu Bi Sb Te x=0,undefined,525,26243,,0.53597,,0.18233,,,0.40366,1.1289,0.0000381054,
18798,10.3390/ma10030251,18065,3(a),21759,Cu-doped Cu Bi Sb Te x=0,undefined,530,26092,,0.53382,,0.18082,,,0.39443,1.1381,0.0000383259,
18798,10.3390/ma10030251,18065,3(a),21759,Cu-doped Cu Bi Sb Te x=0,undefined,535,25940,,0.53167,,0.17932,,,0.38519,1.1473,0.0000385505,
18798,10.3390/ma10030251,18065,3(a),21759,Cu-doped Cu Bi Sb Te x=0,undefined,540,25788,,0.52953,,0.17781,,,0.37596,1.1565,0.0000387777,
18798,10.3390/ma10030251,18065,3(a),21759,Cu-doped Cu Bi Sb Te x=0,undefined,545,25637,,0.52738,,0.17631,,,0.36673,1.1658,0.0000390061,
18798,10.3390/ma10030251,18065,3(a),21759,Cu-doped Cu Bi Sb Te x=0,undefined,550,25485,,0.52523,,0.1748,,,0.35749,1.175,0.0000392388,
18798,10.3390/ma10030251,18065,3(a),21759,Cu-doped Cu Bi Sb Te x=0,undefined,555,25333,,0.52308,,0.1733,,,0.34826,1.1842,0.0000394742,
18798,10.3390/ma10030251,18065,3(a),21759,Cu-doped Cu Bi Sb Te x=0,undefined,560,25182,,0.52093,,0.17179,,,0.33903,1.1934,0.0000397109,
18798,10.3390/ma10030251,18065,3(a),21759,Cu-doped Cu Bi Sb Te x=0,undefined,565,25030,,0.51879,,0.17029,,,0.32979,1.2026,0.0000399521,
18798,10.3390/ma10030251,18065,3(a),21759,Cu-doped Cu Bi Sb Te x=0,undefined,570,24878,,0.51664,,0.16879,,,0.32056,1.2118,0.0000401962,
18798,10.3390/ma10030251,18065,3(a),21759,Cu-doped Cu Bi Sb Te x=0,undefined,575,24727,,0.51449,,0.16728,,,0.31133,1.221,0.0000404416,
18798,10.3390/ma10030251,18065,3(a),21759,Cu-doped Cu Bi Sb Te x=0,undefined,580,24575,,0.51234,,0.16578,,,0.30209,1.2302,0.0000406918,
18798,10.3390/ma10030251,18065,3(a),21759,Cu-doped Cu Bi Sb Te x=0,undefined,585,24423,,0.51019,,0.16427,,,0.29286,1.2395,0.000040945,
18798,10.3390/ma10030251,18065,3(a),21759,Cu-doped Cu Bi Sb Te x=0,undefined,590,24271,,0.50805,,0.16277,,,0.28363,1.2487,0.0000412014,
18798,10.3390/ma10030251,18065,3(a),21759,Cu-doped Cu Bi Sb Te x=0,undefined,595,24120,,0.5059,,0.16126,,,0.27439,1.2579,0.0000414594,
18798,10.3390/ma10030251,18067,4(b),21759,Cu-doped Cu Bi Sb Te x=0,undefined,5,,0.099698,1.0817,,,,,,,,
18798,10.3390/ma10030251,18067,4(b),21759,Cu-doped Cu Bi Sb Te x=0,undefined,10,,0.097176,1.0746,,,,,,,,
18798,10.3390/ma10030251,18067,4(b),21759,Cu-doped Cu Bi Sb Te x=0,undefined,15,,0.094654,1.0674,,,,,,,,
18798,10.3390/ma10030251,18067,4(b),21759,Cu-doped Cu Bi Sb Te x=0,undefined,20,,0.092132,1.0602,,,,,,,,
18798,10.3390/ma10030251,18067,4(b),21759,Cu-doped Cu Bi Sb Te x=0,undefined,25,,0.089609,1.0531,,,,,,,,
18798,10.3390/ma10030251,18067,4(b),21759,Cu-doped Cu Bi Sb Te x=0,undefined,30,,0.087087,1.0459,,,,,,,,
18798,10.3390/ma10030251,18067,4(b),21759,Cu-doped Cu Bi Sb Te x=0,undefined,35,,0.084565,1.0387,,,,,,,,
18798,10.3390/ma10030251,18067,4(b),21759,Cu-doped Cu Bi Sb Te x=0,undefined,40,,0.082043,1.0316,,,,,,,,
18798,10.3390/ma10030251,18067,4(b),21759,Cu-doped Cu Bi Sb Te x=0,undefined,45,,0.079521,1.0244,,,,,,,,
18798,10.3390/ma10030251,18067,4(b),21759,Cu-doped Cu Bi Sb Te x=0,undefined,50,,0.076999,1.0173,,,,,,,,
18798,10.3390/ma10030251,18067,4(b),21759,Cu-doped Cu Bi Sb Te x=0,undefined,55,,0.074476,1.0101,,,,,,,,
18798,10.3390/ma10030251,18067,4(b),21759,Cu-doped Cu Bi Sb Te x=0,undefined,60,,0.071954,1.0029,,,,,,,,
18798,10.3390/ma10030251,18067,4(b),21759,Cu-doped Cu Bi Sb Te x=0,undefined,65,,0.069432,0.99577,,,,,,,,
18798,10.3390/ma10030251,18067,4(b),21759,Cu-doped Cu Bi Sb Te x=0,undefined,70,,0.06691,0.98861,,,,,,,,
18798,10.3390/ma10030251,18067,4(b),21759,Cu-doped Cu Bi Sb Te x=0,undefined,75,,0.064388,0.98144,,,,,,,,
18798,10.3390/ma10030251,18067,4(b),21759,Cu-doped Cu Bi Sb Te x=0,undefined,80,,0.061865,0.97428,,,,,,,,
18798,10.3390/ma10030251,18067,4(b),21759,Cu-doped Cu Bi Sb Te x=0,undefined,85,,0.059343,0.96712,,,,,,,,
18798,10.3390/ma10030251,18067,4(b),21759,Cu-doped Cu Bi Sb Te x=0,undefined,90,,0.056821,0.95995,,,,,,,,
18798,10.3390/ma10030251,18067,4(b),21759,Cu-doped Cu Bi Sb Te x=0,undefined,95,,0.054299,0.95279,,,,,,,,
18798,10.3390/ma10030251,18067,4(b),21759,Cu-doped Cu Bi Sb Te x=0,undefined,100,,0.051777,0.94563,,,,,,,,
18798,10.3390/ma10030251,18067,4(b),21759,Cu-doped Cu Bi Sb Te x=0,undefined,105,,0.049255,0.93847,,,,,,,,
18798,10.3390/ma10030251,18067,4(b),21759,Cu-doped Cu Bi Sb Te x=0,undefined,110,,0.046732,0.9313,,,,,,,,
18798,10.3390/ma10030251,18067,4(b),21759,Cu-doped Cu Bi Sb Te x=0,undefined,115,,0.04421,0.92414,,,,,,,,
18798,10.3390/ma10030251,18067,4(b),21759,Cu-doped Cu Bi Sb Te x=0,undefined,120,,0.041688,0.91698,,,,,,,,
18798,10.3390/ma10030251,18067,4(b),21759,Cu-doped Cu Bi Sb Te x=0,undefined,125,,0.039166,0.90981,,,,,,,,
18798,10.3390/ma10030251,18067,4(b),21759,Cu-doped Cu Bi Sb Te x=0,undefined,130,,0.036644,0.90265,,,,,,,,
18798,10.3390/ma10030251,18067,4(b),21759,Cu-doped Cu Bi Sb Te x=0,undefined,135,,0.034122,0.89549,,,,,,,,
18798,10.3390/ma10030251,18067,4(b),21759,Cu-doped Cu Bi Sb Te x=0,undefined,140,,0.031599,0.88832,,,,,,,,
18798,10.3390/ma10030251,18068,5(a),21759,Cu-doped Cu Bi Sb Te x=0,undefined,600,,,,,,,,,1.2671,,
18798,10.3390/ma10030251,18071,5(c),21759,Cu-doped Cu Bi Sb Te x=0,undefined,145,,,0.88116,,,,,,,,
18798,10.3390/ma10030251,18071,5(c),21759,Cu-doped Cu Bi Sb Te x=0,undefined,150,,,0.874,,,,,,,,
18798,10.3390/ma10030251,18071,5(c),21759,Cu-doped Cu Bi Sb Te x=0,undefined,155,,,0.86683,,,,,,,,
18798,10.3390/ma10030251,18071,5(c),21759,Cu-doped Cu Bi Sb Te x=0,undefined,160,,,0.85967,,,,,,,,
18798,10.3390/ma10030251,18071,5(c),21759,Cu-doped Cu Bi Sb Te x=0,undefined,165,,,0.85251,,,,,,,,
18798,10.3390/ma10030251,18071,5(c),21759,Cu-doped Cu Bi Sb Te x=0,undefined,170,,,0.84535,,,,,,,,
18798,10.3390/ma10030251,18071,5(c),21759,Cu-doped Cu Bi Sb Te x=0,undefined,175,,,0.83818,,,,,,,,
18798,10.3390/ma10030251,18071,5(c),21759,Cu-doped Cu Bi Sb Te x=0,undefined,180,,,0.83102,,,,,,,,
18798,10.3390/ma10030251,18071,5(c),21759,Cu-doped Cu Bi Sb Te x=0,undefined,185,,,0.82386,,,,,,,,
18798,10.3390/ma10030251,18071,5(c),21759,Cu-doped Cu Bi Sb Te x=0,undefined,190,,,0.81669,,,,,,,,
18798,10.3390/ma10030251,18071,5(c),21759,Cu-doped Cu Bi Sb Te x=0,undefined,195,,,0.80953,,,,,,,,
18798,10.3390/ma10030251,18071,5(c),21759,Cu-doped Cu Bi Sb Te x=0,undefined,200,,,0.80237,,,,,,,,
18798,10.3390/ma10030251,18071,5(c),21759,Cu-doped Cu Bi Sb Te x=0,undefined,205,,,0.7952,,,,,,,,
18798,10.3390/ma10030251,18071,5(c),21759,Cu-doped Cu Bi Sb Te x=0,undefined,210,,,0.78804,,,,,,,,
18798,10.3390/ma10030251,18071,5(c),21759,Cu-doped Cu Bi Sb Te x=0,undefined,215,,,0.78088,,,,,,,,
18798,10.3390/ma10030251,18071,5(c),21759,Cu-doped Cu Bi Sb Te x=0,undefined,220,,,0.77372,,,,,,,,
18798,10.3390/ma10030251,18071,5(c),21759,Cu-doped Cu Bi Sb Te x=0,undefined,225,,,0.76655,,,,,,,,
18798,10.3390/ma10030251,18071,5(c),21759,Cu-doped Cu Bi Sb Te x=0,undefined,230,,,0.75939,,,,,,,,
18798,10.3390/ma10030251,18071,5(c),21759,Cu-doped Cu Bi Sb Te x=0,undefined,235,,,0.75223,,,,,,,,
18798,10.3390/ma10030251,18071,5(c),21759,Cu-doped Cu Bi Sb Te x=0,undefined,240,,,0.74506,,,,,,,,
18798,10.3390/ma10030251,18071,5(c),21759,Cu-doped Cu Bi Sb Te x=0,undefined,245,,,0.7379,,,,,,,,
18798,10.3390/ma10030251,18071,5(c),21759,Cu-doped Cu Bi Sb Te x=0,undefined,250,,,0.73074,,,,,,,,
18798,10.3390/ma10030251,18071,5(c),21759,Cu-doped Cu Bi Sb Te x=0,undefined,255,,,0.72357,,,,,,,,
18798,10.3390/ma10030251,18071,5(c),21759,Cu-doped Cu Bi Sb Te x=0,undefined,260,,,0.71641,,,,,,,,
18798,10.3390/ma10030251,18071,5(c),21759,Cu-doped Cu Bi Sb Te x=0,undefined,265,,,0.70925,,,,,,,,
18798,10.3390/ma10030251,18071,5(c),21759,Cu-doped Cu Bi Sb Te x=0,undefined,270,,,0.70209,,,,,,,,
18798,10.3390/ma10030251,18071,5(c),21759,Cu-doped Cu Bi Sb Te x=0,undefined,275,,,0.69492,,,,,,,,
18798,10.3390/ma10030251,18071,5(c),21759,Cu-doped Cu Bi Sb Te x=0,undefined,280,,,0.68776,,,,,,,,
18798,10.3390/ma10030251,18071,5(c),21759,Cu-doped Cu Bi Sb Te x=0,undefined,285,,,0.6806,,,,,,,,
18798,10.3390/ma10030251,18071,5(c),21759,Cu-doped Cu Bi Sb Te x=0,undefined,290,,,0.67343,,,,,,,,
18798,10.3390/ma10030251,18071,5(c),21759,Cu-doped Cu Bi Sb Te x=0,undefined,295,,,0.66627,,,,,,,,
18798,10.3390/ma10030251,18065,3(a),21760,Cu-doped Cu Bi Sb Te x=0.005,undefined,300,117020,,,,,,,1.2903,,0.0000085455,
18798,10.3390/ma10030251,18065,3(a),21760,Cu-doped Cu Bi Sb Te x=0.005,undefined,305,115470,,0.30904,,0.17132,,-0.06318,1.2849,0.86035,0.0000086603,
18798,10.3390/ma10030251,18065,3(a),21760,Cu-doped Cu Bi Sb Te x=0.005,undefined,310,113930,,0.30893,,0.17194,,-0.056225,1.2795,0.86221,0.0000087773,
18798,10.3390/ma10030251,18065,3(a),21760,Cu-doped Cu Bi Sb Te x=0.005,undefined,315,112380,,0.30882,,0.17255,,-0.04927,1.274,0.86408,0.0000088984,
18798,10.3390/ma10030251,18065,3(a),21760,Cu-doped Cu Bi Sb Te x=0.005,undefined,320,110840,,0.30871,,0.17316,,-0.042314,1.2686,0.86594,0.000009022,
18798,10.3390/ma10030251,18065,3(a),21760,Cu-doped Cu Bi Sb Te x=0.005,undefined,325,109300,,0.3086,,0.17378,,-0.035359,1.2632,0.8678,0.0000091491,
18798,10.3390/ma10030251,18065,3(a),21760,Cu-doped Cu Bi Sb Te x=0.005,undefined,330,107750,,0.30849,,0.17439,,-0.028404,1.2578,0.86966,0.0000092807,
18798,10.3390/ma10030251,18065,3(a),21760,Cu-doped Cu Bi Sb Te x=0.005,undefined,335,106210,,0.30838,,0.175,,-0.021449,1.2523,0.87152,0.0000094153,
18798,10.3390/ma10030251,18065,3(a),21760,Cu-doped Cu Bi Sb Te x=0.005,undefined,340,104660,,0.30827,,0.17562,,-0.014494,1.2469,0.87339,0.0000095547,
18798,10.3390/ma10030251,18065,3(a),21760,Cu-doped Cu Bi Sb Te x=0.005,undefined,345,103120,,0.30816,,0.17623,,-0.0075389,1.2415,0.87525,0.0000096974,
18798,10.3390/ma10030251,18065,3(a),21760,Cu-doped Cu Bi Sb Te x=0.005,undefined,350,101580,,0.30805,,0.17685,,-0.0005838,1.2361,0.87711,0.0000098445,
18798,10.3390/ma10030251,18065,3(a),21760,Cu-doped Cu Bi Sb Te x=0.005,undefined,355,100030,,0.30794,,0.17746,,0.0063713,1.2306,0.87897,0.000009997,
18798,10.3390/ma10030251,18065,3(a),21760,Cu-doped Cu Bi Sb Te x=0.005,undefined,360,98487,,0.30783,,0.17807,,0.013326,1.2252,0.88084,0.0000101536,
18798,10.3390/ma10030251,18065,3(a),21760,Cu-doped Cu Bi Sb Te x=0.005,undefined,365,96943,,0.30773,,0.17869,,0.020282,1.2198,0.8827,0.0000103153,
18798,10.3390/ma10030251,18065,3(a),21760,Cu-doped Cu Bi Sb Te x=0.005,undefined,370,95399,,0.30762,,0.1793,,0.027237,1.2144,0.88456,0.0000104823,
18798,10.3390/ma10030251,18065,3(a),21760,Cu-doped Cu Bi Sb Te x=0.005,undefined,375,93855,,0.30751,,0.17992,,0.034192,1.2089,0.88642,0.0000106547,
18798,10.3390/ma10030251,18065,3(a),21760,Cu-doped Cu Bi Sb Te x=0.005,undefined,380,92311,,0.3074,,0.18053,,0.041147,1.2035,0.88829,0.0000108329,
18798,10.3390/ma10030251,18065,3(a),21760,Cu-doped Cu Bi Sb Te x=0.005,undefined,385,90766,,0.30729,,0.18114,,0.048102,1.1981,0.89015,0.0000110173,
18798,10.3390/ma10030251,18065,3(a),21760,Cu-doped Cu Bi Sb Te x=0.005,undefined,390,89222,,0.30718,,0.18176,,0.055057,1.1927,0.89201,0.000011208,
18798,10.3390/ma10030251,18065,3(a),21760,Cu-doped Cu Bi Sb Te x=0.005,undefined,395,87678,,0.30707,,0.18237,,0.062012,1.1872,0.89387,0.0000114054,
18798,10.3390/ma10030251,18065,3(a),21760,Cu-doped Cu Bi Sb Te x=0.005,undefined,400,86134,,0.30696,,0.18298,,0.068967,1.1818,0.89574,0.0000116098,
18798,10.3390/ma10030251,18065,3(a),21760,Cu-doped Cu Bi Sb Te x=0.005,undefined,405,84590,,0.30685,,0.1836,,0.075922,1.1764,0.8976,0.0000118217,
18798,10.3390/ma10030251,18065,3(a),21760,Cu-doped Cu Bi Sb Te x=0.005,undefined,410,83045,,0.30674,,0.18421,,0.082877,1.171,0.89946,0.0000120417,
18798,10.3390/ma10030251,18065,3(a),21760,Cu-doped Cu Bi Sb Te x=0.005,undefined,415,81501,,0.30663,,0.18483,,0.089833,1.1655,0.90132,0.0000122698,
18798,10.3390/ma10030251,18065,3(a),21760,Cu-doped Cu Bi Sb Te x=0.005,undefined,420,79957,,0.30652,,0.18544,,0.096788,1.1601,0.90319,0.0000125067,
18798,10.3390/ma10030251,18065,3(a),21760,Cu-doped Cu Bi Sb Te x=0.005,undefined,425,78413,,0.30641,,0.18605,,0.10374,1.1547,0.90505,0.000012753,
18798,10.3390/ma10030251,18065,3(a),21760,Cu-doped Cu Bi Sb Te x=0.005,undefined,430,76869,,0.3063,,0.18667,,0.1107,1.1493,0.90691,0.0000130091,
18798,10.3390/ma10030251,18065,3(a),21760,Cu-doped Cu Bi Sb Te x=0.005,undefined,435,75325,,0.30619,,0.18728,,0.11765,1.1438,0.90877,0.0000132758,
18798,10.3390/ma10030251,18065,3(a),21760,Cu-doped Cu Bi Sb Te x=0.005,undefined,440,73780,,0.30608,,0.1879,,0.12461,1.1384,0.91064,0.0000135538,
18798,10.3390/ma10030251,18065,3(a),21760,Cu-doped Cu Bi Sb Te x=0.005,undefined,445,72236,,0.30597,,0.18851,,0.13156,1.133,0.9125,0.0000138435,
18798,10.3390/ma10030251,18065,3(a),21760,Cu-doped Cu Bi Sb Te x=0.005,undefined,450,70692,,0.30586,,0.18912,,0.13852,1.1276,0.91436,0.0000141459,
18798,10.3390/ma10030251,18065,3(a),21760,Cu-doped Cu Bi Sb Te x=0.005,undefined,455,69148,,0.30575,,0.18974,,0.14547,1.1221,0.91622,0.0000144617,
18798,10.3390/ma10030251,18065,3(a),21760,Cu-doped Cu Bi Sb Te x=0.005,undefined,460,67604,,0.30564,,0.19035,,0.15243,1.1167,0.91809,0.000014792,
18798,10.3390/ma10030251,18065,3(a),21760,Cu-doped Cu Bi Sb Te x=0.005,undefined,465,66059,,0.30553,,0.19096,,0.15938,1.1113,0.91995,0.000015138,
18798,10.3390/ma10030251,18065,3(a),21760,Cu-doped Cu Bi Sb Te x=0.005,undefined,470,64515,,0.30542,,0.19158,,0.16634,1.1059,0.92181,0.0000155003,
18798,10.3390/ma10030251,18065,3(a),21760,Cu-doped Cu Bi Sb Te x=0.005,undefined,475,62971,,0.30531,,0.19219,,0.17329,1.1004,0.92367,0.0000158803,
18798,10.3390/ma10030251,18065,3(a),21760,Cu-doped Cu Bi Sb Te x=0.005,undefined,480,61427,,0.3052,,0.19281,,0.18025,1.095,0.92554,0.0000162795,
18798,10.3390/ma10030251,18065,3(a),21760,Cu-doped Cu Bi Sb Te x=0.005,undefined,485,59883,,0.30509,,0.19342,,0.1872,1.0896,0.9274,0.0000166992,
18798,10.3390/ma10030251,18065,3(a),21760,Cu-doped Cu Bi Sb Te x=0.005,undefined,490,58339,,0.30498,,0.19403,,0.19416,1.0842,0.92926,0.0000171412,
18798,10.3390/ma10030251,18065,3(a),21760,Cu-doped Cu Bi Sb Te x=0.005,undefined,495,56794,,0.30487,,0.19465,,0.20111,1.0787,0.93112,0.0000176075,
18798,10.3390/ma10030251,18065,3(a),21760,Cu-doped Cu Bi Sb Te x=0.005,undefined,500,55250,,0.30476,,0.19526,,0.20807,1.0733,0.93299,0.0000180995,
18798,10.3390/ma10030251,18065,3(a),21760,Cu-doped Cu Bi Sb Te x=0.005,undefined,505,53706,,0.30465,,0.19588,,0.21502,1.0679,0.93485,0.0000186199,
18798,10.3390/ma10030251,18065,3(a),21760,Cu-doped Cu Bi Sb Te x=0.005,undefined,510,52162,,0.30454,,0.19649,,0.22198,1.0625,0.93671,0.000019171,
18798,10.3390/ma10030251,18065,3(a),21760,Cu-doped Cu Bi Sb Te x=0.005,undefined,515,50618,,0.30443,,0.1971,,0.22893,1.057,0.93857,0.0000197558,
18798,10.3390/ma10030251,18065,3(a),21760,Cu-doped Cu Bi Sb Te x=0.005,undefined,520,49073,,0.30432,,0.19772,,0.23589,1.0516,0.94044,0.0000203778,
18798,10.3390/ma10030251,18065,3(a),21760,Cu-doped Cu Bi Sb Te x=0.005,undefined,525,47529,,0.30421,,0.19833,,0.24284,1.0462,0.9423,0.0000210398,
18798,10.3390/ma10030251,18065,3(a),21760,Cu-doped Cu Bi Sb Te x=0.005,undefined,530,45985,,0.3041,,0.19894,,0.2498,1.0408,0.94416,0.0000217462,
18798,10.3390/ma10030251,18065,3(a),21760,Cu-doped Cu Bi Sb Te x=0.005,undefined,535,44441,,0.30399,,0.19956,,0.25676,1.0353,0.94602,0.0000225017,
18798,10.3390/ma10030251,18065,3(a),21760,Cu-doped Cu Bi Sb Te x=0.005,undefined,540,42897,,0.30388,,0.20017,,0.26371,1.0299,0.94789,0.0000233117,
18798,10.3390/ma10030251,18065,3(a),21760,Cu-doped Cu Bi Sb Te x=0.005,undefined,545,41353,,0.30377,,0.20079,,0.27067,1.0245,0.94975,0.000024182,
18798,10.3390/ma10030251,18065,3(a),21760,Cu-doped Cu Bi Sb Te x=0.005,undefined,550,39808,,0.30366,,0.2014,,0.27762,1.0191,0.95161,0.0000251206,
18798,10.3390/ma10030251,18065,3(a),21760,Cu-doped Cu Bi Sb Te x=0.005,undefined,555,38264,,0.30355,,0.20201,,0.28458,1.0136,0.95347,0.0000261342,
18798,10.3390/ma10030251,18065,3(a),21760,Cu-doped Cu Bi Sb Te x=0.005,undefined,560,36720,,0.30344,,0.20263,,0.29153,1.0082,0.95534,0.0000272331,
18798,10.3390/ma10030251,18065,3(a),21760,Cu-doped Cu Bi Sb Te x=0.005,undefined,565,35176,,0.30333,,0.20324,,0.29849,1.0028,0.9572,0.0000284285,
18798,10.3390/ma10030251,18065,3(a),21760,Cu-doped Cu Bi Sb Te x=0.005,undefined,570,33632,,0.30322,,0.20386,,0.30544,0.99737,0.95906,0.0000297336,
18798,10.3390/ma10030251,18065,3(a),21760,Cu-doped Cu Bi Sb Te x=0.005,undefined,575,32088,,0.30311,,0.20447,,0.3124,0.99194,0.96092,0.0000311643,
18798,10.3390/ma10030251,18065,3(a),21760,Cu-doped Cu Bi Sb Te x=0.005,undefined,580,30543,,0.303,,0.20508,,0.31935,0.98652,0.96279,0.0000327407,
18798,10.3390/ma10030251,18065,3(a),21760,Cu-doped Cu Bi Sb Te x=0.005,undefined,585,28999,,0.30289,,0.2057,,0.32631,0.98109,0.96465,0.0000344839,
18798,10.3390/ma10030251,18065,3(a),21760,Cu-doped Cu Bi Sb Te x=0.005,undefined,590,27455,,0.30278,,0.20631,,0.33326,0.97567,0.96651,0.0000364232,
18798,10.3390/ma10030251,18065,3(a),21760,Cu-doped Cu Bi Sb Te x=0.005,undefined,595,25911,,0.30267,,0.20692,,0.34022,0.97024,0.96837,0.0000385936,
18798,10.3390/ma10030251,18067,4(b),21760,Cu-doped Cu Bi Sb Te x=0.005,undefined,5,,0.11837,,,,,,,,,
18798,10.3390/ma10030251,18067,4(b),21760,Cu-doped Cu Bi Sb Te x=0.005,undefined,10,,0.1159,,,,,,,,,
18798,10.3390/ma10030251,18067,4(b),21760,Cu-doped Cu Bi Sb Te x=0.005,undefined,15,,0.11343,,,,,,,,,
18798,10.3390/ma10030251,18067,4(b),21760,Cu-doped Cu Bi Sb Te x=0.005,undefined,20,,0.11096,,,,,,,,,
18798,10.3390/ma10030251,18067,4(b),21760,Cu-doped Cu Bi Sb Te x=0.005,undefined,25,,0.10849,,,,,,,,,
18798,10.3390/ma10030251,18067,4(b),21760,Cu-doped Cu Bi Sb Te x=0.005,undefined,30,,0.10602,,,,,,,,,
18798,10.3390/ma10030251,18067,4(b),21760,Cu-doped Cu Bi Sb Te x=0.005,undefined,35,,0.10355,,,,,,,,,
18798,10.3390/ma10030251,18067,4(b),21760,Cu-doped Cu Bi Sb Te x=0.005,undefined,40,,0.10109,,,,,,,,,
18798,10.3390/ma10030251,18067,4(b),21760,Cu-doped Cu Bi Sb Te x=0.005,undefined,45,,0.098616,,,,,,,,,
18798,10.3390/ma10030251,18067,4(b),21760,Cu-doped Cu Bi Sb Te x=0.005,undefined,50,,0.096147,,,,,,,,,
18798,10.3390/ma10030251,18067,4(b),21760,Cu-doped Cu Bi Sb Te x=0.005,undefined,55,,0.093678,,,,,,,,,
18798,10.3390/ma10030251,18067,4(b),21760,Cu-doped Cu Bi Sb Te x=0.005,undefined,60,,0.091209,,,,,,,,,
18798,10.3390/ma10030251,18067,4(b),21760,Cu-doped Cu Bi Sb Te x=0.005,undefined,65,,0.088739,,,,,,,,,
18798,10.3390/ma10030251,18067,4(b),21760,Cu-doped Cu Bi Sb Te x=0.005,undefined,70,,0.08627,,,,,,,,,
18798,10.3390/ma10030251,18067,4(b),21760,Cu-doped Cu Bi Sb Te x=0.005,undefined,75,,0.083801,,,,,,,,,
18798,10.3390/ma10030251,18067,4(b),21760,Cu-doped Cu Bi Sb Te x=0.005,undefined,80,,0.081332,,,,,,,,,
18798,10.3390/ma10030251,18067,4(b),21760,Cu-doped Cu Bi Sb Te x=0.005,undefined,85,,0.078862,,,,,,,,,
18798,10.3390/ma10030251,18067,4(b),21760,Cu-doped Cu Bi Sb Te x=0.005,undefined,90,,0.076393,,,,,,,,,
18798,10.3390/ma10030251,18067,4(b),21760,Cu-doped Cu Bi Sb Te x=0.005,undefined,95,,0.073924,,,,,,,,,
18798,10.3390/ma10030251,18067,4(b),21760,Cu-doped Cu Bi Sb Te x=0.005,undefined,100,,0.071454,,,,,,,,,
18798,10.3390/ma10030251,18067,4(b),21760,Cu-doped Cu Bi Sb Te x=0.005,undefined,105,,0.068985,,,,,,,,,
18798,10.3390/ma10030251,18067,4(b),21760,Cu-doped Cu Bi Sb Te x=0.005,undefined,110,,0.066516,,,,,,,,,
18798,10.3390/ma10030251,18067,4(b),21760,Cu-doped Cu Bi Sb Te x=0.005,undefined,115,,0.064047,,,,,,,,,
18798,10.3390/ma10030251,18067,4(b),21760,Cu-doped Cu Bi Sb Te x=0.005,undefined,120,,0.061577,,,,,,,,,
18798,10.3390/ma10030251,18067,4(b),21760,Cu-doped Cu Bi Sb Te x=0.005,undefined,125,,0.059108,,,,,,,,,
18798,10.3390/ma10030251,18067,4(b),21760,Cu-doped Cu Bi Sb Te x=0.005,undefined,130,,0.056639,,,,,,,,,
18798,10.3390/ma10030251,18067,4(b),21760,Cu-doped Cu Bi Sb Te x=0.005,undefined,135,,0.05417,,,,,,,,,
18798,10.3390/ma10030251,18067,4(b),21760,Cu-doped Cu Bi Sb Te x=0.005,undefined,140,,0.0517,,,,,,,,,
18798,10.3390/ma10030251,18068,5(a),21760,Cu-doped Cu Bi Sb Te x=0.005,undefined,600,,,0.30256,,,,,,0.97024,,
18798,10.3390/ma10030251,18065,3(a),21761,Cu-intercalated Cu Bi Sb Te x=0.005 ,undefined,300,117020,,,,,,,,,0.0000085455,
18798,10.3390/ma10030251,18065,3(a),21761,Cu-intercalated Cu Bi Sb Te x=0.005 ,undefined,305,115470,,,,0.1668,,,,,0.0000086603,
18798,10.3390/ma10030251,18065,3(a),21761,Cu-intercalated Cu Bi Sb Te x=0.005 ,undefined,310,113930,,,,0.1675,,,,,0.0000087773,
18798,10.3390/ma10030251,18065,3(a),21761,Cu-intercalated Cu Bi Sb Te x=0.005 ,undefined,315,112380,,,,0.16821,,,,,0.0000088984,
18798,10.3390/ma10030251,18065,3(a),21761,Cu-intercalated Cu Bi Sb Te x=0.005 ,undefined,320,110840,,,,0.16891,,,,,0.000009022,
18798,10.3390/ma10030251,18065,3(a),21761,Cu-intercalated Cu Bi Sb Te x=0.005 ,undefined,325,109300,,,,0.16961,,,,,0.0000091491,
18798,10.3390/ma10030251,18065,3(a),21761,Cu-intercalated Cu Bi Sb Te x=0.005 ,undefined,330,107750,,,,0.17032,,,,,0.0000092807,
18798,10.3390/ma10030251,18065,3(a),21761,Cu-intercalated Cu Bi Sb Te x=0.005 ,undefined,335,106210,,,,0.17102,,,,,0.0000094153,
18798,10.3390/ma10030251,18065,3(a),21761,Cu-intercalated Cu Bi Sb Te x=0.005 ,undefined,340,104660,,,,0.17172,,,,,0.0000095547,
18798,10.3390/ma10030251,18065,3(a),21761,Cu-intercalated Cu Bi Sb Te x=0.005 ,undefined,345,103120,,,,0.17243,,,,,0.0000096974,
18798,10.3390/ma10030251,18065,3(a),21761,Cu-intercalated Cu Bi Sb Te x=0.005 ,undefined,350,101580,,,,0.17313,,,,,0.0000098445,
18798,10.3390/ma10030251,18065,3(a),21761,Cu-intercalated Cu Bi Sb Te x=0.005 ,undefined,355,100030,,,,0.17384,,,,,0.000009997,
18798,10.3390/ma10030251,18065,3(a),21761,Cu-intercalated Cu Bi Sb Te x=0.005 ,undefined,360,98487,,,,0.17454,,,,,0.0000101536,
18798,10.3390/ma10030251,18065,3(a),21761,Cu-intercalated Cu Bi Sb Te x=0.005 ,undefined,365,96943,,,,0.17524,,,,,0.0000103153,
18798,10.3390/ma10030251,18065,3(a),21761,Cu-intercalated Cu Bi Sb Te x=0.005 ,undefined,370,95399,,,,0.17595,,,,,0.0000104823,
18798,10.3390/ma10030251,18065,3(a),21761,Cu-intercalated Cu Bi Sb Te x=0.005 ,undefined,375,93855,,,,0.17665,,,,,0.0000106547,
18798,10.3390/ma10030251,18065,3(a),21761,Cu-intercalated Cu Bi Sb Te x=0.005 ,undefined,380,92311,,,,0.17735,,,,,0.0000108329,
18798,10.3390/ma10030251,18065,3(a),21761,Cu-intercalated Cu Bi Sb Te x=0.005 ,undefined,385,90766,,,,0.17806,,,,,0.0000110173,
18798,10.3390/ma10030251,18065,3(a),21761,Cu-intercalated Cu Bi Sb Te x=0.005 ,undefined,390,89222,,,,0.17876,,,,,0.000011208,
18798,10.3390/ma10030251,18065,3(a),21761,Cu-intercalated Cu Bi Sb Te x=0.005 ,undefined,395,87678,,,,0.17946,,,,,0.0000114054,
18798,10.3390/ma10030251,18065,3(a),21761,Cu-intercalated Cu Bi Sb Te x=0.005 ,undefined,400,86134,,,,0.18017,,,,,0.0000116098,
18798,10.3390/ma10030251,18065,3(a),21761,Cu-intercalated Cu Bi Sb Te x=0.005 ,undefined,405,84590,,,,0.18087,,,,,0.0000118217,
18798,10.3390/ma10030251,18065,3(a),21761,Cu-intercalated Cu Bi Sb Te x=0.005 ,undefined,410,83045,,,,0.18157,,,,,0.0000120417,
18798,10.3390/ma10030251,18065,3(a),21761,Cu-intercalated Cu Bi Sb Te x=0.005 ,undefined,415,81501,,,,0.18228,,,,,0.0000122698,
18798,10.3390/ma10030251,18065,3(a),21761,Cu-intercalated Cu Bi Sb Te x=0.005 ,undefined,420,79957,,,,0.18298,,,,,0.0000125067,
18798,10.3390/ma10030251,18065,3(a),21761,Cu-intercalated Cu Bi Sb Te x=0.005 ,undefined,425,78413,,,,0.18368,,,,,0.000012753,
18798,10.3390/ma10030251,18065,3(a),21761,Cu-intercalated Cu Bi Sb Te x=0.005 ,undefined,430,76869,,,,0.18439,,,,,0.0000130091,
18798,10.3390/ma10030251,18065,3(a),21761,Cu-intercalated Cu Bi Sb Te x=0.005 ,undefined,435,75325,,,,0.18509,,,,,0.0000132758,
18798,10.3390/ma10030251,18065,3(a),21761,Cu-intercalated Cu Bi Sb Te x=0.005 ,undefined,440,73780,,,,0.18579,,,,,0.0000135538,
18798,10.3390/ma10030251,18065,3(a),21761,Cu-intercalated Cu Bi Sb Te x=0.005 ,undefined,445,72236,,,,0.1865,,,,,0.0000138435,
18798,10.3390/ma10030251,18065,3(a),21761,Cu-intercalated Cu Bi Sb Te x=0.005 ,undefined,450,70692,,,,0.1872,,,,,0.0000141459,
18798,10.3390/ma10030251,18065,3(a),21761,Cu-intercalated Cu Bi Sb Te x=0.005 ,undefined,455,69148,,,,0.1879,,,,,0.0000144617,
18798,10.3390/ma10030251,18065,3(a),21761,Cu-intercalated Cu Bi Sb Te x=0.005 ,undefined,460,67604,,,,0.18861,,,,,0.000014792,
18798,10.3390/ma10030251,18065,3(a),21761,Cu-intercalated Cu Bi Sb Te x=0.005 ,undefined,465,66059,,,,0.18931,,,,,0.000015138,
18798,10.3390/ma10030251,18065,3(a),21761,Cu-intercalated Cu Bi Sb Te x=0.005 ,undefined,470,64515,,,,0.19001,,,,,0.0000155003,
18798,10.3390/ma10030251,18065,3(a),21761,Cu-intercalated Cu Bi Sb Te x=0.005 ,undefined,475,62971,,,,0.19072,,,,,0.0000158803,
18798,10.3390/ma10030251,18065,3(a),21761,Cu-intercalated Cu Bi Sb Te x=0.005 ,undefined,480,61427,,,,0.19142,,,,,0.0000162795,
18798,10.3390/ma10030251,18065,3(a),21761,Cu-intercalated Cu Bi Sb Te x=0.005 ,undefined,485,59883,,,,0.19212,,,,,0.0000166992,
18798,10.3390/ma10030251,18065,3(a),21761,Cu-intercalated Cu Bi Sb Te x=0.005 ,undefined,490,58339,,,,0.19283,,,,,0.0000171412,
18798,10.3390/ma10030251,18065,3(a),21761,Cu-intercalated Cu Bi Sb Te x=0.005 ,undefined,495,56794,,,,0.19353,,,,,0.0000176075,
18798,10.3390/ma10030251,18065,3(a),21761,Cu-intercalated Cu Bi Sb Te x=0.005 ,undefined,500,55250,,,,0.19423,,,,,0.0000180995,
18798,10.3390/ma10030251,18065,3(a),21761,Cu-intercalated Cu Bi Sb Te x=0.005 ,undefined,505,53706,,,,0.19494,,,,,0.0000186199,
18798,10.3390/ma10030251,18065,3(a),21761,Cu-intercalated Cu Bi Sb Te x=0.005 ,undefined,510,52162,,,,0.19564,,,,,0.000019171,
18798,10.3390/ma10030251,18065,3(a),21761,Cu-intercalated Cu Bi Sb Te x=0.005 ,undefined,515,50618,,,,0.19634,,,,,0.0000197558,
18798,10.3390/ma10030251,18065,3(a),21761,Cu-intercalated Cu Bi Sb Te x=0.005 ,undefined,520,49073,,,,0.19705,,,,,0.0000203778,
18798,10.3390/ma10030251,18065,3(a),21761,Cu-intercalated Cu Bi Sb Te x=0.005 ,undefined,525,47529,,,,0.19775,,,,,0.0000210398,
18798,10.3390/ma10030251,18065,3(a),21761,Cu-intercalated Cu Bi Sb Te x=0.005 ,undefined,530,45985,,,,0.19845,,,,,0.0000217462,
18798,10.3390/ma10030251,18065,3(a),21761,Cu-intercalated Cu Bi Sb Te x=0.005 ,undefined,535,44441,,,,0.19916,,,,,0.0000225017,
18798,10.3390/ma10030251,18065,3(a),21761,Cu-intercalated Cu Bi Sb Te x=0.005 ,undefined,540,42897,,,,0.19986,,,,,0.0000233117,
18798,10.3390/ma10030251,18065,3(a),21761,Cu-intercalated Cu Bi Sb Te x=0.005 ,undefined,545,41353,,,,0.20056,,,,,0.000024182,
18798,10.3390/ma10030251,18065,3(a),21761,Cu-intercalated Cu Bi Sb Te x=0.005 ,undefined,550,39808,,,,0.20127,,,,,0.0000251206,
18798,10.3390/ma10030251,18065,3(a),21761,Cu-intercalated Cu Bi Sb Te x=0.005 ,undefined,555,38264,,,,0.20197,,,,,0.0000261342,
18798,10.3390/ma10030251,18065,3(a),21761,Cu-intercalated Cu Bi Sb Te x=0.005 ,undefined,560,36720,,,,0.20267,,,,,0.0000272331,
18798,10.3390/ma10030251,18065,3(a),21761,Cu-intercalated Cu Bi Sb Te x=0.005 ,undefined,565,35176,,,,0.20338,,,,,0.0000284285,
18798,10.3390/ma10030251,18065,3(a),21761,Cu-intercalated Cu Bi Sb Te x=0.005 ,undefined,570,33632,,,,0.20408,,,,,0.0000297336,
18798,10.3390/ma10030251,18065,3(a),21761,Cu-intercalated Cu Bi Sb Te x=0.005 ,undefined,575,32088,,,,0.20478,,,,,0.0000311643,
18798,10.3390/ma10030251,18065,3(a),21761,Cu-intercalated Cu Bi Sb Te x=0.005 ,undefined,580,30543,,,,0.20549,,,,,0.0000327407,
18798,10.3390/ma10030251,18065,3(a),21761,Cu-intercalated Cu Bi Sb Te x=0.005 ,undefined,585,28999,,,,0.20619,,,,,0.0000344839,
18798,10.3390/ma10030251,18065,3(a),21761,Cu-intercalated Cu Bi Sb Te x=0.005 ,undefined,590,27455,,,,0.20689,,,,,0.0000364232,
18798,10.3390/ma10030251,18065,3(a),21761,Cu-intercalated Cu Bi Sb Te x=0.005 ,undefined,595,25911,,,,0.2076,,,,,0.0000385936,
18798,10.3390/ma10030251,18065,3(a),21762,Cu-doped CuxBi0.5Sb1.5-xTe3 x=0.01,undefined,300,137050,,0.33544,,0.1543,,-0.074774,1.1573,,0.0000072966,
18798,10.3390/ma10030251,18065,3(a),21762,Cu-doped CuxBi0.5Sb1.5-xTe3 x=0.01,undefined,305,135230,,0.30904,,0.1551,,-0.068912,1.1557,0.98167,0.0000073948,
18798,10.3390/ma10030251,18065,3(a),21762,Cu-doped CuxBi0.5Sb1.5-xTe3 x=0.01,undefined,310,133410,,0.30893,,0.1559,,-0.063051,1.1541,0.98076,0.0000074957,
18798,10.3390/ma10030251,18065,3(a),21762,Cu-doped CuxBi0.5Sb1.5-xTe3 x=0.01,undefined,315,131590,,0.30882,,0.15669,,-0.05719,1.1525,0.97985,0.0000075994,
18798,10.3390/ma10030251,18065,3(a),21762,Cu-doped CuxBi0.5Sb1.5-xTe3 x=0.01,undefined,320,129770,,0.30871,,0.15749,,-0.051329,1.1509,0.97894,0.0000077059,
18798,10.3390/ma10030251,18065,3(a),21762,Cu-doped CuxBi0.5Sb1.5-xTe3 x=0.01,undefined,325,127950,,0.3086,,0.15829,,-0.045468,1.1493,0.97803,0.0000078156,
18798,10.3390/ma10030251,18065,3(a),21762,Cu-doped CuxBi0.5Sb1.5-xTe3 x=0.01,undefined,330,126130,,0.30849,,0.15909,,-0.039607,1.1477,0.97712,0.0000079283,
18798,10.3390/ma10030251,18065,3(a),21762,Cu-doped CuxBi0.5Sb1.5-xTe3 x=0.01,undefined,335,124300,,0.30838,,0.15989,,-0.033746,1.1461,0.9762,0.0000080451,
18798,10.3390/ma10030251,18065,3(a),21762,Cu-doped CuxBi0.5Sb1.5-xTe3 x=0.01,undefined,340,122480,,0.30827,,0.16068,,-0.027885,1.1445,0.97529,0.0000081646,
18798,10.3390/ma10030251,18065,3(a),21762,Cu-doped CuxBi0.5Sb1.5-xTe3 x=0.01,undefined,345,120660,,0.30816,,0.16148,,-0.022024,1.1429,0.97438,0.0000082878,
18798,10.3390/ma10030251,18065,3(a),21762,Cu-doped CuxBi0.5Sb1.5-xTe3 x=0.01,undefined,350,118840,,0.30805,,0.16228,,-0.016163,1.1413,0.97347,0.0000084147,
18798,10.3390/ma10030251,18065,3(a),21762,Cu-doped CuxBi0.5Sb1.5-xTe3 x=0.01,undefined,355,117020,,0.30794,,0.16308,,-0.010302,1.1397,0.97256,0.0000085455,
18798,10.3390/ma10030251,18065,3(a),21762,Cu-doped CuxBi0.5Sb1.5-xTe3 x=0.01,undefined,360,115200,,0.30783,,0.16387,,-0.0044409,1.1381,0.97165,0.0000086806,
18798,10.3390/ma10030251,18065,3(a),21762,Cu-doped CuxBi0.5Sb1.5-xTe3 x=0.01,undefined,365,113380,,0.30773,,0.16467,,0.0014202,1.1365,0.97073,0.0000088199,
18798,10.3390/ma10030251,18065,3(a),21762,Cu-doped CuxBi0.5Sb1.5-xTe3 x=0.01,undefined,370,111560,,0.30762,,0.16547,,0.0072812,1.1349,0.96982,0.0000089638,
18798,10.3390/ma10030251,18065,3(a),21762,Cu-doped CuxBi0.5Sb1.5-xTe3 x=0.01,undefined,375,109740,,0.30751,,0.16627,,0.013142,1.1334,0.96891,0.0000091124,
18798,10.3390/ma10030251,18065,3(a),21762,Cu-doped CuxBi0.5Sb1.5-xTe3 x=0.01,undefined,380,107920,,0.3074,,0.16707,,0.019003,1.1318,0.968,0.0000092661,
18798,10.3390/ma10030251,18065,3(a),21762,Cu-doped CuxBi0.5Sb1.5-xTe3 x=0.01,undefined,385,106090,,0.30729,,0.16786,,0.024864,1.1302,0.96709,0.000009426,
18798,10.3390/ma10030251,18065,3(a),21762,Cu-doped CuxBi0.5Sb1.5-xTe3 x=0.01,undefined,390,104270,,0.30718,,0.16866,,0.030725,1.1286,0.96618,0.0000095905,
18798,10.3390/ma10030251,18065,3(a),21762,Cu-doped CuxBi0.5Sb1.5-xTe3 x=0.01,undefined,395,102450,,0.30707,,0.16946,,0.036586,1.127,0.96526,0.0000097609,
18798,10.3390/ma10030251,18065,3(a),21762,Cu-doped CuxBi0.5Sb1.5-xTe3 x=0.01,undefined,400,100630,,0.30696,,0.17026,,0.042448,1.1254,0.96435,0.0000099374,
18798,10.3390/ma10030251,18065,3(a),21762,Cu-doped CuxBi0.5Sb1.5-xTe3 x=0.01,undefined,405,98810,,0.30685,,0.17106,,0.048309,1.1238,0.96344,0.0000101204,
18798,10.3390/ma10030251,18065,3(a),21762,Cu-doped CuxBi0.5Sb1.5-xTe3 x=0.01,undefined,410,96989,,0.30674,,0.17185,,0.05417,1.1222,0.96253,0.0000103104,
18798,10.3390/ma10030251,18065,3(a),21762,Cu-doped CuxBi0.5Sb1.5-xTe3 x=0.01,undefined,415,95168,,0.30663,,0.17265,,0.060031,1.1206,0.96162,0.0000105077,
18798,10.3390/ma10030251,18065,3(a),21762,Cu-doped CuxBi0.5Sb1.5-xTe3 x=0.01,undefined,420,93347,,0.30652,,0.17345,,0.065892,1.119,0.96071,0.0000107127,
18798,10.3390/ma10030251,18065,3(a),21762,Cu-doped CuxBi0.5Sb1.5-xTe3 x=0.01,undefined,425,91526,,0.30641,,0.17425,,0.071753,1.1174,0.9598,0.0000109259,
18798,10.3390/ma10030251,18065,3(a),21762,Cu-doped CuxBi0.5Sb1.5-xTe3 x=0.01,undefined,430,89704,,0.3063,,0.17505,,0.077614,1.1158,0.95888,0.0000111478,
18798,10.3390/ma10030251,18065,3(a),21762,Cu-doped CuxBi0.5Sb1.5-xTe3 x=0.01,undefined,435,87883,,0.30619,,0.17584,,0.083475,1.1142,0.95797,0.0000113788,
18798,10.3390/ma10030251,18065,3(a),21762,Cu-doped CuxBi0.5Sb1.5-xTe3 x=0.01,undefined,440,86062,,0.30608,,0.17664,,0.089336,1.1126,0.95706,0.0000116195,
18798,10.3390/ma10030251,18065,3(a),21762,Cu-doped CuxBi0.5Sb1.5-xTe3 x=0.01,undefined,445,84241,,0.30597,,0.17744,,0.095197,1.111,0.95615,0.0000118707,
18798,10.3390/ma10030251,18065,3(a),21762,Cu-doped CuxBi0.5Sb1.5-xTe3 x=0.01,undefined,450,82420,,0.30586,,0.17824,,0.10106,1.1094,0.95524,0.000012133,
18798,10.3390/ma10030251,18065,3(a),21762,Cu-doped CuxBi0.5Sb1.5-xTe3 x=0.01,undefined,455,80599,,0.30575,,0.17903,,0.10692,1.1078,0.95433,0.0000124071,
18798,10.3390/ma10030251,18065,3(a),21762,Cu-doped CuxBi0.5Sb1.5-xTe3 x=0.01,undefined,460,78778,,0.30564,,0.17983,,0.11278,1.1062,0.95341,0.0000126939,
18798,10.3390/ma10030251,18065,3(a),21762,Cu-doped CuxBi0.5Sb1.5-xTe3 x=0.01,undefined,465,76957,,0.30553,,0.18063,,0.11864,1.1046,0.9525,0.0000129943,
18798,10.3390/ma10030251,18065,3(a),21762,Cu-doped CuxBi0.5Sb1.5-xTe3 x=0.01,undefined,470,75136,,0.30542,,0.18143,,0.1245,1.1031,0.95159,0.0000133092,
18798,10.3390/ma10030251,18065,3(a),21762,Cu-doped CuxBi0.5Sb1.5-xTe3 x=0.01,undefined,475,73315,,0.30531,,0.18223,,0.13036,1.1015,0.95068,0.0000136398,
18798,10.3390/ma10030251,18065,3(a),21762,Cu-doped CuxBi0.5Sb1.5-xTe3 x=0.01,undefined,480,71494,,0.3052,,0.18302,,0.13622,1.0999,0.94977,0.0000139872,
18798,10.3390/ma10030251,18065,3(a),21762,Cu-doped CuxBi0.5Sb1.5-xTe3 x=0.01,undefined,485,69673,,0.30509,,0.18382,,0.14209,1.0983,0.94886,0.0000143528,
18798,10.3390/ma10030251,18065,3(a),21762,Cu-doped CuxBi0.5Sb1.5-xTe3 x=0.01,undefined,490,67852,,0.30498,,0.18462,,0.14795,1.0967,0.94794,0.000014738,
18798,10.3390/ma10030251,18065,3(a),21762,Cu-doped CuxBi0.5Sb1.5-xTe3 x=0.01,undefined,495,66031,,0.30487,,0.18542,,0.15381,1.0951,0.94703,0.0000151444,
18798,10.3390/ma10030251,18065,3(a),21762,Cu-doped CuxBi0.5Sb1.5-xTe3 x=0.01,undefined,500,64209,,0.30476,,0.18622,,0.15967,1.0935,0.94612,0.0000155741,
18798,10.3390/ma10030251,18065,3(a),21762,Cu-doped CuxBi0.5Sb1.5-xTe3 x=0.01,undefined,505,62388,,0.30465,,0.18701,,0.16553,1.0919,0.94521,0.0000160287,
18798,10.3390/ma10030251,18065,3(a),21762,Cu-doped CuxBi0.5Sb1.5-xTe3 x=0.01,undefined,510,60567,,0.30454,,0.18781,,0.17139,1.0903,0.9443,0.0000165106,
18798,10.3390/ma10030251,18065,3(a),21762,Cu-doped CuxBi0.5Sb1.5-xTe3 x=0.01,undefined,515,58746,,0.30443,,0.18861,,0.17725,1.0887,0.94339,0.0000170224,
18798,10.3390/ma10030251,18065,3(a),21762,Cu-doped CuxBi0.5Sb1.5-xTe3 x=0.01,undefined,520,56925,,0.30432,,0.18941,,0.18311,1.0871,0.94248,0.000017567,
18798,10.3390/ma10030251,18065,3(a),21762,Cu-doped CuxBi0.5Sb1.5-xTe3 x=0.01,undefined,525,55104,,0.30421,,0.1902,,0.18897,1.0855,0.94156,0.0000181475,
18798,10.3390/ma10030251,18065,3(a),21762,Cu-doped CuxBi0.5Sb1.5-xTe3 x=0.01,undefined,530,53283,,0.3041,,0.191,,0.19483,1.0839,0.94065,0.0000187677,
18798,10.3390/ma10030251,18065,3(a),21762,Cu-doped CuxBi0.5Sb1.5-xTe3 x=0.01,undefined,535,51462,,0.30399,,0.1918,,0.2007,1.0823,0.93974,0.0000194318,
18798,10.3390/ma10030251,18065,3(a),21762,Cu-doped CuxBi0.5Sb1.5-xTe3 x=0.01,undefined,540,49641,,0.30388,,0.1926,,0.20656,1.0807,0.93883,0.0000201446,
18798,10.3390/ma10030251,18065,3(a),21762,Cu-doped CuxBi0.5Sb1.5-xTe3 x=0.01,undefined,545,47820,,0.30377,,0.1934,,0.21242,1.0791,0.93792,0.0000209118,
18798,10.3390/ma10030251,18065,3(a),21762,Cu-doped CuxBi0.5Sb1.5-xTe3 x=0.01,undefined,550,45999,,0.30366,,0.19419,,0.21828,1.0775,0.93701,0.0000217396,
18798,10.3390/ma10030251,18065,3(a),21762,Cu-doped CuxBi0.5Sb1.5-xTe3 x=0.01,undefined,555,44178,,0.30355,,0.19499,,0.22414,1.0759,0.93609,0.0000226357,
18798,10.3390/ma10030251,18065,3(a),21762,Cu-doped CuxBi0.5Sb1.5-xTe3 x=0.01,undefined,560,42357,,0.30344,,0.19579,,0.23,1.0743,0.93518,0.0000236088,
18798,10.3390/ma10030251,18065,3(a),21762,Cu-doped CuxBi0.5Sb1.5-xTe3 x=0.01,undefined,565,40536,,0.30333,,0.19659,,0.23586,1.0728,0.93427,0.0000246694,
18798,10.3390/ma10030251,18065,3(a),21762,Cu-doped CuxBi0.5Sb1.5-xTe3 x=0.01,undefined,570,38714,,0.30322,,0.19739,,0.24172,1.0712,0.93336,0.0000258304,
18798,10.3390/ma10030251,18065,3(a),21762,Cu-doped CuxBi0.5Sb1.5-xTe3 x=0.01,undefined,575,36893,,0.30311,,0.19818,,0.24758,1.0696,0.93245,0.0000271054,
18798,10.3390/ma10030251,18065,3(a),21762,Cu-doped CuxBi0.5Sb1.5-xTe3 x=0.01,undefined,580,35072,,0.303,,0.19898,,0.25345,1.068,0.93154,0.0000285128,
18798,10.3390/ma10030251,18065,3(a),21762,Cu-doped CuxBi0.5Sb1.5-xTe3 x=0.01,undefined,585,33251,,0.30289,,0.19978,,0.25931,1.0664,0.93062,0.0000300743,
18798,10.3390/ma10030251,18065,3(a),21762,Cu-doped CuxBi0.5Sb1.5-xTe3 x=0.01,undefined,590,31430,,0.30278,,0.20058,,0.26517,1.0648,0.92971,0.0000318167,
18798,10.3390/ma10030251,18065,3(a),21762,Cu-doped CuxBi0.5Sb1.5-xTe3 x=0.01,undefined,595,29609,,0.30267,,0.20137,,0.27103,1.0632,0.9288,0.0000337735,
18798,10.3390/ma10030251,18065,3(a),21762,Cu-doped CuxBi0.5Sb1.5-xTe3 x=0.01,undefined,600,27788,,0.30256,,0.20217,,,,0.92789,0.0000359868,
18798,10.3390/ma10030251,18067,4(b),21762,Cu-doped CuxBi0.5Sb1.5-xTe3 x=0.01,undefined,5,,0.10663,,,,,,,,,
18798,10.3390/ma10030251,18067,4(b),21762,Cu-doped CuxBi0.5Sb1.5-xTe3 x=0.01,undefined,10,,0.10439,0.97269,,,,,,,,
18798,10.3390/ma10030251,18067,4(b),21762,Cu-doped CuxBi0.5Sb1.5-xTe3 x=0.01,undefined,15,,0.10215,0.96171,,,,,,,,
18798,10.3390/ma10030251,18067,4(b),21762,Cu-doped CuxBi0.5Sb1.5-xTe3 x=0.01,undefined,20,,0.099909,0.95072,,,,,,,,
18798,10.3390/ma10030251,18067,4(b),21762,Cu-doped CuxBi0.5Sb1.5-xTe3 x=0.01,undefined,25,,0.09767,0.93973,,,,,,,,
18798,10.3390/ma10030251,18067,4(b),21762,Cu-doped CuxBi0.5Sb1.5-xTe3 x=0.01,undefined,30,,0.095431,0.92874,,,,,,,,
18798,10.3390/ma10030251,18067,4(b),21762,Cu-doped CuxBi0.5Sb1.5-xTe3 x=0.01,undefined,35,,0.093191,0.91776,,,,,,,,
18798,10.3390/ma10030251,18067,4(b),21762,Cu-doped CuxBi0.5Sb1.5-xTe3 x=0.01,undefined,40,,0.090952,0.90677,,,,,,,,
18798,10.3390/ma10030251,18067,4(b),21762,Cu-doped CuxBi0.5Sb1.5-xTe3 x=0.01,undefined,45,,0.088713,0.89578,,,,,,,,
18798,10.3390/ma10030251,18067,4(b),21762,Cu-doped CuxBi0.5Sb1.5-xTe3 x=0.01,undefined,50,,0.086474,0.8848,,,,,,,,
18798,10.3390/ma10030251,18067,4(b),21762,Cu-doped CuxBi0.5Sb1.5-xTe3 x=0.01,undefined,55,,0.084235,0.87381,,,,,,,,
18798,10.3390/ma10030251,18067,4(b),21762,Cu-doped CuxBi0.5Sb1.5-xTe3 x=0.01,undefined,60,,0.081995,0.86282,,,,,,,,
18798,10.3390/ma10030251,18067,4(b),21762,Cu-doped CuxBi0.5Sb1.5-xTe3 x=0.01,undefined,65,,0.079756,0.85183,,,,,,,,
18798,10.3390/ma10030251,18067,4(b),21762,Cu-doped CuxBi0.5Sb1.5-xTe3 x=0.01,undefined,70,,0.077517,0.84085,,,,,,,,
18798,10.3390/ma10030251,18067,4(b),21762,Cu-doped CuxBi0.5Sb1.5-xTe3 x=0.01,undefined,75,,0.075278,0.82986,,,,,,,,
18798,10.3390/ma10030251,18067,4(b),21762,Cu-doped CuxBi0.5Sb1.5-xTe3 x=0.01,undefined,80,,0.073038,0.81887,,,,,,,,
