Repository: RamyaGuru/STD2_EffMass

# STD2_EffMass
Effective mass modeling of StarryData2 data

File: csvfiles/Fe_ptype.csv (part 5 of 5)
sid,DOI,figureid,fignum,sampleid,samplename,composition,Temperature,Carrier mobility,Electrical conductivity,Electrical resistivity,Lattice thermal conductivity,Power factor,Seebeck coefficient,Thermal conductivity,ZT,Figure of merit Z
27922,10.1002/aenm.201701313,25328,3a,31561,(Nb1−xTax)0.8Ti0.2FeSb_ x=0.12,(Nb0.88Ta0.12)0.8Ti0.2FeSb,700,,254920,0.0000039228,,0.0058271,0.00015119,5.0979,0.67185,0.0011430393
27922,10.1002/aenm.201701313,25328,3a,31561,(Nb1−xTax)0.8Ti0.2FeSb_ x=0.12,(Nb0.88Ta0.12)0.8Ti0.2FeSb,750,,233890,0.0000042755,,0.0059182,0.00015907,4.9617,0.73428,0.0011927767
27922,10.1002/aenm.201701313,25328,3a,31561,(Nb1−xTax)0.8Ti0.2FeSb_ x=0.12,(Nb0.88Ta0.12)0.8Ti0.2FeSb,800,,212870,0.0000046977,,0.0059083,0.0001666,4.8254,0.7967,0.0012244166
27922,10.1002/aenm.201701313,25328,3a,31561,(Nb1−xTax)0.8Ti0.2FeSb_ x=0.12,(Nb0.88Ta0.12)0.8Ti0.2FeSb,850,,191840,0.0000052127,,0.0057941,0.00017379,4.6891,0.85912,0.0012356529
27922,10.1002/aenm.201701313,25328,3a,31561,(Nb1−xTax)0.8Ti0.2FeSb_ x=0.12,(Nb0.88Ta0.12)0.8Ti0.2FeSb,900,,170810,0.0000058545,,0.0055737,0.00018064,4.5529,0.92154,0.0012242087
27922,10.1002/aenm.201701313,25328,3a,31561,(Nb1−xTax)0.8Ti0.2FeSb_ x=0.12,(Nb0.88Ta0.12)0.8Ti0.2FeSb,950,,149780,0.0000066765,,0.0052455,0.00018714,4.4166,0.98396,0.0011876783
27922,10.1002/aenm.201701313,25328,3a,31561,(Nb1−xTax)0.8Ti0.2FeSb_ x=0.12,(Nb0.88Ta0.12)0.8Ti0.2FeSb,1000,,128750,0.000007767,,0.0048102,0.00019329,4.2803,1.0464,0.0011237997
27922,10.1002/aenm.201701313,25328,3a,31561,(Nb1−xTax)0.8Ti0.2FeSb_ x=0.12,(Nb0.88Ta0.12)0.8Ti0.2FeSb,1050,,107730,0.0000092825,,0.0042705,0.0001991,4.1441,1.1088,0.0010305012
27922,10.1002/aenm.201701313,25328,3a,31561,(Nb1−xTax)0.8Ti0.2FeSb_ x=0.12,(Nb0.88Ta0.12)0.8Ti0.2FeSb,1100,,86698,0.000011534,,0.0036279,0.00020456,4.0078,1.1712,0.0009052098
27922,10.1002/aenm.201701313,25328,3a,31561,(Nb1−xTax)0.8Ti0.2FeSb_ x=0.12,(Nb0.88Ta0.12)0.8Ti0.2FeSb,1150,,65670,0.000015228,,0.0028872,0.00020968,3.8715,1.2337,0.0007457575
27922,10.1002/aenm.201701313,25328,3a,31562,(Nb1−xTax)0.8Ti0.2FeSb_ x=0.20,(Nb0.80Ta0.20)0.8Ti0.2FeSb,300,,438470,0.0000022807,,,,5.8234,0.15488,
27922,10.1002/aenm.201701313,25328,3a,31562,(Nb1−xTax)0.8Ti0.2FeSb_ x=0.20,(Nb0.80Ta0.20)0.8Ti0.2FeSb,350,,415940,0.0000024042,,0.0031577,0.00008713,5.6948,0.21946,0.0005544883
27922,10.1002/aenm.201701313,25328,3a,31562,(Nb1−xTax)0.8Ti0.2FeSb_ x=0.20,(Nb0.80Ta0.20)0.8Ti0.2FeSb,400,,393410,0.0000025419,,0.003623,0.000095965,5.5662,0.28403,0.0006508929
27922,10.1002/aenm.201701313,25328,3a,31562,(Nb1−xTax)0.8Ti0.2FeSb_ x=0.20,(Nb0.80Ta0.20)0.8Ti0.2FeSb,450,,370890,0.0000026962,,0.0041587,0.00010589,5.4375,0.34861,0.0007648184
27922,10.1002/aenm.201701313,25328,3a,31562,(Nb1−xTax)0.8Ti0.2FeSb_ x=0.20,(Nb0.80Ta0.20)0.8Ti0.2FeSb,500,,348360,0.0000028706,,0.0047078,0.00011625,5.3089,0.41319,0.000886775
27922,10.1002/aenm.201701313,25328,3a,31562,(Nb1−xTax)0.8Ti0.2FeSb_ x=0.20,(Nb0.80Ta0.20)0.8Ti0.2FeSb,550,,325840,0.000003069,,0.0052166,0.00012653,5.1803,0.47777,0.0010070073
27922,10.1002/aenm.201701313,25328,3a,31562,(Nb1−xTax)0.8Ti0.2FeSb_ x=0.20,(Nb0.80Ta0.20)0.8Ti0.2FeSb,600,,303310,0.000003297,,0.0056365,0.00013632,5.0517,0.54234,0.001115763
27922,10.1002/aenm.201701313,25328,3a,31562,(Nb1−xTax)0.8Ti0.2FeSb_ x=0.20,(Nb0.80Ta0.20)0.8Ti0.2FeSb,650,,280780,0.0000035615,,0.0059336,0.00014537,4.923,0.60692,0.0012052813
27922,10.1002/aenm.201701313,25328,3a,31562,(Nb1−xTax)0.8Ti0.2FeSb_ x=0.20,(Nb0.80Ta0.20)0.8Ti0.2FeSb,700,,258260,0.0000038721,,0.0060852,0.0001535,4.7944,0.6715,0.0012692308
27922,10.1002/aenm.201701313,25328,3a,31562,(Nb1−xTax)0.8Ti0.2FeSb_ x=0.20,(Nb0.80Ta0.20)0.8Ti0.2FeSb,750,,235730,0.0000042421,,0.0060876,0.0001607,4.6658,0.73607,0.001304728
27922,10.1002/aenm.201701313,25328,3a,31562,(Nb1−xTax)0.8Ti0.2FeSb_ x=0.20,(Nb0.80Ta0.20)0.8Ti0.2FeSb,800,,213210,0.0000046902,,0.0059505,0.00016706,4.5372,0.80065,0.0013114917
27922,10.1002/aenm.201701313,25328,3a,31562,(Nb1−xTax)0.8Ti0.2FeSb_ x=0.20,(Nb0.80Ta0.20)0.8Ti0.2FeSb,850,,190680,0.0000052444,,0.005693,0.00017279,4.4085,0.86523,0.0012913689
27922,10.1002/aenm.201701313,25328,3a,31562,(Nb1−xTax)0.8Ti0.2FeSb_ x=0.20,(Nb0.80Ta0.20)0.8Ti0.2FeSb,900,,168150,0.0000059471,,0.005342,0.00017824,4.2799,0.92981,0.00124816
27922,10.1002/aenm.201701313,25328,3a,31562,(Nb1−xTax)0.8Ti0.2FeSb_ x=0.20,(Nb0.80Ta0.20)0.8Ti0.2FeSb,950,,145630,0.0000068667,,0.0049235,0.00018387,4.1513,0.99438,0.001186014
27922,10.1002/aenm.201701313,25328,3a,31562,(Nb1−xTax)0.8Ti0.2FeSb_ x=0.20,(Nb0.80Ta0.20)0.8Ti0.2FeSb,1000,,123100,0.0000081235,,0.0044561,0.00019026,4.0227,1.059,0.0011077386
27922,10.1002/aenm.201701313,25328,3a,31562,(Nb1−xTax)0.8Ti0.2FeSb_ x=0.20,(Nb0.80Ta0.20)0.8Ti0.2FeSb,1050,,100570,0.0000099433,,0.0039483,0.00019814,3.894,1.1235,0.0010139445
27922,10.1002/aenm.201701313,25328,3a,31562,(Nb1−xTax)0.8Ti0.2FeSb_ x=0.20,(Nb0.80Ta0.20)0.8Ti0.2FeSb,1100,,78048,0.000012813,,0.0033871,0.00020832,3.7654,1.1881,0.0008995326
27922,10.1002/aenm.201701313,25328,3a,31562,(Nb1−xTax)0.8Ti0.2FeSb_ x=0.20,(Nb0.80Ta0.20)0.8Ti0.2FeSb,1150,,55522,0.000018011,,0.0027309,0.00022178,3.6368,1.2527,0.0007509074
27922,10.1002/aenm.201701313,25328,3a,31563,(Nb1−xTax)0.8Ti0.2FeSb_ x=0.24,(Nb0.76Ta0.24)0.8Ti0.2FeSb,300,,,,,,,5.7384,0.038229,
27922,10.1002/aenm.201701313,25328,3a,31563,(Nb1−xTax)0.8Ti0.2FeSb_ x=0.24,(Nb0.76Ta0.24)0.8Ti0.2FeSb,350,,471670,0.0000021201,,0.0028475,0.000077699,5.6167,0.11523,0.0005069703
27922,10.1002/aenm.201701313,25328,3a,31563,(Nb1−xTax)0.8Ti0.2FeSb_ x=0.24,(Nb0.76Ta0.24)0.8Ti0.2FeSb,400,,446100,0.0000022416,,0.0032726,0.00008565,5.495,0.19224,0.0005955596
27922,10.1002/aenm.201701313,25328,3a,31563,(Nb1−xTax)0.8Ti0.2FeSb_ x=0.24,(Nb0.76Ta0.24)0.8Ti0.2FeSb,450,,420530,0.000002378,,0.0036844,0.000093602,5.3732,0.26925,0.0006856994
27922,10.1002/aenm.201701313,25328,3a,31563,(Nb1−xTax)0.8Ti0.2FeSb_ x=0.24,(Nb0.76Ta0.24)0.8Ti0.2FeSb,500,,394950,0.000002532,,0.0040729,0.00010155,5.2515,0.34625,0.0007755689
27922,10.1002/aenm.201701313,25328,3a,31563,(Nb1−xTax)0.8Ti0.2FeSb_ x=0.24,(Nb0.76Ta0.24)0.8Ti0.2FeSb,550,,369380,0.0000027072,,0.004429,0.0001095,5.1298,0.42326,0.0008633865
27922,10.1002/aenm.201701313,25328,3a,31563,(Nb1−xTax)0.8Ti0.2FeSb_ x=0.24,(Nb0.76Ta0.24)0.8Ti0.2FeSb,600,,343810,0.0000029086,,0.0047435,0.00011746,5.008,0.50026,0.0009471845
27922,10.1002/aenm.201701313,25328,3a,31563,(Nb1−xTax)0.8Ti0.2FeSb_ x=0.24,(Nb0.76Ta0.24)0.8Ti0.2FeSb,650,,318240,0.0000031423,,0.0050052,0.00012541,4.8863,0.57727,0.0010243333
27922,10.1002/aenm.201701313,25328,3a,31563,(Nb1−xTax)0.8Ti0.2FeSb_ x=0.24,(Nb0.76Ta0.24)0.8Ti0.2FeSb,700,,292660,0.0000034169,,0.0052049,0.00013336,4.7646,0.65427,0.0010924107
27922,10.1002/aenm.201701313,25328,3a,31563,(Nb1−xTax)0.8Ti0.2FeSb_ x=0.24,(Nb0.76Ta0.24)0.8Ti0.2FeSb,750,,267090,0.0000037441,,0.0053334,0.00014131,4.6429,0.73128,0.0011487217
27922,10.1002/aenm.201701313,25328,3a,31563,(Nb1−xTax)0.8Ti0.2FeSb_ x=0.24,(Nb0.76Ta0.24)0.8Ti0.2FeSb,800,,241520,0.0000041404,,0.0053807,0.00014926,4.5211,0.80829,0.0011901307
27922,10.1002/aenm.201701313,25328,3a,31563,(Nb1−xTax)0.8Ti0.2FeSb_ x=0.24,(Nb0.76Ta0.24)0.8Ti0.2FeSb,850,,215940,0.0000046309,,0.005337,0.00015721,4.3994,0.88529,0.00121312
27922,10.1002/aenm.201701313,25328,3a,31563,(Nb1−xTax)0.8Ti0.2FeSb_ x=0.24,(Nb0.76Ta0.24)0.8Ti0.2FeSb,900,,190370,0.0000052529,,0.0051935,0.00016517,4.2777,0.9623,0.001214087
27922,10.1002/aenm.201701313,25328,3a,31563,(Nb1−xTax)0.8Ti0.2FeSb_ x=0.24,(Nb0.76Ta0.24)0.8Ti0.2FeSb,950,,164800,0.000006068,,0.0049391,0.00017312,4.156,1.0393,0.0011884264
27922,10.1002/aenm.201701313,25328,3a,31563,(Nb1−xTax)0.8Ti0.2FeSb_ x=0.24,(Nb0.76Ta0.24)0.8Ti0.2FeSb,1000,,139230,0.0000071824,,0.0045648,0.00018107,4.0342,1.1163,0.0011315255
27922,10.1002/aenm.201701313,25328,3a,31563,(Nb1−xTax)0.8Ti0.2FeSb_ x=0.24,(Nb0.76Ta0.24)0.8Ti0.2FeSb,1050,,113650,0.0000087989,,0.0040606,0.00018902,3.9125,1.1933,0.001037853
27922,10.1002/aenm.201701313,25328,3a,31563,(Nb1−xTax)0.8Ti0.2FeSb_ x=0.24,(Nb0.76Ta0.24)0.8Ti0.2FeSb,1100,,88080,0.000011353,,0.0034173,0.00019697,3.7908,1.2703,0.000901472
27922,10.1002/aenm.201701313,25328,3a,31563,(Nb1−xTax)0.8Ti0.2FeSb_ x=0.24,(Nb0.76Ta0.24)0.8Ti0.2FeSb,1150,,62508,0.000015998,,0.0026248,0.00020492,3.6691,1.3473,0.0007153798
27922,10.1002/aenm.201701313,25332,5a,31563,(Nb1−xTax)0.8Ti0.2FeSb_ x=0.24,(Nb0.76Ta0.24)0.8Ti0.2FeSb,1200,,36935,0.000027075,,,,,,
27922,10.1002/aenm.201701313,25328,3a,31564,(Nb1−xTax)0.8Ti0.2FeSb_ x=0.32,(Nb0.68Ta0.32)0.8Ti0.2FeSb,300,,451670,0.000002214,,,,5.3845,0.16983,
27922,10.1002/aenm.201701313,25328,3a,31564,(Nb1−xTax)0.8Ti0.2FeSb_ x=0.32,(Nb0.68Ta0.32)0.8Ti0.2FeSb,350,,428490,0.0000023338,,0.0033669,0.000088643,5.2663,0.24652,0.0006393293
27922,10.1002/aenm.201701313,25328,3a,31564,(Nb1−xTax)0.8Ti0.2FeSb_ x=0.32,(Nb0.68Ta0.32)0.8Ti0.2FeSb,400,,405320,0.0000024672,,0.0039251,0.000098407,5.1481,0.32321,0.0007624366
27922,10.1002/aenm.201701313,25328,3a,31564,(Nb1−xTax)0.8Ti0.2FeSb_ x=0.32,(Nb0.68Ta0.32)0.8Ti0.2FeSb,450,,382140,0.0000026168,,0.0044424,0.00010782,5.0299,0.3999,0.0008831985
27922,10.1002/aenm.201701313,25328,3a,31564,(Nb1−xTax)0.8Ti0.2FeSb_ x=0.32,(Nb0.68Ta0.32)0.8Ti0.2FeSb,500,,358970,0.0000027857,,0.0049123,0.00011698,4.9117,0.47659,0.0010001222
27922,10.1002/aenm.201701313,25328,3a,31564,(Nb1−xTax)0.8Ti0.2FeSb_ x=0.32,(Nb0.68Ta0.32)0.8Ti0.2FeSb,550,,335790,0.0000029781,,0.0053242,0.00012592,4.7935,0.55328,0.0011107124
27922,10.1002/aenm.201701313,25328,3a,31564,(Nb1−xTax)0.8Ti0.2FeSb_ x=0.32,(Nb0.68Ta0.32)0.8Ti0.2FeSb,600,,312620,0.0000031988,,0.0056672,0.00013464,4.6753,0.62997,0.0012121575
27922,10.1002/aenm.201701313,25328,3a,31564,(Nb1−xTax)0.8Ti0.2FeSb_ x=0.32,(Nb0.68Ta0.32)0.8Ti0.2FeSb,650,,289440,0.0000034549,,0.0059304,0.00014314,4.5571,0.70666,0.0013013539
27922,10.1002/aenm.201701313,25328,3a,31564,(Nb1−xTax)0.8Ti0.2FeSb_ x=0.32,(Nb0.68Ta0.32)0.8Ti0.2FeSb,700,,266270,0.0000037556,,0.0061018,0.00015138,4.4389,0.78336,0.0013746198
27922,10.1002/aenm.201701313,25328,3a,31564,(Nb1−xTax)0.8Ti0.2FeSb_ x=0.32,(Nb0.68Ta0.32)0.8Ti0.2FeSb,750,,243090,0.0000041137,,0.0061711,0.00015933,4.3208,0.86005,0.0014282309
27922,10.1002/aenm.201701313,25328,3a,31564,(Nb1−xTax)0.8Ti0.2FeSb_ x=0.32,(Nb0.68Ta0.32)0.8Ti0.2FeSb,800,,219920,0.0000045471,,0.0061311,0.00016697,4.2026,0.93674,0.0014588826
27922,10.1002/aenm.201701313,25328,3a,31564,(Nb1−xTax)0.8Ti0.2FeSb_ x=0.32,(Nb0.68Ta0.32)0.8Ti0.2FeSb,850,,196740,0.0000050829,,0.0059791,0.00017433,4.0844,1.0134,0.001463887
27922,10.1002/aenm.201701313,25328,3a,31564,(Nb1−xTax)0.8Ti0.2FeSb_ x=0.32,(Nb0.68Ta0.32)0.8Ti0.2FeSb,900,,173570,0.0000057614,,0.0057134,0.00018143,3.9662,1.0901,0.0014405224
27922,10.1002/aenm.201701313,25328,3a,31564,(Nb1−xTax)0.8Ti0.2FeSb_ x=0.32,(Nb0.68Ta0.32)0.8Ti0.2FeSb,950,,150390,0.0000066494,,0.0053369,0.00018838,3.848,1.1668,0.0013869283
27922,10.1002/aenm.201701313,25328,3a,31564,(Nb1−xTax)0.8Ti0.2FeSb_ x=0.32,(Nb0.68Ta0.32)0.8Ti0.2FeSb,1000,,127210,0.000007861,,0.004854,0.00019534,3.7298,1.2435,0.0013014103
27922,10.1002/aenm.201701313,25328,3a,31564,(Nb1−xTax)0.8Ti0.2FeSb_ x=0.32,(Nb0.68Ta0.32)0.8Ti0.2FeSb,1050,,104040,0.0000096117,,0.0042671,0.00020252,3.6116,1.3202,0.0011814985
27922,10.1002/aenm.201701313,25328,3a,31564,(Nb1−xTax)0.8Ti0.2FeSb_ x=0.32,(Nb0.68Ta0.32)0.8Ti0.2FeSb,1100,,80864,0.000012366,,0.0035746,0.00021025,3.4934,1.3969,0.0010232438
27922,10.1002/aenm.201701313,25328,3a,31564,(Nb1−xTax)0.8Ti0.2FeSb_ x=0.32,(Nb0.68Ta0.32)0.8Ti0.2FeSb,1150,,57689,0.000017334,,0.0027653,0.00021894,3.3752,1.4736,0.0008192996
27922,10.1002/aenm.201701313,25328,3a,31564,(Nb1−xTax)0.8Ti0.2FeSb_ x=0.32,(Nb0.68Ta0.32)0.8Ti0.2FeSb,1200,,34514,0.000028974,,,,3.257,,
27922,10.1002/aenm.201701313,25328,3a,31565,(Nb1−xTax)0.8Ti0.2FeSb_ x=0.36,(Nb0.64Ta0.36)0.8Ti0.2FeSb,300,,,,,,,4.9819,0.16393,
27922,10.1002/aenm.201701313,25328,3a,31565,(Nb1−xTax)0.8Ti0.2FeSb_ x=0.36,(Nb0.64Ta0.36)0.8Ti0.2FeSb,350,,397220,0.0000025175,,0.0033521,0.000091864,4.8659,0.24428,0.0006888962
27922,10.1002/aenm.201701313,25328,3a,31565,(Nb1−xTax)0.8Ti0.2FeSb_ x=0.36,(Nb0.64Ta0.36)0.8Ti0.2FeSb,400,,375420,0.0000026637,,0.0037419,0.000099836,4.7499,0.32463,0.000787785
27922,10.1002/aenm.201701313,25328,3a,31565,(Nb1−xTax)0.8Ti0.2FeSb_ x=0.36,(Nb0.64Ta0.36)0.8Ti0.2FeSb,450,,353620,0.0000028279,,0.0041101,0.00010781,4.634,0.40498,0.0008869443
27922,10.1002/aenm.201701313,25328,3a,31565,(Nb1−xTax)0.8Ti0.2FeSb_ x=0.36,(Nb0.64Ta0.36)0.8Ti0.2FeSb,500,,331820,0.0000030137,,0.004448,0.00011578,4.518,0.48533,0.0009845064
27922,10.1002/aenm.201701313,25328,3a,31565,(Nb1−xTax)0.8Ti0.2FeSb_ x=0.36,(Nb0.64Ta0.36)0.8Ti0.2FeSb,550,,310020,0.0000032256,,0.0047477,0.00012375,4.402,0.56568,0.0010785325
27922,10.1002/aenm.201701313,25328,3a,31565,(Nb1−xTax)0.8Ti0.2FeSb_ x=0.36,(Nb0.64Ta0.36)0.8Ti0.2FeSb,600,,288220,0.0000034696,,0.0050007,0.00013172,4.286,0.64603,0.0011667522
27922,10.1002/aenm.201701313,25328,3a,31565,(Nb1−xTax)0.8Ti0.2FeSb_ x=0.36,(Nb0.64Ta0.36)0.8Ti0.2FeSb,650,,266420,0.0000037535,,0.0051987,0.00013969,4.17,0.72638,0.0012466906
27922,10.1002/aenm.201701313,25328,3a,31565,(Nb1−xTax)0.8Ti0.2FeSb_ x=0.36,(Nb0.64Ta0.36)0.8Ti0.2FeSb,700,,244620,0.000004088,,0.0053343,0.00014767,4.0541,0.80673,0.0013157791
27922,10.1002/aenm.201701313,25328,3a,31565,(Nb1−xTax)0.8Ti0.2FeSb_ x=0.36,(Nb0.64Ta0.36)0.8Ti0.2FeSb,750,,222820,0.0000044879,,0.0053975,0.00015564,3.9381,0.88707,0.0013705848
27922,10.1002/aenm.201701313,25328,3a,31565,(Nb1−xTax)0.8Ti0.2FeSb_ x=0.36,(Nb0.64Ta0.36)0.8Ti0.2FeSb,800,,201020,0.0000049746,,0.005381,0.00016361,3.8221,0.96742,0.0014078648
27922,10.1002/aenm.201701313,25328,3a,31565,(Nb1−xTax)0.8Ti0.2FeSb_ x=0.36,(Nb0.64Ta0.36)0.8Ti0.2FeSb,850,,179220,0.0000055797,,0.0052762,0.00017158,3.7061,1.0478,0.0014236529
27922,10.1002/aenm.201701313,25328,3a,31565,(Nb1−xTax)0.8Ti0.2FeSb_ x=0.36,(Nb0.64Ta0.36)0.8Ti0.2FeSb,900,,157420,0.0000063524,,0.0050749,0.00017955,3.5901,1.1281,0.0014135818
27922,10.1002/aenm.201701313,25328,3a,31565,(Nb1−xTax)0.8Ti0.2FeSb_ x=0.36,(Nb0.64Ta0.36)0.8Ti0.2FeSb,950,,135620,0.0000073735,,0.0047689,0.00018752,3.4742,1.2085,0.0013726613
27922,10.1002/aenm.201701313,25328,3a,31565,(Nb1−xTax)0.8Ti0.2FeSb_ x=0.36,(Nb0.64Ta0.36)0.8Ti0.2FeSb,1000,,113820,0.0000087858,,0.0043502,0.0001955,3.3582,1.2888,0.0012953963
27922,10.1002/aenm.201701313,25328,3a,31565,(Nb1−xTax)0.8Ti0.2FeSb_ x=0.36,(Nb0.64Ta0.36)0.8Ti0.2FeSb,1050,,92024,0.000010867,,0.0038098,0.00020347,3.2422,1.3692,0.0011750663
27922,10.1002/aenm.201701313,25328,3a,31565,(Nb1−xTax)0.8Ti0.2FeSb_ x=0.36,(Nb0.64Ta0.36)0.8Ti0.2FeSb,1100,,70225,0.00001424,,0.0031395,0.00021144,3.1262,1.4495,0.0010042544
27922,10.1002/aenm.201701313,25328,3a,31565,(Nb1−xTax)0.8Ti0.2FeSb_ x=0.36,(Nb0.64Ta0.36)0.8Ti0.2FeSb,1150,,48425,0.00002065,,,,3.0103,1.5299,
27922,10.1002/aenm.201701313,25328,3a,31566,(Nb1−xTax)0.8Ti0.2FeSb_ x=0.40,(Nb0.60Ta0.40)0.8Ti0.2FeSb,300,,,,,,,4.6527,,
27922,10.1002/aenm.201701313,25328,3a,31566,(Nb1−xTax)0.8Ti0.2FeSb_ x=0.40,(Nb0.60Ta0.40)0.8Ti0.2FeSb,350,,398050,0.0000025122,,0.0035006,0.000093778,4.5496,0.23371,0.0007694303
27922,10.1002/aenm.201701313,25328,3a,31566,(Nb1−xTax)0.8Ti0.2FeSb_ x=0.40,(Nb0.60Ta0.40)0.8Ti0.2FeSb,400,,376360,0.000002657,,0.0038674,0.00010137,4.4466,0.31535,0.0008697432
27922,10.1002/aenm.201701313,25328,3a,31566,(Nb1−xTax)0.8Ti0.2FeSb_ x=0.40,(Nb0.60Ta0.40)0.8Ti0.2FeSb,450,,354680,0.0000028194,,0.0042116,0.00010897,4.3435,0.39699,0.0009696328
27922,10.1002/aenm.201701313,25328,3a,31566,(Nb1−xTax)0.8Ti0.2FeSb_ x=0.40,(Nb0.60Ta0.40)0.8Ti0.2FeSb,500,,333000,0.000003003,,0.0045242,0.00011656,4.2404,0.47863,0.0010669276
27922,10.1002/aenm.201701313,25328,3a,31566,(Nb1−xTax)0.8Ti0.2FeSb_ x=0.40,(Nb0.60Ta0.40)0.8Ti0.2FeSb,550,,311320,0.0000032121,,0.0047992,0.00012416,4.1374,0.56027,0.0011599555
27922,10.1002/aenm.201701313,25328,3a,31566,(Nb1−xTax)0.8Ti0.2FeSb_ x=0.40,(Nb0.60Ta0.40)0.8Ti0.2FeSb,600,,289640,0.0000034526,,0.0050276,0.00013175,4.0343,0.64191,0.0012462137
27922,10.1002/aenm.201701313,25328,3a,31566,(Nb1−xTax)0.8Ti0.2FeSb_ x=0.40,(Nb0.60Ta0.40)0.8Ti0.2FeSb,650,,267950,0.000003732,,0.0052032,0.00013935,3.9312,0.72355,0.0013235653
27922,10.1002/aenm.201701313,25328,3a,31566,(Nb1−xTax)0.8Ti0.2FeSb_ x=0.40,(Nb0.60Ta0.40)0.8Ti0.2FeSb,700,,246270,0.0000040606,,0.0053173,0.00014694,3.8282,0.80519,0.0013889818
27922,10.1002/aenm.201701313,25328,3a,31566,(Nb1−xTax)0.8Ti0.2FeSb_ x=0.40,(Nb0.60Ta0.40)0.8Ti0.2FeSb,750,,224590,0.0000044526,,0.0053638,0.00015454,3.7251,0.88683,0.0014399077
27922,10.1002/aenm.201701313,25328,3a,31566,(Nb1−xTax)0.8Ti0.2FeSb_ x=0.40,(Nb0.60Ta0.40)0.8Ti0.2FeSb,800,,202910,0.0000049283,,0.0053337,0.00016213,3.622,0.96847,0.0014725842
27922,10.1002/aenm.201701313,25328,3a,31566,(Nb1−xTax)0.8Ti0.2FeSb_ x=0.40,(Nb0.60Ta0.40)0.8Ti0.2FeSb,850,,181230,0.0000055179,,0.0052209,0.00016973,3.5189,1.0501,0.0014836739
27922,10.1002/aenm.201701313,25328,3a,31566,(Nb1−xTax)0.8Ti0.2FeSb_ x=0.40,(Nb0.60Ta0.40)0.8Ti0.2FeSb,900,,159550,0.0000062676,,0.0050166,0.00017732,3.4159,1.1317,0.0014686027
27922,10.1002/aenm.201701313,25328,3a,31566,(Nb1−xTax)0.8Ti0.2FeSb_ x=0.40,(Nb0.60Ta0.40)0.8Ti0.2FeSb,950,,137860,0.0000072537,,0.0047142,0.00018492,3.3128,1.2134,0.0014230258
27922,10.1002/aenm.201701313,25328,3a,31566,(Nb1−xTax)0.8Ti0.2FeSb_ x=0.40,(Nb0.60Ta0.40)0.8Ti0.2FeSb,1000,,116180,0.0000086073,,0.0043056,0.00019251,3.2097,1.295,0.0013414338
27922,10.1002/aenm.201701313,25328,3a,31566,(Nb1−xTax)0.8Ti0.2FeSb_ x=0.40,(Nb0.60Ta0.40)0.8Ti0.2FeSb,1050,,94499,0.000010582,,0.0037841,0.00020011,3.1067,1.3767,0.0012180449
27922,10.1002/aenm.201701313,25328,3a,31566,(Nb1−xTax)0.8Ti0.2FeSb_ x=0.40,(Nb0.60Ta0.40)0.8Ti0.2FeSb,1100,,72817,0.000013733,,0.0031413,0.0002077,3.0036,1.4583,0.001045845
27922,10.1002/aenm.201701313,25328,3a,31566,(Nb1−xTax)0.8Ti0.2FeSb_ x=0.40,(Nb0.60Ta0.40)0.8Ti0.2FeSb,1150,,51135,0.000019556,,0.0023703,0.0002153,2.9005,1.5399,0.0008172039
27922,10.1002/aenm.201701313,25328,3a,31568,Nb0.8Hf0.14FeSb,Nb0.8Hf0.14FeSb,300,,,,,,,6.6647,,
27922,10.1002/aenm.201701313,25328,3a,31568,Nb0.8Hf0.14FeSb,Nb0.8Hf0.14FeSb,350,,,,,,,6.5011,,
27922,10.1002/aenm.201701313,25328,3a,31568,Nb0.8Hf0.14FeSb,Nb0.8Hf0.14FeSb,400,,,,,,,6.3374,,
27922,10.1002/aenm.201701313,25328,3a,31568,Nb0.8Hf0.14FeSb,Nb0.8Hf0.14FeSb,450,,,,,,,6.1738,,
27922,10.1002/aenm.201701313,25328,3a,31568,Nb0.8Hf0.14FeSb,Nb0.8Hf0.14FeSb,500,,,,,,,6.0101,,
27922,10.1002/aenm.201701313,25328,3a,31568,Nb0.8Hf0.14FeSb,Nb0.8Hf0.14FeSb,550,,,,,,,5.8465,,
27922,10.1002/aenm.201701313,25328,3a,31568,Nb0.8Hf0.14FeSb,Nb0.8Hf0.14FeSb,600,,,,,,,5.6828,,
27922,10.1002/aenm.201701313,25328,3a,31568,Nb0.8Hf0.14FeSb,Nb0.8Hf0.14FeSb,650,,,,,,,5.5192,,
27922,10.1002/aenm.201701313,25328,3a,31568,Nb0.8Hf0.14FeSb,Nb0.8Hf0.14FeSb,700,,,,,,,5.3555,,
27922,10.1002/aenm.201701313,25328,3a,31568,Nb0.8Hf0.14FeSb,Nb0.8Hf0.14FeSb,750,,,,,,,5.1918,,
27922,10.1002/aenm.201701313,25328,3a,31568,Nb0.8Hf0.14FeSb,Nb0.8Hf0.14FeSb,800,,,,,,,5.0282,,
27922,10.1002/aenm.201701313,25328,3a,31568,Nb0.8Hf0.14FeSb,Nb0.8Hf0.14FeSb,850,,,,,,,4.8645,,
27922,10.1002/aenm.201701313,25328,3a,31568,Nb0.8Hf0.14FeSb,Nb0.8Hf0.14FeSb,900,,,,,,,4.7009,,
27922,10.1002/aenm.201701313,25328,3a,31568,Nb0.8Hf0.14FeSb,Nb0.8Hf0.14FeSb,950,,,,,,,4.5372,,
27922,10.1002/aenm.201701313,25328,3a,31568,Nb0.8Hf0.14FeSb,Nb0.8Hf0.14FeSb,1000,,,,,,,4.3736,,
27922,10.1002/aenm.201701313,25328,3a,31568,Nb0.8Hf0.14FeSb,Nb0.8Hf0.14FeSb,1050,,,,,,,4.2099,,
27922,10.1002/aenm.201701313,25328,3a,31568,Nb0.8Hf0.14FeSb,Nb0.8Hf0.14FeSb,1100,,,,,,,4.0463,,
27922,10.1002/aenm.201701313,25328,3a,31568,Nb0.8Hf0.14FeSb,Nb0.8Hf0.14FeSb,1150,,,,,,,3.8826,,
27922,10.1002/aenm.201701313,25328,3a,31568,Nb0.8Hf0.14FeSb,Nb0.8Hf0.14FeSb,1200,,,,,,,3.719,,
27922,10.1002/aenm.201701313,25328,3a,31567,Nb0.8Ti0.2FeSb,Nb0.8Ti0.2FeSb,350,,,,,,,6.788,0.11148,
27922,10.1002/aenm.201701313,25328,3a,31567,Nb0.8Ti0.2FeSb,Nb0.8Ti0.2FeSb,400,,,,,,,6.604,0.1776,
27922,10.1002/aenm.201701313,25328,3a,31567,Nb0.8Ti0.2FeSb,Nb0.8Ti0.2FeSb,450,,,,,,,6.4201,0.24373,
27922,10.1002/aenm.201701313,25328,3a,31567,Nb0.8Ti0.2FeSb,Nb0.8Ti0.2FeSb,500,,,,,,,6.2362,0.30985,
27922,10.1002/aenm.201701313,25328,3a,31567,Nb0.8Ti0.2FeSb,Nb0.8Ti0.2FeSb,550,,,,,,,6.0523,0.37598,
27922,10.1002/aenm.201701313,25328,3a,31567,Nb0.8Ti0.2FeSb,Nb0.8Ti0.2FeSb,600,,,,,,,5.8684,0.44211,
27922,10.1002/aenm.201701313,25328,3a,31567,Nb0.8Ti0.2FeSb,Nb0.8Ti0.2FeSb,650,,,,,,,5.6844,0.50823,
27922,10.1002/aenm.201701313,25328,3a,31567,Nb0.8Ti0.2FeSb,Nb0.8Ti0.2FeSb,700,,,,,,,5.5005,0.57436,
27922,10.1002/aenm.201701313,25328,3a,31567,Nb0.8Ti0.2FeSb,Nb0.8Ti0.2FeSb,750,,,,,,,5.3166,0.64049,
27922,10.1002/aenm.201701313,25328,3a,31567,Nb0.8Ti0.2FeSb,Nb0.8Ti0.2FeSb,800,,,,,,,5.1327,0.70661,
27922,10.1002/aenm.201701313,25328,3a,31567,Nb0.8Ti0.2FeSb,Nb0.8Ti0.2FeSb,850,,,,,,,4.9488,0.77274,
27922,10.1002/aenm.201701313,25328,3a,31567,Nb0.8Ti0.2FeSb,Nb0.8Ti0.2FeSb,900,,,,,,,4.7648,0.83886,
27922,10.1002/aenm.201701313,25328,3a,31567,Nb0.8Ti0.2FeSb,Nb0.8Ti0.2FeSb,950,,,,,,,4.5809,0.90499,
27922,10.1002/aenm.201701313,25328,3a,31567,Nb0.8Ti0.2FeSb,Nb0.8Ti0.2FeSb,1000,,,,,,,4.397,0.97112,
27922,10.1002/aenm.201701313,25328,3a,31567,Nb0.8Ti0.2FeSb,Nb0.8Ti0.2FeSb,1050,,,,,,,4.2131,1.0372,
27922,10.1002/aenm.201701313,25328,3a,31567,Nb0.8Ti0.2FeSb,Nb0.8Ti0.2FeSb,1100,,,,,,,4.0292,,
27922,10.1002/aenm.201701313,25335,6a,31567,Nb0.8Ti0.2FeSb,Nb0.8Ti0.2FeSb,300,,,,,,,,0.045349,
27922,10.1002/aenm.201701313,25335,6a,31571,(V0.6Nb0.4)0.8Ti0.2FeSb,(V0.6Nb0.4)0.8Ti0.2FeSb,300,,,,,,,,0.23113,
27922,10.1002/aenm.201701313,25335,6a,31571,(V0.6Nb0.4)0.8Ti0.2FeSb,(V0.6Nb0.4)0.8Ti0.2FeSb,350,,,,,,,,0.28371,
27922,10.1002/aenm.201701313,25335,6a,31571,(V0.6Nb0.4)0.8Ti0.2FeSb,(V0.6Nb0.4)0.8Ti0.2FeSb,400,,,,,,,,0.33628,
27922,10.1002/aenm.201701313,25335,6a,31571,(V0.6Nb0.4)0.8Ti0.2FeSb,(V0.6Nb0.4)0.8Ti0.2FeSb,450,,,,,,,,0.38885,
27922,10.1002/aenm.201701313,25335,6a,31571,(V0.6Nb0.4)0.8Ti0.2FeSb,(V0.6Nb0.4)0.8Ti0.2FeSb,500,,,,,,,,0.44143,
27922,10.1002/aenm.201701313,25335,6a,31571,(V0.6Nb0.4)0.8Ti0.2FeSb,(V0.6Nb0.4)0.8Ti0.2FeSb,550,,,,,,,,0.494,
27922,10.1002/aenm.201701313,25335,6a,31571,(V0.6Nb0.4)0.8Ti0.2FeSb,(V0.6Nb0.4)0.8Ti0.2FeSb,600,,,,,,,,0.54657,
27922,10.1002/aenm.201701313,25335,6a,31571,(V0.6Nb0.4)0.8Ti0.2FeSb,(V0.6Nb0.4)0.8Ti0.2FeSb,650,,,,,,,,0.59915,
27922,10.1002/aenm.201701313,25335,6a,31571,(V0.6Nb0.4)0.8Ti0.2FeSb,(V0.6Nb0.4)0.8Ti0.2FeSb,700,,,,,,,,0.65172,
27922,10.1002/aenm.201701313,25335,6a,31571,(V0.6Nb0.4)0.8Ti0.2FeSb,(V0.6Nb0.4)0.8Ti0.2FeSb,750,,,,,,,,0.7043,
27922,10.1002/aenm.201701313,25335,6a,31571,(V0.6Nb0.4)0.8Ti0.2FeSb,(V0.6Nb0.4)0.8Ti0.2FeSb,800,,,,,,,,0.75687,
27922,10.1002/aenm.201701313,25335,6a,31571,(V0.6Nb0.4)0.8Ti0.2FeSb,(V0.6Nb0.4)0.8Ti0.2FeSb,850,,,,,,,,0.80944,
27922,10.1002/aenm.201701313,25335,6a,31571,(V0.6Nb0.4)0.8Ti0.2FeSb,(V0.6Nb0.4)0.8Ti0.2FeSb,900,,,,,,,,0.86202,
27922,10.1002/aenm.201701313,25335,6a,31572,Nb0.86Hf0.14FeSb,Nb0.86Hf0.14FeSb,300,,,,,,,,0.22418,
27922,10.1002/aenm.201701313,25335,6a,31572,Nb0.86Hf0.14FeSb,Nb0.86Hf0.14FeSb,350,,,,,,,,0.297,
27922,10.1002/aenm.201701313,25335,6a,31572,Nb0.86Hf0.14FeSb,Nb0.86Hf0.14FeSb,400,,,,,,,,0.36982,
27922,10.1002/aenm.201701313,25335,6a,31572,Nb0.86Hf0.14FeSb,Nb0.86Hf0.14FeSb,450,,,,,,,,0.44263,
27922,10.1002/aenm.201701313,25335,6a,31572,Nb0.86Hf0.14FeSb,Nb0.86Hf0.14FeSb,500,,,,,,,,0.51545,
27922,10.1002/aenm.201701313,25335,6a,31572,Nb0.86Hf0.14FeSb,Nb0.86Hf0.14FeSb,550,,,,,,,,0.58827,
27922,10.1002/aenm.201701313,25335,6a,31572,Nb0.86Hf0.14FeSb,Nb0.86Hf0.14FeSb,600,,,,,,,,0.66109,
27922,10.1002/aenm.201701313,25335,6a,31572,Nb0.86Hf0.14FeSb,Nb0.86Hf0.14FeSb,650,,,,,,,,0.7339,
27922,10.1002/aenm.201701313,25335,6a,31572,Nb0.86Hf0.14FeSb,Nb0.86Hf0.14FeSb,700,,,,,,,,0.80672,
27922,10.1002/aenm.201701313,25335,6a,31572,Nb0.86Hf0.14FeSb,Nb0.86Hf0.14FeSb,750,,,,,,,,0.87954,
27922,10.1002/aenm.201701313,25335,6a,31572,Nb0.86Hf0.14FeSb,Nb0.86Hf0.14FeSb,800,,,,,,,,0.95235,
27922,10.1002/aenm.201701313,25335,6a,31572,Nb0.86Hf0.14FeSb,Nb0.86Hf0.14FeSb,850,,,,,,,,1.0252,
27922,10.1002/aenm.201701313,25335,6a,31572,Nb0.86Hf0.14FeSb,Nb0.86Hf0.14FeSb,900,,,,,,,,1.098,
27922,10.1002/aenm.201701313,25335,6a,31572,Nb0.86Hf0.14FeSb,Nb0.86Hf0.14FeSb,950,,,,,,,,1.1708,
27922,10.1002/aenm.201701313,25335,6a,31572,Nb0.86Hf0.14FeSb,Nb0.86Hf0.14FeSb,1000,,,,,,,,1.2436,
27922,10.1002/aenm.201701313,25335,6a,31572,Nb0.86Hf0.14FeSb,Nb0.86Hf0.14FeSb,1050,,,,,,,,1.3164,
27922,10.1002/aenm.201701313,25335,6a,31572,Nb0.86Hf0.14FeSb,Nb0.86Hf0.14FeSb,1100,,,,,,,,1.3893,
27922,10.1002/aenm.201701313,25335,6a,31572,Nb0.86Hf0.14FeSb,Nb0.86Hf0.14FeSb,1150,,,,,,,,1.4621,
27922,10.1002/aenm.201701313,25335,6a,31572,Nb0.86Hf0.14FeSb,Nb0.86Hf0.14FeSb,1200,,,,,,,,1.5349,
27922,10.1002/aenm.201701313,25336,6b,31573,Nb0.64Ta0.36)0.8Ti0.2FeSb NWU,Nb0.64Ta0.36)0.8Ti0.2FeSb,400,,300640,0.0000033262,,0.0036186,0.00010971,4.8878,0.29613,0.0007403331
27922,10.1002/aenm.201701313,25336,6b,31573,Nb0.64Ta0.36)0.8Ti0.2FeSb NWU,Nb0.64Ta0.36)0.8Ti0.2FeSb,450,,279350,0.0000035797,,0.0038712,0.00011772,4.7702,0.36519,0.0008115383
27922,10.1002/aenm.201701313,25336,6b,31573,Nb0.64Ta0.36)0.8Ti0.2FeSb NWU,Nb0.64Ta0.36)0.8Ti0.2FeSb,500,,258070,0.0000038749,,0.0040789,0.00012572,4.6526,0.43835,0.0008766926
27922,10.1002/aenm.201701313,25336,6b,31573,Nb0.64Ta0.36)0.8Ti0.2FeSb NWU,Nb0.64Ta0.36)0.8Ti0.2FeSb,550,,236780,0.0000042233,,0.0042345,0.00013373,4.5351,0.51354,0.000933717
27922,10.1002/aenm.201701313,25336,6b,31573,Nb0.64Ta0.36)0.8Ti0.2FeSb NWU,Nb0.64Ta0.36)0.8Ti0.2FeSb,600,,215490,0.0000046406,,0.0043286,0.00014173,4.4175,0.58793,0.0009798755
27922,10.1002/aenm.201701313,25336,6b,31573,Nb0.64Ta0.36)0.8Ti0.2FeSb NWU,Nb0.64Ta0.36)0.8Ti0.2FeSb,650,,194200,0.0000051493,,0.0043544,0.00014974,4.2999,0.65824,0.0010126747
27922,10.1002/aenm.201701313,25336,6b,31573,Nb0.64Ta0.36)0.8Ti0.2FeSb NWU,Nb0.64Ta0.36)0.8Ti0.2FeSb,700,,172910,0.0000057834,,0.0043029,0.00015775,4.1823,0.72019,0.0010288358
27922,10.1002/aenm.201701313,25336,6b,31573,Nb0.64Ta0.36)0.8Ti0.2FeSb NWU,Nb0.64Ta0.36)0.8Ti0.2FeSb,750,,151620,0.0000065954,,0.0041655,0.00016575,4.0648,0.76858,0.0010247737
27922,10.1002/aenm.201701313,25336,6b,31573,Nb0.64Ta0.36)0.8Ti0.2FeSb NWU,Nb0.64Ta0.36)0.8Ti0.2FeSb,800,,130330,0.0000076728,,0.003935,0.00017376,3.9472,0.79753,0.0009969092
27922,10.1002/aenm.201701313,25336,6b,31573,Nb0.64Ta0.36)0.8Ti0.2FeSb NWU,Nb0.64Ta0.36)0.8Ti0.2FeSb,850,,109040,0.0000091709,,0.0036023,0.00018176,3.8296,0.79955,0.0009406465
27922,10.1002/aenm.201701313,25336,6b,31573,Nb0.64Ta0.36)0.8Ti0.2FeSb NWU,Nb0.64Ta0.36)0.8Ti0.2FeSb,900,,87753,0.000011396,,0.0031602,0.00018977,3.7121,0.76619,0.000851324
27922,10.1002/aenm.201701313,25336,6b,31573,Nb0.64Ta0.36)0.8Ti0.2FeSb NWU,Nb0.64Ta0.36)0.8Ti0.2FeSb,950,,,,,,,3.5945,,
27922,10.1002/aenm.201701313,25336,6b,31573,Nb0.64Ta0.36)0.8Ti0.2FeSb NWU,Nb0.64Ta0.36)0.8Ti0.2FeSb,1000,,,,,,,3.4769,,
27922,10.1002/aenm.201701313,25337,6C,31573,Nb0.64Ta0.36)0.8Ti0.2FeSb NWU,Nb0.64Ta0.36)0.8Ti0.2FeSb,350,,321930,0.0000031063,,0.0033303,0.00010171,,,
27922,10.1002/aenm.201701313,25336,6b,31574,(Nb0.64Ta0.36)0.8Ti0.2FeSb ZJU,(Nb0.64Ta0.36)0.8Ti0.2FeSb,350,,369130,0.0000027091,,0.002806,0.000087188,4.9261,0.19937,0.000569619
27922,10.1002/aenm.201701313,25336,6b,31574,(Nb0.64Ta0.36)0.8Ti0.2FeSb ZJU,(Nb0.64Ta0.36)0.8Ti0.2FeSb,400,,349180,0.0000028639,,0.0033358,0.00009774,4.8177,0.27696,0.0006924051
27922,10.1002/aenm.201701313,25336,6b,31574,(Nb0.64Ta0.36)0.8Ti0.2FeSb ZJU,(Nb0.64Ta0.36)0.8Ti0.2FeSb,450,,329240,0.0000030373,,0.0038331,0.0001079,4.7094,0.36627,0.0008139253
27922,10.1002/aenm.201701313,25336,6b,31574,(Nb0.64Ta0.36)0.8Ti0.2FeSb ZJU,(Nb0.64Ta0.36)0.8Ti0.2FeSb,500,,309300,0.0000032331,,0.0042819,0.00011766,4.601,0.46532,0.0009306455
27922,10.1002/aenm.201701313,25336,6b,31574,(Nb0.64Ta0.36)0.8Ti0.2FeSb ZJU,(Nb0.64Ta0.36)0.8Ti0.2FeSb,550,,289360,0.0000034559,,0.0046708,0.00012705,4.4927,0.5718,0.0010396421
27922,10.1002/aenm.201701313,25336,6b,31574,(Nb0.64Ta0.36)0.8Ti0.2FeSb ZJU,(Nb0.64Ta0.36)0.8Ti0.2FeSb,600,,269410,0.0000037118,,0.0049874,0.00013606,4.3843,0.68254,0.001137559
27922,10.1002/aenm.201701313,25336,6b,31574,(Nb0.64Ta0.36)0.8Ti0.2FeSb ZJU,(Nb0.64Ta0.36)0.8Ti0.2FeSb,650,,249470,0.0000040085,,0.0052234,0.0001447,4.276,0.79402,0.0012215622
27922,10.1002/aenm.201701313,25336,6b,31574,(Nb0.64Ta0.36)0.8Ti0.2FeSb ZJU,(Nb0.64Ta0.36)0.8Ti0.2FeSb,700,,229530,0.0000043567,,0.0053717,0.00015298,4.1676,0.90224,0.0012889193
27922,10.1002/aenm.201701313,25336,6b,31574,(Nb0.64Ta0.36)0.8Ti0.2FeSb ZJU,(Nb0.64Ta0.36)0.8Ti0.2FeSb,750,,209580,0.0000047714,,0.0054258,0.0001609,4.0593,1.0025,0.0013366344
27922,10.1002/aenm.201701313,25336,6b,31574,(Nb0.64Ta0.36)0.8Ti0.2FeSb ZJU,(Nb0.64Ta0.36)0.8Ti0.2FeSb,800,,189640,0.0000052731,,0.0053824,0.00016847,3.9509,1.0899,0.0013623225
27922,10.1002/aenm.201701313,25336,6b,31574,(Nb0.64Ta0.36)0.8Ti0.2FeSb ZJU,(Nb0.64Ta0.36)0.8Ti0.2FeSb,850,,169700,0.0000058928,,0.0052387,0.0001757,3.8426,1.1588,0.0013633217
27922,10.1002/aenm.201701313,25336,6b,31574,(Nb0.64Ta0.36)0.8Ti0.2FeSb ZJU,(Nb0.64Ta0.36)0.8Ti0.2FeSb,900,,149760,0.0000066774,,0.0049934,0.0001826,3.7342,1.2035,0.0013372074
27922,10.1002/aenm.201701313,25336,6b,31574,(Nb0.64Ta0.36)0.8Ti0.2FeSb ZJU,(Nb0.64Ta0.36)0.8Ti0.2FeSb,950,,129810,0.0000077036,,0.0046448,0.00018916,3.6259,1.217,0.0012810061
27922,10.1002/aenm.201701313,25336,6b,31574,(Nb0.64Ta0.36)0.8Ti0.2FeSb ZJU,(Nb0.64Ta0.36)0.8Ti0.2FeSb,1000,,109870,0.0000091017,,0.0041954,0.00019541,3.5175,1.1927,0.0011927221
27922,10.1002/aenm.201701313,25336,6b,31574,(Nb0.64Ta0.36)0.8Ti0.2FeSb ZJU,(Nb0.64Ta0.36)0.8Ti0.2FeSb,1050,,89928,0.00001112,,0.0036451,0.00020133,3.4092,1.1227,0.0010691951
27922,10.1002/aenm.201701313,25336,6b,31574,(Nb0.64Ta0.36)0.8Ti0.2FeSb ZJU,(Nb0.64Ta0.36)0.8Ti0.2FeSb,1100,,69985,0.000014289,,0.0029973,0.00020695,3.3008,0.99886,0.0009080526
27922,10.1002/aenm.201701313,25336,6b,31574,(Nb0.64Ta0.36)0.8Ti0.2FeSb ZJU,(Nb0.64Ta0.36)0.8Ti0.2FeSb,1150,,50042,0.000019983,,0.0022546,0.00021226,3.1925,0.81215,0.0007062177
27925,10.1002/advs.201600035,25414,1c,31636,FeNbSb,FeNbSb,300,,,,,,,,0.02629,
27925,10.1002/advs.201600035,25414,1c,31636,FeNbSb,FeNbSb,350,,,,,,,,0.030787,
27925,10.1002/advs.201600035,25414,1c,31636,FeNbSb,FeNbSb,400,,,,,,,,0.035284,
27925,10.1002/advs.201600035,25414,1c,31636,FeNbSb,FeNbSb,450,,,,,,,,0.039781,
27925,10.1002/advs.201600035,25414,1c,31636,FeNbSb,FeNbSb,500,,,,,,,,0.044278,
27925,10.1002/advs.201600035,25414,1c,31636,FeNbSb,FeNbSb,550,,,,,,,,0.048776,
27925,10.1002/advs.201600035,25414,1c,31636,FeNbSb,FeNbSb,600,,,,,,,,0.053273,
27925,10.1002/advs.201600035,25414,1c,31636,FeNbSb,FeNbSb,650,,,,,,,,0.05777,
27925,10.1002/advs.201600035,25414,1c,31636,FeNbSb,FeNbSb,700,,,,,,,,0.062267,
27925,10.1002/advs.201600035,25414,1c,31636,FeNbSb,FeNbSb,750,,,,,,,,0.066764,
27925,10.1002/advs.201600035,25414,1c,31636,FeNbSb,FeNbSb,800,,,,,,,,0.071261,
27925,10.1002/advs.201600035,25414,1c,31636,FeNbSb,FeNbSb,850,,,,,,,,0.075758,
27925,10.1002/advs.201600035,25414,1c,31636,FeNbSb,FeNbSb,900,,,,,,,,0.080256,
27925,10.1002/advs.201600035,25414,1c,31636,FeNbSb,FeNbSb,950,,,,,,,,0.084753,
27925,10.1002/advs.201600035,25414,1c,31636,FeNbSb,FeNbSb,1000,,,,,,,,0.08925,
27925,10.1002/advs.201600035,25414,1c,31636,FeNbSb,FeNbSb,1050,,,,,,,,0.093747,
27925,10.1002/advs.201600035,25414,1c,31636,FeNbSb,FeNbSb,1100,,,,,,,,0.098244,
27925,10.1002/advs.201600035,25414,1c,31636,FeNbSb,FeNbSb,1150,,,,,,,,0.10274,
27925,10.1002/advs.201600035,25414,1c,31637,FeNb0.8Ti0.2Sb,FeNb0.8Ti0.2Sb,300,,,,,,,,0.080798,
27925,10.1002/advs.201600035,25414,1c,31637,FeNb0.8Ti0.2Sb,FeNb0.8Ti0.2Sb,350,,,,,,,,0.13388,
27925,10.1002/advs.201600035,25414,1c,31637,FeNb0.8Ti0.2Sb,FeNb0.8Ti0.2Sb,400,,,,,,,,0.18697,
27925,10.1002/advs.201600035,25414,1c,31637,FeNb0.8Ti0.2Sb,FeNb0.8Ti0.2Sb,450,,,,,,,,0.24005,
27925,10.1002/advs.201600035,25414,1c,31637,FeNb0.8Ti0.2Sb,FeNb0.8Ti0.2Sb,500,,,,,,,,0.29314,
27925,10.1002/advs.201600035,25414,1c,31637,FeNb0.8Ti0.2Sb,FeNb0.8Ti0.2Sb,550,,,,,,,,0.34622,
27925,10.1002/advs.201600035,25414,1c,31637,FeNb0.8Ti0.2Sb,FeNb0.8Ti0.2Sb,600,,,,,,,,0.39931,
27925,10.1002/advs.201600035,25414,1c,31637,FeNb0.8Ti0.2Sb,FeNb0.8Ti0.2Sb,650,,,,,,,,0.45239,
27925,10.1002/advs.201600035,25414,1c,31637,FeNb0.8Ti0.2Sb,FeNb0.8Ti0.2Sb,700,,,,,,,,0.50547,
27925,10.1002/advs.201600035,25414,1c,31637,FeNb0.8Ti0.2Sb,FeNb0.8Ti0.2Sb,750,,,,,,,,0.55856,
27925,10.1002/advs.201600035,25414,1c,31637,FeNb0.8Ti0.2Sb,FeNb0.8Ti0.2Sb,800,,,,,,,,0.61164,
27925,10.1002/advs.201600035,25414,1c,31637,FeNb0.8Ti0.2Sb,FeNb0.8Ti0.2Sb,850,,,,,,,,0.66473,
27925,10.1002/advs.201600035,25414,1c,31637,FeNb0.8Ti0.2Sb,FeNb0.8Ti0.2Sb,900,,,,,,,,0.71781,
27925,10.1002/advs.201600035,25414,1c,31637,FeNb0.8Ti0.2Sb,FeNb0.8Ti0.2Sb,950,,,,,,,,0.7709,
27925,10.1002/advs.201600035,25414,1c,31637,FeNb0.8Ti0.2Sb,FeNb0.8Ti0.2Sb,1000,,,,,,,,0.82398,
27925,10.1002/advs.201600035,25414,1c,31637,FeNb0.8Ti0.2Sb,FeNb0.8Ti0.2Sb,1050,,,,,,,,0.87707,
27925,10.1002/advs.201600035,25414,1c,31637,FeNb0.8Ti0.2Sb,FeNb0.8Ti0.2Sb,1100,,,,,,,,0.93015,
27925,10.1002/advs.201600035,25414,1c,31638,FeNb0.8Ti0.2Sb-BM,FeNb0.8Ti0.2Sb-BM,300,,,,,,,,0.1056,
27925,10.1002/advs.201600035,25414,1c,31638,FeNb0.8Ti0.2Sb-BM,FeNb0.8Ti0.2Sb-BM,350,,,,,,,,0.17322,
27925,10.1002/advs.201600035,25414,1c,31638,FeNb0.8Ti0.2Sb-BM,FeNb0.8Ti0.2Sb-BM,400,,,,,,,,0.24084,
27925,10.1002/advs.201600035,25414,1c,31638,FeNb0.8Ti0.2Sb-BM,FeNb0.8Ti0.2Sb-BM,450,,,,,,,,0.30846,
27925,10.1002/advs.201600035,25414,1c,31638,FeNb0.8Ti0.2Sb-BM,FeNb0.8Ti0.2Sb-BM,500,,,,,,,,0.37608,
27925,10.1002/advs.201600035,25414,1c,31638,FeNb0.8Ti0.2Sb-BM,FeNb0.8Ti0.2Sb-BM,550,,,,,,,,0.4437,
27925,10.1002/advs.201600035,25414,1c,31638,FeNb0.8Ti0.2Sb-BM,FeNb0.8Ti0.2Sb-BM,600,,,,,,,,0.51132,
27925,10.1002/advs.201600035,25414,1c,31638,FeNb0.8Ti0.2Sb-BM,FeNb0.8Ti0.2Sb-BM,650,,,,,,,,0.57894,
27925,10.1002/advs.201600035,25414,1c,31638,FeNb0.8Ti0.2Sb-BM,FeNb0.8Ti0.2Sb-BM,700,,,,,,,,0.64656,
27925,10.1002/advs.201600035,25414,1c,31638,FeNb0.8Ti0.2Sb-BM,FeNb0.8Ti0.2Sb-BM,750,,,,,,,,0.71418,
27925,10.1002/advs.201600035,25414,1c,31638,FeNb0.8Ti0.2Sb-BM,FeNb0.8Ti0.2Sb-BM,800,,,,,,,,0.7818,
27925,10.1002/advs.201600035,25414,1c,31638,FeNb0.8Ti0.2Sb-BM,FeNb0.8Ti0.2Sb-BM,850,,,,,,,,0.84942,
27925,10.1002/advs.201600035,25414,1c,31638,FeNb0.8Ti0.2Sb-BM,FeNb0.8Ti0.2Sb-BM,900,,,,,,,,0.91704,
27925,10.1002/advs.201600035,25414,1c,31638,FeNb0.8Ti0.2Sb-BM,FeNb0.8Ti0.2Sb-BM,950,,,,,,,,0.98466,
27925,10.1002/advs.201600035,25414,1c,31638,FeNb0.8Ti0.2Sb-BM,FeNb0.8Ti0.2Sb-BM,1000,,,,,,,,1.0523,
27925,10.1002/advs.201600035,25414,1c,31638,FeNb0.8Ti0.2Sb-BM,FeNb0.8Ti0.2Sb-BM,1050,,,,,,,,1.1199,
27925,10.1002/advs.201600035,25414,1c,31638,FeNb0.8Ti0.2Sb-BM,FeNb0.8Ti0.2Sb-BM,1100,,,,,,,,1.1875,
27925,10.1002/advs.201600035,25414,1c,31639,Fe1.05Nb0.75Ti0.25Sb-BM,Fe1.05Nb0.75Ti0.25Sb-BM,350,,,,,,,,0.17992,
27925,10.1002/advs.201600035,25414,1c,31639,Fe1.05Nb0.75Ti0.25Sb-BM,Fe1.05Nb0.75Ti0.25Sb-BM,400,,,,,,,,0.25651,
27925,10.1002/advs.201600035,25414,1c,31639,Fe1.05Nb0.75Ti0.25Sb-BM,Fe1.05Nb0.75Ti0.25Sb-BM,450,,,,,,,,0.3331,
27925,10.1002/advs.201600035,25414,1c,31639,Fe1.05Nb0.75Ti0.25Sb-BM,Fe1.05Nb0.75Ti0.25Sb-BM,500,,,,,,,,0.4097,
27925,10.1002/advs.201600035,25414,1c,31639,Fe1.05Nb0.75Ti0.25Sb-BM,Fe1.05Nb0.75Ti0.25Sb-BM,550,,,,,,,,0.48629,
27925,10.1002/advs.201600035,25414,1c,31639,Fe1.05Nb0.75Ti0.25Sb-BM,Fe1.05Nb0.75Ti0.25Sb-BM,600,,,,,,,,0.56288,
27925,10.1002/advs.201600035,25414,1c,31639,Fe1.05Nb0.75Ti0.25Sb-BM,Fe1.05Nb0.75Ti0.25Sb-BM,650,,,,,,,,0.63947,
27925,10.1002/advs.201600035,25414,1c,31639,Fe1.05Nb0.75Ti0.25Sb-BM,Fe1.05Nb0.75Ti0.25Sb-BM,700,,,,,,,,0.71606,
27925,10.1002/advs.201600035,25414,1c,31639,Fe1.05Nb0.75Ti0.25Sb-BM,Fe1.05Nb0.75Ti0.25Sb-BM,750,,,,,,,,0.79265,
27925,10.1002/advs.201600035,25414,1c,31639,Fe1.05Nb0.75Ti0.25Sb-BM,Fe1.05Nb0.75Ti0.25Sb-BM,800,,,,,,,,0.86924,
27925,10.1002/advs.201600035,25414,1c,31639,Fe1.05Nb0.75Ti0.25Sb-BM,Fe1.05Nb0.75Ti0.25Sb-BM,850,,,,,,,,0.94583,
27925,10.1002/advs.201600035,25414,1c,31639,Fe1.05Nb0.75Ti0.25Sb-BM,Fe1.05Nb0.75Ti0.25Sb-BM,900,,,,,,,,1.0224,
27925,10.1002/advs.201600035,25414,1c,31639,Fe1.05Nb0.75Ti0.25Sb-BM,Fe1.05Nb0.75Ti0.25Sb-BM,950,,,,,,,,1.099,
27925,10.1002/advs.201600035,25414,1c,31639,Fe1.05Nb0.75Ti0.25Sb-BM,Fe1.05Nb0.75Ti0.25Sb-BM,1000,,,,,,,,1.1756,
27925,10.1002/advs.201600035,25414,1c,31639,Fe1.05Nb0.75Ti0.25Sb-BM,Fe1.05Nb0.75Ti0.25Sb-BM,1050,,,,,,,,1.2522,
27925,10.1002/advs.201600035,25414,1c,31639,Fe1.05Nb0.75Ti0.25Sb-BM,Fe1.05Nb0.75Ti0.25Sb-BM,1100,,,,,,,,1.3288,
27925,10.1002/advs.201600035,25414,1c,31639,Fe1.05Nb0.75Ti0.25Sb-BM,Fe1.05Nb0.75Ti0.25Sb-BM,1150,,,,,,,,1.4054,
27925,10.1002/advs.201600035,25415,3a,31640,Fe1+xNb0.75Ti0.25Sb_ x=0.00,FeNb0.75Ti0.25Sb,350,,466860,0.000002142,,0.0030258,0.000080506,7.1311,0.17632,0.0004243104
27925,10.1002/advs.201600035,25415,3a,31640,Fe1+xNb0.75Ti0.25Sb_ x=0.00,FeNb0.75Ti0.25Sb,400,,441140,0.0000022669,,0.0034503,0.000088438,6.9538,0.24503,0.0004961748
27925,10.1002/advs.201600035,25415,3a,31640,Fe1+xNb0.75Ti0.25Sb_ x=0.00,FeNb0.75Ti0.25Sb,450,,415420,0.0000024072,,0.0038582,0.000096371,6.7764,0.31375,0.0005693584
27925,10.1002/advs.201600035,25415,3a,31640,Fe1+xNb0.75Ti0.25Sb_ x=0.00,FeNb0.75Ti0.25Sb,500,,389700,0.0000025661,,0.0042393,0.0001043,6.5991,0.38247,0.0006424058
27925,10.1002/advs.201600035,25415,3a,31640,Fe1+xNb0.75Ti0.25Sb_ x=0.00,FeNb0.75Ti0.25Sb,550,,363970,0.0000027475,,0.0045852,0.00011224,6.4217,0.45119,0.0007140165
27925,10.1002/advs.201600035,25415,3a,31640,Fe1+xNb0.75Ti0.25Sb_ x=0.00,FeNb0.75Ti0.25Sb,600,,338250,0.0000029564,,0.0048846,0.00012017,6.2444,0.51991,0.0007822369
27925,10.1002/advs.201600035,25415,3a,31640,Fe1+xNb0.75Ti0.25Sb_ x=0.00,FeNb0.75Ti0.25Sb,650,,312530,0.0000031997,,0.0051285,0.0001281,6.067,0.58862,0.0008453107
27925,10.1002/advs.201600035,25415,3a,31640,Fe1+xNb0.75Ti0.25Sb_ x=0.00,FeNb0.75Ti0.25Sb,700,,286800,0.0000034868,,0.005307,0.00013603,5.8897,0.65734,0.0009010646
27925,10.1002/advs.201600035,25415,3a,31640,Fe1+xNb0.75Ti0.25Sb_ x=0.00,FeNb0.75Ti0.25Sb,750,,261080,0.0000038302,,0.0054115,0.00014397,5.7123,0.72606,0.0009473417
27925,10.1002/advs.201600035,25415,3a,31640,Fe1+xNb0.75Ti0.25Sb_ x=0.00,FeNb0.75Ti0.25Sb,800,,235360,0.0000042488,,0.0054306,0.0001519,5.535,0.79478,0.0009811382
27925,10.1002/advs.201600035,25415,3a,31640,Fe1+xNb0.75Ti0.25Sb_ x=0.00,FeNb0.75Ti0.25Sb,850,,209640,0.0000047701,,0.0053554,0.00015983,5.3576,0.8635,0.0009995894
27925,10.1002/advs.201600035,25415,3a,31640,Fe1+xNb0.75Ti0.25Sb_ x=0.00,FeNb0.75Ti0.25Sb,900,,183910,0.0000054374,,0.0051759,0.00016776,5.1803,0.93221,0.0009991506
27925,10.1002/advs.201600035,25415,3a,31640,Fe1+xNb0.75Ti0.25Sb_ x=0.00,FeNb0.75Ti0.25Sb,950,,158190,0.0000063215,,0.0048834,0.0001757,5.0029,1.0009,0.0009761139
27925,10.1002/advs.201600035,25415,3a,31640,Fe1+xNb0.75Ti0.25Sb_ x=0.00,FeNb0.75Ti0.25Sb,1000,,132470,0.0000075489,,0.0044669,0.00018363,4.8256,1.0696,0.0009256673
27925,10.1002/advs.201600035,25415,3a,31640,Fe1+xNb0.75Ti0.25Sb_ x=0.00,FeNb0.75Ti0.25Sb,1050,,106750,0.0000093677,,0.0039172,0.00019156,4.6482,1.1384,0.0008427348
27925,10.1002/advs.201600035,25415,3a,31640,Fe1+xNb0.75Ti0.25Sb_ x=0.00,FeNb0.75Ti0.25Sb,1100,,81023,0.000012342,,0.0032244,0.00019949,4.4709,1.2071,0.0007211971
27925,10.1002/advs.201600035,25415,3a,31640,Fe1+xNb0.75Ti0.25Sb_ x=0.00,FeNb0.75Ti0.25Sb,1150,,55300,0.000018083,,,,,1.2758,
27925,10.1002/advs.201600035,25416,3c,31640,Fe1+xNb0.75Ti0.25Sb_ x=0.00,FeNb0.75Ti0.25Sb,300,,,,,,0.000072573,7.3085,0.1076,
27925,10.1002/advs.201600035,25415,3a,31641,Fe1+xNb0.75Ti0.25Sb_ x=0.03,Fe1.03Nb0.75Ti0.25Sb,350,,376860,0.0000026535,,0.0026629,0.00008406,5.7945,0.15909,0.0004595565
27925,10.1002/advs.201600035,25415,3a,31641,Fe1+xNb0.75Ti0.25Sb_ x=0.03,Fe1.03Nb0.75Ti0.25Sb,400,,357130,0.0000028001,,0.0031969,0.000094613,5.682,0.22858,0.0005626364
27925,10.1002/advs.201600035,25415,3a,31641,Fe1+xNb0.75Ti0.25Sb_ x=0.03,Fe1.03Nb0.75Ti0.25Sb,450,,337400,0.0000029638,,0.0037213,0.00010502,5.5695,0.29807,0.0006681569
27925,10.1002/advs.201600035,25415,3a,31641,Fe1+xNb0.75Ti0.25Sb_ x=0.03,Fe1.03Nb0.75Ti0.25Sb,500,,317670,0.0000031479,,0.0042173,0.00011522,5.457,0.36757,0.0007728239
27925,10.1002/advs.201600035,25415,3a,31641,Fe1+xNb0.75Ti0.25Sb_ x=0.03,Fe1.03Nb0.75Ti0.25Sb,550,,297930,0.0000033565,,0.0046678,0.00012517,5.3444,0.43706,0.0008734002
27925,10.1002/advs.201600035,25415,3a,31641,Fe1+xNb0.75Ti0.25Sb_ x=0.03,Fe1.03Nb0.75Ti0.25Sb,600,,278200,0.0000035945,,0.0050552,0.0001348,5.2319,0.50655,0.0009662264
27925,10.1002/advs.201600035,25415,3a,31641,Fe1+xNb0.75Ti0.25Sb_ x=0.03,Fe1.03Nb0.75Ti0.25Sb,650,,258470,0.0000038689,,0.0053641,0.00014406,5.1194,0.57604,0.0010477986
27925,10.1002/advs.201600035,25415,3a,31641,Fe1+xNb0.75Ti0.25Sb_ x=0.03,Fe1.03Nb0.75Ti0.25Sb,700,,238740,0.0000041887,,0.0055821,0.00015291,5.0069,0.64553,0.0011148815
27925,10.1002/advs.201600035,25415,3a,31641,Fe1+xNb0.75Ti0.25Sb_ x=0.03,Fe1.03Nb0.75Ti0.25Sb,750,,219010,0.000004566,,0.005696,0.00016127,4.8944,0.71503,0.001163779
27925,10.1002/advs.201600035,25415,3a,31641,Fe1+xNb0.75Ti0.25Sb_ x=0.03,Fe1.03Nb0.75Ti0.25Sb,800,,199270,0.0000050183,,0.0056988,0.00016911,4.7819,0.78452,0.0011917439
27925,10.1002/advs.201600035,25415,3a,31641,Fe1+xNb0.75Ti0.25Sb_ x=0.03,Fe1.03Nb0.75Ti0.25Sb,850,,179540,0.0000055698,,0.0055848,0.00017637,4.6694,0.85401,0.0011960423
27925,10.1002/advs.201600035,25415,3a,31641,Fe1+xNb0.75Ti0.25Sb_ x=0.03,Fe1.03Nb0.75Ti0.25Sb,900,,159810,0.0000062574,,0.0053513,0.00018299,4.5569,0.9235,0.001174329
27925,10.1002/advs.201600035,25415,3a,31641,Fe1+xNb0.75Ti0.25Sb_ x=0.03,Fe1.03Nb0.75Ti0.25Sb,950,,140080,0.0000071388,,0.0049996,0.00018892,4.4444,0.99299,0.0011249212
27925,10.1002/advs.201600035,25415,3a,31641,Fe1+xNb0.75Ti0.25Sb_ x=0.03,Fe1.03Nb0.75Ti0.25Sb,1000,,120350,0.0000083091,,0.0045346,0.00019411,4.3319,1.0625,0.0010467924
27925,10.1002/advs.201600035,25415,3a,31641,Fe1+xNb0.75Ti0.25Sb_ x=0.03,Fe1.03Nb0.75Ti0.25Sb,1050,,100610,0.0000099394,,0.0039643,0.0001985,4.2194,1.132,0.0009395412
27925,10.1002/advs.201600035,25415,3a,31641,Fe1+xNb0.75Ti0.25Sb_ x=0.03,Fe1.03Nb0.75Ti0.25Sb,1100,,80882,0.000012364,,0.0033016,0.00020204,4.1069,1.2015,0.0008039154
27925,10.1002/advs.201600035,25416,3c,31641,Fe1+xNb0.75Ti0.25Sb_ x=0.03,Fe1.03Nb0.75Ti0.25Sb,1150,,,,,,0.00020469,3.9944,1.271,
27925,10.1002/advs.201600035,25415,3a,31642,Fe1+xNb0.75Ti0.25Sb_ x=0.05,Fe1.05Nb0.75Ti0.25Sb,350,,326120,0.0000030664,,0.0030088,0.000096053,5.1675,0.17446,0.0005822545
27925,10.1002/advs.201600035,25415,3a,31642,Fe1+xNb0.75Ti0.25Sb_ x=0.05,Fe1.05Nb0.75Ti0.25Sb,400,,309770,0.0000032282,,0.003335,0.00010376,5.0682,0.25121,0.0006580245
27925,10.1002/advs.201600035,25415,3a,31642,Fe1+xNb0.75Ti0.25Sb_ x=0.05,Fe1.05Nb0.75Ti0.25Sb,450,,293430,0.000003408,,0.003646,0.00011147,4.9689,0.32796,0.000733764
27925,10.1002/advs.201600035,25415,3a,31642,Fe1+xNb0.75Ti0.25Sb_ x=0.05,Fe1.05Nb0.75Ti0.25Sb,500,,277080,0.0000036091,,0.0039356,0.00011918,4.8695,0.40472,0.0008082144
27925,10.1002/advs.201600035,25415,3a,31642,Fe1+xNb0.75Ti0.25Sb_ x=0.05,Fe1.05Nb0.75Ti0.25Sb,550,,260740,0.0000038352,,0.0041975,0.00012688,4.7702,0.48147,0.0008799421
27925,10.1002/advs.201600035,25415,3a,31642,Fe1+xNb0.75Ti0.25Sb_ x=0.05,Fe1.05Nb0.75Ti0.25Sb,600,,244390,0.0000040918,,0.004427,0.00013459,4.6709,0.55823,0.0009477831
27925,10.1002/advs.201600035,25415,3a,31642,Fe1+xNb0.75Ti0.25Sb_ x=0.05,Fe1.05Nb0.75Ti0.25Sb,650,,228050,0.000004385,,0.0046179,0.0001423,4.5716,0.63498,0.0010101277
27925,10.1002/advs.201600035,25415,3a,31642,Fe1+xNb0.75Ti0.25Sb_ x=0.05,Fe1.05Nb0.75Ti0.25Sb,700,,211700,0.0000047237,,0.0047639,0.00015001,4.4722,0.71173,0.0010652252
27925,10.1002/advs.201600035,25415,3a,31642,Fe1+xNb0.75Ti0.25Sb_ x=0.05,Fe1.05Nb0.75Ti0.25Sb,750,,195360,0.0000051188,,0.0048597,0.00015772,4.3729,0.78849,0.001111322
27925,10.1002/advs.201600035,25415,3a,31642,Fe1+xNb0.75Ti0.25Sb_ x=0.05,Fe1.05Nb0.75Ti0.25Sb,800,,179010,0.0000055863,,0.0048984,0.00016542,4.2736,0.86524,0.0011461999
27925,10.1002/advs.201600035,25415,3a,31642,Fe1+xNb0.75Ti0.25Sb_ x=0.05,Fe1.05Nb0.75Ti0.25Sb,850,,162670,0.0000061474,,0.0048759,0.00017313,4.1742,0.942,0.0011681041
27925,10.1002/advs.201600035,25415,3a,31642,Fe1+xNb0.75Ti0.25Sb_ x=0.05,Fe1.05Nb0.75Ti0.25Sb,900,,146320,0.0000068343,,0.0047851,0.00018084,4.0749,1.0188,0.0011742865
27925,10.1002/advs.201600035,25415,3a,31642,Fe1+xNb0.75Ti0.25Sb_ x=0.05,Fe1.05Nb0.75Ti0.25Sb,950,,129980,0.0000076935,,0.0046209,0.00018855,3.9756,1.0955,0.0011623151
27925,10.1002/advs.201600035,25415,3a,31642,Fe1+xNb0.75Ti0.25Sb_ x=0.05,Fe1.05Nb0.75Ti0.25Sb,1000,,113630,0.0000088005,,0.0043768,0.00019626,3.8763,1.1723,0.001129118
27925,10.1002/advs.201600035,25415,3a,31642,Fe1+xNb0.75Ti0.25Sb_ x=0.05,Fe1.05Nb0.75Ti0.25Sb,1050,,97289,0.000010279,,0.0040472,0.00020396,3.7769,1.249,0.0010715666
27925,10.1002/advs.201600035,25415,3a,31642,Fe1+xNb0.75Ti0.25Sb_ x=0.05,Fe1.05Nb0.75Ti0.25Sb,1100,,80944,0.000012354,,0.0036266,0.00021167,3.6776,1.3258,0.0009861323
27925,10.1002/advs.201600035,25415,3a,31642,Fe1+xNb0.75Ti0.25Sb_ x=0.05,Fe1.05Nb0.75Ti0.25Sb,1150,,64599,0.00001548,,0.003109,0.00021938,3.5783,1.4025,0.0008688483
27925,10.1002/advs.201600035,25415,3a,31643,Fe1+xNb0.75Ti0.25Sb_ x=0.08,Fe1.08Nb0.75Ti0.25Sb,350,,285910,0.0000034976,,0.0030527,0.00010333,5.0091,0.18206,0.0006094308
27925,10.1002/advs.201600035,25415,3a,31643,Fe1+xNb0.75Ti0.25Sb_ x=0.08,Fe1.08Nb0.75Ti0.25Sb,400,,272190,0.0000036739,,0.0033494,0.00011093,4.9194,0.25613,0.0006808554
27925,10.1002/advs.201600035,25415,3a,31643,Fe1+xNb0.75Ti0.25Sb_ x=0.08,Fe1.08Nb0.75Ti0.25Sb,450,,258480,0.0000038688,,0.0036315,0.00011853,4.8296,0.33021,0.0007519256
27925,10.1002/advs.201600035,25415,3a,31643,Fe1+xNb0.75Ti0.25Sb_ x=0.08,Fe1.08Nb0.75Ti0.25Sb,500,,244770,0.0000040855,,0.003894,0.00012613,4.7399,0.40428,0.0008215363
27925,10.1002/advs.201600035,25415,3a,31643,Fe1+xNb0.75Ti0.25Sb_ x=0.08,Fe1.08Nb0.75Ti0.25Sb,550,,231060,0.0000043279,,0.0041322,0.00013373,4.6501,0.47836,0.0008886261
27925,10.1002/advs.201600035,25415,3a,31643,Fe1+xNb0.75Ti0.25Sb_ x=0.08,Fe1.08Nb0.75Ti0.25Sb,600,,217350,0.0000046009,,0.0043414,0.00014133,4.5604,0.55243,0.0009519779
27925,10.1002/advs.201600035,25415,3a,31643,Fe1+xNb0.75Ti0.25Sb_ x=0.08,Fe1.08Nb0.75Ti0.25Sb,650,,203640,0.0000049106,,0.0045174,0.00014894,4.4706,0.62651,0.0010104684
27925,10.1002/advs.201600035,25415,3a,31643,Fe1+xNb0.75Ti0.25Sb_ x=0.08,Fe1.08Nb0.75Ti0.25Sb,700,,189930,0.0000052651,,0.0046542,0.00015654,4.3808,0.70058,0.0010624087
27925,10.1002/advs.201600035,25415,3a,31643,Fe1+xNb0.75Ti0.25Sb_ x=0.08,Fe1.08Nb0.75Ti0.25Sb,750,,176220,0.0000056747,,0.0047477,0.00016414,4.2911,0.77465,0.0011064063
27925,10.1002/advs.201600035,25415,3a,31643,Fe1+xNb0.75Ti0.25Sb_ x=0.08,Fe1.08Nb0.75Ti0.25Sb,800,,162510,0.0000061535,,0.0047932,0.00017174,4.2013,0.84873,0.001140885
27925,10.1002/advs.201600035,25415,3a,31643,Fe1+xNb0.75Ti0.25Sb_ x=0.08,Fe1.08Nb0.75Ti0.25Sb,850,,148800,0.0000067204,,0.0047858,0.00017934,4.1116,0.9228,0.0011639751
27925,10.1002/advs.201600035,25415,3a,31643,Fe1+xNb0.75Ti0.25Sb_ x=0.08,Fe1.08Nb0.75Ti0.25Sb,900,,135090,0.0000074025,,0.0047209,0.00018694,4.0218,0.99688,0.0011738276
27925,10.1002/advs.201600035,25415,3a,31643,Fe1+xNb0.75Ti0.25Sb_ x=0.08,Fe1.08Nb0.75Ti0.25Sb,950,,121380,0.0000082386,,0.0045937,0.00019454,3.9321,1.071,0.0011682561
27925,10.1002/advs.201600035,25415,3a,31643,Fe1+xNb0.75Ti0.25Sb_ x=0.08,Fe1.08Nb0.75Ti0.25Sb,1000,,107670,0.0000092876,,0.0043995,0.00020214,3.8423,1.145,0.0011450173
27925,10.1002/advs.201600035,25415,3a,31643,Fe1+xNb0.75Ti0.25Sb_ x=0.08,Fe1.08Nb0.75Ti0.25Sb,1050,,93958,0.000010643,,0.0041333,0.00020974,3.7525,1.2191,0.001101479
27925,10.1002/advs.201600035,25415,3a,31643,Fe1+xNb0.75Ti0.25Sb_ x=0.08,Fe1.08Nb0.75Ti0.25Sb,1100,,80247,0.000012462,,0.0037906,0.00021734,3.6628,1.2932,0.0010348913
27925,10.1002/advs.201600035,25416,3c,31643,Fe1+xNb0.75Ti0.25Sb_ x=0.08,Fe1.08Nb0.75Ti0.25Sb,300,,,,,,0.000095729,5.0989,0.10799,
27925,10.1002/advs.201600035,25417,4a,31643,Fe1+xNb0.75Ti0.25Sb_ x=0.08,Fe1.08Nb0.75Ti0.25Sb,1150,,,,,,,3.573,1.3672,
