Repository: RamyaGuru/STD2_EffMass

# STD2_EffMass
Effective mass modeling of StarryData2 data

File: csvfiles/Sn_ptype.csv (part 5 of 14)
sid,DOI,figureid,fignum,sampleid,samplename,composition,Temperature,Carrier concentration,Electrical conductivity,Electrical resistivity,Hall coefficient,Hall movility,Lattice thermal conductivity,Power factor,Seebeck coefficient,Thermal conductivity,ZT,total thermal conductivity,Figure of merit Z
18603,10.1002/adma.201605887,1966,7(a),2974,y=0.14_5%Snexcess,Sn0.94Mn0.14Te(Cu2Te)0.05,450,,117160,0.0000085352,,,,0.001016,0.000093122,,0.26162,,
18603,10.1002/adma.201605887,1966,7(a),2974,y=0.14_5%Snexcess,Sn0.94Mn0.14Te(Cu2Te)0.05,500,,99187,0.000010082,,,,0.0012692,0.00011312,,0.38914,,
18603,10.1002/adma.201605887,1966,7(a),2974,y=0.14_5%Snexcess,Sn0.94Mn0.14Te(Cu2Te)0.05,550,,85339,0.000011718,,,,0.0014782,0.00013161,,0.53235,,
18603,10.1002/adma.201605887,1966,7(a),2974,y=0.14_5%Snexcess,Sn0.94Mn0.14Te(Cu2Te)0.05,600,,73089,0.000013682,,,,0.0016268,0.00014919,,0.68886,,
18603,10.1002/adma.201605887,1966,7(a),2974,y=0.14_5%Snexcess,Sn0.94Mn0.14Te(Cu2Te)0.05,650,,61573,0.000016241,,,,0.001717,0.00016699,,0.85708,,
18603,10.1002/adma.201605887,1966,7(a),2974,y=0.14_5%Snexcess,Sn0.94Mn0.14Te(Cu2Te)0.05,700,,51251,0.000019512,,,,0.0017668,0.00018567,,1.0339,,
18603,10.1002/adma.201605887,1966,7(a),2974,y=0.14_5%Snexcess,Sn0.94Mn0.14Te(Cu2Te)0.05,750,,42920,0.000023299,,,,0.0017949,0.0002045,,1.2125,,
18603,10.1002/adma.201605887,1966,7(a),2974,y=0.14_5%Snexcess,Sn0.94Mn0.14Te(Cu2Te)0.05,800,,37148,0.000026919,,,,0.0018039,0.00022036,,1.3799,,
18603,10.1002/adma.201605887,1966,7(a),2974,y=0.14_5%Snexcess,Sn0.94Mn0.14Te(Cu2Te)0.05,850,,34442,0.000029034,,,,0.0017721,0.00022683,,1.5147,,
18603,10.1002/adma.201605887,1966,7(a),2974,y=0.14_5%Snexcess,Sn0.94Mn0.14Te(Cu2Te)0.05,900,,36394,0.000027477,,,,0.0016544,0.00021321,,1.585,,
18603,10.1002/adma.201605887,1967,7(b),2969,y=0.06,Sn0.97Mn0.06Te(Cu2Te)0.05,300,,427750,0.0000023378,,,,,,,0.014359,,
18603,10.1002/adma.201605887,1967,7(b),2969,y=0.06,Sn0.97Mn0.06Te(Cu2Te)0.05,350,,382340,0.0000026155,,,,0.00028782,0.000027437,,0.014664,,
18603,10.1002/adma.201605887,1967,7(b),2969,y=0.06,Sn0.97Mn0.06Te(Cu2Te)0.05,400,,325670,0.0000030706,,,,0.00037052,0.00003373,,0.034217,,
18603,10.1002/adma.201605887,1967,7(b),2969,y=0.06,Sn0.97Mn0.06Te(Cu2Te)0.05,450,,278100,0.0000035958,,,,0.00051378,0.000042982,,0.0633,,
18603,10.1002/adma.201605887,1967,7(b),2969,y=0.06,Sn0.97Mn0.06Te(Cu2Te)0.05,500,,237410,0.0000042122,,,,0.00069301,0.000054028,,0.10242,,
18603,10.1002/adma.201605887,1967,7(b),2969,y=0.06,Sn0.97Mn0.06Te(Cu2Te)0.05,550,,198800,0.0000050301,,,,0.00089255,0.000067005,,0.15824,,
18603,10.1002/adma.201605887,1967,7(b),2969,y=0.06,Sn0.97Mn0.06Te(Cu2Te)0.05,600,,161050,0.0000062093,,,,0.0011007,0.000082671,,0.23956,,
18603,10.1002/adma.201605887,1967,7(b),2969,y=0.06,Sn0.97Mn0.06Te(Cu2Te)0.05,650,,126250,0.0000079206,,,,0.0013063,0.00010172,,0.35321,,
18603,10.1002/adma.201605887,1967,7(b),2969,y=0.06,Sn0.97Mn0.06Te(Cu2Te)0.05,700,,97031,0.000010306,,,,0.0014941,0.00012409,,0.50005,,
18603,10.1002/adma.201605887,1967,7(b),2969,y=0.06,Sn0.97Mn0.06Te(Cu2Te)0.05,750,,74416,0.000013438,,,,0.0016368,0.00014831,,0.67086,,
18603,10.1002/adma.201605887,1967,7(b),2969,y=0.06,Sn0.97Mn0.06Te(Cu2Te)0.05,800,,57854,0.000017285,,,,0.0016872,0.00017077,,0.84233,,
18603,10.1002/adma.201605887,1967,7(b),2969,y=0.06,Sn0.97Mn0.06Te(Cu2Te)0.05,850,,46157,0.000021665,,,,0.0015811,0.00018508,,0.97297,,
18603,10.1002/adma.201605887,1967,7(b),2970,y=0.09,Sn0.94Mn0.09Te(Cu2Te)0.05,350,,265580,0.0000037654,,,,0.00032252,0.000034848,,0.036065,,
18603,10.1002/adma.201605887,1967,7(b),2970,y=0.09,Sn0.94Mn0.09Te(Cu2Te)0.05,400,,229440,0.0000043585,,,,0.00052158,0.000047679,,0.068835,,
18603,10.1002/adma.201605887,1967,7(b),2970,y=0.09,Sn0.94Mn0.09Te(Cu2Te)0.05,450,,195100,0.0000051257,,,,0.00072713,0.000061049,,0.11471,,
18603,10.1002/adma.201605887,1967,7(b),2970,y=0.09,Sn0.94Mn0.09Te(Cu2Te)0.05,500,,163160,0.0000061288,,,,0.00091875,0.00007504,,0.17803,,
18603,10.1002/adma.201605887,1967,7(b),2970,y=0.09,Sn0.94Mn0.09Te(Cu2Te)0.05,550,,133600,0.0000074853,,,,0.0010973,0.000090627,,0.26155,,
18603,10.1002/adma.201605887,1967,7(b),2970,y=0.09,Sn0.94Mn0.09Te(Cu2Te)0.05,600,,107200,0.0000093283,,,,0.0012727,0.00010896,,0.36622,,
18603,10.1002/adma.201605887,1967,7(b),2970,y=0.09,Sn0.94Mn0.09Te(Cu2Te)0.05,650,,84983,0.000011767,,,,0.0014508,0.00013066,,0.49087,,
18603,10.1002/adma.201605887,1967,7(b),2970,y=0.09,Sn0.94Mn0.09Te(Cu2Te)0.05,700,,67354,0.000014847,,,,0.0016203,0.0001551,,0.63201,,
18603,10.1002/adma.201605887,1967,7(b),2970,y=0.09,Sn0.94Mn0.09Te(Cu2Te)0.05,750,,54022,0.000018511,,,,0.0017441,0.00017968,,0.78354,,
18603,10.1002/adma.201605887,1967,7(b),2970,y=0.09,Sn0.94Mn0.09Te(Cu2Te)0.05,800,,44330,0.000022558,,,,0.0017578,0.00019913,,0.93654,,
18603,10.1002/adma.201605887,1967,7(b),2970,y=0.09,Sn0.94Mn0.09Te(Cu2Te)0.05,850,,37588,0.000026604,,,,0.0015767,0.00020481,,1.0789,,
18603,10.1002/adma.201605887,1969,7(d),2970,y=0.09,Sn0.94Mn0.09Te(Cu2Te)0.05,300,,,,,,,,,,0.010742,,
18603,10.1002/adma.201605887,1967,7(b),2975,y=0.14,Sn0.89Mn0.14Te(Cu2Te)0.05,350,,176030,0.0000056807,,,,,,,0.032877,,
18603,10.1002/adma.201605887,1967,7(b),2975,y=0.14,Sn0.89Mn0.14Te(Cu2Te)0.05,400,,148250,0.0000067452,,,,,,,0.077932,,
18603,10.1002/adma.201605887,1967,7(b),2975,y=0.14,Sn0.89Mn0.14Te(Cu2Te)0.05,450,,125000,0.0000079998,,,,,,,0.14155,,
18603,10.1002/adma.201605887,1967,7(b),2975,y=0.14,Sn0.89Mn0.14Te(Cu2Te)0.05,500,,105740,0.0000094576,,,,,,,0.21175,,
18603,10.1002/adma.201605887,1967,7(b),2975,y=0.14,Sn0.89Mn0.14Te(Cu2Te)0.05,550,,88786,0.000011263,,,,,,,0.28546,,
18603,10.1002/adma.201605887,1967,7(b),2975,y=0.14,Sn0.89Mn0.14Te(Cu2Te)0.05,600,,73562,0.000013594,,,,,,,0.36612,,
18603,10.1002/adma.201605887,1967,7(b),2975,y=0.14,Sn0.89Mn0.14Te(Cu2Te)0.05,650,,60361,0.000016567,,,,,,,0.46129,,
18603,10.1002/adma.201605887,1967,7(b),2975,y=0.14,Sn0.89Mn0.14Te(Cu2Te)0.05,700,,49655,0.000020139,,,,,,,0.58022,,
18603,10.1002/adma.201605887,1967,7(b),2975,y=0.14,Sn0.89Mn0.14Te(Cu2Te)0.05,750,,41648,0.000024011,,,,,,,0.73146,,
18603,10.1002/adma.201605887,1967,7(b),2975,y=0.14,Sn0.89Mn0.14Te(Cu2Te)0.05,800,,36323,0.000027531,,,,,,,0.92046,,
18603,10.1002/adma.201605887,1967,7(b),2975,y=0.14,Sn0.89Mn0.14Te(Cu2Te)0.05,850,,33785,0.000029599,,,,,,,1.1471,,
18603,10.1002/adma.201605887,1967,7(b),2975,y=0.14,Sn0.89Mn0.14Te(Cu2Te)0.05,900,,35004,0.000028568,,,,,,,1.4035,,
18603,10.1002/adma.201605887,1968,7(c),2976,y=0.03_K,Sn1Mn0.03Te(Cu2Te)0.05,350,,,,,,,,,5.4136,,,
18603,10.1002/adma.201605887,1968,7(c),2976,y=0.03_K,Sn1Mn0.03Te(Cu2Te)0.05,400,,,,,,,,,5.0599,,,
18603,10.1002/adma.201605887,1968,7(c),2976,y=0.03_K,Sn1Mn0.03Te(Cu2Te)0.05,450,,,,,,,,,4.6472,,,
18603,10.1002/adma.201605887,1968,7(c),2976,y=0.03_K,Sn1Mn0.03Te(Cu2Te)0.05,500,,,,,,,,,4.1697,,,
18603,10.1002/adma.201605887,1968,7(c),2976,y=0.03_K,Sn1Mn0.03Te(Cu2Te)0.05,550,,,,,,,,,3.6562,,,
18603,10.1002/adma.201605887,1968,7(c),2976,y=0.03_K,Sn1Mn0.03Te(Cu2Te)0.05,600,,,,,,,,,3.1536,,,
18603,10.1002/adma.201605887,1968,7(c),2976,y=0.03_K,Sn1Mn0.03Te(Cu2Te)0.05,650,,,,,,,,,2.7098,,,
18603,10.1002/adma.201605887,1968,7(c),2976,y=0.03_K,Sn1Mn0.03Te(Cu2Te)0.05,700,,,,,,,,,2.3576,,,
18603,10.1002/adma.201605887,1968,7(c),2976,y=0.03_K,Sn1Mn0.03Te(Cu2Te)0.05,750,,,,,,,,,2.0977,,,
18603,10.1002/adma.201605887,1968,7(c),2976,y=0.03_K,Sn1Mn0.03Te(Cu2Te)0.05,800,,,,,,,,,1.882,,,
18603,10.1002/adma.201605887,1968,7(c),2976,y=0.03_K,Sn1Mn0.03Te(Cu2Te)0.05,850,,,,,,,,,1.597,,,
18603,10.1002/adma.201605887,1968,7(c),2978,y=0.09_K,Sn0.94Mn0.09Te(Cu2Te)0.05,350,,,,,,,,,3.5115,,,
18603,10.1002/adma.201605887,1968,7(c),2978,y=0.09_K,Sn0.94Mn0.09Te(Cu2Te)0.05,400,,,,,,,,,3.2756,,,
18603,10.1002/adma.201605887,1968,7(c),2978,y=0.09_K,Sn0.94Mn0.09Te(Cu2Te)0.05,450,,,,,,,,,3.0113,,,
18603,10.1002/adma.201605887,1968,7(c),2978,y=0.09_K,Sn0.94Mn0.09Te(Cu2Te)0.05,500,,,,,,,,,2.7196,,,
18603,10.1002/adma.201605887,1968,7(c),2978,y=0.09_K,Sn0.94Mn0.09Te(Cu2Te)0.05,550,,,,,,,,,2.4156,,,
18603,10.1002/adma.201605887,1968,7(c),2978,y=0.09_K,Sn0.94Mn0.09Te(Cu2Te)0.05,600,,,,,,,,,2.1209,,,
18603,10.1002/adma.201605887,1968,7(c),2978,y=0.09_K,Sn0.94Mn0.09Te(Cu2Te)0.05,650,,,,,,,,,1.8579,,,
18603,10.1002/adma.201605887,1968,7(c),2978,y=0.09_K,Sn0.94Mn0.09Te(Cu2Te)0.05,700,,,,,,,,,1.6422,,,
18603,10.1002/adma.201605887,1968,7(c),2978,y=0.09_K,Sn0.94Mn0.09Te(Cu2Te)0.05,750,,,,,,,,,1.4767,,,
18603,10.1002/adma.201605887,1968,7(c),2978,y=0.09_K,Sn0.94Mn0.09Te(Cu2Te)0.05,800,,,,,,,,,1.3448,,,
18603,10.1002/adma.201605887,1968,7(c),2978,y=0.09_K,Sn0.94Mn0.09Te(Cu2Te)0.05,850,,,,,,,,,1.2032,,,
18603,10.1002/adma.201605887,1968,7(c),2977,y=0.06_K,Sn0.97Mn0.06Te(Cu2Te)0.05,350,,,,,,,,,4.4378,,,
18603,10.1002/adma.201605887,1968,7(c),2977,y=0.06_K,Sn0.97Mn0.06Te(Cu2Te)0.05,400,,,,,,,,,4.169,,,
18603,10.1002/adma.201605887,1968,7(c),2977,y=0.06_K,Sn0.97Mn0.06Te(Cu2Te)0.05,450,,,,,,,,,3.8474,,,
18603,10.1002/adma.201605887,1968,7(c),2977,y=0.06_K,Sn0.97Mn0.06Te(Cu2Te)0.05,500,,,,,,,,,3.4984,,,
18603,10.1002/adma.201605887,1968,7(c),2977,y=0.06_K,Sn0.97Mn0.06Te(Cu2Te)0.05,550,,,,,,,,,3.1419,,,
18603,10.1002/adma.201605887,1968,7(c),2977,y=0.06_K,Sn0.97Mn0.06Te(Cu2Te)0.05,600,,,,,,,,,2.7926,,,
18603,10.1002/adma.201605887,1968,7(c),2977,y=0.06_K,Sn0.97Mn0.06Te(Cu2Te)0.05,650,,,,,,,,,2.4609,,,
18603,10.1002/adma.201605887,1968,7(c),2977,y=0.06_K,Sn0.97Mn0.06Te(Cu2Te)0.05,700,,,,,,,,,2.1539,,,
18603,10.1002/adma.201605887,1968,7(c),2977,y=0.06_K,Sn0.97Mn0.06Te(Cu2Te)0.05,750,,,,,,,,,1.8756,,,
18603,10.1002/adma.201605887,1968,7(c),2977,y=0.06_K,Sn0.97Mn0.06Te(Cu2Te)0.05,800,,,,,,,,,1.6282,,,
18603,10.1002/adma.201605887,1968,7(c),2977,y=0.06_K,Sn0.97Mn0.06Te(Cu2Te)0.05,850,,,,,,,,,1.4123,,,
18603,10.1002/adma.201605887,1968,7(c),2979,y=0.12_K,Sn0.91Mn0.12Te(Cu2Te)0.05,350,,,,,,,,,2.6601,,,
18603,10.1002/adma.201605887,1968,7(c),2979,y=0.12_K,Sn0.91Mn0.12Te(Cu2Te)0.05,400,,,,,,,,,2.4659,,,
18603,10.1002/adma.201605887,1968,7(c),2979,y=0.12_K,Sn0.91Mn0.12Te(Cu2Te)0.05,450,,,,,,,,,2.2415,,,
18603,10.1002/adma.201605887,1968,7(c),2979,y=0.12_K,Sn0.91Mn0.12Te(Cu2Te)0.05,500,,,,,,,,,2.0196,,,
18603,10.1002/adma.201605887,1968,7(c),2979,y=0.12_K,Sn0.91Mn0.12Te(Cu2Te)0.05,550,,,,,,,,,1.8193,,,
18603,10.1002/adma.201605887,1968,7(c),2979,y=0.12_K,Sn0.91Mn0.12Te(Cu2Te)0.05,600,,,,,,,,,1.6489,,,
18603,10.1002/adma.201605887,1968,7(c),2979,y=0.12_K,Sn0.91Mn0.12Te(Cu2Te)0.05,650,,,,,,,,,1.5082,,,
18603,10.1002/adma.201605887,1968,7(c),2979,y=0.12_K,Sn0.91Mn0.12Te(Cu2Te)0.05,700,,,,,,,,,1.3913,,,
18603,10.1002/adma.201605887,1968,7(c),2979,y=0.12_K,Sn0.91Mn0.12Te(Cu2Te)0.05,750,,,,,,,,,1.2885,,,
18603,10.1002/adma.201605887,1968,7(c),2979,y=0.12_K,Sn0.91Mn0.12Te(Cu2Te)0.05,800,,,,,,,,,1.1892,,,
18603,10.1002/adma.201605887,1968,7(c),2980,y=0.14_K,Sn0.89Mn0.14Te(Cu2Te)0.05,350,,,,,,,,,2.4959,,,
18603,10.1002/adma.201605887,1968,7(c),2980,y=0.14_K,Sn0.89Mn0.14Te(Cu2Te)0.05,400,,,,,,,,,2.317,,,
18603,10.1002/adma.201605887,1968,7(c),2980,y=0.14_K,Sn0.89Mn0.14Te(Cu2Te)0.05,450,,,,,,,,,2.1336,,,
18603,10.1002/adma.201605887,1968,7(c),2980,y=0.14_K,Sn0.89Mn0.14Te(Cu2Te)0.05,500,,,,,,,,,1.9624,,,
18603,10.1002/adma.201605887,1968,7(c),2980,y=0.14_K,Sn0.89Mn0.14Te(Cu2Te)0.05,550,,,,,,,,,1.8093,,,
18603,10.1002/adma.201605887,1968,7(c),2980,y=0.14_K,Sn0.89Mn0.14Te(Cu2Te)0.05,600,,,,,,,,,1.6729,,,
18603,10.1002/adma.201605887,1968,7(c),2980,y=0.14_K,Sn0.89Mn0.14Te(Cu2Te)0.05,650,,,,,,,,,1.5475,,,
18603,10.1002/adma.201605887,1968,7(c),2980,y=0.14_K,Sn0.89Mn0.14Te(Cu2Te)0.05,700,,,,,,,,,1.4264,,,
18603,10.1002/adma.201605887,1968,7(c),2980,y=0.14_K,Sn0.89Mn0.14Te(Cu2Te)0.05,750,,,,,,,,,1.3051,,,
18603,10.1002/adma.201605887,1968,7(c),2980,y=0.14_K,Sn0.89Mn0.14Te(Cu2Te)0.05,800,,,,,,,,,1.1849,,,
18603,10.1002/adma.201605887,1968,7(c),2980,y=0.14_K,Sn0.89Mn0.14Te(Cu2Te)0.05,850,,,,,,,,,1.0758,,,
18603,10.1002/adma.201605887,1968,7(c),2980,y=0.14_K,Sn0.89Mn0.14Te(Cu2Te)0.05,900,,,,,,,,,0.99972,,,
18603,10.1002/adma.201605887,1968,7(c),2981,y=0.14_4%Snexcess_K,Sn0.93Mn0.14Te(Cu2Te)0.05,350,,,,,,,,,2.7846,,,
18603,10.1002/adma.201605887,1968,7(c),2981,y=0.14_4%Snexcess_K,Sn0.93Mn0.14Te(Cu2Te)0.05,400,,,,,,,,,2.5416,,,
18603,10.1002/adma.201605887,1968,7(c),2981,y=0.14_4%Snexcess_K,Sn0.93Mn0.14Te(Cu2Te)0.05,450,,,,,,,,,2.3083,,,
18603,10.1002/adma.201605887,1968,7(c),2981,y=0.14_4%Snexcess_K,Sn0.93Mn0.14Te(Cu2Te)0.05,500,,,,,,,,,2.1013,,,
18603,10.1002/adma.201605887,1968,7(c),2981,y=0.14_4%Snexcess_K,Sn0.93Mn0.14Te(Cu2Te)0.05,550,,,,,,,,,1.9249,,,
18603,10.1002/adma.201605887,1968,7(c),2981,y=0.14_4%Snexcess_K,Sn0.93Mn0.14Te(Cu2Te)0.05,600,,,,,,,,,1.7746,,,
18603,10.1002/adma.201605887,1968,7(c),2981,y=0.14_4%Snexcess_K,Sn0.93Mn0.14Te(Cu2Te)0.05,650,,,,,,,,,1.6411,,,
18603,10.1002/adma.201605887,1968,7(c),2981,y=0.14_4%Snexcess_K,Sn0.93Mn0.14Te(Cu2Te)0.05,700,,,,,,,,,1.5139,,,
18603,10.1002/adma.201605887,1968,7(c),2981,y=0.14_4%Snexcess_K,Sn0.93Mn0.14Te(Cu2Te)0.05,750,,,,,,,,,1.3853,,,
18603,10.1002/adma.201605887,1968,7(c),2981,y=0.14_4%Snexcess_K,Sn0.93Mn0.14Te(Cu2Te)0.05,800,,,,,,,,,1.254,,,
18603,10.1002/adma.201605887,1968,7(c),2981,y=0.14_4%Snexcess_K,Sn0.93Mn0.14Te(Cu2Te)0.05,850,,,,,,,,,1.1289,,,
18603,10.1002/adma.201605887,1968,7(c),2981,y=0.14_4%Snexcess_K,Sn0.93Mn0.14Te(Cu2Te)0.05,900,,,,,,,,,1.0331,,,
18603,10.1002/adma.201605887,1968,7(c),2982,y=0.14_5%Snexcess_K,Sn0.94Mn0.14Te(Cu2Te)0.05,350,,,,,,,,,2.0573,,,
18603,10.1002/adma.201605887,1968,7(c),2982,y=0.14_5%Snexcess_K,Sn0.94Mn0.14Te(Cu2Te)0.05,400,,,,,,,,,1.9446,,,
18603,10.1002/adma.201605887,1968,7(c),2982,y=0.14_5%Snexcess_K,Sn0.94Mn0.14Te(Cu2Te)0.05,450,,,,,,,,,1.828,,,
18603,10.1002/adma.201605887,1968,7(c),2982,y=0.14_5%Snexcess_K,Sn0.94Mn0.14Te(Cu2Te)0.05,500,,,,,,,,,1.7069,,,
18603,10.1002/adma.201605887,1968,7(c),2982,y=0.14_5%Snexcess_K,Sn0.94Mn0.14Te(Cu2Te)0.05,550,,,,,,,,,1.5828,,,
18603,10.1002/adma.201605887,1968,7(c),2982,y=0.14_5%Snexcess_K,Sn0.94Mn0.14Te(Cu2Te)0.05,600,,,,,,,,,1.4584,,,
18603,10.1002/adma.201605887,1968,7(c),2982,y=0.14_5%Snexcess_K,Sn0.94Mn0.14Te(Cu2Te)0.05,650,,,,,,,,,1.3375,,,
18603,10.1002/adma.201605887,1968,7(c),2982,y=0.14_5%Snexcess_K,Sn0.94Mn0.14Te(Cu2Te)0.05,700,,,,,,,,,1.2246,,,
18603,10.1002/adma.201605887,1968,7(c),2982,y=0.14_5%Snexcess_K,Sn0.94Mn0.14Te(Cu2Te)0.05,750,,,,,,,,,1.1244,,,
18603,10.1002/adma.201605887,1968,7(c),2982,y=0.14_5%Snexcess_K,Sn0.94Mn0.14Te(Cu2Te)0.05,800,,,,,,,,,1.0416,,,
18603,10.1002/adma.201605887,1968,7(c),2982,y=0.14_5%Snexcess_K,Sn0.94Mn0.14Te(Cu2Te)0.05,850,,,,,,,,,0.98032,,,
18603,10.1002/adma.201605887,1968,7(c),2982,y=0.14_5%Snexcess_K,Sn0.94Mn0.14Te(Cu2Te)0.05,900,,,,,,,,,0.94395,,,
18603,10.1002/adma.201605887,1968,7(c),2983,y=0.03_KL,Sn1Mn0.03Te(Cu2Te)0.05,300,,,,,,,,,1.3074,,,
18603,10.1002/adma.201605887,1968,7(c),2983,y=0.03_KL,Sn1Mn0.03Te(Cu2Te)0.05,350,,,,,,,,,1.2133,,,
18603,10.1002/adma.201605887,1968,7(c),2983,y=0.03_KL,Sn1Mn0.03Te(Cu2Te)0.05,400,,,,,,,,,1.1479,,,
18603,10.1002/adma.201605887,1968,7(c),2983,y=0.03_KL,Sn1Mn0.03Te(Cu2Te)0.05,450,,,,,,,,,1.0901,,,
18603,10.1002/adma.201605887,1968,7(c),2983,y=0.03_KL,Sn1Mn0.03Te(Cu2Te)0.05,500,,,,,,,,,1.0273,,,
18603,10.1002/adma.201605887,1968,7(c),2983,y=0.03_KL,Sn1Mn0.03Te(Cu2Te)0.05,550,,,,,,,,,0.95376,,,
18603,10.1002/adma.201605887,1968,7(c),2983,y=0.03_KL,Sn1Mn0.03Te(Cu2Te)0.05,600,,,,,,,,,0.86967,,,
18603,10.1002/adma.201605887,1968,7(c),2983,y=0.03_KL,Sn1Mn0.03Te(Cu2Te)0.05,650,,,,,,,,,0.78016,,,
18603,10.1002/adma.201605887,1968,7(c),2983,y=0.03_KL,Sn1Mn0.03Te(Cu2Te)0.05,700,,,,,,,,,0.6942,,,
18603,10.1002/adma.201605887,1968,7(c),2983,y=0.03_KL,Sn1Mn0.03Te(Cu2Te)0.05,750,,,,,,,,,0.62351,,,
18603,10.1002/adma.201605887,1968,7(c),2983,y=0.03_KL,Sn1Mn0.03Te(Cu2Te)0.05,800,,,,,,,,,0.58155,,,
18603,10.1002/adma.201605887,1968,7(c),2983,y=0.03_KL,Sn1Mn0.03Te(Cu2Te)0.05,850,,,,,,,,,0.58236,,,
18603,10.1002/adma.201605887,1968,7(c),2984,y=0.06_KL,Sn0.97Mn0.06Te(Cu2Te)0.05,350,,,,,,,,,1.3689,,,
18603,10.1002/adma.201605887,1968,7(c),2984,y=0.06_KL,Sn0.97Mn0.06Te(Cu2Te)0.05,400,,,,,,,,,1.2632,,,
18603,10.1002/adma.201605887,1968,7(c),2984,y=0.06_KL,Sn0.97Mn0.06Te(Cu2Te)0.05,450,,,,,,,,,1.2141,,,
18603,10.1002/adma.201605887,1968,7(c),2984,y=0.06_KL,Sn0.97Mn0.06Te(Cu2Te)0.05,500,,,,,,,,,1.1801,,,
18603,10.1002/adma.201605887,1968,7(c),2984,y=0.06_KL,Sn0.97Mn0.06Te(Cu2Te)0.05,550,,,,,,,,,1.1416,,,
18603,10.1002/adma.201605887,1968,7(c),2984,y=0.06_KL,Sn0.97Mn0.06Te(Cu2Te)0.05,600,,,,,,,,,1.0945,,,
18603,10.1002/adma.201605887,1968,7(c),2984,y=0.06_KL,Sn0.97Mn0.06Te(Cu2Te)0.05,650,,,,,,,,,1.0436,,,
18603,10.1002/adma.201605887,1968,7(c),2984,y=0.06_KL,Sn0.97Mn0.06Te(Cu2Te)0.05,700,,,,,,,,,0.99635,,,
18603,10.1002/adma.201605887,1968,7(c),2984,y=0.06_KL,Sn0.97Mn0.06Te(Cu2Te)0.05,750,,,,,,,,,0.95581,,,
18603,10.1002/adma.201605887,1968,7(c),2984,y=0.06_KL,Sn0.97Mn0.06Te(Cu2Te)0.05,800,,,,,,,,,0.9145,,,
18603,10.1002/adma.201605887,1968,7(c),2984,y=0.06_KL,Sn0.97Mn0.06Te(Cu2Te)0.05,850,,,,,,,,,0.84769,,,
18603,10.1002/adma.201605887,1968,7(c),2985,y=0.09_KL,Sn0.94Mn0.09Te(Cu2Te)0.05,350,,,,,,,,,1.4276,,,
18603,10.1002/adma.201605887,1968,7(c),2985,y=0.09_KL,Sn0.94Mn0.09Te(Cu2Te)0.05,400,,,,,,,,,1.3507,,,
18603,10.1002/adma.201605887,1968,7(c),2985,y=0.09_KL,Sn0.94Mn0.09Te(Cu2Te)0.05,450,,,,,,,,,1.2711,,,
18603,10.1002/adma.201605887,1968,7(c),2985,y=0.09_KL,Sn0.94Mn0.09Te(Cu2Te)0.05,500,,,,,,,,,1.1956,,,
18603,10.1002/adma.201605887,1968,7(c),2985,y=0.09_KL,Sn0.94Mn0.09Te(Cu2Te)0.05,550,,,,,,,,,1.1267,,,
18603,10.1002/adma.201605887,1968,7(c),2985,y=0.09_KL,Sn0.94Mn0.09Te(Cu2Te)0.05,600,,,,,,,,,1.0637,,,
18603,10.1002/adma.201605887,1968,7(c),2985,y=0.09_KL,Sn0.94Mn0.09Te(Cu2Te)0.05,650,,,,,,,,,1.0038,,,
18603,10.1002/adma.201605887,1968,7(c),2985,y=0.09_KL,Sn0.94Mn0.09Te(Cu2Te)0.05,700,,,,,,,,,0.94303,,,
18603,10.1002/adma.201605887,1968,7(c),2985,y=0.09_KL,Sn0.94Mn0.09Te(Cu2Te)0.05,750,,,,,,,,,0.87729,,,
18603,10.1002/adma.201605887,1968,7(c),2985,y=0.09_KL,Sn0.94Mn0.09Te(Cu2Te)0.05,800,,,,,,,,,0.80345,,,
18603,10.1002/adma.201605887,1968,7(c),2985,y=0.09_KL,Sn0.94Mn0.09Te(Cu2Te)0.05,850,,,,,,,,,0.72033,,,
18603,10.1002/adma.201605887,1968,7(c),2986,y=0.12_KL,Sn0.91Mn0.12Te(Cu2Te)0.05,350,,,,,,,,,1.3444,,,
18603,10.1002/adma.201605887,1968,7(c),2986,y=0.12_KL,Sn0.91Mn0.12Te(Cu2Te)0.05,400,,,,,,,,,1.2313,,,
18603,10.1002/adma.201605887,1968,7(c),2986,y=0.12_KL,Sn0.91Mn0.12Te(Cu2Te)0.05,450,,,,,,,,,1.1456,,,
18603,10.1002/adma.201605887,1968,7(c),2986,y=0.12_KL,Sn0.91Mn0.12Te(Cu2Te)0.05,500,,,,,,,,,1.091,,,
18603,10.1002/adma.201605887,1968,7(c),2986,y=0.12_KL,Sn0.91Mn0.12Te(Cu2Te)0.05,550,,,,,,,,,1.0601,,,
18603,10.1002/adma.201605887,1968,7(c),2986,y=0.12_KL,Sn0.91Mn0.12Te(Cu2Te)0.05,600,,,,,,,,,1.0391,,,
18603,10.1002/adma.201605887,1968,7(c),2986,y=0.12_KL,Sn0.91Mn0.12Te(Cu2Te)0.05,650,,,,,,,,,1.0125,,,
18603,10.1002/adma.201605887,1968,7(c),2986,y=0.12_KL,Sn0.91Mn0.12Te(Cu2Te)0.05,700,,,,,,,,,0.96788,,,
18603,10.1002/adma.201605887,1968,7(c),2986,y=0.12_KL,Sn0.91Mn0.12Te(Cu2Te)0.05,750,,,,,,,,,0.90046,,,
18603,10.1002/adma.201605887,1968,7(c),2986,y=0.12_KL,Sn0.91Mn0.12Te(Cu2Te)0.05,800,,,,,,,,,0.81784,,,
18603,10.1002/adma.201605887,1968,7(c),2987,y=0.14_KL,Sn0.89Mn0.14Te(Cu2Te)0.05,350,,,,,,,,,1.4634,,,
18603,10.1002/adma.201605887,1968,7(c),2987,y=0.14_KL,Sn0.89Mn0.14Te(Cu2Te)0.05,400,,,,,,,,,1.4082,,,
18603,10.1002/adma.201605887,1968,7(c),2987,y=0.14_KL,Sn0.89Mn0.14Te(Cu2Te)0.05,450,,,,,,,,,1.3417,,,
18603,10.1002/adma.201605887,1968,7(c),2987,y=0.14_KL,Sn0.89Mn0.14Te(Cu2Te)0.05,500,,,,,,,,,1.261,,,
18603,10.1002/adma.201605887,1968,7(c),2987,y=0.14_KL,Sn0.89Mn0.14Te(Cu2Te)0.05,550,,,,,,,,,1.1693,,,
18603,10.1002/adma.201605887,1968,7(c),2987,y=0.14_KL,Sn0.89Mn0.14Te(Cu2Te)0.05,600,,,,,,,,,1.0734,,,
18603,10.1002/adma.201605887,1968,7(c),2987,y=0.14_KL,Sn0.89Mn0.14Te(Cu2Te)0.05,650,,,,,,,,,0.98111,,,
18603,10.1002/adma.201605887,1968,7(c),2987,y=0.14_KL,Sn0.89Mn0.14Te(Cu2Te)0.05,700,,,,,,,,,0.89894,,,
18603,10.1002/adma.201605887,1968,7(c),2987,y=0.14_KL,Sn0.89Mn0.14Te(Cu2Te)0.05,750,,,,,,,,,0.82951,,,
18603,10.1002/adma.201605887,1968,7(c),2987,y=0.14_KL,Sn0.89Mn0.14Te(Cu2Te)0.05,800,,,,,,,,,0.76909,,,
18603,10.1002/adma.201605887,1968,7(c),2987,y=0.14_KL,Sn0.89Mn0.14Te(Cu2Te)0.05,850,,,,,,,,,0.70514,,,
18603,10.1002/adma.201605887,1968,7(c),2987,y=0.14_KL,Sn0.89Mn0.14Te(Cu2Te)0.05,900,,,,,,,,,0.61379,,,
18603,10.1002/adma.201605887,1968,7(c),2988,y=0.14_4%Snexcess_KL,Sn0.93Mn0.14Te(Cu2Te)0.05,350,,,,,,,,,1.5148,,,
18603,10.1002/adma.201605887,1968,7(c),2988,y=0.14_4%Snexcess_KL,Sn0.93Mn0.14Te(Cu2Te)0.05,400,,,,,,,,,1.4029,,,
18603,10.1002/adma.201605887,1968,7(c),2988,y=0.14_4%Snexcess_KL,Sn0.93Mn0.14Te(Cu2Te)0.05,450,,,,,,,,,1.3017,,,
18603,10.1002/adma.201605887,1968,7(c),2988,y=0.14_4%Snexcess_KL,Sn0.93Mn0.14Te(Cu2Te)0.05,500,,,,,,,,,1.2153,,,
18603,10.1002/adma.201605887,1968,7(c),2988,y=0.14_4%Snexcess_KL,Sn0.93Mn0.14Te(Cu2Te)0.05,550,,,,,,,,,1.1434,,,
18603,10.1002/adma.201605887,1968,7(c),2988,y=0.14_4%Snexcess_KL,Sn0.93Mn0.14Te(Cu2Te)0.05,600,,,,,,,,,1.0821,,,
18603,10.1002/adma.201605887,1968,7(c),2988,y=0.14_4%Snexcess_KL,Sn0.93Mn0.14Te(Cu2Te)0.05,650,,,,,,,,,1.0252,,,
18603,10.1002/adma.201605887,1968,7(c),2988,y=0.14_4%Snexcess_KL,Sn0.93Mn0.14Te(Cu2Te)0.05,700,,,,,,,,,0.96579,,,
18603,10.1002/adma.201605887,1968,7(c),2988,y=0.14_4%Snexcess_KL,Sn0.93Mn0.14Te(Cu2Te)0.05,750,,,,,,,,,0.89748,,,
18603,10.1002/adma.201605887,1968,7(c),2988,y=0.14_4%Snexcess_KL,Sn0.93Mn0.14Te(Cu2Te)0.05,800,,,,,,,,,0.81564,,,
18603,10.1002/adma.201605887,1968,7(c),2988,y=0.14_4%Snexcess_KL,Sn0.93Mn0.14Te(Cu2Te)0.05,850,,,,,,,,,0.71883,,,
18603,10.1002/adma.201605887,1968,7(c),2988,y=0.14_4%Snexcess_KL,Sn0.93Mn0.14Te(Cu2Te)0.05,900,,,,,,,,,0.61005,,,
18603,10.1002/adma.201605887,1968,7(c),2989,y=0.14_5%Snexcess_KL,Sn0.94Mn0.14Te(Cu2Te)0.05,350,,,,,,,,,1.6359,,,
18603,10.1002/adma.201605887,1968,7(c),2989,y=0.14_5%Snexcess_KL,Sn0.94Mn0.14Te(Cu2Te)0.05,400,,,,,,,,,1.5503,,,
18603,10.1002/adma.201605887,1968,7(c),2989,y=0.14_5%Snexcess_KL,Sn0.94Mn0.14Te(Cu2Te)0.05,450,,,,,,,,,1.45,,,
18603,10.1002/adma.201605887,1968,7(c),2989,y=0.14_5%Snexcess_KL,Sn0.94Mn0.14Te(Cu2Te)0.05,500,,,,,,,,,1.3351,,,
18603,10.1002/adma.201605887,1968,7(c),2989,y=0.14_5%Snexcess_KL,Sn0.94Mn0.14Te(Cu2Te)0.05,550,,,,,,,,,1.21,,,
18603,10.1002/adma.201605887,1968,7(c),2989,y=0.14_5%Snexcess_KL,Sn0.94Mn0.14Te(Cu2Te)0.05,600,,,,,,,,,1.0821,,,
18603,10.1002/adma.201605887,1968,7(c),2989,y=0.14_5%Snexcess_KL,Sn0.94Mn0.14Te(Cu2Te)0.05,650,,,,,,,,,0.96004,,,
18603,10.1002/adma.201605887,1968,7(c),2989,y=0.14_5%Snexcess_KL,Sn0.94Mn0.14Te(Cu2Te)0.05,700,,,,,,,,,0.85149,,,
18603,10.1002/adma.201605887,1968,7(c),2989,y=0.14_5%Snexcess_KL,Sn0.94Mn0.14Te(Cu2Te)0.05,750,,,,,,,,,0.7617,,,
18603,10.1002/adma.201605887,1968,7(c),2989,y=0.14_5%Snexcess_KL,Sn0.94Mn0.14Te(Cu2Te)0.05,800,,,,,,,,,0.69155,,,
18603,10.1002/adma.201605887,1968,7(c),2989,y=0.14_5%Snexcess_KL,Sn0.94Mn0.14Te(Cu2Te)0.05,850,,,,,,,,,0.63574,,,
18603,10.1002/adma.201605887,1968,7(c),2989,y=0.14_5%Snexcess_KL,Sn0.94Mn0.14Te(Cu2Te)0.05,900,,,,,,,,,0.58107,,,
18603,10.1002/adma.201605887,26265,4(c),32931,Sn0.86Mn0.14Te(Cu2Te)0_ (nH = 1.2e20 cm^-3),undefined,350,,,,,0.0070516,,,,,,,
18603,10.1002/adma.201605887,26265,4(c),32931,Sn0.86Mn0.14Te(Cu2Te)0_ (nH = 1.2e20 cm^-3),undefined,400,,,,,0.006365,,,,,,,
18603,10.1002/adma.201605887,26265,4(c),32931,Sn0.86Mn0.14Te(Cu2Te)0_ (nH = 1.2e20 cm^-3),undefined,450,,,,,0.0056784,,,,,,,
18603,10.1002/adma.201605887,26265,4(c),32931,Sn0.86Mn0.14Te(Cu2Te)0_ (nH = 1.2e20 cm^-3),undefined,500,,,,,0.0049918,,,,,,,
18603,10.1002/adma.201605887,26265,4(c),32931,Sn0.86Mn0.14Te(Cu2Te)0_ (nH = 1.2e20 cm^-3),undefined,550,,,,,0.0043052,,,,,,,
18603,10.1002/adma.201605887,26265,4(c),32931,Sn0.86Mn0.14Te(Cu2Te)0_ (nH = 1.2e20 cm^-3),undefined,600,,,,,0.0036186,,,,,,,
18603,10.1002/adma.201605887,26265,4(c),32931,Sn0.86Mn0.14Te(Cu2Te)0_ (nH = 1.2e20 cm^-3),undefined,650,,,,,0.002932,,,,,,,
18603,10.1002/adma.201605887,26265,4(c),32931,Sn0.86Mn0.14Te(Cu2Te)0_ (nH = 1.2e20 cm^-3),undefined,700,,,,,0.0022455,,,,,,,
18603,10.1002/adma.201605887,26265,4(c),32931,Sn0.86Mn0.14Te(Cu2Te)0_ (nH = 1.2e20 cm^-3),undefined,750,,,,,0.0015589,,,,,,,
18603,10.1002/adma.201605887,26265,4(c),32931,Sn0.86Mn0.14Te(Cu2Te)0_ (nH = 1.2e20 cm^-3),undefined,800,,,,,0.00087227,,,,,,,
18603,10.1002/adma.201605887,26265,4(c),32931,Sn0.86Mn0.14Te(Cu2Te)0_ (nH = 1.2e20 cm^-3),undefined,850,,,,,0.00018568,,,,,,,
18603,10.1002/adma.201605887,26265,4(c),32932,Sn0.86Mn0.14Te(Cu2Te)0.01 (nH = 6.2e20 cm^-3),undefined,350,,,,,0.0034263,,,,,,,
18603,10.1002/adma.201605887,26265,4(c),32932,Sn0.86Mn0.14Te(Cu2Te)0.01 (nH = 6.2e20 cm^-3),undefined,400,,,,,0.0031136,,,,,,,
18603,10.1002/adma.201605887,26265,4(c),32932,Sn0.86Mn0.14Te(Cu2Te)0.01 (nH = 6.2e20 cm^-3),undefined,450,,,,,0.0028009,,,,,,,
18603,10.1002/adma.201605887,26265,4(c),32932,Sn0.86Mn0.14Te(Cu2Te)0.01 (nH = 6.2e20 cm^-3),undefined,500,,,,,0.0024882,,,,,,,
18603,10.1002/adma.201605887,26265,4(c),32932,Sn0.86Mn0.14Te(Cu2Te)0.01 (nH = 6.2e20 cm^-3),undefined,550,,,,,0.0021755,,,,,,,
18603,10.1002/adma.201605887,26265,4(c),32932,Sn0.86Mn0.14Te(Cu2Te)0.01 (nH = 6.2e20 cm^-3),undefined,600,,,,,0.0018628,,,,,,,
18603,10.1002/adma.201605887,26265,4(c),32932,Sn0.86Mn0.14Te(Cu2Te)0.01 (nH = 6.2e20 cm^-3),undefined,650,,,,,0.0015501,,,,,,,
18603,10.1002/adma.201605887,26265,4(c),32932,Sn0.86Mn0.14Te(Cu2Te)0.01 (nH = 6.2e20 cm^-3),undefined,700,,,,,0.0012374,,,,,,,
18603,10.1002/adma.201605887,26265,4(c),32932,Sn0.86Mn0.14Te(Cu2Te)0.01 (nH = 6.2e20 cm^-3),undefined,750,,,,,0.00092464,,,,,,,
18603,10.1002/adma.201605887,26265,4(c),32932,Sn0.86Mn0.14Te(Cu2Te)0.01 (nH = 6.2e20 cm^-3),undefined,800,,,,,0.00061194,,,,,,,
18603,10.1002/adma.201605887,26265,4(c),32932,Sn0.86Mn0.14Te(Cu2Te)0.01 (nH = 6.2e20 cm^-3),undefined,850,,,,,0.00029923,,,,,,,
18603,10.1002/adma.201605887,26265,4(c),32933,Sn0.86Mn0.14Te(Cu2Te)0.03 (nH = 8.2e20 cm^-3),undefined,350,,,,,0.0028595,,,,,,,
18603,10.1002/adma.201605887,26265,4(c),32933,Sn0.86Mn0.14Te(Cu2Te)0.03 (nH = 8.2e20 cm^-3),undefined,400,,,,,0.0025896,,,,,,,
18603,10.1002/adma.201605887,26265,4(c),32933,Sn0.86Mn0.14Te(Cu2Te)0.03 (nH = 8.2e20 cm^-3),undefined,450,,,,,0.0023196,,,,,,,
18603,10.1002/adma.201605887,26265,4(c),32933,Sn0.86Mn0.14Te(Cu2Te)0.03 (nH = 8.2e20 cm^-3),undefined,500,,,,,0.0020497,,,,,,,
18603,10.1002/adma.201605887,26265,4(c),32933,Sn0.86Mn0.14Te(Cu2Te)0.03 (nH = 8.2e20 cm^-3),undefined,550,,,,,0.0017798,,,,,,,
18603,10.1002/adma.201605887,26265,4(c),32933,Sn0.86Mn0.14Te(Cu2Te)0.03 (nH = 8.2e20 cm^-3),undefined,600,,,,,0.0015098,,,,,,,
18603,10.1002/adma.201605887,26265,4(c),32933,Sn0.86Mn0.14Te(Cu2Te)0.03 (nH = 8.2e20 cm^-3),undefined,650,,,,,0.0012399,,,,,,,
18603,10.1002/adma.201605887,26265,4(c),32933,Sn0.86Mn0.14Te(Cu2Te)0.03 (nH = 8.2e20 cm^-3),undefined,700,,,,,0.00096995,,,,,,,
18603,10.1002/adma.201605887,26265,4(c),32933,Sn0.86Mn0.14Te(Cu2Te)0.03 (nH = 8.2e20 cm^-3),undefined,750,,,,,0.00070001,,,,,,,
18603,10.1002/adma.201605887,26265,4(c),32933,Sn0.86Mn0.14Te(Cu2Te)0.03 (nH = 8.2e20 cm^-3),undefined,800,,,,,0.00043007,,,,,,,
18603,10.1002/adma.201605887,26265,4(c),32933,Sn0.86Mn0.14Te(Cu2Te)0.03 (nH = 8.2e20 cm^-3),undefined,850,,,,,0.00016013,,,,,,,
18603,10.1002/adma.201605887,26265,4(c),32934,Sn0.86Mn0.14Te(Cu2Te)0.04 (nH = 5.5e20 cm^-3),undefined,350,,,,,0.003657,,,,,,,
18603,10.1002/adma.201605887,26265,4(c),32934,Sn0.86Mn0.14Te(Cu2Te)0.04 (nH = 5.5e20 cm^-3),undefined,400,,,,,0.0033311,,,,,,,
18603,10.1002/adma.201605887,26265,4(c),32934,Sn0.86Mn0.14Te(Cu2Te)0.04 (nH = 5.5e20 cm^-3),undefined,450,,,,,0.0030052,,,,,,,
18603,10.1002/adma.201605887,26265,4(c),32934,Sn0.86Mn0.14Te(Cu2Te)0.04 (nH = 5.5e20 cm^-3),undefined,500,,,,,0.0026793,,,,,,,
18603,10.1002/adma.201605887,26265,4(c),32934,Sn0.86Mn0.14Te(Cu2Te)0.04 (nH = 5.5e20 cm^-3),undefined,550,,,,,0.0023534,,,,,,,
18603,10.1002/adma.201605887,26265,4(c),32934,Sn0.86Mn0.14Te(Cu2Te)0.04 (nH = 5.5e20 cm^-3),undefined,600,,,,,0.0020275,,,,,,,
18603,10.1002/adma.201605887,26265,4(c),32934,Sn0.86Mn0.14Te(Cu2Te)0.04 (nH = 5.5e20 cm^-3),undefined,650,,,,,0.0017016,,,,,,,
18603,10.1002/adma.201605887,26265,4(c),32934,Sn0.86Mn0.14Te(Cu2Te)0.04 (nH = 5.5e20 cm^-3),undefined,700,,,,,0.0013757,,,,,,,
18603,10.1002/adma.201605887,26265,4(c),32934,Sn0.86Mn0.14Te(Cu2Te)0.04 (nH = 5.5e20 cm^-3),undefined,750,,,,,0.0010498,,,,,,,
18603,10.1002/adma.201605887,26265,4(c),32934,Sn0.86Mn0.14Te(Cu2Te)0.04 (nH = 5.5e20 cm^-3),undefined,800,,,,,0.00072386,,,,,,,
18603,10.1002/adma.201605887,26265,4(c),32934,Sn0.86Mn0.14Te(Cu2Te)0.04 (nH = 5.5e20 cm^-3),undefined,850,,,,,0.00039796,,,,,,,
18603,10.1002/adma.201605887,26265,4(c),32935,Sn0.86Mn0.14Te(Cu2Te)0.05 (nH = 3.6e20 cm^-3),undefined,350,,,,,0.0065038,,,,,,,
18603,10.1002/adma.201605887,26265,4(c),32935,Sn0.86Mn0.14Te(Cu2Te)0.05 (nH = 3.6e20 cm^-3),undefined,400,,,,,0.0059295,,,,,,,
18603,10.1002/adma.201605887,26265,4(c),32935,Sn0.86Mn0.14Te(Cu2Te)0.05 (nH = 3.6e20 cm^-3),undefined,450,,,,,0.0053553,,,,,,,
18603,10.1002/adma.201605887,26265,4(c),32935,Sn0.86Mn0.14Te(Cu2Te)0.05 (nH = 3.6e20 cm^-3),undefined,500,,,,,0.004781,,,,,,,
18603,10.1002/adma.201605887,26265,4(c),32935,Sn0.86Mn0.14Te(Cu2Te)0.05 (nH = 3.6e20 cm^-3),undefined,550,,,,,0.0042068,,,,,,,
18603,10.1002/adma.201605887,26265,4(c),32935,Sn0.86Mn0.14Te(Cu2Te)0.05 (nH = 3.6e20 cm^-3),undefined,600,,,,,0.0036325,,,,,,,
18603,10.1002/adma.201605887,26265,4(c),32935,Sn0.86Mn0.14Te(Cu2Te)0.05 (nH = 3.6e20 cm^-3),undefined,650,,,,,0.0030583,,,,,,,
18603,10.1002/adma.201605887,26265,4(c),32935,Sn0.86Mn0.14Te(Cu2Te)0.05 (nH = 3.6e20 cm^-3),undefined,700,,,,,0.0024841,,,,,,,
18603,10.1002/adma.201605887,26265,4(c),32935,Sn0.86Mn0.14Te(Cu2Te)0.05 (nH = 3.6e20 cm^-3),undefined,750,,,,,0.0019098,,,,,,,
18603,10.1002/adma.201605887,26265,4(c),32935,Sn0.86Mn0.14Te(Cu2Te)0.05 (nH = 3.6e20 cm^-3),undefined,800,,,,,0.0013356,,,,,,,
18603,10.1002/adma.201605887,26265,4(c),32935,Sn0.86Mn0.14Te(Cu2Te)0.05 (nH = 3.6e20 cm^-3),undefined,850,,,,,0.00076133,,,,,,,
18603,10.1002/adma.201605887,26265,4(c),32936,Sn0.86Mn0.14Te(Cu2Te)0.05 (nH = 1.4e20 cm^-3),undefined,350,,,,,0.0074246,,,,,,,
18603,10.1002/adma.201605887,26265,4(c),32936,Sn0.86Mn0.14Te(Cu2Te)0.05 (nH = 1.4e20 cm^-3),undefined,400,,,,,0.006699,,,,,,,
18603,10.1002/adma.201605887,26265,4(c),32936,Sn0.86Mn0.14Te(Cu2Te)0.05 (nH = 1.4e20 cm^-3),undefined,450,,,,,0.0059734,,,,,,,
18603,10.1002/adma.201605887,26265,4(c),32936,Sn0.86Mn0.14Te(Cu2Te)0.05 (nH = 1.4e20 cm^-3),undefined,500,,,,,0.0052478,,,,,,,
18603,10.1002/adma.201605887,26265,4(c),32936,Sn0.86Mn0.14Te(Cu2Te)0.05 (nH = 1.4e20 cm^-3),undefined,550,,,,,0.0045222,,,,,,,
18603,10.1002/adma.201605887,26265,4(c),32936,Sn0.86Mn0.14Te(Cu2Te)0.05 (nH = 1.4e20 cm^-3),undefined,600,,,,,0.0037967,,,,,,,
18603,10.1002/adma.201605887,26265,4(c),32936,Sn0.86Mn0.14Te(Cu2Te)0.05 (nH = 1.4e20 cm^-3),undefined,650,,,,,0.0030711,,,,,,,
18603,10.1002/adma.201605887,26265,4(c),32936,Sn0.86Mn0.14Te(Cu2Te)0.05 (nH = 1.4e20 cm^-3),undefined,700,,,,,0.0023455,,,,,,,
18603,10.1002/adma.201605887,26265,4(c),32936,Sn0.86Mn0.14Te(Cu2Te)0.05 (nH = 1.4e20 cm^-3),undefined,750,,,,,0.0016199,,,,,,,
18603,10.1002/adma.201605887,26265,4(c),32936,Sn0.86Mn0.14Te(Cu2Te)0.05 (nH = 1.4e20 cm^-3),undefined,800,,,,,0.00089432,,,,,,,
18603,10.1002/adma.201605887,26265,4(c),32936,Sn0.86Mn0.14Te(Cu2Te)0.05 (nH = 1.4e20 cm^-3),undefined,850,,,,,0.00016874,,,,,,,
18603,10.1002/adma.201605887,26265,4(c),32937,Sn0.86Mn0.14Te(Cu2Te)0.05 (nH = 1.2e20 cm^-3),undefined,350,,,,,0.0094224,,,,,,,
18603,10.1002/adma.201605887,26265,4(c),32937,Sn0.86Mn0.14Te(Cu2Te)0.05 (nH = 1.2e20 cm^-3),undefined,400,,,,,0.0084873,,,,,,,
18603,10.1002/adma.201605887,26265,4(c),32937,Sn0.86Mn0.14Te(Cu2Te)0.05 (nH = 1.2e20 cm^-3),undefined,450,,,,,0.0075523,,,,,,,
18603,10.1002/adma.201605887,26265,4(c),32937,Sn0.86Mn0.14Te(Cu2Te)0.05 (nH = 1.2e20 cm^-3),undefined,500,,,,,0.0066172,,,,,,,
18603,10.1002/adma.201605887,26265,4(c),32937,Sn0.86Mn0.14Te(Cu2Te)0.05 (nH = 1.2e20 cm^-3),undefined,550,,,,,0.0056822,,,,,,,
18603,10.1002/adma.201605887,26265,4(c),32937,Sn0.86Mn0.14Te(Cu2Te)0.05 (nH = 1.2e20 cm^-3),undefined,600,,,,,0.0047471,,,,,,,
18603,10.1002/adma.201605887,26265,4(c),32937,Sn0.86Mn0.14Te(Cu2Te)0.05 (nH = 1.2e20 cm^-3),undefined,650,,,,,0.0038121,,,,,,,
18603,10.1002/adma.201605887,26265,4(c),32937,Sn0.86Mn0.14Te(Cu2Te)0.05 (nH = 1.2e20 cm^-3),undefined,700,,,,,0.002877,,,,,,,
18603,10.1002/adma.201605887,26265,4(c),32937,Sn0.86Mn0.14Te(Cu2Te)0.05 (nH = 1.2e20 cm^-3),undefined,750,,,,,0.001942,,,,,,,
18603,10.1002/adma.201605887,26265,4(c),32937,Sn0.86Mn0.14Te(Cu2Te)0.05 (nH = 1.2e20 cm^-3),undefined,800,,,,,0.0010069,,,,,,,
18603,10.1002/adma.201605887,26265,4(c),32937,Sn0.86Mn0.14Te(Cu2Te)0.05 (nH = 1.2e20 cm^-3),undefined,850,,,,,0.000071889,,,,,,,
18603,10.1002/adma.201605887,26266,4(d),32938,Sn(1.03-y)MnyTe(Cu2Te)0.05_ y=0.03 (nH = 2.3e20 cm^-3),undefined,350,,,,,0.014644,,,,,,,
18603,10.1002/adma.201605887,26266,4(d),32938,Sn(1.03-y)MnyTe(Cu2Te)0.05_ y=0.03 (nH = 2.3e20 cm^-3),undefined,400,,,,,0.013501,,,,,,,
18603,10.1002/adma.201605887,26266,4(d),32938,Sn(1.03-y)MnyTe(Cu2Te)0.05_ y=0.03 (nH = 2.3e20 cm^-3),undefined,450,,,,,0.012357,,,,,,,
18603,10.1002/adma.201605887,26266,4(d),32938,Sn(1.03-y)MnyTe(Cu2Te)0.05_ y=0.03 (nH = 2.3e20 cm^-3),undefined,500,,,,,0.011214,,,,,,,
18603,10.1002/adma.201605887,26266,4(d),32938,Sn(1.03-y)MnyTe(Cu2Te)0.05_ y=0.03 (nH = 2.3e20 cm^-3),undefined,550,,,,,0.010071,,,,,,,
18603,10.1002/adma.201605887,26266,4(d),32938,Sn(1.03-y)MnyTe(Cu2Te)0.05_ y=0.03 (nH = 2.3e20 cm^-3),undefined,600,,,,,0.0089283,,,,,,,
18603,10.1002/adma.201605887,26266,4(d),32938,Sn(1.03-y)MnyTe(Cu2Te)0.05_ y=0.03 (nH = 2.3e20 cm^-3),undefined,650,,,,,0.0077853,,,,,,,
18603,10.1002/adma.201605887,26266,4(d),32938,Sn(1.03-y)MnyTe(Cu2Te)0.05_ y=0.03 (nH = 2.3e20 cm^-3),undefined,700,,,,,0.0066422,,,,,,,
18603,10.1002/adma.201605887,26266,4(d),32938,Sn(1.03-y)MnyTe(Cu2Te)0.05_ y=0.03 (nH = 2.3e20 cm^-3),undefined,750,,,,,0.0054991,,,,,,,
18603,10.1002/adma.201605887,26266,4(d),32938,Sn(1.03-y)MnyTe(Cu2Te)0.05_ y=0.03 (nH = 2.3e20 cm^-3),undefined,800,,,,,0.0043561,,,,,,,
18603,10.1002/adma.201605887,26266,4(d),32938,Sn(1.03-y)MnyTe(Cu2Te)0.05_ y=0.03 (nH = 2.3e20 cm^-3),undefined,850,,,,,0.003213,,,,,,,
18603,10.1002/adma.201605887,26266,4(d),32939,Sn(1.03-y)MnyTe(Cu2Te)0.05_ y=0.06 (nH = 1.9e20 cm^-3),undefined,350,,,,,0.014658,,,,,,,
18603,10.1002/adma.201605887,26266,4(d),32939,Sn(1.03-y)MnyTe(Cu2Te)0.05_ y=0.06 (nH = 1.9e20 cm^-3),undefined,400,,,,,0.01337,,,,,,,
18603,10.1002/adma.201605887,26266,4(d),32939,Sn(1.03-y)MnyTe(Cu2Te)0.05_ y=0.06 (nH = 1.9e20 cm^-3),undefined,450,,,,,0.012083,,,,,,,
18603,10.1002/adma.201605887,26266,4(d),32939,Sn(1.03-y)MnyTe(Cu2Te)0.05_ y=0.06 (nH = 1.9e20 cm^-3),undefined,500,,,,,0.010795,,,,,,,
18603,10.1002/adma.201605887,26266,4(d),32939,Sn(1.03-y)MnyTe(Cu2Te)0.05_ y=0.06 (nH = 1.9e20 cm^-3),undefined,550,,,,,0.0095073,,,,,,,
18603,10.1002/adma.201605887,26266,4(d),32939,Sn(1.03-y)MnyTe(Cu2Te)0.05_ y=0.06 (nH = 1.9e20 cm^-3),undefined,600,,,,,0.0082196,,,,,,,
18603,10.1002/adma.201605887,26266,4(d),32939,Sn(1.03-y)MnyTe(Cu2Te)0.05_ y=0.06 (nH = 1.9e20 cm^-3),undefined,650,,,,,0.0069319,,,,,,,
18603,10.1002/adma.201605887,26266,4(d),32939,Sn(1.03-y)MnyTe(Cu2Te)0.05_ y=0.06 (nH = 1.9e20 cm^-3),undefined,700,,,,,0.0056442,,,,,,,
18603,10.1002/adma.201605887,26266,4(d),32939,Sn(1.03-y)MnyTe(Cu2Te)0.05_ y=0.06 (nH = 1.9e20 cm^-3),undefined,750,,,,,0.0043565,,,,,,,
18603,10.1002/adma.201605887,26266,4(d),32939,Sn(1.03-y)MnyTe(Cu2Te)0.05_ y=0.06 (nH = 1.9e20 cm^-3),undefined,800,,,,,0.0030688,,,,,,,
18603,10.1002/adma.201605887,26266,4(d),32939,Sn(1.03-y)MnyTe(Cu2Te)0.05_ y=0.06 (nH = 1.9e20 cm^-3),undefined,850,,,,,0.0017811,,,,,,,
18603,10.1002/adma.201605887,26266,4(d),32940,Sn(1.03-y)MnyTe(Cu2Te)0.05_ y=0.09 (nH = 1.4e20 cm^-3),undefined,350,,,,,0.014016,,,,,,,
18603,10.1002/adma.201605887,26266,4(d),32940,Sn(1.03-y)MnyTe(Cu2Te)0.05_ y=0.09 (nH = 1.4e20 cm^-3),undefined,400,,,,,0.012664,,,,,,,
18603,10.1002/adma.201605887,26266,4(d),32940,Sn(1.03-y)MnyTe(Cu2Te)0.05_ y=0.09 (nH = 1.4e20 cm^-3),undefined,450,,,,,0.011312,,,,,,,
18603,10.1002/adma.201605887,26266,4(d),32940,Sn(1.03-y)MnyTe(Cu2Te)0.05_ y=0.09 (nH = 1.4e20 cm^-3),undefined,500,,,,,0.0099593,,,,,,,
18603,10.1002/adma.201605887,26266,4(d),32940,Sn(1.03-y)MnyTe(Cu2Te)0.05_ y=0.09 (nH = 1.4e20 cm^-3),undefined,550,,,,,0.008607,,,,,,,
18603,10.1002/adma.201605887,26266,4(d),32940,Sn(1.03-y)MnyTe(Cu2Te)0.05_ y=0.09 (nH = 1.4e20 cm^-3),undefined,600,,,,,0.0072547,,,,,,,
18603,10.1002/adma.201605887,26266,4(d),32940,Sn(1.03-y)MnyTe(Cu2Te)0.05_ y=0.09 (nH = 1.4e20 cm^-3),undefined,650,,,,,0.0059024,,,,,,,
18603,10.1002/adma.201605887,26266,4(d),32940,Sn(1.03-y)MnyTe(Cu2Te)0.05_ y=0.09 (nH = 1.4e20 cm^-3),undefined,700,,,,,0.0045501,,,,,,,
18603,10.1002/adma.201605887,26266,4(d),32940,Sn(1.03-y)MnyTe(Cu2Te)0.05_ y=0.09 (nH = 1.4e20 cm^-3),undefined,750,,,,,0.0031978,,,,,,,
18603,10.1002/adma.201605887,26266,4(d),32940,Sn(1.03-y)MnyTe(Cu2Te)0.05_ y=0.09 (nH = 1.4e20 cm^-3),undefined,800,,,,,0.0018455,,,,,,,
18603,10.1002/adma.201605887,26266,4(d),32940,Sn(1.03-y)MnyTe(Cu2Te)0.05_ y=0.09 (nH = 1.4e20 cm^-3),undefined,850,,,,,0.00049324,,,,,,,
18603,10.1002/adma.201605887,26266,4(d),32941,Sn(1.03-y)MnyTe(Cu2Te)0.05_ y=0.12 (nH = 1.7e20 cm^-3),undefined,350,,,,,0.0099738,,,,,,,
18603,10.1002/adma.201605887,26266,4(d),32941,Sn(1.03-y)MnyTe(Cu2Te)0.05_ y=0.12 (nH = 1.7e20 cm^-3),undefined,400,,,,,0.0090864,,,,,,,
18603,10.1002/adma.201605887,26266,4(d),32941,Sn(1.03-y)MnyTe(Cu2Te)0.05_ y=0.12 (nH = 1.7e20 cm^-3),undefined,450,,,,,0.008199,,,,,,,
18603,10.1002/adma.201605887,26266,4(d),32941,Sn(1.03-y)MnyTe(Cu2Te)0.05_ y=0.12 (nH = 1.7e20 cm^-3),undefined,500,,,,,0.0073116,,,,,,,
18603,10.1002/adma.201605887,26266,4(d),32941,Sn(1.03-y)MnyTe(Cu2Te)0.05_ y=0.12 (nH = 1.7e20 cm^-3),undefined,550,,,,,0.0064242,,,,,,,
18603,10.1002/adma.201605887,26266,4(d),32941,Sn(1.03-y)MnyTe(Cu2Te)0.05_ y=0.12 (nH = 1.7e20 cm^-3),undefined,600,,,,,0.0055368,,,,,,,
18603,10.1002/adma.201605887,26266,4(d),32941,Sn(1.03-y)MnyTe(Cu2Te)0.05_ y=0.12 (nH = 1.7e20 cm^-3),undefined,650,,,,,0.0046494,,,,,,,
18603,10.1002/adma.201605887,26266,4(d),32941,Sn(1.03-y)MnyTe(Cu2Te)0.05_ y=0.12 (nH = 1.7e20 cm^-3),undefined,700,,,,,0.003762,,,,,,,
18603,10.1002/adma.201605887,26266,4(d),32941,Sn(1.03-y)MnyTe(Cu2Te)0.05_ y=0.12 (nH = 1.7e20 cm^-3),undefined,750,,,,,0.0028746,,,,,,,
18603,10.1002/adma.201605887,26266,4(d),32941,Sn(1.03-y)MnyTe(Cu2Te)0.05_ y=0.12 (nH = 1.7e20 cm^-3),undefined,800,,,,,0.0019872,,,,,,,
18603,10.1002/adma.201605887,26266,4(d),32941,Sn(1.03-y)MnyTe(Cu2Te)0.05_ y=0.12 (nH = 1.7e20 cm^-3),undefined,850,,,,,0.0010998,,,,,,,
18603,10.1002/adma.201605887,26266,4(d),32942,Sn(1.03-y)MnyTe(Cu2Te)0.05_ y=0.14 (nH = 1.4e20 cm^-3),undefined,350,,,,,0.0067451,,,,,,,
18603,10.1002/adma.201605887,26266,4(d),32942,Sn(1.03-y)MnyTe(Cu2Te)0.05_ y=0.14 (nH = 1.4e20 cm^-3),undefined,400,,,,,0.0060542,,,,,,,
18603,10.1002/adma.201605887,26266,4(d),32942,Sn(1.03-y)MnyTe(Cu2Te)0.05_ y=0.14 (nH = 1.4e20 cm^-3),undefined,450,,,,,0.0053634,,,,,,,
18603,10.1002/adma.201605887,26266,4(d),32942,Sn(1.03-y)MnyTe(Cu2Te)0.05_ y=0.14 (nH = 1.4e20 cm^-3),undefined,500,,,,,0.0046725,,,,,,,
18603,10.1002/adma.201605887,26266,4(d),32942,Sn(1.03-y)MnyTe(Cu2Te)0.05_ y=0.14 (nH = 1.4e20 cm^-3),undefined,550,,,,,0.0039816,,,,,,,
18603,10.1002/adma.201605887,26266,4(d),32942,Sn(1.03-y)MnyTe(Cu2Te)0.05_ y=0.14 (nH = 1.4e20 cm^-3),undefined,600,,,,,0.0032908,,,,,,,
18603,10.1002/adma.201605887,26266,4(d),32942,Sn(1.03-y)MnyTe(Cu2Te)0.05_ y=0.14 (nH = 1.4e20 cm^-3),undefined,650,,,,,0.0025999,,,,,,,
18603,10.1002/adma.201605887,26266,4(d),32942,Sn(1.03-y)MnyTe(Cu2Te)0.05_ y=0.14 (nH = 1.4e20 cm^-3),undefined,700,,,,,0.001909,,,,,,,
18603,10.1002/adma.201605887,26266,4(d),32942,Sn(1.03-y)MnyTe(Cu2Te)0.05_ y=0.14 (nH = 1.4e20 cm^-3),undefined,750,,,,,0.0012182,,,,,,,
18603,10.1002/adma.201605887,26266,4(d),32942,Sn(1.03-y)MnyTe(Cu2Te)0.05_ y=0.14 (nH = 1.4e20 cm^-3),undefined,800,,,,,0.0005273,,,,,,,
18603,10.1002/adma.201605887,26266,4(d),32943,Sn(1.03-y)MnyTe(Cu2Te)0.05_ y=0.14 (nH = 1.2e20 cm^-3),undefined,350,,,,,0.0074626,,,,,,,
