Repository: RamyaGuru/STD2_EffMass

# STD2_EffMass
Effective mass modeling of StarryData2 data

File: csvfiles/ThermoPropNa10.1016j.actamat.2015.04.023.csv (part 5 of 15)
sid,DOI,figureid,fignum,sampleid,samplename,composition,Temperature,Electrical resistivity,Power factor,Seebeck coefficient,Thermal conductivity,ZT,Electrical conductivity,Figure of merit Z
73,10.1016/j.actamat.2015.04.023,4591,3(a),5858,x=0.006,Mg2.994Na0.006Sb2,391,0.000074301,0.00030758,0.00013827,1.3606,0.11885,13458.7690609817,0.000226062
73,10.1016/j.actamat.2015.04.023,4591,3(a),5858,x=0.006,Mg2.994Na0.006Sb2,391.5,0.000074315,0.00030799,0.00013839,1.3597,0.11939,13456.2336002153,0.0002265132
73,10.1016/j.actamat.2015.04.023,4591,3(a),5858,x=0.006,Mg2.994Na0.006Sb2,392,0.000074329,0.00030841,0.00013851,1.3589,0.11992,13453.6990945661,0.0002269556
73,10.1016/j.actamat.2015.04.023,4591,3(a),5858,x=0.006,Mg2.994Na0.006Sb2,392.5,0.000074344,0.00030882,0.00013863,1.358,0.12046,13450.9846120736,0.000227408
73,10.1016/j.actamat.2015.04.023,4591,3(a),5858,x=0.006,Mg2.994Na0.006Sb2,393,0.000074358,0.00030923,0.00013875,1.3572,0.121,13448.4520831652,0.0002278441
73,10.1016/j.actamat.2015.04.023,4591,3(a),5858,x=0.006,Mg2.994Na0.006Sb2,393.5,0.000074372,0.00030964,0.00013887,1.3563,0.12153,13445.920507718,0.0002282976
73,10.1016/j.actamat.2015.04.023,4591,3(a),5858,x=0.006,Mg2.994Na0.006Sb2,394,0.000074387,0.00031005,0.00013899,1.3555,0.12207,13443.2091628914,0.0002287348
73,10.1016/j.actamat.2015.04.023,4591,3(a),5858,x=0.006,Mg2.994Na0.006Sb2,394.5,0.000074401,0.00031046,0.00013912,1.3546,0.12261,13440.6795607586,0.0002291894
73,10.1016/j.actamat.2015.04.023,4591,3(a),5858,x=0.006,Mg2.994Na0.006Sb2,395,0.000074415,0.00031087,0.00013924,1.3538,0.12314,13438.1509104347,0.0002296277
73,10.1016/j.actamat.2015.04.023,4591,3(a),5858,x=0.006,Mg2.994Na0.006Sb2,395.5,0.000074429,0.00031128,0.00013936,1.3529,0.12368,13435.6232113827,0.0002300835
73,10.1016/j.actamat.2015.04.023,4591,3(a),5858,x=0.006,Mg2.994Na0.006Sb2,396,0.000074444,0.00031169,0.00013948,1.3521,0.12422,13432.9160174091,0.0002305229
73,10.1016/j.actamat.2015.04.023,4591,3(a),5858,x=0.006,Mg2.994Na0.006Sb2,396.5,0.000074458,0.0003121,0.0001396,1.3512,0.12475,13430.3902871417,0.0002309799
73,10.1016/j.actamat.2015.04.023,4591,3(a),5858,x=0.006,Mg2.994Na0.006Sb2,397,0.000074472,0.00031251,0.00013972,1.3504,0.12529,13427.8655064991,0.0002314203
73,10.1016/j.actamat.2015.04.023,4591,3(a),5858,x=0.006,Mg2.994Na0.006Sb2,397.5,0.000074487,0.00031292,0.00013984,1.3496,0.12583,13425.1614375663,0.0002318613
73,10.1016/j.actamat.2015.04.023,4591,3(a),5858,x=0.006,Mg2.994Na0.006Sb2,398,0.000074501,0.00031333,0.00013996,1.3487,0.12636,13422.6386223004,0.00023232
73,10.1016/j.actamat.2015.04.023,4591,3(a),5858,x=0.006,Mg2.994Na0.006Sb2,398.5,0.000074515,0.00031375,0.00014008,1.3479,0.1269,13420.1167550158,0.0002327695
73,10.1016/j.actamat.2015.04.023,4591,3(a),5858,x=0.006,Mg2.994Na0.006Sb2,399,0.00007453,0.00031416,0.0001402,1.347,0.12744,13417.4158057158,0.0002332294
73,10.1016/j.actamat.2015.04.023,4591,3(a),5858,x=0.006,Mg2.994Na0.006Sb2,399.5,0.000074544,0.00031457,0.00014032,1.3462,0.12797,13414.8959004078,0.0002336726
73,10.1016/j.actamat.2015.04.023,4591,3(a),5858,x=0.006,Mg2.994Na0.006Sb2,400,0.000074558,0.00031498,0.00014045,1.3453,0.12851,13412.3769414416,0.0002341337
73,10.1016/j.actamat.2015.04.023,4591,3(a),5858,x=0.006,Mg2.994Na0.006Sb2,400.5,0.000074572,0.00031539,0.00014057,1.3445,0.12905,13409.8589282841,0.0002345779
73,10.1016/j.actamat.2015.04.023,4591,3(a),5858,x=0.006,Mg2.994Na0.006Sb2,401,0.000074587,0.0003158,0.00014069,1.3436,0.12958,13407.162105997,0.0002350402
73,10.1016/j.actamat.2015.04.023,4591,3(a),5858,x=0.006,Mg2.994Na0.006Sb2,401.5,0.000074601,0.00031621,0.00014081,1.3428,0.13012,13404.646050321,0.0002354856
73,10.1016/j.actamat.2015.04.023,4591,3(a),5858,x=0.006,Mg2.994Na0.006Sb2,402,0.000074615,0.00031662,0.00014093,1.3419,0.13066,13402.1309388193,0.000235949
73,10.1016/j.actamat.2015.04.023,4591,3(a),5858,x=0.006,Mg2.994Na0.006Sb2,402.5,0.00007463,0.00031703,0.00014105,1.3411,0.13119,13399.4372236366,0.0002363955
73,10.1016/j.actamat.2015.04.023,4591,3(a),5858,x=0.006,Mg2.994Na0.006Sb2,403,0.000074644,0.00031744,0.00014117,1.3402,0.13173,13396.9240662344,0.0002368602
73,10.1016/j.actamat.2015.04.023,4591,3(a),5858,x=0.006,Mg2.994Na0.006Sb2,403.5,0.000074658,0.00031785,0.00014129,1.3394,0.13227,13394.4118513756,0.0002373077
73,10.1016/j.actamat.2015.04.023,4591,3(a),5858,x=0.006,Mg2.994Na0.006Sb2,404,0.000074673,0.00031826,0.00014141,1.3386,0.1328,13391.7212379307,0.0002377559
73,10.1016/j.actamat.2015.04.023,4591,3(a),5858,x=0.006,Mg2.994Na0.006Sb2,404.5,0.000074687,0.00031867,0.00014153,1.3377,0.13334,13389.2109737973,0.0002382223
73,10.1016/j.actamat.2015.04.023,4591,3(a),5858,x=0.006,Mg2.994Na0.006Sb2,405,0.000074701,0.00031908,0.00014166,1.3369,0.13387,13386.7016505803,0.0002386716
73,10.1016/j.actamat.2015.04.023,4591,3(a),5858,x=0.006,Mg2.994Na0.006Sb2,405.5,0.000074716,0.0003195,0.00014178,1.336,0.13441,13384.0141335189,0.0002391467
73,10.1016/j.actamat.2015.04.023,4591,3(a),5858,x=0.006,Mg2.994Na0.006Sb2,406,0.00007473,0.00031991,0.0001419,1.3352,0.13495,13381.5067576609,0.0002395971
73,10.1016/j.actamat.2015.04.023,4591,3(a),5858,x=0.006,Mg2.994Na0.006Sb2,406.5,0.000074744,0.00032032,0.00014202,1.3343,0.13548,13379.000321096,0.000240066
73,10.1016/j.actamat.2015.04.023,4591,3(a),5858,x=0.006,Mg2.994Na0.006Sb2,407,0.000074758,0.00032073,0.00014214,1.3335,0.13602,13376.4948232965,0.0002405174
73,10.1016/j.actamat.2015.04.023,4591,3(a),5858,x=0.006,Mg2.994Na0.006Sb2,407.5,0.000074773,0.00032114,0.00014226,1.3326,0.13656,13373.8114025116,0.0002409875
73,10.1016/j.actamat.2015.04.023,4591,3(a),5858,x=0.006,Mg2.994Na0.006Sb2,408,0.000074787,0.00032155,0.00014238,1.3318,0.13709,13371.3078476206,0.0002414402
73,10.1016/j.actamat.2015.04.023,4591,3(a),5858,x=0.006,Mg2.994Na0.006Sb2,408.5,0.000074801,0.00032196,0.0001425,1.3309,0.13763,13368.8052298766,0.0002419115
73,10.1016/j.actamat.2015.04.023,4591,3(a),5858,x=0.006,Mg2.994Na0.006Sb2,409,0.000074816,0.00032237,0.00014262,1.3301,0.13817,13366.124893071,0.0002423652
73,10.1016/j.actamat.2015.04.023,4591,3(a),5858,x=0.006,Mg2.994Na0.006Sb2,409.5,0.00007483,0.00032278,0.00014274,1.3292,0.1387,13363.6242148871,0.0002428378
73,10.1016/j.actamat.2015.04.023,4591,3(a),5858,x=0.006,Mg2.994Na0.006Sb2,410,0.000074844,0.00032319,0.00014286,1.3284,0.13924,13361.1244722356,0.0002432927
73,10.1016/j.actamat.2015.04.023,4591,3(a),5858,x=0.006,Mg2.994Na0.006Sb2,410.5,0.000074859,0.0003236,0.00014299,1.3275,0.13978,13358.4472140958,0.0002437665
73,10.1016/j.actamat.2015.04.023,4591,3(a),5858,x=0.006,Mg2.994Na0.006Sb2,411,0.000074873,0.00032401,0.00014311,1.3267,0.14031,13355.9494076636,0.0002442225
73,10.1016/j.actamat.2015.04.023,4591,3(a),5858,x=0.006,Mg2.994Na0.006Sb2,411.5,0.000074887,0.00032442,0.00014323,1.3259,0.14085,13353.452535153,0.0002446791
73,10.1016/j.actamat.2015.04.023,4591,3(a),5858,x=0.006,Mg2.994Na0.006Sb2,412,0.000074902,0.00032484,0.00014335,1.325,0.14139,13350.7783503778,0.0002451623
73,10.1016/j.actamat.2015.04.023,4591,3(a),5858,x=0.006,Mg2.994Na0.006Sb2,412.5,0.000074916,0.00032525,0.00014347,1.3242,0.14192,13348.2834107534,0.00024562
73,10.1016/j.actamat.2015.04.023,4591,3(a),5858,x=0.006,Mg2.994Na0.006Sb2,413,0.00007493,0.00032566,0.00014359,1.3233,0.14246,13345.7894034432,0.0002460969
73,10.1016/j.actamat.2015.04.023,4591,3(a),5858,x=0.006,Mg2.994Na0.006Sb2,413.5,0.000074944,0.00032607,0.00014371,1.3225,0.143,13343.2963279248,0.0002465558
73,10.1016/j.actamat.2015.04.023,4591,3(a),5858,x=0.006,Mg2.994Na0.006Sb2,414,0.000074959,0.00032648,0.00014383,1.3216,0.14353,13340.6262089943,0.0002470339
73,10.1016/j.actamat.2015.04.023,4591,3(a),5858,x=0.006,Mg2.994Na0.006Sb2,414.5,0.000074973,0.00032689,0.00014395,1.3208,0.14407,13338.1350619556,0.0002474939
73,10.1016/j.actamat.2015.04.023,4591,3(a),5858,x=0.006,Mg2.994Na0.006Sb2,415,0.000074987,0.0003273,0.00014407,1.3199,0.14461,13335.6448451065,0.0002479733
73,10.1016/j.actamat.2015.04.023,4591,3(a),5858,x=0.006,Mg2.994Na0.006Sb2,415.5,0.000075002,0.00032771,0.00014419,1.3191,0.14514,13332.977787259,0.0002484345
73,10.1016/j.actamat.2015.04.023,4591,3(a),5858,x=0.006,Mg2.994Na0.006Sb2,416,0.000075016,0.00032812,0.00014432,1.3182,0.14568,13330.4894955743,0.0002489152
73,10.1016/j.actamat.2015.04.023,4591,3(a),5858,x=0.006,Mg2.994Na0.006Sb2,416.5,0.00007503,0.00032853,0.00014444,1.3174,0.14622,13328.0021324803,0.0002493776
73,10.1016/j.actamat.2015.04.023,4591,3(a),5858,x=0.006,Mg2.994Na0.006Sb2,417,0.000075045,0.00032894,0.00014456,1.3165,0.14675,13325.3381304551,0.0002498595
73,10.1016/j.actamat.2015.04.023,4591,3(a),5858,x=0.006,Mg2.994Na0.006Sb2,417.5,0.000075059,0.00032935,0.00014468,1.3157,0.14729,13322.8526892178,0.000250323
73,10.1016/j.actamat.2015.04.023,4591,3(a),5858,x=0.006,Mg2.994Na0.006Sb2,418,0.000075073,0.00032976,0.0001448,1.3148,0.14782,13320.3681749764,0.0002508062
73,10.1016/j.actamat.2015.04.023,4591,3(a),5858,x=0.006,Mg2.994Na0.006Sb2,418.5,0.000075087,0.00033018,0.00014492,1.314,0.14836,13317.8845872122,0.0002512785
73,10.1016/j.actamat.2015.04.023,4591,3(a),5858,x=0.006,Mg2.994Na0.006Sb2,419,0.000075102,0.00033059,0.00014504,1.3132,0.1489,13315.2246278395,0.0002517438
73,10.1016/j.actamat.2015.04.023,4591,3(a),5858,x=0.006,Mg2.994Na0.006Sb2,419.5,0.000075116,0.000331,0.00014516,1.3123,0.14943,13312.742957559,0.0002522289
73,10.1016/j.actamat.2015.04.023,4591,3(a),5858,x=0.006,Mg2.994Na0.006Sb2,420,0.00007513,0.00033141,0.00014528,1.3115,0.14997,13310.2622121656,0.0002526954
73,10.1016/j.actamat.2015.04.023,4591,3(a),5858,x=0.006,Mg2.994Na0.006Sb2,420.5,0.000075145,0.00033182,0.0001454,1.3106,0.15051,13307.6052964269,0.0002531817
73,10.1016/j.actamat.2015.04.023,4591,3(a),5858,x=0.006,Mg2.994Na0.006Sb2,421,0.000075159,0.00033223,0.00014553,1.3098,0.15104,13305.1264652271,0.0002536494
73,10.1016/j.actamat.2015.04.023,4591,3(a),5858,x=0.006,Mg2.994Na0.006Sb2,421.5,0.000075173,0.00033264,0.00014565,1.3089,0.15158,13302.6485573278,0.0002541371
73,10.1016/j.actamat.2015.04.023,4591,3(a),5858,x=0.006,Mg2.994Na0.006Sb2,422,0.000075188,0.00033305,0.00014577,1.3081,0.15212,13299.9946800021,0.0002546059
73,10.1016/j.actamat.2015.04.023,4591,3(a),5858,x=0.006,Mg2.994Na0.006Sb2,422.5,0.000075202,0.00033346,0.00014589,1.3072,0.15265,13297.5186830137,0.0002550949
73,10.1016/j.actamat.2015.04.023,4591,3(a),5858,x=0.006,Mg2.994Na0.006Sb2,423,0.000075216,0.00033387,0.00014601,1.3064,0.15319,13295.043607743,0.0002555649
73,10.1016/j.actamat.2015.04.023,4591,3(a),5858,x=0.006,Mg2.994Na0.006Sb2,423.5,0.000075231,0.00033428,0.00014613,1.3055,0.15373,13292.3927636214,0.0002560552
73,10.1016/j.actamat.2015.04.023,4591,3(a),5858,x=0.006,Mg2.994Na0.006Sb2,424,0.000075245,0.00033469,0.00014625,1.3047,0.15426,13289.9195959864,0.0002565264
73,10.1016/j.actamat.2015.04.023,4591,3(a),5858,x=0.006,Mg2.994Na0.006Sb2,424.5,0.000075259,0.0003351,0.00014637,1.3038,0.1548,13287.4473484899,0.0002570179
73,10.1016/j.actamat.2015.04.023,4591,3(a),5858,x=0.006,Mg2.994Na0.006Sb2,425,0.000075273,0.00033552,0.00014649,1.303,0.15534,13284.9760206183,0.0002574981
73,10.1016/j.actamat.2015.04.023,4591,3(a),5858,x=0.006,Mg2.994Na0.006Sb2,425.5,0.000075288,0.00033593,0.00014661,1.3022,0.15587,13282.3291892466,0.0002579711
73,10.1016/j.actamat.2015.04.023,4591,3(a),5858,x=0.006,Mg2.994Na0.006Sb2,426,0.000075302,0.00033634,0.00014673,1.3013,0.15641,13279.8597646809,0.0002584646
73,10.1016/j.actamat.2015.04.023,4591,3(a),5858,x=0.006,Mg2.994Na0.006Sb2,426.5,0.000075316,0.00033675,0.00014686,1.3005,0.15695,13277.3912581656,0.0002589389
73,10.1016/j.actamat.2015.04.023,4591,3(a),5858,x=0.006,Mg2.994Na0.006Sb2,427,0.000075331,0.00033716,0.00014698,1.2996,0.15748,13274.7474479298,0.0002594337
73,10.1016/j.actamat.2015.04.023,4591,3(a),5858,x=0.006,Mg2.994Na0.006Sb2,427.5,0.000075345,0.00033757,0.0001471,1.2988,0.15802,13272.2808414626,0.0002599091
73,10.1016/j.actamat.2015.04.023,4591,3(a),5858,x=0.006,Mg2.994Na0.006Sb2,428,0.000075359,0.00033798,0.00014722,1.2979,0.15856,13269.8151514749,0.0002604053
73,10.1016/j.actamat.2015.04.023,4591,3(a),5858,x=0.006,Mg2.994Na0.006Sb2,428.5,0.000075374,0.00033839,0.00014734,1.2971,0.15909,13267.1743572054,0.000260882
73,10.1016/j.actamat.2015.04.023,4591,3(a),5858,x=0.006,Mg2.994Na0.006Sb2,429,0.000075388,0.0003388,0.00014746,1.2962,0.15963,13264.7105640155,0.0002613794
73,10.1016/j.actamat.2015.04.023,4591,3(a),5858,x=0.006,Mg2.994Na0.006Sb2,429.5,0.000075402,0.00033921,0.00014758,1.2954,0.16017,13262.2476857378,0.0002618573
73,10.1016/j.actamat.2015.04.023,4591,3(a),5858,x=0.006,Mg2.994Na0.006Sb2,430,0.000075416,0.00033962,0.0001477,1.2945,0.1607,13259.7857218627,0.0002623561
73,10.1016/j.actamat.2015.04.023,4591,3(a),5858,x=0.006,Mg2.994Na0.006Sb2,430.5,0.000075431,0.00034003,0.00014782,1.2937,0.16124,13257.1489175538,0.0002628353
73,10.1016/j.actamat.2015.04.023,4591,3(a),5858,x=0.006,Mg2.994Na0.006Sb2,431,0.000075445,0.00034044,0.00014794,1.2928,0.16177,13254.6888461793,0.0002633354
73,10.1016/j.actamat.2015.04.023,4591,3(a),5858,x=0.006,Mg2.994Na0.006Sb2,431.5,0.000075459,0.00034085,0.00014806,1.292,0.16231,13252.2296876449,0.0002638158
73,10.1016/j.actamat.2015.04.023,4591,3(a),5858,x=0.006,Mg2.994Na0.006Sb2,432,0.000075474,0.00034127,0.00014819,1.2911,0.16285,13249.5958873254,0.000264325
73,10.1016/j.actamat.2015.04.023,4591,3(a),5858,x=0.006,Mg2.994Na0.006Sb2,432.5,0.000075488,0.00034168,0.00014831,1.2903,0.16338,13247.1386180585,0.0002648066
73,10.1016/j.actamat.2015.04.023,4591,3(a),5858,x=0.006,Mg2.994Na0.006Sb2,433,0.000075502,0.00034209,0.00014843,1.2895,0.16392,13244.6822600726,0.0002652889
73,10.1016/j.actamat.2015.04.023,4591,3(a),5858,x=0.006,Mg2.994Na0.006Sb2,433.5,0.000075517,0.0003425,0.00014855,1.2886,0.16446,13242.051458612,0.0002657923
73,10.1016/j.actamat.2015.04.023,4591,3(a),5858,x=0.006,Mg2.994Na0.006Sb2,434,0.000075531,0.00034291,0.00014867,1.2878,0.16499,13239.5969866677,0.0002662758
73,10.1016/j.actamat.2015.04.023,4591,3(a),5858,x=0.006,Mg2.994Na0.006Sb2,434.5,0.000075545,0.00034332,0.00014879,1.2869,0.16553,13237.143424449,0.0002667806
73,10.1016/j.actamat.2015.04.023,4591,3(a),5858,x=0.006,Mg2.994Na0.006Sb2,435,0.00007556,0.00034373,0.00014891,1.2861,0.16607,13234.5156167284,0.0002672654
73,10.1016/j.actamat.2015.04.023,4591,3(a),5858,x=0.006,Mg2.994Na0.006Sb2,435.5,0.000075574,0.00034414,0.00014903,1.2852,0.1666,13232.0639373329,0.0002677716
73,10.1016/j.actamat.2015.04.023,4591,3(a),5858,x=0.006,Mg2.994Na0.006Sb2,436,0.000075588,0.00034455,0.00014915,1.2844,0.16714,13229.613166111,0.0002682576
73,10.1016/j.actamat.2015.04.023,4591,3(a),5858,x=0.006,Mg2.994Na0.006Sb2,436.5,0.000075602,0.00034496,0.00014927,1.2835,0.16768,13227.1633025581,0.0002687651
73,10.1016/j.actamat.2015.04.023,4591,3(a),5858,x=0.006,Mg2.994Na0.006Sb2,437,0.000075617,0.00034537,0.0001494,1.2827,0.16821,13224.5394554135,0.0002692524
73,10.1016/j.actamat.2015.04.023,4591,3(a),5858,x=0.006,Mg2.994Na0.006Sb2,437.5,0.000075631,0.00034578,0.00014952,1.2818,0.16875,13222.0914704288,0.0002697613
73,10.1016/j.actamat.2015.04.023,4591,3(a),5858,x=0.006,Mg2.994Na0.006Sb2,438,0.000075645,0.00034619,0.00014964,1.281,0.16929,13219.6443915659,0.0002702498
73,10.1016/j.actamat.2015.04.023,4591,3(a),5858,x=0.006,Mg2.994Na0.006Sb2,438.5,0.00007566,0.00034661,0.00014976,1.2801,0.16982,13217.0235263019,0.0002707679
73,10.1016/j.actamat.2015.04.023,4591,3(a),5858,x=0.006,Mg2.994Na0.006Sb2,439,0.000075674,0.00034702,0.00014988,1.2793,0.17036,13214.5783228057,0.0002712577
73,10.1016/j.actamat.2015.04.023,4591,3(a),5858,x=0.006,Mg2.994Na0.006Sb2,439.5,0.000075688,0.00034743,0.00015,1.2784,0.1709,13212.1340238875,0.0002717694
73,10.1016/j.actamat.2015.04.023,4591,3(a),5858,x=0.006,Mg2.994Na0.006Sb2,440,0.000075703,0.00034784,0.00015012,1.2776,0.17143,13209.516135424,0.0002722605
73,10.1016/j.actamat.2015.04.023,4591,3(a),5858,x=0.006,Mg2.994Na0.006Sb2,440.5,0.000075717,0.00034825,0.00015024,1.2768,0.17197,13207.0737086784,0.0002727522
73,10.1016/j.actamat.2015.04.023,4591,3(a),5858,x=0.006,Mg2.994Na0.006Sb2,441,0.000075731,0.00034866,0.00015036,1.2759,0.17251,13204.6321849705,0.0002732659
73,10.1016/j.actamat.2015.04.023,4591,3(a),5858,x=0.006,Mg2.994Na0.006Sb2,441.5,0.000075745,0.00034907,0.00015048,1.2751,0.17304,13202.1915637996,0.0002737589
73,10.1016/j.actamat.2015.04.023,4591,3(a),5858,x=0.006,Mg2.994Na0.006Sb2,442,0.00007576,0.00034948,0.0001506,1.2742,0.17358,13199.5776135164,0.0002742741
73,10.1016/j.actamat.2015.04.023,4591,3(a),5858,x=0.006,Mg2.994Na0.006Sb2,442.5,0.000075774,0.00034989,0.00015073,1.2734,0.17412,13197.1388602951,0.0002747683
73,10.1016/j.actamat.2015.04.023,4591,3(a),5858,x=0.006,Mg2.994Na0.006Sb2,443,0.000075788,0.0003503,0.00015085,1.2725,0.17465,13194.7010080752,0.0002752849
73,10.1016/j.actamat.2015.04.023,4591,3(a),5858,x=0.006,Mg2.994Na0.006Sb2,443.5,0.000075803,0.00035071,0.00015097,1.2717,0.17519,13192.0900228223,0.0002757805
73,10.1016/j.actamat.2015.04.023,4591,3(a),5858,x=0.006,Mg2.994Na0.006Sb2,444,0.000075817,0.00035112,0.00015109,1.2708,0.17573,13189.6540353747,0.0002762984
73,10.1016/j.actamat.2015.04.023,4591,3(a),5858,x=0.006,Mg2.994Na0.006Sb2,444.5,0.000075831,0.00035153,0.00015121,1.27,0.17626,13187.2189473962,0.0002767953
73,10.1016/j.actamat.2015.04.023,4591,3(a),5858,x=0.006,Mg2.994Na0.006Sb2,445,0.000075846,0.00035195,0.00015133,1.2691,0.1768,13184.6109221317,0.0002773225
73,10.1016/j.actamat.2015.04.023,4591,3(a),5858,x=0.006,Mg2.994Na0.006Sb2,445.5,0.00007586,0.00035236,0.00015145,1.2683,0.17733,13182.1776957553,0.0002778207
73,10.1016/j.actamat.2015.04.023,4591,3(a),5858,x=0.006,Mg2.994Na0.006Sb2,446,0.000075874,0.00035277,0.00015157,1.2674,0.17787,13179.7453673195,0.0002783415
73,10.1016/j.actamat.2015.04.023,4591,3(a),5858,x=0.006,Mg2.994Na0.006Sb2,446.5,0.000075889,0.00035318,0.00015169,1.2666,0.17841,13177.1402970127,0.000278841
73,10.1016/j.actamat.2015.04.023,4591,3(a),5858,x=0.006,Mg2.994Na0.006Sb2,447,0.000075903,0.00035359,0.00015181,1.2658,0.17894,13174.7098270161,0.0002793411
73,10.1016/j.actamat.2015.04.023,4591,3(a),5858,x=0.006,Mg2.994Na0.006Sb2,447.5,0.000075917,0.000354,0.00015194,1.2649,0.17948,13172.2802534347,0.000279864
73,10.1016/j.actamat.2015.04.023,4591,3(a),5858,x=0.006,Mg2.994Na0.006Sb2,448,0.000075931,0.00035441,0.00015206,1.2641,0.18002,13169.8515757727,0.0002803655
73,10.1016/j.actamat.2015.04.023,4591,3(a),5858,x=0.006,Mg2.994Na0.006Sb2,448.5,0.000075946,0.00035482,0.00015218,1.2632,0.18055,13167.2504147684,0.0002808898
73,10.1016/j.actamat.2015.04.023,4591,3(a),5858,x=0.006,Mg2.994Na0.006Sb2,449,0.00007596,0.00035523,0.0001523,1.2624,0.18109,13164.8235913639,0.0002813926
73,10.1016/j.actamat.2015.04.023,4591,3(a),5858,x=0.006,Mg2.994Na0.006Sb2,449.5,0.000075974,0.00035564,0.00015242,1.2615,0.18163,13162.3976623582,0.0002819184
73,10.1016/j.actamat.2015.04.023,4591,3(a),5858,x=0.006,Mg2.994Na0.006Sb2,450,0.000075989,0.00035605,0.00015254,1.2607,0.18216,13159.7994446565,0.0002824225
73,10.1016/j.actamat.2015.04.023,4591,3(a),5858,x=0.006,Mg2.994Na0.006Sb2,450.5,0.000076003,0.00035646,0.00015266,1.2598,0.1827,13157.3753667618,0.0002829497
73,10.1016/j.actamat.2015.04.023,4591,3(a),5858,x=0.006,Mg2.994Na0.006Sb2,451,0.000076017,0.00035687,0.00015278,1.259,0.18324,13154.9521817488,0.0002834551
73,10.1016/j.actamat.2015.04.023,4591,3(a),5858,x=0.006,Mg2.994Na0.006Sb2,451.5,0.000076032,0.00035728,0.0001529,1.2581,0.18377,13152.3569023569,0.0002839838
73,10.1016/j.actamat.2015.04.023,4591,3(a),5858,x=0.006,Mg2.994Na0.006Sb2,452,0.000076046,0.0003577,0.00015302,1.2573,0.18431,13149.9355653157,0.0002844985
73,10.1016/j.actamat.2015.04.023,4591,3(a),5858,x=0.006,Mg2.994Na0.006Sb2,452.5,0.00007606,0.00035811,0.00015314,1.2564,0.18485,13147.5151196424,0.0002850287
73,10.1016/j.actamat.2015.04.023,4591,3(a),5858,x=0.006,Mg2.994Na0.006Sb2,453,0.000076074,0.00035852,0.00015327,1.2556,0.18538,13145.0955648448,0.0002855368
73,10.1016/j.actamat.2015.04.023,4591,3(a),5858,x=0.006,Mg2.994Na0.006Sb2,453.5,0.000076089,0.00035893,0.00015339,1.2547,0.18592,13142.5041727451,0.0002860684
73,10.1016/j.actamat.2015.04.023,4591,3(a),5858,x=0.006,Mg2.994Na0.006Sb2,454,0.000076103,0.00035934,0.00015351,1.2539,0.18646,13140.0864617689,0.0002865779
73,10.1016/j.actamat.2015.04.023,4591,3(a),5858,x=0.006,Mg2.994Na0.006Sb2,454.5,0.000076117,0.00035975,0.00015363,1.2531,0.18699,13137.6696401592,0.000287088
73,10.1016/j.actamat.2015.04.023,4591,3(a),5858,x=0.006,Mg2.994Na0.006Sb2,455,0.000076132,0.00036016,0.00015375,1.2522,0.18753,13135.0811748017,0.0002876218
73,10.1016/j.actamat.2015.04.023,4591,3(a),5858,x=0.006,Mg2.994Na0.006Sb2,455.5,0.000076146,0.00036057,0.00015387,1.2514,0.18807,13132.6661938907,0.0002881333
73,10.1016/j.actamat.2015.04.023,4591,3(a),5858,x=0.006,Mg2.994Na0.006Sb2,456,0.00007616,0.00036098,0.00015399,1.2505,0.1886,13130.2521008403,0.0002886685
73,10.1016/j.actamat.2015.04.023,4591,3(a),5858,x=0.006,Mg2.994Na0.006Sb2,456.5,0.000076175,0.00036139,0.00015411,1.2497,0.18914,13127.6665572694,0.0002891814
73,10.1016/j.actamat.2015.04.023,4591,3(a),5858,x=0.006,Mg2.994Na0.006Sb2,457,0.000076189,0.0003618,0.00015423,1.2488,0.18968,13125.2543018021,0.0002897181
73,10.1016/j.actamat.2015.04.023,4591,3(a),5858,x=0.006,Mg2.994Na0.006Sb2,457.5,0.000076203,0.00036221,0.00015435,1.248,0.19021,13122.8429326929,0.0002902324
73,10.1016/j.actamat.2015.04.023,4591,3(a),5858,x=0.006,Mg2.994Na0.006Sb2,458,0.000076218,0.00036262,0.00015447,1.2471,0.19075,13120.2603059645,0.0002907706
73,10.1016/j.actamat.2015.04.023,4591,3(a),5858,x=0.006,Mg2.994Na0.006Sb2,458.5,0.000076232,0.00036304,0.0001546,1.2463,0.19128,13117.8507713296,0.0002912942
73,10.1016/j.actamat.2015.04.023,4591,3(a),5858,x=0.006,Mg2.994Na0.006Sb2,459,0.000076246,0.00036345,0.00015472,1.2454,0.19182,13115.4421215539,0.0002918339
73,10.1016/j.actamat.2015.04.023,4591,3(a),5858,x=0.006,Mg2.994Na0.006Sb2,459.5,0.00007626,0.00036386,0.00015484,1.2446,0.19236,13113.03435615,0.000292351
73,10.1016/j.actamat.2015.04.023,4591,3(a),5858,x=0.006,Mg2.994Na0.006Sb2,460,0.000076275,0.00036427,0.00015496,1.2437,0.19289,13110.4555883317,0.0002928922
73,10.1016/j.actamat.2015.04.023,4591,3(a),5858,x=0.006,Mg2.994Na0.006Sb2,460.5,0.000076289,0.00036468,0.00015508,1.2429,0.19343,13108.0496532921,0.0002934106
73,10.1016/j.actamat.2015.04.023,4591,3(a),5858,x=0.006,Mg2.994Na0.006Sb2,461,0.000076303,0.00036509,0.0001552,1.242,0.19397,13105.6446011297,0.0002939533
73,10.1016/j.actamat.2015.04.023,4591,3(a),5858,x=0.006,Mg2.994Na0.006Sb2,461.5,0.000076318,0.0003655,0.00015532,1.2412,0.1945,13103.0687386986,0.0002944731
73,10.1016/j.actamat.2015.04.023,4591,3(a),5858,x=0.006,Mg2.994Na0.006Sb2,462,0.000076332,0.00036591,0.00015544,1.2404,0.19504,13100.6655138081,0.0002949936
73,10.1016/j.actamat.2015.04.023,4591,3(a),5858,x=0.006,Mg2.994Na0.006Sb2,462.5,0.000076346,0.00036632,0.00015556,1.2395,0.19558,13098.2631703036,0.0002955385
73,10.1016/j.actamat.2015.04.023,4591,3(a),5858,x=0.006,Mg2.994Na0.006Sb2,463,0.000076361,0.00036673,0.00015568,1.2387,0.19611,13095.6902083524,0.0002960604
73,10.1016/j.actamat.2015.04.023,4591,3(a),5858,x=0.006,Mg2.994Na0.006Sb2,463.5,0.000076375,0.00036714,0.00015581,1.2378,0.19665,13093.2896890344,0.0002966069
73,10.1016/j.actamat.2015.04.023,4591,3(a),5858,x=0.006,Mg2.994Na0.006Sb2,464,0.000076389,0.00036755,0.00015593,1.237,0.19719,13090.8900496145,0.0002971302
73,10.1016/j.actamat.2015.04.023,4591,3(a),5858,x=0.006,Mg2.994Na0.006Sb2,464.5,0.000076404,0.00036796,0.00015605,1.2361,0.19772,13088.319983247,0.0002976782
73,10.1016/j.actamat.2015.04.023,4591,3(a),5858,x=0.006,Mg2.994Na0.006Sb2,465,0.000076418,0.00036838,0.00015617,1.2353,0.19826,13085.922164935,0.000298211
73,10.1016/j.actamat.2015.04.023,4591,3(a),5858,x=0.006,Mg2.994Na0.006Sb2,465.5,0.000076432,0.00036879,0.00015629,1.2344,0.1988,13083.5252250366,0.0002987605
73,10.1016/j.actamat.2015.04.023,4591,3(a),5858,x=0.006,Mg2.994Na0.006Sb2,466,0.000076446,0.0003692,0.00015641,1.2336,0.19933,13081.1291630694,0.0002992866
73,10.1016/j.actamat.2015.04.023,4591,3(a),5858,x=0.006,Mg2.994Na0.006Sb2,466.5,0.000076461,0.00036961,0.00015653,1.2327,0.19987,13078.5629275055,0.0002998378
73,10.1016/j.actamat.2015.04.023,4591,3(a),5858,x=0.006,Mg2.994Na0.006Sb2,467,0.000076475,0.00037002,0.00015665,1.2319,0.20041,13076.168682576,0.0003003653
73,10.1016/j.actamat.2015.04.023,4591,3(a),5858,x=0.006,Mg2.994Na0.006Sb2,467.5,0.000076489,0.00037043,0.00015677,1.231,0.20094,13073.7753140975,0.000300918
73,10.1016/j.actamat.2015.04.023,4591,3(a),5858,x=0.006,Mg2.994Na0.006Sb2,468,0.000076504,0.00037084,0.00015689,1.2302,0.20148,13071.2119627732,0.0003014469
73,10.1016/j.actamat.2015.04.023,4591,3(a),5858,x=0.006,Mg2.994Na0.006Sb2,468.5,0.000076518,0.00037125,0.00015701,1.2294,0.20202,13068.8204082699,0.0003019766
73,10.1016/j.actamat.2015.04.023,4591,3(a),5858,x=0.006,Mg2.994Na0.006Sb2,469,0.000076532,0.00037166,0.00015714,1.2285,0.20255,13066.4297287409,0.0003025315
73,10.1016/j.actamat.2015.04.023,4591,3(a),5858,x=0.006,Mg2.994Na0.006Sb2,469.5,0.000076547,0.00037207,0.00015726,1.2277,0.20309,13063.8692567965,0.0003030626
73,10.1016/j.actamat.2015.04.023,4591,3(a),5858,x=0.006,Mg2.994Na0.006Sb2,470,0.000076561,0.00037248,0.00015738,1.2268,0.20363,13061.4803881872,0.0003036192
73,10.1016/j.actamat.2015.04.023,4591,3(a),5858,x=0.006,Mg2.994Na0.006Sb2,470.5,0.000076575,0.00037289,0.0001575,1.226,0.20416,13059.0923930787,0.0003041517
73,10.1016/j.actamat.2015.04.023,4591,3(a),5858,x=0.006,Mg2.994Na0.006Sb2,471,0.000076589,0.0003733,0.00015762,1.2251,0.2047,13056.7052709919,0.0003047098
73,10.1016/j.actamat.2015.04.023,4591,3(a),5858,x=0.006,Mg2.994Na0.006Sb2,471.5,0.000076604,0.00037372,0.00015774,1.2243,0.20524,13054.1486084278,0.000305252
73,10.1016/j.actamat.2015.04.023,4591,3(a),5858,x=0.006,Mg2.994Na0.006Sb2,472,0.000076618,0.00037413,0.00015786,1.2234,0.20577,13051.7632932209,0.0003058117
73,10.1016/j.actamat.2015.04.023,4591,3(a),5858,x=0.006,Mg2.994Na0.006Sb2,472.5,0.000076632,0.00037454,0.00015798,1.2226,0.20631,13049.3788495668,0.0003063471
73,10.1016/j.actamat.2015.04.023,4591,3(a),5858,x=0.006,Mg2.994Na0.006Sb2,473,0.000076647,0.00037495,0.0001581,1.2217,0.20684,13046.8250551228,0.0003069084
73,10.1016/j.actamat.2015.04.023,4591,3(a),5858,x=0.006,Mg2.994Na0.006Sb2,473.5,0.000076661,0.00037536,0.00015822,1.2209,0.20738,13044.442415309,0.0003074453
73,10.1016/j.actamat.2015.04.023,4591,3(a),5858,x=0.006,Mg2.994Na0.006Sb2,474,0.000076675,0.00037577,0.00015834,1.22,0.20792,13042.060645582,0.0003080082
73,10.1016/j.actamat.2015.04.023,4591,3(a),5858,x=0.006,Mg2.994Na0.006Sb2,474.5,0.00007669,0.00037618,0.00015847,1.2192,0.20845,13039.5097144347,0.0003085466
73,10.1016/j.actamat.2015.04.023,4591,3(a),5858,x=0.006,Mg2.994Na0.006Sb2,475,0.000076704,0.00037659,0.00015859,1.2183,0.20899,13037.1297455152,0.0003091111
73,10.1016/j.actamat.2015.04.023,4591,3(a),5858,x=0.006,Mg2.994Na0.006Sb2,475.5,0.000076718,0.000377,0.00015871,1.2175,0.20953,13034.7506452202,0.0003096509
73,10.1016/j.actamat.2015.04.023,4591,3(a),5858,x=0.006,Mg2.994Na0.006Sb2,476,0.000076733,0.00037741,0.00015883,1.2167,0.21006,13032.2025725568,0.0003101915
73,10.1016/j.actamat.2015.04.023,4591,3(a),5858,x=0.006,Mg2.994Na0.006Sb2,476.5,0.000076747,0.00037782,0.00015895,1.2158,0.2106,13029.8252700431,0.0003107583
73,10.1016/j.actamat.2015.04.023,4591,3(a),5858,x=0.006,Mg2.994Na0.006Sb2,477,0.000076761,0.00037823,0.00015907,1.215,0.21114,13027.4488346947,0.0003113004
73,10.1016/j.actamat.2015.04.023,4591,3(a),5858,x=0.006,Mg2.994Na0.006Sb2,477.5,0.000076775,0.00037864,0.00015919,1.2141,0.21167,13025.0732660371,0.0003118689
73,10.1016/j.actamat.2015.04.023,4591,3(a),5858,x=0.006,Mg2.994Na0.006Sb2,478,0.00007679,0.00037905,0.00015931,1.2133,0.21221,13022.528975127,0.0003124124
73,10.1016/j.actamat.2015.04.023,4591,3(a),5858,x=0.006,Mg2.994Na0.006Sb2,478.5,0.000076804,0.00037947,0.00015943,1.2124,0.21275,13020.15520025,0.0003129908
73,10.1016/j.actamat.2015.04.023,4591,3(a),5858,x=0.006,Mg2.994Na0.006Sb2,479,0.000076818,0.00037988,0.00015955,1.2116,0.21328,13017.782290609,0.0003135358
73,10.1016/j.actamat.2015.04.023,4591,3(a),5858,x=0.006,Mg2.994Na0.006Sb2,479.5,0.000076833,0.00038029,0.00015968,1.2107,0.21382,13015.2408470319,0.0003141075
73,10.1016/j.actamat.2015.04.023,4591,3(a),5858,x=0.006,Mg2.994Na0.006Sb2,480,0.000076847,0.0003807,0.0001598,1.2099,0.21436,13012.8697281612,0.0003146541
73,10.1016/j.actamat.2015.04.023,4591,3(a),5858,x=0.006,Mg2.994Na0.006Sb2,480.5,0.000076861,0.00038111,0.00015992,1.209,0.21489,13010.4994730748,0.0003152275
73,10.1016/j.actamat.2015.04.023,4591,3(a),5858,x=0.006,Mg2.994Na0.006Sb2,481,0.000076876,0.00038152,0.00016004,1.2082,0.21543,13007.9608720537,0.0003157755
73,10.1016/j.actamat.2015.04.023,4591,3(a),5858,x=0.006,Mg2.994Na0.006Sb2,481.5,0.00007689,0.00038193,0.00016016,1.2073,0.21597,13005.592404734,0.0003163505
73,10.1016/j.actamat.2015.04.023,4591,3(a),5858,x=0.006,Mg2.994Na0.006Sb2,482,0.000076904,0.00038234,0.00016028,1.2065,0.2165,13003.2247997503,0.0003169001
73,10.1016/j.actamat.2015.04.023,4591,3(a),5858,x=0.006,Mg2.994Na0.006Sb2,482.5,0.000076918,0.00038275,0.0001604,1.2056,0.21704,13000.8580566317,0.0003174768
73,10.1016/j.actamat.2015.04.023,4591,3(a),5858,x=0.006,Mg2.994Na0.006Sb2,483,0.000076933,0.00038316,0.00016052,1.2048,0.21758,12998.3232163051,0.0003180279
73,10.1016/j.actamat.2015.04.023,4591,3(a),5858,x=0.006,Mg2.994Na0.006Sb2,483.5,0.000076947,0.00038357,0.00016064,1.204,0.21811,12995.9582569821,0.0003185797
73,10.1016/j.actamat.2015.04.023,4591,3(a),5858,x=0.006,Mg2.994Na0.006Sb2,484,0.000076961,0.00038398,0.00016076,1.2031,0.21865,12993.5941580801,0.0003191588
73,10.1016/j.actamat.2015.04.023,4591,3(a),5858,x=0.006,Mg2.994Na0.006Sb2,484.5,0.000076976,0.00038439,0.00016088,1.2023,0.21919,12991.0621492413,0.0003197122
73,10.1016/j.actamat.2015.04.023,4591,3(a),5858,x=0.006,Mg2.994Na0.006Sb2,485,0.00007699,0.00038481,0.00016101,1.2014,0.21972,12988.6998311469,0.0003203013
73,10.1016/j.actamat.2015.04.023,4591,3(a),5858,x=0.006,Mg2.994Na0.006Sb2,485.5,0.000077004,0.00038522,0.00016113,1.2006,0.22026,12986.3383720326,0.0003208562
73,10.1016/j.actamat.2015.04.023,4591,3(a),5858,x=0.006,Mg2.994Na0.006Sb2,486,0.000077019,0.00038563,0.00016125,1.1997,0.22079,12983.8091899401,0.0003214387
73,10.1016/j.actamat.2015.04.023,4591,3(a),5858,x=0.006,Mg2.994Na0.006Sb2,486.5,0.000077033,0.00038604,0.00016137,1.1989,0.22133,12981.4495086521,0.0003219952
73,10.1016/j.actamat.2015.04.023,4591,3(a),5858,x=0.006,Mg2.994Na0.006Sb2,487,0.000077047,0.00038645,0.00016149,1.198,0.22187,12979.0906849066,0.0003225793
73,10.1016/j.actamat.2015.04.023,4591,3(a),5858,x=0.006,Mg2.994Na0.006Sb2,487.5,0.000077062,0.00038686,0.00016161,1.1972,0.2224,12976.5643248294,0.0003231373
73,10.1016/j.actamat.2015.04.023,4591,3(a),5858,x=0.006,Mg2.994Na0.006Sb2,488,0.000077076,0.00038727,0.00016173,1.1963,0.22294,12974.2072759354,0.0003237231
73,10.1016/j.actamat.2015.04.023,4591,3(a),5858,x=0.006,Mg2.994Na0.006Sb2,488.5,0.00007709,0.00038768,0.00016185,1.1955,0.22348,12971.8510831496,0.0003242827
73,10.1016/j.actamat.2015.04.023,4591,3(a),5858,x=0.006,Mg2.994Na0.006Sb2,489,0.000077104,0.00038809,0.00016197,1.1946,0.22401,12969.4957460054,0.0003248702
73,10.1016/j.actamat.2015.04.023,4591,3(a),5858,x=0.006,Mg2.994Na0.006Sb2,489.5,0.000077119,0.0003885,0.00016209,1.1938,0.22455,12966.9731194647,0.0003254314
73,10.1016/j.actamat.2015.04.023,4591,3(a),5858,x=0.006,Mg2.994Na0.006Sb2,490,0.000077133,0.00038891,0.00016221,1.193,0.22509,12964.6195532392,0.0003259933
73,10.1016/j.actamat.2015.04.023,4591,3(a),5858,x=0.006,Mg2.994Na0.006Sb2,490.5,0.000077147,0.00038932,0.00016234,1.1921,0.22562,12962.2668412252,0.0003265833
73,10.1016/j.actamat.2015.04.023,4591,3(a),5858,x=0.006,Mg2.994Na0.006Sb2,491,0.000077162,0.00038973,0.00016246,1.1913,0.22616,12959.7470257381,0.0003271468
73,10.1016/j.actamat.2015.04.023,4591,3(a),5858,x=0.006,Mg2.994Na0.006Sb2,491.5,0.000077176,0.00039015,0.00016258,1.1904,0.2267,12957.3960816834,0.000327747
73,10.1016/j.actamat.2015.04.023,4591,3(a),5858,x=0.006,Mg2.994Na0.006Sb2,492,0.00007719,0.00039056,0.0001627,1.1896,0.22723,12955.0459904133,0.000328312
73,10.1016/j.actamat.2015.04.023,4591,3(a),5858,x=0.006,Mg2.994Na0.006Sb2,492.5,0.000077205,0.00039097,0.00016282,1.1887,0.22777,12952.5289812836,0.0003289055
73,10.1016/j.actamat.2015.04.023,4591,3(a),5858,x=0.006,Mg2.994Na0.006Sb2,493,0.000077219,0.00039138,0.00016294,1.1879,0.22831,12950.1806550201,0.0003294722
73,10.1016/j.actamat.2015.04.023,4591,3(a),5858,x=0.006,Mg2.994Na0.006Sb2,493.5,0.000077233,0.00039179,0.00016306,1.187,0.22884,12947.8331801173,0.0003300674
73,10.1016/j.actamat.2015.04.023,4591,3(a),5858,x=0.006,Mg2.994Na0.006Sb2,494,0.000077247,0.0003922,0.00016318,1.1862,0.22938,12945.4865561122,0.0003306356
73,10.1016/j.actamat.2015.04.023,4591,3(a),5858,x=0.006,Mg2.994Na0.006Sb2,494.5,0.000077262,0.00039261,0.0001633,1.1853,0.22992,12942.9732598172,0.0003312326
73,10.1016/j.actamat.2015.04.023,4591,3(a),5858,x=0.006,Mg2.994Na0.006Sb2,495,0.000077276,0.00039302,0.00016342,1.1845,0.23045,12940.628396915,0.0003318024
73,10.1016/j.actamat.2015.04.023,4591,3(a),5858,x=0.006,Mg2.994Na0.006Sb2,495.5,0.00007729,0.00039343,0.00016355,1.1836,0.23099,12938.2843834907,0.0003324011
73,10.1016/j.actamat.2015.04.023,4591,3(a),5858,x=0.006,Mg2.994Na0.006Sb2,496,0.000077305,0.00039384,0.00016367,1.1828,0.23153,12935.7738826725,0.0003329726
73,10.1016/j.actamat.2015.04.023,4591,3(a),5858,x=0.006,Mg2.994Na0.006Sb2,496.5,0.000077319,0.00039425,0.00016379,1.1819,0.23206,12933.4316274137,0.0003335731
73,10.1016/j.actamat.2015.04.023,4591,3(a),5858,x=0.006,Mg2.994Na0.006Sb2,497,0.000077333,0.00039466,0.00016391,1.1811,0.2326,12931.0902202165,0.0003341461
73,10.1016/j.actamat.2015.04.023,4591,3(a),5858,x=0.006,Mg2.994Na0.006Sb2,497.5,0.000077348,0.00039507,0.00016403,1.1803,0.23314,12928.5825102136,0.00033472
73,10.1016/j.actamat.2015.04.023,4591,3(a),5858,x=0.006,Mg2.994Na0.006Sb2,498,0.000077362,0.00039548,0.00016415,1.1794,0.23367,12926.2428582508,0.000335323
73,10.1016/j.actamat.2015.04.023,4591,3(a),5858,x=0.006,Mg2.994Na0.006Sb2,498.5,0.000077376,0.0003959,0.00016427,1.1786,0.23421,12923.9040529363,0.000335907
73,10.1016/j.actamat.2015.04.023,4591,3(a),5858,x=0.006,Mg2.994Na0.006Sb2,499,0.000077391,0.00039631,0.00016439,1.1777,0.23474,12921.3991290977,0.0003365118
73,10.1016/j.actamat.2015.04.023,4591,3(a),5858,x=0.006,Mg2.994Na0.006Sb2,499.5,0.000077405,0.00039672,0.00016451,1.1769,0.23528,12919.0620760933,0.000337089
73,10.1016/j.actamat.2015.04.023,4591,3(a),5858,x=0.006,Mg2.994Na0.006Sb2,500,0.000077419,0.00039713,0.00016463,1.176,0.23582,12916.7258683269,0.0003376956
73,10.1016/j.actamat.2015.04.023,4591,3(a),5858,x=0.006,Mg2.994Na0.006Sb2,500.5,0.000077433,0.00039754,0.00016475,1.1752,0.23635,12914.3905053401,0.0003382743
73,10.1016/j.actamat.2015.04.023,4591,3(a),5858,x=0.006,Mg2.994Na0.006Sb2,501,0.000077448,0.00039795,0.00016488,1.1743,0.23689,12911.8892676376,0.0003388827
73,10.1016/j.actamat.2015.04.023,4591,3(a),5858,x=0.006,Mg2.994Na0.006Sb2,501.5,0.000077462,0.00039836,0.000165,1.1735,0.23743,12909.5556530944,0.0003394631
73,10.1016/j.actamat.2015.04.023,4591,3(a),5858,x=0.006,Mg2.994Na0.006Sb2,502,0.000077476,0.00039877,0.00016512,1.1726,0.23796,12907.2228819247,0.0003400733
73,10.1016/j.actamat.2015.04.023,4591,3(a),5858,x=0.006,Mg2.994Na0.006Sb2,502.5,0.000077491,0.00039918,0.00016524,1.1718,0.2385,12904.72441961,0.0003406554
73,10.1016/j.actamat.2015.04.023,4591,3(a),5858,x=0.006,Mg2.994Na0.006Sb2,503,0.000077505,0.00039959,0.00016536,1.1709,0.23904,12902.3933939746,0.0003412674
73,10.1016/j.actamat.2015.04.023,4591,3(a),5858,x=0.006,Mg2.994Na0.006Sb2,503.5,0.000077519,0.0004,0.00016548,1.1701,0.23957,12900.0632103097,0.0003418511
73,10.1016/j.actamat.2015.04.023,4591,3(a),5858,x=0.006,Mg2.994Na0.006Sb2,504,0.000077534,0.00040041,0.0001656,1.1692,0.24011,12897.567518766,0.0003424649
73,10.1016/j.actamat.2015.04.023,4591,3(a),5858,x=0.006,Mg2.994Na0.006Sb2,504.5,0.000077548,0.00040082,0.00016572,1.1684,0.24065,12895.2390777325,0.0003430503
73,10.1016/j.actamat.2015.04.023,4591,3(a),5858,x=0.006,Mg2.994Na0.006Sb2,505,0.000077562,0.00040124,0.00016584,1.1676,0.24118,12892.9114772698,0.0003436451
73,10.1016/j.actamat.2015.04.023,4591,3(a),5858,x=0.006,Mg2.994Na0.006Sb2,505.5,0.000077577,0.00040165,0.00016596,1.1667,0.24172,12890.4185518904,0.0003442616
73,10.1016/j.actamat.2015.04.023,4591,3(a),5858,x=0.006,Mg2.994Na0.006Sb2,506,0.000077591,0.00040206,0.00016609,1.1659,0.24226,12888.0926911626,0.0003448495
73,10.1016/j.actamat.2015.04.023,4591,3(a),5858,x=0.006,Mg2.994Na0.006Sb2,506.5,0.000077605,0.00040247,0.00016621,1.165,0.24279,12885.7676696089,0.0003454678
73,10.1016/j.actamat.2015.04.023,4591,3(a),5858,x=0.006,Mg2.994Na0.006Sb2,507,0.000077619,0.00040288,0.00016633,1.1642,0.24333,12883.4434867751,0.0003460574
73,10.1016/j.actamat.2015.04.023,4591,3(a),5858,x=0.006,Mg2.994Na0.006Sb2,507.5,0.000077634,0.00040329,0.00016645,1.1633,0.24387,12880.9542210887,0.0003466776
73,10.1016/j.actamat.2015.04.023,4591,3(a),5858,x=0.006,Mg2.994Na0.006Sb2,508,0.000077648,0.0004037,0.00016657,1.1625,0.2444,12878.6317741603,0.0003472688
73,10.1016/j.actamat.2015.04.023,4591,3(a),5858,x=0.006,Mg2.994Na0.006Sb2,508.5,0.000077662,0.00040411,0.00016669,1.1616,0.24494,12876.3101645592,0.0003478908
73,10.1016/j.actamat.2015.04.023,4591,3(a),5858,x=0.006,Mg2.994Na0.006Sb2,509,0.000077677,0.00040452,0.00016681,1.1608,0.24548,12873.8236543636,0.0003484838
73,10.1016/j.actamat.2015.04.023,4591,3(a),5858,x=0.006,Mg2.994Na0.006Sb2,509.5,0.000077691,0.00040493,0.00016693,1.1599,0.24601,12871.5037777864,0.0003491077
73,10.1016/j.actamat.2015.04.023,4591,3(a),5858,x=0.006,Mg2.994Na0.006Sb2,510,0.000077705,0.00040534,0.00016705,1.1591,0.24655,12869.1847371469,0.0003497024
73,10.1016/j.actamat.2015.04.023,4591,3(a),5858,x=0.006,Mg2.994Na0.006Sb2,510.5,0.00007772,0.00040575,0.00016717,1.1582,0.24709,12866.7009778693,0.0003503281
73,10.1016/j.actamat.2015.04.023,4591,3(a),5858,x=0.006,Mg2.994Na0.006Sb2,511,0.000077734,0.00040616,0.00016729,1.1574,0.24762,12864.3836673785,0.0003509245
73,10.1016/j.actamat.2015.04.023,4591,3(a),5858,x=0.006,Mg2.994Na0.006Sb2,511.5,0.000077748,0.00040658,0.00016742,1.1566,0.24816,12862.067191439,0.0003515303
73,10.1016/j.actamat.2015.04.023,4591,3(a),5858,x=0.006,Mg2.994Na0.006Sb2,512,0.000077762,0.00040699,0.00016754,1.1557,0.2487,12859.7515496001,0.0003521589
73,10.1016/j.actamat.2015.04.023,4591,3(a),5858,x=0.006,Mg2.994Na0.006Sb2,512.5,0.000077777,0.0004074,0.00016766,1.1549,0.24923,12857.2714298572,0.0003527578
73,10.1016/j.actamat.2015.04.023,4591,3(a),5858,x=0.006,Mg2.994Na0.006Sb2,513,0.000077791,0.00040781,0.00016778,1.154,0.24977,12854.9575143654,0.0003533882
73,10.1016/j.actamat.2015.04.023,4591,3(a),5858,x=0.006,Mg2.994Na0.006Sb2,513.5,0.000077805,0.00040822,0.0001679,1.1532,0.2503,12852.6444315918,0.0003539889
73,10.1016/j.actamat.2015.04.023,4591,3(a),5858,x=0.006,Mg2.994Na0.006Sb2,514,0.00007782,0.00040863,0.00016802,1.1523,0.25084,12850.1670521717,0.0003546212
73,10.1016/j.actamat.2015.04.023,4591,3(a),5858,x=0.006,Mg2.994Na0.006Sb2,514.5,0.000077834,0.00040904,0.00016814,1.1515,0.25138,12847.8556928849,0.0003552236
73,10.1016/j.actamat.2015.04.023,4591,3(a),5858,x=0.006,Mg2.994Na0.006Sb2,515,0.000077848,0.00040945,0.00016826,1.1506,0.25191,12845.5451649368,0.0003558578
73,10.1016/j.actamat.2015.04.023,4591,3(a),5858,x=0.006,Mg2.994Na0.006Sb2,515.5,0.000077863,0.00040986,0.00016838,1.1498,0.25245,12843.0705213002,0.000356462
73,10.1016/j.actamat.2015.04.023,4591,3(a),5858,x=0.006,Mg2.994Na0.006Sb2,516,0.000077877,0.00041027,0.0001685,1.1489,0.25299,12840.7617139849,0.0003570981
73,10.1016/j.actamat.2015.04.023,4591,3(a),5858,x=0.006,Mg2.994Na0.006Sb2,516.5,0.000077891,0.00041068,0.00016862,1.1481,0.25352,12838.453736632,0.000357704
73,10.1016/j.actamat.2015.04.023,4591,3(a),5858,x=0.006,Mg2.994Na0.006Sb2,517,0.000077906,0.00041109,0.00016875,1.1472,0.25406,12835.9818242497,0.0003583421
73,10.1016/j.actamat.2015.04.023,4591,3(a),5858,x=0.006,Mg2.994Na0.006Sb2,517.5,0.00007792,0.0004115,0.00016887,1.1464,0.2546,12833.6755646817,0.0003589498
