Repository: RamyaGuru/STD2_EffMass

# STD2_EffMass
Effective mass modeling of StarryData2 data

File: csvfiles/heavilydopedptypePbSe10.1002adma.201004200.csv (part 5 of 36)
sid,DOI,figureid,fignum,sampleid,samplename,composition,Temperature,Carrier mobility,Electrical resistivity,Seebeck coefficient,Thermal conductivity,ZT,Electrical conductivity,Power factor,Figure of merit Z
6006,10.1002/adma.201004200,80,1(a),147,Na0.0035Pb0.9965Se1,Na0.0035Pb0.9965Se1,773,0.0065638,0.000039129,0.00023453,1.0589,1.0199,25556.4926269519,0.0014057175,0.0013275262
6006,10.1002/adma.201004200,80,1(a),147,Na0.0035Pb0.9965Se1,Na0.0035Pb0.9965Se1,773.5,0.0065396,0.000039223,0.00023468,1.0588,1.0209,25495.245136782,0.001404143,0.0013261646
6006,10.1002/adma.201004200,80,1(a),147,Na0.0035Pb0.9965Se1,Na0.0035Pb0.9965Se1,774,0.0065154,0.000039317,0.00023484,1.0587,1.0219,25434.2905104662,0.0014026967,0.0013249237
6006,10.1002/adma.201004200,80,1(a),147,Na0.0035Pb0.9965Se1,Na0.0035Pb0.9965Se1,774.5,0.0064912,0.000039411,0.00023499,1.0586,1.0229,25373.6266524574,0.0014011393,0.0013235776
6006,10.1002/adma.201004200,80,1(a),147,Na0.0035Pb0.9965Se1,Na0.0035Pb0.9965Se1,775,0.0064671,0.000039505,0.00023515,1.0585,1.0239,25313.2514871535,0.0013997095,0.0013223519
6006,10.1002/adma.201004200,80,1(a),147,Na0.0035Pb0.9965Se1,Na0.0035Pb0.9965Se1,775.5,0.0064429,0.0000396,0.0002353,1.0584,1.0249,25252.5252525253,0.0013981336,0.0013209879
6006,10.1002/adma.201004200,80,1(a),147,Na0.0035Pb0.9965Se1,Na0.0035Pb0.9965Se1,776,0.0064187,0.000039694,0.00023545,1.0583,1.0259,25192.7243412103,0.0013966016,0.0013196651
6006,10.1002/adma.201004200,80,1(a),147,Na0.0035Pb0.9965Se1,Na0.0035Pb0.9965Se1,776.5,0.0063945,0.000039789,0.0002356,1.0582,1.0269,25132.5743295886,0.0013950429,0.0013183168
6006,10.1002/adma.201004200,80,1(a),147,Na0.0035Pb0.9965Se1,Na0.0035Pb0.9965Se1,777,0.0063703,0.000039884,0.00023576,1.0581,1.0279,25072.7108614983,0.0013936109,0.0013170881
6006,10.1002/adma.201004200,80,1(a),147,Na0.0035Pb0.9965Se1,Na0.0035Pb0.9965Se1,777.5,0.0063462,0.000039979,0.00023591,1.058,1.0288,25013.1318942445,0.001392069,0.0013157552
6006,10.1002/adma.201004200,80,1(a),147,Na0.0035Pb0.9965Se1,Na0.0035Pb0.9965Se1,778,0.006322,0.000040075,0.00023606,1.0579,1.0298,24953.2127261385,0.0013905009,0.0013143973
6006,10.1002/adma.201004200,80,1(a),147,Na0.0035Pb0.9965Se1,Na0.0035Pb0.9965Se1,778.5,0.0062978,0.000040171,0.00023621,1.0578,1.0308,24893.579945732,0.0013889414,0.0013130472
6006,10.1002/adma.201004200,80,1(a),147,Na0.0035Pb0.9965Se1,Na0.0035Pb0.9965Se1,779,0.0062736,0.000040266,0.00023635,1.0577,1.0318,24834.8482590771,0.0013873075,0.0013116266
6006,10.1002/adma.201004200,80,1(a),147,Na0.0035Pb0.9965Se1,Na0.0035Pb0.9965Se1,779.5,0.0062495,0.000040362,0.0002365,1.0577,1.0328,24775.7791982558,0.0013857651,0.0013101684
6006,10.1002/adma.201004200,80,1(a),147,Na0.0035Pb0.9965Se1,Na0.0035Pb0.9965Se1,780,0.0062253,0.000040459,0.00023665,1.0576,1.0338,24716.3795447243,0.0013841969,0.0013088095
6006,10.1002/adma.201004200,80,1(a),147,Na0.0035Pb0.9965Se1,Na0.0035Pb0.9965Se1,780.5,0.0062011,0.000040555,0.0002368,1.0575,1.0348,24657.8720256442,0.0013826714,0.0013074907
6006,10.1002/adma.201004200,80,1(a),147,Na0.0035Pb0.9965Se1,Na0.0035Pb0.9965Se1,781,0.0061769,0.000040652,0.00023694,1.0574,1.0358,24599.0357177999,0.0013810037,0.0013060372
6006,10.1002/adma.201004200,80,1(a),147,Na0.0035Pb0.9965Se1,Na0.0035Pb0.9965Se1,781.5,0.0061528,0.000040749,0.00023709,1.0574,1.0368,24540.4795209698,0.0013794613,0.0013045785
6006,10.1002/adma.201004200,80,1(a),147,Na0.0035Pb0.9965Se1,Na0.0035Pb0.9965Se1,782,0.0061286,0.000040846,0.00023723,1.0573,1.0378,24482.2014395534,0.0013778111,0.0013031411
6006,10.1002/adma.201004200,80,1(a),147,Na0.0035Pb0.9965Se1,Na0.0035Pb0.9965Se1,782.5,0.0061044,0.000040943,0.00023737,1.0572,1.0388,24424.1994968615,0.0013761697,0.0013017118
6006,10.1002/adma.201004200,80,1(a),147,Na0.0035Pb0.9965Se1,Na0.0035Pb0.9965Se1,783,0.0060802,0.00004104,0.00023751,1.0572,1.0398,24366.4717348928,0.001374537,0.0013001675
6006,10.1002/adma.201004200,80,1(a),147,Na0.0035Pb0.9965Se1,Na0.0035Pb0.9965Se1,783.5,0.006056,0.000041138,0.00023766,1.0571,1.0408,24308.4253002091,0.0013729952,0.0012988319
6006,10.1002/adma.201004200,80,1(a),147,Na0.0035Pb0.9965Se1,Na0.0035Pb0.9965Se1,784,0.0060319,0.000041236,0.0002378,1.0571,1.0418,24250.6547676787,0.0013713464,0.0012972722
6006,10.1002/adma.201004200,80,1(a),147,Na0.0035Pb0.9965Se1,Na0.0035Pb0.9965Se1,784.5,0.0060077,0.000041334,0.00023794,1.057,1.0428,24193.1581748681,0.0013697064,0.0012958433
6006,10.1002/adma.201004200,80,1(a),147,Na0.0035Pb0.9965Se1,Na0.0035Pb0.9965Se1,785,0.0059835,0.000041432,0.00023808,1.057,1.0438,24135.9335779108,0.0013680751,0.0012943
6006,10.1002/adma.201004200,80,1(a),147,Na0.0035Pb0.9965Se1,Na0.0035Pb0.9965Se1,785.5,0.0059593,0.00004153,0.00023821,1.0569,1.0448,24078.9790512882,0.0013663377,0.0012927786
6006,10.1002/adma.201004200,80,1(a),147,Na0.0035Pb0.9965Se1,Na0.0035Pb0.9965Se1,786,0.0059352,0.000041629,0.00023835,1.0569,1.0458,24021.7156309304,0.001364691,0.0012912206
6006,10.1002/adma.201004200,80,1(a),147,Na0.0035Pb0.9965Se1,Na0.0035Pb0.9965Se1,786.5,0.005911,0.000041728,0.00023849,1.0568,1.0468,23964.7239263804,0.0013630531,0.0012897929
6006,10.1002/adma.201004200,80,1(a),147,Na0.0035Pb0.9965Se1,Na0.0035Pb0.9965Se1,787,0.0058868,0.000041827,0.00023862,1.0568,1.0478,23908.0020082722,0.0013613098,0.0012881432
6006,10.1002/adma.201004200,80,1(a),147,Na0.0035Pb0.9965Se1,Na0.0035Pb0.9965Se1,787.5,0.0058626,0.000041926,0.00023876,1.0568,1.0488,23851.547965463,0.0013596894,0.00128661
6006,10.1002/adma.201004200,80,1(a),147,Na0.0035Pb0.9965Se1,Na0.0035Pb0.9965Se1,788,0.0058385,0.000042025,0.00023889,1.0567,1.0498,23795.3599048186,0.0013579639,0.0012850988
6006,10.1002/adma.201004200,80,1(a),147,Na0.0035Pb0.9965Se1,Na0.0035Pb0.9965Se1,788.5,0.0058143,0.000042125,0.00023903,1.0567,1.0508,23738.8724035608,0.0013563286,0.0012835512
6006,10.1002/adma.201004200,80,1(a),147,Na0.0035Pb0.9965Se1,Na0.0035Pb0.9965Se1,789,0.0057901,0.000042225,0.00023916,1.0566,1.0518,23682.6524570752,0.0013545886,0.001282026
6006,10.1002/adma.201004200,80,1(a),147,Na0.0035Pb0.9965Se1,Na0.0035Pb0.9965Se1,789.5,0.0057659,0.000042325,0.00023929,1.0566,1.0528,23626.6981689309,0.0013528577,0.0012803878
6006,10.1002/adma.201004200,80,1(a),147,Na0.0035Pb0.9965Se1,Na0.0035Pb0.9965Se1,790,0.0057417,0.000042425,0.00023942,1.0566,1.0538,23571.0076605775,0.0013511358,0.0012787581
6006,10.1002/adma.201004200,80,1(a),147,Na0.0035Pb0.9965Se1,Na0.0035Pb0.9965Se1,790.5,0.0057176,0.000042525,0.00023955,1.0566,1.0547,23515.5790711346,0.0013494228,0.0012771368
6006,10.1002/adma.201004200,80,1(a),147,Na0.0035Pb0.9965Se1,Na0.0035Pb0.9965Se1,791,0.0056934,0.000042626,0.00023968,1.0565,1.0557,23459.8601792333,0.0013476869,0.0012756147
6006,10.1002/adma.201004200,80,1(a),147,Na0.0035Pb0.9965Se1,Na0.0035Pb0.9965Se1,791.5,0.0056692,0.000042726,0.00023981,1.0565,1.0567,23404.9524879465,0.0013459916,0.00127401
6006,10.1002/adma.201004200,80,1(a),147,Na0.0035Pb0.9965Se1,Na0.0035Pb0.9965Se1,792,0.005645,0.000042827,0.00023993,1.0565,1.0577,23349.7559950499,0.0013441615,0.0012722778
6006,10.1002/adma.201004200,80,1(a),147,Na0.0035Pb0.9965Se1,Na0.0035Pb0.9965Se1,792.5,0.0056209,0.000042928,0.00024006,1.0565,1.0587,23294.8192322028,0.0013424526,0.0012706603
6006,10.1002/adma.201004200,80,1(a),147,Na0.0035Pb0.9965Se1,Na0.0035Pb0.9965Se1,793,0.0055967,0.00004303,0.00024018,1.0565,1.0597,23239.6002788752,0.0013406096,0.0012689159
6006,10.1002/adma.201004200,80,1(a),147,Na0.0035Pb0.9965Se1,Na0.0035Pb0.9965Se1,793.5,0.0055725,0.000043131,0.00024031,1.0565,1.0607,23185.180032923,0.0013389186,0.0012673152
6006,10.1002/adma.201004200,80,1(a),147,Na0.0035Pb0.9965Se1,Na0.0035Pb0.9965Se1,794,0.0055483,0.000043233,0.00024043,1.0564,1.0617,23130.4790322208,0.001337094,0.0012657081
6006,10.1002/adma.201004200,80,1(a),147,Na0.0035Pb0.9965Se1,Na0.0035Pb0.9965Se1,794.5,0.0055242,0.000043335,0.00024055,1.0564,1.0627,23076.0355370947,0.0013352787,0.0012639897
6006,10.1002/adma.201004200,80,1(a),147,Na0.0035Pb0.9965Se1,Na0.0035Pb0.9965Se1,795,0.0055,0.000043437,0.00024067,1.0564,1.0637,23021.8477334991,0.0013334726,0.00126228
6006,10.1002/adma.201004200,80,1(a),147,Na0.0035Pb0.9965Se1,Na0.0035Pb0.9965Se1,795.5,0.0054758,0.000043539,0.00024079,1.0564,1.0647,22967.9138243873,0.0013316756,0.001260579
6006,10.1002/adma.201004200,80,1(a),147,Na0.0035Pb0.9965Se1,Na0.0035Pb0.9965Se1,796,0.0054516,0.000043642,0.00024091,1.0564,1.0657,22913.7069795151,0.0013298572,0.0012588576
6006,10.1002/adma.201004200,80,1(a),147,Na0.0035Pb0.9965Se1,Na0.0035Pb0.9965Se1,796.5,0.0054275,0.000043745,0.00024103,1.0564,1.0667,22859.7554006172,0.001328048,0.001257145
6006,10.1002/adma.201004200,80,1(a),147,Na0.0035Pb0.9965Se1,Na0.0035Pb0.9965Se1,797,0.0054033,0.000043848,0.00024115,1.0564,1.0677,22806.0572888159,0.001326248,0.0012554411
6006,10.1002/adma.201004200,80,1(a),147,Na0.0035Pb0.9965Se1,Na0.0035Pb0.9965Se1,797.5,0.0053791,0.000043951,0.00024126,1.0564,1.0687,22752.6108620964,0.0013243473,0.0012536419
6006,10.1002/adma.201004200,80,1(a),147,Na0.0035Pb0.9965Se1,Na0.0035Pb0.9965Se1,798,0.0053549,0.000044054,0.00024138,1.0564,1.0697,22699.4143551096,0.0013225656,0.0012519553
6006,10.1002/adma.201004200,80,1(a),147,Na0.0035Pb0.9965Se1,Na0.0035Pb0.9965Se1,798.5,0.0053307,0.000044157,0.00024149,1.0564,1.0707,22646.4660189777,0.0013206835,0.0012501737
6006,10.1002/adma.201004200,80,1(a),147,Na0.0035Pb0.9965Se1,Na0.0035Pb0.9965Se1,799,0.0053066,0.000044261,0.0002416,1.0564,1.0717,22593.2536544588,0.0013187809,0.0012483727
6006,10.1002/adma.201004200,80,1(a),147,Na0.0035Pb0.9965Se1,Na0.0035Pb0.9965Se1,799.5,0.0052824,0.000044365,0.00024172,1.0564,1.0727,22540.2907697509,0.0013169967,0.0012466837
6006,10.1002/adma.201004200,80,1(a),147,Na0.0035Pb0.9965Se1,Na0.0035Pb0.9965Se1,800,0.0052582,0.000044469,0.00024183,1.0565,1.0737,22487.575614473,0.0013151128,0.0012447825
6006,10.1002/adma.201004200,80,1(a),147,Na0.0035Pb0.9965Se1,Na0.0035Pb0.9965Se1,800.5,0.005234,0.000044573,0.00024194,1.0565,1.0747,22435.1064545801,0.0013132381,0.0012430082
6006,10.1002/adma.201004200,80,1(a),147,Na0.0035Pb0.9965Se1,Na0.0035Pb0.9965Se1,801,0.0052099,0.000044678,0.00024204,1.0565,1.0757,22382.3805899996,0.0013112351,0.0012411123
6006,10.1002/adma.201004200,80,1(a),147,Na0.0035Pb0.9965Se1,Na0.0035Pb0.9965Se1,801.5,0.0051857,0.000044783,0.00024215,1.0565,1.0767,22329.9019717303,0.00130935,0.001239328
6006,10.1002/adma.201004200,80,1(a),147,Na0.0035Pb0.9965Se1,Na0.0035Pb0.9965Se1,802,0.0051615,0.000044887,0.00024226,1.0565,1.0777,22278.1651703166,0.0013075035,0.0012375802
6006,10.1002/adma.201004200,80,1(a),147,Na0.0035Pb0.9965Se1,Na0.0035Pb0.9965Se1,802.5,0.0051373,0.000044993,0.00024236,1.0565,1.0787,22225.6795501522,0.0013055002,0.001235684
6006,10.1002/adma.201004200,80,1(a),147,Na0.0035Pb0.9965Se1,Na0.0035Pb0.9965Se1,803,0.0051132,0.000045098,0.00024247,1.0566,1.0797,22173.9323251585,0.0013036432,0.0012338096
6006,10.1002/adma.201004200,80,1(a),147,Na0.0035Pb0.9965Se1,Na0.0035Pb0.9965Se1,803.5,0.005089,0.000045203,0.00024257,1.0566,1.0806,22122.4255027321,0.001301688,0.0012319592
6006,10.1002/adma.201004200,80,1(a),147,Na0.0035Pb0.9965Se1,Na0.0035Pb0.9965Se1,804,0.0050648,0.000045309,0.00024267,1.0566,1.0816,22070.6702862566,0.0012997137,0.0012300906
6006,10.1002/adma.201004200,80,1(a),147,Na0.0035Pb0.9965Se1,Na0.0035Pb0.9965Se1,804.5,0.0050406,0.000045415,0.00024277,1.0566,1.0826,22019.1566662997,0.001297749,0.0012282312
6006,10.1002/adma.201004200,80,1(a),147,Na0.0035Pb0.9965Se1,Na0.0035Pb0.9965Se1,805,0.0050164,0.000045521,0.00024287,1.0567,1.0836,21967.8829551196,0.001295794,0.0012262647
6006,10.1002/adma.201004200,80,1(a),147,Na0.0035Pb0.9965Se1,Na0.0035Pb0.9965Se1,805.5,0.0049923,0.000045627,0.00024297,1.0567,1.0846,21916.8474806584,0.0012938484,0.0012244236
6006,10.1002/adma.201004200,80,1(a),147,Na0.0035Pb0.9965Se1,Na0.0035Pb0.9965Se1,806,0.0049681,0.000045734,0.00024307,1.0567,1.0856,21865.5704727336,0.001291884,0.0012225646
6006,10.1002/adma.201004200,80,1(a),147,Na0.0035Pb0.9965Se1,Na0.0035Pb0.9965Se1,806.5,0.0049439,0.00004584,0.00024317,1.0567,1.0866,21815.0087260035,0.0012899574,0.0012207414
6006,10.1002/adma.201004200,80,1(a),147,Na0.0035Pb0.9965Se1,Na0.0035Pb0.9965Se1,807,0.0049197,0.000045947,0.00024326,1.0568,1.0876,21764.2065858489,0.0012879062,0.0012186849
6006,10.1002/adma.201004200,80,1(a),147,Na0.0035Pb0.9965Se1,Na0.0035Pb0.9965Se1,807.5,0.0048956,0.000046054,0.00024335,1.0568,1.0886,21713.6405089677,0.0012858649,0.0012167533
6006,10.1002/adma.201004200,80,1(a),147,Na0.0035Pb0.9965Se1,Na0.0035Pb0.9965Se1,808,0.0048714,0.000046161,0.00024345,1.0568,1.0896,21663.3088537943,0.0012839389,0.0012149308
6006,10.1002/adma.201004200,80,1(a),147,Na0.0035Pb0.9965Se1,Na0.0035Pb0.9965Se1,808.5,0.0048472,0.000046269,0.00024354,1.0569,1.0906,21612.742873198,0.0012818892,0.0012128765
6006,10.1002/adma.201004200,80,1(a),147,Na0.0035Pb0.9965Se1,Na0.0035Pb0.9965Se1,809,0.004823,0.000046376,0.00024363,1.0569,1.0916,21562.8773503536,0.001279877,0.0012109727
6006,10.1002/adma.201004200,80,1(a),147,Na0.0035Pb0.9965Se1,Na0.0035Pb0.9965Se1,809.5,0.0047989,0.000046484,0.00024372,1.057,1.0926,21512.7785904827,0.001277847,0.0012089375
6006,10.1002/adma.201004200,80,1(a),147,Na0.0035Pb0.9965Se1,Na0.0035Pb0.9965Se1,810,0.0047747,0.000046592,0.00024381,1.057,1.0936,21462.9120879121,0.0012758267,0.0012070262
6006,10.1002/adma.201004200,80,1(a),147,Na0.0035Pb0.9965Se1,Na0.0035Pb0.9965Se1,810.5,0.0047505,0.0000467,0.00024389,1.057,1.0946,21413.2762312634,0.0012737116,0.0012050252
6006,10.1002/adma.201004200,80,1(a),147,Na0.0035Pb0.9965Se1,Na0.0035Pb0.9965Se1,811,0.0047263,0.000046809,0.00024398,1.0571,1.0956,21363.4130188639,0.0012716837,0.0012029928
6006,10.1002/adma.201004200,80,1(a),147,Na0.0035Pb0.9965Se1,Na0.0035Pb0.9965Se1,811.5,0.0047021,0.000046917,0.00024406,1.0571,1.0966,21314.2357780762,0.0012695885,0.0012010108
6006,10.1002/adma.201004200,80,1(a),147,Na0.0035Pb0.9965Se1,Na0.0035Pb0.9965Se1,812,0.004678,0.000047026,0.00024414,1.0572,1.0976,21264.8322204738,0.0012674763,0.0011988992
6006,10.1002/adma.201004200,80,1(a),147,Na0.0035Pb0.9965Se1,Na0.0035Pb0.9965Se1,812.5,0.0046538,0.000047135,0.00024422,1.0572,1.0986,21215.6571549804,0.0012653741,0.0011969108
6006,10.1002/adma.201004200,80,1(a),147,Na0.0035Pb0.9965Se1,Na0.0035Pb0.9965Se1,813,0.0046296,0.000047244,0.0002443,1.0573,1.0996,21166.7090000847,0.0012632819,0.0011948188
6006,10.1002/adma.201004200,80,1(a),147,Na0.0035Pb0.9965Se1,Na0.0035Pb0.9965Se1,813.5,0.0046054,0.000047354,0.00024438,1.0573,1.1006,21117.5402289141,0.001261173,0.0011928241
6006,10.1002/adma.201004200,80,1(a),147,Na0.0035Pb0.9965Se1,Na0.0035Pb0.9965Se1,814,0.0045813,0.000047463,0.00024446,1.0574,1.1016,21069.0432547458,0.0012591006,0.0011907515
6006,10.1002/adma.201004200,80,1(a),147,Na0.0035Pb0.9965Se1,Na0.0035Pb0.9965Se1,814.5,0.0045571,0.000047573,0.00024454,1.0574,1.1026,21020.3266558762,0.0012570116,0.0011887758
6006,10.1002/adma.201004200,80,1(a),147,Na0.0035Pb0.9965Se1,Na0.0035Pb0.9965Se1,815,0.0045329,0.000047683,0.00024461,1.0575,1.1036,20971.8348258289,0.0012548299,0.0011866003
6006,10.1002/adma.201004200,80,1(a),147,Na0.0035Pb0.9965Se1,Na0.0035Pb0.9965Se1,815.5,0.0045087,0.000047793,0.00024469,1.0575,1.1046,20923.5662126253,0.0012527608,0.0011846438
6006,10.1002/adma.201004200,80,1(a),147,Na0.0035Pb0.9965Se1,Na0.0035Pb0.9965Se1,816,0.0044846,0.000047903,0.00024476,1.0576,1.1056,20875.5192785421,0.0012505993,0.001182488
6006,10.1002/adma.201004200,80,1(a),147,Na0.0035Pb0.9965Se1,Na0.0035Pb0.9965Se1,816.5,0.0044604,0.000048014,0.00024483,1.0576,1.1065,20827.2587162078,0.0012484219,0.0011804292
6006,10.1002/adma.201004200,80,1(a),147,Na0.0035Pb0.9965Se1,Na0.0035Pb0.9965Se1,817,0.0044362,0.000048125,0.0002449,1.0577,1.1075,20779.2207792208,0.0012462548,0.0011782687
6006,10.1002/adma.201004200,80,1(a),147,Na0.0035Pb0.9965Se1,Na0.0035Pb0.9965Se1,817.5,0.004412,0.000048236,0.00024497,1.0577,1.1085,20731.4039306742,0.0012440978,0.0011762294
6006,10.1002/adma.201004200,80,1(a),147,Na0.0035Pb0.9965Se1,Na0.0035Pb0.9965Se1,818,0.0043878,0.000048347,0.00024503,1.0578,1.1095,20683.8066477755,0.0012418496,0.0011739928
6006,10.1002/adma.201004200,80,1(a),147,Na0.0035Pb0.9965Se1,Na0.0035Pb0.9965Se1,818.5,0.0043637,0.000048458,0.0002451,1.0579,1.1105,20636.4274216848,0.0012397129,0.0011718621
6006,10.1002/adma.201004200,80,1(a),147,Na0.0035Pb0.9965Se1,Na0.0035Pb0.9965Se1,819,0.0043395,0.00004857,0.00024516,1.0579,1.1115,20588.8408482602,0.0012374599,0.0011697324
6006,10.1002/adma.201004200,80,1(a),147,Na0.0035Pb0.9965Se1,Na0.0035Pb0.9965Se1,819.5,0.0043153,0.000048681,0.00024522,1.058,1.1125,20541.8951952507,0.0012352427,0.0011675262
6006,10.1002/adma.201004200,80,1(a),147,Na0.0035Pb0.9965Se1,Na0.0035Pb0.9965Se1,820,0.0042911,0.000048793,0.00024528,1.058,1.1135,20494.7430983953,0.0012330104,0.0011654163
6006,10.1002/adma.201004200,80,1(a),147,Na0.0035Pb0.9965Se1,Na0.0035Pb0.9965Se1,820.5,0.004267,0.000048905,0.00024534,1.0581,1.1145,20447.8069727022,0.0012307886,0.0011632063
6006,10.1002/adma.201004200,80,1(a),147,Na0.0035Pb0.9965Se1,Na0.0035Pb0.9965Se1,821,0.0042428,0.000049018,0.0002454,1.0581,1.1155,20400.6691419479,0.001228552,0.0011610925
6006,10.1002/adma.201004200,80,1(a),147,Na0.0035Pb0.9965Se1,Na0.0035Pb0.9965Se1,821.5,0.0042186,0.00004913,0.00024546,1.0582,1.1165,20354.1624262162,0.0012263507,0.0011589026
6006,10.1002/adma.201004200,80,1(a),147,Na0.0035Pb0.9965Se1,Na0.0035Pb0.9965Se1,822,0.0041944,0.000049243,0.00024551,1.0583,1.1175,20307.4548666816,0.0012240351,0.001156605
6006,10.1002/adma.201004200,80,1(a),147,Na0.0035Pb0.9965Se1,Na0.0035Pb0.9965Se1,822.5,0.0041703,0.000049356,0.00024557,1.0583,1.1185,20260.9611799984,0.0012218297,0.0011545211
6006,10.1002/adma.201004200,80,1(a),147,Na0.0035Pb0.9965Se1,Na0.0035Pb0.9965Se1,823,0.0041461,0.000049469,0.00024562,1.0584,1.1195,20214.6799005438,0.0012195352,0.0011522441
6006,10.1002/adma.201004200,80,1(a),147,Na0.0035Pb0.9965Se1,Na0.0035Pb0.9965Se1,823.5,0.0041219,0.000049582,0.00024567,1.0585,1.1205,20168.6095760558,0.0012172512,0.0011499775
6006,10.1002/adma.201004200,80,1(a),147,Na0.0035Pb0.9965Se1,Na0.0035Pb0.9965Se1,824,0.0040977,0.000049695,0.00024572,1.0585,1.1215,20122.7487674816,0.0012149777,0.0011478297
6006,10.1002/adma.201004200,80,1(a),147,Na0.0035Pb0.9965Se1,Na0.0035Pb0.9965Se1,824.5,0.0040736,0.000049809,0.00024576,1.0586,1.1225,20076.6929671345,0.0012125917,0.0011454673
6006,10.1002/adma.201004200,80,1(a),147,Na0.0035Pb0.9965Se1,Na0.0035Pb0.9965Se1,825,0.0040494,0.000049923,0.00024581,1.0586,1.1235,20030.8475051579,0.001210315,0.0011433167
6006,10.1002/adma.201004200,80,1(a),147,Na0.0035Pb0.9965Se1,Na0.0035Pb0.9965Se1,825.5,0.0040252,0.000050037,0.00024585,1.0587,1.1245,19985.2109439015,0.0012079506,0.0011409753
6006,10.1002/adma.201004200,80,1(a),147,Na0.0035Pb0.9965Se1,Na0.0035Pb0.9965Se1,826,0.004001,0.000050151,0.0002459,1.0588,1.1255,19939.7818587865,0.001205695,0.0011387373
6006,10.1002/adma.201004200,80,1(a),147,Na0.0035Pb0.9965Se1,Na0.0035Pb0.9965Se1,826.5,0.0039768,0.000050266,0.00024594,1.0588,1.1265,19894.1630525604,0.001203328,0.0011365017
6006,10.1002/adma.201004200,80,1(a),147,Na0.0035Pb0.9965Se1,Na0.0035Pb0.9965Se1,827,0.0039527,0.00005038,0.00024598,1.0589,1.1275,19849.1464867011,0.0012009956,0.0011341917
6006,10.1002/adma.201004200,80,1(a),147,Na0.0035Pb0.9965Se1,Na0.0035Pb0.9965Se1,827.5,0.0039285,0.000050495,0.00024602,1.059,1.1285,19803.9409842559,0.0011986502,0.0011318699
6006,10.1002/adma.201004200,80,1(a),147,Na0.0035Pb0.9965Se1,Na0.0035Pb0.9965Se1,828,0.0039043,0.00005061,0.00024605,1.059,1.1295,19758.9409207666,0.0011962182,0.0011295734
6006,10.1002/adma.201004200,80,1(a),147,Na0.0035Pb0.9965Se1,Na0.0035Pb0.9965Se1,828.5,0.0038801,0.000050725,0.00024609,1.0591,1.1305,19714.144898965,0.0011938943,0.0011272725
6006,10.1002/adma.201004200,80,1(a),147,Na0.0035Pb0.9965Se1,Na0.0035Pb0.9965Se1,829,0.003856,0.00005084,0.00024612,1.0592,1.1314,19669.551534225,0.0011914842,0.0011248906
6006,10.1002/adma.201004200,80,1(a),147,Na0.0035Pb0.9965Se1,Na0.0035Pb0.9965Se1,829.5,0.0038318,0.000050956,0.00024615,1.0592,1.1324,19624.7743150954,0.0011890616,0.0011226035
6006,10.1002/adma.201004200,80,1(a),147,Na0.0035Pb0.9965Se1,Na0.0035Pb0.9965Se1,830,0.0038076,0.000051072,0.00024618,1.0593,1.1334,19580.2005012531,0.0011866501,0.001120221
6006,10.1002/adma.201004200,80,1(a),147,Na0.0035Pb0.9965Se1,Na0.0035Pb0.9965Se1,830.5,0.0037834,0.000051188,0.00024621,1.0594,1.1344,19535.8287098539,0.0011842495,0.0011178493
6006,10.1002/adma.201004200,80,1(a),147,Na0.0035Pb0.9965Se1,Na0.0035Pb0.9965Se1,831,0.0037593,0.000051304,0.00024624,1.0594,1.1354,19491.6575705598,0.0011818598,0.0011155936
6006,10.1002/adma.201004200,80,1(a),147,Na0.0035Pb0.9965Se1,Na0.0035Pb0.9965Se1,831.5,0.0037351,0.00005142,0.00024626,1.0595,1.1364,19447.6857253987,0.0011793852,0.0011131526
6006,10.1002/adma.201004200,80,1(a),147,Na0.0035Pb0.9965Se1,Na0.0035Pb0.9965Se1,832,0.0037109,0.000051537,0.00024628,1.0595,1.1374,19403.5353241361,0.0011768989,0.0011108059
6006,10.1002/adma.201004200,80,1(a),147,Na0.0035Pb0.9965Se1,Na0.0035Pb0.9965Se1,832.5,0.0036867,0.000051653,0.0002463,1.0596,1.1384,19359.9597312838,0.0011744466,0.0011083867
6006,10.1002/adma.201004200,80,1(a),147,Na0.0035Pb0.9965Se1,Na0.0035Pb0.9965Se1,833,0.0036625,0.00005177,0.00024632,1.0597,1.1394,19316.2062970833,0.0011719827,0.001105957
6006,10.1002/adma.201004200,80,1(a),147,Na0.0035Pb0.9965Se1,Na0.0035Pb0.9965Se1,833.5,0.0036384,0.000051887,0.00024634,1.0597,1.1404,19272.6501821265,0.0011695299,0.0011036424
6006,10.1002/adma.201004200,80,1(a),147,Na0.0035Pb0.9965Se1,Na0.0035Pb0.9965Se1,834,0.0036142,0.000052005,0.00024636,1.0598,1.1414,19228.9202961254,0.0011670657,0.0011012131
6006,10.1002/adma.201004200,80,1(a),147,Na0.0035Pb0.9965Se1,Na0.0035Pb0.9965Se1,834.5,0.00359,0.000052122,0.00024637,1.0599,1.1424,19185.7564943786,0.0011645404,0.0010987267
6006,10.1002/adma.201004200,80,1(a),147,Na0.0035Pb0.9965Se1,Na0.0035Pb0.9965Se1,835,0.0035658,0.00005224,0.00024639,1.0599,1.1434,19142.4196018377,0.0011620986,0.0010964229
6006,10.1002/adma.201004200,80,1(a),147,Na0.0035Pb0.9965Se1,Na0.0035Pb0.9965Se1,835.5,0.0035417,0.000052358,0.0002464,1.06,1.1444,19099.2780472898,0.0011595737,0.0010939375
6006,10.1002/adma.201004200,80,1(a),147,Na0.0035Pb0.9965Se1,Na0.0035Pb0.9965Se1,836,0.0035175,0.000052476,0.00024641,1.0601,1.1454,19056.3305129964,0.0011570601,0.0010914632
6006,10.1002/adma.201004200,80,1(a),147,Na0.0035Pb0.9965Se1,Na0.0035Pb0.9965Se1,836.5,0.0034933,0.000052594,0.00024641,1.0601,1.1464,19013.5756930448,0.0011544642,0.0010890144
6006,10.1002/adma.201004200,80,1(a),147,Na0.0035Pb0.9965Se1,Na0.0035Pb0.9965Se1,837,0.0034691,0.000052712,0.00024642,1.0602,1.1474,18971.012293216,0.0011519733,0.0010865622
6006,10.1002/adma.201004200,80,1(a),147,Na0.0035Pb0.9965Se1,Na0.0035Pb0.9965Se1,837.5,0.003445,0.000052831,0.00024642,1.0602,1.1484,18928.28074426,0.0011493785,0.0010841148
6006,10.1002/adma.201004200,80,1(a),147,Na0.0035Pb0.9965Se1,Na0.0035Pb0.9965Se1,838,0.0034208,0.00005295,0.00024642,1.0603,1.1494,18885.7412653447,0.0011467954,0.0010815763
6006,10.1002/adma.201004200,80,1(a),147,Na0.0035Pb0.9965Se1,Na0.0035Pb0.9965Se1,838.5,0.0033966,0.000053069,0.00024642,1.0603,1.1504,18843.3925643973,0.0011442239,0.0010791511
6006,10.1002/adma.201004200,80,1(a),147,Na0.0035Pb0.9965Se1,Na0.0035Pb0.9965Se1,839,0.0033724,0.000053188,0.00024642,1.0604,1.1514,18801.2333609085,0.0011416638,0.0010766351
6006,10.1002/adma.201004200,80,1(a),147,Na0.0035Pb0.9965Se1,Na0.0035Pb0.9965Se1,839.5,0.0033482,0.000053307,0.00024642,1.0605,1.1524,18759.262385803,0.0011391152,0.0010741304
6006,10.1002/adma.201004200,80,1(a),147,Na0.0035Pb0.9965Se1,Na0.0035Pb0.9965Se1,840,0.0033241,0.000053427,0.00024641,1.0605,1.1534,18717.1280438729,0.0011364645,0.0010716308
6006,10.1002/adma.201004200,80,1(a),147,Na0.0035Pb0.9965Se1,Na0.0035Pb0.9965Se1,840.5,0.0032999,0.000053547,0.0002464,1.0606,1.1544,18675.1825499094,0.0011338256,0.0010690417
6006,10.1002/adma.201004200,80,1(a),147,Na0.0035Pb0.9965Se1,Na0.0035Pb0.9965Se1,841,0.0032757,0.000053667,0.0002464,1.0606,1.1554,18633.4246371141,0.0011312904,0.0010666513
6006,10.1002/adma.201004200,80,1(a),147,Na0.0035Pb0.9965Se1,Na0.0035Pb0.9965Se1,841.5,0.0032515,0.000053787,0.00024638,1.0607,1.1564,18591.8530499935,0.0011285832,0.0010639985
6006,10.1002/adma.201004200,80,1(a),147,Na0.0035Pb0.9965Se1,Na0.0035Pb0.9965Se1,842,0.0032274,0.000053907,0.00024637,1.0607,1.1573,18550.4665442336,0.0011259795,0.0010615438
6006,10.1002/adma.201004200,80,1(a),147,Na0.0035Pb0.9965Se1,Na0.0035Pb0.9965Se1,842.5,0.0032032,0.000054028,0.00024635,1.0608,1.1583,18508.9213000666,0.0011232754,0.0010588946
6006,10.1002/adma.201004200,80,1(a),147,Na0.0035Pb0.9965Se1,Na0.0035Pb0.9965Se1,843,0.003179,0.000054148,0.00024634,1.0608,1.1593,18467.9027849597,0.0011206951,0.0010564622
6006,10.1002/adma.201004200,80,1(a),147,Na0.0035Pb0.9965Se1,Na0.0035Pb0.9965Se1,843.5,0.0031548,0.000054269,0.00024632,1.0609,1.1603,18426.7261235696,0.0011180147,0.0010538361
6006,10.1002/adma.201004200,80,1(a),147,Na0.0035Pb0.9965Se1,Na0.0035Pb0.9965Se1,844,0.0031307,0.00005439,0.0002463,1.0609,1.1613,18385.732671447,0.0011153464,0.0010513209
6006,10.1002/adma.201004200,80,1(a),147,Na0.0035Pb0.9965Se1,Na0.0035Pb0.9965Se1,844.5,0.0031065,0.000054512,0.00024627,1.061,1.1623,18344.5846786029,0.0011125791,0.0010486137
6006,10.1002/adma.201004200,80,1(a),147,Na0.0035Pb0.9965Se1,Na0.0035Pb0.9965Se1,845,0.0030823,0.000054633,0.00024625,1.061,1.1633,18303.9554847803,0.0011099347,0.0010461213
6006,10.1002/adma.201004200,80,1(a),147,Na0.0035Pb0.9965Se1,Na0.0035Pb0.9965Se1,845.5,0.0030581,0.000054755,0.00024622,1.0611,1.1643,18263.1723130308,0.0011071918,0.0010434378
6006,10.1002/adma.201004200,80,1(a),147,Na0.0035Pb0.9965Se1,Na0.0035Pb0.9965Se1,846,0.0030339,0.000054876,0.00024619,1.0611,1.1653,18222.9025439172,0.0011044813,0.0010408833
6006,10.1002/adma.201004200,80,1(a),147,Na0.0035Pb0.9965Se1,Na0.0035Pb0.9965Se1,846.5,0.0030098,,0.00024616,1.0612,1.1663,,,
6006,10.1002/adma.201004200,80,1(a),147,Na0.0035Pb0.9965Se1,Na0.0035Pb0.9965Se1,847,0.0029856,,0.00024613,1.0612,1.1673,,,
6006,10.1002/adma.201004200,80,1(a),147,Na0.0035Pb0.9965Se1,Na0.0035Pb0.9965Se1,847.5,0.0029614,,0.00024609,1.0612,1.1683,,,
6006,10.1002/adma.201004200,80,1(a),147,Na0.0035Pb0.9965Se1,Na0.0035Pb0.9965Se1,848,0.0029372,,0.00024605,1.0613,1.1693,,,
6006,10.1002/adma.201004200,80,1(a),147,Na0.0035Pb0.9965Se1,Na0.0035Pb0.9965Se1,848.5,0.0029131,,0.00024601,1.0613,1.1703,,,
6006,10.1002/adma.201004200,80,1(a),147,Na0.0035Pb0.9965Se1,Na0.0035Pb0.9965Se1,849,0.0028889,,0.00024597,,1.1713,,,
6006,10.1002/adma.201004200,80,1(a),147,Na0.0035Pb0.9965Se1,Na0.0035Pb0.9965Se1,849.5,0.0028647,,0.00024593,,1.1723,,,
6006,10.1002/adma.201004200,19,3(a),147,Na0.0035Pb0.9965Se1,Na0.0035Pb0.9965Se1,299.5,0.029459,0.0000060601,,3.1363,,165013.7786505173,,
6006,10.1002/adma.201004200,19,3(a),147,Na0.0035Pb0.9965Se1,Na0.0035Pb0.9965Se1,300,0.029435,0.0000060609,,3.1287,,164991.9978881024,,
6006,10.1002/adma.201004200,19,3(a),147,Na0.0035Pb0.9965Se1,Na0.0035Pb0.9965Se1,300.5,0.029411,0.0000060618,,3.1211,,164967.5014022237,,
6006,10.1002/adma.201004200,19,3(a),147,Na0.0035Pb0.9965Se1,Na0.0035Pb0.9965Se1,301,0.029387,0.0000060628,,3.1136,,164940.2916144356,,
6006,10.1002/adma.201004200,19,3(a),147,Na0.0035Pb0.9965Se1,Na0.0035Pb0.9965Se1,301.5,0.029362,0.000006064,,3.1061,,164907.6517150396,,
6006,10.1002/adma.201004200,19,3(a),147,Na0.0035Pb0.9965Se1,Na0.0035Pb0.9965Se1,302,0.029338,0.0000060652,,3.0986,,164875.0247312537,,
6006,10.1002/adma.201004200,19,3(a),147,Na0.0035Pb0.9965Se1,Na0.0035Pb0.9965Se1,302.5,0.029314,0.0000060665,,3.0912,,164839.6933981703,,
6006,10.1002/adma.201004200,19,3(a),147,Na0.0035Pb0.9965Se1,Na0.0035Pb0.9965Se1,303,0.02929,0.000006068,,3.0838,,164798.9452867502,,
6006,10.1002/adma.201004200,19,3(a),147,Na0.0035Pb0.9965Se1,Na0.0035Pb0.9965Se1,303.5,0.029266,0.0000060695,,3.0764,0.08453,164758.2173160886,,
6006,10.1002/adma.201004200,19,3(a),147,Na0.0035Pb0.9965Se1,Na0.0035Pb0.9965Se1,304,0.029242,0.0000060712,,3.069,0.085526,164712.0832784293,,
6006,10.1002/adma.201004200,19,3(a),147,Na0.0035Pb0.9965Se1,Na0.0035Pb0.9965Se1,304.5,0.029217,0.0000060729,,3.0617,0.086522,164665.9750695714,,
6006,10.1002/adma.201004200,19,3(a),147,Na0.0035Pb0.9965Se1,Na0.0035Pb0.9965Se1,305,0.029193,0.0000060748,,3.0545,0.087518,164614.4729044578,,
6006,10.1002/adma.201004200,19,3(a),147,Na0.0035Pb0.9965Se1,Na0.0035Pb0.9965Se1,305.5,0.029169,0.0000060767,,3.0472,0.088514,164563.0029456778,,
6006,10.1002/adma.201004200,19,3(a),147,Na0.0035Pb0.9965Se1,Na0.0035Pb0.9965Se1,306,0.029145,0.0000060788,,3.04,0.08951,164506.1525301046,,
6006,10.1002/adma.201004200,19,3(a),147,Na0.0035Pb0.9965Se1,Na0.0035Pb0.9965Se1,306.5,0.029121,0.0000060809,,3.0328,0.090506,164449.3413803878,,
6006,10.1002/adma.201004200,19,3(a),147,Na0.0035Pb0.9965Se1,Na0.0035Pb0.9965Se1,307,0.029097,0.0000060832,,3.0256,0.091502,164387.1646501841,,
6006,10.1002/adma.201004200,19,3(a),147,Na0.0035Pb0.9965Se1,Na0.0035Pb0.9965Se1,307.5,0.029072,0.0000060855,,3.0185,0.092499,164325.0349190699,,
6006,10.1002/adma.201004200,19,3(a),147,Na0.0035Pb0.9965Se1,Na0.0035Pb0.9965Se1,308,0.029048,0.000006088,,3.0114,0.093495,164257.555847569,,
6006,10.1002/adma.201004200,19,3(a),147,Na0.0035Pb0.9965Se1,Na0.0035Pb0.9965Se1,308.5,0.029024,0.0000060905,,3.0043,0.094491,164190.1321730564,,
6006,10.1002/adma.201004200,19,3(a),147,Na0.0035Pb0.9965Se1,Na0.0035Pb0.9965Se1,309,0.029,0.0000060932,,2.9973,0.095487,164117.37674785,,
6006,10.1002/adma.201004200,19,3(a),147,Na0.0035Pb0.9965Se1,Na0.0035Pb0.9965Se1,309.5,0.028976,0.0000060959,,2.9903,0.096483,164044.6857724044,,
6006,10.1002/adma.201004200,19,3(a),147,Na0.0035Pb0.9965Se1,Na0.0035Pb0.9965Se1,310,0.028951,0.0000060987,,2.9833,0.097479,163969.3705215866,,
6006,10.1002/adma.201004200,19,3(a),147,Na0.0035Pb0.9965Se1,Na0.0035Pb0.9965Se1,310.5,0.028927,0.0000061017,,2.9764,0.098475,163888.7523149286,,
6006,10.1002/adma.201004200,19,3(a),147,Na0.0035Pb0.9965Se1,Na0.0035Pb0.9965Se1,311,0.028903,0.0000061047,,2.9695,0.099471,163808.213343817,,
6006,10.1002/adma.201004200,19,3(a),147,Na0.0035Pb0.9965Se1,Na0.0035Pb0.9965Se1,311.5,0.028879,0.0000061078,,2.9626,0.10047,163725.0728576574,,
6006,10.1002/adma.201004200,19,3(a),147,Na0.0035Pb0.9965Se1,Na0.0035Pb0.9965Se1,312,0.028855,0.000006111,,2.9557,0.10146,163639.3388970709,,
6006,10.1002/adma.201004200,19,3(a),147,Na0.0035Pb0.9965Se1,Na0.0035Pb0.9965Se1,312.5,0.028831,0.0000061143,,2.9489,0.10246,163551.0197406081,,
6006,10.1002/adma.201004200,19,3(a),147,Na0.0035Pb0.9965Se1,Na0.0035Pb0.9965Se1,313,0.028806,0.0000061177,,2.9421,0.10346,163460.1239027739,,
6006,10.1002/adma.201004200,19,3(a),147,Na0.0035Pb0.9965Se1,Na0.0035Pb0.9965Se1,313.5,0.028782,0.0000061212,,2.9353,0.10445,163366.6601320003,,
6006,10.1002/adma.201004200,19,3(a),147,Na0.0035Pb0.9965Se1,Na0.0035Pb0.9965Se1,314,0.028758,0.0000061248,,2.9285,0.10545,163270.6374085684,,
6006,10.1002/adma.201004200,19,3(a),147,Na0.0035Pb0.9965Se1,Na0.0035Pb0.9965Se1,314.5,0.028734,0.0000061284,,2.9218,0.10644,163174.7274982051,,
6006,10.1002/adma.201004200,19,3(a),147,Na0.0035Pb0.9965Se1,Na0.0035Pb0.9965Se1,315,0.02871,0.0000061322,,2.9151,0.10744,163073.6114281987,,
6006,10.1002/adma.201004200,19,3(a),147,Na0.0035Pb0.9965Se1,Na0.0035Pb0.9965Se1,315.5,0.028686,0.000006136,,2.9085,0.10844,162972.6205997392,,
6006,10.1002/adma.201004200,19,3(a),147,Na0.0035Pb0.9965Se1,Na0.0035Pb0.9965Se1,316,0.028661,0.00000614,,2.9018,0.10943,162866.4495114007,,
6006,10.1002/adma.201004200,19,3(a),147,Na0.0035Pb0.9965Se1,Na0.0035Pb0.9965Se1,316.5,0.028637,0.000006144,,2.8952,0.11043,162760.4166666667,,
6006,10.1002/adma.201004200,19,3(a),147,Na0.0035Pb0.9965Se1,Na0.0035Pb0.9965Se1,317,0.028613,0.0000061481,,2.8887,0.11142,162651.8761893919,,
6006,10.1002/adma.201004200,19,3(a),147,Na0.0035Pb0.9965Se1,Na0.0035Pb0.9965Se1,317.5,0.028589,0.0000061523,,2.8821,0.11242,162540.8383856444,,
6006,10.1002/adma.201004200,7,2(a),147,Na0.0035Pb0.9965Se1,Na0.0035Pb0.9965Se1,294.5,,0.0000060579,,,,165073.7054094653,,
6006,10.1002/adma.201004200,7,2(a),147,Na0.0035Pb0.9965Se1,Na0.0035Pb0.9965Se1,295,,0.0000060576,,,,165081.8806127839,,
6006,10.1002/adma.201004200,7,2(a),147,Na0.0035Pb0.9965Se1,Na0.0035Pb0.9965Se1,295.5,,0.0000060574,,,,165087.3311982038,,
6006,10.1002/adma.201004200,7,2(a),147,Na0.0035Pb0.9965Se1,Na0.0035Pb0.9965Se1,296,,0.0000060574,,,,165087.3311982038,,
6006,10.1002/adma.201004200,7,2(a),147,Na0.0035Pb0.9965Se1,Na0.0035Pb0.9965Se1,296.5,,0.0000060574,,,,165087.3311982038,,
6006,10.1002/adma.201004200,7,2(a),147,Na0.0035Pb0.9965Se1,Na0.0035Pb0.9965Se1,297,,0.0000060576,,,,165081.8806127839,,
6006,10.1002/adma.201004200,7,2(a),147,Na0.0035Pb0.9965Se1,Na0.0035Pb0.9965Se1,297.5,,0.0000060579,,,,165073.7054094653,,
6006,10.1002/adma.201004200,7,2(a),147,Na0.0035Pb0.9965Se1,Na0.0035Pb0.9965Se1,298,0.029532,0.0000060582,,,,165065.5310158133,,
6006,10.1002/adma.201004200,7,2(a),147,Na0.0035Pb0.9965Se1,Na0.0035Pb0.9965Se1,298.5,0.029508,0.0000060587,,,,165051.9088253256,,
6006,10.1002/adma.201004200,7,2(a),147,Na0.0035Pb0.9965Se1,Na0.0035Pb0.9965Se1,299,0.029483,0.0000060593,,,,165035.5651642929,,
6006,10.1002/adma.201004200,4842,4,147,Na0.0035Pb0.9965Se1,Na0.0035Pb0.9965Se1,850,0.0028405,,,,1.1733,,,
6006,10.1002/adma.201004200,4842,4,147,Na0.0035Pb0.9965Se1,Na0.0035Pb0.9965Se1,850.5,0.0028164,,,,1.1743,,,
6006,10.1002/adma.201004200,4842,4,147,Na0.0035Pb0.9965Se1,Na0.0035Pb0.9965Se1,851,0.0027922,,,,1.1753,,,
6006,10.1002/adma.201004200,4842,4,147,Na0.0035Pb0.9965Se1,Na0.0035Pb0.9965Se1,851.5,0.002768,,,,1.1763,,,
6006,10.1002/adma.201004200,4842,4,147,Na0.0035Pb0.9965Se1,Na0.0035Pb0.9965Se1,852,0.0027438,,,,1.1773,,,
6006,10.1002/adma.201004200,4842,4,147,Na0.0035Pb0.9965Se1,Na0.0035Pb0.9965Se1,852.5,0.0027197,,,,1.1783,,,
6006,10.1002/adma.201004200,25442,2b,147,Na0.0035Pb0.9965Se1,Na0.0035Pb0.9965Se1,853,0.0026955,,,,,,,
6006,10.1002/adma.201004200,25442,2b,147,Na0.0035Pb0.9965Se1,Na0.0035Pb0.9965Se1,853.5,0.0026713,,,,,,,
6006,10.1002/adma.201004200,25442,2b,147,Na0.0035Pb0.9965Se1,Na0.0035Pb0.9965Se1,854,0.0026471,,,,,,,
6006,10.1002/adma.201004200,25442,2b,147,Na0.0035Pb0.9965Se1,Na0.0035Pb0.9965Se1,854.5,0.0026229,,,,,,,
6006,10.1002/adma.201004200,25442,2b,147,Na0.0035Pb0.9965Se1,Na0.0035Pb0.9965Se1,855,0.0025988,,,,,,,
6006,10.1002/adma.201004200,25442,2b,147,Na0.0035Pb0.9965Se1,Na0.0035Pb0.9965Se1,855.5,0.0025746,,,,,,,
6006,10.1002/adma.201004200,25442,2b,147,Na0.0035Pb0.9965Se1,Na0.0035Pb0.9965Se1,856,0.0025504,,,,,,,
6006,10.1002/adma.201004200,25442,2b,147,Na0.0035Pb0.9965Se1,Na0.0035Pb0.9965Se1,856.5,0.0025262,,,,,,,
6006,10.1002/adma.201004200,25442,2b,147,Na0.0035Pb0.9965Se1,Na0.0035Pb0.9965Se1,857,0.0025021,,,,,,,
6006,10.1002/adma.201004200,25442,2b,147,Na0.0035Pb0.9965Se1,Na0.0035Pb0.9965Se1,857.5,0.0024779,,,,,,,
6006,10.1002/adma.201004200,25442,2b,147,Na0.0035Pb0.9965Se1,Na0.0035Pb0.9965Se1,858,0.0024537,,,,,,,
6006,10.1002/adma.201004200,80,1(a),124,Na0.0125Pb0.9875Se1,Na0.0125Pb0.9875Se1,306.5,0.01127,0.0000032572,0.000025314,3.87,0.015581,307012.1576814442,0.000196733,0.0000508354
6006,10.1002/adma.201004200,80,1(a),124,Na0.0125Pb0.9875Se1,Na0.0125Pb0.9875Se1,307,0.011262,0.0000032598,0.000025224,3.8638,0.015508,306767.2863365851,0.0001951807,0.0000505152
6006,10.1002/adma.201004200,80,1(a),124,Na0.0125Pb0.9875Se1,Na0.0125Pb0.9875Se1,307.5,0.011254,0.0000032625,0.000025137,3.8577,0.015438,306513.4099616858,0.0001936763,0.0000502051
6006,10.1002/adma.201004200,80,1(a),124,Na0.0125Pb0.9875Se1,Na0.0125Pb0.9875Se1,308,0.011246,0.0000032651,0.000025051,3.8516,0.01537,306269.3332516615,0.0001922001,0.0000499014
6006,10.1002/adma.201004200,80,1(a),124,Na0.0125Pb0.9875Se1,Na0.0125Pb0.9875Se1,308.5,0.011238,0.0000032679,0.000024967,3.8454,0.015303,306006.9157562961,0.0001907497,0.0000496047
6006,10.1002/adma.201004200,80,1(a),124,Na0.0125Pb0.9875Se1,Na0.0125Pb0.9875Se1,309,0.01123,0.0000032706,0.000024885,3.8394,0.015239,305754.2958478567,0.0001893424,0.0000493156
6006,10.1002/adma.201004200,80,1(a),124,Na0.0125Pb0.9875Se1,Na0.0125Pb0.9875Se1,309.5,0.011222,0.0000032734,0.000024806,3.8333,0.015178,305492.7598215922,0.0001879812,0.000049039
6006,10.1002/adma.201004200,80,1(a),124,Na0.0125Pb0.9875Se1,Na0.0125Pb0.9875Se1,310,0.011214,0.0000032762,0.000024728,3.8273,0.015117,305231.6708381661,0.0001866412,0.0000487658
6006,10.1002/adma.201004200,80,1(a),124,Na0.0125Pb0.9875Se1,Na0.0125Pb0.9875Se1,310.5,0.011207,0.0000032791,0.000024652,3.8212,0.01506,304961.7273032235,0.0001853317,0.0000485009
6006,10.1002/adma.201004200,80,1(a),124,Na0.0125Pb0.9875Se1,Na0.0125Pb0.9875Se1,311,0.011199,0.000003282,0.000024578,3.8152,0.015004,304692.2608165753,0.0001840579,0.0000482433
6006,10.1002/adma.201004200,80,1(a),124,Na0.0125Pb0.9875Se1,Na0.0125Pb0.9875Se1,311.5,0.011191,0.0000032849,0.000024506,3.8092,0.01495,304423.2701147675,0.0001828196,0.0000479942
6006,10.1002/adma.201004200,80,1(a),124,Na0.0125Pb0.9875Se1,Na0.0125Pb0.9875Se1,312,0.011183,0.0000032879,0.000024436,3.8033,0.014898,304145.5032087351,0.0001816108,0.0000477508
6006,10.1002/adma.201004200,80,1(a),124,Na0.0125Pb0.9875Se1,Na0.0125Pb0.9875Se1,312.5,0.011175,0.0000032909,0.000024368,3.7973,0.014849,303868.2427299523,0.0001804368,0.0000475171
6006,10.1002/adma.201004200,80,1(a),124,Na0.0125Pb0.9875Se1,Na0.0125Pb0.9875Se1,313,0.011167,0.000003294,0.000024302,3.7914,0.014801,303582.2707953855,0.0001792918,0.0000472891
6006,10.1002/adma.201004200,80,1(a),124,Na0.0125Pb0.9875Se1,Na0.0125Pb0.9875Se1,313.5,0.011159,0.000003297,0.000024237,3.7855,0.014755,303306.0357901122,0.0001781717,0.0000470669
6006,10.1002/adma.201004200,80,1(a),124,Na0.0125Pb0.9875Se1,Na0.0125Pb0.9875Se1,314,0.011151,0.0000033001,0.000024175,3.7796,0.014713,303021.1205721039,0.0001770948,0.0000468554
6006,10.1002/adma.201004200,80,1(a),124,Na0.0125Pb0.9875Se1,Na0.0125Pb0.9875Se1,314.5,0.011143,0.0000033033,0.000024114,3.7738,0.01467,302727.5754548482,0.0001760315,0.0000466457
6006,10.1002/adma.201004200,80,1(a),124,Na0.0125Pb0.9875Se1,Na0.0125Pb0.9875Se1,315,0.011135,0.0000033065,0.000024055,3.7679,0.01463,302434.5985180705,0.0001750017,0.0000464454
6006,10.1002/adma.201004200,80,1(a),124,Na0.0125Pb0.9875Se1,Na0.0125Pb0.9875Se1,315.5,0.011127,0.0000033097,0.000023998,3.7621,0.014593,302142.1881137263,0.0001740049,0.0000462521
6006,10.1002/adma.201004200,80,1(a),124,Na0.0125Pb0.9875Se1,Na0.0125Pb0.9875Se1,316,0.011119,0.0000033129,0.000023943,3.7563,0.014557,301850.3426001389,0.0001730409,0.0000460669
6006,10.1002/adma.201004200,80,1(a),124,Na0.0125Pb0.9875Se1,Na0.0125Pb0.9875Se1,316.5,0.011112,0.0000033162,0.00002389,3.7506,0.014523,301549.9668295037,0.0001721042,0.0000458871
6006,10.1002/adma.201004200,80,1(a),124,Na0.0125Pb0.9875Se1,Na0.0125Pb0.9875Se1,317,0.011104,0.0000033195,0.000023838,3.7448,0.014491,301250.1882813676,0.0001711855,0.0000457129
6006,10.1002/adma.201004200,80,1(a),124,Na0.0125Pb0.9875Se1,Na0.0125Pb0.9875Se1,317.5,0.011096,0.0000033229,0.000023788,3.7391,0.01446,300941.9482981733,0.0001702937,0.000045544
6006,10.1002/adma.201004200,80,1(a),124,Na0.0125Pb0.9875Se1,Na0.0125Pb0.9875Se1,318,0.011088,0.0000033263,0.00002374,3.7333,0.014432,300634.3384541383,0.0001694338,0.0000453845
6006,10.1002/adma.201004200,80,1(a),124,Na0.0125Pb0.9875Se1,Na0.0125Pb0.9875Se1,318.5,0.01108,0.0000033297,0.000023694,3.7276,0.014406,300327.3568189326,0.0001686055,0.0000452316
6006,10.1002/adma.201004200,80,1(a),124,Na0.0125Pb0.9875Se1,Na0.0125Pb0.9875Se1,319,0.011072,0.0000033331,0.00002365,3.722,-0.21376,300021.0014701029,0.0001678085,0.0000450856
6006,10.1002/adma.201004200,80,1(a),124,Na0.0125Pb0.9875Se1,Na0.0125Pb0.9875Se1,319.5,0.011064,0.0000033366,0.000023607,3.7163,-0.21266,299706.2878379188,0.0001670235,0.0000449435
6006,10.1002/adma.201004200,80,1(a),124,Na0.0125Pb0.9875Se1,Na0.0125Pb0.9875Se1,320,0.011056,0.0000033401,0.000023566,3.7106,-0.21155,299392.2337654561,0.0001662694,0.0000448093
6006,10.1002/adma.201004200,80,1(a),124,Na0.0125Pb0.9875Se1,Na0.0125Pb0.9875Se1,320.5,0.011048,0.0000033437,0.000023527,3.705,-0.21044,299069.8926339085,0.0001655411,0.0000446805
