Repository: RamyaGuru/STD2_EffMass

# STD2_EffMass
Effective mass modeling of StarryData2 data

File: csvfiles/highperformancetellerium10.1021ja400069s.csv (part 5 of 61)
sid,DOI,figureid,fignum,sampleid,samplename,composition,Temperature,Electrical conductivity,Power factor,Seebeck coefficient,Thermal conductivity,ZT,Electrical resistivity,Figure of merit Z
3503,10.1021/ja400069s,105,6(a),311,Pb0.99Na0.01Se1,Pb0.99Na0.01Se1,859,31239,0.0013629,0.00019941,1.3318,0.74868,0.0000320113,0.0010233519
3503,10.1021/ja400069s,105,6(a),311,Pb0.99Na0.01Se1,Pb0.99Na0.01Se1,859.5,31196,0.0013639,0.00019958,1.331,0.74944,0.0000320554,0.0010247183
3503,10.1021/ja400069s,105,6(a),311,Pb0.99Na0.01Se1,Pb0.99Na0.01Se1,860,31153,0.0013649,0.00019976,1.3303,0.7502,0.0000320996,0.0010260092
3503,10.1021/ja400069s,105,6(a),311,Pb0.99Na0.01Se1,Pb0.99Na0.01Se1,860.5,31110,0.0013659,0.00019993,1.3295,0.75095,0.000032144,0.0010273787
3503,10.1021/ja400069s,105,6(a),311,Pb0.99Na0.01Se1,Pb0.99Na0.01Se1,861,31067,0.0013669,0.00020011,1.3288,0.75171,0.0000321885,0.0010286725
3503,10.1021/ja400069s,105,6(a),311,Pb0.99Na0.01Se1,Pb0.99Na0.01Se1,861.5,31025,0.0013679,0.00020028,1.328,0.75246,0.0000322321,0.0010300452
3503,10.1021/ja400069s,105,6(a),311,Pb0.99Na0.01Se1,Pb0.99Na0.01Se1,862,30983,0.0013689,0.00020046,1.3273,0.75322,0.0000322758,0.0010313418
3503,10.1021/ja400069s,105,6(a),311,Pb0.99Na0.01Se1,Pb0.99Na0.01Se1,862.5,30941,0.0013698,0.00020063,1.3265,0.75397,0.0000323196,0.0010326423
3503,10.1021/ja400069s,105,6(a),311,Pb0.99Na0.01Se1,Pb0.99Na0.01Se1,863,30899,0.0013708,0.0002008,1.3258,0.75473,0.0000323635,0.0010339418
3503,10.1021/ja400069s,105,6(a),311,Pb0.99Na0.01Se1,Pb0.99Na0.01Se1,863.5,30858,0.0013718,0.00020098,1.3251,0.75548,0.0000324065,0.0010352426
3503,10.1021/ja400069s,105,6(a),311,Pb0.99Na0.01Se1,Pb0.99Na0.01Se1,864,30817,0.0013728,0.00020115,1.3243,0.75624,0.0000324496,0.0010366231
3503,10.1021/ja400069s,105,6(a),311,Pb0.99Na0.01Se1,Pb0.99Na0.01Se1,864.5,30777,0.0013738,0.00020132,1.3236,0.75699,0.0000324918,0.0010379269
3503,10.1021/ja400069s,105,6(a),311,Pb0.99Na0.01Se1,Pb0.99Na0.01Se1,865,30736,0.0013748,0.0002015,1.3229,0.75775,0.0000325351,0.001039232
3503,10.1021/ja400069s,105,6(a),311,Pb0.99Na0.01Se1,Pb0.99Na0.01Se1,865.5,30696,0.0013758,0.00020167,1.3221,0.7585,0.0000325775,0.0010406172
3503,10.1021/ja400069s,105,6(a),311,Pb0.99Na0.01Se1,Pb0.99Na0.01Se1,866,30657,0.0013767,0.00020184,1.3214,0.75926,0.000032619,0.0010418496
3503,10.1021/ja400069s,105,6(a),311,Pb0.99Na0.01Se1,Pb0.99Na0.01Se1,866.5,30617,0.0013777,0.00020201,1.3207,0.76002,0.0000326616,0.0010431589
3503,10.1021/ja400069s,105,6(a),311,Pb0.99Na0.01Se1,Pb0.99Na0.01Se1,867,30578,0.0013787,0.00020219,1.32,0.76077,0.0000327033,0.0010444697
3503,10.1021/ja400069s,105,6(a),311,Pb0.99Na0.01Se1,Pb0.99Na0.01Se1,867.5,30539,0.0013797,0.00020236,1.3193,0.76153,0.000032745,0.0010457819
3503,10.1021/ja400069s,105,6(a),311,Pb0.99Na0.01Se1,Pb0.99Na0.01Se1,868,30500,0.0013807,0.00020253,1.3185,0.76228,0.0000327869,0.0010471748
3503,10.1021/ja400069s,105,6(a),311,Pb0.99Na0.01Se1,Pb0.99Na0.01Se1,868.5,30462,0.0013817,0.0002027,1.3178,0.76304,0.0000328278,0.0010484899
3503,10.1021/ja400069s,105,6(a),311,Pb0.99Na0.01Se1,Pb0.99Na0.01Se1,869,30424,0.0013827,0.00020287,1.3171,0.76379,0.0000328688,0.0010498064
3503,10.1021/ja400069s,105,6(a),311,Pb0.99Na0.01Se1,Pb0.99Na0.01Se1,869.5,30386,0.0013836,0.00020304,1.3164,0.76455,0.0000329099,0.0010510483
3503,10.1021/ja400069s,105,6(a),311,Pb0.99Na0.01Se1,Pb0.99Na0.01Se1,870,30348,0.0013846,0.00020322,1.3157,0.7653,0.0000329511,0.0010523676
3503,10.1021/ja400069s,105,6(a),311,Pb0.99Na0.01Se1,Pb0.99Na0.01Se1,870.5,30311,0.0013856,0.00020339,1.315,0.76606,0.0000329913,0.0010536882
3503,10.1021/ja400069s,105,6(a),311,Pb0.99Na0.01Se1,Pb0.99Na0.01Se1,871,30274,0.0013866,0.00020356,1.3143,0.76681,0.0000330316,0.0010550103
3503,10.1021/ja400069s,105,6(a),311,Pb0.99Na0.01Se1,Pb0.99Na0.01Se1,871.5,30237,0.0013876,0.00020373,1.3136,0.76757,0.0000330721,0.0010563337
3503,10.1021/ja400069s,105,6(a),311,Pb0.99Na0.01Se1,Pb0.99Na0.01Se1,872,30200,0.0013886,0.0002039,1.313,0.76833,0.0000331126,0.0010575781
3503,10.1021/ja400069s,105,6(a),311,Pb0.99Na0.01Se1,Pb0.99Na0.01Se1,872.5,30164,0.0013896,0.00020407,1.3123,0.76908,0.0000331521,0.0010589042
3503,10.1021/ja400069s,105,6(a),311,Pb0.99Na0.01Se1,Pb0.99Na0.01Se1,873,30128,0.0013905,0.00020424,1.3116,0.76984,0.0000331917,0.0010601555
3503,10.1021/ja400069s,105,6(a),311,Pb0.99Na0.01Se1,Pb0.99Na0.01Se1,873.5,30092,0.0013915,0.00020441,1.3109,0.77059,0.0000332314,0.0010614845
3503,10.1021/ja400069s,105,6(a),311,Pb0.99Na0.01Se1,Pb0.99Na0.01Se1,874,30057,0.0013925,0.00020458,1.3102,0.77135,0.0000332701,0.0010628148
3503,10.1021/ja400069s,105,6(a),311,Pb0.99Na0.01Se1,Pb0.99Na0.01Se1,874.5,30022,0.0013935,0.00020474,1.3096,0.7721,0.0000333089,0.0010640654
3503,10.1021/ja400069s,105,6(a),311,Pb0.99Na0.01Se1,Pb0.99Na0.01Se1,875,29987,0.0013945,0.00020491,1.3089,0.77286,0.0000333478,0.0010653984
3503,10.1021/ja400069s,105,6(a),311,Pb0.99Na0.01Se1,Pb0.99Na0.01Se1,875.5,29952,0.0013955,0.00020508,1.3082,0.77361,0.0000333868,0.0010667329
3503,10.1021/ja400069s,105,6(a),311,Pb0.99Na0.01Se1,Pb0.99Na0.01Se1,876,29917,0.0013965,0.00020525,1.3075,0.77437,0.0000334258,0.0010680688
3503,10.1021/ja400069s,105,6(a),311,Pb0.99Na0.01Se1,Pb0.99Na0.01Se1,876.5,29883,0.0013974,0.00020542,1.3069,0.77512,0.0000334638,0.0010692478
3503,10.1021/ja400069s,105,6(a),311,Pb0.99Na0.01Se1,Pb0.99Na0.01Se1,877,29849,0.0013984,0.00020559,1.3062,0.77588,0.000033502,0.0010705864
3503,10.1021/ja400069s,105,6(a),311,Pb0.99Na0.01Se1,Pb0.99Na0.01Se1,877.5,29816,0.0013994,0.00020575,1.3056,0.77663,0.000033539,0.0010718444
3503,10.1021/ja400069s,105,6(a),311,Pb0.99Na0.01Se1,Pb0.99Na0.01Se1,878,29782,0.0014004,0.00020592,1.3049,0.77739,0.0000335773,0.0010731857
3503,10.1021/ja400069s,105,6(a),311,Pb0.99Na0.01Se1,Pb0.99Na0.01Se1,878.5,29749,0.0014014,0.00020609,1.3043,0.77815,0.0000336146,0.0010744461
3503,10.1021/ja400069s,105,6(a),311,Pb0.99Na0.01Se1,Pb0.99Na0.01Se1,879,29716,0.0014024,0.00020626,1.3036,0.7789,0.0000336519,0.0010757901
3503,10.1021/ja400069s,105,6(a),311,Pb0.99Na0.01Se1,Pb0.99Na0.01Se1,879.5,29683,0.0014034,0.00020642,1.303,0.77966,0.0000336893,0.001077053
3503,10.1021/ja400069s,105,6(a),311,Pb0.99Na0.01Se1,Pb0.99Na0.01Se1,880,29651,0.0014043,0.00020659,1.3023,0.78041,0.0000337257,0.001078323
3503,10.1021/ja400069s,105,6(a),311,Pb0.99Na0.01Se1,Pb0.99Na0.01Se1,880.5,29618,0.0014053,0.00020676,1.3017,0.78117,0.0000337633,0.0010795882
3503,10.1021/ja400069s,105,6(a),311,Pb0.99Na0.01Se1,Pb0.99Na0.01Se1,881,29586,0.0014063,0.00020692,1.301,0.78192,0.0000337998,0.0010809377
3503,10.1021/ja400069s,105,6(a),311,Pb0.99Na0.01Se1,Pb0.99Na0.01Se1,881.5,29555,0.0014073,0.00020709,1.3004,0.78268,0.0000338352,0.0010822055
3503,10.1021/ja400069s,105,6(a),311,Pb0.99Na0.01Se1,Pb0.99Na0.01Se1,882,29523,0.0014083,0.00020726,1.2998,0.78343,0.0000338719,0.0010834744
3503,10.1021/ja400069s,105,6(a),311,Pb0.99Na0.01Se1,Pb0.99Na0.01Se1,882.5,29492,0.0014093,0.00020742,1.2991,0.78419,0.0000339075,0.001084828
3503,10.1021/ja400069s,105,6(a),311,Pb0.99Na0.01Se1,Pb0.99Na0.01Se1,883,29461,0.0014103,0.00020759,1.2985,0.78494,0.0000339432,0.0010860993
3503,10.1021/ja400069s,105,6(a),311,Pb0.99Na0.01Se1,Pb0.99Na0.01Se1,883.5,29430,0.0014112,0.00020775,1.2979,0.7857,0.0000339789,0.0010872949
3503,10.1021/ja400069s,105,6(a),311,Pb0.99Na0.01Se1,Pb0.99Na0.01Se1,884,29400,0.0014122,0.00020792,1.2973,0.78646,0.0000340136,0.0010885686
3503,10.1021/ja400069s,105,6(a),311,Pb0.99Na0.01Se1,Pb0.99Na0.01Se1,884.5,29369,0.0014132,0.00020808,1.2967,0.78721,0.0000340495,0.0010898434
3503,10.1021/ja400069s,105,6(a),311,Pb0.99Na0.01Se1,Pb0.99Na0.01Se1,885,29339,0.0014142,0.00020825,1.296,0.78797,0.0000340843,0.0010912037
3503,10.1021/ja400069s,105,6(a),311,Pb0.99Na0.01Se1,Pb0.99Na0.01Se1,885.5,29309,0.0014152,0.00020841,1.2954,0.78872,0.0000341192,0.0010924811
3503,10.1021/ja400069s,105,6(a),311,Pb0.99Na0.01Se1,Pb0.99Na0.01Se1,886,29280,0.0014162,0.00020857,1.2948,0.78948,0.000034153,0.0010937597
3503,10.1021/ja400069s,105,6(a),311,Pb0.99Na0.01Se1,Pb0.99Na0.01Se1,886.5,29250,0.0014172,0.00020874,1.2942,0.79023,0.000034188,0.0010950394
3503,10.1021/ja400069s,105,6(a),311,Pb0.99Na0.01Se1,Pb0.99Na0.01Se1,887,29221,0.0014181,0.0002089,1.2936,0.79099,0.000034222,0.001096243
3503,10.1021/ja400069s,105,6(a),311,Pb0.99Na0.01Se1,Pb0.99Na0.01Se1,887.5,29192,0.0014191,0.00020907,1.293,0.79174,0.000034256,0.0010975251
3503,10.1021/ja400069s,105,6(a),311,Pb0.99Na0.01Se1,Pb0.99Na0.01Se1,888,29163,0.0014201,0.00020923,1.2924,0.7925,0.00003429,0.0010988084
3503,10.1021/ja400069s,105,6(a),311,Pb0.99Na0.01Se1,Pb0.99Na0.01Se1,888.5,29135,0.0014211,0.00020939,1.2918,0.79325,0.000034323,0.0011000929
3503,10.1021/ja400069s,105,6(a),311,Pb0.99Na0.01Se1,Pb0.99Na0.01Se1,889,29106,0.0014221,0.00020955,1.2912,0.79401,0.0000343572,0.0011013786
3503,10.1021/ja400069s,105,6(a),311,Pb0.99Na0.01Se1,Pb0.99Na0.01Se1,889.5,29078,0.0014231,0.00020972,1.2906,0.79476,0.0000343903,0.0011026654
3503,10.1021/ja400069s,105,6(a),311,Pb0.99Na0.01Se1,Pb0.99Na0.01Se1,890,29050,0.0014241,0.00020988,1.29,0.79552,0.0000344234,0.0011039535
3503,10.1021/ja400069s,105,6(a),311,Pb0.99Na0.01Se1,Pb0.99Na0.01Se1,890.5,29023,0.001425,0.00021004,1.2895,0.79628,0.0000344554,0.0011050795
3503,10.1021/ja400069s,105,6(a),311,Pb0.99Na0.01Se1,Pb0.99Na0.01Se1,891,28995,0.001426,0.0002102,1.2889,0.79703,0.0000344887,0.0011063698
3503,10.1021/ja400069s,105,6(a),311,Pb0.99Na0.01Se1,Pb0.99Na0.01Se1,891.5,28968,0.001427,0.00021037,1.2883,0.79779,0.0000345209,0.0011076613
3503,10.1021/ja400069s,105,6(a),311,Pb0.99Na0.01Se1,Pb0.99Na0.01Se1,892,28941,0.001428,0.00021053,1.2877,0.79854,0.0000345531,0.0011089539
3503,10.1021/ja400069s,105,6(a),311,Pb0.99Na0.01Se1,Pb0.99Na0.01Se1,892.5,28914,0.001429,0.00021069,1.2871,0.7993,0.0000345853,0.0011102478
3503,10.1021/ja400069s,105,6(a),311,Pb0.99Na0.01Se1,Pb0.99Na0.01Se1,893,28888,0.00143,0.00021085,1.2866,0.80005,0.0000346164,0.0011114566
3503,10.1021/ja400069s,105,6(a),311,Pb0.99Na0.01Se1,Pb0.99Na0.01Se1,893.5,28861,0.001431,0.00021101,1.286,0.80081,0.0000346488,0.0011127527
3503,10.1021/ja400069s,105,6(a),311,Pb0.99Na0.01Se1,Pb0.99Na0.01Se1,894,28835,0.0014319,0.00021117,1.2854,0.80156,0.0000346801,0.0011139723
3503,10.1021/ja400069s,105,6(a),311,Pb0.99Na0.01Se1,Pb0.99Na0.01Se1,894.5,28809,0.0014329,0.00021133,1.2849,0.80232,0.0000347114,0.0011151841
3503,10.1021/ja400069s,105,6(a),311,Pb0.99Na0.01Se1,Pb0.99Na0.01Se1,895,28783,0.0014339,0.00021149,1.2843,0.80307,0.0000347427,0.0011164837
3503,10.1021/ja400069s,105,6(a),311,Pb0.99Na0.01Se1,Pb0.99Na0.01Se1,895.5,28758,0.0014349,0.00021165,1.2838,0.80383,0.0000347729,0.0011176975
3503,10.1021/ja400069s,105,6(a),311,Pb0.99Na0.01Se1,Pb0.99Na0.01Se1,896,28733,0.0014359,0.00021181,1.2832,0.80459,0.0000348032,0.0011189994
3503,10.1021/ja400069s,105,6(a),311,Pb0.99Na0.01Se1,Pb0.99Na0.01Se1,896.5,28707,0.0014369,0.00021197,1.2827,0.80534,0.0000348347,0.0011202152
3503,10.1021/ja400069s,105,6(a),311,Pb0.99Na0.01Se1,Pb0.99Na0.01Se1,897,28682,0.0014379,0.00021213,1.2821,0.8061,0.0000348651,0.0011215194
3503,10.1021/ja400069s,105,6(a),311,Pb0.99Na0.01Se1,Pb0.99Na0.01Se1,897.5,28658,0.0014388,0.00021229,1.2816,0.80685,0.0000348943,0.0011226592
3503,10.1021/ja400069s,105,6(a),311,Pb0.99Na0.01Se1,Pb0.99Na0.01Se1,898,28633,0.0014398,0.00021244,1.281,0.80761,0.0000349247,0.0011239657
3503,10.1021/ja400069s,105,6(a),311,Pb0.99Na0.01Se1,Pb0.99Na0.01Se1,898.5,28609,0.0014408,0.0002126,1.2805,0.80836,0.000034954,0.0011251855
3503,10.1021/ja400069s,105,6(a),311,Pb0.99Na0.01Se1,Pb0.99Na0.01Se1,899,28584,0.0014418,0.00021276,1.2799,0.80912,0.0000349846,0.0011264943
3503,10.1021/ja400069s,105,6(a),311,Pb0.99Na0.01Se1,Pb0.99Na0.01Se1,899.5,28560,0.0014428,0.00021292,1.2794,0.80987,0.000035014,0.0011277161
3503,10.1021/ja400069s,105,6(a),311,Pb0.99Na0.01Se1,Pb0.99Na0.01Se1,900,28537,0.0014438,0.00021308,1.2789,0.81063,0.0000350422,0.0011289389
3503,10.1021/ja400069s,105,6(a),311,Pb0.99Na0.01Se1,Pb0.99Na0.01Se1,900.5,28513,0.0014447,0.00021323,1.2783,0.81138,0.0000350717,0.0011301729
3503,10.1021/ja400069s,105,6(a),311,Pb0.99Na0.01Se1,Pb0.99Na0.01Se1,901,28490,0.0014457,0.00021339,1.2778,0.81214,0.0000351,0.0011313977
3503,10.1021/ja400069s,105,6(a),311,Pb0.99Na0.01Se1,Pb0.99Na0.01Se1,901.5,28466,0.0014467,0.00021355,1.2773,0.81289,0.0000351296,0.0011326235
3503,10.1021/ja400069s,105,6(a),311,Pb0.99Na0.01Se1,Pb0.99Na0.01Se1,902,28443,0.0014477,0.0002137,1.2768,0.81365,0.000035158,0.0011338503
3503,10.1021/ja400069s,105,6(a),311,Pb0.99Na0.01Se1,Pb0.99Na0.01Se1,902.5,28420,0.0014487,0.00021386,1.2762,0.81441,0.0000351865,0.0011351669
3503,10.1021/ja400069s,105,6(a),311,Pb0.99Na0.01Se1,Pb0.99Na0.01Se1,903,28398,0.0014497,0.00021402,1.2757,0.81516,0.0000352137,0.0011363957
3503,10.1021/ja400069s,105,6(a),311,Pb0.99Na0.01Se1,Pb0.99Na0.01Se1,903.5,28375,0.0014507,0.00021417,1.2752,0.81592,0.0000352423,0.0011376255
3503,10.1021/ja400069s,105,6(a),311,Pb0.99Na0.01Se1,Pb0.99Na0.01Se1,904,28353,0.0014516,0.00021433,1.2747,0.81667,0.0000352696,0.0011387778
3503,10.1021/ja400069s,105,6(a),311,Pb0.99Na0.01Se1,Pb0.99Na0.01Se1,904.5,28330,0.0014526,0.00021448,1.2742,0.81743,0.0000352983,0.0011400094
3503,10.1021/ja400069s,105,6(a),311,Pb0.99Na0.01Se1,Pb0.99Na0.01Se1,905,28308,0.0014536,0.00021464,1.2737,0.81818,0.0000353257,0.0011412421
3503,10.1021/ja400069s,105,6(a),311,Pb0.99Na0.01Se1,Pb0.99Na0.01Se1,905.5,28287,0.0014546,0.00021479,1.2732,0.81894,0.0000353519,0.0011424757
3503,10.1021/ja400069s,105,6(a),311,Pb0.99Na0.01Se1,Pb0.99Na0.01Se1,906,28265,0.0014556,0.00021495,1.2727,0.81969,0.0000353794,0.0011437102
3503,10.1021/ja400069s,105,6(a),311,Pb0.99Na0.01Se1,Pb0.99Na0.01Se1,906.5,28243,0.0014566,0.0002151,1.2722,0.82045,0.000035407,0.0011449458
3503,10.1021/ja400069s,105,6(a),311,Pb0.99Na0.01Se1,Pb0.99Na0.01Se1,907,28222,0.0014576,0.00021525,1.2717,0.8212,0.0000354333,0.0011461823
3503,10.1021/ja400069s,105,6(a),311,Pb0.99Na0.01Se1,Pb0.99Na0.01Se1,907.5,28201,0.0014585,0.00021541,1.2712,0.82196,0.0000354597,0.0011473411
3503,10.1021/ja400069s,105,6(a),311,Pb0.99Na0.01Se1,Pb0.99Na0.01Se1,908,28180,0.0014595,0.00021556,1.2707,0.82272,0.0000354862,0.0011485795
3503,10.1021/ja400069s,105,6(a),311,Pb0.99Na0.01Se1,Pb0.99Na0.01Se1,908.5,28159,0.0014605,0.00021571,1.2702,0.82347,0.0000355126,0.0011498189
3503,10.1021/ja400069s,105,6(a),311,Pb0.99Na0.01Se1,Pb0.99Na0.01Se1,909,28138,0.0014615,0.00021587,1.2697,0.82423,0.0000355391,0.0011510593
3503,10.1021/ja400069s,105,6(a),311,Pb0.99Na0.01Se1,Pb0.99Na0.01Se1,909.5,28118,0.0014625,0.00021602,1.2693,0.82498,0.0000355644,0.0011522099
3503,10.1021/ja400069s,105,6(a),311,Pb0.99Na0.01Se1,Pb0.99Na0.01Se1,910,28097,0.0014635,0.00021617,1.2688,0.82574,0.000035591,0.0011534521
3503,10.1021/ja400069s,105,6(a),311,Pb0.99Na0.01Se1,Pb0.99Na0.01Se1,910.5,28077,0.0014645,0.00021632,1.2683,0.82649,0.0000356163,0.0011546953
3503,10.1021/ja400069s,105,6(a),311,Pb0.99Na0.01Se1,Pb0.99Na0.01Se1,911,28057,0.0014654,0.00021648,1.2678,0.82725,0.0000356417,0.0011558605
3503,10.1021/ja400069s,105,6(a),311,Pb0.99Na0.01Se1,Pb0.99Na0.01Se1,911.5,28037,0.0014664,0.00021663,1.2674,0.828,0.0000356672,0.0011570144
3503,10.1021/ja400069s,105,6(a),311,Pb0.99Na0.01Se1,Pb0.99Na0.01Se1,912,28017,0.0014674,0.00021678,1.2669,0.82876,0.0000356926,0.0011582603
3503,10.1021/ja400069s,105,6(a),311,Pb0.99Na0.01Se1,Pb0.99Na0.01Se1,912.5,27997,0.0014684,0.00021693,1.2664,0.82951,0.0000357181,0.0011595073
3503,10.1021/ja400069s,105,6(a),311,Pb0.99Na0.01Se1,Pb0.99Na0.01Se1,913,27978,0.0014694,0.00021708,1.266,0.83027,0.0000357424,0.0011606635
3503,10.1021/ja400069s,105,6(a),311,Pb0.99Na0.01Se1,Pb0.99Na0.01Se1,913.5,27958,0.0014704,0.00021723,1.2655,0.83103,0.0000357679,0.0011619123
3503,10.1021/ja400069s,105,6(a),311,Pb0.99Na0.01Se1,Pb0.99Na0.01Se1,914,27939,0.0014714,0.00021738,1.2651,0.83178,0.0000357923,0.0011630701
3503,10.1021/ja400069s,105,6(a),311,Pb0.99Na0.01Se1,Pb0.99Na0.01Se1,914.5,27920,0.0014723,0.00021753,1.2646,0.83254,0.0000358166,0.0011642417
3503,10.1021/ja400069s,105,6(a),311,Pb0.99Na0.01Se1,Pb0.99Na0.01Se1,915,27901,0.0014733,0.00021768,1.2641,0.83329,0.000035841,0.0011654932
3503,10.1021/ja400069s,105,6(a),311,Pb0.99Na0.01Se1,Pb0.99Na0.01Se1,915.5,27882,0.0014743,0.00021783,1.2637,0.83405,0.0000358654,0.0011666535
3503,10.1021/ja400069s,105,6(a),311,Pb0.99Na0.01Se1,Pb0.99Na0.01Se1,916,27864,0.0014753,0.00021798,1.2632,0.8348,0.0000358886,0.0011679069
3503,10.1021/ja400069s,105,6(a),311,Pb0.99Na0.01Se1,Pb0.99Na0.01Se1,916.5,27845,0.0014763,0.00021813,1.2628,0.83556,0.0000359131,0.0011690687
3503,10.1021/ja400069s,105,6(a),311,Pb0.99Na0.01Se1,Pb0.99Na0.01Se1,917,27827,0.0014773,0.00021828,1.2624,0.83631,0.0000359363,0.0011702313
3503,10.1021/ja400069s,105,6(a),311,Pb0.99Na0.01Se1,Pb0.99Na0.01Se1,917.5,27808,0.0014783,0.00021843,1.2619,0.83707,0.0000359609,0.0011714874
3503,10.1021/ja400069s,105,6(a),311,Pb0.99Na0.01Se1,Pb0.99Na0.01Se1,918,27790,0.0014792,0.00021857,1.2615,0.83782,0.0000359842,0.0011725723
3503,10.1021/ja400069s,105,6(a),311,Pb0.99Na0.01Se1,Pb0.99Na0.01Se1,918.5,27772,0.0014802,0.00021872,1.2611,0.83858,0.0000360075,0.0011737372
3503,10.1021/ja400069s,105,6(a),311,Pb0.99Na0.01Se1,Pb0.99Na0.01Se1,919,27754,0.0014812,0.00021887,1.2606,0.83933,0.0000360308,0.001174996
3503,10.1021/ja400069s,105,6(a),311,Pb0.99Na0.01Se1,Pb0.99Na0.01Se1,919.5,27736,0.0014822,0.00021902,1.2602,0.84009,0.0000360542,0.0011761625
3503,10.1021/ja400069s,105,6(a),311,Pb0.99Na0.01Se1,Pb0.99Na0.01Se1,920,27719,0.0014832,0.00021916,1.2598,0.84085,0.0000360763,0.0011773297
3503,10.1021/ja400069s,105,6(a),311,Pb0.99Na0.01Se1,Pb0.99Na0.01Se1,920.5,27701,0.0014842,0.00021931,1.2593,0.8416,0.0000360998,0.0011785913
3503,10.1021/ja400069s,105,6(a),311,Pb0.99Na0.01Se1,Pb0.99Na0.01Se1,921,27684,0.0014852,0.00021946,1.2589,0.84236,0.0000361219,0.0011797601
3503,10.1021/ja400069s,105,6(a),311,Pb0.99Na0.01Se1,Pb0.99Na0.01Se1,921.5,27666,0.0014861,0.0002196,1.2585,0.84311,0.0000361454,0.0011808502
3503,10.1021/ja400069s,105,6(a),311,Pb0.99Na0.01Se1,Pb0.99Na0.01Se1,922,27649,0.0014871,0.00021975,1.2581,0.84387,0.0000361677,0.0011820205
3503,10.1021/ja400069s,105,6(a),311,Pb0.99Na0.01Se1,Pb0.99Na0.01Se1,922.5,27632,0.0014881,0.00021989,1.2577,0.84462,0.0000361899,0.0011831915
3503,10.1021/ja400069s,105,6(a),311,Pb0.99Na0.01Se1,Pb0.99Na0.01Se1,923,27615,0.0014891,0.00022004,1.2573,0.84538,0.0000362122,0.0011843633
3503,10.1021/ja400069s,171,5(a),311,Pb0.99Na0.01Se1,Pb0.99Na0.01Se1,923.5,27598,0.0014901,,1.2569,1.0948,0.0000362345,0.0011855358
3503,10.1021/ja400069s,31,7(b),311,Pb0.99Na0.01Se1,Pb0.99Na0.01Se1,924,,0.0014911,,1.2565,1.0965,,0.0011867091
3503,10.1021/ja400069s,4875,7(a),311,Pb0.99Na0.01Se1,Pb0.99Na0.01Se1,924.5,,0.0014921,,,,,
3503,10.1021/ja400069s,4875,7(a),311,Pb0.99Na0.01Se1,Pb0.99Na0.01Se1,925,,0.001493,,,,,
3503,10.1021/ja400069s,4875,7(a),311,Pb0.99Na0.01Se1,Pb0.99Na0.01Se1,925.5,,0.001494,,,,,
3503,10.1021/ja400069s,105,6(a),286,Pb0.98Sr0.01Na0.01Se1,Pb0.98Sr0.01Na0.01Se1,301.5,,,0.000030152,,,,
3503,10.1021/ja400069s,105,6(a),286,Pb0.98Sr0.01Na0.01Se1,Pb0.98Sr0.01Na0.01Se1,302,,,0.000030205,,,,
3503,10.1021/ja400069s,105,6(a),286,Pb0.98Sr0.01Na0.01Se1,Pb0.98Sr0.01Na0.01Se1,302.5,,,0.000030258,,,,
3503,10.1021/ja400069s,105,6(a),286,Pb0.98Sr0.01Na0.01Se1,Pb0.98Sr0.01Na0.01Se1,303,285290,0.00026211,0.000030311,3.7312,0.021285,0.0000035052,0.0000702482
3503,10.1021/ja400069s,105,6(a),286,Pb0.98Sr0.01Na0.01Se1,Pb0.98Sr0.01Na0.01Se1,303.5,284850,0.00026262,0.000030364,3.7272,0.021385,0.0000035106,0.0000704604
3503,10.1021/ja400069s,105,6(a),286,Pb0.98Sr0.01Na0.01Se1,Pb0.98Sr0.01Na0.01Se1,304,284420,0.00026314,0.000030417,3.7231,0.021486,0.0000035159,0.0000706777
3503,10.1021/ja400069s,105,6(a),286,Pb0.98Sr0.01Na0.01Se1,Pb0.98Sr0.01Na0.01Se1,304.5,283990,0.00029057,0.000030471,3.7191,0.02379,0.0000035213,0.0000781291
3503,10.1021/ja400069s,105,6(a),286,Pb0.98Sr0.01Na0.01Se1,Pb0.98Sr0.01Na0.01Se1,305,283550,0.00029158,0.000030524,3.715,0.023939,0.0000035267,0.0000784872
3503,10.1021/ja400069s,105,6(a),286,Pb0.98Sr0.01Na0.01Se1,Pb0.98Sr0.01Na0.01Se1,305.5,283120,0.0002926,0.000030578,3.711,0.024088,0.0000035321,0.0000788467
3503,10.1021/ja400069s,105,6(a),286,Pb0.98Sr0.01Na0.01Se1,Pb0.98Sr0.01Na0.01Se1,306,282690,0.00029361,0.000030632,3.7069,0.024237,0.0000035374,0.0000792063
3503,10.1021/ja400069s,105,6(a),286,Pb0.98Sr0.01Na0.01Se1,Pb0.98Sr0.01Na0.01Se1,306.5,282260,0.00029463,0.000030686,3.7029,0.024387,0.0000035428,0.0000795674
3503,10.1021/ja400069s,105,6(a),286,Pb0.98Sr0.01Na0.01Se1,Pb0.98Sr0.01Na0.01Se1,307,281830,0.00029564,0.000030741,3.6988,0.024538,0.0000035482,0.0000799286
3503,10.1021/ja400069s,105,6(a),286,Pb0.98Sr0.01Na0.01Se1,Pb0.98Sr0.01Na0.01Se1,307.5,281400,0.00029666,0.000030795,3.6948,0.02469,0.0000035537,0.0000802912
3503,10.1021/ja400069s,105,6(a),286,Pb0.98Sr0.01Na0.01Se1,Pb0.98Sr0.01Na0.01Se1,308,280960,0.00029767,0.00003085,3.6907,0.024841,0.0000035592,0.0000806541
3503,10.1021/ja400069s,105,6(a),286,Pb0.98Sr0.01Na0.01Se1,Pb0.98Sr0.01Na0.01Se1,308.5,280530,0.00029869,0.000030905,3.6867,0.024994,0.0000035647,0.0000810183
3503,10.1021/ja400069s,105,6(a),286,Pb0.98Sr0.01Na0.01Se1,Pb0.98Sr0.01Na0.01Se1,309,280100,0.0002997,0.000030959,3.6827,0.025147,0.0000035702,0.0000813805
3503,10.1021/ja400069s,105,6(a),286,Pb0.98Sr0.01Na0.01Se1,Pb0.98Sr0.01Na0.01Se1,309.5,279670,0.00030072,0.000031015,3.6787,0.0253,0.0000035756,0.0000817463
3503,10.1021/ja400069s,105,6(a),286,Pb0.98Sr0.01Na0.01Se1,Pb0.98Sr0.01Na0.01Se1,310,279240,0.00030174,0.00003107,3.6746,0.025456,0.0000035811,0.0000821151
3503,10.1021/ja400069s,105,6(a),286,Pb0.98Sr0.01Na0.01Se1,Pb0.98Sr0.01Na0.01Se1,310.5,278810,0.00030275,0.000031125,3.6706,0.02561,0.0000035867,0.0000824797
3503,10.1021/ja400069s,105,6(a),286,Pb0.98Sr0.01Na0.01Se1,Pb0.98Sr0.01Na0.01Se1,311,278390,0.00030377,0.000031181,3.6666,0.025766,0.0000035921,0.0000828479
3503,10.1021/ja400069s,105,6(a),286,Pb0.98Sr0.01Na0.01Se1,Pb0.98Sr0.01Na0.01Se1,311.5,277960,0.00030478,0.000031237,3.6626,0.025921,0.0000035976,0.0000832141
3503,10.1021/ja400069s,105,6(a),286,Pb0.98Sr0.01Na0.01Se1,Pb0.98Sr0.01Na0.01Se1,312,277530,0.0003058,0.000031293,3.6586,0.026078,0.0000036032,0.0000835839
3503,10.1021/ja400069s,105,6(a),286,Pb0.98Sr0.01Na0.01Se1,Pb0.98Sr0.01Na0.01Se1,312.5,277100,0.00030681,0.000031349,3.6546,0.026235,0.0000036088,0.0000839517
3503,10.1021/ja400069s,105,6(a),286,Pb0.98Sr0.01Na0.01Se1,Pb0.98Sr0.01Na0.01Se1,313,276670,0.00030783,0.000031405,3.6506,0.026393,0.0000036144,0.0000843231
3503,10.1021/ja400069s,105,6(a),286,Pb0.98Sr0.01Na0.01Se1,Pb0.98Sr0.01Na0.01Se1,313.5,276240,0.00030884,0.000031461,3.6466,0.026551,0.00000362,0.0000846926
3503,10.1021/ja400069s,105,6(a),286,Pb0.98Sr0.01Na0.01Se1,Pb0.98Sr0.01Na0.01Se1,314,275820,0.00030986,0.000031518,3.6426,0.026711,0.0000036256,0.0000850656
3503,10.1021/ja400069s,105,6(a),286,Pb0.98Sr0.01Na0.01Se1,Pb0.98Sr0.01Na0.01Se1,314.5,275390,0.00031087,0.000031575,3.6386,0.02687,0.0000036312,0.0000854367
3503,10.1021/ja400069s,105,6(a),286,Pb0.98Sr0.01Na0.01Se1,Pb0.98Sr0.01Na0.01Se1,315,274960,0.00031189,0.000031632,3.6346,0.027031,0.0000036369,0.0000858114
3503,10.1021/ja400069s,105,6(a),286,Pb0.98Sr0.01Na0.01Se1,Pb0.98Sr0.01Na0.01Se1,315.5,274540,0.0003129,0.000031689,3.6307,0.02719,0.0000036425,0.0000861817
3503,10.1021/ja400069s,105,6(a),286,Pb0.98Sr0.01Na0.01Se1,Pb0.98Sr0.01Na0.01Se1,316,274110,0.00031392,0.000031746,3.6267,0.027352,0.0000036482,0.000086558
3503,10.1021/ja400069s,105,6(a),286,Pb0.98Sr0.01Na0.01Se1,Pb0.98Sr0.01Na0.01Se1,316.5,273690,0.00031493,0.000031804,3.6227,0.027514,0.0000036538,0.0000869324
3503,10.1021/ja400069s,105,6(a),286,Pb0.98Sr0.01Na0.01Se1,Pb0.98Sr0.01Na0.01Se1,317,273260,0.00031595,0.000031861,3.6187,0.027677,0.0000036595,0.0000873104
3503,10.1021/ja400069s,105,6(a),286,Pb0.98Sr0.01Na0.01Se1,Pb0.98Sr0.01Na0.01Se1,317.5,272830,0.00031697,0.000031919,3.6148,0.027841,0.0000036653,0.0000876867
3503,10.1021/ja400069s,105,6(a),286,Pb0.98Sr0.01Na0.01Se1,Pb0.98Sr0.01Na0.01Se1,318,272410,0.00031798,0.000031977,3.6108,0.028004,0.0000036709,0.0000880636
3503,10.1021/ja400069s,105,6(a),286,Pb0.98Sr0.01Na0.01Se1,Pb0.98Sr0.01Na0.01Se1,318.5,271990,0.000319,0.000032036,3.6068,0.028169,0.0000036766,0.0000884441
3503,10.1021/ja400069s,105,6(a),286,Pb0.98Sr0.01Na0.01Se1,Pb0.98Sr0.01Na0.01Se1,319,271560,0.00032001,0.000032094,3.6029,0.028334,0.0000036824,0.0000888201
3503,10.1021/ja400069s,105,6(a),286,Pb0.98Sr0.01Na0.01Se1,Pb0.98Sr0.01Na0.01Se1,319.5,271140,0.00032103,0.000032153,3.5989,0.0285,0.0000036881,0.0000892023
3503,10.1021/ja400069s,105,6(a),286,Pb0.98Sr0.01Na0.01Se1,Pb0.98Sr0.01Na0.01Se1,320,270710,0.00032204,0.000032211,3.595,0.028666,0.000003694,0.00008958
3503,10.1021/ja400069s,105,6(a),286,Pb0.98Sr0.01Na0.01Se1,Pb0.98Sr0.01Na0.01Se1,320.5,270290,0.00032306,0.00003227,3.591,0.028833,0.0000036997,0.0000899638
3503,10.1021/ja400069s,105,6(a),286,Pb0.98Sr0.01Na0.01Se1,Pb0.98Sr0.01Na0.01Se1,321,269870,0.00032407,0.000032329,3.5871,0.029,0.0000037055,0.0000903432
3503,10.1021/ja400069s,105,6(a),286,Pb0.98Sr0.01Na0.01Se1,Pb0.98Sr0.01Na0.01Se1,321.5,269440,0.00032509,0.000032389,3.5831,0.029169,0.0000037114,0.0000907287
3503,10.1021/ja400069s,105,6(a),286,Pb0.98Sr0.01Na0.01Se1,Pb0.98Sr0.01Na0.01Se1,322,269020,0.0003261,0.000032448,3.5792,0.029337,0.0000037172,0.0000911097
3503,10.1021/ja400069s,105,6(a),286,Pb0.98Sr0.01Na0.01Se1,Pb0.98Sr0.01Na0.01Se1,322.5,268600,0.00032712,0.000032508,3.5753,0.029507,0.000003723,0.0000914944
3503,10.1021/ja400069s,105,6(a),286,Pb0.98Sr0.01Na0.01Se1,Pb0.98Sr0.01Na0.01Se1,323,268180,0.00032813,0.000032568,3.5713,0.029677,0.0000037288,0.0000918797
3503,10.1021/ja400069s,105,6(a),286,Pb0.98Sr0.01Na0.01Se1,Pb0.98Sr0.01Na0.01Se1,323.5,267760,0.00032915,0.000032628,3.5674,0.029848,0.0000037347,0.0000922661
3503,10.1021/ja400069s,105,6(a),286,Pb0.98Sr0.01Na0.01Se1,Pb0.98Sr0.01Na0.01Se1,324,267340,0.00033016,0.000032688,3.5635,0.030019,0.0000037406,0.0000926505
3503,10.1021/ja400069s,105,6(a),286,Pb0.98Sr0.01Na0.01Se1,Pb0.98Sr0.01Na0.01Se1,324.5,266920,0.00033118,0.000032749,3.5596,0.030191,0.0000037464,0.0000930385
3503,10.1021/ja400069s,105,6(a),286,Pb0.98Sr0.01Na0.01Se1,Pb0.98Sr0.01Na0.01Se1,325,266500,0.00033219,0.00003281,3.5557,0.030363,0.0000037523,0.0000934246
3503,10.1021/ja400069s,105,6(a),286,Pb0.98Sr0.01Na0.01Se1,Pb0.98Sr0.01Na0.01Se1,325.5,266080,0.00033321,0.00003287,3.5518,0.030537,0.0000037583,0.0000938144
3503,10.1021/ja400069s,105,6(a),286,Pb0.98Sr0.01Na0.01Se1,Pb0.98Sr0.01Na0.01Se1,326,265660,0.00033423,0.000032932,3.5478,0.030712,0.0000037642,0.0000942077
3503,10.1021/ja400069s,105,6(a),286,Pb0.98Sr0.01Na0.01Se1,Pb0.98Sr0.01Na0.01Se1,326.5,265240,0.00033524,0.000032993,3.5439,0.030886,0.0000037702,0.0000945963
3503,10.1021/ja400069s,105,6(a),286,Pb0.98Sr0.01Na0.01Se1,Pb0.98Sr0.01Na0.01Se1,327,264820,0.00033626,0.000033054,3.54,0.031061,0.0000037761,0.0000949887
3503,10.1021/ja400069s,105,6(a),286,Pb0.98Sr0.01Na0.01Se1,Pb0.98Sr0.01Na0.01Se1,327.5,264400,0.00033727,0.000033116,3.5361,0.031237,0.0000037821,0.0000953791
3503,10.1021/ja400069s,105,6(a),286,Pb0.98Sr0.01Na0.01Se1,Pb0.98Sr0.01Na0.01Se1,328,263980,0.00033829,0.000033178,3.5322,0.031414,0.0000037882,0.0000957732
3503,10.1021/ja400069s,105,6(a),286,Pb0.98Sr0.01Na0.01Se1,Pb0.98Sr0.01Na0.01Se1,328.5,263560,0.0003393,0.00003324,3.5284,0.031589,0.0000037942,0.0000961626
3503,10.1021/ja400069s,105,6(a),286,Pb0.98Sr0.01Na0.01Se1,Pb0.98Sr0.01Na0.01Se1,329,263140,0.00034032,0.000033302,3.5245,0.031768,0.0000038003,0.0000965584
3503,10.1021/ja400069s,105,6(a),286,Pb0.98Sr0.01Na0.01Se1,Pb0.98Sr0.01Na0.01Se1,329.5,262730,0.00034133,0.000033365,3.5206,0.031946,0.0000038062,0.0000969522
3503,10.1021/ja400069s,105,6(a),286,Pb0.98Sr0.01Na0.01Se1,Pb0.98Sr0.01Na0.01Se1,330,262310,0.00034235,0.000033428,3.5167,0.032125,0.0000038123,0.0000973498
3503,10.1021/ja400069s,105,6(a),286,Pb0.98Sr0.01Na0.01Se1,Pb0.98Sr0.01Na0.01Se1,330.5,261890,0.00034336,0.00003349,3.5128,0.032305,0.0000038184,0.0000977454
3503,10.1021/ja400069s,105,6(a),286,Pb0.98Sr0.01Na0.01Se1,Pb0.98Sr0.01Na0.01Se1,331,261480,0.00034438,0.000033554,3.5089,0.032486,0.0000038244,0.0000981447
3503,10.1021/ja400069s,105,6(a),286,Pb0.98Sr0.01Na0.01Se1,Pb0.98Sr0.01Na0.01Se1,331.5,261060,0.00034539,0.000033617,3.5051,0.032666,0.0000038305,0.0000985393
3503,10.1021/ja400069s,105,6(a),286,Pb0.98Sr0.01Na0.01Se1,Pb0.98Sr0.01Na0.01Se1,332,260650,0.00034641,0.00003368,3.5012,0.032848,0.0000038366,0.0000989404
3503,10.1021/ja400069s,105,6(a),286,Pb0.98Sr0.01Na0.01Se1,Pb0.98Sr0.01Na0.01Se1,332.5,260230,0.00034742,0.000033744,3.4973,0.03303,0.0000038428,0.0000993395
3503,10.1021/ja400069s,105,6(a),286,Pb0.98Sr0.01Na0.01Se1,Pb0.98Sr0.01Na0.01Se1,333,259820,0.00034844,0.000033808,3.4935,0.033213,0.0000038488,0.0000997395
3503,10.1021/ja400069s,105,6(a),286,Pb0.98Sr0.01Na0.01Se1,Pb0.98Sr0.01Na0.01Se1,333.5,259400,0.00034945,0.000033872,3.4896,0.033397,0.0000038551,0.0001001404
3503,10.1021/ja400069s,105,6(a),286,Pb0.98Sr0.01Na0.01Se1,Pb0.98Sr0.01Na0.01Se1,334,258990,0.00035047,0.000033937,3.4858,0.033581,0.0000038612,0.0001005422
3503,10.1021/ja400069s,105,6(a),286,Pb0.98Sr0.01Na0.01Se1,Pb0.98Sr0.01Na0.01Se1,334.5,258570,0.00035149,0.000034001,3.4819,0.033767,0.0000038674,0.0001009478
3503,10.1021/ja400069s,105,6(a),286,Pb0.98Sr0.01Na0.01Se1,Pb0.98Sr0.01Na0.01Se1,335,258160,0.0003525,0.000034066,3.4781,0.033952,0.0000038736,0.0001013484
3503,10.1021/ja400069s,105,6(a),286,Pb0.98Sr0.01Na0.01Se1,Pb0.98Sr0.01Na0.01Se1,335.5,257750,0.00035352,0.000034131,3.4742,0.034139,0.0000038797,0.0001017558
3503,10.1021/ja400069s,105,6(a),286,Pb0.98Sr0.01Na0.01Se1,Pb0.98Sr0.01Na0.01Se1,336,257330,0.00035453,0.000034196,3.4704,0.034325,0.0000038861,0.0001021583
3503,10.1021/ja400069s,105,6(a),286,Pb0.98Sr0.01Na0.01Se1,Pb0.98Sr0.01Na0.01Se1,336.5,256920,0.00035555,0.000034262,3.4666,0.034513,0.0000038923,0.0001025645
3503,10.1021/ja400069s,105,6(a),286,Pb0.98Sr0.01Na0.01Se1,Pb0.98Sr0.01Na0.01Se1,337,256510,0.00035656,0.000034328,3.4627,0.034701,0.0000038985,0.0001029717
3503,10.1021/ja400069s,105,6(a),286,Pb0.98Sr0.01Na0.01Se1,Pb0.98Sr0.01Na0.01Se1,337.5,256100,0.00035758,0.000034393,3.4589,0.034891,0.0000039047,0.0001033797
3503,10.1021/ja400069s,105,6(a),286,Pb0.98Sr0.01Na0.01Se1,Pb0.98Sr0.01Na0.01Se1,338,255680,0.00035859,0.00003446,3.4551,0.03508,0.0000039111,0.0001037857
3503,10.1021/ja400069s,105,6(a),286,Pb0.98Sr0.01Na0.01Se1,Pb0.98Sr0.01Na0.01Se1,338.5,255270,0.00035961,0.000034526,3.4513,0.03527,0.0000039174,0.0001041955
3503,10.1021/ja400069s,105,6(a),286,Pb0.98Sr0.01Na0.01Se1,Pb0.98Sr0.01Na0.01Se1,339,254860,0.00036062,0.000034592,3.4474,-0.10464,0.0000039237,0.0001046064
3503,10.1021/ja400069s,105,6(a),286,Pb0.98Sr0.01Na0.01Se1,Pb0.98Sr0.01Na0.01Se1,339.5,254450,0.00036164,0.000034659,3.4436,-0.10366,0.00000393,0.000105018
3503,10.1021/ja400069s,105,6(a),286,Pb0.98Sr0.01Na0.01Se1,Pb0.98Sr0.01Na0.01Se1,340,254040,0.00036265,0.000034726,3.4398,-0.10269,0.0000039364,0.0001054276
3503,10.1021/ja400069s,105,6(a),286,Pb0.98Sr0.01Na0.01Se1,Pb0.98Sr0.01Na0.01Se1,340.5,253630,0.00036367,0.000034793,3.436,-0.10171,0.0000039428,0.0001058411
3503,10.1021/ja400069s,105,6(a),286,Pb0.98Sr0.01Na0.01Se1,Pb0.98Sr0.01Na0.01Se1,341,253220,0.00036468,0.000034861,3.4322,-0.10074,0.0000039491,0.0001062525
3503,10.1021/ja400069s,105,6(a),286,Pb0.98Sr0.01Na0.01Se1,Pb0.98Sr0.01Na0.01Se1,341.5,252810,0.0003657,0.000034929,3.4284,-0.099764,0.0000039555,0.0001066678
3503,10.1021/ja400069s,105,6(a),286,Pb0.98Sr0.01Na0.01Se1,Pb0.98Sr0.01Na0.01Se1,342,252400,0.00036672,0.000034996,3.4246,-0.098789,0.000003962,0.000107084
3503,10.1021/ja400069s,105,6(a),286,Pb0.98Sr0.01Na0.01Se1,Pb0.98Sr0.01Na0.01Se1,342.5,252000,0.00036773,0.000035065,3.4208,-0.097814,0.0000039683,0.0001074982
3503,10.1021/ja400069s,105,6(a),286,Pb0.98Sr0.01Na0.01Se1,Pb0.98Sr0.01Na0.01Se1,343,251590,0.00036875,0.000035133,3.417,-0.096839,0.0000039747,0.0001079163
3503,10.1021/ja400069s,105,6(a),286,Pb0.98Sr0.01Na0.01Se1,Pb0.98Sr0.01Na0.01Se1,343.5,251180,0.00036976,0.000035202,3.4132,-0.095864,0.0000039812,0.0001083324
3503,10.1021/ja400069s,105,6(a),286,Pb0.98Sr0.01Na0.01Se1,Pb0.98Sr0.01Na0.01Se1,344,250770,0.00037078,0.00003527,3.4094,-0.09489,0.0000039877,0.0001087523
3503,10.1021/ja400069s,105,6(a),286,Pb0.98Sr0.01Na0.01Se1,Pb0.98Sr0.01Na0.01Se1,344.5,250370,0.00037179,0.000035339,3.4056,-0.093915,0.0000039941,0.0001091702
3503,10.1021/ja400069s,105,6(a),286,Pb0.98Sr0.01Na0.01Se1,Pb0.98Sr0.01Na0.01Se1,345,249960,0.00037281,0.000035409,3.4019,-0.09294,0.0000040006,0.0001095888
3503,10.1021/ja400069s,105,6(a),286,Pb0.98Sr0.01Na0.01Se1,Pb0.98Sr0.01Na0.01Se1,345.5,249550,0.00037382,0.000035478,3.3981,-0.091965,0.0000040072,0.0001100085
3503,10.1021/ja400069s,105,6(a),286,Pb0.98Sr0.01Na0.01Se1,Pb0.98Sr0.01Na0.01Se1,346,249150,0.00037484,0.000035548,3.3943,-0.09099,0.0000040136,0.0001104322
3503,10.1021/ja400069s,105,6(a),286,Pb0.98Sr0.01Na0.01Se1,Pb0.98Sr0.01Na0.01Se1,346.5,248740,0.00037585,0.000035618,3.3905,-0.090015,0.0000040203,0.0001108539
3503,10.1021/ja400069s,105,6(a),286,Pb0.98Sr0.01Na0.01Se1,Pb0.98Sr0.01Na0.01Se1,347,248340,0.00037687,0.000035688,3.3868,-0.089041,0.0000040267,0.0001112761
3503,10.1021/ja400069s,105,6(a),286,Pb0.98Sr0.01Na0.01Se1,Pb0.98Sr0.01Na0.01Se1,347.5,247930,0.00037788,0.000035759,3.383,-0.088066,0.0000040334,0.0001116997
3503,10.1021/ja400069s,105,6(a),286,Pb0.98Sr0.01Na0.01Se1,Pb0.98Sr0.01Na0.01Se1,348,247530,0.0003789,0.000035829,3.3793,-0.087091,0.0000040399,0.0001121238
3503,10.1021/ja400069s,105,6(a),286,Pb0.98Sr0.01Na0.01Se1,Pb0.98Sr0.01Na0.01Se1,348.5,247120,0.00037991,0.0000359,3.3755,-0.086116,0.0000040466,0.0001125493
3503,10.1021/ja400069s,105,6(a),286,Pb0.98Sr0.01Na0.01Se1,Pb0.98Sr0.01Na0.01Se1,349,246720,0.00038093,0.000035971,3.3718,-0.085141,0.0000040532,0.0001129753
3503,10.1021/ja400069s,105,6(a),286,Pb0.98Sr0.01Na0.01Se1,Pb0.98Sr0.01Na0.01Se1,349.5,246310,0.00038194,0.000036043,3.368,-0.084166,0.0000040599,0.0001134026
3503,10.1021/ja400069s,105,6(a),286,Pb0.98Sr0.01Na0.01Se1,Pb0.98Sr0.01Na0.01Se1,350,245910,0.00038296,0.000036114,3.3643,-0.083192,0.0000040665,0.0001138305
3503,10.1021/ja400069s,105,6(a),286,Pb0.98Sr0.01Na0.01Se1,Pb0.98Sr0.01Na0.01Se1,350.5,245510,0.00038398,0.000036186,3.3605,-0.082217,0.0000040732,0.0001142628
3503,10.1021/ja400069s,105,6(a),286,Pb0.98Sr0.01Na0.01Se1,Pb0.98Sr0.01Na0.01Se1,351,245110,0.00038499,0.000036258,3.3568,-0.081242,0.0000040798,0.0001146896
3503,10.1021/ja400069s,105,6(a),286,Pb0.98Sr0.01Na0.01Se1,Pb0.98Sr0.01Na0.01Se1,351.5,244700,0.00038601,0.000036331,3.353,-0.080267,0.0000040866,0.0001151238
3503,10.1021/ja400069s,105,6(a),286,Pb0.98Sr0.01Na0.01Se1,Pb0.98Sr0.01Na0.01Se1,352,244300,0.00038702,0.000036403,3.3493,-0.079292,0.0000040933,0.0001155525
3503,10.1021/ja400069s,105,6(a),286,Pb0.98Sr0.01Na0.01Se1,Pb0.98Sr0.01Na0.01Se1,352.5,243900,0.00038804,0.000036476,3.3456,-0.078317,0.0000041,0.0001159852
3503,10.1021/ja400069s,105,6(a),286,Pb0.98Sr0.01Na0.01Se1,Pb0.98Sr0.01Na0.01Se1,353,243500,0.00038905,0.000036549,3.3419,-0.077343,0.0000041068,0.0001164158
3503,10.1021/ja400069s,105,6(a),286,Pb0.98Sr0.01Na0.01Se1,Pb0.98Sr0.01Na0.01Se1,353.5,243100,0.00039007,0.000036622,3.3381,-0.076368,0.0000041135,0.0001168539
3503,10.1021/ja400069s,105,6(a),286,Pb0.98Sr0.01Na0.01Se1,Pb0.98Sr0.01Na0.01Se1,354,242700,0.00039108,0.000036696,3.3344,-0.075393,0.0000041203,0.0001172865
3503,10.1021/ja400069s,105,6(a),286,Pb0.98Sr0.01Na0.01Se1,Pb0.98Sr0.01Na0.01Se1,354.5,242300,0.0003921,0.00003677,3.3307,-0.074418,0.0000041271,0.000117723
3503,10.1021/ja400069s,105,6(a),286,Pb0.98Sr0.01Na0.01Se1,Pb0.98Sr0.01Na0.01Se1,355,241900,0.00039311,0.000036844,3.327,-0.073443,0.0000041339,0.0001181575
3503,10.1021/ja400069s,105,6(a),286,Pb0.98Sr0.01Na0.01Se1,Pb0.98Sr0.01Na0.01Se1,355.5,241500,0.00039413,0.000036918,3.3233,-0.072468,0.0000041408,0.000118596
3503,10.1021/ja400069s,105,6(a),286,Pb0.98Sr0.01Na0.01Se1,Pb0.98Sr0.01Na0.01Se1,356,241100,0.00039514,0.000036993,3.3196,-0.071494,0.0000041477,0.0001190324
3503,10.1021/ja400069s,105,6(a),286,Pb0.98Sr0.01Na0.01Se1,Pb0.98Sr0.01Na0.01Se1,356.5,240700,0.00039616,0.000037067,3.3159,-0.070519,0.0000041545,0.0001194728
3503,10.1021/ja400069s,105,6(a),286,Pb0.98Sr0.01Na0.01Se1,Pb0.98Sr0.01Na0.01Se1,357,240310,0.00039717,0.000037142,3.3122,-0.069544,0.0000041613,0.0001199112
3503,10.1021/ja400069s,105,6(a),286,Pb0.98Sr0.01Na0.01Se1,Pb0.98Sr0.01Na0.01Se1,357.5,239910,0.00039819,0.000037218,3.3085,-0.068569,0.0000041682,0.0001203536
3503,10.1021/ja400069s,105,6(a),286,Pb0.98Sr0.01Na0.01Se1,Pb0.98Sr0.01Na0.01Se1,358,239510,0.0003992,0.000037293,3.3048,-0.067594,0.0000041752,0.000120794
3503,10.1021/ja400069s,105,6(a),286,Pb0.98Sr0.01Na0.01Se1,Pb0.98Sr0.01Na0.01Se1,358.5,239110,0.00040022,0.000037369,3.3011,-0.066619,0.0000041822,0.0001212384
3503,10.1021/ja400069s,105,6(a),286,Pb0.98Sr0.01Na0.01Se1,Pb0.98Sr0.01Na0.01Se1,359,238720,0.00040124,0.000037445,3.2974,-0.065645,0.000004189,0.0001216838
3503,10.1021/ja400069s,105,6(a),286,Pb0.98Sr0.01Na0.01Se1,Pb0.98Sr0.01Na0.01Se1,359.5,238320,0.00040225,0.000037521,3.2937,-0.06467,0.000004196,0.0001221271
3503,10.1021/ja400069s,105,6(a),286,Pb0.98Sr0.01Na0.01Se1,Pb0.98Sr0.01Na0.01Se1,360,237930,0.00040327,0.000037598,3.2901,-0.063695,0.0000042029,0.0001225707
3503,10.1021/ja400069s,105,6(a),286,Pb0.98Sr0.01Na0.01Se1,Pb0.98Sr0.01Na0.01Se1,360.5,237530,0.00040428,0.000037674,3.2864,-0.06272,0.00000421,0.0001230161
3503,10.1021/ja400069s,105,6(a),286,Pb0.98Sr0.01Na0.01Se1,Pb0.98Sr0.01Na0.01Se1,361,237140,0.0004053,0.000037751,3.2827,-0.061745,0.0000042169,0.0001234654
3503,10.1021/ja400069s,105,6(a),286,Pb0.98Sr0.01Na0.01Se1,Pb0.98Sr0.01Na0.01Se1,361.5,236740,0.00040631,0.000037829,3.2791,-0.06077,0.000004224,0.000123909
3503,10.1021/ja400069s,105,6(a),286,Pb0.98Sr0.01Na0.01Se1,Pb0.98Sr0.01Na0.01Se1,362,236350,0.00040733,0.000037906,3.2754,-0.059796,0.000004231,0.0001243604
3503,10.1021/ja400069s,105,6(a),286,Pb0.98Sr0.01Na0.01Se1,Pb0.98Sr0.01Na0.01Se1,362.5,235950,0.00040834,0.000037984,3.2717,-0.058821,0.0000042382,0.0001248097
3503,10.1021/ja400069s,105,6(a),286,Pb0.98Sr0.01Na0.01Se1,Pb0.98Sr0.01Na0.01Se1,363,235560,0.00040936,0.000038062,3.2681,-0.057846,0.0000042452,0.0001252593
3503,10.1021/ja400069s,105,6(a),286,Pb0.98Sr0.01Na0.01Se1,Pb0.98Sr0.01Na0.01Se1,363.5,235170,0.00041037,0.00003814,3.2644,-0.056871,0.0000042522,0.0001257107
3503,10.1021/ja400069s,105,6(a),286,Pb0.98Sr0.01Na0.01Se1,Pb0.98Sr0.01Na0.01Se1,364,234770,0.00041139,0.000038219,3.2608,-0.055896,0.0000042595,0.0001261623
3503,10.1021/ja400069s,105,6(a),286,Pb0.98Sr0.01Na0.01Se1,Pb0.98Sr0.01Na0.01Se1,364.5,234380,0.0004124,0.000038298,3.2571,-0.054921,0.0000042666,0.0001266157
3503,10.1021/ja400069s,105,6(a),286,Pb0.98Sr0.01Na0.01Se1,Pb0.98Sr0.01Na0.01Se1,365,233990,0.00041342,0.000038377,3.2535,-0.053947,0.0000042737,0.0001270693
3503,10.1021/ja400069s,105,6(a),286,Pb0.98Sr0.01Na0.01Se1,Pb0.98Sr0.01Na0.01Se1,365.5,233600,0.00041443,0.000038456,3.2498,-0.052972,0.0000042808,0.0001275248
3503,10.1021/ja400069s,105,6(a),286,Pb0.98Sr0.01Na0.01Se1,Pb0.98Sr0.01Na0.01Se1,366,233210,0.00041545,0.000038536,3.2462,-0.051997,0.000004288,0.0001279804
3503,10.1021/ja400069s,105,6(a),286,Pb0.98Sr0.01Na0.01Se1,Pb0.98Sr0.01Na0.01Se1,366.5,232820,0.00041647,0.000038616,3.2426,-0.051022,0.0000042952,0.0001284371
3503,10.1021/ja400069s,105,6(a),286,Pb0.98Sr0.01Na0.01Se1,Pb0.98Sr0.01Na0.01Se1,367,232420,0.00041748,0.000038696,3.2389,-0.050047,0.0000043026,0.0001288956
3503,10.1021/ja400069s,105,6(a),286,Pb0.98Sr0.01Na0.01Se1,Pb0.98Sr0.01Na0.01Se1,367.5,232030,0.0004185,0.000038776,3.2353,-0.049072,0.0000043098,0.0001293543
3503,10.1021/ja400069s,105,6(a),286,Pb0.98Sr0.01Na0.01Se1,Pb0.98Sr0.01Na0.01Se1,368,231640,0.00041951,0.000038857,3.2317,-0.048098,0.000004317,0.0001298109
3503,10.1021/ja400069s,105,6(a),286,Pb0.98Sr0.01Na0.01Se1,Pb0.98Sr0.01Na0.01Se1,368.5,231260,0.00042053,0.000038937,3.228,-0.047123,0.0000043241,0.0001302757
3503,10.1021/ja400069s,105,6(a),286,Pb0.98Sr0.01Na0.01Se1,Pb0.98Sr0.01Na0.01Se1,369,230870,0.00042154,0.000039019,3.2244,-0.046148,0.0000043314,0.0001307344
3503,10.1021/ja400069s,105,6(a),286,Pb0.98Sr0.01Na0.01Se1,Pb0.98Sr0.01Na0.01Se1,369.5,230480,0.00042256,0.0000391,3.2208,-0.045173,0.0000043388,0.0001311972
