Repository: RamyaGuru/STD2_EffMass

# STD2_EffMass
Effective mass modeling of StarryData2 data

File: csvfiles/studyonthermoNadopinginnano10.1016j.nanoen.2014.11.027.csv (part 5 of 8)
sid,DOI,figureid,fignum,sampleid,samplename,composition,Temperature,Electrical resistivity,Power factor,Seebeck coefficient,Thermal conductivity,ZT,Electrical conductivity,Figure of merit Z
4120,10.1016/j.nanoen.2014.11.027,11853,2a,14060,x=0.0075,Mg0.9925Na0.0075Ag0.97Sb0.99,317.5,0.000028551,0.0020277,0.00024218,0.76687,0.84442,35025.0429056776,0.0026441248
4120,10.1016/j.nanoen.2014.11.027,11853,2a,14060,x=0.0075,Mg0.9925Na0.0075Ag0.97Sb0.99,318,0.000028525,0.0020282,0.00024208,0.76725,0.84547,35056.967572305,0.0026434669
4120,10.1016/j.nanoen.2014.11.027,11853,2a,14060,x=0.0075,Mg0.9925Na0.0075Ag0.97Sb0.99,318.5,0.000028499,0.0020287,0.00024197,0.76762,0.84651,35088.9504894909,0.0026428441
4120,10.1016/j.nanoen.2014.11.027,11853,2a,14060,x=0.0075,Mg0.9925Na0.0075Ag0.97Sb0.99,319,0.000028473,0.0020292,0.00024187,0.76799,0.84755,35120.9918168089,0.0026422219
4120,10.1016/j.nanoen.2014.11.027,11853,2a,14060,x=0.0075,Mg0.9925Na0.0075Ag0.97Sb0.99,319.5,0.000028447,0.0020297,0.00024177,0.76837,0.84859,35153.0917144163,0.0026415659
4120,10.1016/j.nanoen.2014.11.027,11853,2a,14060,x=0.0075,Mg0.9925Na0.0075Ag0.97Sb0.99,320,0.000028421,0.0020302,0.00024167,0.76874,0.84963,35185.2503430562,0.0026409449
4120,10.1016/j.nanoen.2014.11.027,11853,2a,14060,x=0.0075,Mg0.9925Na0.0075Ag0.97Sb0.99,320.5,0.000028395,0.0020307,0.00024156,0.76911,0.85067,35217.4678640606,0.0026403245
4120,10.1016/j.nanoen.2014.11.027,11853,2a,14060,x=0.0075,Mg0.9925Na0.0075Ag0.97Sb0.99,321,0.000028369,0.0020312,0.00024146,0.76948,0.85171,35249.7444393528,0.0026397047
4120,10.1016/j.nanoen.2014.11.027,11853,2a,14060,x=0.0075,Mg0.9925Na0.0075Ag0.97Sb0.99,321.5,0.000028344,0.0020316,0.00024136,0.76986,0.85275,35280.8354501835,0.0026389214
4120,10.1016/j.nanoen.2014.11.027,11853,2a,14060,x=0.0075,Mg0.9925Na0.0075Ag0.97Sb0.99,322,0.000028318,0.0020321,0.00024125,0.77023,0.8538,35313.2283353344,0.0026383028
4120,10.1016/j.nanoen.2014.11.027,11853,2a,14060,x=0.0075,Mg0.9925Na0.0075Ag0.97Sb0.99,322.5,0.000028292,0.0020326,0.00024115,0.7706,0.85484,35345.6807578114,0.0026376849
4120,10.1016/j.nanoen.2014.11.027,11853,2a,14060,x=0.0075,Mg0.9925Na0.0075Ag0.97Sb0.99,323,0.000028266,0.0020331,0.00024105,0.77098,0.85588,35378.1928819076,0.0026370334
4120,10.1016/j.nanoen.2014.11.027,11853,2a,14060,x=0.0075,Mg0.9925Na0.0075Ag0.97Sb0.99,323.5,0.00002824,0.0020336,0.00024095,0.77135,0.85692,35410.7648725212,0.0026364167
4120,10.1016/j.nanoen.2014.11.027,11853,2a,14060,x=0.0075,Mg0.9925Na0.0075Ag0.97Sb0.99,324,0.000028214,0.0020341,0.00024084,0.77172,0.85796,35443.3968951584,0.0026358005
4120,10.1016/j.nanoen.2014.11.027,11853,2a,14060,x=0.0075,Mg0.9925Na0.0075Ag0.97Sb0.99,324.5,0.000028188,0.0020346,0.00024074,0.77209,0.859,35476.0891159359,0.002635185
4120,10.1016/j.nanoen.2014.11.027,11853,2a,14060,x=0.0075,Mg0.9925Na0.0075Ag0.97Sb0.99,325,0.000028162,0.0020351,0.00024064,0.77247,0.86004,35508.8417015837,0.002634536
4120,10.1016/j.nanoen.2014.11.027,11853,2a,14060,x=0.0075,Mg0.9925Na0.0075Ag0.97Sb0.99,325.5,0.000028136,0.0020356,0.00024053,0.77284,0.86109,35541.6548194484,0.0026339216
4120,10.1016/j.nanoen.2014.11.027,11853,2a,14060,x=0.0075,Mg0.9925Na0.0075Ag0.97Sb0.99,326,0.00002811,0.0020361,0.00024043,0.77321,0.86213,35574.5286374956,0.0026333079
4120,10.1016/j.nanoen.2014.11.027,11853,2a,14060,x=0.0075,Mg0.9925Na0.0075Ag0.97Sb0.99,326.5,0.000028085,0.0020366,0.00024033,0.77359,0.86317,35606.1954780132,0.0026326607
4120,10.1016/j.nanoen.2014.11.027,11853,2a,14060,x=0.0075,Mg0.9925Na0.0075Ag0.97Sb0.99,327,0.000028059,0.0020371,0.00024023,0.77396,0.86421,35639.1888520617,0.0026320482
4120,10.1016/j.nanoen.2014.11.027,11853,2a,14060,x=0.0075,Mg0.9925Na0.0075Ag0.97Sb0.99,327.5,0.000028033,0.0020376,0.00024012,0.77433,0.86525,35672.2434273891,0.0026314362
4120,10.1016/j.nanoen.2014.11.027,11853,2a,14060,x=0.0075,Mg0.9925Na0.0075Ag0.97Sb0.99,328,0.000028007,0.0020381,0.00024002,0.7747,0.86629,35705.3593744421,0.0026308248
4120,10.1016/j.nanoen.2014.11.027,11853,2a,14060,x=0.0075,Mg0.9925Na0.0075Ag0.97Sb0.99,328.5,0.000027981,0.0020386,0.00023992,0.77508,0.86733,35738.5368643008,0.0026301801
4120,10.1016/j.nanoen.2014.11.027,11853,2a,14060,x=0.0075,Mg0.9925Na0.0075Ag0.97Sb0.99,329,0.000027955,0.0020391,0.00023981,0.77545,0.86837,35771.7760686818,0.0026295699
4120,10.1016/j.nanoen.2014.11.027,11853,2a,14060,x=0.0075,Mg0.9925Na0.0075Ag0.97Sb0.99,329.5,0.000027929,0.0020396,0.00023971,0.77582,0.86942,35805.0771599413,0.0026289603
4120,10.1016/j.nanoen.2014.11.027,11853,2a,14060,x=0.0075,Mg0.9925Na0.0075Ag0.97Sb0.99,330,0.000027903,0.0020401,0.00023961,0.7762,0.87046,35838.4403110777,0.0026283174
4120,10.1016/j.nanoen.2014.11.027,11853,2a,14060,x=0.0075,Mg0.9925Na0.0075Ag0.97Sb0.99,330.5,0.000027877,0.0020406,0.0002395,0.77657,0.8715,35871.8656957348,0.002627709
4120,10.1016/j.nanoen.2014.11.027,11853,2a,14060,x=0.0075,Mg0.9925Na0.0075Ag0.97Sb0.99,331,0.000027851,0.0020411,0.0002394,0.77694,0.87254,35905.3534882051,0.0026271012
4120,10.1016/j.nanoen.2014.11.027,11853,2a,14060,x=0.0075,Mg0.9925Na0.0075Ag0.97Sb0.99,331.5,0.000027826,0.0020416,0.0002393,0.77731,0.87358,35937.6123050384,0.0026264939
4120,10.1016/j.nanoen.2014.11.027,11853,2a,14060,x=0.0075,Mg0.9925Na0.0075Ag0.97Sb0.99,332,0.0000278,0.0020421,0.0002392,0.77769,0.87462,35971.2230215827,0.0026258535
4120,10.1016/j.nanoen.2014.11.027,11853,2a,14060,x=0.0075,Mg0.9925Na0.0075Ag0.97Sb0.99,332.5,0.000027774,0.0020426,0.00023909,0.77806,0.87566,36004.8966659466,0.0026252474
4120,10.1016/j.nanoen.2014.11.027,11853,2a,14060,x=0.0075,Mg0.9925Na0.0075Ag0.97Sb0.99,333,0.000027748,0.0020431,0.00023899,0.77843,0.8767,36038.6334150209,0.0026246419
4120,10.1016/j.nanoen.2014.11.027,11853,2a,14060,x=0.0075,Mg0.9925Na0.0075Ag0.97Sb0.99,333.5,0.000027722,0.0020436,0.00023889,0.77881,0.87775,36072.4334463603,0.0026240033
4120,10.1016/j.nanoen.2014.11.027,11853,2a,14060,x=0.0075,Mg0.9925Na0.0075Ag0.97Sb0.99,334,0.000027696,0.0020441,0.00023878,0.77918,0.87879,36106.296938186,0.002623399
4120,10.1016/j.nanoen.2014.11.027,11853,2a,14060,x=0.0075,Mg0.9925Na0.0075Ag0.97Sb0.99,334.5,0.00002767,0.0020446,0.00023868,0.77955,0.87983,36140.2240693892,0.0026227952
4120,10.1016/j.nanoen.2014.11.027,11853,2a,14060,x=0.0075,Mg0.9925Na0.0075Ag0.97Sb0.99,335,0.000027644,0.0020451,0.00023858,0.77992,0.88087,36174.2150195341,0.002622192
4120,10.1016/j.nanoen.2014.11.027,11853,2a,14060,x=0.0075,Mg0.9925Na0.0075Ag0.97Sb0.99,335.5,0.000027618,0.0020455,0.00023848,0.7803,0.88191,36208.2699688609,0.0026214277
4120,10.1016/j.nanoen.2014.11.027,11853,2a,14060,x=0.0075,Mg0.9925Na0.0075Ag0.97Sb0.99,336,0.000027592,0.002046,0.00023837,0.78067,0.88295,36242.3890982894,0.0026208257
4120,10.1016/j.nanoen.2014.11.027,11853,2a,14060,x=0.0075,Mg0.9925Na0.0075Ag0.97Sb0.99,336.5,0.000027567,0.0020465,0.00023827,0.78104,0.88399,36275.2566474408,0.0026202243
4120,10.1016/j.nanoen.2014.11.027,11853,2a,14060,x=0.0075,Mg0.9925Na0.0075Ag0.97Sb0.99,337,0.000027541,0.002047,0.00023817,0.78142,0.88503,36309.5021967249,0.00261959
4120,10.1016/j.nanoen.2014.11.027,11853,2a,14060,x=0.0075,Mg0.9925Na0.0075Ag0.97Sb0.99,337.5,0.000027515,0.0020475,0.00023806,0.78179,0.88608,36343.8124659277,0.0026189898
4120,10.1016/j.nanoen.2014.11.027,11853,2a,14060,x=0.0075,Mg0.9925Na0.0075Ag0.97Sb0.99,338,0.000027489,0.002048,0.00023796,0.78216,0.88712,36378.1876386918,0.0026183901
4120,10.1016/j.nanoen.2014.11.027,11853,2a,14060,x=0.0075,Mg0.9925Na0.0075Ag0.97Sb0.99,338.5,0.000027463,0.0020485,0.00023786,0.78254,0.88816,36412.6278993555,0.0026177576
4120,10.1016/j.nanoen.2014.11.027,11853,2a,14060,x=0.0075,Mg0.9925Na0.0075Ag0.97Sb0.99,339,0.000027437,0.002049,0.00023776,0.78291,0.8892,36447.1334329555,0.0026171591
4120,10.1016/j.nanoen.2014.11.027,11853,2a,14060,x=0.0075,Mg0.9925Na0.0075Ag0.97Sb0.99,339.5,0.000027411,0.0020495,0.00023765,0.78328,0.89024,36481.7044252307,0.0026165611
4120,10.1016/j.nanoen.2014.11.027,11853,2a,14060,x=0.0075,Mg0.9925Na0.0075Ag0.97Sb0.99,340,0.000027385,0.00205,0.00023755,0.78365,0.89128,36516.3410626255,0.0026159638
4120,10.1016/j.nanoen.2014.11.027,11853,2a,14060,x=0.0075,Mg0.9925Na0.0075Ag0.97Sb0.99,340.5,0.000027359,0.0020505,0.00023745,0.78403,0.89232,36551.0435322928,0.0026153336
4120,10.1016/j.nanoen.2014.11.027,11853,2a,14060,x=0.0075,Mg0.9925Na0.0075Ag0.97Sb0.99,341,0.000027333,0.002051,0.00023734,0.7844,0.89336,36585.8120220978,0.0026147374
4120,10.1016/j.nanoen.2014.11.027,11853,2a,14060,x=0.0075,Mg0.9925Na0.0075Ag0.97Sb0.99,341.5,0.000027308,0.0020515,0.00023724,0.78477,0.89441,36619.305697964,0.0026141417
4120,10.1016/j.nanoen.2014.11.027,11853,2a,14060,x=0.0075,Mg0.9925Na0.0075Ag0.97Sb0.99,342,0.000027282,0.002052,0.00023714,0.78515,0.89545,36654.204237226,0.0026135133
4120,10.1016/j.nanoen.2014.11.027,11853,2a,14060,x=0.0075,Mg0.9925Na0.0075Ag0.97Sb0.99,342.5,0.000027256,0.0020525,0.00023704,0.78552,0.89649,36689.1693572057,0.0026129188
4120,10.1016/j.nanoen.2014.11.027,11853,2a,14060,x=0.0075,Mg0.9925Na0.0075Ag0.97Sb0.99,343,0.00002723,0.002053,0.00023693,0.78589,0.89753,36724.2012486228,0.0026123249
4120,10.1016/j.nanoen.2014.11.027,11853,2a,14060,x=0.0075,Mg0.9925Na0.0075Ag0.97Sb0.99,343.5,0.000027204,0.0020535,0.00023683,0.78626,0.89857,36759.300102926,0.0026117315
4120,10.1016/j.nanoen.2014.11.027,11853,2a,14060,x=0.0075,Mg0.9925Na0.0075Ag0.97Sb0.99,344,0.000027178,0.002054,0.00023673,0.78664,0.89961,36794.4661122967,0.0026111055
4120,10.1016/j.nanoen.2014.11.027,11853,2a,14060,x=0.0075,Mg0.9925Na0.0075Ag0.97Sb0.99,344.5,0.000027152,0.0020545,0.00023662,0.78701,0.90065,36829.6994696523,0.0026105132
4120,10.1016/j.nanoen.2014.11.027,11853,2a,14060,x=0.0075,Mg0.9925Na0.0075Ag0.97Sb0.99,345,0.000027126,0.002055,0.00023652,0.78738,0.90169,36865.00036865,0.0026099215
4120,10.1016/j.nanoen.2014.11.027,11853,2a,14060,x=0.0075,Mg0.9925Na0.0075Ag0.97Sb0.99,345.5,0.0000271,0.0020555,0.00023642,0.78776,0.90274,36900.36900369,0.0026092972
4120,10.1016/j.nanoen.2014.11.027,11853,2a,14060,x=0.0075,Mg0.9925Na0.0075Ag0.97Sb0.99,346,0.000027074,0.002056,0.00023631,0.78813,0.90378,36935.8055699195,0.0026087067
4120,10.1016/j.nanoen.2014.11.027,11853,2a,14060,x=0.0075,Mg0.9925Na0.0075Ag0.97Sb0.99,346.5,0.000027049,0.0020565,0.00023621,0.7885,0.90482,36969.9434359865,0.0026081167
4120,10.1016/j.nanoen.2014.11.027,11853,2a,14060,x=0.0075,Mg0.9925Na0.0075Ag0.97Sb0.99,347,0.000027023,0.002057,0.00023611,0.78887,0.90586,37005.5138215594,0.0026075272
4120,10.1016/j.nanoen.2014.11.027,11853,2a,14060,x=0.0075,Mg0.9925Na0.0075Ag0.97Sb0.99,347.5,0.000026997,0.0020575,0.00023601,0.78925,0.9069,37041.1527206727,0.0026069053
4120,10.1016/j.nanoen.2014.11.027,11853,2a,14060,x=0.0075,Mg0.9925Na0.0075Ag0.97Sb0.99,348,0.000026971,0.002058,0.0002359,0.78962,0.90794,37076.8603314671,0.002606317
4120,10.1016/j.nanoen.2014.11.027,11853,2a,14060,x=0.0075,Mg0.9925Na0.0075Ag0.97Sb0.99,348.5,0.000026945,0.0020585,0.0002358,0.78999,0.90898,37112.6368528484,0.0026057292
4120,10.1016/j.nanoen.2014.11.027,11853,2a,14060,x=0.0075,Mg0.9925Na0.0075Ag0.97Sb0.99,349,0.000026919,0.002059,0.0002357,0.79037,0.91003,37148.4824844905,0.002605109
4120,10.1016/j.nanoen.2014.11.027,11853,2a,14060,x=0.0075,Mg0.9925Na0.0075Ag0.97Sb0.99,349.5,0.000026893,0.0020594,0.00023559,0.79074,0.91107,37184.3974268397,0.0026043959
4120,10.1016/j.nanoen.2014.11.027,11853,2a,14060,x=0.0075,Mg0.9925Na0.0075Ag0.97Sb0.99,350,0.000026867,0.0020599,0.00023549,0.79111,0.91211,37220.3818811181,0.0026038098
4120,10.1016/j.nanoen.2014.11.027,11853,2a,14060,x=0.0075,Mg0.9925Na0.0075Ag0.97Sb0.99,350.5,0.000026841,0.0020604,0.00023539,0.79148,0.91315,37256.4360493275,0.0026032243
4120,10.1016/j.nanoen.2014.11.027,11853,2a,14060,x=0.0075,Mg0.9925Na0.0075Ag0.97Sb0.99,351,0.000026815,0.0020609,0.00023529,0.79186,0.91419,37292.5601342532,0.0026026065
4120,10.1016/j.nanoen.2014.11.027,11853,2a,14060,x=0.0075,Mg0.9925Na0.0075Ag0.97Sb0.99,351.5,0.00002679,0.0020614,0.00023518,0.79223,0.91523,37327.3609555804,0.0026020221
4120,10.1016/j.nanoen.2014.11.027,11853,2a,14060,x=0.0075,Mg0.9925Na0.0075Ag0.97Sb0.99,352,0.000026764,0.0020619,0.00023508,0.7926,0.91627,37363.6227768644,0.0026014383
4120,10.1016/j.nanoen.2014.11.027,11853,2a,14060,x=0.0075,Mg0.9925Na0.0075Ag0.97Sb0.99,352.5,0.000026738,0.0020624,0.00023498,0.79298,0.91731,37399.9551200539,0.0026008222
4120,10.1016/j.nanoen.2014.11.027,11853,2a,14060,x=0.0075,Mg0.9925Na0.0075Ag0.97Sb0.99,353,0.000026712,0.0020629,0.00023487,0.79335,0.91836,37436.3581910752,0.0026002395
4120,10.1016/j.nanoen.2014.11.027,11853,2a,14060,x=0.0075,Mg0.9925Na0.0075Ag0.97Sb0.99,353.5,0.000026686,0.0020634,0.00023477,0.79372,0.9194,37472.8321966574,0.0025996573
4120,10.1016/j.nanoen.2014.11.027,11853,2a,14060,x=0.0075,Mg0.9925Na0.0075Ag0.97Sb0.99,354,0.00002666,0.0020639,0.00023467,0.79409,0.92044,37509.3773443361,0.0025990757
4120,10.1016/j.nanoen.2014.11.027,11853,2a,14060,x=0.0075,Mg0.9925Na0.0075Ag0.97Sb0.99,354.5,0.000026634,0.0020644,0.00023457,0.79447,0.92148,37545.993842457,0.0025984619
4120,10.1016/j.nanoen.2014.11.027,11853,2a,14060,x=0.0075,Mg0.9925Na0.0075Ag0.97Sb0.99,355,0.000026608,0.0020649,0.00023446,0.79484,0.92252,37582.6819001804,0.0025978813
4120,10.1016/j.nanoen.2014.11.027,11853,2a,14060,x=0.0075,Mg0.9925Na0.0075Ag0.97Sb0.99,355.5,0.000026582,0.0020654,0.00023436,0.79521,0.92356,37619.4417274848,0.0025973013
4120,10.1016/j.nanoen.2014.11.027,11853,2a,14060,x=0.0075,Mg0.9925Na0.0075Ag0.97Sb0.99,356,0.000026556,0.0020659,0.00023426,0.79559,0.9246,37656.273535171,0.0025966892
4120,10.1016/j.nanoen.2014.11.027,11853,2a,14060,x=0.0075,Mg0.9925Na0.0075Ag0.97Sb0.99,356.5,0.000026531,0.0020664,0.00023415,0.79596,0.92564,37691.756812785,0.0025961104
4120,10.1016/j.nanoen.2014.11.027,11853,2a,14060,x=0.0075,Mg0.9925Na0.0075Ag0.97Sb0.99,357,0.000026505,0.0020669,0.00023405,0.79633,0.92669,37728.7304282211,0.002595532
4120,10.1016/j.nanoen.2014.11.027,11853,2a,14060,x=0.0075,Mg0.9925Na0.0075Ag0.97Sb0.99,357.5,0.000026479,0.0020674,0.00023395,0.7967,0.92773,37765.7766531969,0.0025949542
4120,10.1016/j.nanoen.2014.11.027,11853,2a,14060,x=0.0075,Mg0.9925Na0.0075Ag0.97Sb0.99,358,0.000026453,0.0020679,0.00023385,0.79708,0.92877,37802.8957018108,0.0025943444
4120,10.1016/j.nanoen.2014.11.027,11853,2a,14060,x=0.0075,Mg0.9925Na0.0075Ag0.97Sb0.99,358.5,0.000026427,0.0020684,0.00023374,0.79745,0.92981,37840.0877890037,0.0025937676
4120,10.1016/j.nanoen.2014.11.027,11853,2a,14060,x=0.0075,Mg0.9925Na0.0075Ag0.97Sb0.99,359,0.000026401,0.0020689,0.00023364,0.79782,0.93085,37877.3531305632,0.0025931914
4120,10.1016/j.nanoen.2014.11.027,11853,2a,14060,x=0.0075,Mg0.9925Na0.0075Ag0.97Sb0.99,359.5,0.000026375,0.0020694,0.00023354,0.7982,0.93189,37914.691943128,0.0025925833
4120,10.1016/j.nanoen.2014.11.027,11853,2a,14060,x=0.0075,Mg0.9925Na0.0075Ag0.97Sb0.99,360,0.000026349,0.0020699,0.00023343,0.79857,0.93293,37952.1044441914,0.0025920082
4120,10.1016/j.nanoen.2014.11.027,11853,2a,14060,x=0.0075,Mg0.9925Na0.0075Ag0.97Sb0.99,360.5,0.000026323,0.0020704,0.00023333,0.79894,0.93397,37989.5908521065,0.0025914336
4120,10.1016/j.nanoen.2014.11.027,11853,2a,14060,x=0.0075,Mg0.9925Na0.0075Ag0.97Sb0.99,361,0.000026297,0.0020709,0.00023323,0.79932,0.93502,38027.1513860897,0.0025908272
4120,10.1016/j.nanoen.2014.11.027,11853,2a,14060,x=0.0075,Mg0.9925Na0.0075Ag0.97Sb0.99,361.5,0.000026272,0.0020714,0.00023312,0.79969,0.93606,38063.3373934227,0.0025902537
4120,10.1016/j.nanoen.2014.11.027,11853,2a,14060,x=0.0075,Mg0.9925Na0.0075Ag0.97Sb0.99,362,0.000026246,0.0020719,0.00023302,0.80006,0.9371,38101.0439686047,0.0025896808
4120,10.1016/j.nanoen.2014.11.027,11853,2a,14060,x=0.0075,Mg0.9925Na0.0075Ag0.97Sb0.99,362.5,0.00002622,0.0020724,0.00023292,0.80043,0.93814,38138.82532418,0.0025891084
4120,10.1016/j.nanoen.2014.11.027,11853,2a,14060,x=0.0075,Mg0.9925Na0.0075Ag0.97Sb0.99,363,0.000026194,0.0020729,0.00023282,0.80081,0.93918,38176.6816828281,0.0025885041
4120,10.1016/j.nanoen.2014.11.027,11853,2a,14060,x=0.0075,Mg0.9925Na0.0075Ag0.97Sb0.99,363.5,0.000026168,0.0020734,0.00023271,0.80118,0.94022,38214.6132681137,0.0025879328
4120,10.1016/j.nanoen.2014.11.027,11853,2a,14060,x=0.0075,Mg0.9925Na0.0075Ag0.97Sb0.99,364,0.000026142,0.0020738,0.00023261,0.80155,0.94126,38252.6203044909,0.0025872372
4120,10.1016/j.nanoen.2014.11.027,11853,2a,14060,x=0.0075,Mg0.9925Na0.0075Ag0.97Sb0.99,364.5,0.000026116,0.0020743,0.00023251,0.80193,0.9423,38290.7030173074,0.0025866347
4120,10.1016/j.nanoen.2014.11.027,11853,2a,14060,x=0.0075,Mg0.9925Na0.0075Ag0.97Sb0.99,365,0.00002609,0.0020748,0.0002324,0.8023,0.94335,38328.8616328095,0.0025860651
4120,10.1016/j.nanoen.2014.11.027,11853,2a,14060,x=0.0075,Mg0.9925Na0.0075Ag0.97Sb0.99,365.5,0.000026064,0.0020753,0.0002323,0.80267,0.94439,38367.0963781461,0.0025854959
4120,10.1016/j.nanoen.2014.11.027,11853,2a,14060,x=0.0075,Mg0.9925Na0.0075Ag0.97Sb0.99,366,0.000026038,0.0020758,0.0002322,0.80304,0.94543,38405.4074813734,0.0025849273
4120,10.1016/j.nanoen.2014.11.027,11853,2a,14060,x=0.0075,Mg0.9925Na0.0075Ag0.97Sb0.99,366.5,0.000026013,0.0020763,0.0002321,0.80342,0.94647,38442.317302887,0.002584327
4120,10.1016/j.nanoen.2014.11.027,11853,2a,14060,x=0.0075,Mg0.9925Na0.0075Ag0.97Sb0.99,367,0.000025987,0.0020768,0.00023199,0.80379,0.94751,38480.7788509639,0.0025837594
4120,10.1016/j.nanoen.2014.11.027,11853,2a,14060,x=0.0075,Mg0.9925Na0.0075Ag0.97Sb0.99,367.5,0.000025961,0.0020773,0.00023189,0.80416,0.94855,38519.317437695,0.0025831924
4120,10.1016/j.nanoen.2014.11.027,11853,2a,14060,x=0.0075,Mg0.9925Na0.0075Ag0.97Sb0.99,368,0.000025935,0.0020778,0.00023179,0.80454,0.94959,38557.9332947754,0.0025825938
4120,10.1016/j.nanoen.2014.11.027,11853,2a,14060,x=0.0075,Mg0.9925Na0.0075Ag0.97Sb0.99,368.5,0.000025909,0.0020783,0.00023168,0.80491,0.95063,38596.6266548304,0.0025820278
4120,10.1016/j.nanoen.2014.11.027,11853,2a,14060,x=0.0075,Mg0.9925Na0.0075Ag0.97Sb0.99,369,0.000025883,0.0020788,0.00023158,0.80528,0.95168,38635.3977514198,0.0025814623
4120,10.1016/j.nanoen.2014.11.027,11853,2a,14060,x=0.0075,Mg0.9925Na0.0075Ag0.97Sb0.99,369.5,0.000025857,0.0020793,0.00023148,0.80565,0.95272,38674.2468190432,0.0025808974
4120,10.1016/j.nanoen.2014.11.027,11853,2a,14060,x=0.0075,Mg0.9925Na0.0075Ag0.97Sb0.99,370,0.000025831,0.0020798,0.00023138,0.80603,0.95376,38713.1740931439,0.002580301
4120,10.1016/j.nanoen.2014.11.027,11853,2a,14060,x=0.0075,Mg0.9925Na0.0075Ag0.97Sb0.99,370.5,0.000025805,0.0020803,0.00023127,0.8064,0.9548,38752.1798101143,0.0025797371
4120,10.1016/j.nanoen.2014.11.027,11853,2a,14060,x=0.0075,Mg0.9925Na0.0075Ag0.97Sb0.99,371,0.00002578,0.0020808,0.00023117,0.80677,0.95584,38789.7595034911,0.0025791737
4120,10.1016/j.nanoen.2014.11.027,11853,2a,14060,x=0.0075,Mg0.9925Na0.0075Ag0.97Sb0.99,371.5,0.000025754,0.0020813,0.00023107,0.80715,0.95688,38828.9197794517,0.002578579
4120,10.1016/j.nanoen.2014.11.027,11853,2a,14060,x=0.0075,Mg0.9925Na0.0075Ag0.97Sb0.99,372,0.000025728,0.0020818,0.00023096,0.80752,0.95792,38868.1592039801,0.0025780166
4120,10.1016/j.nanoen.2014.11.027,11853,2a,14060,x=0.0075,Mg0.9925Na0.0075Ag0.97Sb0.99,372.5,0.000025702,0.0020823,0.00023086,0.80789,0.95896,38907.4780172749,0.0025774549
4120,10.1016/j.nanoen.2014.11.027,11853,2a,14060,x=0.0075,Mg0.9925Na0.0075Ag0.97Sb0.99,373,0.000025676,0.0020828,0.00023076,0.80826,0.96001,38946.8764605079,0.0025768936
4120,10.1016/j.nanoen.2014.11.027,11853,2a,14060,x=0.0075,Mg0.9925Na0.0075Ag0.97Sb0.99,373.5,0.00002565,0.0020833,0.00023066,0.80864,0.96105,38986.3547758285,0.0025763009
4120,10.1016/j.nanoen.2014.11.027,11853,2a,14060,x=0.0075,Mg0.9925Na0.0075Ag0.97Sb0.99,374,0.000025624,0.0020838,0.00023055,0.80901,0.96209,39025.913206369,0.0025757407
4120,10.1016/j.nanoen.2014.11.027,11853,2a,14060,x=0.0075,Mg0.9925Na0.0075Ag0.97Sb0.99,374.5,0.000025598,0.0020843,0.00023045,0.80938,0.96313,39065.5519962497,0.002575181
4120,10.1016/j.nanoen.2014.11.027,11853,2a,14060,x=0.0075,Mg0.9925Na0.0075Ag0.97Sb0.99,375,0.000025572,0.0020848,0.00023035,0.80976,0.96417,39105.2713905835,0.00257459
4120,10.1016/j.nanoen.2014.11.027,11853,2a,14060,x=0.0075,Mg0.9925Na0.0075Ag0.97Sb0.99,375.5,0.000025546,0.0020853,0.00023024,0.81013,0.96521,39145.0716354811,0.0025740313
4120,10.1016/j.nanoen.2014.11.027,11853,2a,14060,x=0.0075,Mg0.9925Na0.0075Ag0.97Sb0.99,376,0.000025521,0.0020858,0.00023014,0.8105,0.96625,39183.4175776811,0.0025734732
4120,10.1016/j.nanoen.2014.11.027,11853,2a,14060,x=0.0075,Mg0.9925Na0.0075Ag0.97Sb0.99,376.5,0.000025495,0.0020863,0.00023004,0.81087,0.9673,39223.3771327711,0.0025729155
4120,10.1016/j.nanoen.2014.11.027,11853,2a,14060,x=0.0075,Mg0.9925Na0.0075Ag0.97Sb0.99,377,0.000025469,0.0020868,0.00022993,0.81125,0.96834,39263.4182731949,0.0025723267
4120,10.1016/j.nanoen.2014.11.027,11853,2a,14060,x=0.0075,Mg0.9925Na0.0075Ag0.97Sb0.99,377.5,0.000025443,0.0020873,0.00022983,0.81162,0.96938,39303.5412490665,0.00257177
4120,10.1016/j.nanoen.2014.11.027,11853,2a,14060,x=0.0075,Mg0.9925Na0.0075Ag0.97Sb0.99,378,0.000025417,0.0020877,0.00022973,0.81199,0.97042,39343.7463115238,0.0025710908
4120,10.1016/j.nanoen.2014.11.027,11853,2a,14060,x=0.0075,Mg0.9925Na0.0075Ag0.97Sb0.99,378.5,0.000025391,0.0020882,0.00022963,0.81237,0.97146,39384.0337127329,0.0025705036
4120,10.1016/j.nanoen.2014.11.027,11853,2a,14060,x=0.0075,Mg0.9925Na0.0075Ag0.97Sb0.99,379,0.000025365,0.0020887,0.00022952,0.81274,0.9725,39424.403705894,0.0025699486
4120,10.1016/j.nanoen.2014.11.027,11853,2a,14060,x=0.0075,Mg0.9925Na0.0075Ag0.97Sb0.99,379.5,0.000025339,0.0020892,0.00022942,0.81311,0.97354,39464.8565452465,0.0025693941
4120,10.1016/j.nanoen.2014.11.027,11853,2a,14060,x=0.0075,Mg0.9925Na0.0075Ag0.97Sb0.99,380,0.000025313,0.0020897,0.00022932,0.81348,0.97458,39505.3924860744,0.00256884
4120,10.1016/j.nanoen.2014.11.027,11853,2a,14060,x=0.0075,Mg0.9925Na0.0075Ag0.97Sb0.99,380.5,0.000025287,0.0020902,0.00022921,0.81386,0.97563,39546.0117847115,0.002568255
4120,10.1016/j.nanoen.2014.11.027,11853,2a,14060,x=0.0075,Mg0.9925Na0.0075Ag0.97Sb0.99,381,0.000025262,0.0020907,0.00022911,0.81423,0.97667,39585.1476526007,0.002567702
4120,10.1016/j.nanoen.2014.11.027,11853,2a,14060,x=0.0075,Mg0.9925Na0.0075Ag0.97Sb0.99,381.5,0.000025236,0.0020912,0.00022901,0.8146,0.97771,39625.9312093834,0.0025671495
4120,10.1016/j.nanoen.2014.11.027,11853,2a,14060,x=0.0075,Mg0.9925Na0.0075Ag0.97Sb0.99,382,0.00002521,0.0020917,0.00022891,0.81498,0.97875,39666.7988893296,0.0025665661
4120,10.1016/j.nanoen.2014.11.027,11853,2a,14060,x=0.0075,Mg0.9925Na0.0075Ag0.97Sb0.99,382.5,0.000025184,0.0020922,0.0002288,0.81535,0.97979,39707.750952986,0.0025660146
4120,10.1016/j.nanoen.2014.11.027,11853,2a,14060,x=0.0075,Mg0.9925Na0.0075Ag0.97Sb0.99,383,0.000025158,0.0020927,0.0002287,0.81572,0.98083,39748.7876619763,0.0025654636
4120,10.1016/j.nanoen.2014.11.027,11853,2a,14060,x=0.0075,Mg0.9925Na0.0075Ag0.97Sb0.99,383.5,0.000025132,0.0020932,0.0002286,0.81609,0.98187,39789.9092790068,0.0025649132
4120,10.1016/j.nanoen.2014.11.027,11853,2a,14060,x=0.0075,Mg0.9925Na0.0075Ag0.97Sb0.99,384,0.000025106,0.0020937,0.00022849,0.81647,0.98291,39831.1160678722,0.0025643318
4120,10.1016/j.nanoen.2014.11.027,11853,2a,14060,x=0.0075,Mg0.9925Na0.0075Ag0.97Sb0.99,384.5,0.00002508,0.0020942,0.00022839,0.81684,0.98396,39872.4082934609,0.0025637824
4120,10.1016/j.nanoen.2014.11.027,11853,2a,14060,x=0.0075,Mg0.9925Na0.0075Ag0.97Sb0.99,385,0.000025054,0.0020947,0.00022829,0.81721,0.985,39913.786221761,0.0025632334
4120,10.1016/j.nanoen.2014.11.027,11853,2a,14060,x=0.0075,Mg0.9925Na0.0075Ag0.97Sb0.99,385.5,0.000025028,0.0020952,0.00022819,0.81759,0.98604,39955.2501198657,0.0025626537
4120,10.1016/j.nanoen.2014.11.027,11853,2a,14060,x=0.0075,Mg0.9925Na0.0075Ag0.97Sb0.99,386,0.000025003,0.0020957,0.00022808,0.81796,0.98708,39995.2005759309,0.0025621057
4120,10.1016/j.nanoen.2014.11.027,11853,2a,14060,x=0.0075,Mg0.9925Na0.0075Ag0.97Sb0.99,386.5,0.000024977,0.0020962,0.00022798,0.81833,0.98812,40036.8338871762,0.0025615583
4120,10.1016/j.nanoen.2014.11.027,11853,2a,14060,x=0.0075,Mg0.9925Na0.0075Ag0.97Sb0.99,387,0.000024951,0.0020967,0.00022788,0.81871,0.98916,40078.5539657729,0.0025609801
4120,10.1016/j.nanoen.2014.11.027,11853,2a,14060,x=0.0075,Mg0.9925Na0.0075Ag0.97Sb0.99,387.5,0.000024925,0.0020972,0.00022777,0.81908,0.9902,40120.3610832498,0.0025604337
4120,10.1016/j.nanoen.2014.11.027,11853,2a,14060,x=0.0075,Mg0.9925Na0.0075Ag0.97Sb0.99,388,0.000024899,0.0020977,0.00022767,0.81945,0.99124,40162.2555122696,0.0025598877
4120,10.1016/j.nanoen.2014.11.027,11853,2a,14060,x=0.0075,Mg0.9925Na0.0075Ag0.97Sb0.99,388.5,0.000024873,0.0020982,0.00022757,0.81982,0.99229,40204.2375266353,0.0025593423
4120,10.1016/j.nanoen.2014.11.027,11853,2a,14060,x=0.0075,Mg0.9925Na0.0075Ag0.97Sb0.99,389,0.000024847,0.0020987,0.00022747,0.8202,0.99333,40246.3074012959,0.0025587662
4120,10.1016/j.nanoen.2014.11.027,11853,2a,14060,x=0.0075,Mg0.9925Na0.0075Ag0.97Sb0.99,389.5,0.000024821,0.0020992,0.00022736,0.82057,0.99437,40288.4654123524,0.0025582217
4120,10.1016/j.nanoen.2014.11.027,11853,2a,14060,x=0.0075,Mg0.9925Na0.0075Ag0.97Sb0.99,390,0.000024795,0.0020997,0.00022726,0.82094,0.99541,40330.7118370639,0.0025576778
4120,10.1016/j.nanoen.2014.11.027,11853,2a,14060,x=0.0075,Mg0.9925Na0.0075Ag0.97Sb0.99,390.5,0.000024769,0.0021002,0.00022716,0.82132,0.99645,40373.0469538536,0.0025571032
4120,10.1016/j.nanoen.2014.11.027,11853,2a,14060,x=0.0075,Mg0.9925Na0.0075Ag0.97Sb0.99,391,0.000024744,0.0021007,0.00022705,0.82169,0.99749,40413.8376980278,0.0025565603
4120,10.1016/j.nanoen.2014.11.027,11853,2a,14060,x=0.0075,Mg0.9925Na0.0075Ag0.97Sb0.99,391.5,0.000024718,0.0021012,0.00022695,0.82206,0.99853,40456.3476009386,0.0025560178
4120,10.1016/j.nanoen.2014.11.027,11853,2a,14060,x=0.0075,Mg0.9925Na0.0075Ag0.97Sb0.99,392,0.000024692,0.0021016,0.00022685,0.82243,0.99957,40498.9470273773,0.0025553543
4120,10.1016/j.nanoen.2014.11.027,11853,2a,14060,x=0.0075,Mg0.9925Na0.0075Ag0.97Sb0.99,392.5,0.000024666,0.0021021,0.00022674,0.82281,1.0006,40541.6362604395,0.0025547818
4120,10.1016/j.nanoen.2014.11.027,11853,2a,14060,x=0.0075,Mg0.9925Na0.0075Ag0.97Sb0.99,393,0.00002464,0.0021026,0.00022664,0.82318,1.0017,40584.4155844156,0.0025542409
4120,10.1016/j.nanoen.2014.11.027,11853,2a,14060,x=0.0075,Mg0.9925Na0.0075Ag0.97Sb0.99,393.5,0.000024614,0.0021031,0.00022654,0.82355,1.0027,40627.2852847973,0.0025537004
4120,10.1016/j.nanoen.2014.11.027,11853,2a,14060,x=0.0075,Mg0.9925Na0.0075Ag0.97Sb0.99,394,0.000024588,0.0021036,0.00022644,0.82393,1.0037,40670.2456482837,0.0025531295
4120,10.1016/j.nanoen.2014.11.027,11853,2a,14060,x=0.0075,Mg0.9925Na0.0075Ag0.97Sb0.99,394.5,0.000024562,0.0021041,0.00022633,0.8243,1.0048,40713.296962788,0.0025525901
4120,10.1016/j.nanoen.2014.11.027,11853,2a,14060,x=0.0075,Mg0.9925Na0.0075Ag0.97Sb0.99,395,0.000024536,0.0021046,0.00022623,0.82467,1.0058,40756.4395174438,0.0025520511
4120,10.1016/j.nanoen.2014.11.027,11853,2a,14060,x=0.0075,Mg0.9925Na0.0075Ag0.97Sb0.99,395.5,0.00002451,0.0021051,0.00022613,0.82504,1.0069,40799.6736026112,0.0025515127
4120,10.1016/j.nanoen.2014.11.027,11853,2a,14060,x=0.0075,Mg0.9925Na0.0075Ag0.97Sb0.99,396,0.000024485,0.0021056,0.00022602,0.82542,1.0079,40841.3314274045,0.0025509438
4120,10.1016/j.nanoen.2014.11.027,11853,2a,14060,x=0.0075,Mg0.9925Na0.0075Ag0.97Sb0.99,396.5,0.000024459,0.0021061,0.00022592,0.82579,1.0089,40884.7459013042,0.0025504063
4120,10.1016/j.nanoen.2014.11.027,11853,2a,14060,x=0.0075,Mg0.9925Na0.0075Ag0.97Sb0.99,397,0.000024433,0.0021066,0.00022582,0.82616,1.01,40928.2527728891,0.0025498693
4120,10.1016/j.nanoen.2014.11.027,11853,2a,14060,x=0.0075,Mg0.9925Na0.0075Ag0.97Sb0.99,397.5,0.000024407,0.0021071,0.00022572,0.82654,1.011,40971.8523374442,0.0025493019
4120,10.1016/j.nanoen.2014.11.027,11853,2a,14060,x=0.0075,Mg0.9925Na0.0075Ag0.97Sb0.99,398,0.000024381,0.0021076,0.00022561,0.82691,1.0121,41015.5448915139,0.0025487659
4120,10.1016/j.nanoen.2014.11.027,11853,2a,14060,x=0.0075,Mg0.9925Na0.0075Ag0.97Sb0.99,398.5,0.000024355,0.0021081,0.00022551,0.82728,1.0131,41059.3307329091,0.0025482303
4120,10.1016/j.nanoen.2014.11.027,11853,2a,14060,x=0.0075,Mg0.9925Na0.0075Ag0.97Sb0.99,399,0.000024329,0.0021086,0.00022541,0.82765,1.0142,41103.2101607135,0.0025476953
4120,10.1016/j.nanoen.2014.11.027,11853,2a,14060,x=0.0075,Mg0.9925Na0.0075Ag0.97Sb0.99,399.5,0.000024303,0.0021091,0.0002253,0.82803,1.0152,41147.1834752911,0.0025471299
4120,10.1016/j.nanoen.2014.11.027,11853,2a,14060,x=0.0075,Mg0.9925Na0.0075Ag0.97Sb0.99,400,0.000024277,0.0021096,0.0002252,0.8284,1.0162,41191.2509782922,0.0025465958
4120,10.1016/j.nanoen.2014.11.027,11853,2a,14060,x=0.0075,Mg0.9925Na0.0075Ag0.97Sb0.99,400.5,0.000024251,0.0021101,0.0002251,0.82877,1.0173,41235.4129726609,0.0025460622
4120,10.1016/j.nanoen.2014.11.027,11853,2a,14060,x=0.0075,Mg0.9925Na0.0075Ag0.97Sb0.99,401,0.000024226,0.0021106,0.000225,0.82915,1.0183,41277.9658218443,0.0025454984
4120,10.1016/j.nanoen.2014.11.027,11853,2a,14060,x=0.0075,Mg0.9925Na0.0075Ag0.97Sb0.99,401.5,0.0000242,0.0021111,0.00022489,0.82952,1.0194,41322.3140495868,0.0025449658
4120,10.1016/j.nanoen.2014.11.027,11853,2a,14060,x=0.0075,Mg0.9925Na0.0075Ag0.97Sb0.99,402,0.000024174,0.0021116,0.00022479,0.82989,1.0204,41366.7576735335,0.0025444336
4120,10.1016/j.nanoen.2014.11.027,11853,2a,14060,x=0.0075,Mg0.9925Na0.0075Ag0.97Sb0.99,402.5,0.000024148,0.0021121,0.00022469,0.83026,1.0214,41411.2970018221,0.0025439019
4120,10.1016/j.nanoen.2014.11.027,11853,2a,14060,x=0.0075,Mg0.9925Na0.0075Ag0.97Sb0.99,403,0.000024122,0.0021126,0.00022458,0.83064,1.0225,41455.9323439184,0.0025433401
4120,10.1016/j.nanoen.2014.11.027,11853,2a,14060,x=0.0075,Mg0.9925Na0.0075Ag0.97Sb0.99,403.5,0.000024096,0.0021131,0.00022448,0.83101,1.0235,41500.6640106242,0.0025428094
4120,10.1016/j.nanoen.2014.11.027,11853,2a,14060,x=0.0075,Mg0.9925Na0.0075Ag0.97Sb0.99,404,0.00002407,0.0021136,0.00022438,0.83138,1.0246,41545.4923140839,0.0025422791
4120,10.1016/j.nanoen.2014.11.027,11853,2a,14060,x=0.0075,Mg0.9925Na0.0075Ag0.97Sb0.99,404.5,0.000024044,0.0021141,0.00022428,0.83176,1.0256,41590.4175677924,0.0025417188
4120,10.1016/j.nanoen.2014.11.027,11853,2a,14060,x=0.0075,Mg0.9925Na0.0075Ag0.97Sb0.99,405,0.000024018,0.0021146,0.00022417,0.83213,1.0266,41635.4400866017,0.0025411895
4120,10.1016/j.nanoen.2014.11.027,11853,2a,14060,x=0.0075,Mg0.9925Na0.0075Ag0.97Sb0.99,405.5,0.000023992,0.0021151,0.00022407,0.8325,1.0277,41680.5601867289,0.0025406607
4120,10.1016/j.nanoen.2014.11.027,11853,2a,14060,x=0.0075,Mg0.9925Na0.0075Ag0.97Sb0.99,406,0.000023967,0.0021155,0.00022397,0.83287,1.0287,41724.0372178412,0.0025400122
4120,10.1016/j.nanoen.2014.11.027,11853,2a,14060,x=0.0075,Mg0.9925Na0.0075Ag0.97Sb0.99,406.5,0.000023941,0.002116,0.00022386,0.83325,1.0298,41769.3496512259,0.0025394539
4120,10.1016/j.nanoen.2014.11.027,11853,2a,14060,x=0.0075,Mg0.9925Na0.0075Ag0.97Sb0.99,407,0.000023915,0.0021165,0.00022376,0.83362,1.0308,41814.7606104955,0.0025389266
4120,10.1016/j.nanoen.2014.11.027,11853,2a,14060,x=0.0075,Mg0.9925Na0.0075Ag0.97Sb0.99,407.5,0.000023889,0.002117,0.00022366,0.83399,1.0319,41860.2704173469,0.0025383997
4120,10.1016/j.nanoen.2014.11.027,11853,2a,14060,x=0.0075,Mg0.9925Na0.0075Ag0.97Sb0.99,408,0.000023863,0.0021175,0.00022355,0.83437,1.0329,41905.8793948791,0.0025378429
4120,10.1016/j.nanoen.2014.11.027,11853,2a,14060,x=0.0075,Mg0.9925Na0.0075Ag0.97Sb0.99,408.5,0.000023837,0.002118,0.00022345,0.83474,1.0339,41951.5878676008,0.002537317
4120,10.1016/j.nanoen.2014.11.027,11853,2a,14060,x=0.0075,Mg0.9925Na0.0075Ag0.97Sb0.99,409,0.000023811,0.0021185,0.00022335,0.83511,1.035,41997.396161438,0.0025367916
4120,10.1016/j.nanoen.2014.11.027,11853,2a,14060,x=0.0075,Mg0.9925Na0.0075Ag0.97Sb0.99,409.5,0.000023785,0.002119,0.00022325,0.83549,1.036,42043.3046037419,0.0025362362
4120,10.1016/j.nanoen.2014.11.027,11853,2a,14060,x=0.0075,Mg0.9925Na0.0075Ag0.97Sb0.99,410,0.000023759,0.0021195,0.00022314,0.83586,1.0371,42089.3135232964,0.0025357117
4120,10.1016/j.nanoen.2014.11.027,11853,2a,14060,x=0.0075,Mg0.9925Na0.0075Ag0.97Sb0.99,410.5,0.000023733,0.00212,0.00022304,0.83623,1.0381,42135.4232503265,0.0025351877
4120,10.1016/j.nanoen.2014.11.027,11853,2a,14060,x=0.0075,Mg0.9925Na0.0075Ag0.97Sb0.99,411,0.000023708,0.0021205,0.00022294,0.8366,1.0391,42179.8549012991,0.0025346641
4120,10.1016/j.nanoen.2014.11.027,11853,2a,14060,x=0.0075,Mg0.9925Na0.0075Ag0.97Sb0.99,411.5,0.000023682,0.002121,0.00022283,0.83698,1.0402,42226.1633307998,0.0025341107
4120,10.1016/j.nanoen.2014.11.027,11853,2a,14060,x=0.0075,Mg0.9925Na0.0075Ag0.97Sb0.99,412,0.000023656,0.0021215,0.00022273,0.83735,1.0412,42272.573554278,0.0025335881
4120,10.1016/j.nanoen.2014.11.027,11853,2a,14060,x=0.0075,Mg0.9925Na0.0075Ag0.97Sb0.99,412.5,0.00002363,0.002122,0.00022263,0.83772,1.0423,42319.0859077444,0.0025330659
4120,10.1016/j.nanoen.2014.11.027,11853,2a,14060,x=0.0075,Mg0.9925Na0.0075Ag0.97Sb0.99,413,0.000023604,0.0021225,0.00022253,0.8381,1.0433,42365.7007286901,0.002532514
4120,10.1016/j.nanoen.2014.11.027,11853,2a,14060,x=0.0075,Mg0.9925Na0.0075Ag0.97Sb0.99,413.5,0.000023578,0.002123,0.00022242,0.83847,1.0443,42412.4183560947,0.0025319928
4120,10.1016/j.nanoen.2014.11.027,11853,2a,14060,x=0.0075,Mg0.9925Na0.0075Ag0.97Sb0.99,414,0.000023552,0.0021235,0.00022232,0.83884,1.0454,42459.2391304348,0.002531472
4120,10.1016/j.nanoen.2014.11.027,11853,2a,14060,x=0.0075,Mg0.9925Na0.0075Ag0.97Sb0.99,414.5,0.000023526,0.002124,0.00022222,0.83921,1.0464,42506.1633936921,0.0025309517
4120,10.1016/j.nanoen.2014.11.027,11853,2a,14060,x=0.0075,Mg0.9925Na0.0075Ag0.97Sb0.99,415,0.0000235,0.0021245,0.00022211,0.83959,1.0475,42553.1914893617,0.0025304017
4120,10.1016/j.nanoen.2014.11.027,11853,2a,14060,x=0.0075,Mg0.9925Na0.0075Ag0.97Sb0.99,415.5,0.000023474,0.002125,0.00022201,0.83996,1.0485,42600.3237624606,0.0025298824
4120,10.1016/j.nanoen.2014.11.027,11853,2a,14060,x=0.0075,Mg0.9925Na0.0075Ag0.97Sb0.99,416,0.000023449,0.0021255,0.00022191,0.84033,1.0496,42645.741822679,0.0025293635
4120,10.1016/j.nanoen.2014.11.027,11853,2a,14060,x=0.0075,Mg0.9925Na0.0075Ag0.97Sb0.99,416.5,0.000023423,0.002126,0.00022181,0.84071,1.0506,42693.0794518209,0.0025288149
4120,10.1016/j.nanoen.2014.11.027,11853,2a,14060,x=0.0075,Mg0.9925Na0.0075Ag0.97Sb0.99,417,0.000023397,0.0021265,0.0002217,0.84108,1.0516,42740.5222891824,0.002528297
4120,10.1016/j.nanoen.2014.11.027,11853,2a,14060,x=0.0075,Mg0.9925Na0.0075Ag0.97Sb0.99,417.5,0.000023371,0.002127,0.0002216,0.84145,1.0527,42788.0706858928,0.0025277794
4120,10.1016/j.nanoen.2014.11.027,11853,2a,14060,x=0.0075,Mg0.9925Na0.0075Ag0.97Sb0.99,418,0.000023345,0.0021275,0.0002215,0.84182,1.0537,42835.7249946455,0.0025272624
4120,10.1016/j.nanoen.2014.11.027,11853,2a,14060,x=0.0075,Mg0.9925Na0.0075Ag0.97Sb0.99,418.5,0.000023319,0.002128,0.00022139,0.8422,1.0548,42883.4855697071,0.0025267157
4120,10.1016/j.nanoen.2014.11.027,11853,2a,14060,x=0.0075,Mg0.9925Na0.0075Ag0.97Sb0.99,419,0.000023293,0.0021285,0.00022129,0.84257,1.0558,42931.3527669257,0.0025261996
4120,10.1016/j.nanoen.2014.11.027,11853,2a,14060,x=0.0075,Mg0.9925Na0.0075Ag0.97Sb0.99,419.5,0.000023267,0.002129,0.00022119,0.84294,1.0568,42979.3269437401,0.0025256839
4120,10.1016/j.nanoen.2014.11.027,11853,2a,14060,x=0.0075,Mg0.9925Na0.0075Ag0.97Sb0.99,420,0.000023241,0.0021294,0.00022109,0.84332,1.0579,43027.4084591885,0.0025250202
4120,10.1016/j.nanoen.2014.11.027,11853,2a,14060,x=0.0075,Mg0.9925Na0.0075Ag0.97Sb0.99,420.5,0.000023215,0.0021299,0.00022098,0.84369,1.0589,43075.5976739177,0.0025245054
4120,10.1016/j.nanoen.2014.11.027,11853,2a,14060,x=0.0075,Mg0.9925Na0.0075Ag0.97Sb0.99,421,0.00002319,0.0021304,0.00022088,0.84406,1.06,43122.035360069,0.0025239912
4120,10.1016/j.nanoen.2014.11.027,11853,2a,14060,x=0.0075,Mg0.9925Na0.0075Ag0.97Sb0.99,421.5,0.000023164,0.0021309,0.00022078,0.84443,1.061,43170.4368848213,0.0025234774
4120,10.1016/j.nanoen.2014.11.027,11853,2a,14060,x=0.0075,Mg0.9925Na0.0075Ag0.97Sb0.99,422,0.000023138,0.0021314,0.00022067,0.84481,1.0621,43218.9471864465,0.0025229342
4120,10.1016/j.nanoen.2014.11.027,11853,2a,14060,x=0.0075,Mg0.9925Na0.0075Ag0.97Sb0.99,422.5,0.000023112,0.0021319,0.00022057,0.84518,1.0631,43267.5666320526,0.0025224213
4120,10.1016/j.nanoen.2014.11.027,11853,2a,14060,x=0.0075,Mg0.9925Na0.0075Ag0.97Sb0.99,423,0.000023086,0.0021324,0.00022047,0.84555,1.0641,43316.2955904011,0.0025219088
4120,10.1016/j.nanoen.2014.11.027,11853,2a,14060,x=0.0075,Mg0.9925Na0.0075Ag0.97Sb0.99,423.5,0.00002306,0.0021329,0.00022036,0.84593,1.0652,43365.1344319167,0.002521367
4120,10.1016/j.nanoen.2014.11.027,11853,2a,14060,x=0.0075,Mg0.9925Na0.0075Ag0.97Sb0.99,424,0.000023034,0.0021334,0.00022026,0.8463,1.0662,43414.0835286967,0.0025208555
4120,10.1016/j.nanoen.2014.11.027,11853,2a,14060,x=0.0075,Mg0.9925Na0.0075Ag0.97Sb0.99,424.5,0.000023008,0.0021339,0.00022016,0.84667,1.0673,43463.1432545202,0.0025203444
4120,10.1016/j.nanoen.2014.11.027,11853,2a,14060,x=0.0075,Mg0.9925Na0.0075Ag0.97Sb0.99,425,0.000022982,0.0021344,0.00022006,0.84704,1.0683,43512.3139848577,0.0025198338
4120,10.1016/j.nanoen.2014.11.027,11853,2a,14060,x=0.0075,Mg0.9925Na0.0075Ag0.97Sb0.99,425.5,0.000022956,0.0021349,0.00021995,0.84742,1.0693,43561.596096881,0.0025192939
4120,10.1016/j.nanoen.2014.11.027,11853,2a,14060,x=0.0075,Mg0.9925Na0.0075Ag0.97Sb0.99,426,0.000022931,0.0021354,0.00021985,0.84779,1.0704,43609.0881339671,0.0025187841
4120,10.1016/j.nanoen.2014.11.027,11853,2a,14060,x=0.0075,Mg0.9925Na0.0075Ag0.97Sb0.99,426.5,0.000022905,0.0021359,0.00021975,0.84816,1.0714,43658.5898275486,0.0025182749
4120,10.1016/j.nanoen.2014.11.027,11853,2a,14060,x=0.0075,Mg0.9925Na0.0075Ag0.97Sb0.99,427,0.000022879,0.0021364,0.00021964,0.84854,1.0725,43708.2040298964,0.0025177363
4120,10.1016/j.nanoen.2014.11.027,11853,2a,14060,x=0.0075,Mg0.9925Na0.0075Ag0.97Sb0.99,427.5,0.000022853,0.0021369,0.00021954,0.84891,1.0735,43757.9311250164,0.002517228
4120,10.1016/j.nanoen.2014.11.027,11853,2a,14060,x=0.0075,Mg0.9925Na0.0075Ag0.97Sb0.99,428,0.000022827,0.0021374,0.00021944,0.84928,1.0745,43807.7714986639,0.00251672
4120,10.1016/j.nanoen.2014.11.027,11853,2a,14060,x=0.0075,Mg0.9925Na0.0075Ag0.97Sb0.99,428.5,0.000022801,0.0021379,0.00021934,0.84965,1.0756,43857.7255383536,0.0025162126
4120,10.1016/j.nanoen.2014.11.027,11853,2a,14060,x=0.0075,Mg0.9925Na0.0075Ag0.97Sb0.99,429,0.000022775,0.0021384,0.00021923,0.85003,1.0766,43907.7936333699,0.0025156759
4120,10.1016/j.nanoen.2014.11.027,11853,2a,14060,x=0.0075,Mg0.9925Na0.0075Ag0.97Sb0.99,429.5,0.000022749,0.0021389,0.00021913,0.8504,1.0777,43957.9761747769,0.0025151693
4120,10.1016/j.nanoen.2014.11.027,11853,2a,14060,x=0.0075,Mg0.9925Na0.0075Ag0.97Sb0.99,430,0.000022723,0.0021394,0.00021903,0.85077,1.0787,44008.2735554284,0.0025146632
4120,10.1016/j.nanoen.2014.11.027,11853,2a,14060,x=0.0075,Mg0.9925Na0.0075Ag0.97Sb0.99,430.5,0.000022698,0.0021399,0.00021892,0.85115,1.0798,44056.7450876729,0.0025141279
4120,10.1016/j.nanoen.2014.11.027,11853,2a,14060,x=0.0075,Mg0.9925Na0.0075Ag0.97Sb0.99,431,0.000022672,0.0021404,0.00021882,0.85152,1.0808,44107.2688779111,0.0025136227
4120,10.1016/j.nanoen.2014.11.027,11853,2a,14060,x=0.0075,Mg0.9925Na0.0075Ag0.97Sb0.99,431.5,0.000022646,0.0021409,0.00021872,0.85189,1.0818,44157.9086814448,0.0025131179
4120,10.1016/j.nanoen.2014.11.027,11853,2a,14060,x=0.0075,Mg0.9925Na0.0075Ag0.97Sb0.99,432,0.00002262,0.0021414,0.00021862,0.85226,1.0829,44208.6648983201,0.0025126135
4120,10.1016/j.nanoen.2014.11.027,11853,2a,14060,x=0.0075,Mg0.9925Na0.0075Ag0.97Sb0.99,432.5,0.000022594,0.0021419,0.00021851,0.85264,1.0839,44259.537930424,0.0025120801
4120,10.1016/j.nanoen.2014.11.027,11853,2a,14060,x=0.0075,Mg0.9925Na0.0075Ag0.97Sb0.99,433,0.000022568,0.0021424,0.00021841,0.85301,1.085,44310.5281814959,0.0025115767
4120,10.1016/j.nanoen.2014.11.027,11853,2a,14060,x=0.0075,Mg0.9925Na0.0075Ag0.97Sb0.99,433.5,0.000022542,0.0021429,0.00021831,0.85338,1.086,44361.6360571378,0.0025110736
4120,10.1016/j.nanoen.2014.11.027,11853,2a,14060,x=0.0075,Mg0.9925Na0.0075Ag0.97Sb0.99,434,0.000022516,0.0021433,0.0002182,0.85376,1.087,44412.861964825,0.0025104245
4120,10.1016/j.nanoen.2014.11.027,11853,2a,14060,x=0.0075,Mg0.9925Na0.0075Ag0.97Sb0.99,434.5,0.00002249,0.0021438,0.0002181,0.85413,1.0881,44464.2063139173,0.0025099224
