Repository: RamyaGuru/STD2_EffMass

# STD2_EffMass
Effective mass modeling of StarryData2 data

File: csvfiles/thermopropsofzintlphase10.1007s1166401543036.csv (part 5 of 19)
sid,DOI,figureid,fignum,sampleid,samplename,composition,Temperature,Electrical resistivity,Power factor,Seebeck coefficient,Thermal conductivity,ZT,Electrical conductivity,Figure of merit Z
10954,10.1007/s11664-015-4303-6,5134,3(a),6468,x=0.1,Ca0.9Eu0.1Zn2Sb2,426.5,0.000018695,0.00094379,0.00013325,2.7132,0.16383,53490.2380315592,0.0003478512
10954,10.1007/s11664-015-4303-6,5134,3(a),6468,x=0.1,Ca0.9Eu0.1Zn2Sb2,427,0.000018711,0.00094436,0.00013335,2.7112,0.16435,53444.4978889423,0.0003483181
10954,10.1007/s11664-015-4303-6,5134,3(a),6468,x=0.1,Ca0.9Eu0.1Zn2Sb2,427.5,0.000018726,0.00094493,0.00013344,2.7093,0.16488,53401.6874933248,0.0003487727
10954,10.1007/s11664-015-4303-6,5134,3(a),6468,x=0.1,Ca0.9Eu0.1Zn2Sb2,428,0.000018741,0.00094549,0.00013353,2.7073,0.16541,53358.9456272344,0.0003492372
10954,10.1007/s11664-015-4303-6,5134,3(a),6468,x=0.1,Ca0.9Eu0.1Zn2Sb2,428.5,0.000018756,0.00094606,0.00013362,2.7054,0.16594,53316.2721262529,0.0003496932
10954,10.1007/s11664-015-4303-6,5134,3(a),6468,x=0.1,Ca0.9Eu0.1Zn2Sb2,429,0.000018771,0.00094663,0.00013371,2.7034,0.16647,53273.6668264877,0.0003501628
10954,10.1007/s11664-015-4303-6,5134,3(a),6468,x=0.1,Ca0.9Eu0.1Zn2Sb2,429.5,0.000018786,0.0009472,0.00013381,2.7015,0.16699,53231.1295645694,0.00035062
10954,10.1007/s11664-015-4303-6,5134,3(a),6468,x=0.1,Ca0.9Eu0.1Zn2Sb2,430,0.000018801,0.00094777,0.0001339,2.6995,0.16752,53188.6601776501,0.0003510909
10954,10.1007/s11664-015-4303-6,5134,3(a),6468,x=0.1,Ca0.9Eu0.1Zn2Sb2,430.5,0.000018816,0.00094833,0.00013399,2.6976,0.16805,53146.2585034014,0.0003515458
10954,10.1007/s11664-015-4303-6,5134,3(a),6468,x=0.1,Ca0.9Eu0.1Zn2Sb2,431,0.000018832,0.0009489,0.00013408,2.6956,0.16858,53101.1045029737,0.0003520181
10954,10.1007/s11664-015-4303-6,5134,3(a),6468,x=0.1,Ca0.9Eu0.1Zn2Sb2,431.5,0.000018847,0.00094947,0.00013417,2.6937,0.1691,53058.842256062,0.000352478
10954,10.1007/s11664-015-4303-6,5134,3(a),6468,x=0.1,Ca0.9Eu0.1Zn2Sb2,432,0.000018862,0.00095004,0.00013427,2.6917,0.16963,53016.6472272293,0.0003529517
10954,10.1007/s11664-015-4303-6,5134,3(a),6468,x=0.1,Ca0.9Eu0.1Zn2Sb2,432.5,0.000018877,0.00095061,0.00013436,2.6897,0.17016,52974.5192562378,0.000353426
10954,10.1007/s11664-015-4303-6,5134,3(a),6468,x=0.1,Ca0.9Eu0.1Zn2Sb2,433,0.000018892,0.00095117,0.00013445,2.6878,0.17069,52932.458183358,0.0003538842
10954,10.1007/s11664-015-4303-6,5134,3(a),6468,x=0.1,Ca0.9Eu0.1Zn2Sb2,433.5,0.000018907,0.00095174,0.00013454,2.6858,0.17121,52890.463849368,0.00035436
10954,10.1007/s11664-015-4303-6,5134,3(a),6468,x=0.1,Ca0.9Eu0.1Zn2Sb2,434,0.000018922,0.00095231,0.00013463,2.6839,0.17174,52848.5360955502,0.0003548232
10954,10.1007/s11664-015-4303-6,5134,3(a),6468,x=0.1,Ca0.9Eu0.1Zn2Sb2,434.5,0.000018937,0.00095288,0.00013473,2.6819,0.17227,52806.6747636901,0.0003553003
10954,10.1007/s11664-015-4303-6,5134,3(a),6468,x=0.1,Ca0.9Eu0.1Zn2Sb2,435,0.000018952,0.00095345,0.00013482,2.68,0.1728,52764.8796960743,0.0003557649
10954,10.1007/s11664-015-4303-6,5134,3(a),6468,x=0.1,Ca0.9Eu0.1Zn2Sb2,435.5,0.000018968,0.00095401,0.00013491,2.678,0.17333,52720.3711514129,0.0003562397
10954,10.1007/s11664-015-4303-6,5134,3(a),6468,x=0.1,Ca0.9Eu0.1Zn2Sb2,436,0.000018983,0.00095458,0.000135,2.6761,0.17385,52678.7125322657,0.0003567057
10954,10.1007/s11664-015-4303-6,5134,3(a),6468,x=0.1,Ca0.9Eu0.1Zn2Sb2,436.5,0.000018998,0.00095515,0.00013509,2.6741,0.17438,52637.1196968102,0.0003571856
10954,10.1007/s11664-015-4303-6,5134,3(a),6468,x=0.1,Ca0.9Eu0.1Zn2Sb2,437,0.000019013,0.00095572,0.00013518,2.6722,0.17491,52595.5924893494,0.0003576529
10954,10.1007/s11664-015-4303-6,5134,3(a),6468,x=0.1,Ca0.9Eu0.1Zn2Sb2,437.5,0.000019028,0.00095629,0.00013528,2.6702,0.17544,52554.1307546773,0.0003581342
10954,10.1007/s11664-015-4303-6,5134,3(a),6468,x=0.1,Ca0.9Eu0.1Zn2Sb2,438,0.000019043,0.00095685,0.00013537,2.6683,0.17596,52512.734338077,0.0003585991
10954,10.1007/s11664-015-4303-6,5134,3(a),6468,x=0.1,Ca0.9Eu0.1Zn2Sb2,438.5,0.000019058,0.00095742,0.00013546,2.6663,0.17649,52471.4030853185,0.0003590819
10954,10.1007/s11664-015-4303-6,5134,3(a),6468,x=0.1,Ca0.9Eu0.1Zn2Sb2,439,0.000019073,0.00095799,0.00013555,2.6644,0.17702,52430.1368426572,0.0003595519
10954,10.1007/s11664-015-4303-6,5134,3(a),6468,x=0.1,Ca0.9Eu0.1Zn2Sb2,439.5,0.000019089,0.00095856,0.00013564,2.6624,0.17755,52386.1910000524,0.0003600361
10954,10.1007/s11664-015-4303-6,5134,3(a),6468,x=0.1,Ca0.9Eu0.1Zn2Sb2,440,0.000019104,0.00095913,0.00013574,2.6605,0.17807,52345.0586264657,0.0003605074
10954,10.1007/s11664-015-4303-6,5134,3(a),6468,x=0.1,Ca0.9Eu0.1Zn2Sb2,440.5,0.000019119,0.0009597,0.00013583,2.6585,0.1786,52303.9907944976,0.000360993
10954,10.1007/s11664-015-4303-6,5134,3(a),6468,x=0.1,Ca0.9Eu0.1Zn2Sb2,441,0.000019134,0.00096026,0.00013592,2.6566,0.17913,52262.9873523571,0.000361462
10954,10.1007/s11664-015-4303-6,5134,3(a),6468,x=0.1,Ca0.9Eu0.1Zn2Sb2,441.5,0.000019149,0.00096083,0.00013601,2.6546,0.17966,52222.0481487284,0.0003619491
10954,10.1007/s11664-015-4303-6,5134,3(a),6468,x=0.1,Ca0.9Eu0.1Zn2Sb2,442,0.000019164,0.0009614,0.0001361,2.6527,0.18018,52181.1730327698,0.0003624232
10954,10.1007/s11664-015-4303-6,5134,3(a),6468,x=0.1,Ca0.9Eu0.1Zn2Sb2,442.5,0.000019179,0.00096197,0.0001362,2.6507,0.18071,52140.3618541113,0.0003629117
10954,10.1007/s11664-015-4303-6,5134,3(a),6468,x=0.1,Ca0.9Eu0.1Zn2Sb2,443,0.000019194,0.00096254,0.00013629,2.6487,0.18124,52099.614462853,0.0003634009
10954,10.1007/s11664-015-4303-6,5134,3(a),6468,x=0.1,Ca0.9Eu0.1Zn2Sb2,443.5,0.000019209,0.0009631,0.00013638,2.6468,0.18177,52058.9307095632,0.0003638734
10954,10.1007/s11664-015-4303-6,5134,3(a),6468,x=0.1,Ca0.9Eu0.1Zn2Sb2,444,0.000019225,0.00096367,0.00013647,2.6448,0.1823,52015.6046814044,0.000364364
10954,10.1007/s11664-015-4303-6,5134,3(a),6468,x=0.1,Ca0.9Eu0.1Zn2Sb2,444.5,0.00001924,0.00096424,0.00013656,2.6429,0.18282,51975.051975052,0.0003648417
10954,10.1007/s11664-015-4303-6,5134,3(a),6468,x=0.1,Ca0.9Eu0.1Zn2Sb2,445,0.000019255,0.00096481,0.00013666,2.6409,0.18335,51934.5624513113,0.0003653338
10954,10.1007/s11664-015-4303-6,5134,3(a),6468,x=0.1,Ca0.9Eu0.1Zn2Sb2,445.5,0.00001927,0.00096538,0.00013675,2.639,0.18388,51894.1359626362,0.0003658128
10954,10.1007/s11664-015-4303-6,5134,3(a),6468,x=0.1,Ca0.9Eu0.1Zn2Sb2,446,0.000019285,0.00096594,0.00013684,2.637,0.18441,51853.7723619393,0.0003663026
10954,10.1007/s11664-015-4303-6,5134,3(a),6468,x=0.1,Ca0.9Eu0.1Zn2Sb2,446.5,0.0000193,0.00096651,0.00013693,2.6351,0.18493,51813.4715025907,0.000366783
10954,10.1007/s11664-015-4303-6,5134,3(a),6468,x=0.1,Ca0.9Eu0.1Zn2Sb2,447,0.000019315,0.00096708,0.00013702,2.6331,0.18546,51773.2332384157,0.0003672781
10954,10.1007/s11664-015-4303-6,5134,3(a),6468,x=0.1,Ca0.9Eu0.1Zn2Sb2,447.5,0.00001933,0.00096765,0.00013711,2.6312,0.18599,51733.0574236937,0.00036776
10954,10.1007/s11664-015-4303-6,5134,3(a),6468,x=0.1,Ca0.9Eu0.1Zn2Sb2,448,0.000019346,0.00096822,0.00013721,2.6292,0.18652,51690.2718908301,0.0003682565
10954,10.1007/s11664-015-4303-6,5134,3(a),6468,x=0.1,Ca0.9Eu0.1Zn2Sb2,448.5,0.000019361,0.00096878,0.0001373,2.6273,0.18704,51650.2246784774,0.000368736
10954,10.1007/s11664-015-4303-6,5134,3(a),6468,x=0.1,Ca0.9Eu0.1Zn2Sb2,449,0.000019376,0.00096935,0.00013739,2.6253,0.18757,51610.2394715112,0.000369234
10954,10.1007/s11664-015-4303-6,5134,3(a),6468,x=0.1,Ca0.9Eu0.1Zn2Sb2,449.5,0.000019391,0.00096992,0.00013748,2.6234,0.1881,51570.3161260378,0.0003697187
10954,10.1007/s11664-015-4303-6,5134,3(a),6468,x=0.1,Ca0.9Eu0.1Zn2Sb2,450,0.000019406,0.00097049,0.00013757,2.6214,0.18863,51530.4544986087,0.0003702182
10954,10.1007/s11664-015-4303-6,5134,3(a),6468,x=0.1,Ca0.9Eu0.1Zn2Sb2,450.5,0.000019421,0.00097106,0.00013767,2.6195,0.18915,51490.654446218,0.0003707043
10954,10.1007/s11664-015-4303-6,5134,3(a),6468,x=0.1,Ca0.9Eu0.1Zn2Sb2,451,0.000019436,0.00097162,0.00013776,2.6175,0.18968,51450.9158263017,0.0003712015
10954,10.1007/s11664-015-4303-6,5134,3(a),6468,x=0.1,Ca0.9Eu0.1Zn2Sb2,451.5,0.000019451,0.00097219,0.00013785,2.6156,0.19021,51411.2384967354,0.0003716891
10954,10.1007/s11664-015-4303-6,5134,3(a),6468,x=0.1,Ca0.9Eu0.1Zn2Sb2,452,0.000019466,0.00097276,0.00013794,2.6136,0.19074,51371.6223158327,0.0003721916
10954,10.1007/s11664-015-4303-6,5134,3(a),6468,x=0.1,Ca0.9Eu0.1Zn2Sb2,452.5,0.000019482,0.00097333,0.00013803,2.6117,0.19127,51329.4322964788,0.0003726806
10954,10.1007/s11664-015-4303-6,5134,3(a),6468,x=0.1,Ca0.9Eu0.1Zn2Sb2,453,0.000019497,0.0009739,0.00013813,2.6097,0.19179,51289.9420423655,0.0003731847
10954,10.1007/s11664-015-4303-6,5134,3(a),6468,x=0.1,Ca0.9Eu0.1Zn2Sb2,453.5,0.000019512,0.00097446,0.00013822,2.6077,0.19232,51250.5125051251,0.0003736856
10954,10.1007/s11664-015-4303-6,5134,3(a),6468,x=0.1,Ca0.9Eu0.1Zn2Sb2,454,0.000019527,0.00097503,0.00013831,2.6058,0.19285,51211.1435448354,0.0003741768
10954,10.1007/s11664-015-4303-6,5134,3(a),6468,x=0.1,Ca0.9Eu0.1Zn2Sb2,454.5,0.000019542,0.0009756,0.0001384,2.6038,0.19338,51171.8350220039,0.0003746832
10954,10.1007/s11664-015-4303-6,5134,3(a),6468,x=0.1,Ca0.9Eu0.1Zn2Sb2,455,0.000019557,0.00097617,0.00013849,2.6019,0.1939,51132.5867975661,0.0003751758
10954,10.1007/s11664-015-4303-6,5134,3(a),6468,x=0.1,Ca0.9Eu0.1Zn2Sb2,455.5,0.000019572,0.00097674,0.00013859,2.5999,0.19443,51093.3987328837,0.0003756837
10954,10.1007/s11664-015-4303-6,5134,3(a),6468,x=0.1,Ca0.9Eu0.1Zn2Sb2,456,0.000019587,0.0009773,0.00013868,2.598,0.19496,51054.2706897432,0.000376174
10954,10.1007/s11664-015-4303-6,5134,3(a),6468,x=0.1,Ca0.9Eu0.1Zn2Sb2,456.5,0.000019603,0.00097787,0.00013877,2.596,0.19549,51012.6001122277,0.0003766834
10954,10.1007/s11664-015-4303-6,5134,3(a),6468,x=0.1,Ca0.9Eu0.1Zn2Sb2,457,0.000019618,0.00097844,0.00013886,2.5941,0.19601,50973.5956774391,0.000377179
10954,10.1007/s11664-015-4303-6,5134,3(a),6468,x=0.1,Ca0.9Eu0.1Zn2Sb2,457.5,0.000019633,0.00097901,0.00013895,2.5921,0.19654,50934.6508429685,0.0003776899
10954,10.1007/s11664-015-4303-6,5134,3(a),6468,x=0.1,Ca0.9Eu0.1Zn2Sb2,458,0.000019648,0.00097958,0.00013904,2.5902,0.19707,50895.7654723127,0.000378187
10954,10.1007/s11664-015-4303-6,5134,3(a),6468,x=0.1,Ca0.9Eu0.1Zn2Sb2,458.5,0.000019663,0.00098014,0.00013914,2.5882,0.1976,50856.9394293851,0.0003786956
10954,10.1007/s11664-015-4303-6,5134,3(a),6468,x=0.1,Ca0.9Eu0.1Zn2Sb2,459,0.000019678,0.00098071,0.00013923,2.5863,0.19812,50818.1725785141,0.0003791942
10954,10.1007/s11664-015-4303-6,5134,3(a),6468,x=0.1,Ca0.9Eu0.1Zn2Sb2,459.5,0.000019693,0.00098128,0.00013932,2.5843,0.19865,50779.4647844412,0.0003797082
10954,10.1007/s11664-015-4303-6,5134,3(a),6468,x=0.1,Ca0.9Eu0.1Zn2Sb2,460,0.000019708,0.00098185,0.00013941,2.5824,0.19918,50740.8159123199,0.0003802083
10954,10.1007/s11664-015-4303-6,5134,3(a),6468,x=0.1,Ca0.9Eu0.1Zn2Sb2,460.5,0.000019724,0.00098242,0.0001395,2.5804,0.19971,50699.6552423443,0.0003807239
10954,10.1007/s11664-015-4303-6,5134,3(a),6468,x=0.1,Ca0.9Eu0.1Zn2Sb2,461,0.000019739,0.00098299,0.0001396,2.5785,0.20024,50661.127716703,0.0003812255
10954,10.1007/s11664-015-4303-6,5134,3(a),6468,x=0.1,Ca0.9Eu0.1Zn2Sb2,461.5,0.000019754,0.00098355,0.00013969,2.5765,0.20076,50622.658702035,0.0003817388
10954,10.1007/s11664-015-4303-6,5134,3(a),6468,x=0.1,Ca0.9Eu0.1Zn2Sb2,462,0.000019769,0.00098412,0.00013978,2.5746,0.20129,50584.2480651525,0.0003822419
10954,10.1007/s11664-015-4303-6,5134,3(a),6468,x=0.1,Ca0.9Eu0.1Zn2Sb2,462.5,0.000019784,0.00098469,0.00013987,2.5726,0.20182,50545.8956732713,0.0003827606
10954,10.1007/s11664-015-4303-6,5134,3(a),6468,x=0.1,Ca0.9Eu0.1Zn2Sb2,463,0.000019799,0.00098526,0.00013996,2.5706,0.20235,50507.6013940098,0.0003832802
10954,10.1007/s11664-015-4303-6,5134,3(a),6468,x=0.1,Ca0.9Eu0.1Zn2Sb2,463.5,0.000019814,0.00098583,0.00014006,2.5687,0.20287,50469.3650953871,0.0003837856
10954,10.1007/s11664-015-4303-6,5134,3(a),6468,x=0.1,Ca0.9Eu0.1Zn2Sb2,464,0.000019829,0.00098639,0.00014015,2.5667,0.2034,50431.1866458218,0.0003843028
10954,10.1007/s11664-015-4303-6,5134,3(a),6468,x=0.1,Ca0.9Eu0.1Zn2Sb2,464.5,0.000019844,0.00098696,0.00014024,2.5648,0.20393,50393.0659141302,0.0003848097
10954,10.1007/s11664-015-4303-6,5134,3(a),6468,x=0.1,Ca0.9Eu0.1Zn2Sb2,465,0.00001986,0.00098753,0.00014033,2.5628,0.20446,50352.4672708963,0.0003853324
10954,10.1007/s11664-015-4303-6,5134,3(a),6468,x=0.1,Ca0.9Eu0.1Zn2Sb2,465.5,0.000019875,0.0009881,0.00014042,2.5609,0.20498,50314.465408805,0.0003858409
10954,10.1007/s11664-015-4303-6,5134,3(a),6468,x=0.1,Ca0.9Eu0.1Zn2Sb2,466,0.00001989,0.00098867,0.00014052,2.5589,0.20551,50276.5208647562,0.0003863652
10954,10.1007/s11664-015-4303-6,5134,3(a),6468,x=0.1,Ca0.9Eu0.1Zn2Sb2,466.5,0.000019905,0.00098923,0.00014061,2.557,0.20604,50238.6335091686,0.0003868713
10954,10.1007/s11664-015-4303-6,5134,3(a),6468,x=0.1,Ca0.9Eu0.1Zn2Sb2,467,0.00001992,0.0009898,0.0001407,2.555,0.20657,50200.8032128514,0.0003873973
10954,10.1007/s11664-015-4303-6,5134,3(a),6468,x=0.1,Ca0.9Eu0.1Zn2Sb2,467.5,0.000019935,0.00099037,0.00014079,2.5531,0.20709,50163.0298470028,0.0003879088
10954,10.1007/s11664-015-4303-6,5134,3(a),6468,x=0.1,Ca0.9Eu0.1Zn2Sb2,468,0.00001995,0.00099094,0.00014088,2.5511,0.20762,50125.313283208,0.0003884364
10954,10.1007/s11664-015-4303-6,5134,3(a),6468,x=0.1,Ca0.9Eu0.1Zn2Sb2,468.5,0.000019965,0.00099151,0.00014097,2.5492,0.20815,50087.6533934385,0.0003889495
10954,10.1007/s11664-015-4303-6,5134,3(a),6468,x=0.1,Ca0.9Eu0.1Zn2Sb2,469,0.000019981,0.00099207,0.00014107,2.5472,0.20868,50047.5451679095,0.0003894747
10954,10.1007/s11664-015-4303-6,5134,3(a),6468,x=0.1,Ca0.9Eu0.1Zn2Sb2,469.5,0.000019996,0.00099264,0.00014116,2.5453,0.20921,50010.0020004001,0.0003899894
10954,10.1007/s11664-015-4303-6,5134,3(a),6468,x=0.1,Ca0.9Eu0.1Zn2Sb2,470,0.000020011,0.00099321,0.00014125,2.5433,0.20973,49972.5151166858,0.0003905202
10954,10.1007/s11664-015-4303-6,5134,3(a),6468,x=0.1,Ca0.9Eu0.1Zn2Sb2,470.5,0.000020026,0.00099378,0.00014134,2.5414,0.21026,49935.0843902926,0.0003910364
10954,10.1007/s11664-015-4303-6,5134,3(a),6468,x=0.1,Ca0.9Eu0.1Zn2Sb2,471,0.000020041,0.00099435,0.00014143,2.5394,0.21079,49897.709695125,0.0003915689
10954,10.1007/s11664-015-4303-6,5134,3(a),6468,x=0.1,Ca0.9Eu0.1Zn2Sb2,471.5,0.000020056,0.00099491,0.00014153,2.5375,0.21132,49860.3909054647,0.0003920828
10954,10.1007/s11664-015-4303-6,5134,3(a),6468,x=0.1,Ca0.9Eu0.1Zn2Sb2,472,0.000020071,0.00099548,0.00014162,2.5355,0.21184,49823.1278959693,0.0003926168
10954,10.1007/s11664-015-4303-6,5134,3(a),6468,x=0.1,Ca0.9Eu0.1Zn2Sb2,472.5,0.000020086,0.00099605,0.00014171,2.5336,0.21237,49785.9205416708,0.0003931362
10954,10.1007/s11664-015-4303-6,5134,3(a),6468,x=0.1,Ca0.9Eu0.1Zn2Sb2,473,0.000020101,0.00099662,0.0001418,2.5316,0.2129,49748.7687179742,0.000393672
10954,10.1007/s11664-015-4303-6,5134,3(a),6468,x=0.1,Ca0.9Eu0.1Zn2Sb2,473.5,0.000020117,0.00099719,0.00014189,2.5296,0.21343,49709.2011731371,0.0003942086
10954,10.1007/s11664-015-4303-6,5134,3(a),6468,x=0.1,Ca0.9Eu0.1Zn2Sb2,474,0.000020132,0.00099775,0.00014199,2.5277,0.21395,49672.1637194516,0.0003947264
10954,10.1007/s11664-015-4303-6,5134,3(a),6468,x=0.1,Ca0.9Eu0.1Zn2Sb2,474.5,0.000020147,0.00099832,0.00014208,2.5257,0.21448,49635.1814165881,0.0003952647
10954,10.1007/s11664-015-4303-6,5134,3(a),6468,x=0.1,Ca0.9Eu0.1Zn2Sb2,475,0.000020162,0.00099889,0.00014217,2.5238,0.21501,49598.2541414542,0.0003957881
10954,10.1007/s11664-015-4303-6,5134,3(a),6468,x=0.1,Ca0.9Eu0.1Zn2Sb2,475.5,0.000020177,0.00099946,0.00014226,2.5218,0.21554,49561.3817713238,0.000396328
10954,10.1007/s11664-015-4303-6,5134,3(a),6468,x=0.1,Ca0.9Eu0.1Zn2Sb2,476,0.000020192,0.001,0.00014235,2.5199,0.21607,49524.5641838352,0.0003968411
10954,10.1007/s11664-015-4303-6,5134,3(a),6468,x=0.1,Ca0.9Eu0.1Zn2Sb2,476.5,0.000020207,0.0010006,0.00014245,2.5179,0.21659,49487.8012569901,0.0003973947
10954,10.1007/s11664-015-4303-6,5134,3(a),6468,x=0.1,Ca0.9Eu0.1Zn2Sb2,477,0.000020222,0.0010012,0.00014254,2.516,0.21712,49451.0928691524,0.0003979332
10954,10.1007/s11664-015-4303-6,5134,3(a),6468,x=0.1,Ca0.9Eu0.1Zn2Sb2,477.5,0.000020238,0.0010017,0.00014263,2.514,0.21765,49411.9972329282,0.0003984487
10954,10.1007/s11664-015-4303-6,5134,3(a),6468,x=0.1,Ca0.9Eu0.1Zn2Sb2,478,0.000020253,0.0010023,0.00014272,2.5121,0.21818,49375.4011751345,0.0003989889
10954,10.1007/s11664-015-4303-6,5134,3(a),6468,x=0.1,Ca0.9Eu0.1Zn2Sb2,478.5,0.000020268,0.0010029,0.00014281,2.5101,0.2187,49338.8592855733,0.0003995458
10954,10.1007/s11664-015-4303-6,5134,3(a),6468,x=0.1,Ca0.9Eu0.1Zn2Sb2,479,0.000020283,0.0010034,0.0001429,2.5082,0.21923,49302.3714440665,0.0004000478
10954,10.1007/s11664-015-4303-6,5134,3(a),6468,x=0.1,Ca0.9Eu0.1Zn2Sb2,479.5,0.000020298,0.001004,0.000143,2.5062,0.21976,49265.9375307912,0.0004006065
10954,10.1007/s11664-015-4303-6,5134,3(a),6468,x=0.1,Ca0.9Eu0.1Zn2Sb2,480,0.000020313,0.0010046,0.00014309,2.5043,0.22029,49229.5574262787,0.00040115
10954,10.1007/s11664-015-4303-6,5134,3(a),6468,x=0.1,Ca0.9Eu0.1Zn2Sb2,480.5,0.000020328,0.0010051,0.00014318,2.5023,0.22081,49193.2310114128,0.0004016705
10954,10.1007/s11664-015-4303-6,5134,3(a),6468,x=0.1,Ca0.9Eu0.1Zn2Sb2,481,0.000020343,0.0010057,0.00014327,2.5004,0.22134,49156.9581674286,0.0004022156
10954,10.1007/s11664-015-4303-6,5134,3(a),6468,x=0.1,Ca0.9Eu0.1Zn2Sb2,481.5,0.000020359,0.0010063,0.00014336,2.4984,0.22187,49118.3260474483,0.0004027778
10954,10.1007/s11664-015-4303-6,5134,3(a),6468,x=0.1,Ca0.9Eu0.1Zn2Sb2,482,0.000020374,0.0010068,0.00014346,2.4965,0.2224,49082.1635417689,0.0004032846
10954,10.1007/s11664-015-4303-6,5134,3(a),6468,x=0.1,Ca0.9Eu0.1Zn2Sb2,482.5,0.000020389,0.0010074,0.00014355,2.4945,0.22292,49046.054244936,0.0004038485
10954,10.1007/s11664-015-4303-6,5134,3(a),6468,x=0.1,Ca0.9Eu0.1Zn2Sb2,483,0.000020404,0.001008,0.00014364,2.4926,0.22345,49009.9980396001,0.000404397
10954,10.1007/s11664-015-4303-6,5134,3(a),6468,x=0.1,Ca0.9Eu0.1Zn2Sb2,483.5,0.000020419,0.0010085,0.00014373,2.4906,0.22398,48973.9948087565,0.0004049225
10954,10.1007/s11664-015-4303-6,5134,3(a),6468,x=0.1,Ca0.9Eu0.1Zn2Sb2,484,0.000020434,0.0010091,0.00014382,2.4886,0.22451,48938.0444357443,0.000405489
10954,10.1007/s11664-015-4303-6,5134,3(a),6468,x=0.1,Ca0.9Eu0.1Zn2Sb2,484.5,0.000020449,0.0010097,0.00014392,2.4867,0.22504,48902.1468042447,0.0004060401
10954,10.1007/s11664-015-4303-6,5134,3(a),6468,x=0.1,Ca0.9Eu0.1Zn2Sb2,485,0.000020464,0.0010103,0.00014401,2.4847,0.22556,48866.3017982799,0.0004066084
10954,10.1007/s11664-015-4303-6,5134,3(a),6468,x=0.1,Ca0.9Eu0.1Zn2Sb2,485.5,0.000020479,0.0010108,0.0001441,2.4828,0.22609,48830.509302212,0.000407121
10954,10.1007/s11664-015-4303-6,5134,3(a),6468,x=0.1,Ca0.9Eu0.1Zn2Sb2,486,0.000020495,0.0010114,0.00014419,2.4808,0.22662,48792.3883874116,0.0004076911
10954,10.1007/s11664-015-4303-6,5134,3(a),6468,x=0.1,Ca0.9Eu0.1Zn2Sb2,486.5,0.00002051,0.001012,0.00014428,2.4789,0.22715,48756.7040468064,0.0004082456
10954,10.1007/s11664-015-4303-6,5134,3(a),6468,x=0.1,Ca0.9Eu0.1Zn2Sb2,487,0.000020525,0.0010125,0.00014438,2.4769,0.22767,48721.071863581,0.0004087771
10954,10.1007/s11664-015-4303-6,5134,3(a),6468,x=0.1,Ca0.9Eu0.1Zn2Sb2,487.5,0.00002054,0.0010131,0.00014447,2.475,0.2282,48685.4917234664,0.0004093333
10954,10.1007/s11664-015-4303-6,5134,3(a),6468,x=0.1,Ca0.9Eu0.1Zn2Sb2,488,0.000020555,0.0010137,0.00014456,2.473,0.22873,48649.9635125274,0.000409907
10954,10.1007/s11664-015-4303-6,5134,3(a),6468,x=0.1,Ca0.9Eu0.1Zn2Sb2,488.5,0.00002057,0.0010142,0.00014465,2.4711,0.22926,48614.4871171609,0.0004104245
10954,10.1007/s11664-015-4303-6,5134,3(a),6468,x=0.1,Ca0.9Eu0.1Zn2Sb2,489,0.000020585,0.0010148,0.00014474,2.4691,0.22978,48579.0624240952,0.000411
10954,10.1007/s11664-015-4303-6,5134,3(a),6468,x=0.1,Ca0.9Eu0.1Zn2Sb2,489.5,0.0000206,0.0010154,0.00014483,2.4672,0.23031,48543.6893203884,0.0004115597
10954,10.1007/s11664-015-4303-6,5134,3(a),6468,x=0.1,Ca0.9Eu0.1Zn2Sb2,490,0.000020616,0.0010159,0.00014493,2.4652,0.23084,48506.0147458285,0.0004120964
10954,10.1007/s11664-015-4303-6,5134,3(a),6468,x=0.1,Ca0.9Eu0.1Zn2Sb2,490.5,0.000020631,0.0010165,0.00014502,2.4633,0.23137,48470.7479036402,0.0004126578
10954,10.1007/s11664-015-4303-6,5134,3(a),6468,x=0.1,Ca0.9Eu0.1Zn2Sb2,491,0.000020646,0.0010171,0.00014511,2.4613,0.23189,48435.5323065,0.0004132369
10954,10.1007/s11664-015-4303-6,5134,3(a),6468,x=0.1,Ca0.9Eu0.1Zn2Sb2,491.5,0.000020661,0.0010176,0.0001452,2.4594,0.23242,48400.3678427956,0.0004137595
10954,10.1007/s11664-015-4303-6,5134,3(a),6468,x=0.1,Ca0.9Eu0.1Zn2Sb2,492,0.000020676,0.0010182,0.00014529,2.4574,0.23295,48365.2544012381,0.0004143404
10954,10.1007/s11664-015-4303-6,5134,3(a),6468,x=0.1,Ca0.9Eu0.1Zn2Sb2,492.5,0.000020691,0.0010188,0.00014539,2.4555,0.23348,48330.1918708617,0.0004149053
10954,10.1007/s11664-015-4303-6,5134,3(a),6468,x=0.1,Ca0.9Eu0.1Zn2Sb2,493,0.000020706,0.0010193,0.00014548,2.4535,0.23401,48295.1801410219,0.0004154473
10954,10.1007/s11664-015-4303-6,5134,3(a),6468,x=0.1,Ca0.9Eu0.1Zn2Sb2,493.5,0.000020721,0.0010199,0.00014557,2.4515,0.23453,48260.2191013947,0.000416031
10954,10.1007/s11664-015-4303-6,5134,3(a),6468,x=0.1,Ca0.9Eu0.1Zn2Sb2,494,0.000020736,0.0010205,0.00014566,2.4496,0.23506,48225.3086419753,0.0004165986
10954,10.1007/s11664-015-4303-6,5134,3(a),6468,x=0.1,Ca0.9Eu0.1Zn2Sb2,494.5,0.000020752,0.001021,0.00014575,2.4476,0.23559,48188.1264456438,0.0004171433
10954,10.1007/s11664-015-4303-6,5134,3(a),6468,x=0.1,Ca0.9Eu0.1Zn2Sb2,495,0.000020767,0.0010216,0.00014585,2.4457,0.23612,48153.3201714258,0.0004177127
10954,10.1007/s11664-015-4303-6,5134,3(a),6468,x=0.1,Ca0.9Eu0.1Zn2Sb2,495.5,0.000020782,0.0010222,0.00014594,2.4437,0.23664,48118.564142046,0.0004183001
10954,10.1007/s11664-015-4303-6,5134,3(a),6468,x=0.1,Ca0.9Eu0.1Zn2Sb2,496,0.000020797,0.0010227,0.00014603,2.4418,0.23717,48083.8582487859,0.0004188304
10954,10.1007/s11664-015-4303-6,5134,3(a),6468,x=0.1,Ca0.9Eu0.1Zn2Sb2,496.5,0.000020812,0.0010233,0.00014612,2.4398,0.2377,48049.2023832404,0.0004194196
10954,10.1007/s11664-015-4303-6,5134,3(a),6468,x=0.1,Ca0.9Eu0.1Zn2Sb2,497,0.000020827,0.0010239,0.00014621,2.4379,0.23823,48014.5964373169,0.0004199926
10954,10.1007/s11664-015-4303-6,5134,3(a),6468,x=0.1,Ca0.9Eu0.1Zn2Sb2,497.5,0.000020842,0.0010245,0.00014631,2.4359,0.23875,47980.0403032339,0.0004205838
10954,10.1007/s11664-015-4303-6,5134,3(a),6468,x=0.1,Ca0.9Eu0.1Zn2Sb2,498,0.000020857,0.001025,0.0001464,2.434,0.23928,47945.5338735197,0.0004211175
10954,10.1007/s11664-015-4303-6,5134,3(a),6468,x=0.1,Ca0.9Eu0.1Zn2Sb2,498.5,0.000020873,0.0010256,0.00014649,2.432,0.23981,47908.7816796819,0.0004217105
10954,10.1007/s11664-015-4303-6,5134,3(a),6468,x=0.1,Ca0.9Eu0.1Zn2Sb2,499,0.000020888,0.0010262,0.00014658,2.4301,0.24034,47874.3776330908,0.0004222871
10954,10.1007/s11664-015-4303-6,5134,3(a),6468,x=0.1,Ca0.9Eu0.1Zn2Sb2,499.5,0.000020903,0.0010267,0.00014667,2.4281,0.24086,47840.022963211,0.0004228409
10954,10.1007/s11664-015-4303-6,5134,3(a),6468,x=0.1,Ca0.9Eu0.1Zn2Sb2,500,0.000020918,0.0010273,0.00014676,2.4262,0.24139,47805.7175638206,0.0004234193
10954,10.1007/s11664-015-4303-6,5134,3(a),6468,x=0.1,Ca0.9Eu0.1Zn2Sb2,500.5,0.000020933,0.0010279,0.00014686,2.4242,0.24192,47771.461329002,0.0004240162
10954,10.1007/s11664-015-4303-6,5134,3(a),6468,x=0.1,Ca0.9Eu0.1Zn2Sb2,501,0.000020948,0.0010284,0.00014695,2.4223,0.24245,47737.2541531411,0.0004245552
10954,10.1007/s11664-015-4303-6,5134,3(a),6468,x=0.1,Ca0.9Eu0.1Zn2Sb2,501.5,0.000020963,0.001029,0.00014704,2.4203,0.24298,47703.0959309259,0.0004251539
10954,10.1007/s11664-015-4303-6,5134,3(a),6468,x=0.1,Ca0.9Eu0.1Zn2Sb2,502,0.000020978,0.0010296,0.00014713,2.4184,0.2435,47668.9865573458,0.000425736
10954,10.1007/s11664-015-4303-6,5134,3(a),6468,x=0.1,Ca0.9Eu0.1Zn2Sb2,502.5,0.000020993,0.0010301,0.00014722,2.4164,0.24403,47634.9259276902,0.0004262953
10954,10.1007/s11664-015-4303-6,5134,3(a),6468,x=0.1,Ca0.9Eu0.1Zn2Sb2,503,0.000021009,0.0010307,0.00014732,2.4145,0.24456,47598.6481983912,0.0004268793
10954,10.1007/s11664-015-4303-6,5134,3(a),6468,x=0.1,Ca0.9Eu0.1Zn2Sb2,503.5,0.000021024,0.0010313,0.00014741,2.4125,0.24509,47564.6879756469,0.0004274819
10954,10.1007/s11664-015-4303-6,5134,3(a),6468,x=0.1,Ca0.9Eu0.1Zn2Sb2,504,0.000021039,0.0010318,0.0001475,2.4105,0.24561,47530.776177575,0.000428044
10954,10.1007/s11664-015-4303-6,5134,3(a),6468,x=0.1,Ca0.9Eu0.1Zn2Sb2,504.5,0.000021054,0.0010324,0.00014759,2.4086,0.24614,47496.9127006745,0.0004286307
10954,10.1007/s11664-015-4303-6,5134,3(a),6468,x=0.1,Ca0.9Eu0.1Zn2Sb2,505,0.000021069,0.001033,0.00014768,2.4066,0.24667,47463.097441739,0.0004292363
10954,10.1007/s11664-015-4303-6,5134,3(a),6468,x=0.1,Ca0.9Eu0.1Zn2Sb2,505.5,0.000021084,0.0010335,0.00014778,2.4047,0.2472,47429.3302978562,0.0004297833
10954,10.1007/s11664-015-4303-6,5134,3(a),6468,x=0.1,Ca0.9Eu0.1Zn2Sb2,506,0.000021099,0.0010341,0.00014787,2.4027,0.24772,47395.611166406,0.0004303908
10954,10.1007/s11664-015-4303-6,5134,3(a),6468,x=0.1,Ca0.9Eu0.1Zn2Sb2,506.5,0.000021114,0.0010347,0.00014796,2.4008,0.24825,47361.9399450601,0.0004309813
10954,10.1007/s11664-015-4303-6,5134,3(a),6468,x=0.1,Ca0.9Eu0.1Zn2Sb2,507,0.00002113,0.0010352,0.00014805,2.3988,0.24878,47326.0766682442,0.0004315491
10954,10.1007/s11664-015-4303-6,5134,3(a),6468,x=0.1,Ca0.9Eu0.1Zn2Sb2,507.5,0.000021145,0.0010358,0.00014814,2.3969,0.24931,47292.5041380941,0.0004321415
10954,10.1007/s11664-015-4303-6,5134,3(a),6468,x=0.1,Ca0.9Eu0.1Zn2Sb2,508,0.00002116,0.0010364,0.00014824,2.3949,0.24984,47258.9792060491,0.0004327529
10954,10.1007/s11664-015-4303-6,5134,3(a),6468,x=0.1,Ca0.9Eu0.1Zn2Sb2,508.5,0.000021175,0.001037,0.00014833,2.393,0.25036,47225.5017709563,0.0004333473
10954,10.1007/s11664-015-4303-6,5134,3(a),6468,x=0.1,Ca0.9Eu0.1Zn2Sb2,509,0.00002119,0.0010375,0.00014842,2.391,0.25089,47192.071731949,0.0004339189
10954,10.1007/s11664-015-4303-6,5134,3(a),6468,x=0.1,Ca0.9Eu0.1Zn2Sb2,509.5,0.000021205,0.0010381,0.00014851,2.3891,0.25142,47158.6889884461,0.0004345151
10954,10.1007/s11664-015-4303-6,5134,3(a),6468,x=0.1,Ca0.9Eu0.1Zn2Sb2,510,0.00002122,0.0010387,0.0001486,2.3871,0.25195,47125.3534401508,0.0004351305
10954,10.1007/s11664-015-4303-6,5134,3(a),6468,x=0.1,Ca0.9Eu0.1Zn2Sb2,510.5,0.000021235,0.0010392,0.00014869,2.3852,0.25247,47092.0649870497,0.0004356867
10954,10.1007/s11664-015-4303-6,5134,3(a),6468,x=0.1,Ca0.9Eu0.1Zn2Sb2,511,0.000021251,0.0010398,0.00014879,2.3832,0.253,47056.6091007482,0.0004363041
10954,10.1007/s11664-015-4303-6,5134,3(a),6468,x=0.1,Ca0.9Eu0.1Zn2Sb2,511.5,0.000021266,0.0010404,0.00014888,2.3813,0.25353,47023.4176619957,0.0004369042
10954,10.1007/s11664-015-4303-6,5134,3(a),6468,x=0.1,Ca0.9Eu0.1Zn2Sb2,512,0.000021281,0.0010409,0.00014897,2.3793,0.25406,46990.2730134862,0.0004374816
10954,10.1007/s11664-015-4303-6,5134,3(a),6468,x=0.1,Ca0.9Eu0.1Zn2Sb2,512.5,0.000021296,0.0010415,0.00014906,2.3774,0.25458,46957.1750563486,0.0004380836
10954,10.1007/s11664-015-4303-6,5134,3(a),6468,x=0.1,Ca0.9Eu0.1Zn2Sb2,513,0.000021311,0.0010421,0.00014915,2.3754,0.25511,46924.1236919901,0.0004387051
10954,10.1007/s11664-015-4303-6,5134,3(a),6468,x=0.1,Ca0.9Eu0.1Zn2Sb2,513.5,0.000021326,0.0010426,0.00014925,2.3734,0.25564,46891.1188220951,0.0004392854
10954,10.1007/s11664-015-4303-6,5134,3(a),6468,x=0.1,Ca0.9Eu0.1Zn2Sb2,514,0.000021341,0.0010432,0.00014934,2.3715,0.25617,46858.1603486247,0.0004398904
10954,10.1007/s11664-015-4303-6,5134,3(a),6468,x=0.1,Ca0.9Eu0.1Zn2Sb2,514.5,0.000021356,0.0010438,0.00014943,2.3695,0.25669,46825.2481738153,0.0004405149
10954,10.1007/s11664-015-4303-6,5134,3(a),6468,x=0.1,Ca0.9Eu0.1Zn2Sb2,515,0.000021371,0.0010443,0.00014952,2.3676,0.25722,46792.3822001778,0.0004410796
10954,10.1007/s11664-015-4303-6,5134,3(a),6468,x=0.1,Ca0.9Eu0.1Zn2Sb2,515.5,0.000021387,0.0010449,0.00014961,2.3656,0.25775,46757.3759760602,0.0004417061
10954,10.1007/s11664-015-4303-6,5134,3(a),6468,x=0.1,Ca0.9Eu0.1Zn2Sb2,516,0.000021402,0.0010455,0.00014971,2.3637,0.25828,46724.6051770863,0.000442315
10954,10.1007/s11664-015-4303-6,5134,3(a),6468,x=0.1,Ca0.9Eu0.1Zn2Sb2,516.5,0.000021417,0.001046,0.0001498,2.3617,0.25881,46691.880282019,0.0004429013
10954,10.1007/s11664-015-4303-6,5134,3(a),6468,x=0.1,Ca0.9Eu0.1Zn2Sb2,517,0.000021432,0.0010466,0.00014989,2.3598,0.25933,46659.2011944756,0.0004435122
10954,10.1007/s11664-015-4303-6,5134,3(a),6468,x=0.1,Ca0.9Eu0.1Zn2Sb2,517.5,0.000021447,0.0010472,0.00014998,2.3578,0.25986,46626.5678183429,0.0004441428
10954,10.1007/s11664-015-4303-6,5134,3(a),6468,x=0.1,Ca0.9Eu0.1Zn2Sb2,518,0.000021462,0.0010477,0.00015007,2.3559,0.26039,46593.9800577765,0.0004447133
10954,10.1007/s11664-015-4303-6,5134,3(a),6468,x=0.1,Ca0.9Eu0.1Zn2Sb2,518.5,0.000021477,0.0010483,0.00015017,2.3539,0.26092,46561.4378171998,0.000445346
10954,10.1007/s11664-015-4303-6,5134,3(a),6468,x=0.1,Ca0.9Eu0.1Zn2Sb2,519,0.000021492,0.0010489,0.00015026,2.352,0.26144,46528.9410013028,0.0004459609
10954,10.1007/s11664-015-4303-6,5134,3(a),6468,x=0.1,Ca0.9Eu0.1Zn2Sb2,519.5,0.000021508,0.0010494,0.00015035,2.35,0.26197,46494.3276920216,0.0004465532
10954,10.1007/s11664-015-4303-6,5134,3(a),6468,x=0.1,Ca0.9Eu0.1Zn2Sb2,520,0.000021523,0.00105,0.00015044,2.3481,0.2625,46461.9244529108,0.0004471701
10954,10.1007/s11664-015-4303-6,5134,3(a),6468,x=0.1,Ca0.9Eu0.1Zn2Sb2,520.5,0.000021538,0.0010506,0.00015053,2.3461,0.26303,46429.5663478503,0.000447807
10954,10.1007/s11664-015-4303-6,5134,3(a),6468,x=0.1,Ca0.9Eu0.1Zn2Sb2,521,0.000021553,0.0010512,0.00015062,2.3442,0.26355,46397.2532826057,0.0004484259
10954,10.1007/s11664-015-4303-6,5134,3(a),6468,x=0.1,Ca0.9Eu0.1Zn2Sb2,521.5,0.000021568,0.0010517,0.00015072,2.3422,0.26408,46364.9851632047,0.0004490223
10954,10.1007/s11664-015-4303-6,5134,3(a),6468,x=0.1,Ca0.9Eu0.1Zn2Sb2,522,0.000021583,0.0010523,0.00015081,2.3403,0.26461,46332.7618959366,0.0004496432
10954,10.1007/s11664-015-4303-6,5134,3(a),6468,x=0.1,Ca0.9Eu0.1Zn2Sb2,522.5,0.000021598,0.0010529,0.0001509,2.3383,0.26514,46300.5833873507,0.0004502844
10954,10.1007/s11664-015-4303-6,5134,3(a),6468,x=0.1,Ca0.9Eu0.1Zn2Sb2,523,0.000021613,0.0010534,0.00015099,2.3364,0.26566,46268.4495442558,0.0004508646
10954,10.1007/s11664-015-4303-6,5134,3(a),6468,x=0.1,Ca0.9Eu0.1Zn2Sb2,523.5,0.000021628,0.001054,0.00015108,2.3344,0.26619,46236.3602737192,0.0004515079
10954,10.1007/s11664-015-4303-6,5134,3(a),6468,x=0.1,Ca0.9Eu0.1Zn2Sb2,524,0.000021644,0.0010546,0.00015118,2.3324,0.26672,46202.1807429311,0.0004521523
10954,10.1007/s11664-015-4303-6,5134,3(a),6468,x=0.1,Ca0.9Eu0.1Zn2Sb2,524.5,0.000021659,0.0010551,0.00015127,2.3305,0.26725,46170.1832956277,0.0004527355
10954,10.1007/s11664-015-4303-6,5134,3(a),6468,x=0.1,Ca0.9Eu0.1Zn2Sb2,525,0.000021674,0.0010557,0.00015136,2.3285,0.26778,46138.2301374919,0.000453382
10954,10.1007/s11664-015-4303-6,5134,3(a),6468,x=0.1,Ca0.9Eu0.1Zn2Sb2,525.5,0.000021689,0.0010563,0.00015145,2.3266,0.2683,46106.3211766333,0.0004540101
10954,10.1007/s11664-015-4303-6,5134,3(a),6468,x=0.1,Ca0.9Eu0.1Zn2Sb2,526,0.000021704,0.0010568,0.00015154,2.3246,0.26883,46074.4563214154,0.0004546158
10954,10.1007/s11664-015-4303-6,5134,3(a),6468,x=0.1,Ca0.9Eu0.1Zn2Sb2,526.5,0.000021719,0.0010574,0.00015164,2.3227,0.26936,46042.6354804549,0.000455246
10954,10.1007/s11664-015-4303-6,5134,3(a),6468,x=0.1,Ca0.9Eu0.1Zn2Sb2,527,0.000021734,0.001058,0.00015173,2.3207,0.26989,46010.8585626208,0.0004558969
10954,10.1007/s11664-015-4303-6,5134,3(a),6468,x=0.1,Ca0.9Eu0.1Zn2Sb2,527.5,0.000021749,0.0010585,0.00015182,2.3188,0.27041,45979.1254770334,0.0004564861
10954,10.1007/s11664-015-4303-6,5134,3(a),6468,x=0.1,Ca0.9Eu0.1Zn2Sb2,528,0.000021765,0.0010591,0.00015191,2.3168,0.27094,45945.3250631748,0.0004571392
10954,10.1007/s11664-015-4303-6,5134,3(a),6468,x=0.1,Ca0.9Eu0.1Zn2Sb2,528.5,0.00002178,0.0010597,0.000152,2.3149,0.27147,45913.6822773186,0.0004577736
10954,10.1007/s11664-015-4303-6,5134,3(a),6468,x=0.1,Ca0.9Eu0.1Zn2Sb2,529,0.000021795,0.0010602,0.0001521,2.3129,0.272,45882.0830465703,0.0004583856
10954,10.1007/s11664-015-4303-6,5134,3(a),6468,x=0.1,Ca0.9Eu0.1Zn2Sb2,529.5,0.00002181,0.0010608,0.00015219,2.311,0.27252,45850.5272810637,0.0004590221
10954,10.1007/s11664-015-4303-6,5134,3(a),6468,x=0.1,Ca0.9Eu0.1Zn2Sb2,530,0.000021825,0.0010614,0.00015228,2.309,0.27305,45819.0148911798,0.0004596795
10954,10.1007/s11664-015-4303-6,5134,3(a),6468,x=0.1,Ca0.9Eu0.1Zn2Sb2,530.5,0.00002184,0.0010619,0.00015237,2.3071,0.27358,45787.5457875458,0.0004602748
10954,10.1007/s11664-015-4303-6,5134,3(a),6468,x=0.1,Ca0.9Eu0.1Zn2Sb2,531,0.000021855,0.0010625,0.00015246,2.3051,0.27411,45756.1198810341,0.0004609344
10954,10.1007/s11664-015-4303-6,5134,3(a),6468,x=0.1,Ca0.9Eu0.1Zn2Sb2,531.5,0.00002187,0.0010631,0.00015255,2.3032,0.27463,45724.7370827618,0.0004615752
10954,10.1007/s11664-015-4303-6,5134,3(a),6468,x=0.1,Ca0.9Eu0.1Zn2Sb2,532,0.000021886,0.0010636,0.00015265,2.3012,0.27516,45691.3095129306,0.0004621936
10954,10.1007/s11664-015-4303-6,5134,3(a),6468,x=0.1,Ca0.9Eu0.1Zn2Sb2,532.5,0.000021901,0.0010642,0.00015274,2.2993,0.27569,45660.0155244053,0.0004628365
10954,10.1007/s11664-015-4303-6,5134,3(a),6468,x=0.1,Ca0.9Eu0.1Zn2Sb2,533,0.000021916,0.0010648,0.00015283,2.2973,0.27622,45628.7643730608,0.0004635006
10954,10.1007/s11664-015-4303-6,5134,3(a),6468,x=0.1,Ca0.9Eu0.1Zn2Sb2,533.5,0.000021931,0.0010654,0.00015292,2.2954,0.27675,45597.555971,0.0004641457
10954,10.1007/s11664-015-4303-6,5134,3(a),6468,x=0.1,Ca0.9Eu0.1Zn2Sb2,534,0.000021946,0.0010659,0.00015301,2.2934,0.27727,45566.3902305659,0.0004647685
10954,10.1007/s11664-015-4303-6,5134,3(a),6468,x=0.1,Ca0.9Eu0.1Zn2Sb2,534.5,0.000021961,0.0010665,0.00015311,2.2914,0.2778,45535.2670643413,0.000465436
10954,10.1007/s11664-015-4303-6,5134,3(a),6468,x=0.1,Ca0.9Eu0.1Zn2Sb2,535,0.000021976,0.0010671,0.0001532,2.2895,0.27833,45504.1863851474,0.0004660843
10954,10.1007/s11664-015-4303-6,5134,3(a),6468,x=0.1,Ca0.9Eu0.1Zn2Sb2,535.5,0.000021991,0.0010676,0.00015329,2.2875,0.27886,45473.1481060434,0.0004667104
10954,10.1007/s11664-015-4303-6,5134,3(a),6468,x=0.1,Ca0.9Eu0.1Zn2Sb2,536,0.000022006,0.0010682,0.00015338,2.2856,0.27938,45442.1521403254,0.0004673609
10954,10.1007/s11664-015-4303-6,5134,3(a),6468,x=0.1,Ca0.9Eu0.1Zn2Sb2,536.5,0.000022022,0.0010688,0.00015347,2.2836,0.27991,45409.1363182272,0.0004680329
10954,10.1007/s11664-015-4303-6,5134,3(a),6468,x=0.1,Ca0.9Eu0.1Zn2Sb2,537,0.000022037,0.0010693,0.00015357,2.2817,0.28044,45378.2275264328,0.0004686418
10954,10.1007/s11664-015-4303-6,5134,3(a),6468,x=0.1,Ca0.9Eu0.1Zn2Sb2,537.5,0.000022052,0.0010699,0.00015366,2.2797,0.28097,45347.3607836024,0.0004693161
10954,10.1007/s11664-015-4303-6,5134,3(a),6468,x=0.1,Ca0.9Eu0.1Zn2Sb2,538,0.000022067,0.0010705,0.00015375,2.2778,0.28149,45316.5360039879,0.000469971
10954,10.1007/s11664-015-4303-6,5134,3(a),6468,x=0.1,Ca0.9Eu0.1Zn2Sb2,538.5,0.000022082,0.001071,0.00015384,2.2758,0.28202,45285.7531020741,0.0004706037
10954,10.1007/s11664-015-4303-6,5134,3(a),6468,x=0.1,Ca0.9Eu0.1Zn2Sb2,539,0.000022097,0.0010716,0.00015393,2.2739,0.28255,45255.0119925782,0.0004712608
10954,10.1007/s11664-015-4303-6,5134,3(a),6468,x=0.1,Ca0.9Eu0.1Zn2Sb2,539.5,0.000022112,0.0010722,0.00015403,2.2719,0.28308,45224.3125904486,0.0004719398
10954,10.1007/s11664-015-4303-6,5134,3(a),6468,x=0.1,Ca0.9Eu0.1Zn2Sb2,540,0.000022127,0.0010727,0.00015412,2.27,0.2836,45193.6548108646,0.0004725551
10954,10.1007/s11664-015-4303-6,5134,3(a),6468,x=0.1,Ca0.9Eu0.1Zn2Sb2,540.5,0.000022143,0.0010733,0.00015421,2.268,0.28413,45160.998961297,0.0004732363
10954,10.1007/s11664-015-4303-6,5134,3(a),6468,x=0.1,Ca0.9Eu0.1Zn2Sb2,541,0.000022158,0.0010739,0.0001543,2.2661,0.28466,45130.4269338388,0.0004738979
10954,10.1007/s11664-015-4303-6,5134,3(a),6468,x=0.1,Ca0.9Eu0.1Zn2Sb2,541.5,0.000022173,0.0010744,0.00015439,2.2641,0.28519,45099.8962702386,0.0004745373
10954,10.1007/s11664-015-4303-6,5134,3(a),6468,x=0.1,Ca0.9Eu0.1Zn2Sb2,542,0.000022188,0.001075,0.00015448,2.2622,0.28572,45069.4068866054,0.0004752011
10954,10.1007/s11664-015-4303-6,5134,3(a),6468,x=0.1,Ca0.9Eu0.1Zn2Sb2,542.5,0.000022203,0.0010756,0.00015458,2.2602,0.28624,45038.9586992749,0.0004758871
10954,10.1007/s11664-015-4303-6,5134,3(a),6468,x=0.1,Ca0.9Eu0.1Zn2Sb2,543,0.000022218,0.0010761,0.00015467,2.2583,0.28677,45008.5516248087,0.0004765089
10954,10.1007/s11664-015-4303-6,5134,3(a),6468,x=0.1,Ca0.9Eu0.1Zn2Sb2,543.5,0.000022233,0.0010767,0.00015476,2.2563,0.2873,44978.1855799937,0.0004771972
10954,10.1007/s11664-015-4303-6,5134,3(a),6468,x=0.1,Ca0.9Eu0.1Zn2Sb2,544,0.000022248,0.0010773,0.00015485,2.2543,0.28783,44947.8604818411,0.0004778867
10954,10.1007/s11664-015-4303-6,5134,3(a),6468,x=0.1,Ca0.9Eu0.1Zn2Sb2,544.5,0.000022263,0.0010778,0.00015494,2.2524,0.28835,44917.5762475857,0.0004785118
10954,10.1007/s11664-015-4303-6,5134,3(a),6468,x=0.1,Ca0.9Eu0.1Zn2Sb2,545,0.000022279,0.0010784,0.00015504,2.2504,0.28888,44885.3180124781,0.0004792037
10954,10.1007/s11664-015-4303-6,5134,3(a),6468,x=0.1,Ca0.9Eu0.1Zn2Sb2,545.5,0.000022294,0.001079,0.00015513,2.2485,0.28941,44855.1179689603,0.0004798755
10954,10.1007/s11664-015-4303-6,5134,3(a),6468,x=0.1,Ca0.9Eu0.1Zn2Sb2,546,0.000022309,0.0010796,0.00015522,2.2465,0.28994,44824.9585369134,0.0004805698
10954,10.1007/s11664-015-4303-6,5134,3(a),6468,x=0.1,Ca0.9Eu0.1Zn2Sb2,546.5,0.000022324,0.0010801,0.00015531,2.2446,0.29046,44794.8396344741,0.0004811993
10954,10.1007/s11664-015-4303-6,5134,3(a),6468,x=0.1,Ca0.9Eu0.1Zn2Sb2,547,0.000022339,0.0010807,0.0001554,2.2426,0.29099,44764.7611799991,0.000481896
10954,10.1007/s11664-015-4303-6,5134,3(a),6468,x=0.1,Ca0.9Eu0.1Zn2Sb2,547.5,0.000022354,0.0010813,0.0001555,2.2407,0.29152,44734.7230920641,0.0004825724
10954,10.1007/s11664-015-4303-6,5134,3(a),6468,x=0.1,Ca0.9Eu0.1Zn2Sb2,548,0.000022369,0.0010818,0.00015559,2.2387,0.29205,44704.7252894631,0.0004832269
10954,10.1007/s11664-015-4303-6,5134,3(a),6468,x=0.1,Ca0.9Eu0.1Zn2Sb2,548.5,0.000022384,0.0010824,0.00015568,2.2368,0.29258,44674.767691208,0.0004839056
10954,10.1007/s11664-015-4303-6,5134,3(a),6468,x=0.1,Ca0.9Eu0.1Zn2Sb2,549,0.0000224,0.001083,0.00015577,2.2348,0.2931,44642.8571428571,0.0004846071
10954,10.1007/s11664-015-4303-6,5134,3(a),6468,x=0.1,Ca0.9Eu0.1Zn2Sb2,549.5,0.000022415,0.0010835,0.00015586,2.2329,0.29363,44612.982377872,0.0004852434
10954,10.1007/s11664-015-4303-6,5134,3(a),6468,x=0.1,Ca0.9Eu0.1Zn2Sb2,550,0.00002243,0.0010841,0.00015596,2.2309,0.29416,44583.1475702185,0.0004859474
10954,10.1007/s11664-015-4303-6,5134,3(a),6468,x=0.1,Ca0.9Eu0.1Zn2Sb2,550.5,0.000022445,0.0010847,0.00015605,2.229,0.29469,44553.3526397861,0.0004866308
10954,10.1007/s11664-015-4303-6,5134,3(a),6468,x=0.1,Ca0.9Eu0.1Zn2Sb2,551,0.00002246,0.0010852,0.00015614,2.227,0.29521,44523.5975066785,0.0004872923
10954,10.1007/s11664-015-4303-6,5134,3(a),6468,x=0.1,Ca0.9Eu0.1Zn2Sb2,551.5,0.000022475,0.0010858,0.00015623,2.2251,0.29574,44493.8820912125,0.0004879781
10954,10.1007/s11664-015-4303-6,5134,3(a),6468,x=0.1,Ca0.9Eu0.1Zn2Sb2,552,0.00002249,0.0010864,0.00015632,2.2231,0.29627,44464.2063139173,0.000488687
10954,10.1007/s11664-015-4303-6,5134,3(a),6468,x=0.1,Ca0.9Eu0.1Zn2Sb2,552.5,0.000022505,0.0010869,0.00015641,2.2212,0.2968,44434.5700955343,0.0004893301
10954,10.1007/s11664-015-4303-6,5134,3(a),6468,x=0.1,Ca0.9Eu0.1Zn2Sb2,553,0.00002252,0.0010875,0.00015651,2.2192,0.29732,44404.973357016,0.0004900415
10954,10.1007/s11664-015-4303-6,5134,3(a),6468,x=0.1,Ca0.9Eu0.1Zn2Sb2,553.5,0.000022536,0.0010881,0.0001566,2.2173,0.29785,44373.4469293575,0.000490732
10954,10.1007/s11664-015-4303-6,5134,3(a),6468,x=0.1,Ca0.9Eu0.1Zn2Sb2,554,0.000022551,0.0010886,0.00015669,2.2153,0.29838,44343.9315329697,0.0004914007
10954,10.1007/s11664-015-4303-6,5134,3(a),6468,x=0.1,Ca0.9Eu0.1Zn2Sb2,554.5,0.000022566,0.0010892,0.00015678,2.2133,0.29891,44314.4553753434,0.0004921158
10954,10.1007/s11664-015-4303-6,5134,3(a),6468,x=0.1,Ca0.9Eu0.1Zn2Sb2,555,0.000022581,0.0010898,0.00015687,2.2114,0.29943,44285.0183782826,0.00049281
10954,10.1007/s11664-015-4303-6,5134,3(a),6468,x=0.1,Ca0.9Eu0.1Zn2Sb2,555.5,0.000022596,0.0010903,0.00015697,2.2094,0.29996,44255.6204637989,0.0004934824
10954,10.1007/s11664-015-4303-6,5134,3(a),6468,x=0.1,Ca0.9Eu0.1Zn2Sb2,556,0.000022611,0.0010909,0.00015706,2.2075,0.30049,44226.2615541108,0.0004941789
10954,10.1007/s11664-015-4303-6,5134,3(a),6468,x=0.1,Ca0.9Eu0.1Zn2Sb2,556.5,0.000022626,0.0010915,0.00015715,2.2055,0.30102,44196.9415716432,0.0004948991
10954,10.1007/s11664-015-4303-6,5134,3(a),6468,x=0.1,Ca0.9Eu0.1Zn2Sb2,557,0.000022641,0.0010921,0.00015724,2.2036,0.30155,44167.6604390265,0.0004955981
