Repository: RamyaGuru/STD2_EffMass

# STD2_EffMass
Effective mass modeling of StarryData2 data

File: csvfiles/Bi_ptype.csv (part 6 of 10)
sid,DOI,figureid,fignum,sampleid,samplename,composition,Temperature,Electrical conductivity,Hall movility,Lattice thermal conductivity,Power factor,S,Seebeck coefficient,Thermal conductivity,ZT,total thermal conductivity,Electrical resistivity,Figure of merit Z
18798,10.3390/ma10030251,18067,4(b),21762,Cu-doped CuxBi0.5Sb1.5-xTe3 x=0.01,undefined,85,,0.070799,0.80789,,,,,,,,
18798,10.3390/ma10030251,18067,4(b),21762,Cu-doped CuxBi0.5Sb1.5-xTe3 x=0.01,undefined,90,,0.06856,0.7969,,,,,,,,
18798,10.3390/ma10030251,18067,4(b),21762,Cu-doped CuxBi0.5Sb1.5-xTe3 x=0.01,undefined,95,,0.066321,0.78591,,,,,,,,
18798,10.3390/ma10030251,18067,4(b),21762,Cu-doped CuxBi0.5Sb1.5-xTe3 x=0.01,undefined,100,,0.064082,0.77492,,,,,,,,
18798,10.3390/ma10030251,18067,4(b),21762,Cu-doped CuxBi0.5Sb1.5-xTe3 x=0.01,undefined,105,,0.061842,0.76394,,,,,,,,
18798,10.3390/ma10030251,18067,4(b),21762,Cu-doped CuxBi0.5Sb1.5-xTe3 x=0.01,undefined,110,,0.059603,0.75295,,,,,,,,
18798,10.3390/ma10030251,18067,4(b),21762,Cu-doped CuxBi0.5Sb1.5-xTe3 x=0.01,undefined,115,,0.057364,0.74196,,,,,,,,
18798,10.3390/ma10030251,18067,4(b),21762,Cu-doped CuxBi0.5Sb1.5-xTe3 x=0.01,undefined,120,,0.055125,0.73098,,,,,,,,
18798,10.3390/ma10030251,18067,4(b),21762,Cu-doped CuxBi0.5Sb1.5-xTe3 x=0.01,undefined,125,,0.052886,0.71999,,,,,,,,
18798,10.3390/ma10030251,18067,4(b),21762,Cu-doped CuxBi0.5Sb1.5-xTe3 x=0.01,undefined,130,,0.050646,0.709,,,,,,,,
18798,10.3390/ma10030251,18067,4(b),21762,Cu-doped CuxBi0.5Sb1.5-xTe3 x=0.01,undefined,135,,0.048407,0.69801,,,,,,,,
18798,10.3390/ma10030251,18067,4(b),21762,Cu-doped CuxBi0.5Sb1.5-xTe3 x=0.01,undefined,140,,0.046168,0.68703,,,,,,,,
18798,10.3390/ma10030251,18071,5(c),21762,Cu-doped CuxBi0.5Sb1.5-xTe3 x=0.01,undefined,145,,,0.67604,,,,,,,,
18798,10.3390/ma10030251,18071,5(c),21762,Cu-doped CuxBi0.5Sb1.5-xTe3 x=0.01,undefined,150,,,0.66505,,,,,,,,
18798,10.3390/ma10030251,18071,5(c),21762,Cu-doped CuxBi0.5Sb1.5-xTe3 x=0.01,undefined,155,,,0.65407,,,,,,,,
18798,10.3390/ma10030251,18071,5(c),21762,Cu-doped CuxBi0.5Sb1.5-xTe3 x=0.01,undefined,160,,,0.64308,,,,,,,,
18798,10.3390/ma10030251,18071,5(c),21762,Cu-doped CuxBi0.5Sb1.5-xTe3 x=0.01,undefined,165,,,0.63209,,,,,,,,
18798,10.3390/ma10030251,18071,5(c),21762,Cu-doped CuxBi0.5Sb1.5-xTe3 x=0.01,undefined,170,,,0.62111,,,,,,,,
18798,10.3390/ma10030251,18071,5(c),21762,Cu-doped CuxBi0.5Sb1.5-xTe3 x=0.01,undefined,175,,,0.61012,,,,,,,,
18798,10.3390/ma10030251,18071,5(c),21762,Cu-doped CuxBi0.5Sb1.5-xTe3 x=0.01,undefined,180,,,0.59913,,,,,,,,
18798,10.3390/ma10030251,18071,5(c),21762,Cu-doped CuxBi0.5Sb1.5-xTe3 x=0.01,undefined,185,,,0.58814,,,,,,,,
18798,10.3390/ma10030251,18071,5(c),21762,Cu-doped CuxBi0.5Sb1.5-xTe3 x=0.01,undefined,190,,,0.57716,,,,,,,,
18798,10.3390/ma10030251,18071,5(c),21762,Cu-doped CuxBi0.5Sb1.5-xTe3 x=0.01,undefined,195,,,0.56617,,,,,,,,
18798,10.3390/ma10030251,18071,5(c),21762,Cu-doped CuxBi0.5Sb1.5-xTe3 x=0.01,undefined,200,,,0.55518,,,,,,,,
18798,10.3390/ma10030251,18071,5(c),21762,Cu-doped CuxBi0.5Sb1.5-xTe3 x=0.01,undefined,205,,,0.5442,,,,,,,,
18798,10.3390/ma10030251,18071,5(c),21762,Cu-doped CuxBi0.5Sb1.5-xTe3 x=0.01,undefined,210,,,0.53321,,,,,,,,
18798,10.3390/ma10030251,18071,5(c),21762,Cu-doped CuxBi0.5Sb1.5-xTe3 x=0.01,undefined,215,,,0.52222,,,,,,,,
18798,10.3390/ma10030251,18071,5(c),21762,Cu-doped CuxBi0.5Sb1.5-xTe3 x=0.01,undefined,220,,,0.51123,,,,,,,,
18798,10.3390/ma10030251,18071,5(c),21762,Cu-doped CuxBi0.5Sb1.5-xTe3 x=0.01,undefined,225,,,0.50025,,,,,,,,
18798,10.3390/ma10030251,18071,5(c),21762,Cu-doped CuxBi0.5Sb1.5-xTe3 x=0.01,undefined,230,,,0.48926,,,,,,,,
18798,10.3390/ma10030251,18071,5(c),21762,Cu-doped CuxBi0.5Sb1.5-xTe3 x=0.01,undefined,235,,,0.47827,,,,,,,,
18798,10.3390/ma10030251,18071,5(c),21762,Cu-doped CuxBi0.5Sb1.5-xTe3 x=0.01,undefined,240,,,0.46729,,,,,,,,
18798,10.3390/ma10030251,18071,5(c),21762,Cu-doped CuxBi0.5Sb1.5-xTe3 x=0.01,undefined,245,,,0.4563,,,,,,,,
18798,10.3390/ma10030251,18071,5(c),21762,Cu-doped CuxBi0.5Sb1.5-xTe3 x=0.01,undefined,250,,,0.44531,,,,,,,,
18798,10.3390/ma10030251,18071,5(c),21762,Cu-doped CuxBi0.5Sb1.5-xTe3 x=0.01,undefined,255,,,0.43432,,,,,,,,
18798,10.3390/ma10030251,18071,5(c),21762,Cu-doped CuxBi0.5Sb1.5-xTe3 x=0.01,undefined,260,,,0.42334,,,,,,,,
18798,10.3390/ma10030251,18071,5(c),21762,Cu-doped CuxBi0.5Sb1.5-xTe3 x=0.01,undefined,265,,,0.41235,,,,,,,,
18798,10.3390/ma10030251,18071,5(c),21762,Cu-doped CuxBi0.5Sb1.5-xTe3 x=0.01,undefined,270,,,0.40136,,,,,,,,
18798,10.3390/ma10030251,18071,5(c),21762,Cu-doped CuxBi0.5Sb1.5-xTe3 x=0.01,undefined,275,,,0.39038,,,,,,,,
18798,10.3390/ma10030251,18071,5(c),21762,Cu-doped CuxBi0.5Sb1.5-xTe3 x=0.01,undefined,280,,,0.37939,,,,,,,,
18798,10.3390/ma10030251,18071,5(c),21762,Cu-doped CuxBi0.5Sb1.5-xTe3 x=0.01,undefined,285,,,0.3684,,,,,,,,
18798,10.3390/ma10030251,18071,5(c),21762,Cu-doped CuxBi0.5Sb1.5-xTe3 x=0.01,undefined,290,,,0.35741,,,,,,,,
18798,10.3390/ma10030251,18071,5(c),21762,Cu-doped CuxBi0.5Sb1.5-xTe3 x=0.01,undefined,295,,,0.34643,,,,,,,,
18798,10.3390/ma10030251,18065,3(a),21763,Cu-doped CuxBi0.5Sb1.5-xTe3 x=0.015,undefined,305,152330,,0.38116,,0.13733,,-0.068456,0.90098,1.1106,0.0000065647,
18798,10.3390/ma10030251,18065,3(a),21763,Cu-doped CuxBi0.5Sb1.5-xTe3 x=0.015,undefined,310,150210,,0.37944,,0.13842,,-0.063159,0.9054,1.1073,0.0000066573,
18798,10.3390/ma10030251,18065,3(a),21763,Cu-doped CuxBi0.5Sb1.5-xTe3 x=0.015,undefined,315,148090,,0.37773,,0.13951,,-0.057862,0.90981,1.104,0.0000067527,
18798,10.3390/ma10030251,18065,3(a),21763,Cu-doped CuxBi0.5Sb1.5-xTe3 x=0.015,undefined,320,145980,,0.37601,,0.1406,,-0.052566,0.91422,1.1008,0.0000068503,
18798,10.3390/ma10030251,18065,3(a),21763,Cu-doped CuxBi0.5Sb1.5-xTe3 x=0.015,undefined,325,143860,,0.37429,,0.14169,,-0.047269,0.91864,1.0975,0.0000069512,
18798,10.3390/ma10030251,18065,3(a),21763,Cu-doped CuxBi0.5Sb1.5-xTe3 x=0.015,undefined,330,141750,,0.37258,,0.14278,,-0.041972,0.92305,1.0943,0.0000070547,
18798,10.3390/ma10030251,18065,3(a),21763,Cu-doped CuxBi0.5Sb1.5-xTe3 x=0.015,undefined,335,139630,,0.37086,,0.14387,,-0.036675,0.92747,1.091,0.0000071618,
18798,10.3390/ma10030251,18065,3(a),21763,Cu-doped CuxBi0.5Sb1.5-xTe3 x=0.015,undefined,340,137510,,0.36914,,0.14496,,-0.031378,0.93188,1.0877,0.0000072722,
18798,10.3390/ma10030251,18065,3(a),21763,Cu-doped CuxBi0.5Sb1.5-xTe3 x=0.015,undefined,345,135400,,0.36742,,0.14605,,-0.026081,0.93629,1.0845,0.0000073855,
18798,10.3390/ma10030251,18065,3(a),21763,Cu-doped CuxBi0.5Sb1.5-xTe3 x=0.015,undefined,350,133280,,0.36571,,0.14714,,-0.020784,0.94071,1.0812,0.000007503,
18798,10.3390/ma10030251,18065,3(a),21763,Cu-doped CuxBi0.5Sb1.5-xTe3 x=0.015,undefined,355,131170,,0.36399,,0.14823,,-0.015488,0.94512,1.078,0.0000076237,
18798,10.3390/ma10030251,18065,3(a),21763,Cu-doped CuxBi0.5Sb1.5-xTe3 x=0.015,undefined,360,129050,,0.36227,,0.14932,,-0.010191,0.94953,1.0747,0.0000077489,
18798,10.3390/ma10030251,18065,3(a),21763,Cu-doped CuxBi0.5Sb1.5-xTe3 x=0.015,undefined,365,126930,,0.36056,,0.1504,,-0.0048939,0.95395,1.0714,0.0000078784,
18798,10.3390/ma10030251,18065,3(a),21763,Cu-doped CuxBi0.5Sb1.5-xTe3 x=0.015,undefined,370,124820,,0.35884,,0.15149,,0.00040297,0.95836,1.0682,0.0000080115,
18798,10.3390/ma10030251,18065,3(a),21763,Cu-doped CuxBi0.5Sb1.5-xTe3 x=0.015,undefined,375,122700,,0.35712,,0.15258,,0.0056998,0.96278,1.0649,0.00000815,
18798,10.3390/ma10030251,18065,3(a),21763,Cu-doped CuxBi0.5Sb1.5-xTe3 x=0.015,undefined,380,120590,,0.35541,,0.15367,,0.010997,0.96719,1.0617,0.0000082926,
18798,10.3390/ma10030251,18065,3(a),21763,Cu-doped CuxBi0.5Sb1.5-xTe3 x=0.015,undefined,385,118470,,0.35369,,0.15476,,0.016294,0.9716,1.0584,0.000008441,
18798,10.3390/ma10030251,18065,3(a),21763,Cu-doped CuxBi0.5Sb1.5-xTe3 x=0.015,undefined,390,116360,,0.35197,,0.15585,,0.02159,0.97602,1.0551,0.000008594,
18798,10.3390/ma10030251,18065,3(a),21763,Cu-doped CuxBi0.5Sb1.5-xTe3 x=0.015,undefined,395,114240,,0.35026,,0.15694,,0.026887,0.98043,1.0519,0.0000087535,
18798,10.3390/ma10030251,18065,3(a),21763,Cu-doped CuxBi0.5Sb1.5-xTe3 x=0.015,undefined,400,112120,,0.34854,,0.15803,,0.032184,0.98484,1.0486,0.000008919,
18798,10.3390/ma10030251,18065,3(a),21763,Cu-doped CuxBi0.5Sb1.5-xTe3 x=0.015,undefined,405,110010,,0.34682,,0.15912,,0.037481,0.98926,1.0454,0.0000090901,
18798,10.3390/ma10030251,18065,3(a),21763,Cu-doped CuxBi0.5Sb1.5-xTe3 x=0.015,undefined,410,107890,,0.3451,,0.16021,,0.042778,0.99367,1.0421,0.0000092687,
18798,10.3390/ma10030251,18065,3(a),21763,Cu-doped CuxBi0.5Sb1.5-xTe3 x=0.015,undefined,415,105780,,0.34339,,0.1613,,0.048075,0.99809,1.0389,0.0000094536,
18798,10.3390/ma10030251,18065,3(a),21763,Cu-doped CuxBi0.5Sb1.5-xTe3 x=0.015,undefined,420,103660,,0.34167,,0.16239,,0.053372,1.0025,1.0356,0.0000096469,
18798,10.3390/ma10030251,18065,3(a),21763,Cu-doped CuxBi0.5Sb1.5-xTe3 x=0.015,undefined,425,101540,,0.33995,,0.16348,,0.058668,1.0069,1.0323,0.0000098483,
18798,10.3390/ma10030251,18065,3(a),21763,Cu-doped CuxBi0.5Sb1.5-xTe3 x=0.015,undefined,430,99428,,0.33824,,0.16457,,0.063965,1.0113,1.0291,0.0000100575,
18798,10.3390/ma10030251,18065,3(a),21763,Cu-doped CuxBi0.5Sb1.5-xTe3 x=0.015,undefined,435,97313,,0.33652,,0.16566,,0.069262,1.0157,1.0258,0.0000102761,
18798,10.3390/ma10030251,18065,3(a),21763,Cu-doped CuxBi0.5Sb1.5-xTe3 x=0.015,undefined,440,95197,,0.3348,,0.16675,,0.074559,1.0202,1.0226,0.0000105045,
18798,10.3390/ma10030251,18065,3(a),21763,Cu-doped CuxBi0.5Sb1.5-xTe3 x=0.015,undefined,445,93081,,0.33309,,0.16783,,0.079856,1.0246,1.0193,0.0000107433,
18798,10.3390/ma10030251,18065,3(a),21763,Cu-doped CuxBi0.5Sb1.5-xTe3 x=0.015,undefined,450,90965,,0.33137,,0.16892,,0.085153,1.029,1.016,0.0000109932,
18798,10.3390/ma10030251,18065,3(a),21763,Cu-doped CuxBi0.5Sb1.5-xTe3 x=0.015,undefined,455,88849,,0.32965,,0.17001,,0.09045,1.0334,1.0128,0.0000112551,
18798,10.3390/ma10030251,18065,3(a),21763,Cu-doped CuxBi0.5Sb1.5-xTe3 x=0.015,undefined,460,86733,,0.32794,,0.1711,,0.095746,1.0378,1.0095,0.0000115296,
18798,10.3390/ma10030251,18065,3(a),21763,Cu-doped CuxBi0.5Sb1.5-xTe3 x=0.015,undefined,465,84617,,0.32622,,0.17219,,0.10104,1.0422,1.0063,0.000011818,
18798,10.3390/ma10030251,18065,3(a),21763,Cu-doped CuxBi0.5Sb1.5-xTe3 x=0.015,undefined,470,82501,,0.3245,,0.17328,,0.10634,1.0466,1.003,0.0000121211,
18798,10.3390/ma10030251,18065,3(a),21763,Cu-doped CuxBi0.5Sb1.5-xTe3 x=0.015,undefined,475,80386,,0.32278,,0.17437,,0.11164,1.051,0.99974,0.00001244,
18798,10.3390/ma10030251,18065,3(a),21763,Cu-doped CuxBi0.5Sb1.5-xTe3 x=0.015,undefined,480,78270,,0.32107,,0.17546,,0.11693,1.0555,0.99648,0.0000127763,
18798,10.3390/ma10030251,18065,3(a),21763,Cu-doped CuxBi0.5Sb1.5-xTe3 x=0.015,undefined,485,76154,,0.31935,,0.17655,,0.12223,1.0599,0.99322,0.0000131313,
18798,10.3390/ma10030251,18065,3(a),21763,Cu-doped CuxBi0.5Sb1.5-xTe3 x=0.015,undefined,490,74038,,0.31763,,0.17764,,0.12753,1.0643,0.98996,0.0000135066,
18798,10.3390/ma10030251,18065,3(a),21763,Cu-doped CuxBi0.5Sb1.5-xTe3 x=0.015,undefined,495,71922,,0.31592,,0.17873,,0.13282,1.0687,0.9867,0.000013904,
18798,10.3390/ma10030251,18065,3(a),21763,Cu-doped CuxBi0.5Sb1.5-xTe3 x=0.015,undefined,500,69806,,0.3142,,0.17982,,0.13812,1.0731,0.98344,0.0000143254,
18798,10.3390/ma10030251,18065,3(a),21763,Cu-doped CuxBi0.5Sb1.5-xTe3 x=0.015,undefined,505,67690,,0.31248,,0.18091,,0.14342,1.0775,0.98018,0.0000147732,
18798,10.3390/ma10030251,18065,3(a),21763,Cu-doped CuxBi0.5Sb1.5-xTe3 x=0.015,undefined,510,65574,,0.31077,,0.182,,0.14871,1.0819,0.97692,0.0000152499,
18798,10.3390/ma10030251,18065,3(a),21763,Cu-doped CuxBi0.5Sb1.5-xTe3 x=0.015,undefined,515,63459,,0.30905,,0.18309,,0.15401,1.0864,0.97366,0.0000157582,
18798,10.3390/ma10030251,18065,3(a),21763,Cu-doped CuxBi0.5Sb1.5-xTe3 x=0.015,undefined,520,61343,,0.30733,,0.18418,,0.15931,1.0908,0.9704,0.0000163018,
18798,10.3390/ma10030251,18065,3(a),21763,Cu-doped CuxBi0.5Sb1.5-xTe3 x=0.015,undefined,525,59227,,0.30562,,0.18526,,0.16461,1.0952,0.96714,0.0000168842,
18798,10.3390/ma10030251,18065,3(a),21763,Cu-doped CuxBi0.5Sb1.5-xTe3 x=0.015,undefined,530,57111,,0.3039,,0.18635,,0.1699,1.0996,0.96388,0.0000175098,
18798,10.3390/ma10030251,18065,3(a),21763,Cu-doped CuxBi0.5Sb1.5-xTe3 x=0.015,undefined,535,54995,,0.30218,,0.18744,,0.1752,1.104,0.96062,0.0000181835,
18798,10.3390/ma10030251,18065,3(a),21763,Cu-doped CuxBi0.5Sb1.5-xTe3 x=0.015,undefined,540,52879,,0.30046,,0.18853,,0.1805,1.1084,0.95737,0.0000189111,
18798,10.3390/ma10030251,18065,3(a),21763,Cu-doped CuxBi0.5Sb1.5-xTe3 x=0.015,undefined,545,50763,,0.29875,,0.18962,,0.18579,1.1128,0.95411,0.0000196994,
18798,10.3390/ma10030251,18065,3(a),21763,Cu-doped CuxBi0.5Sb1.5-xTe3 x=0.015,undefined,550,48647,,0.29703,,0.19071,,0.19109,1.1173,0.95085,0.0000205563,
18798,10.3390/ma10030251,18065,3(a),21763,Cu-doped CuxBi0.5Sb1.5-xTe3 x=0.015,undefined,555,46532,,0.29531,,0.1918,,0.19639,1.1217,0.94759,0.0000214906,
18798,10.3390/ma10030251,18065,3(a),21763,Cu-doped CuxBi0.5Sb1.5-xTe3 x=0.015,undefined,560,44416,,0.2936,,0.19289,,0.20168,1.1261,0.94433,0.0000225144,
18798,10.3390/ma10030251,18065,3(a),21763,Cu-doped CuxBi0.5Sb1.5-xTe3 x=0.015,undefined,565,42300,,0.29188,,0.19398,,0.20698,1.1305,0.94107,0.0000236407,
18798,10.3390/ma10030251,18065,3(a),21763,Cu-doped CuxBi0.5Sb1.5-xTe3 x=0.015,undefined,570,40184,,0.29016,,0.19507,,0.21228,1.1349,0.93781,0.0000248855,
18798,10.3390/ma10030251,18065,3(a),21763,Cu-doped CuxBi0.5Sb1.5-xTe3 x=0.015,undefined,575,38068,,0.28845,,0.19616,,0.21757,1.1393,0.93455,0.0000262688,
18798,10.3390/ma10030251,18065,3(a),21763,Cu-doped CuxBi0.5Sb1.5-xTe3 x=0.015,undefined,580,35952,,0.28673,,0.19725,,0.22287,1.1437,0.93129,0.0000278149,
18798,10.3390/ma10030251,18065,3(a),21763,Cu-doped CuxBi0.5Sb1.5-xTe3 x=0.015,undefined,585,33836,,0.28501,,0.19834,,0.22817,1.1482,0.92803,0.0000295543,
18798,10.3390/ma10030251,18065,3(a),21763,Cu-doped CuxBi0.5Sb1.5-xTe3 x=0.015,undefined,590,31720,,0.2833,,0.19943,,0.23346,1.1526,0.92477,0.0000315259,
18798,10.3390/ma10030251,18065,3(a),21763,Cu-doped CuxBi0.5Sb1.5-xTe3 x=0.015,undefined,595,29605,,0.28158,,0.20052,,0.23876,1.157,0.92151,0.0000337781,
18798,10.3390/ma10030251,18067,4(b),21763,Cu-doped CuxBi0.5Sb1.5-xTe3 x=0.015,undefined,5,,0.10101,,,,,,,,,
18798,10.3390/ma10030251,18067,4(b),21763,Cu-doped CuxBi0.5Sb1.5-xTe3 x=0.015,undefined,10,,0.098785,,,,,,,,,
18798,10.3390/ma10030251,18067,4(b),21763,Cu-doped CuxBi0.5Sb1.5-xTe3 x=0.015,undefined,15,,0.096558,,,,,,,,,
18798,10.3390/ma10030251,18067,4(b),21763,Cu-doped CuxBi0.5Sb1.5-xTe3 x=0.015,undefined,20,,0.094331,,,,,,,,,
18798,10.3390/ma10030251,18067,4(b),21763,Cu-doped CuxBi0.5Sb1.5-xTe3 x=0.015,undefined,25,,0.092104,,,,,,,,,
18798,10.3390/ma10030251,18067,4(b),21763,Cu-doped CuxBi0.5Sb1.5-xTe3 x=0.015,undefined,30,,0.089877,,,,,,,,,
18798,10.3390/ma10030251,18067,4(b),21763,Cu-doped CuxBi0.5Sb1.5-xTe3 x=0.015,undefined,35,,0.08765,,,,,,,,,
18798,10.3390/ma10030251,18067,4(b),21763,Cu-doped CuxBi0.5Sb1.5-xTe3 x=0.015,undefined,40,,0.085423,,,,,,,,,
18798,10.3390/ma10030251,18067,4(b),21763,Cu-doped CuxBi0.5Sb1.5-xTe3 x=0.015,undefined,45,,0.083196,,,,,,,,,
18798,10.3390/ma10030251,18067,4(b),21763,Cu-doped CuxBi0.5Sb1.5-xTe3 x=0.015,undefined,50,,0.080969,,,,,,,,,
18798,10.3390/ma10030251,18067,4(b),21763,Cu-doped CuxBi0.5Sb1.5-xTe3 x=0.015,undefined,55,,0.078742,,,,,,,,,
18798,10.3390/ma10030251,18067,4(b),21763,Cu-doped CuxBi0.5Sb1.5-xTe3 x=0.015,undefined,60,,0.076515,,,,,,,,,
18798,10.3390/ma10030251,18067,4(b),21763,Cu-doped CuxBi0.5Sb1.5-xTe3 x=0.015,undefined,65,,0.074288,,,,,,,,,
18798,10.3390/ma10030251,18067,4(b),21763,Cu-doped CuxBi0.5Sb1.5-xTe3 x=0.015,undefined,70,,0.072061,,,,,,,,,
18798,10.3390/ma10030251,18067,4(b),21763,Cu-doped CuxBi0.5Sb1.5-xTe3 x=0.015,undefined,75,,0.069834,,,,,,,,,
18798,10.3390/ma10030251,18067,4(b),21763,Cu-doped CuxBi0.5Sb1.5-xTe3 x=0.015,undefined,80,,0.067607,,,,,,,,,
18798,10.3390/ma10030251,18067,4(b),21763,Cu-doped CuxBi0.5Sb1.5-xTe3 x=0.015,undefined,85,,0.06538,,,,,,,,,
18798,10.3390/ma10030251,18067,4(b),21763,Cu-doped CuxBi0.5Sb1.5-xTe3 x=0.015,undefined,90,,0.063153,,,,,,,,,
18798,10.3390/ma10030251,18067,4(b),21763,Cu-doped CuxBi0.5Sb1.5-xTe3 x=0.015,undefined,95,,0.060926,,,,,,,,,
18798,10.3390/ma10030251,18067,4(b),21763,Cu-doped CuxBi0.5Sb1.5-xTe3 x=0.015,undefined,100,,0.058699,,,,,,,,,
18798,10.3390/ma10030251,18067,4(b),21763,Cu-doped CuxBi0.5Sb1.5-xTe3 x=0.015,undefined,105,,0.056472,,,,,,,,,
18798,10.3390/ma10030251,18067,4(b),21763,Cu-doped CuxBi0.5Sb1.5-xTe3 x=0.015,undefined,110,,0.054245,,,,,,,,,
18798,10.3390/ma10030251,18067,4(b),21763,Cu-doped CuxBi0.5Sb1.5-xTe3 x=0.015,undefined,115,,0.052018,,,,,,,,,
18798,10.3390/ma10030251,18067,4(b),21763,Cu-doped CuxBi0.5Sb1.5-xTe3 x=0.015,undefined,120,,0.049791,,,,,,,,,
18798,10.3390/ma10030251,18067,4(b),21763,Cu-doped CuxBi0.5Sb1.5-xTe3 x=0.015,undefined,125,,0.047564,,,,,,,,,
18798,10.3390/ma10030251,18067,4(b),21763,Cu-doped CuxBi0.5Sb1.5-xTe3 x=0.015,undefined,130,,0.045337,,,,,,,,,
18798,10.3390/ma10030251,18067,4(b),21763,Cu-doped CuxBi0.5Sb1.5-xTe3 x=0.015,undefined,135,,0.04311,,,,,,,,,
18798,10.3390/ma10030251,18067,4(b),21763,Cu-doped CuxBi0.5Sb1.5-xTe3 x=0.015,undefined,140,,0.040883,,,,,,,,,
18798,10.3390/ma10030251,18068,5(a),21763,Cu-doped CuxBi0.5Sb1.5-xTe3 x=0.015,undefined,300,,,,,,,,0.89657,1.1138,,
18798,10.3390/ma10030251,18068,5(a),21763,Cu-doped CuxBi0.5Sb1.5-xTe3 x=0.015,undefined,600,,,0.27986,,,,0.24406,,0.91825,,
18798,10.3390/ma10030251,18065,3(a),21764,Cu-intercalated CuxBi0.5Sb1.5Te3 x=0.01,undefined,300,160060,,,,0.13114,,,,,0.0000062477,
18798,10.3390/ma10030251,18065,3(a),21764,Cu-intercalated CuxBi0.5Sb1.5Te3 x=0.01,undefined,305,157860,,,,0.1323,,,,,0.0000063347,
18798,10.3390/ma10030251,18065,3(a),21764,Cu-intercalated CuxBi0.5Sb1.5Te3 x=0.01,undefined,310,155670,,,,0.13347,,,,,0.0000064238,
18798,10.3390/ma10030251,18065,3(a),21764,Cu-intercalated CuxBi0.5Sb1.5Te3 x=0.01,undefined,315,153470,,,,0.13463,,,,,0.0000065159,
18798,10.3390/ma10030251,18065,3(a),21764,Cu-intercalated CuxBi0.5Sb1.5Te3 x=0.01,undefined,320,151270,,,,0.1358,,,,,0.0000066107,
18798,10.3390/ma10030251,18065,3(a),21764,Cu-intercalated CuxBi0.5Sb1.5Te3 x=0.01,undefined,325,149080,,,,0.13696,,,,,0.0000067078,
18798,10.3390/ma10030251,18065,3(a),21764,Cu-intercalated CuxBi0.5Sb1.5Te3 x=0.01,undefined,330,146880,,,,0.13813,,,,,0.0000068083,
18798,10.3390/ma10030251,18065,3(a),21764,Cu-intercalated CuxBi0.5Sb1.5Te3 x=0.01,undefined,335,144680,,,,0.13929,,,,,0.0000069118,
18798,10.3390/ma10030251,18065,3(a),21764,Cu-intercalated CuxBi0.5Sb1.5Te3 x=0.01,undefined,340,142490,,,,0.14046,,,,,0.000007018,
18798,10.3390/ma10030251,18065,3(a),21764,Cu-intercalated CuxBi0.5Sb1.5Te3 x=0.01,undefined,345,140290,,,,0.14162,,,,,0.0000071281,
18798,10.3390/ma10030251,18065,3(a),21764,Cu-intercalated CuxBi0.5Sb1.5Te3 x=0.01,undefined,350,138090,,,,0.14278,,,,,0.0000072417,
18798,10.3390/ma10030251,18065,3(a),21764,Cu-intercalated CuxBi0.5Sb1.5Te3 x=0.01,undefined,355,135900,,,,0.14395,,,,,0.0000073584,
18798,10.3390/ma10030251,18065,3(a),21764,Cu-intercalated CuxBi0.5Sb1.5Te3 x=0.01,undefined,360,133700,,,,0.14511,,,,,0.0000074794,
18798,10.3390/ma10030251,18065,3(a),21764,Cu-intercalated CuxBi0.5Sb1.5Te3 x=0.01,undefined,365,131500,,,,0.14628,,,,,0.0000076046,
18798,10.3390/ma10030251,18065,3(a),21764,Cu-intercalated CuxBi0.5Sb1.5Te3 x=0.01,undefined,370,129310,,,,0.14744,,,,,0.0000077334,
18798,10.3390/ma10030251,18065,3(a),21764,Cu-intercalated CuxBi0.5Sb1.5Te3 x=0.01,undefined,375,127110,,,,0.14861,,,,,0.0000078672,
18798,10.3390/ma10030251,18065,3(a),21764,Cu-intercalated CuxBi0.5Sb1.5Te3 x=0.01,undefined,380,124910,,,,0.14977,,,,,0.0000080058,
18798,10.3390/ma10030251,18065,3(a),21764,Cu-intercalated CuxBi0.5Sb1.5Te3 x=0.01,undefined,385,122720,,,,0.15094,,,,,0.0000081486,
18798,10.3390/ma10030251,18065,3(a),21764,Cu-intercalated CuxBi0.5Sb1.5Te3 x=0.01,undefined,390,120520,,,,0.1521,,,,,0.0000082974,
18798,10.3390/ma10030251,18065,3(a),21764,Cu-intercalated CuxBi0.5Sb1.5Te3 x=0.01,undefined,395,118320,,,,0.15327,,,,,0.0000084517,
18798,10.3390/ma10030251,18065,3(a),21764,Cu-intercalated CuxBi0.5Sb1.5Te3 x=0.01,undefined,400,116130,,,,0.15443,,,,,0.000008611,
18798,10.3390/ma10030251,18065,3(a),21764,Cu-intercalated CuxBi0.5Sb1.5Te3 x=0.01,undefined,405,113930,,,,0.15559,,,,,0.0000087773,
18798,10.3390/ma10030251,18065,3(a),21764,Cu-intercalated CuxBi0.5Sb1.5Te3 x=0.01,undefined,410,111730,,,,0.15676,,,,,0.0000089501,
18798,10.3390/ma10030251,18065,3(a),21764,Cu-intercalated CuxBi0.5Sb1.5Te3 x=0.01,undefined,415,109540,,,,0.15792,,,,,0.0000091291,
18798,10.3390/ma10030251,18065,3(a),21764,Cu-intercalated CuxBi0.5Sb1.5Te3 x=0.01,undefined,420,107340,,,,0.15909,,,,,0.0000093162,
18798,10.3390/ma10030251,18065,3(a),21764,Cu-intercalated CuxBi0.5Sb1.5Te3 x=0.01,undefined,425,105140,,,,0.16025,,,,,0.0000095111,
18798,10.3390/ma10030251,18065,3(a),21764,Cu-intercalated CuxBi0.5Sb1.5Te3 x=0.01,undefined,430,102950,,,,0.16142,,,,,0.0000097135,
18798,10.3390/ma10030251,18065,3(a),21764,Cu-intercalated CuxBi0.5Sb1.5Te3 x=0.01,undefined,435,100750,,,,0.16258,,,,,0.0000099256,
18798,10.3390/ma10030251,18065,3(a),21764,Cu-intercalated CuxBi0.5Sb1.5Te3 x=0.01,undefined,440,98555,,,,0.16375,,,,,0.0000101466,
18798,10.3390/ma10030251,18065,3(a),21764,Cu-intercalated CuxBi0.5Sb1.5Te3 x=0.01,undefined,445,96358,,,,0.16491,,,,,0.000010378,
18798,10.3390/ma10030251,18065,3(a),21764,Cu-intercalated CuxBi0.5Sb1.5Te3 x=0.01,undefined,450,94162,,,,0.16607,,,,,0.00001062,
18798,10.3390/ma10030251,18065,3(a),21764,Cu-intercalated CuxBi0.5Sb1.5Te3 x=0.01,undefined,455,91965,,,,0.16724,,,,,0.0000108737,
18798,10.3390/ma10030251,18065,3(a),21764,Cu-intercalated CuxBi0.5Sb1.5Te3 x=0.01,undefined,460,89769,,,,0.1684,,,,,0.0000111397,
18798,10.3390/ma10030251,18065,3(a),21764,Cu-intercalated CuxBi0.5Sb1.5Te3 x=0.01,undefined,465,87572,,,,0.16957,,,,,0.0000114192,
18798,10.3390/ma10030251,18065,3(a),21764,Cu-intercalated CuxBi0.5Sb1.5Te3 x=0.01,undefined,470,85375,,,,0.17073,,,,,0.000011713,
18798,10.3390/ma10030251,18065,3(a),21764,Cu-intercalated CuxBi0.5Sb1.5Te3 x=0.01,undefined,475,83179,,,,0.1719,,,,,0.0000120223,
18798,10.3390/ma10030251,18065,3(a),21764,Cu-intercalated CuxBi0.5Sb1.5Te3 x=0.01,undefined,480,80982,,,,0.17306,,,,,0.0000123484,
18798,10.3390/ma10030251,18065,3(a),21764,Cu-intercalated CuxBi0.5Sb1.5Te3 x=0.01,undefined,485,78786,,,,0.17423,,,,,0.0000126926,
18798,10.3390/ma10030251,18065,3(a),21764,Cu-intercalated CuxBi0.5Sb1.5Te3 x=0.01,undefined,490,76589,,,,0.17539,,,,,0.0000130567,
18798,10.3390/ma10030251,18065,3(a),21764,Cu-intercalated CuxBi0.5Sb1.5Te3 x=0.01,undefined,495,74393,,,,0.17655,,,,,0.0000134421,
18798,10.3390/ma10030251,18065,3(a),21764,Cu-intercalated CuxBi0.5Sb1.5Te3 x=0.01,undefined,500,72196,,,,0.17772,,,,,0.0000138512,
18798,10.3390/ma10030251,18065,3(a),21764,Cu-intercalated CuxBi0.5Sb1.5Te3 x=0.01,undefined,505,69999,,,,0.17888,,,,,0.0000142859,
18798,10.3390/ma10030251,18065,3(a),21764,Cu-intercalated CuxBi0.5Sb1.5Te3 x=0.01,undefined,510,67803,,,,0.18005,,,,,0.0000147486,
18798,10.3390/ma10030251,18065,3(a),21764,Cu-intercalated CuxBi0.5Sb1.5Te3 x=0.01,undefined,515,65606,,,,0.18121,,,,,0.0000152425,
18798,10.3390/ma10030251,18065,3(a),21764,Cu-intercalated CuxBi0.5Sb1.5Te3 x=0.01,undefined,520,63410,,,,0.18238,,,,,0.0000157704,
18798,10.3390/ma10030251,18065,3(a),21764,Cu-intercalated CuxBi0.5Sb1.5Te3 x=0.01,undefined,525,61213,,,,0.18354,,,,,0.0000163364,
18798,10.3390/ma10030251,18065,3(a),21764,Cu-intercalated CuxBi0.5Sb1.5Te3 x=0.01,undefined,530,59016,,,,0.18471,,,,,0.0000169446,
18798,10.3390/ma10030251,18065,3(a),21764,Cu-intercalated CuxBi0.5Sb1.5Te3 x=0.01,undefined,535,56820,,,,0.18587,,,,,0.0000175994,
18798,10.3390/ma10030251,18065,3(a),21764,Cu-intercalated CuxBi0.5Sb1.5Te3 x=0.01,undefined,540,54623,,,,0.18703,,,,,0.0000183073,
18798,10.3390/ma10030251,18065,3(a),21764,Cu-intercalated CuxBi0.5Sb1.5Te3 x=0.01,undefined,545,52427,,,,0.1882,,,,,0.0000190741,
18798,10.3390/ma10030251,18065,3(a),21764,Cu-intercalated CuxBi0.5Sb1.5Te3 x=0.01,undefined,550,50230,,,,0.18936,,,,,0.0000199084,
18798,10.3390/ma10030251,18065,3(a),21764,Cu-intercalated CuxBi0.5Sb1.5Te3 x=0.01,undefined,555,48033,,,,0.19053,,,,,0.000020819,
18798,10.3390/ma10030251,18065,3(a),21764,Cu-intercalated CuxBi0.5Sb1.5Te3 x=0.01,undefined,560,45837,,,,0.19169,,,,,0.0000218164,
18798,10.3390/ma10030251,18065,3(a),21764,Cu-intercalated CuxBi0.5Sb1.5Te3 x=0.01,undefined,565,43640,,,,0.19286,,,,,0.0000229148,
18798,10.3390/ma10030251,18065,3(a),21764,Cu-intercalated CuxBi0.5Sb1.5Te3 x=0.01,undefined,570,41444,,,,0.19402,,,,,0.0000241289,
18798,10.3390/ma10030251,18065,3(a),21764,Cu-intercalated CuxBi0.5Sb1.5Te3 x=0.01,undefined,575,39247,,,,0.19519,,,,,0.0000254797,
18798,10.3390/ma10030251,18065,3(a),21764,Cu-intercalated CuxBi0.5Sb1.5Te3 x=0.01,undefined,580,37050,,,,0.19635,,,,,0.0000269906,
18798,10.3390/ma10030251,18065,3(a),21764,Cu-intercalated CuxBi0.5Sb1.5Te3 x=0.01,undefined,585,34854,,,,0.19751,,,,,0.0000286911,
18798,10.3390/ma10030251,18065,3(a),21764,Cu-intercalated CuxBi0.5Sb1.5Te3 x=0.01,undefined,590,32657,,,,0.19868,,,,,0.0000306213,
18798,10.3390/ma10030251,18065,3(a),21764,Cu-intercalated CuxBi0.5Sb1.5Te3 x=0.01,undefined,595,30461,,,,0.19984,,,,,0.0000328289,
18798,10.3390/ma10030251,18065,3(a),21764,Cu-intercalated CuxBi0.5Sb1.5Te3 x=0.01,undefined,600,28264,,,,,,,,,0.0000353807,
18798,10.3390/ma10030251,18065,3(a),21765,Cu-intercalated CuxBi0.5Sb1.5Te3 x=0.015,undefined,300,177960,,,,,,,,,0.0000056192,
18798,10.3390/ma10030251,18065,3(a),21765,Cu-intercalated CuxBi0.5Sb1.5Te3 x=0.015,undefined,305,175530,,,,0.11926,,,,,0.000005697,
18798,10.3390/ma10030251,18065,3(a),21765,Cu-intercalated CuxBi0.5Sb1.5Te3 x=0.015,undefined,310,173100,,,,0.1205,,,,,0.000005777,
18798,10.3390/ma10030251,18065,3(a),21765,Cu-intercalated CuxBi0.5Sb1.5Te3 x=0.015,undefined,315,170670,,,,0.12174,,,,,0.0000058593,
18798,10.3390/ma10030251,18065,3(a),21765,Cu-intercalated CuxBi0.5Sb1.5Te3 x=0.015,undefined,320,168240,,,,0.12298,,,,,0.0000059439,
18798,10.3390/ma10030251,18065,3(a),21765,Cu-intercalated CuxBi0.5Sb1.5Te3 x=0.015,undefined,325,165810,,,,0.12422,,,,,0.000006031,
18798,10.3390/ma10030251,18065,3(a),21765,Cu-intercalated CuxBi0.5Sb1.5Te3 x=0.015,undefined,330,163380,,,,0.12546,,,,,0.0000061207,
18798,10.3390/ma10030251,18065,3(a),21765,Cu-intercalated CuxBi0.5Sb1.5Te3 x=0.015,undefined,335,160950,,,,0.12671,,,,,0.0000062131,
18798,10.3390/ma10030251,18065,3(a),21765,Cu-intercalated CuxBi0.5Sb1.5Te3 x=0.015,undefined,340,158520,,,,0.12795,,,,,0.0000063084,
18798,10.3390/ma10030251,18065,3(a),21765,Cu-intercalated CuxBi0.5Sb1.5Te3 x=0.015,undefined,345,156080,,,,0.12919,,,,,0.000006407,
18798,10.3390/ma10030251,18065,3(a),21765,Cu-intercalated CuxBi0.5Sb1.5Te3 x=0.015,undefined,350,153650,,,,0.13043,,,,,0.0000065083,
18798,10.3390/ma10030251,18065,3(a),21765,Cu-intercalated CuxBi0.5Sb1.5Te3 x=0.015,undefined,355,151220,,,,0.13167,,,,,0.0000066129,
18798,10.3390/ma10030251,18065,3(a),21765,Cu-intercalated CuxBi0.5Sb1.5Te3 x=0.015,undefined,360,148790,,,,0.13291,,,,,0.0000067209,
18798,10.3390/ma10030251,18065,3(a),21765,Cu-intercalated CuxBi0.5Sb1.5Te3 x=0.015,undefined,365,146360,,,,0.13415,,,,,0.0000068325,
18798,10.3390/ma10030251,18065,3(a),21765,Cu-intercalated CuxBi0.5Sb1.5Te3 x=0.015,undefined,370,143930,,,,0.13539,,,,,0.0000069478,
18798,10.3390/ma10030251,18065,3(a),21765,Cu-intercalated CuxBi0.5Sb1.5Te3 x=0.015,undefined,375,141500,,,,0.13663,,,,,0.0000070671,
18798,10.3390/ma10030251,18065,3(a),21765,Cu-intercalated CuxBi0.5Sb1.5Te3 x=0.015,undefined,380,139070,,,,0.13787,,,,,0.0000071906,
18798,10.3390/ma10030251,18065,3(a),21765,Cu-intercalated CuxBi0.5Sb1.5Te3 x=0.015,undefined,385,136640,,,,0.13911,,,,,0.0000073185,
18798,10.3390/ma10030251,18065,3(a),21765,Cu-intercalated CuxBi0.5Sb1.5Te3 x=0.015,undefined,390,134210,,,,0.14035,,,,,0.000007451,
18798,10.3390/ma10030251,18065,3(a),21765,Cu-intercalated CuxBi0.5Sb1.5Te3 x=0.015,undefined,395,131780,,,,0.14159,,,,,0.0000075884,
18798,10.3390/ma10030251,18065,3(a),21765,Cu-intercalated CuxBi0.5Sb1.5Te3 x=0.015,undefined,400,129350,,,,0.14283,,,,,0.000007731,
18798,10.3390/ma10030251,18065,3(a),21765,Cu-intercalated CuxBi0.5Sb1.5Te3 x=0.015,undefined,405,126920,,,,0.14407,,,,,0.000007879,
18798,10.3390/ma10030251,18065,3(a),21765,Cu-intercalated CuxBi0.5Sb1.5Te3 x=0.015,undefined,410,124490,,,,0.14531,,,,,0.0000080328,
18798,10.3390/ma10030251,18065,3(a),21765,Cu-intercalated CuxBi0.5Sb1.5Te3 x=0.015,undefined,415,122060,,,,0.14655,,,,,0.0000081927,
18798,10.3390/ma10030251,18065,3(a),21765,Cu-intercalated CuxBi0.5Sb1.5Te3 x=0.015,undefined,420,119620,,,,0.14779,,,,,0.0000083598,
18798,10.3390/ma10030251,18065,3(a),21765,Cu-intercalated CuxBi0.5Sb1.5Te3 x=0.015,undefined,425,117190,,,,0.14903,,,,,0.0000085332,
18798,10.3390/ma10030251,18065,3(a),21765,Cu-intercalated CuxBi0.5Sb1.5Te3 x=0.015,undefined,430,114760,,,,0.15027,,,,,0.0000087138,
18798,10.3390/ma10030251,18065,3(a),21765,Cu-intercalated CuxBi0.5Sb1.5Te3 x=0.015,undefined,435,112330,,,,0.15151,,,,,0.0000089023,
18798,10.3390/ma10030251,18065,3(a),21765,Cu-intercalated CuxBi0.5Sb1.5Te3 x=0.015,undefined,440,109900,,,,0.15275,,,,,0.0000090992,
18798,10.3390/ma10030251,18065,3(a),21765,Cu-intercalated CuxBi0.5Sb1.5Te3 x=0.015,undefined,445,107470,,,,0.15399,,,,,0.0000093049,
18798,10.3390/ma10030251,18065,3(a),21765,Cu-intercalated CuxBi0.5Sb1.5Te3 x=0.015,undefined,450,105040,,,,0.15523,,,,,0.0000095202,
18798,10.3390/ma10030251,18065,3(a),21765,Cu-intercalated CuxBi0.5Sb1.5Te3 x=0.015,undefined,455,102610,,,,0.15647,,,,,0.0000097456,
18798,10.3390/ma10030251,18065,3(a),21765,Cu-intercalated CuxBi0.5Sb1.5Te3 x=0.015,undefined,460,100180,,,,0.15771,,,,,0.000009982,
18798,10.3390/ma10030251,18065,3(a),21765,Cu-intercalated CuxBi0.5Sb1.5Te3 x=0.015,undefined,465,97749,,,,0.15895,,,,,0.0000102303,
18798,10.3390/ma10030251,18065,3(a),21765,Cu-intercalated CuxBi0.5Sb1.5Te3 x=0.015,undefined,470,95318,,,,0.16019,,,,,0.0000104912,
18798,10.3390/ma10030251,18065,3(a),21765,Cu-intercalated CuxBi0.5Sb1.5Te3 x=0.015,undefined,475,92888,,,,0.16143,,,,,0.0000107657,
18798,10.3390/ma10030251,18065,3(a),21765,Cu-intercalated CuxBi0.5Sb1.5Te3 x=0.015,undefined,480,90457,,,,0.16267,,,,,0.000011055,
18798,10.3390/ma10030251,18065,3(a),21765,Cu-intercalated CuxBi0.5Sb1.5Te3 x=0.015,undefined,485,88026,,,,0.16391,,,,,0.0000113603,
18798,10.3390/ma10030251,18065,3(a),21765,Cu-intercalated CuxBi0.5Sb1.5Te3 x=0.015,undefined,490,85596,,,,0.16515,,,,,0.0000116828,
18798,10.3390/ma10030251,18065,3(a),21765,Cu-intercalated CuxBi0.5Sb1.5Te3 x=0.015,undefined,495,83165,,,,0.16639,,,,,0.0000120243,
18798,10.3390/ma10030251,18065,3(a),21765,Cu-intercalated CuxBi0.5Sb1.5Te3 x=0.015,undefined,500,80734,,,,0.16763,,,,,0.0000123864,
18798,10.3390/ma10030251,18065,3(a),21765,Cu-intercalated CuxBi0.5Sb1.5Te3 x=0.015,undefined,505,78304,,,,0.16887,,,,,0.0000127707,
18798,10.3390/ma10030251,18065,3(a),21765,Cu-intercalated CuxBi0.5Sb1.5Te3 x=0.015,undefined,510,75873,,,,0.17011,,,,,0.0000131799,
18798,10.3390/ma10030251,18065,3(a),21765,Cu-intercalated CuxBi0.5Sb1.5Te3 x=0.015,undefined,515,73442,,,,0.17135,,,,,0.0000136162,
18798,10.3390/ma10030251,18065,3(a),21765,Cu-intercalated CuxBi0.5Sb1.5Te3 x=0.015,undefined,520,71012,,,,0.17259,,,,,0.0000140821,
18798,10.3390/ma10030251,18065,3(a),21765,Cu-intercalated CuxBi0.5Sb1.5Te3 x=0.015,undefined,525,68581,,,,0.17383,,,,,0.0000145813,
18798,10.3390/ma10030251,18065,3(a),21765,Cu-intercalated CuxBi0.5Sb1.5Te3 x=0.015,undefined,530,66150,,,,0.17507,,,,,0.0000151172,
18798,10.3390/ma10030251,18065,3(a),21765,Cu-intercalated CuxBi0.5Sb1.5Te3 x=0.015,undefined,535,63720,,,,0.17631,,,,,0.0000156937,
18798,10.3390/ma10030251,18065,3(a),21765,Cu-intercalated CuxBi0.5Sb1.5Te3 x=0.015,undefined,540,61289,,,,0.17755,,,,,0.0000163161,
18798,10.3390/ma10030251,18065,3(a),21765,Cu-intercalated CuxBi0.5Sb1.5Te3 x=0.015,undefined,545,58858,,,,0.17879,,,,,0.00001699,
18798,10.3390/ma10030251,18065,3(a),21765,Cu-intercalated CuxBi0.5Sb1.5Te3 x=0.015,undefined,550,56428,,,,0.18003,,,,,0.0000177217,
18798,10.3390/ma10030251,18065,3(a),21765,Cu-intercalated CuxBi0.5Sb1.5Te3 x=0.015,undefined,555,53997,,,,0.18127,,,,,0.0000185195,
18798,10.3390/ma10030251,18065,3(a),21765,Cu-intercalated CuxBi0.5Sb1.5Te3 x=0.015,undefined,560,51566,,,,0.18251,,,,,0.0000193926,
18798,10.3390/ma10030251,18065,3(a),21765,Cu-intercalated CuxBi0.5Sb1.5Te3 x=0.015,undefined,565,49136,,,,0.18375,,,,,0.0000203517,
18798,10.3390/ma10030251,18065,3(a),21765,Cu-intercalated CuxBi0.5Sb1.5Te3 x=0.015,undefined,570,46705,,,,0.18499,,,,,0.000021411,
18798,10.3390/ma10030251,18065,3(a),21765,Cu-intercalated CuxBi0.5Sb1.5Te3 x=0.015,undefined,575,44274,,,,0.18623,,,,,0.0000225866,
18798,10.3390/ma10030251,18065,3(a),21765,Cu-intercalated CuxBi0.5Sb1.5Te3 x=0.015,undefined,580,41844,,,,0.18747,,,,,0.0000238983,
18798,10.3390/ma10030251,18065,3(a),21765,Cu-intercalated CuxBi0.5Sb1.5Te3 x=0.015,undefined,585,39413,,,,0.18871,,,,,0.0000253723,
18798,10.3390/ma10030251,18065,3(a),21765,Cu-intercalated CuxBi0.5Sb1.5Te3 x=0.015,undefined,590,36982,,,,0.18995,,,,,0.0000270402,
18798,10.3390/ma10030251,18065,3(a),21765,Cu-intercalated CuxBi0.5Sb1.5Te3 x=0.015,undefined,595,34552,,,,0.19119,,,,,0.0000289419,
27931,10.1021/acs.cgd.8b00605,25595,3a,31869,3T-Perpendicular,Bi0.875Ba0.125CuSeO,305,62024,,,0.00052487,,0.000091991,0.8236,0.1681,,0.0000161228,0.0006372875
27931,10.1021/acs.cgd.8b00605,25595,3a,31869,3T-Perpendicular,Bi0.875Ba0.125CuSeO,310,61662,,,0.00053149,,0.000092841,0.82104,0.17765,,0.0000162174,0.0006473375
27931,10.1021/acs.cgd.8b00605,25595,3a,31869,3T-Perpendicular,Bi0.875Ba0.125CuSeO,315,61300,,,0.00053809,,0.000093691,0.81848,0.1872,,0.0000163132,0.000657426
27931,10.1021/acs.cgd.8b00605,25595,3a,31869,3T-Perpendicular,Bi0.875Ba0.125CuSeO,320,60938,,,0.00054466,,0.000094541,0.81592,0.19674,,0.0000164101,0.0006675409
27931,10.1021/acs.cgd.8b00605,25595,3a,31869,3T-Perpendicular,Bi0.875Ba0.125CuSeO,325,60575,,,0.0005512,,0.000095391,0.81336,0.20629,,0.0000165085,0.0006776827
27931,10.1021/acs.cgd.8b00605,25595,3a,31869,3T-Perpendicular,Bi0.875Ba0.125CuSeO,330,60213,,,0.00055771,,0.000096241,0.81079,0.21584,,0.0000166077,0.00068786
27931,10.1021/acs.cgd.8b00605,25595,3a,31869,3T-Perpendicular,Bi0.875Ba0.125CuSeO,335,59851,,,0.0005642,,0.000097091,0.80823,0.22539,,0.0000167082,0.0006980686
27931,10.1021/acs.cgd.8b00605,25595,3a,31869,3T-Perpendicular,Bi0.875Ba0.125CuSeO,340,59489,,,0.00057064,,0.000097941,0.80567,0.23493,,0.0000168098,0.0007082801
27931,10.1021/acs.cgd.8b00605,25595,3a,31869,3T-Perpendicular,Bi0.875Ba0.125CuSeO,345,59127,,,0.00057706,,0.000098791,0.80311,0.24448,,0.0000169127,0.0007185317
27931,10.1021/acs.cgd.8b00605,25595,3a,31869,3T-Perpendicular,Bi0.875Ba0.125CuSeO,350,58765,,,0.00058344,,0.000099641,0.80055,0.25403,,0.0000170169,0.000728799
27931,10.1021/acs.cgd.8b00605,25595,3a,31869,3T-Perpendicular,Bi0.875Ba0.125CuSeO,355,58402,,,0.00058976,,0.00010049,0.79799,0.26357,,0.0000171227,0.0007390569
27931,10.1021/acs.cgd.8b00605,25595,3a,31869,3T-Perpendicular,Bi0.875Ba0.125CuSeO,360,58040,,,0.00059606,,0.00010134,0.79543,0.27312,,0.0000172295,0.0007493557
27931,10.1021/acs.cgd.8b00605,25595,3a,31869,3T-Perpendicular,Bi0.875Ba0.125CuSeO,365,57678,,,0.00060232,,0.00010219,0.79287,0.28267,,0.0000173376,0.0007596706
27931,10.1021/acs.cgd.8b00605,25595,3a,31869,3T-Perpendicular,Bi0.875Ba0.125CuSeO,370,57316,,,0.00060854,,0.00010304,0.79031,0.29221,,0.0000174471,0.0007700016
27931,10.1021/acs.cgd.8b00605,25595,3a,31869,3T-Perpendicular,Bi0.875Ba0.125CuSeO,375,56954,,,0.00061471,,0.00010389,0.78774,0.30176,,0.000017558,0.0007803463
27931,10.1021/acs.cgd.8b00605,25595,3a,31869,3T-Perpendicular,Bi0.875Ba0.125CuSeO,380,56591,,,0.00062083,,0.00010474,0.78518,0.31131,,0.0000176707,0.0007906849
27931,10.1021/acs.cgd.8b00605,25595,3a,31869,3T-Perpendicular,Bi0.875Ba0.125CuSeO,385,56229,,,0.00062691,,0.00010559,0.78262,0.32085,,0.0000177844,0.0008010401
27931,10.1021/acs.cgd.8b00605,25595,3a,31869,3T-Perpendicular,Bi0.875Ba0.125CuSeO,390,55867,,,0.00063294,,0.00010644,0.78006,0.3304,,0.0000178997,0.0008113991
27931,10.1021/acs.cgd.8b00605,25595,3a,31869,3T-Perpendicular,Bi0.875Ba0.125CuSeO,395,55505,,,0.00063893,,0.00010729,0.7775,0.33995,,0.0000180164,0.0008217749
27931,10.1021/acs.cgd.8b00605,25595,3a,31869,3T-Perpendicular,Bi0.875Ba0.125CuSeO,400,55143,,,0.00064486,,0.00010814,0.77494,0.3495,,0.0000181347,0.0008321418
27931,10.1021/acs.cgd.8b00605,25595,3a,31869,3T-Perpendicular,Bi0.875Ba0.125CuSeO,405,54781,,,0.00065073,,0.00010899,0.77238,0.35904,,0.0000182545,0.0008424998
27931,10.1021/acs.cgd.8b00605,25595,3a,31869,3T-Perpendicular,Bi0.875Ba0.125CuSeO,410,54418,,,0.00065654,,0.00010984,0.76982,0.36859,,0.0000183763,0.0008528487
27931,10.1021/acs.cgd.8b00605,25595,3a,31869,3T-Perpendicular,Bi0.875Ba0.125CuSeO,415,54056,,,0.00066231,,0.00011069,0.76726,0.37814,,0.0000184993,0.0008632146
27931,10.1021/acs.cgd.8b00605,25595,3a,31869,3T-Perpendicular,Bi0.875Ba0.125CuSeO,420,53694,,,0.00066802,,0.00011154,0.7647,0.38768,,0.0000186241,0.0008735713
27931,10.1021/acs.cgd.8b00605,25595,3a,31869,3T-Perpendicular,Bi0.875Ba0.125CuSeO,425,53332,,,0.00067366,,0.00011239,0.76213,0.39723,,0.0000187505,0.0008839174
27931,10.1021/acs.cgd.8b00605,25595,3a,31869,3T-Perpendicular,Bi0.875Ba0.125CuSeO,430,52970,,,0.00067925,,0.00011324,0.75957,0.40678,,0.0000188786,0.000894256
27931,10.1021/acs.cgd.8b00605,25595,3a,31869,3T-Perpendicular,Bi0.875Ba0.125CuSeO,435,52607,,,0.00068476,,0.00011409,0.75701,0.41632,,0.0000190089,0.0009045587
27931,10.1021/acs.cgd.8b00605,25595,3a,31869,3T-Perpendicular,Bi0.875Ba0.125CuSeO,440,52245,,,0.00069022,,0.00011494,0.75445,0.42587,,0.0000191406,0.0009148651
27931,10.1021/acs.cgd.8b00605,25595,3a,31869,3T-Perpendicular,Bi0.875Ba0.125CuSeO,445,51883,,,0.00069561,,0.00011579,0.75189,0.43542,,0.0000192741,0.0009251486
27931,10.1021/acs.cgd.8b00605,25595,3a,31869,3T-Perpendicular,Bi0.875Ba0.125CuSeO,450,51521,,,0.00070094,,0.00011664,0.74933,0.44497,,0.0000194096,0.0009354223
27931,10.1021/acs.cgd.8b00605,25595,3a,31869,3T-Perpendicular,Bi0.875Ba0.125CuSeO,455,51159,,,0.00070619,,0.00011749,0.74677,0.45451,,0.0000195469,0.0009456593
27931,10.1021/acs.cgd.8b00605,25595,3a,31869,3T-Perpendicular,Bi0.875Ba0.125CuSeO,460,50797,,,0.00071138,,0.00011834,0.74421,0.46406,,0.0000196862,0.0009558861
27931,10.1021/acs.cgd.8b00605,25595,3a,31869,3T-Perpendicular,Bi0.875Ba0.125CuSeO,465,50434,,,0.00071648,,0.00011919,0.74165,0.47361,,0.0000198279,0.0009660622
27931,10.1021/acs.cgd.8b00605,25595,3a,31869,3T-Perpendicular,Bi0.875Ba0.125CuSeO,470,50072,,,0.00072152,,0.00012004,0.73909,0.48315,,0.0000199712,0.0009762275
27931,10.1021/acs.cgd.8b00605,25595,3a,31869,3T-Perpendicular,Bi0.875Ba0.125CuSeO,475,49710,,,0.00072648,,0.00012089,0.73652,0.4927,,0.0000201167,0.0009863683
27931,10.1021/acs.cgd.8b00605,25595,3a,31869,3T-Perpendicular,Bi0.875Ba0.125CuSeO,480,49348,,,0.00073137,,0.00012174,0.73396,0.50225,,0.0000202642,0.0009964712
27931,10.1021/acs.cgd.8b00605,25595,3a,31869,3T-Perpendicular,Bi0.875Ba0.125CuSeO,485,48986,,,0.00073618,,0.00012259,0.7314,0.51179,,0.000020414,0.0010065354
27931,10.1021/acs.cgd.8b00605,25595,3a,31869,3T-Perpendicular,Bi0.875Ba0.125CuSeO,490,48624,,,0.0007409,,0.00012344,0.72884,0.52134,,0.000020566,0.0010165468
27931,10.1021/acs.cgd.8b00605,25595,3a,31869,3T-Perpendicular,Bi0.875Ba0.125CuSeO,495,48261,,,0.00074554,,0.00012429,0.72628,0.53089,,0.0000207207,0.0010265187
27931,10.1021/acs.cgd.8b00605,25595,3a,31869,3T-Perpendicular,Bi0.875Ba0.125CuSeO,500,47899,,,0.0007501,,0.00012514,0.72372,0.54044,,0.0000208773,0.0010364506
27931,10.1021/acs.cgd.8b00605,25595,3a,31869,3T-Perpendicular,Bi0.875Ba0.125CuSeO,505,47537,,,0.00075458,,0.00012599,0.72116,0.54998,,0.0000210362,0.001046342
27931,10.1021/acs.cgd.8b00605,25595,3a,31869,3T-Perpendicular,Bi0.875Ba0.125CuSeO,510,47175,,,0.00075897,,0.00012684,0.7186,0.55953,,0.0000211977,0.0010561787
