Repository: RamyaGuru/STD2_EffMass

# STD2_EffMass
Effective mass modeling of StarryData2 data

File: csvfiles/ThermoPropNa10.1016j.actamat.2015.04.023.csv (part 6 of 15)
sid,DOI,figureid,fignum,sampleid,samplename,composition,Temperature,Electrical resistivity,Power factor,Seebeck coefficient,Thermal conductivity,ZT,Electrical conductivity,Figure of merit Z
73,10.1016/j.actamat.2015.04.023,4591,3(a),5858,x=0.006,Mg2.994Na0.006Sb2,518,0.000077934,0.00041192,0.00016899,1.1455,0.25513,12831.3701337029,0.0003595984
73,10.1016/j.actamat.2015.04.023,4591,3(a),5858,x=0.006,Mg2.994Na0.006Sb2,518.5,0.000077948,0.00041233,0.00016911,1.1447,0.25567,12829.0655308667,0.0003602079
73,10.1016/j.actamat.2015.04.023,4591,3(a),5858,x=0.006,Mg2.994Na0.006Sb2,519,0.000077963,0.00041274,0.00016923,1.1439,0.25621,12826.5972320203,0.0003608183
73,10.1016/j.actamat.2015.04.023,4591,3(a),5858,x=0.006,Mg2.994Na0.006Sb2,519.5,0.000077977,0.00041315,0.00016935,1.143,0.25674,12824.2943432038,0.0003614611
73,10.1016/j.actamat.2015.04.023,4591,3(a),5858,x=0.006,Mg2.994Na0.006Sb2,520,0.000077991,0.00041356,0.00016947,1.1422,0.25728,12821.9922811606,0.0003620732
73,10.1016/j.actamat.2015.04.023,4591,3(a),5858,x=0.006,Mg2.994Na0.006Sb2,520.5,0.000078006,0.00041397,0.00016959,1.1413,0.25782,12819.5267030741,0.000362718
73,10.1016/j.actamat.2015.04.023,4591,3(a),5858,x=0.006,Mg2.994Na0.006Sb2,521,0.00007802,0.00041438,0.00016971,1.1405,0.25835,12817.2263522174,0.0003633319
73,10.1016/j.actamat.2015.04.023,4591,3(a),5858,x=0.006,Mg2.994Na0.006Sb2,521.5,0.000078034,0.00041479,0.00016983,1.1396,0.25889,12814.9268267678,0.0003639786
73,10.1016/j.actamat.2015.04.023,4591,3(a),5858,x=0.006,Mg2.994Na0.006Sb2,522,0.000078049,0.0004152,0.00016996,1.1388,0.25943,12812.4639649451,0.0003645943
73,10.1016/j.actamat.2015.04.023,4591,3(a),5858,x=0.006,Mg2.994Na0.006Sb2,522.5,0.000078063,0.00041561,0.00017008,1.1379,0.25996,12810.1661478549,0.000365243
73,10.1016/j.actamat.2015.04.023,4591,3(a),5858,x=0.006,Mg2.994Na0.006Sb2,523,0.000078077,0.00041602,0.0001702,1.1371,0.2605,12807.8691548087,0.0003658605
73,10.1016/j.actamat.2015.04.023,4591,3(a),5858,x=0.006,Mg2.994Na0.006Sb2,523.5,0.000078091,0.00041643,0.00017032,1.1362,0.26104,12805.5729853632,0.0003665112
73,10.1016/j.actamat.2015.04.023,4591,3(a),5858,x=0.006,Mg2.994Na0.006Sb2,524,0.000078106,0.00041684,0.00017044,1.1354,0.26157,12803.113717256,0.0003671305
73,10.1016/j.actamat.2015.04.023,4591,3(a),5858,x=0.006,Mg2.994Na0.006Sb2,524.5,0.00007812,0.00041725,0.00017056,1.1345,0.26211,12800.8192524322,0.0003677832
73,10.1016/j.actamat.2015.04.023,4591,3(a),5858,x=0.006,Mg2.994Na0.006Sb2,525,0.000078134,0.00041767,0.00017068,1.1337,0.26265,12798.5256098497,0.0003684132
73,10.1016/j.actamat.2015.04.023,4591,3(a),5858,x=0.006,Mg2.994Na0.006Sb2,525.5,0.000078149,0.00041808,0.0001708,1.1328,0.26318,12796.0690475886,0.0003690678
73,10.1016/j.actamat.2015.04.023,4591,3(a),5858,x=0.006,Mg2.994Na0.006Sb2,526,0.000078163,0.00041849,0.00017092,1.132,0.26372,12793.7771068152,0.0003696908
73,10.1016/j.actamat.2015.04.023,4591,3(a),5858,x=0.006,Mg2.994Na0.006Sb2,526.5,0.000078177,0.0004189,0.00017104,1.1312,0.26425,12791.4859869271,0.0003703147
73,10.1016/j.actamat.2015.04.023,4591,3(a),5858,x=0.006,Mg2.994Na0.006Sb2,527,0.000078192,0.00041931,0.00017116,1.1303,0.26479,12789.0321260487,0.0003709723
73,10.1016/j.actamat.2015.04.023,4591,3(a),5858,x=0.006,Mg2.994Na0.006Sb2,527.5,0.000078206,0.00041972,0.00017129,1.1295,0.26533,12786.7427051633,0.0003715981
73,10.1016/j.actamat.2015.04.023,4591,3(a),5858,x=0.006,Mg2.994Na0.006Sb2,528,0.00007822,0.00042013,0.00017141,1.1286,0.26586,12784.4541038098,0.0003722577
73,10.1016/j.actamat.2015.04.023,4591,3(a),5858,x=0.006,Mg2.994Na0.006Sb2,528.5,0.000078235,0.00042054,0.00017153,1.1278,0.2664,12782.0029398607,0.0003728853
73,10.1016/j.actamat.2015.04.023,4591,3(a),5858,x=0.006,Mg2.994Na0.006Sb2,529,0.000078249,0.00042095,0.00017165,1.1269,0.26694,12779.7160347097,0.0003735469
73,10.1016/j.actamat.2015.04.023,4591,3(a),5858,x=0.006,Mg2.994Na0.006Sb2,529.5,0.000078263,0.00042136,0.00017177,1.1261,0.26747,12777.4299477403,0.0003741764
73,10.1016/j.actamat.2015.04.023,4591,3(a),5858,x=0.006,Mg2.994Na0.006Sb2,530,0.000078277,0.00042177,0.00017189,1.1252,0.26801,12775.1446785135,0.00037484
73,10.1016/j.actamat.2015.04.023,4591,3(a),5858,x=0.006,Mg2.994Na0.006Sb2,530.5,0.000078292,0.00042218,0.00017201,1.1244,0.26855,12772.697082716,0.0003754714
73,10.1016/j.actamat.2015.04.023,4591,3(a),5858,x=0.006,Mg2.994Na0.006Sb2,531,0.000078306,0.00042259,0.00017213,1.1235,0.26908,12770.4135059893,0.0003761371
73,10.1016/j.actamat.2015.04.023,4591,3(a),5858,x=0.006,Mg2.994Na0.006Sb2,531.5,0.00007832,0.00042301,0.00017225,1.1227,0.26962,12768.1307456588,0.0003767792
73,10.1016/j.actamat.2015.04.023,4591,3(a),5858,x=0.006,Mg2.994Na0.006Sb2,532,0.000078335,0.00042342,0.00017237,1.1218,0.27016,12765.6858364716,0.000377447
73,10.1016/j.actamat.2015.04.023,4591,3(a),5858,x=0.006,Mg2.994Na0.006Sb2,532.5,0.000078349,0.00042383,0.00017249,1.121,0.27069,12763.4047658553,0.0003780821
73,10.1016/j.actamat.2015.04.023,4591,3(a),5858,x=0.006,Mg2.994Na0.006Sb2,533,0.000078363,0.00042424,0.00017262,1.1202,0.27123,12761.1245102918,0.0003787181
73,10.1016/j.actamat.2015.04.023,4591,3(a),5858,x=0.006,Mg2.994Na0.006Sb2,533.5,0.000078378,0.00042465,0.00017274,1.1193,0.27177,12758.6822832938,0.0003793889
73,10.1016/j.actamat.2015.04.023,4591,3(a),5858,x=0.006,Mg2.994Na0.006Sb2,534,0.000078392,0.00042506,0.00017286,1.1185,0.2723,12756.4037146648,0.0003800268
73,10.1016/j.actamat.2015.04.023,4591,3(a),5858,x=0.006,Mg2.994Na0.006Sb2,534.5,0.000078406,0.00042547,0.00017298,1.1176,0.27284,12754.125959748,0.0003806997
73,10.1016/j.actamat.2015.04.023,4591,3(a),5858,x=0.006,Mg2.994Na0.006Sb2,535,0.00007842,0.00042588,0.0001731,1.1168,0.27338,12751.8490181076,0.0003813395
73,10.1016/j.actamat.2015.04.023,4591,3(a),5858,x=0.006,Mg2.994Na0.006Sb2,535.5,0.000078435,0.00042629,0.00017322,1.1159,0.27391,12749.4103397718,0.0003820145
73,10.1016/j.actamat.2015.04.023,4591,3(a),5858,x=0.006,Mg2.994Na0.006Sb2,536,0.000078449,0.0004267,0.00017334,1.1151,0.27445,12747.1350813905,0.0003826563
73,10.1016/j.actamat.2015.04.023,4591,3(a),5858,x=0.006,Mg2.994Na0.006Sb2,536.5,0.000078463,0.00042711,0.00017346,1.1142,0.27499,12744.860634949,0.0003833333
73,10.1016/j.actamat.2015.04.023,4591,3(a),5858,x=0.006,Mg2.994Na0.006Sb2,537,0.000078478,0.00042752,0.00017358,1.1134,0.27552,12742.4246285583,0.000383977
73,10.1016/j.actamat.2015.04.023,4591,3(a),5858,x=0.006,Mg2.994Na0.006Sb2,537.5,0.000078492,0.00042793,0.0001737,1.1125,0.27606,12740.1518626102,0.0003846562
73,10.1016/j.actamat.2015.04.023,4591,3(a),5858,x=0.006,Mg2.994Na0.006Sb2,538,0.000078506,0.00042835,0.00017383,1.1117,0.2766,12737.8799072682,0.0003853108
73,10.1016/j.actamat.2015.04.023,4591,3(a),5858,x=0.006,Mg2.994Na0.006Sb2,538.5,0.000078521,0.00042876,0.00017395,1.1108,0.27713,12735.4465684339,0.0003859921
73,10.1016/j.actamat.2015.04.023,4591,3(a),5858,x=0.006,Mg2.994Na0.006Sb2,539,0.000078535,0.00042917,0.00017407,1.11,0.27767,12733.1762908257,0.0003866396
73,10.1016/j.actamat.2015.04.023,4591,3(a),5858,x=0.006,Mg2.994Na0.006Sb2,539.5,0.000078549,0.00042958,0.00017419,1.1091,0.2782,12730.906822493,0.0003873231
73,10.1016/j.actamat.2015.04.023,4591,3(a),5858,x=0.006,Mg2.994Na0.006Sb2,540,0.000078564,0.00042999,0.00017431,1.1083,0.27874,12728.4761468357,0.0003879726
73,10.1016/j.actamat.2015.04.023,4591,3(a),5858,x=0.006,Mg2.994Na0.006Sb2,540.5,0.000078578,0.0004304,0.00017443,1.1075,0.27928,12726.2083534832,0.000388623
73,10.1016/j.actamat.2015.04.023,4591,3(a),5858,x=0.006,Mg2.994Na0.006Sb2,541,0.000078592,0.00043081,0.00017455,1.1066,0.27981,12723.9413680782,0.0003893096
73,10.1016/j.actamat.2015.04.023,4591,3(a),5858,x=0.006,Mg2.994Na0.006Sb2,541.5,0.000078606,0.00043122,0.00017467,1.1058,0.28035,12721.675190189,0.000389962
73,10.1016/j.actamat.2015.04.023,4591,3(a),5858,x=0.006,Mg2.994Na0.006Sb2,542,0.000078621,0.00043163,0.00017479,1.1049,0.28089,12719.248038056,0.0003906507
73,10.1016/j.actamat.2015.04.023,4591,3(a),5858,x=0.006,Mg2.994Na0.006Sb2,542.5,0.000078635,0.00043204,0.00017491,1.1041,0.28142,12716.9835315063,0.0003913051
73,10.1016/j.actamat.2015.04.023,4591,3(a),5858,x=0.006,Mg2.994Na0.006Sb2,543,0.000078649,0.00043245,0.00017503,1.1032,0.28196,12714.7198311485,0.000391996
73,10.1016/j.actamat.2015.04.023,4591,3(a),5858,x=0.006,Mg2.994Na0.006Sb2,543.5,0.000078664,0.00043286,0.00017516,1.1024,0.2825,12712.2953320452,0.0003926524
73,10.1016/j.actamat.2015.04.023,4591,3(a),5858,x=0.006,Mg2.994Na0.006Sb2,544,0.000078678,0.00043327,0.00017528,1.1015,0.28303,12710.0333002872,0.0003933454
73,10.1016/j.actamat.2015.04.023,4591,3(a),5858,x=0.006,Mg2.994Na0.006Sb2,544.5,0.000078692,0.00043368,0.0001754,1.1007,0.28357,12707.7720734001,0.0003940038
73,10.1016/j.actamat.2015.04.023,4591,3(a),5858,x=0.006,Mg2.994Na0.006Sb2,545,0.000078707,0.0004341,0.00017552,1.0998,0.28411,12705.3502229789,0.0003947081
73,10.1016/j.actamat.2015.04.023,4591,3(a),5858,x=0.006,Mg2.994Na0.006Sb2,545.5,0.000078721,0.00043451,0.00017564,1.099,0.28464,12703.0906619581,0.0003953685
73,10.1016/j.actamat.2015.04.023,4591,3(a),5858,x=0.006,Mg2.994Na0.006Sb2,546,0.000078735,0.00043492,0.00017576,1.0981,0.28518,12700.8319044897,0.0003960659
73,10.1016/j.actamat.2015.04.023,4591,3(a),5858,x=0.006,Mg2.994Na0.006Sb2,546.5,0.000078749,0.00043533,0.00017588,1.0973,0.28572,12698.5739501454,0.0003967283
73,10.1016/j.actamat.2015.04.023,4591,3(a),5858,x=0.006,Mg2.994Na0.006Sb2,547,0.000078764,0.00043574,0.000176,1.0964,0.28625,12696.1556040831,0.0003974279
73,10.1016/j.actamat.2015.04.023,4591,3(a),5858,x=0.006,Mg2.994Na0.006Sb2,547.5,0.000078778,0.00043615,0.00017612,1.0956,0.28679,12693.8993119907,0.0003980924
73,10.1016/j.actamat.2015.04.023,4591,3(a),5858,x=0.006,Mg2.994Na0.006Sb2,548,0.000078792,0.00043656,0.00017624,1.0948,0.28733,12691.6438217078,0.0003987578
73,10.1016/j.actamat.2015.04.023,4591,3(a),5858,x=0.006,Mg2.994Na0.006Sb2,548.5,0.000078807,0.00043697,0.00017637,1.0939,0.28786,12689.2281142538,0.0003994606
73,10.1016/j.actamat.2015.04.023,4591,3(a),5858,x=0.006,Mg2.994Na0.006Sb2,549,0.000078821,0.00043738,0.00017649,1.0931,0.2884,12686.9742835031,0.0004001281
73,10.1016/j.actamat.2015.04.023,4591,3(a),5858,x=0.006,Mg2.994Na0.006Sb2,549.5,0.000078835,0.00043779,0.00017661,1.0922,0.28894,12684.7212532505,0.0004008332
73,10.1016/j.actamat.2015.04.023,4591,3(a),5858,x=0.006,Mg2.994Na0.006Sb2,550,0.00007885,0.0004382,0.00017673,1.0914,0.28947,12682.3081800888,0.0004015027
73,10.1016/j.actamat.2015.04.023,4591,3(a),5858,x=0.006,Mg2.994Na0.006Sb2,550.5,0.000078864,0.00043861,0.00017685,1.0905,0.29001,12680.0568066545,0.00040221
73,10.1016/j.actamat.2015.04.023,4591,3(a),5858,x=0.006,Mg2.994Na0.006Sb2,551,0.000078878,0.00043902,0.00017697,1.0897,0.29055,12677.8062324095,0.0004028815
73,10.1016/j.actamat.2015.04.023,4591,3(a),5858,x=0.006,Mg2.994Na0.006Sb2,551.5,0.000078893,0.00043944,0.00017709,1.0888,0.29108,12675.3957892335,0.0004036003
73,10.1016/j.actamat.2015.04.023,4591,3(a),5858,x=0.006,Mg2.994Na0.006Sb2,552,0.000078907,0.00043985,0.00017721,1.088,0.29162,12673.1468690991,0.0004042739
73,10.1016/j.actamat.2015.04.023,4591,3(a),5858,x=0.006,Mg2.994Na0.006Sb2,552.5,0.000078921,0.00044026,0.00017733,1.0871,0.29216,12670.8987468481,0.0004049857
73,10.1016/j.actamat.2015.04.023,4591,3(a),5858,x=0.006,Mg2.994Na0.006Sb2,553,0.000078935,0.00044067,0.00017745,1.0863,0.29269,12668.6514220561,0.0004056614
73,10.1016/j.actamat.2015.04.023,4591,3(a),5858,x=0.006,Mg2.994Na0.006Sb2,553.5,0.00007895,0.00044108,0.00017757,1.0854,0.29323,12666.2444585181,0.0004063755
73,10.1016/j.actamat.2015.04.023,4591,3(a),5858,x=0.006,Mg2.994Na0.006Sb2,554,0.000078964,0.00044149,0.0001777,1.0846,0.29376,12663.9987842561,0.0004070533
73,10.1016/j.actamat.2015.04.023,4591,3(a),5858,x=0.006,Mg2.994Na0.006Sb2,554.5,0.000078978,0.0004419,0.00017782,1.0838,0.2943,12661.7539061511,0.0004077321
73,10.1016/j.actamat.2015.04.023,4591,3(a),5858,x=0.006,Mg2.994Na0.006Sb2,555,0.000078993,0.00044231,0.00017794,1.0829,0.29484,12659.3495626195,0.0004084495
73,10.1016/j.actamat.2015.04.023,4591,3(a),5858,x=0.006,Mg2.994Na0.006Sb2,555.5,0.000079007,0.00044272,0.00017806,1.0821,0.29537,12657.1063323503,0.0004091304
73,10.1016/j.actamat.2015.04.023,4591,3(a),5858,x=0.006,Mg2.994Na0.006Sb2,556,0.000079021,0.00044313,0.00017818,1.0812,0.29591,12654.8638969388,0.0004098502
73,10.1016/j.actamat.2015.04.023,4591,3(a),5858,x=0.006,Mg2.994Na0.006Sb2,556.5,0.000079036,0.00044354,0.0001783,1.0804,0.29645,12652.4621691381,0.0004105331
73,10.1016/j.actamat.2015.04.023,4591,3(a),5858,x=0.006,Mg2.994Na0.006Sb2,557,0.00007905,0.00044395,0.00017842,1.0795,0.29698,12650.2213788741,0.0004112552
73,10.1016/j.actamat.2015.04.023,4591,3(a),5858,x=0.006,Mg2.994Na0.006Sb2,557.5,0.000079064,0.00044436,0.00017854,1.0787,0.29752,12647.9813821714,0.0004119403
73,10.1016/j.actamat.2015.04.023,4591,3(a),5858,x=0.006,Mg2.994Na0.006Sb2,558,0.000079079,0.00044478,0.00017866,1.0778,0.29806,12645.5822658354,0.000412674
73,10.1016/j.actamat.2015.04.023,4591,3(a),5858,x=0.006,Mg2.994Na0.006Sb2,558.5,0.000079093,0.00044519,0.00017878,1.077,0.29859,12643.3439115977,0.0004133612
73,10.1016/j.actamat.2015.04.023,4591,3(a),5858,x=0.006,Mg2.994Na0.006Sb2,559,0.000079107,0.0004456,0.0001789,1.0761,0.29913,12641.1063496277,0.0004140879
73,10.1016/j.actamat.2015.04.023,4591,3(a),5858,x=0.006,Mg2.994Na0.006Sb2,559.5,0.000079121,0.00044601,0.00017903,1.0753,0.29967,12638.8695795048,0.0004147773
73,10.1016/j.actamat.2015.04.023,4591,3(a),5858,x=0.006,Mg2.994Na0.006Sb2,560,0.000079136,0.00044642,0.00017915,1.0744,0.3002,12636.4739183178,0.0004155063
73,10.1016/j.actamat.2015.04.023,4591,3(a),5858,x=0.006,Mg2.994Na0.006Sb2,560.5,0.00007915,0.00044683,0.00017927,1.0736,0.30074,12634.2387871131,0.0004161978
73,10.1016/j.actamat.2015.04.023,4591,3(a),5858,x=0.006,Mg2.994Na0.006Sb2,561,0.000079164,0.00044724,0.00017939,1.0727,0.30128,12632.0044464656,0.0004169292
73,10.1016/j.actamat.2015.04.023,4591,3(a),5858,x=0.006,Mg2.994Na0.006Sb2,561.5,0.000079179,0.00044765,0.00017951,1.0719,0.30181,12629.6113868576,0.0004176229
73,10.1016/j.actamat.2015.04.023,4591,3(a),5858,x=0.006,Mg2.994Na0.006Sb2,562,0.000079193,0.00044806,0.00017963,1.0711,0.30235,12627.3786824593,0.0004183176
73,10.1016/j.actamat.2015.04.023,4591,3(a),5858,x=0.006,Mg2.994Na0.006Sb2,562.5,0.000079207,0.00044847,0.00017975,1.0702,0.30289,12625.1467673312,0.0004190525
73,10.1016/j.actamat.2015.04.023,4591,3(a),5858,x=0.006,Mg2.994Na0.006Sb2,563,0.000079222,0.00044888,0.00017987,1.0694,0.30342,12622.7563050668,0.0004197494
73,10.1016/j.actamat.2015.04.023,4591,3(a),5858,x=0.006,Mg2.994Na0.006Sb2,563.5,0.000079236,0.00044929,0.00017999,1.0685,0.30396,12620.5260235247,0.0004204867
73,10.1016/j.actamat.2015.04.023,4591,3(a),5858,x=0.006,Mg2.994Na0.006Sb2,564,0.00007925,0.0004497,0.00018011,1.0677,0.3045,12618.2965299685,0.0004211857
73,10.1016/j.actamat.2015.04.023,4591,3(a),5858,x=0.006,Mg2.994Na0.006Sb2,564.5,0.000079264,0.00045011,0.00018024,1.0668,0.30503,12616.0678239806,0.0004219254
73,10.1016/j.actamat.2015.04.023,4591,3(a),5858,x=0.006,Mg2.994Na0.006Sb2,565,0.000079279,0.00045053,0.00018036,1.066,0.30557,12613.6807981937,0.000422636
73,10.1016/j.actamat.2015.04.023,4591,3(a),5858,x=0.006,Mg2.994Na0.006Sb2,565.5,0.000079293,0.00045094,0.00018048,1.0651,0.30611,12611.4537222706,0.0004233781
73,10.1016/j.actamat.2015.04.023,4591,3(a),5858,x=0.006,Mg2.994Na0.006Sb2,566,0.000079307,0.00045135,0.0001806,1.0643,0.30664,12609.2274326352,0.0004240816
73,10.1016/j.actamat.2015.04.023,4591,3(a),5858,x=0.006,Mg2.994Na0.006Sb2,566.5,0.000079322,0.00045176,0.00018072,1.0634,0.30718,12606.8429943773,0.000424826
73,10.1016/j.actamat.2015.04.023,4591,3(a),5858,x=0.006,Mg2.994Na0.006Sb2,567,0.000079336,0.00045217,0.00018084,1.0626,0.30771,12604.6183321569,0.0004255317
73,10.1016/j.actamat.2015.04.023,4591,3(a),5858,x=0.006,Mg2.994Na0.006Sb2,567.5,0.00007935,0.00045258,0.00018096,1.0617,0.30825,12602.3944549464,0.0004262786
73,10.1016/j.actamat.2015.04.023,4591,3(a),5858,x=0.006,Mg2.994Na0.006Sb2,568,0.000079365,0.00045299,0.00018108,1.0609,0.30879,12600.0126000126,0.0004269865
73,10.1016/j.actamat.2015.04.023,4591,3(a),5858,x=0.006,Mg2.994Na0.006Sb2,568.5,0.000079379,0.0004534,0.0001812,1.06,0.30932,12597.790347573,0.0004277358
73,10.1016/j.actamat.2015.04.023,4591,3(a),5858,x=0.006,Mg2.994Na0.006Sb2,569,0.000079393,0.00045381,0.00018132,1.0592,0.30986,12595.5688788684,0.000428446
73,10.1016/j.actamat.2015.04.023,4591,3(a),5858,x=0.006,Mg2.994Na0.006Sb2,569.5,0.000079408,0.00045422,0.00018144,1.0584,0.3104,12593.1896030627,0.0004291572
73,10.1016/j.actamat.2015.04.023,4591,3(a),5858,x=0.006,Mg2.994Na0.006Sb2,570,0.000079422,0.00045463,0.00018157,1.0575,0.31093,12590.9697564906,0.0004299102
73,10.1016/j.actamat.2015.04.023,4591,3(a),5858,x=0.006,Mg2.994Na0.006Sb2,570.5,0.000079436,0.00045504,0.00018169,1.0567,0.31147,12588.7506923813,0.0004306236
73,10.1016/j.actamat.2015.04.023,4591,3(a),5858,x=0.006,Mg2.994Na0.006Sb2,571,0.00007945,0.00045545,0.00018181,1.0558,0.31201,12586.532410321,0.000431379
73,10.1016/j.actamat.2015.04.023,4591,3(a),5858,x=0.006,Mg2.994Na0.006Sb2,571.5,0.000079465,0.00045587,0.00018193,1.055,0.31254,12584.1565469074,0.0004321043
73,10.1016/j.actamat.2015.04.023,4591,3(a),5858,x=0.006,Mg2.994Na0.006Sb2,572,0.000079479,0.00045628,0.00018205,1.0541,0.31308,12581.9398834912,0.0004328622
73,10.1016/j.actamat.2015.04.023,4591,3(a),5858,x=0.006,Mg2.994Na0.006Sb2,572.5,0.000079493,0.00045669,0.00018217,1.0533,0.31362,12579.7240008554,0.0004335802
73,10.1016/j.actamat.2015.04.023,4591,3(a),5858,x=0.006,Mg2.994Na0.006Sb2,573,0.000079508,0.0004571,0.00018229,1.0524,0.31415,12577.3507068471,0.0004343406
73,10.1016/j.actamat.2015.04.023,4591,3(a),5858,x=0.006,Mg2.994Na0.006Sb2,573.5,0.000079522,0.00045751,0.00018241,1.0516,0.31469,12575.1364402304,0.0004350609
73,10.1016/j.actamat.2015.04.023,4591,3(a),5858,x=0.006,Mg2.994Na0.006Sb2,574,0.000079536,0.00045792,0.00018253,1.0507,0.31523,12572.9229531281,0.0004358237
73,10.1016/j.actamat.2015.04.023,4591,3(a),5858,x=0.006,Mg2.994Na0.006Sb2,574.5,0.000079551,0.00045833,0.00018265,1.0499,0.31576,12570.5522243592,0.0004365463
73,10.1016/j.actamat.2015.04.023,4591,3(a),5858,x=0.006,Mg2.994Na0.006Sb2,575,0.000079565,0.00045874,0.00018277,1.049,0.3163,12568.3403506567,0.0004373117
73,10.1016/j.actamat.2015.04.023,4591,3(a),5858,x=0.006,Mg2.994Na0.006Sb2,575.5,0.000079579,0.00045915,0.0001829,1.0482,0.31684,12566.1292552055,0.0004380366
73,10.1016/j.actamat.2015.04.023,4591,3(a),5858,x=0.006,Mg2.994Na0.006Sb2,576,0.000079593,0.00045956,0.00018302,1.0474,0.31737,12563.918937595,0.0004387627
73,10.1016/j.actamat.2015.04.023,4591,3(a),5858,x=0.006,Mg2.994Na0.006Sb2,576.5,0.000079608,0.00045997,0.00018314,1.0465,0.31791,12561.551602854,0.0004395318
73,10.1016/j.actamat.2015.04.023,4591,3(a),5858,x=0.006,Mg2.994Na0.006Sb2,577,0.000079622,0.00046038,0.00018326,1.0457,0.31845,12559.3428951797,0.0004402601
73,10.1016/j.actamat.2015.04.023,4591,3(a),5858,x=0.006,Mg2.994Na0.006Sb2,577.5,0.000079636,0.00046079,0.00018338,1.0448,0.31898,12557.1349640866,0.0004410318
73,10.1016/j.actamat.2015.04.023,4591,3(a),5858,x=0.006,Mg2.994Na0.006Sb2,578,0.000079651,0.00046121,0.0001835,1.044,0.31952,12554.7701849318,0.000441772
73,10.1016/j.actamat.2015.04.023,4591,3(a),5858,x=0.006,Mg2.994Na0.006Sb2,578.5,0.000079665,0.00046162,0.00018362,1.0431,0.32006,12552.5638611686,0.0004425463
73,10.1016/j.actamat.2015.04.023,4591,3(a),5858,x=0.006,Mg2.994Na0.006Sb2,579,0.000079679,0.00046203,0.00018374,1.0423,0.32059,12550.3583127298,0.0004432793
73,10.1016/j.actamat.2015.04.023,4591,3(a),5858,x=0.006,Mg2.994Na0.006Sb2,579.5,0.000079694,0.00046244,0.00018386,1.0414,0.32113,12547.9960850252,0.0004440561
73,10.1016/j.actamat.2015.04.023,4591,3(a),5858,x=0.006,Mg2.994Na0.006Sb2,580,0.000079708,0.00046285,0.00018398,1.0406,0.32166,12545.7921413158,0.0004447915
73,10.1016/j.actamat.2015.04.023,4591,3(a),5858,x=0.006,Mg2.994Na0.006Sb2,580.5,0.000079722,0.00046326,0.00018411,1.0397,0.3222,12543.5889716766,0.0004455708
73,10.1016/j.actamat.2015.04.023,4591,3(a),5858,x=0.006,Mg2.994Na0.006Sb2,581,0.000079737,0.00046367,0.00018423,1.0389,0.32274,12541.2292912951,0.0004463086
73,10.1016/j.actamat.2015.04.023,4591,3(a),5858,x=0.006,Mg2.994Na0.006Sb2,581.5,0.000079751,0.00046408,0.00018435,1.038,0.32327,12539.0277237903,0.0004470906
73,10.1016/j.actamat.2015.04.023,4591,3(a),5858,x=0.006,Mg2.994Na0.006Sb2,582,0.000079765,0.00046449,0.00018447,1.0372,0.32381,12536.8269291042,0.0004478307
73,10.1016/j.actamat.2015.04.023,4591,3(a),5858,x=0.006,Mg2.994Na0.006Sb2,582.5,0.000079779,0.0004649,0.00018459,1.0363,0.32435,12534.6269068301,0.0004486153
73,10.1016/j.actamat.2015.04.023,4591,3(a),5858,x=0.006,Mg2.994Na0.006Sb2,583,0.000079794,0.00046531,0.00018471,1.0355,0.32488,12532.2705967867,0.0004493578
73,10.1016/j.actamat.2015.04.023,4591,3(a),5858,x=0.006,Mg2.994Na0.006Sb2,583.5,0.000079808,0.00046572,0.00018483,1.0347,0.32542,12530.0721732157,0.0004501015
73,10.1016/j.actamat.2015.04.023,4591,3(a),5858,x=0.006,Mg2.994Na0.006Sb2,584,0.000079822,0.00046613,0.00018495,1.0338,0.32596,12527.8745208088,0.0004508899
73,10.1016/j.actamat.2015.04.023,4591,3(a),5858,x=0.006,Mg2.994Na0.006Sb2,584.5,0.000079837,0.00046655,0.00018507,1.033,0.32649,12525.5207485251,0.0004516457
73,10.1016/j.actamat.2015.04.023,4591,3(a),5858,x=0.006,Mg2.994Na0.006Sb2,585,0.000079851,0.00046696,0.00018519,1.0321,0.32703,12523.3246922393,0.0004524368
73,10.1016/j.actamat.2015.04.023,4591,3(a),5858,x=0.006,Mg2.994Na0.006Sb2,585.5,0.000079865,0.00046737,0.00018531,1.0313,0.32757,12521.1294058724,0.0004531853
73,10.1016/j.actamat.2015.04.023,4591,3(a),5858,x=0.006,Mg2.994Na0.006Sb2,586,0.00007988,0.00046778,0.00018544,1.0304,0.3281,12518.7781672509,0.000453979
73,10.1016/j.actamat.2015.04.023,4591,3(a),5858,x=0.006,Mg2.994Na0.006Sb2,586.5,0.000079894,0.00046819,0.00018556,1.0296,0.32864,12516.5844744286,0.00045473
73,10.1016/j.actamat.2015.04.023,4591,3(a),5858,x=0.006,Mg2.994Na0.006Sb2,587,0.000079908,0.0004686,0.00018568,1.0287,0.32918,12514.3915502828,0.0004555264
73,10.1016/j.actamat.2015.04.023,4591,3(a),5858,x=0.006,Mg2.994Na0.006Sb2,587.5,0.000079922,0.00046901,0.0001858,1.0279,0.32971,12512.1993944096,0.0004562798
73,10.1016/j.actamat.2015.04.023,4591,3(a),5858,x=0.006,Mg2.994Na0.006Sb2,588,0.000079937,0.00046942,0.00018592,1.027,0.33025,12509.8515080626,0.0004570789
73,10.1016/j.actamat.2015.04.023,4591,3(a),5858,x=0.006,Mg2.994Na0.006Sb2,588.5,0.000079951,0.00046983,0.00018604,1.0262,0.33079,12507.6609423272,0.0004578347
73,10.1016/j.actamat.2015.04.023,4591,3(a),5858,x=0.006,Mg2.994Na0.006Sb2,589,0.000079965,0.00047024,0.00018616,1.0253,0.33132,12505.4711436253,0.0004586365
73,10.1016/j.actamat.2015.04.023,4591,3(a),5858,x=0.006,Mg2.994Na0.006Sb2,589.5,0.00007998,0.00047065,0.00018628,1.0245,0.33186,12503.1257814454,0.0004593948
73,10.1016/j.actamat.2015.04.023,4591,3(a),5858,x=0.006,Mg2.994Na0.006Sb2,590,0.000079994,0.00047106,0.0001864,1.0236,0.3324,12500.9375703178,0.0004601993
73,10.1016/j.actamat.2015.04.023,4591,3(a),5858,x=0.006,Mg2.994Na0.006Sb2,590.5,0.000080008,0.00047147,0.00018652,1.0228,0.33293,12498.7501249875,0.0004609601
73,10.1016/j.actamat.2015.04.023,4591,3(a),5858,x=0.006,Mg2.994Na0.006Sb2,591,0.000080023,0.00047188,0.00018664,1.022,0.33347,12496.4072829062,0.0004617221
73,10.1016/j.actamat.2015.04.023,4591,3(a),5858,x=0.006,Mg2.994Na0.006Sb2,591.5,0.000080037,0.0004723,0.00018677,1.0211,0.33401,12494.2214225921,0.0004625404
73,10.1016/j.actamat.2015.04.023,4591,3(a),5858,x=0.006,Mg2.994Na0.006Sb2,592,0.000080051,0.00047271,0.00018689,1.0203,0.33454,12492.0363268416,0.0004633049
73,10.1016/j.actamat.2015.04.023,4591,3(a),5858,x=0.006,Mg2.994Na0.006Sb2,592.5,0.000080066,0.00047312,0.00018701,1.0194,0.33508,12489.6960007993,0.0004641161
73,10.1016/j.actamat.2015.04.023,4591,3(a),5858,x=0.006,Mg2.994Na0.006Sb2,593,0.00008008,0.00047353,0.00018713,1.0186,0.33562,12487.5124875125,0.0004648832
73,10.1016/j.actamat.2015.04.023,4591,3(a),5858,x=0.006,Mg2.994Na0.006Sb2,593.5,0.000080094,0.00047394,0.00018725,1.0177,0.33615,12485.3297375584,0.0004656972
73,10.1016/j.actamat.2015.04.023,4591,3(a),5858,x=0.006,Mg2.994Na0.006Sb2,594,0.000080108,0.00047435,0.00018737,1.0169,0.33669,12483.1477505368,0.0004664667
73,10.1016/j.actamat.2015.04.023,4591,3(a),5858,x=0.006,Mg2.994Na0.006Sb2,594.5,0.000080123,0.00047476,0.00018749,1.016,0.33722,12480.8107534665,0.0004672835
73,10.1016/j.actamat.2015.04.023,4591,3(a),5858,x=0.006,Mg2.994Na0.006Sb2,595,0.000080137,0.00047517,0.00018761,1.0152,0.33776,12478.6303455333,0.0004680556
73,10.1016/j.actamat.2015.04.023,4591,3(a),5858,x=0.006,Mg2.994Na0.006Sb2,595.5,0.000080151,0.00047558,0.00018773,1.0143,0.3383,12476.4506993051,0.0004688751
73,10.1016/j.actamat.2015.04.023,4591,3(a),5858,x=0.006,Mg2.994Na0.006Sb2,596,0.000080166,0.00047599,0.00018785,1.0135,0.33883,12474.1162088666,0.0004696497
73,10.1016/j.actamat.2015.04.023,4591,3(a),5858,x=0.006,Mg2.994Na0.006Sb2,596.5,0.00008018,0.0004764,0.00018798,1.0126,0.33937,12471.9381391868,0.0004704721
73,10.1016/j.actamat.2015.04.023,4591,3(a),5858,x=0.006,Mg2.994Na0.006Sb2,597,0.000080194,0.00047681,0.0001881,1.0118,0.33991,12469.7608299873,0.0004712493
73,10.1016/j.actamat.2015.04.023,4591,3(a),5858,x=0.006,Mg2.994Na0.006Sb2,597.5,0.000080209,0.00047722,0.00018822,1.011,0.34044,12467.4288421499,0.0004720277
73,10.1016/j.actamat.2015.04.023,4591,3(a),5858,x=0.006,Mg2.994Na0.006Sb2,598,0.000080223,0.00047764,0.00018834,1.0101,0.34098,12465.2531069643,0.0004728641
73,10.1016/j.actamat.2015.04.023,4591,3(a),5858,x=0.006,Mg2.994Na0.006Sb2,598.5,0.000080237,0.00047805,0.00018846,1.0093,0.34152,12463.0781310368,0.0004736451
73,10.1016/j.actamat.2015.04.023,4591,3(a),5858,x=0.006,Mg2.994Na0.006Sb2,599,0.000080252,0.00047846,0.00018858,1.0084,0.34205,12460.7486417784,0.0004744744
73,10.1016/j.actamat.2015.04.023,4591,3(a),5858,x=0.006,Mg2.994Na0.006Sb2,599.5,0.000080266,0.00047887,0.0001887,1.0076,0.34259,12458.5752373359,0.000475258
73,10.1016/j.actamat.2015.04.023,4591,3(a),5858,x=0.006,Mg2.994Na0.006Sb2,600,0.00008028,0.00047928,0.00018882,1.0067,0.34313,12456.4025909317,0.0004760902
73,10.1016/j.actamat.2015.04.023,4591,3(a),5858,x=0.006,Mg2.994Na0.006Sb2,600.5,0.000080294,0.00047969,0.00018894,1.0059,0.34366,12454.2307021695,0.0004768764
73,10.1016/j.actamat.2015.04.023,4591,3(a),5858,x=0.006,Mg2.994Na0.006Sb2,601,0.000080309,0.0004801,0.00018906,1.005,0.3442,12451.9045187961,0.0004777114
73,10.1016/j.actamat.2015.04.023,4591,3(a),5858,x=0.006,Mg2.994Na0.006Sb2,601.5,0.000080323,0.00048051,0.00018918,1.0042,0.34474,12449.7341981749,0.0004785003
73,10.1016/j.actamat.2015.04.023,4591,3(a),5858,x=0.006,Mg2.994Na0.006Sb2,602,0.000080337,0.00048092,0.00018931,1.0033,0.34527,12447.5646339794,0.0004793382
73,10.1016/j.actamat.2015.04.023,4591,3(a),5858,x=0.006,Mg2.994Na0.006Sb2,602.5,0.000080352,0.00048133,0.00018943,1.0025,0.34581,12445.2409398646,0.0004801297
73,10.1016/j.actamat.2015.04.023,4591,3(a),5858,x=0.006,Mg2.994Na0.006Sb2,603,0.000080366,0.00048174,0.00018955,1.0016,0.34635,12443.0729412936,0.0004809704
73,10.1016/j.actamat.2015.04.023,4591,3(a),5858,x=0.006,Mg2.994Na0.006Sb2,603.5,0.00008038,0.00048215,0.00018967,1.0008,0.34688,12440.9056979348,0.0004817646
73,10.1016/j.actamat.2015.04.023,4591,3(a),5858,x=0.006,Mg2.994Na0.006Sb2,604,0.000080395,0.00048256,0.00018979,0.99995,0.34742,12438.5844890851,0.0004825841
73,10.1016/j.actamat.2015.04.023,4591,3(a),5858,x=0.006,Mg2.994Na0.006Sb2,604.5,0.000080409,0.00048298,0.00018991,0.9991,0.34796,12436.4188088398,0.0004834151
73,10.1016/j.actamat.2015.04.023,4591,3(a),5858,x=0.006,Mg2.994Na0.006Sb2,605,0.000080423,0.00048339,0.00019003,0.99825,0.34849,12434.2538825958,0.0004842374
73,10.1016/j.actamat.2015.04.023,4591,3(a),5858,x=0.006,Mg2.994Na0.006Sb2,605.5,0.000080437,0.0004838,0.00019015,0.99741,0.34903,12432.0897099593,0.0004850563
73,10.1016/j.actamat.2015.04.023,4591,3(a),5858,x=0.006,Mg2.994Na0.006Sb2,606,0.000080452,0.00048421,0.00019027,0.99656,0.34957,12429.7717893899,0.0004858814
73,10.1016/j.actamat.2015.04.023,4591,3(a),5858,x=0.006,Mg2.994Na0.006Sb2,606.5,0.000080466,0.00048462,0.00019039,0.99571,0.3501,12427.6091765466,0.000486708
73,10.1016/j.actamat.2015.04.023,4591,3(a),5858,x=0.006,Mg2.994Na0.006Sb2,607,0.00008048,0.00048503,0.00019052,0.99487,0.35064,12425.4473161034,0.000487531
73,10.1016/j.actamat.2015.04.023,4591,3(a),5858,x=0.006,Mg2.994Na0.006Sb2,607.5,0.000080495,0.00048544,0.00019064,0.99402,0.35117,12423.1318715448,0.0004883604
73,10.1016/j.actamat.2015.04.023,4591,3(a),5858,x=0.006,Mg2.994Na0.006Sb2,608,0.000080509,0.00048585,0.00019076,0.99317,0.35171,12420.9715683961,0.0004891912
73,10.1016/j.actamat.2015.04.023,4591,3(a),5858,x=0.006,Mg2.994Na0.006Sb2,608.5,0.000080523,0.00048626,0.00019088,0.99233,0.35225,12418.8120164425,0.0004900184
73,10.1016/j.actamat.2015.04.023,4591,3(a),5858,x=0.006,Mg2.994Na0.006Sb2,609,0.000080538,0.00048667,0.000191,0.99148,0.35278,12416.4990439296,0.0004908521
73,10.1016/j.actamat.2015.04.023,4591,3(a),5858,x=0.006,Mg2.994Na0.006Sb2,609.5,0.000080552,0.00048708,0.00019112,0.99064,0.35332,12414.3410467772,0.0004916821
73,10.1016/j.actamat.2015.04.023,4591,3(a),5858,x=0.006,Mg2.994Na0.006Sb2,610,0.000080566,0.00048749,0.00019124,0.98979,0.35386,12412.1837996177,0.0004925186
73,10.1016/j.actamat.2015.04.023,4591,3(a),5858,x=0.006,Mg2.994Na0.006Sb2,610.5,0.000080581,0.0004879,0.00019136,0.98894,0.35439,12409.8732951937,0.0004933565
73,10.1016/j.actamat.2015.04.023,4591,3(a),5858,x=0.006,Mg2.994Na0.006Sb2,611,0.000080595,0.00048831,0.00019148,0.9881,0.35493,12407.7176003474,0.0004941909
73,10.1016/j.actamat.2015.04.023,4591,3(a),5858,x=0.006,Mg2.994Na0.006Sb2,611.5,0.000080609,0.00048873,0.0001916,0.98725,0.35547,12405.5626542942,0.0004950418
73,10.1016/j.actamat.2015.04.023,4591,3(a),5858,x=0.006,Mg2.994Na0.006Sb2,612,0.000080623,0.00048914,0.00019172,0.9864,0.356,12403.4084566439,0.000495884
73,10.1016/j.actamat.2015.04.023,4591,3(a),5858,x=0.006,Mg2.994Na0.006Sb2,612.5,0.000080638,0.00048955,0.00019185,0.98556,0.35654,12401.1012177881,0.0004967227
73,10.1016/j.actamat.2015.04.023,4591,3(a),5858,x=0.006,Mg2.994Na0.006Sb2,613,0.000080652,0.00048996,0.00019197,0.98471,0.35708,12398.9485691613,0.0004975678
73,10.1016/j.actamat.2015.04.023,4591,3(a),5858,x=0.006,Mg2.994Na0.006Sb2,613.5,0.000080666,0.00049037,0.00019209,0.98386,0.35761,12396.7966677411,0.0004984144
73,10.1016/j.actamat.2015.04.023,4591,3(a),5858,x=0.006,Mg2.994Na0.006Sb2,614,0.000080681,0.00049078,0.00019221,0.98302,0.35815,12394.4918878051,0.0004992574
73,10.1016/j.actamat.2015.04.023,4591,3(a),5858,x=0.006,Mg2.994Na0.006Sb2,614.5,0.000080695,0.00049119,0.00019233,0.98217,0.35869,12392.3415329326,0.0005001069
73,10.1016/j.actamat.2015.04.023,4591,3(a),5858,x=0.006,Mg2.994Na0.006Sb2,615,0.000080709,0.0004916,0.00019245,0.98132,0.35922,12390.1919240729,0.0005009579
73,10.1016/j.actamat.2015.04.023,4591,3(a),5858,x=0.006,Mg2.994Na0.006Sb2,615.5,0.000080724,0.00049201,0.00019257,0.98048,0.35976,12387.8895991279,0.0005018052
73,10.1016/j.actamat.2015.04.023,4591,3(a),5858,x=0.006,Mg2.994Na0.006Sb2,616,0.000080738,0.00049242,0.00019269,0.97963,0.3603,12385.7415343457,0.0005026592
73,10.1016/j.actamat.2015.04.023,4591,3(a),5858,x=0.006,Mg2.994Na0.006Sb2,616.5,0.000080752,0.00049283,0.00019281,0.97878,0.36083,12383.5942143848,0.0005035146
73,10.1016/j.actamat.2015.04.023,4591,3(a),5858,x=0.006,Mg2.994Na0.006Sb2,617,0.000080766,0.00049324,0.00019293,0.97794,0.36137,12381.4476388579,0.0005043663
73,10.1016/j.actamat.2015.04.023,4591,3(a),5858,x=0.006,Mg2.994Na0.006Sb2,617.5,0.000080781,0.00049365,0.00019305,0.97709,0.36191,12379.1485621619,0.0005052247
73,10.1016/j.actamat.2015.04.023,4591,3(a),5858,x=0.006,Mg2.994Na0.006Sb2,618,0.000080795,0.00049407,0.00019318,0.97624,0.36244,12377.003527446,0.0005060948
73,10.1016/j.actamat.2015.04.023,4591,3(a),5858,x=0.006,Mg2.994Na0.006Sb2,618.5,0.000080809,0.00049448,0.0001933,0.9754,0.36298,12374.8592359762,0.000506951
73,10.1016/j.actamat.2015.04.023,4591,3(a),5858,x=0.006,Mg2.994Na0.006Sb2,619,0.000080824,0.00049489,0.00019342,0.97455,0.36352,12372.5626051668,0.0005078139
73,10.1016/j.actamat.2015.04.023,4591,3(a),5858,x=0.006,Mg2.994Na0.006Sb2,619.5,0.000080838,0.0004953,0.00019354,0.97371,0.36405,12370.4198520498,0.000508673
73,10.1016/j.actamat.2015.04.023,4591,3(a),5858,x=0.006,Mg2.994Na0.006Sb2,620,0.000080852,0.00049571,0.00019366,0.97286,0.36459,12368.2778409934,0.0005095389
73,10.1016/j.actamat.2015.04.023,4591,3(a),5858,x=0.006,Mg2.994Na0.006Sb2,620.5,0.000080867,0.00049612,0.00019378,0.97201,0.36512,12365.9836521696,0.0005104063
73,10.1016/j.actamat.2015.04.023,4591,3(a),5858,x=0.006,Mg2.994Na0.006Sb2,621,0.000080881,0.00049653,0.0001939,0.97117,0.36566,12363.8431770131,0.0005112699
73,10.1016/j.actamat.2015.04.023,4591,3(a),5858,x=0.006,Mg2.994Na0.006Sb2,621.5,0.000080895,0.00049694,0.00019402,0.97032,0.3662,12361.7034427344,0.0005121403
73,10.1016/j.actamat.2015.04.023,4591,3(a),5858,x=0.006,Mg2.994Na0.006Sb2,622,0.00008091,0.00049735,0.00019414,0.96947,0.36673,12359.4116920035,0.0005130123
73,10.1016/j.actamat.2015.04.023,4591,3(a),5858,x=0.006,Mg2.994Na0.006Sb2,622.5,0.000080924,0.00049776,0.00019426,0.96863,0.36727,12357.2734911769,0.0005138804
73,10.1016/j.actamat.2015.04.023,4591,3(a),5858,x=0.006,Mg2.994Na0.006Sb2,623,0.000080938,0.00049817,0.00019439,0.96778,0.36781,12355.1360300477,0.0005147554
73,10.1016/j.actamat.2015.04.023,4591,3(a),5858,x=0.006,Mg2.994Na0.006Sb2,623.5,0.000080952,0.00049858,0.00019451,0.96693,0.36834,12352.999308232,0.0005156319
73,10.1016/j.actamat.2015.04.023,4591,3(a),5858,x=0.006,Mg2.994Na0.006Sb2,624,0.000080967,0.00049899,0.00019463,0.96609,0.36888,12350.7107834056,0.0005165047
73,10.1016/j.actamat.2015.04.023,4591,3(a),5858,x=0.006,Mg2.994Na0.006Sb2,624.5,0.000080981,0.00049941,0.00019475,0.96524,0.36942,12348.5755918055,0.0005173946
73,10.1016/j.actamat.2015.04.023,4591,3(a),5858,x=0.006,Mg2.994Na0.006Sb2,625,0.000080995,0.00049982,0.00019487,0.96439,0.36995,12346.4411383419,0.0005182758
73,10.1016/j.actamat.2015.04.023,4591,3(a),5858,x=0.006,Mg2.994Na0.006Sb2,625.5,0.00008101,0.00050023,0.00019499,0.96355,0.37049,12344.1550425873,0.0005191531
73,10.1016/j.actamat.2015.04.023,4591,3(a),5858,x=0.006,Mg2.994Na0.006Sb2,626,0.000081024,0.00050064,0.00019511,0.9627,0.37103,12342.0221169036,0.0005200374
73,10.1016/j.actamat.2015.04.023,4591,3(a),5858,x=0.006,Mg2.994Na0.006Sb2,626.5,0.000081038,0.00050105,0.00019523,0.96185,0.37156,12339.8899281818,0.0005209232
73,10.1016/j.actamat.2015.04.023,4591,3(a),5858,x=0.006,Mg2.994Na0.006Sb2,627,0.000081053,0.00050146,0.00019535,0.96101,0.3721,12337.6062576339,0.0005218052
73,10.1016/j.actamat.2015.04.023,4591,3(a),5858,x=0.006,Mg2.994Na0.006Sb2,627.5,0.000081067,0.00050187,0.00019547,0.96016,0.37264,12335.4755942615,0.0005226941
73,10.1016/j.actamat.2015.04.023,4591,3(a),5858,x=0.006,Mg2.994Na0.006Sb2,628,0.000081081,0.00050228,0.00019559,0.95931,0.37317,12333.345666679,0.0005235847
73,10.1016/j.actamat.2015.04.023,4591,3(a),5858,x=0.006,Mg2.994Na0.006Sb2,628.5,0.000081095,0.00050269,0.00019572,0.95847,0.37371,12331.2164745052,0.0005244713
73,10.1016/j.actamat.2015.04.023,4591,3(a),5858,x=0.006,Mg2.994Na0.006Sb2,629,0.00008111,0.0005031,0.00019584,0.95762,0.37425,12328.9360128221,0.000525365
73,10.1016/j.actamat.2015.04.023,4591,3(a),5858,x=0.006,Mg2.994Na0.006Sb2,629.5,0.000081124,0.00050351,0.00019596,0.95678,0.37478,12326.8083427839,0.0005262547
73,10.1016/j.actamat.2015.04.023,4591,3(a),5858,x=0.006,Mg2.994Na0.006Sb2,630,0.000081138,0.00050392,0.00019608,0.95593,0.37532,12324.6814069856,0.0005271516
73,10.1016/j.actamat.2015.04.023,4591,3(a),5858,x=0.006,Mg2.994Na0.006Sb2,630.5,0.000081153,0.00050433,0.0001962,0.95508,0.37586,12322.4033615516,0.00052805
73,10.1016/j.actamat.2015.04.023,4591,3(a),5858,x=0.006,Mg2.994Na0.006Sb2,631,0.000081167,0.00050475,0.00019632,0.95424,0.37639,12320.2779454704,0.000528955
73,10.1016/j.actamat.2015.04.023,4591,3(a),5858,x=0.006,Mg2.994Na0.006Sb2,631.5,0.000081181,0.00050516,0.00019644,0.95339,0.37693,12318.1532624629,0.0005298566
73,10.1016/j.actamat.2015.04.023,4591,3(a),5858,x=0.006,Mg2.994Na0.006Sb2,632,0.000081196,0.00050557,0.00019656,0.95254,0.37747,12315.8776294399,0.0005307599
73,10.1016/j.actamat.2015.04.023,4591,3(a),5858,x=0.006,Mg2.994Na0.006Sb2,632.5,0.00008121,0.00050598,0.00019668,0.9517,0.378,12313.754463736,0.0005316591
73,10.1016/j.actamat.2015.04.023,4591,3(a),5858,x=0.006,Mg2.994Na0.006Sb2,633,0.000081224,0.00050639,0.0001968,0.95085,0.37854,12311.6320299419,0.0005325656
73,10.1016/j.actamat.2015.04.023,4591,3(a),5858,x=0.006,Mg2.994Na0.006Sb2,633.5,0.000081239,0.0005068,0.00019692,0.95,0.37908,12309.3588054998,0.0005334737
73,10.1016/j.actamat.2015.04.023,4591,3(a),5858,x=0.006,Mg2.994Na0.006Sb2,634,0.000081253,0.00050721,0.00019705,0.94916,0.37961,12307.2378866011,0.0005343778
73,10.1016/j.actamat.2015.04.023,4591,3(a),5858,x=0.006,Mg2.994Na0.006Sb2,634.5,0.000081267,0.00050762,0.00019717,0.94831,0.38015,12305.1176984508,0.0005352891
73,10.1016/j.actamat.2015.04.023,4591,3(a),5858,x=0.006,Mg2.994Na0.006Sb2,635,0.000081281,0.00050803,0.00019729,0.94746,0.38068,12302.9982406713,0.0005362021
73,10.1016/j.actamat.2015.04.023,4591,3(a),5858,x=0.006,Mg2.994Na0.006Sb2,635.5,0.000081296,0.00050844,0.00019741,0.94662,0.38122,12300.7282031096,0.000537111
73,10.1016/j.actamat.2015.04.023,4591,3(a),5858,x=0.006,Mg2.994Na0.006Sb2,636,0.00008131,0.00050885,0.00019753,0.94577,0.38176,12298.610257041,0.0005380272
73,10.1016/j.actamat.2015.04.023,4591,3(a),5858,x=0.006,Mg2.994Na0.006Sb2,636.5,0.000081324,0.00050926,0.00019765,0.94492,0.38229,12296.4930401849,0.0005389451
73,10.1016/j.actamat.2015.04.023,4591,3(a),5858,x=0.006,Mg2.994Na0.006Sb2,637,0.000081339,0.00050967,0.00019777,0.94408,0.38283,12294.2254023285,0.0005398589
73,10.1016/j.actamat.2015.04.023,4591,3(a),5858,x=0.006,Mg2.994Na0.006Sb2,637.5,0.000081353,0.00051008,0.00019789,0.94323,0.38337,12292.1096947869,0.0005407801
73,10.1016/j.actamat.2015.04.023,4591,3(a),5858,x=0.006,Mg2.994Na0.006Sb2,638,0.000081367,0.0005105,0.00019801,0.94238,0.3839,12289.9947153023,0.0005417135
73,10.1016/j.actamat.2015.04.023,4591,3(a),5858,x=0.006,Mg2.994Na0.006Sb2,638.5,0.000081382,0.00051091,0.00019813,0.94154,0.38444,12287.7294733479,0.0005426323
73,10.1016/j.actamat.2015.04.023,4591,3(a),5858,x=0.006,Mg2.994Na0.006Sb2,639,0.000081396,0.00051132,0.00019826,0.94069,0.38498,12285.6160007863,0.0005435585
73,10.1016/j.actamat.2015.04.023,4591,3(a),5858,x=0.006,Mg2.994Na0.006Sb2,639.5,0.00008141,0.00051173,0.00019838,0.93984,0.38551,12283.5032551284,0.0005444863
73,10.1016/j.actamat.2015.04.023,4591,3(a),5858,x=0.006,Mg2.994Na0.006Sb2,640,0.000081424,0.00051214,0.0001985,0.939,0.38605,12281.3912359992,0.00054541
73,10.1016/j.actamat.2015.04.023,4591,3(a),5858,x=0.006,Mg2.994Na0.006Sb2,640.5,0.000081439,0.00051255,0.00019862,0.93815,0.38659,12279.1291641597,0.0005463412
73,10.1016/j.actamat.2015.04.023,4591,3(a),5858,x=0.006,Mg2.994Na0.006Sb2,641,0.000081453,0.00051296,0.00019874,0.93731,0.38712,12277.0186487913,0.0005472682
73,10.1016/j.actamat.2015.04.023,4591,3(a),5858,x=0.006,Mg2.994Na0.006Sb2,641.5,0.000081467,0.00051337,0.00019886,0.93646,0.38766,12274.9088588017,0.0005482028
73,10.1016/j.actamat.2015.04.023,4591,3(a),5858,x=0.006,Mg2.994Na0.006Sb2,642,0.000081482,0.00051378,0.00019898,0.93561,0.3882,12272.6491740507,0.0005491391
73,10.1016/j.actamat.2015.04.023,4591,3(a),5858,x=0.006,Mg2.994Na0.006Sb2,642.5,0.000081496,0.00051419,0.0001991,0.93477,0.38873,12270.5408854422,0.0005500711
73,10.1016/j.actamat.2015.04.023,4591,3(a),5858,x=0.006,Mg2.994Na0.006Sb2,643,0.00008151,0.0005146,0.00019922,0.93392,0.38927,12268.4333210649,0.0005510108
73,10.1016/j.actamat.2015.04.023,4591,3(a),5858,x=0.006,Mg2.994Na0.006Sb2,643.5,0.000081525,0.00051501,0.00019934,0.93307,0.38981,12266.1760196259,0.0005519522
73,10.1016/j.actamat.2015.04.023,4591,3(a),5858,x=0.006,Mg2.994Na0.006Sb2,644,0.000081539,0.00051542,0.00019946,0.93223,0.39034,12264.069954255,0.0005528893
