Repository: RamyaGuru/STD2_EffMass

# STD2_EffMass
Effective mass modeling of StarryData2 data

File: csvfiles/effectofucon10.1016j.actamat.2015.01.018.csv (part 6 of 13)
sid,DOI,figureid,fignum,sampleid,samplename,composition,Temperature,Electrical resistivity,Lattice thermal conductivity,Power factor,Seebeck coefficient,Thermal conductivity,ZT,Electrical conductivity,Figure of merit Z
71,10.1016/j.actamat.2015.01.018,4580,3(a),5853,MgAg0.963Cu0.007Sb0.99,MgAg0.963Cu0.007Sb0.99,379,0.00002724,,0.002046,0.00023989,0.73721,1.0911,36710.7195301028,0.0027753286
71,10.1016/j.actamat.2015.01.018,4580,3(a),5853,MgAg0.963Cu0.007Sb0.99,MgAg0.963Cu0.007Sb0.99,379.5,0.000027215,,0.0020467,0.00023981,0.73778,1.092,36744.4424030865,0.0027741332
71,10.1016/j.actamat.2015.01.018,4580,3(a),5853,MgAg0.963Cu0.007Sb0.99,MgAg0.963Cu0.007Sb0.99,380,0.00002719,,0.0020473,0.00023972,0.73834,1.0928,36778.2272894447,0.0027728418
71,10.1016/j.actamat.2015.01.018,4580,3(a),5853,MgAg0.963Cu0.007Sb0.99,MgAg0.963Cu0.007Sb0.99,380.5,0.000027166,,0.0020479,0.00023963,0.73891,1.0937,36810.7192814548,0.0027715148
71,10.1016/j.actamat.2015.01.018,4580,3(a),5853,MgAg0.963Cu0.007Sb0.99,MgAg0.963Cu0.007Sb0.99,381,0.000027141,,0.0020486,0.00023954,0.73948,1.0945,36844.6262112671,0.0027703251
71,10.1016/j.actamat.2015.01.018,4580,3(a),5853,MgAg0.963Cu0.007Sb0.99,MgAg0.963Cu0.007Sb0.99,381.5,0.000027116,,0.0020492,0.00023945,0.74005,1.0953,36878.5956630772,0.0027690021
71,10.1016/j.actamat.2015.01.018,4580,3(a),5853,MgAg0.963Cu0.007Sb0.99,MgAg0.963Cu0.007Sb0.99,382,0.000027092,,0.0020498,0.00023936,0.74062,1.0962,36911.2653181751,0.0027676811
71,10.1016/j.actamat.2015.01.018,4580,3(a),5853,MgAg0.963Cu0.007Sb0.99,MgAg0.963Cu0.007Sb0.99,382.5,0.000027067,,0.0020505,0.00023927,0.74118,1.097,36945.3578157904,0.0027665344
71,10.1016/j.actamat.2015.01.018,4580,3(a),5853,MgAg0.963Cu0.007Sb0.99,MgAg0.963Cu0.007Sb0.99,383,0.000027042,,0.0020511,0.00023919,0.74175,1.0979,36979.5133496043,0.0027652174
71,10.1016/j.actamat.2015.01.018,4580,3(a),5853,MgAg0.963Cu0.007Sb0.99,MgAg0.963Cu0.007Sb0.99,383.5,0.000027017,,0.0020517,0.0002391,0.74232,1.0987,37013.7320946071,0.0027639024
71,10.1016/j.actamat.2015.01.018,4580,3(a),5853,MgAg0.963Cu0.007Sb0.99,MgAg0.963Cu0.007Sb0.99,384,0.000026993,,0.0020524,0.00023901,0.74289,1.0996,37046.6417219279,0.002762724
71,10.1016/j.actamat.2015.01.018,4580,3(a),5853,MgAg0.963Cu0.007Sb0.99,MgAg0.963Cu0.007Sb0.99,384.5,0.000026968,,0.002053,0.00023892,0.74346,1.1004,37080.9848709582,0.0027614129
71,10.1016/j.actamat.2015.01.018,4580,3(a),5853,MgAg0.963Cu0.007Sb0.99,MgAg0.963Cu0.007Sb0.99,385,0.000026943,,0.0020536,0.00023883,0.74403,1.1012,37115.39175296,0.0027601038
71,10.1016/j.actamat.2015.01.018,4580,3(a),5853,MgAg0.963Cu0.007Sb0.99,MgAg0.963Cu0.007Sb0.99,385.5,0.000026919,,0.0020543,0.00023874,0.74459,1.1021,37148.4824844905,0.002758968
71,10.1016/j.actamat.2015.01.018,4580,3(a),5853,MgAg0.963Cu0.007Sb0.99,MgAg0.963Cu0.007Sb0.99,386,0.000026894,,0.0020549,0.00023866,0.74516,1.1029,37183.0147988399,0.0027576628
71,10.1016/j.actamat.2015.01.018,4580,3(a),5853,MgAg0.963Cu0.007Sb0.99,MgAg0.963Cu0.007Sb0.99,386.5,0.000026869,,0.0020555,0.00023857,0.74573,1.1038,37217.611373702,0.0027563595
71,10.1016/j.actamat.2015.01.018,4580,3(a),5853,MgAg0.963Cu0.007Sb0.99,MgAg0.963Cu0.007Sb0.99,387,0.000026844,,0.0020562,0.00023848,0.7463,1.1046,37252.2723886157,0.0027551923
71,10.1016/j.actamat.2015.01.018,4580,3(a),5853,MgAg0.963Cu0.007Sb0.99,MgAg0.963Cu0.007Sb0.99,387.5,0.00002682,,0.0020568,0.00023839,0.74687,1.1055,37285.6077554064,0.0027538929
71,10.1016/j.actamat.2015.01.018,4580,3(a),5853,MgAg0.963Cu0.007Sb0.99,MgAg0.963Cu0.007Sb0.99,388,0.000026795,,0.0020574,0.0002383,0.74743,1.1063,37320.3955961933,0.0027526324
71,10.1016/j.actamat.2015.01.018,4580,3(a),5853,MgAg0.963Cu0.007Sb0.99,MgAg0.963Cu0.007Sb0.99,388.5,0.00002677,,0.0020581,0.00023821,0.748,1.1071,37355.2484124019,0.0027514706
71,10.1016/j.actamat.2015.01.018,4580,3(a),5853,MgAg0.963Cu0.007Sb0.99,MgAg0.963Cu0.007Sb0.99,389,0.000026746,,0.0020587,0.00023812,0.74857,1.108,37388.7684139684,0.002750177
71,10.1016/j.actamat.2015.01.018,4580,3(a),5853,MgAg0.963Cu0.007Sb0.99,MgAg0.963Cu0.007Sb0.99,389.5,0.000026721,,0.0020593,0.00023804,0.74914,1.1088,37423.749111186,0.0027488854
71,10.1016/j.actamat.2015.01.018,4580,3(a),5853,MgAg0.963Cu0.007Sb0.99,MgAg0.963Cu0.007Sb0.99,390,0.000026696,,0.00206,0.00023795,0.74971,1.1097,37458.7953251423,0.0027477291
71,10.1016/j.actamat.2015.01.018,4580,3(a),5853,MgAg0.963Cu0.007Sb0.99,MgAg0.963Cu0.007Sb0.99,390.5,0.000026671,,0.0020606,0.00023786,0.75028,1.1105,37493.9072400735,0.0027464413
71,10.1016/j.actamat.2015.01.018,4580,3(a),5853,MgAg0.963Cu0.007Sb0.99,MgAg0.963Cu0.007Sb0.99,391,0.000026647,,0.0020612,0.00023777,0.75084,1.1114,37527.6766615379,0.0027451921
71,10.1016/j.actamat.2015.01.018,4580,3(a),5853,MgAg0.963Cu0.007Sb0.99,MgAg0.963Cu0.007Sb0.99,391.5,0.000026622,,0.0020619,0.00023768,0.75141,1.1122,37562.9178874615,0.0027440412
71,10.1016/j.actamat.2015.01.018,4580,3(a),5853,MgAg0.963Cu0.007Sb0.99,MgAg0.963Cu0.007Sb0.99,392,0.000026597,,0.0020625,0.00023759,0.75198,1.113,37598.2253637628,0.0027427591
71,10.1016/j.actamat.2015.01.018,4580,3(a),5853,MgAg0.963Cu0.007Sb0.99,MgAg0.963Cu0.007Sb0.99,392.5,0.000026573,,0.0020631,0.00023751,0.75255,1.1139,37632.1830429383,0.002741479
71,10.1016/j.actamat.2015.01.018,4580,3(a),5853,MgAg0.963Cu0.007Sb0.99,MgAg0.963Cu0.007Sb0.99,393,0.000026548,,0.0020638,0.00023742,0.75312,1.1147,37667.6209130631,0.0027403335
71,10.1016/j.actamat.2015.01.018,4580,3(a),5853,MgAg0.963Cu0.007Sb0.99,MgAg0.963Cu0.007Sb0.99,393.5,0.000026523,,0.0020644,0.00023733,0.75368,1.1156,37703.1255891113,0.0027390935
71,10.1016/j.actamat.2015.01.018,4580,3(a),5853,MgAg0.963Cu0.007Sb0.99,MgAg0.963Cu0.007Sb0.99,394,0.000026498,,0.002065,0.00023724,0.75425,1.1164,37738.6972601706,0.002737819
71,10.1016/j.actamat.2015.01.018,4580,3(a),5853,MgAg0.963Cu0.007Sb0.99,MgAg0.963Cu0.007Sb0.99,394.5,0.000026474,,0.0020657,0.00023715,0.75482,1.1173,37772.9092694719,0.0027366789
71,10.1016/j.actamat.2015.01.018,4580,3(a),5853,MgAg0.963Cu0.007Sb0.99,MgAg0.963Cu0.007Sb0.99,395,0.000026449,,0.0020663,0.00023706,0.75539,1.1181,37808.6128019963,0.0027354082
71,10.1016/j.actamat.2015.01.018,4580,3(a),5853,MgAg0.963Cu0.007Sb0.99,MgAg0.963Cu0.007Sb0.99,395.5,0.000026424,,0.0020669,0.00023697,0.75596,1.119,37844.3838934302,0.0027341394
71,10.1016/j.actamat.2015.01.018,4580,3(a),5853,MgAg0.963Cu0.007Sb0.99,MgAg0.963Cu0.007Sb0.99,396,0.0000264,,0.0020676,0.00023689,0.75653,1.1198,37878.7878787879,0.0027330046
71,10.1016/j.actamat.2015.01.018,4580,3(a),5853,MgAg0.963Cu0.007Sb0.99,MgAg0.963Cu0.007Sb0.99,396.5,0.000026375,,0.0020682,0.0002368,0.75709,1.1206,37914.691943128,0.0027317756
71,10.1016/j.actamat.2015.01.018,4580,3(a),5853,MgAg0.963Cu0.007Sb0.99,MgAg0.963Cu0.007Sb0.99,397,0.00002635,,0.0020688,0.00023671,0.75766,1.1215,37950.6641366224,0.0027305124
71,10.1016/j.actamat.2015.01.018,4580,3(a),5853,MgAg0.963Cu0.007Sb0.99,MgAg0.963Cu0.007Sb0.99,397.5,0.000026325,,0.0020695,0.00023662,0.75823,1.1223,37986.7046533713,0.0027293829
71,10.1016/j.actamat.2015.01.018,4580,3(a),5853,MgAg0.963Cu0.007Sb0.99,MgAg0.963Cu0.007Sb0.99,398,0.000026301,,0.0020701,0.00023653,0.7588,1.1232,38021.368008821,0.0027281234
71,10.1016/j.actamat.2015.01.018,4580,3(a),5853,MgAg0.963Cu0.007Sb0.99,MgAg0.963Cu0.007Sb0.99,398.5,0.000026276,,0.0020707,0.00023644,0.75937,1.124,38057.5430050236,0.0027268657
71,10.1016/j.actamat.2015.01.018,4580,3(a),5853,MgAg0.963Cu0.007Sb0.99,MgAg0.963Cu0.007Sb0.99,399,0.000026251,,0.0020714,0.00023636,0.75993,1.1249,38093.7869033561,0.0027257774
71,10.1016/j.actamat.2015.01.018,4580,3(a),5853,MgAg0.963Cu0.007Sb0.99,MgAg0.963Cu0.007Sb0.99,399.5,0.000026226,,0.002072,0.00023627,0.7605,1.1257,38130.0999008617,0.0027245233
71,10.1016/j.actamat.2015.01.018,4580,3(a),5853,MgAg0.963Cu0.007Sb0.99,MgAg0.963Cu0.007Sb0.99,400,0.000026202,,0.0020726,0.00023618,0.76107,1.1265,38165.0255705671,0.0027232712
71,10.1016/j.actamat.2015.01.018,4580,3(a),5853,MgAg0.963Cu0.007Sb0.99,MgAg0.963Cu0.007Sb0.99,400.5,0.000026177,,0.0020733,0.00023609,0.76164,1.1274,38201.4745769187,0.0027221522
71,10.1016/j.actamat.2015.01.018,4580,3(a),5853,MgAg0.963Cu0.007Sb0.99,MgAg0.963Cu0.007Sb0.99,401,0.000026152,,0.0020739,0.000236,0.76221,1.1282,38237.9932701132,0.0027209037
71,10.1016/j.actamat.2015.01.018,4580,3(a),5853,MgAg0.963Cu0.007Sb0.99,MgAg0.963Cu0.007Sb0.99,401.5,0.000026128,,0.0020745,0.00023591,0.76278,1.1291,38273.1169626454,0.002719657
71,10.1016/j.actamat.2015.01.018,4580,3(a),5853,MgAg0.963Cu0.007Sb0.99,MgAg0.963Cu0.007Sb0.99,402,0.000026103,,0.0020752,0.00023582,0.76334,1.1299,38309.7728230472,0.0027185789
71,10.1016/j.actamat.2015.01.018,4580,3(a),5853,MgAg0.963Cu0.007Sb0.99,MgAg0.963Cu0.007Sb0.99,402.5,0.000026078,,0.0020758,0.00023574,0.76391,1.1308,38346.4989646445,0.0027173358
71,10.1016/j.actamat.2015.01.018,4580,3(a),5853,MgAg0.963Cu0.007Sb0.99,MgAg0.963Cu0.007Sb0.99,403,0.000026053,,0.0020764,0.00023565,0.76448,1.1316,38383.2955897593,0.0027160946
71,10.1016/j.actamat.2015.01.018,4580,3(a),5853,MgAg0.963Cu0.007Sb0.99,MgAg0.963Cu0.007Sb0.99,403.5,0.000026029,,0.0020771,0.00023556,0.76505,1.1324,38418.6868492835,0.0027149859
71,10.1016/j.actamat.2015.01.018,4580,3(a),5853,MgAg0.963Cu0.007Sb0.99,MgAg0.963Cu0.007Sb0.99,404,0.000026004,,0.0020777,0.00023547,0.76562,1.1333,38455.6222119674,0.0027137483
71,10.1016/j.actamat.2015.01.018,4580,3(a),5853,MgAg0.963Cu0.007Sb0.99,MgAg0.963Cu0.007Sb0.99,404.5,0.000025979,,0.0020783,0.00023538,0.76618,1.1341,38492.6286616113,0.002712548
71,10.1016/j.actamat.2015.01.018,4580,3(a),5853,MgAg0.963Cu0.007Sb0.99,MgAg0.963Cu0.007Sb0.99,405,0.000025955,,0.002079,0.00023529,0.76675,1.135,38528.2219225583,0.0027114444
71,10.1016/j.actamat.2015.01.018,4580,3(a),5853,MgAg0.963Cu0.007Sb0.99,MgAg0.963Cu0.007Sb0.99,405.5,0.00002593,,0.0020796,0.0002352,0.76732,1.1358,38565.3682992673,0.0027102122
71,10.1016/j.actamat.2015.01.018,4580,3(a),5853,MgAg0.963Cu0.007Sb0.99,MgAg0.963Cu0.007Sb0.99,406,0.000025905,,0.0020802,0.00023512,0.76789,1.1367,38602.586373287,0.0027089818
71,10.1016/j.actamat.2015.01.018,4580,3(a),5853,MgAg0.963Cu0.007Sb0.99,MgAg0.963Cu0.007Sb0.99,406.5,0.00002588,,0.0020809,0.00023503,0.76846,1.1375,38639.8763523957,0.0027078833
71,10.1016/j.actamat.2015.01.018,4580,3(a),5853,MgAg0.963Cu0.007Sb0.99,MgAg0.963Cu0.007Sb0.99,407,0.000025856,,0.0020815,0.00023494,0.76902,1.1383,38675.7425742574,0.0027066916
71,10.1016/j.actamat.2015.01.018,4580,3(a),5853,MgAg0.963Cu0.007Sb0.99,MgAg0.963Cu0.007Sb0.99,407.5,0.000025831,,0.0020821,0.00023485,0.76959,1.1392,38713.1740931439,0.0027054665
71,10.1016/j.actamat.2015.01.018,4580,3(a),5853,MgAg0.963Cu0.007Sb0.99,MgAg0.963Cu0.007Sb0.99,408,0.000025806,,0.0020828,0.00023476,0.77016,1.14,38750.6781368674,0.0027043731
71,10.1016/j.actamat.2015.01.018,4580,3(a),5853,MgAg0.963Cu0.007Sb0.99,MgAg0.963Cu0.007Sb0.99,408.5,0.000025782,,0.0020834,0.00023467,0.77073,1.1409,38786.7504460476,0.0027031516
71,10.1016/j.actamat.2015.01.018,4580,3(a),5853,MgAg0.963Cu0.007Sb0.99,MgAg0.963Cu0.007Sb0.99,409,0.000025757,,0.002084,0.00023459,0.7713,1.1417,38824.3972512327,0.0027019318
71,10.1016/j.actamat.2015.01.018,4580,3(a),5853,MgAg0.963Cu0.007Sb0.99,MgAg0.963Cu0.007Sb0.99,409.5,0.000025732,,0.0020847,0.0002345,0.77187,1.1426,38862.1172081455,0.0027008434
71,10.1016/j.actamat.2015.01.018,4580,3(a),5853,MgAg0.963Cu0.007Sb0.99,MgAg0.963Cu0.007Sb0.99,410,0.000025707,,0.0020853,0.00023441,0.77243,1.1434,38899.9105302058,0.0026996621
71,10.1016/j.actamat.2015.01.018,4580,3(a),5853,MgAg0.963Cu0.007Sb0.99,MgAg0.963Cu0.007Sb0.99,410.5,0.000025683,,0.002086,0.00023432,0.773,1.1442,38936.2613401861,0.002698577
71,10.1016/j.actamat.2015.01.018,4580,3(a),5853,MgAg0.963Cu0.007Sb0.99,MgAg0.963Cu0.007Sb0.99,411,0.000025658,,0.0020866,0.00023423,0.77357,1.1451,38974.1990802089,0.0026973642
71,10.1016/j.actamat.2015.01.018,4580,3(a),5853,MgAg0.963Cu0.007Sb0.99,MgAg0.963Cu0.007Sb0.99,411.5,0.000025633,,0.0020872,0.00023414,0.77414,1.1459,39012.2108219873,0.0026961532
71,10.1016/j.actamat.2015.01.018,4580,3(a),5853,MgAg0.963Cu0.007Sb0.99,MgAg0.963Cu0.007Sb0.99,412,0.000025609,,0.0020879,0.00023405,0.77471,1.1468,39048.7719161232,0.002695073
71,10.1016/j.actamat.2015.01.018,4580,3(a),5853,MgAg0.963Cu0.007Sb0.99,MgAg0.963Cu0.007Sb0.99,412.5,0.000025584,,0.0020885,0.00023397,0.77527,1.1476,39086.9293308318,0.0026939002
71,10.1016/j.actamat.2015.01.018,4580,3(a),5853,MgAg0.963Cu0.007Sb0.99,MgAg0.963Cu0.007Sb0.99,413,0.000025559,,0.0020891,0.00023388,0.77584,1.1485,39125.1613912907,0.0026926944
71,10.1016/j.actamat.2015.01.018,4580,3(a),5853,MgAg0.963Cu0.007Sb0.99,MgAg0.963Cu0.007Sb0.99,413.5,0.000025534,,0.0020898,0.00023379,0.77641,1.1493,39163.4683167541,0.0026916191
71,10.1016/j.actamat.2015.01.018,4580,3(a),5853,MgAg0.963Cu0.007Sb0.99,MgAg0.963Cu0.007Sb0.99,414,0.00002551,,0.0020904,0.0002337,0.77698,1.1502,39200.3136025088,0.0026904167
71,10.1016/j.actamat.2015.01.018,4580,3(a),5853,MgAg0.963Cu0.007Sb0.99,MgAg0.963Cu0.007Sb0.99,414.5,0.000025485,,0.002091,0.00023361,0.77755,1.151,39238.7679026879,0.0026892161
71,10.1016/j.actamat.2015.01.018,4580,3(a),5853,MgAg0.963Cu0.007Sb0.99,MgAg0.963Cu0.007Sb0.99,415,0.00002546,,0.0020917,0.00023352,0.77812,1.1518,39277.2977219167,0.0026881458
71,10.1016/j.actamat.2015.01.018,4580,3(a),5853,MgAg0.963Cu0.007Sb0.99,MgAg0.963Cu0.007Sb0.99,415.5,0.000025436,,0.0020923,0.00023344,0.77868,1.1527,39314.3576033968,0.0026869831
71,10.1016/j.actamat.2015.01.018,4580,3(a),5853,MgAg0.963Cu0.007Sb0.99,MgAg0.963Cu0.007Sb0.99,416,0.000025411,,0.0020929,0.00023335,0.77925,1.1535,39353.0360867341,0.0026857876
71,10.1016/j.actamat.2015.01.018,4580,3(a),5853,MgAg0.963Cu0.007Sb0.99,MgAg0.963Cu0.007Sb0.99,416.5,0.000025386,,0.0020936,0.00023326,0.77982,1.1544,39391.7907508075,0.0026847221
71,10.1016/j.actamat.2015.01.018,4580,3(a),5853,MgAg0.963Cu0.007Sb0.99,MgAg0.963Cu0.007Sb0.99,417,0.000025361,,0.0020942,0.00023317,0.78039,1.1552,39430.6218209061,0.00268353
71,10.1016/j.actamat.2015.01.018,4580,3(a),5853,MgAg0.963Cu0.007Sb0.99,MgAg0.963Cu0.007Sb0.99,417.5,0.000025337,,0.0020948,0.00023308,0.78096,1.1561,39467.9717409322,0.0026823397
71,10.1016/j.actamat.2015.01.018,4580,3(a),5853,MgAg0.963Cu0.007Sb0.99,MgAg0.963Cu0.007Sb0.99,418,0.000025312,,0.0020955,0.00023299,0.78152,1.1569,39506.9532237674,0.0026813133
71,10.1016/j.actamat.2015.01.018,4580,3(a),5853,MgAg0.963Cu0.007Sb0.99,MgAg0.963Cu0.007Sb0.99,418.5,0.000025287,,0.0020961,0.0002329,0.78209,1.1577,39546.0117847115,0.0026801263
71,10.1016/j.actamat.2015.01.018,4580,3(a),5853,MgAg0.963Cu0.007Sb0.99,MgAg0.963Cu0.007Sb0.99,419,0.000025262,,0.0020967,0.00023282,0.78266,1.1586,39585.1476526007,0.002678941
71,10.1016/j.actamat.2015.01.018,4580,3(a),5853,MgAg0.963Cu0.007Sb0.99,MgAg0.963Cu0.007Sb0.99,419.5,0.000025238,,0.0020974,0.00023273,0.78323,1.1594,39622.7910294001,0.0026778852
71,10.1016/j.actamat.2015.01.018,4580,3(a),5853,MgAg0.963Cu0.007Sb0.99,MgAg0.963Cu0.007Sb0.99,420,0.000025213,,0.002098,0.00023264,0.7838,1.1603,39662.0790861857,0.0026767032
71,10.1016/j.actamat.2015.01.018,4580,3(a),5853,MgAg0.963Cu0.007Sb0.99,MgAg0.963Cu0.007Sb0.99,420.5,0.000025188,,0.0020986,0.00023255,0.78437,1.1611,39701.4451326028,0.002675523
71,10.1016/j.actamat.2015.01.018,4580,3(a),5853,MgAg0.963Cu0.007Sb0.99,MgAg0.963Cu0.007Sb0.99,421,0.000025164,,0.0020993,0.00023246,0.78493,1.162,39739.3101255762,0.002674506
71,10.1016/j.actamat.2015.01.018,4580,3(a),5853,MgAg0.963Cu0.007Sb0.99,MgAg0.963Cu0.007Sb0.99,421.5,0.000025139,,0.0020999,0.00023237,0.7855,1.1628,39778.82970683,0.0026733291
71,10.1016/j.actamat.2015.01.018,4580,3(a),5853,MgAg0.963Cu0.007Sb0.99,MgAg0.963Cu0.007Sb0.99,422,0.000025114,,0.0021005,0.00023228,0.78607,1.1636,39818.4279684638,0.0026721539
71,10.1016/j.actamat.2015.01.018,4580,3(a),5853,MgAg0.963Cu0.007Sb0.99,MgAg0.963Cu0.007Sb0.99,422.5,0.000025089,,0.0021012,0.0002322,0.78664,1.1645,39858.1051456814,0.0026711075
71,10.1016/j.actamat.2015.01.018,4580,3(a),5853,MgAg0.963Cu0.007Sb0.99,MgAg0.963Cu0.007Sb0.99,423,0.000025065,,0.0021018,0.00023211,0.78721,1.1653,39896.2696987832,0.0026699356
71,10.1016/j.actamat.2015.01.018,4580,3(a),5853,MgAg0.963Cu0.007Sb0.99,MgAg0.963Cu0.007Sb0.99,423.5,0.00002504,,0.0021024,0.00023202,0.78777,1.1662,39936.1022364217,0.0026687993
71,10.1016/j.actamat.2015.01.018,4580,3(a),5853,MgAg0.963Cu0.007Sb0.99,MgAg0.963Cu0.007Sb0.99,424,0.000025015,,0.0021031,0.00023193,0.78834,1.167,39976.0143913652,0.0026677576
71,10.1016/j.actamat.2015.01.018,4580,3(a),5853,MgAg0.963Cu0.007Sb0.99,MgAg0.963Cu0.007Sb0.99,424.5,0.000024991,,0.0021037,0.00023184,0.78891,1.1679,40014.4051858669,0.0026665906
71,10.1016/j.actamat.2015.01.018,4580,3(a),5853,MgAg0.963Cu0.007Sb0.99,MgAg0.963Cu0.007Sb0.99,425,0.000024966,,0.0021043,0.00023175,0.78948,1.1687,40054.4740847553,0.0026654253
71,10.1016/j.actamat.2015.01.018,4580,3(a),5853,MgAg0.963Cu0.007Sb0.99,MgAg0.963Cu0.007Sb0.99,425.5,0.000024941,,0.002105,0.00023167,0.79005,1.1695,40094.623311014,0.0026643883
71,10.1016/j.actamat.2015.01.018,4580,3(a),5853,MgAg0.963Cu0.007Sb0.99,MgAg0.963Cu0.007Sb0.99,426,0.000024916,,0.0021056,0.00023158,0.79062,1.1704,40134.8531064376,0.0026632263
71,10.1016/j.actamat.2015.01.018,4580,3(a),5853,MgAg0.963Cu0.007Sb0.99,MgAg0.963Cu0.007Sb0.99,426.5,0.000024892,,0.0021062,0.00023149,0.79118,1.1712,40173.5497348546,0.0026620996
71,10.1016/j.actamat.2015.01.018,4580,3(a),5853,MgAg0.963Cu0.007Sb0.99,MgAg0.963Cu0.007Sb0.99,427,0.000024867,,0.0021069,0.0002314,0.79175,1.1721,40213.9381509631,0.0026610673
71,10.1016/j.actamat.2015.01.018,4580,3(a),5853,MgAg0.963Cu0.007Sb0.99,MgAg0.963Cu0.007Sb0.99,427.5,0.000024842,,0.0021075,0.00023131,0.79232,1.1729,40254.4078576604,0.0026599101
71,10.1016/j.actamat.2015.01.018,4580,3(a),5853,MgAg0.963Cu0.007Sb0.99,MgAg0.963Cu0.007Sb0.99,428,0.000024818,,0.0021081,0.00023122,0.79289,1.1738,40293.3354823112,0.0026587547
71,10.1016/j.actamat.2015.01.018,4580,3(a),5853,MgAg0.963Cu0.007Sb0.99,MgAg0.963Cu0.007Sb0.99,428.5,0.000024793,,0.0021088,0.00023113,0.79346,1.1746,40333.965232122,0.0026577269
71,10.1016/j.actamat.2015.01.018,4580,3(a),5853,MgAg0.963Cu0.007Sb0.99,MgAg0.963Cu0.007Sb0.99,429,0.000024768,,0.0021094,0.00023105,0.79402,1.1754,40374.677002584,0.0026566081
71,10.1016/j.actamat.2015.01.018,4580,3(a),5853,MgAg0.963Cu0.007Sb0.99,MgAg0.963Cu0.007Sb0.99,429.5,0.000024743,,0.00211,0.00023096,0.79459,1.1763,40415.471042315,0.0026554575
71,10.1016/j.actamat.2015.01.018,4580,3(a),5853,MgAg0.963Cu0.007Sb0.99,MgAg0.963Cu0.007Sb0.99,430,0.000024719,,0.0021107,0.00023087,0.79516,1.1771,40454.7109510903,0.0026544343
71,10.1016/j.actamat.2015.01.018,4580,3(a),5853,MgAg0.963Cu0.007Sb0.99,MgAg0.963Cu0.007Sb0.99,430.5,0.000024694,,0.0021113,0.00023078,0.79573,1.178,40495.6669636349,0.0026532869
71,10.1016/j.actamat.2015.01.018,4580,3(a),5853,MgAg0.963Cu0.007Sb0.99,MgAg0.963Cu0.007Sb0.99,431,0.000024669,,0.0021119,0.00023069,0.7963,1.1788,40536.7059872715,0.0026521412
71,10.1016/j.actamat.2015.01.018,4580,3(a),5853,MgAg0.963Cu0.007Sb0.99,MgAg0.963Cu0.007Sb0.99,431.5,0.000024645,,0.0021126,0.0002306,0.79687,1.1797,40576.1817812944,0.0026511225
71,10.1016/j.actamat.2015.01.018,4580,3(a),5853,MgAg0.963Cu0.007Sb0.99,MgAg0.963Cu0.007Sb0.99,432,0.00002462,,0.0021132,0.00023052,0.79743,1.1805,40617.3842404549,0.0026500132
71,10.1016/j.actamat.2015.01.018,4580,3(a),5853,MgAg0.963Cu0.007Sb0.99,MgAg0.963Cu0.007Sb0.99,432.5,0.000024595,,0.0021138,0.00023043,0.798,1.1814,40658.6704614759,0.0026488722
71,10.1016/j.actamat.2015.01.018,4580,3(a),5853,MgAg0.963Cu0.007Sb0.99,MgAg0.963Cu0.007Sb0.99,433,0.00002457,,0.0021145,0.00023034,0.79857,1.1822,40700.0407000407,0.002647858
71,10.1016/j.actamat.2015.01.018,4580,3(a),5853,MgAg0.963Cu0.007Sb0.99,MgAg0.963Cu0.007Sb0.99,433.5,0.000024546,,0.0021151,0.00023025,0.79914,1.183,40739.8354110649,0.0026467202
71,10.1016/j.actamat.2015.01.018,4580,3(a),5853,MgAg0.963Cu0.007Sb0.99,MgAg0.963Cu0.007Sb0.99,434,0.000024521,,0.0021157,0.00023016,0.79971,1.1839,40781.3710696954,0.002645584
71,10.1016/j.actamat.2015.01.018,4580,3(a),5853,MgAg0.963Cu0.007Sb0.99,MgAg0.963Cu0.007Sb0.99,434.5,0.000024496,,0.0021164,0.00023007,0.80027,1.1847,40822.9915088178,0.0026446074
71,10.1016/j.actamat.2015.01.018,4580,3(a),5853,MgAg0.963Cu0.007Sb0.99,MgAg0.963Cu0.007Sb0.99,435,0.000024472,,0.002117,0.00022998,0.80084,1.1856,40863.02713305,0.0026434744
71,10.1016/j.actamat.2015.01.018,4580,3(a),5853,MgAg0.963Cu0.007Sb0.99,MgAg0.963Cu0.007Sb0.99,435.5,0.000024447,,0.0021176,0.0002299,0.80141,1.1864,40904.8144966663,0.0026423429
71,10.1016/j.actamat.2015.01.018,4580,3(a),5853,MgAg0.963Cu0.007Sb0.99,MgAg0.963Cu0.007Sb0.99,436,0.000024422,,0.0021183,0.00022981,0.80198,1.1873,40946.6874129883,0.0026413377
71,10.1016/j.actamat.2015.01.018,4580,3(a),5853,MgAg0.963Cu0.007Sb0.99,MgAg0.963Cu0.007Sb0.99,436.5,0.000024397,,0.0021189,0.00022972,0.80255,1.1881,40988.6461450178,0.0026402093
71,10.1016/j.actamat.2015.01.018,4580,3(a),5853,MgAg0.963Cu0.007Sb0.99,MgAg0.963Cu0.007Sb0.99,437,0.000024373,,0.0021195,0.00022963,0.80311,1.1889,41029.0075083084,0.0026391154
71,10.1016/j.actamat.2015.01.018,4580,3(a),5853,MgAg0.963Cu0.007Sb0.99,MgAg0.963Cu0.007Sb0.99,437.5,0.000024348,,0.0021202,0.00022954,0.80368,1.1898,41071.1352061771,0.0026381147
71,10.1016/j.actamat.2015.01.018,4580,3(a),5853,MgAg0.963Cu0.007Sb0.99,MgAg0.963Cu0.007Sb0.99,438,0.000024323,,0.0021208,0.00022945,0.80425,1.1906,41113.3495045841,0.002636991
71,10.1016/j.actamat.2015.01.018,4580,3(a),5853,MgAg0.963Cu0.007Sb0.99,MgAg0.963Cu0.007Sb0.99,438.5,0.000024298,,0.0021214,0.00022936,0.80482,1.1915,41155.6506708371,0.0026358689
71,10.1016/j.actamat.2015.01.018,4580,3(a),5853,MgAg0.963Cu0.007Sb0.99,MgAg0.963Cu0.007Sb0.99,439,0.000024274,,0.0021221,0.00022928,0.80539,1.1923,41196.3417648513,0.0026348725
71,10.1016/j.actamat.2015.01.018,4580,3(a),5853,MgAg0.963Cu0.007Sb0.99,MgAg0.963Cu0.007Sb0.99,439.5,0.000024249,,0.0021227,0.00022919,0.80596,1.1932,41238.8139717102,0.0026337535
71,10.1016/j.actamat.2015.01.018,4580,3(a),5853,MgAg0.963Cu0.007Sb0.99,MgAg0.963Cu0.007Sb0.99,440,0.000024224,,0.0021233,0.0002291,0.80652,1.194,41281.3738441215,0.0026326687
71,10.1016/j.actamat.2015.01.018,4580,3(a),5853,MgAg0.963Cu0.007Sb0.99,MgAg0.963Cu0.007Sb0.99,440.5,0.0000242,,0.002124,0.00022901,0.80709,1.1948,41322.3140495868,0.0026316768
71,10.1016/j.actamat.2015.01.018,4580,3(a),5853,MgAg0.963Cu0.007Sb0.99,MgAg0.963Cu0.007Sb0.99,441,0.000024175,,0.0021246,0.00022892,0.80766,1.1957,41365.0465356773,0.0026305624
71,10.1016/j.actamat.2015.01.018,4580,3(a),5853,MgAg0.963Cu0.007Sb0.99,MgAg0.963Cu0.007Sb0.99,441.5,0.00002415,,0.0021252,0.00022883,0.80823,1.1965,41407.867494824,0.0026294495
71,10.1016/j.actamat.2015.01.018,4580,3(a),5853,MgAg0.963Cu0.007Sb0.99,MgAg0.963Cu0.007Sb0.99,442,0.000024125,,0.0021259,0.00022875,0.8088,1.1974,41450.7772020725,0.0026284619
71,10.1016/j.actamat.2015.01.018,4580,3(a),5853,MgAg0.963Cu0.007Sb0.99,MgAg0.963Cu0.007Sb0.99,442.5,0.000024101,,0.0021265,0.00022866,0.80936,1.1982,41492.054271607,0.0026273846
71,10.1016/j.actamat.2015.01.018,4580,3(a),5853,MgAg0.963Cu0.007Sb0.99,MgAg0.963Cu0.007Sb0.99,443,0.000024076,,0.0021271,0.00022857,0.80993,1.1991,41535.1387273633,0.0026262763
71,10.1016/j.actamat.2015.01.018,4580,3(a),5853,MgAg0.963Cu0.007Sb0.99,MgAg0.963Cu0.007Sb0.99,443.5,0.000024051,,0.0021278,0.00022848,0.8105,1.1999,41578.3127520685,0.002625293
71,10.1016/j.actamat.2015.01.018,4580,3(a),5853,MgAg0.963Cu0.007Sb0.99,MgAg0.963Cu0.007Sb0.99,444,0.000024027,,0.0021284,0.00022839,0.81107,1.2007,41619.8443417822,0.0026241878
71,10.1016/j.actamat.2015.01.018,4580,3(a),5853,MgAg0.963Cu0.007Sb0.99,MgAg0.963Cu0.007Sb0.99,444.5,0.000024002,,0.002129,0.0002283,0.81164,1.2016,41663.1947337722,0.0026230841
71,10.1016/j.actamat.2015.01.018,4580,3(a),5853,MgAg0.963Cu0.007Sb0.99,MgAg0.963Cu0.007Sb0.99,445,0.000023977,,0.0021297,0.00022821,0.81221,1.2024,41706.6355257121,0.0026221051
71,10.1016/j.actamat.2015.01.018,4580,3(a),5853,MgAg0.963Cu0.007Sb0.99,MgAg0.963Cu0.007Sb0.99,445.5,0.000023952,,0.0021303,0.00022813,0.81277,1.2033,41750.167000668,0.0026210367
71,10.1016/j.actamat.2015.01.018,4580,3(a),5853,MgAg0.963Cu0.007Sb0.99,MgAg0.963Cu0.007Sb0.99,446,0.000023928,,0.002131,0.00022804,0.81334,1.2041,41792.0427950518,0.0026200605
71,10.1016/j.actamat.2015.01.018,4580,3(a),5853,MgAg0.963Cu0.007Sb0.99,MgAg0.963Cu0.007Sb0.99,446.5,0.000023903,,0.0021316,0.00022795,0.81391,1.205,41835.7528343723,0.0026189628
71,10.1016/j.actamat.2015.01.018,4580,3(a),5853,MgAg0.963Cu0.007Sb0.99,MgAg0.963Cu0.007Sb0.99,447,0.000023878,,0.0021322,0.00022786,0.81448,1.2058,41879.5544015412,0.0026178666
71,10.1016/j.actamat.2015.01.018,4580,3(a),5853,MgAg0.963Cu0.007Sb0.99,MgAg0.963Cu0.007Sb0.99,447.5,0.000023854,,0.0021329,0.00022777,0.81505,1.2066,41921.6902825522,0.0026168947
71,10.1016/j.actamat.2015.01.018,4580,3(a),5853,MgAg0.963Cu0.007Sb0.99,MgAg0.963Cu0.007Sb0.99,448,0.000023829,,0.0021335,0.00022768,0.81561,1.2075,41965.6720802384,0.0026158335
71,10.1016/j.actamat.2015.01.018,4580,3(a),5853,MgAg0.963Cu0.007Sb0.99,MgAg0.963Cu0.007Sb0.99,448.5,0.000023804,,0.0021341,0.0002276,0.81618,1.2083,42009.7462611326,0.0026147418
71,10.1016/j.actamat.2015.01.018,4580,3(a),5853,MgAg0.963Cu0.007Sb0.99,MgAg0.963Cu0.007Sb0.99,449,0.000023779,,0.0021348,0.00022751,0.81675,1.2092,42053.9131166155,0.0026137741
71,10.1016/j.actamat.2015.01.018,4580,3(a),5853,MgAg0.963Cu0.007Sb0.99,MgAg0.963Cu0.007Sb0.99,449.5,0.000023755,,0.0021354,0.00022742,0.81732,1.21,42096.4007577352,0.0026126854
71,10.1016/j.actamat.2015.01.018,4580,3(a),5853,MgAg0.963Cu0.007Sb0.99,MgAg0.963Cu0.007Sb0.99,450,0.00002373,,0.002136,0.00022733,0.81789,1.2109,42140.7501053519,0.0026115981
71,10.1016/j.actamat.2015.01.018,4580,3(a),5853,MgAg0.963Cu0.007Sb0.99,MgAg0.963Cu0.007Sb0.99,450.5,0.000023705,,0.0021367,0.00022724,0.81846,1.2117,42185.192997258,0.0026106346
71,10.1016/j.actamat.2015.01.018,4580,3(a),5853,MgAg0.963Cu0.007Sb0.99,MgAg0.963Cu0.007Sb0.99,451,0.000023681,,0.0021373,0.00022715,0.81902,1.2126,42227.9464549639,0.0026095822
71,10.1016/j.actamat.2015.01.018,4580,3(a),5853,MgAg0.963Cu0.007Sb0.99,MgAg0.963Cu0.007Sb0.99,451.5,0.000023656,,0.0021379,0.00022706,0.81959,1.2134,42272.573554278,0.0026084994
71,10.1016/j.actamat.2015.01.018,4580,3(a),5853,MgAg0.963Cu0.007Sb0.99,MgAg0.963Cu0.007Sb0.99,452,0.000023631,,0.0021386,0.00022698,0.82016,1.2142,42317.2950784986,0.00260754
71,10.1016/j.actamat.2015.01.018,4580,3(a),5853,MgAg0.963Cu0.007Sb0.99,MgAg0.963Cu0.007Sb0.99,452.5,0.000023606,,0.0021392,0.00022689,0.82073,1.2151,42362.1113276286,0.0026064601
71,10.1016/j.actamat.2015.01.018,4580,3(a),5853,MgAg0.963Cu0.007Sb0.99,MgAg0.963Cu0.007Sb0.99,453,0.000023582,,0.0021398,0.0002268,0.8213,1.2159,42405.2243236367,0.0026053817
71,10.1016/j.actamat.2015.01.018,4580,3(a),5853,MgAg0.963Cu0.007Sb0.99,MgAg0.963Cu0.007Sb0.99,453.5,0.000023557,,0.0021405,0.00022671,0.82186,1.2168,42450.227108715,0.0026044582
71,10.1016/j.actamat.2015.01.018,4580,3(a),5853,MgAg0.963Cu0.007Sb0.99,MgAg0.963Cu0.007Sb0.99,454,0.000023532,,0.0021411,0.00022662,0.82243,1.2176,42495.3255141934,0.0026033827
71,10.1016/j.actamat.2015.01.018,4580,3(a),5853,MgAg0.963Cu0.007Sb0.99,MgAg0.963Cu0.007Sb0.99,454.5,0.000023508,,0.0021417,0.00022653,0.823,1.2185,42538.7102263059,0.0026023086
71,10.1016/j.actamat.2015.01.018,4580,3(a),5853,MgAg0.963Cu0.007Sb0.99,MgAg0.963Cu0.007Sb0.99,455,0.000023483,,0.0021424,0.00022644,0.82357,1.2193,42583.9969339522,0.0026013575
71,10.1016/j.actamat.2015.01.018,4580,3(a),5853,MgAg0.963Cu0.007Sb0.99,MgAg0.963Cu0.007Sb0.99,455.5,0.000023458,,0.002143,0.00022636,0.82414,1.2201,42629.3801688123,0.0026002864
71,10.1016/j.actamat.2015.01.018,4580,3(a),5853,MgAg0.963Cu0.007Sb0.99,MgAg0.963Cu0.007Sb0.99,456,0.000023433,,0.0021436,0.00022627,0.82471,1.221,42674.8602398327,0.0025992167
71,10.1016/j.actamat.2015.01.018,4580,3(a),5853,MgAg0.963Cu0.007Sb0.99,MgAg0.963Cu0.007Sb0.99,456.5,0.000023409,,0.0021443,0.00022618,0.82527,1.2218,42718.612499466,0.0025983012
71,10.1016/j.actamat.2015.01.018,4580,3(a),5853,MgAg0.963Cu0.007Sb0.99,MgAg0.963Cu0.007Sb0.99,457,0.000023384,,0.0021449,0.00022609,0.82584,1.2227,42764.2832706124,0.0025972343
71,10.1016/j.actamat.2015.01.018,4580,3(a),5853,MgAg0.963Cu0.007Sb0.99,MgAg0.963Cu0.007Sb0.99,457.5,0.000023359,,0.0021455,0.000226,0.82641,1.2235,42810.0518001627,0.002596169
71,10.1016/j.actamat.2015.01.018,4580,3(a),5853,MgAg0.963Cu0.007Sb0.99,MgAg0.963Cu0.007Sb0.99,458,0.000023334,,0.0021462,0.00022591,0.82698,1.2244,42855.9184023314,0.002595226
71,10.1016/j.actamat.2015.01.018,4580,3(a),5853,MgAg0.963Cu0.007Sb0.99,MgAg0.963Cu0.007Sb0.99,458.5,0.00002331,,0.0021468,0.00022583,0.82755,1.2252,42900.0429000429,0.0025941635
71,10.1016/j.actamat.2015.01.018,4580,3(a),5853,MgAg0.963Cu0.007Sb0.99,MgAg0.963Cu0.007Sb0.99,459,0.000023285,,0.0021474,0.00022574,0.82811,1.226,42946.1026411853,0.0025931338
71,10.1016/j.actamat.2015.01.018,4580,3(a),5853,MgAg0.963Cu0.007Sb0.99,MgAg0.963Cu0.007Sb0.99,459.5,0.00002326,,0.0021481,0.00022565,0.82868,1.2269,42992.2613929493,0.0025921948
71,10.1016/j.actamat.2015.01.018,4580,3(a),5853,MgAg0.963Cu0.007Sb0.99,MgAg0.963Cu0.007Sb0.99,460,0.000023236,,0.0021487,0.00022556,0.82925,1.2277,43036.6672404889,0.0025911366
71,10.1016/j.actamat.2015.01.018,4580,3(a),5853,MgAg0.963Cu0.007Sb0.99,MgAg0.963Cu0.007Sb0.99,460.5,0.000023211,,0.0021493,0.00022547,0.82982,1.2286,43083.0209814312,0.0025900798
71,10.1016/j.actamat.2015.01.018,4580,3(a),5853,MgAg0.963Cu0.007Sb0.99,MgAg0.963Cu0.007Sb0.99,461,0.000023186,,0.00215,0.00022538,0.83039,1.2294,43129.4746829984,0.0025891449
71,10.1016/j.actamat.2015.01.018,4580,3(a),5853,MgAg0.963Cu0.007Sb0.99,MgAg0.963Cu0.007Sb0.99,461.5,0.000023161,,0.0021506,0.00022529,0.83096,1.2303,43176.028668883,0.0025880909
71,10.1016/j.actamat.2015.01.018,4580,3(a),5853,MgAg0.963Cu0.007Sb0.99,MgAg0.963Cu0.007Sb0.99,462,0.000023137,,0.0021512,0.00022521,0.83152,1.2311,43220.8151445736,0.0025870695
71,10.1016/j.actamat.2015.01.018,4580,3(a),5853,MgAg0.963Cu0.007Sb0.99,MgAg0.963Cu0.007Sb0.99,462.5,0.000023112,,0.0021519,0.00022512,0.83209,1.2319,43267.5666320526,0.0025861385
71,10.1016/j.actamat.2015.01.018,4580,3(a),5853,MgAg0.963Cu0.007Sb0.99,MgAg0.963Cu0.007Sb0.99,463,0.000023087,,0.0021525,0.00022503,0.83266,1.2328,43314.4193702083,0.0025850888
71,10.1016/j.actamat.2015.01.018,4580,3(a),5853,MgAg0.963Cu0.007Sb0.99,MgAg0.963Cu0.007Sb0.99,463.5,0.000023063,,0.0021531,0.00022494,0.83323,1.2336,43359.4935611152,0.0025840404
71,10.1016/j.actamat.2015.01.018,4580,3(a),5853,MgAg0.963Cu0.007Sb0.99,MgAg0.963Cu0.007Sb0.99,464,0.000023038,,0.0021538,0.00022485,0.8338,1.2345,43406.5457070926,0.0025831135
71,10.1016/j.actamat.2015.01.018,4580,3(a),5853,MgAg0.963Cu0.007Sb0.99,MgAg0.963Cu0.007Sb0.99,464.5,0.000023013,,0.0021544,0.00022476,0.83436,1.2353,43453.700082562,0.0025820989
71,10.1016/j.actamat.2015.01.018,4580,3(a),5853,MgAg0.963Cu0.007Sb0.99,MgAg0.963Cu0.007Sb0.99,465,0.000022988,,0.002155,0.00022468,0.83493,1.2362,43500.9570210545,0.0025810547
71,10.1016/j.actamat.2015.01.018,4580,3(a),5853,MgAg0.963Cu0.007Sb0.99,MgAg0.963Cu0.007Sb0.99,465.5,0.000022964,,0.0021557,0.00022459,0.8355,1.237,43546.4204842362,0.0025801317
71,10.1016/j.actamat.2015.01.018,4580,3(a),5853,MgAg0.963Cu0.007Sb0.99,MgAg0.963Cu0.007Sb0.99,466,0.000022939,,0.0021563,0.0002245,0.83607,1.2378,43593.8794193295,0.0025790903
71,10.1016/j.actamat.2015.01.018,4580,3(a),5853,MgAg0.963Cu0.007Sb0.99,MgAg0.963Cu0.007Sb0.99,466.5,0.000022914,,0.0021569,0.00022441,0.83664,1.2387,43641.4419132408,0.0025780503
71,10.1016/j.actamat.2015.01.018,4580,3(a),5853,MgAg0.963Cu0.007Sb0.99,MgAg0.963Cu0.007Sb0.99,467,0.00002289,,0.0021576,0.00022432,0.83721,1.2395,43687.1996505024,0.0025771312
71,10.1016/j.actamat.2015.01.018,4580,3(a),5853,MgAg0.963Cu0.007Sb0.99,MgAg0.963Cu0.007Sb0.99,467.5,0.000022865,,0.0021582,0.00022423,0.83777,1.2404,43734.9661054013,0.0025761247
71,10.1016/j.actamat.2015.01.018,4580,3(a),5853,MgAg0.963Cu0.007Sb0.99,MgAg0.963Cu0.007Sb0.99,468,0.00002284,,0.0021588,0.00022414,0.83834,1.2412,43782.8371278459,0.0025750889
71,10.1016/j.actamat.2015.01.018,4580,3(a),5853,MgAg0.963Cu0.007Sb0.99,MgAg0.963Cu0.007Sb0.99,468.5,0.000022815,,0.0021595,0.00022406,0.83891,1.2421,43830.8130615823,0.0025741736
71,10.1016/j.actamat.2015.01.018,4580,3(a),5853,MgAg0.963Cu0.007Sb0.99,MgAg0.963Cu0.007Sb0.99,469,0.000022791,,0.0021601,0.00022397,0.83948,1.2429,43876.9689789829,0.0025731405
71,10.1016/j.actamat.2015.01.018,4580,3(a),5853,MgAg0.963Cu0.007Sb0.99,MgAg0.963Cu0.007Sb0.99,469.5,0.000022766,,0.0021607,0.00022388,0.84005,1.2438,43925.1515417728,0.0025721088
71,10.1016/j.actamat.2015.01.018,4580,3(a),5853,MgAg0.963Cu0.007Sb0.99,MgAg0.963Cu0.007Sb0.99,470,0.000022741,,0.0021614,0.00022379,0.84061,1.2446,43973.4400422145,0.002571228
71,10.1016/j.actamat.2015.01.018,4580,3(a),5853,MgAg0.963Cu0.007Sb0.99,MgAg0.963Cu0.007Sb0.99,470.5,0.000022717,,0.002162,0.0002237,0.84118,1.2454,44019.896993441,0.002570199
71,10.1016/j.actamat.2015.01.018,4580,3(a),5853,MgAg0.963Cu0.007Sb0.99,MgAg0.963Cu0.007Sb0.99,471,0.000022692,,0.0021626,0.00022361,0.84175,1.2463,44068.3941477173,0.0025691714
71,10.1016/j.actamat.2015.01.018,4580,3(a),5853,MgAg0.963Cu0.007Sb0.99,MgAg0.963Cu0.007Sb0.99,471.5,0.000022667,,0.0021633,0.00022352,0.84232,1.2471,44116.9982794371,0.0025682638
71,10.1016/j.actamat.2015.01.018,4580,3(a),5853,MgAg0.963Cu0.007Sb0.99,MgAg0.963Cu0.007Sb0.99,472,0.000022642,,0.0021639,0.00022344,0.84289,1.248,44165.7097429556,0.0025672389
71,10.1016/j.actamat.2015.01.018,4580,3(a),5853,MgAg0.963Cu0.007Sb0.99,MgAg0.963Cu0.007Sb0.99,472.5,0.000022618,,0.0021645,0.00022335,0.84345,1.2488,44212.5740560615,0.0025662458
71,10.1016/j.actamat.2015.01.018,4580,3(a),5853,MgAg0.963Cu0.007Sb0.99,MgAg0.963Cu0.007Sb0.99,473,0.000022593,,0.0021652,0.00022326,0.84402,1.2497,44261.496923826,0.0025653421
71,10.1016/j.actamat.2015.01.018,4580,3(a),5853,MgAg0.963Cu0.007Sb0.99,MgAg0.963Cu0.007Sb0.99,473.5,0.000022568,,0.0021658,0.00022317,0.84459,1.2505,44310.5281814959,0.0025643211
71,10.1016/j.actamat.2015.01.018,4580,3(a),5853,MgAg0.963Cu0.007Sb0.99,MgAg0.963Cu0.007Sb0.99,474,0.000022544,,0.0021664,0.00022308,0.84516,1.2513,44357.7004968062,0.0025633016
71,10.1016/j.actamat.2015.01.018,4580,3(a),5853,MgAg0.963Cu0.007Sb0.99,MgAg0.963Cu0.007Sb0.99,474.5,0.000022519,,0.0021671,0.00022299,0.84573,1.2522,44406.9452462365,0.0025624017
71,10.1016/j.actamat.2015.01.018,4580,3(a),5853,MgAg0.963Cu0.007Sb0.99,MgAg0.963Cu0.007Sb0.99,475,0.000022494,,0.0021677,0.00022291,0.8463,1.253,44456.2994576331,0.0025613849
71,10.1016/j.actamat.2015.01.018,4580,3(a),5853,MgAg0.963Cu0.007Sb0.99,MgAg0.963Cu0.007Sb0.99,475.5,0.000022469,,0.0021683,0.00022282,0.84686,1.2539,44505.7634963728,0.0025603996
71,10.1016/j.actamat.2015.01.018,4580,3(a),5853,MgAg0.963Cu0.007Sb0.99,MgAg0.963Cu0.007Sb0.99,476,0.000022445,,0.002169,0.00022273,0.84743,1.2547,44553.3526397861,0.0025595034
71,10.1016/j.actamat.2015.01.018,4580,3(a),5853,MgAg0.963Cu0.007Sb0.99,MgAg0.963Cu0.007Sb0.99,476.5,0.00002242,,0.0021696,0.00022264,0.848,1.2556,44603.0330062444,0.0025584906
71,10.1016/j.actamat.2015.01.018,4580,3(a),5853,MgAg0.963Cu0.007Sb0.99,MgAg0.963Cu0.007Sb0.99,477,0.000022395,,0.0021702,0.00022255,0.84857,1.2564,44652.8242911364,0.0025574791
71,10.1016/j.actamat.2015.01.018,4580,3(a),5853,MgAg0.963Cu0.007Sb0.99,MgAg0.963Cu0.007Sb0.99,477.5,0.00002237,,0.0021709,0.00022246,0.84914,1.2572,44702.7268663388,0.0025565867
71,10.1016/j.actamat.2015.01.018,4580,3(a),5853,MgAg0.963Cu0.007Sb0.99,MgAg0.963Cu0.007Sb0.99,478,0.000022346,,0.0021715,0.00022237,0.8497,1.2581,44750.7383871834,0.0025556079
71,10.1016/j.actamat.2015.01.018,4580,3(a),5853,MgAg0.963Cu0.007Sb0.99,MgAg0.963Cu0.007Sb0.99,478.5,0.000022321,,0.0021721,0.00022229,0.85027,1.2589,44800.8601765154,0.0025546003
71,10.1016/j.actamat.2015.01.018,4580,3(a),5853,MgAg0.963Cu0.007Sb0.99,MgAg0.963Cu0.007Sb0.99,479,0.000022296,,0.0021728,0.0002222,0.85084,1.2598,44851.0943667025,0.0025537116
71,10.1016/j.actamat.2015.01.018,4580,3(a),5853,MgAg0.963Cu0.007Sb0.99,MgAg0.963Cu0.007Sb0.99,479.5,0.000022272,,0.0021734,0.00022211,0.85141,1.2606,44899.4252873563,0.0025527067
71,10.1016/j.actamat.2015.01.018,4580,3(a),5853,MgAg0.963Cu0.007Sb0.99,MgAg0.963Cu0.007Sb0.99,480,0.000022247,,0.002174,0.00022202,0.85198,1.2615,44949.8808828157,0.0025517031
71,10.1016/j.actamat.2015.01.018,4580,3(a),5853,MgAg0.963Cu0.007Sb0.99,MgAg0.963Cu0.007Sb0.99,480.5,0.000022222,,0.0021747,0.00022193,0.85255,1.2623,45000.4500045,0.0025508181
71,10.1016/j.actamat.2015.01.018,4580,3(a),5853,MgAg0.963Cu0.007Sb0.99,MgAg0.963Cu0.007Sb0.99,481,0.000022197,,0.0021753,0.00022184,0.85311,1.2631,45051.1330359959,0.002549847
71,10.1016/j.actamat.2015.01.018,4580,3(a),5853,MgAg0.963Cu0.007Sb0.99,MgAg0.963Cu0.007Sb0.99,481.5,0.000022173,,0.002176,0.00022176,0.85368,1.264,45099.8962702386,0.0025489645
71,10.1016/j.actamat.2015.01.018,4580,3(a),5853,MgAg0.963Cu0.007Sb0.99,MgAg0.963Cu0.007Sb0.99,482,0.000022148,,0.0021766,0.00022167,0.85425,1.2648,45150.8036843056,0.0025479661
71,10.1016/j.actamat.2015.01.018,4580,3(a),5853,MgAg0.963Cu0.007Sb0.99,MgAg0.963Cu0.007Sb0.99,482.5,0.000022123,,0.0021772,0.00022158,0.85482,1.2657,45201.8261537766,0.002546969
71,10.1016/j.actamat.2015.01.018,4580,3(a),5853,MgAg0.963Cu0.007Sb0.99,MgAg0.963Cu0.007Sb0.99,483,0.000022099,,0.0021779,0.00022149,0.85539,1.2665,45250.9163310557,0.0025460901
71,10.1016/j.actamat.2015.01.018,4580,3(a),5853,MgAg0.963Cu0.007Sb0.99,MgAg0.963Cu0.007Sb0.99,483.5,0.000022074,,0.0021785,0.0002214,0.85595,1.2674,45302.1654435082,0.0025451253
71,10.1016/j.actamat.2015.01.018,4580,3(a),5853,MgAg0.963Cu0.007Sb0.99,MgAg0.963Cu0.007Sb0.99,484,0.000022049,,0.0021791,0.00022131,0.85652,1.2682,45353.5307723706,0.0025441321
71,10.1016/j.actamat.2015.01.018,4580,3(a),5853,MgAg0.963Cu0.007Sb0.99,MgAg0.963Cu0.007Sb0.99,484.5,0.000022024,,0.0021798,0.00022122,0.85709,1.269,45405.0127134036,0.0025432568
71,10.1016/j.actamat.2015.01.018,4580,3(a),5853,MgAg0.963Cu0.007Sb0.99,MgAg0.963Cu0.007Sb0.99,485,0.000022,,0.0021804,0.00022114,0.85766,1.2699,45454.5454545455,0.0025422662
71,10.1016/j.actamat.2015.01.018,4580,3(a),5853,MgAg0.963Cu0.007Sb0.99,MgAg0.963Cu0.007Sb0.99,485.5,0.000021975,,0.002181,0.00022105,0.85823,1.2707,45506.2571103527,0.0025412768
71,10.1016/j.actamat.2015.01.018,4580,3(a),5853,MgAg0.963Cu0.007Sb0.99,MgAg0.963Cu0.007Sb0.99,486,0.00002195,,0.0021817,0.00022096,0.8588,1.2716,45558.0865603645,0.0025404052
71,10.1016/j.actamat.2015.01.018,4580,3(a),5853,MgAg0.963Cu0.007Sb0.99,MgAg0.963Cu0.007Sb0.99,486.5,0.000021926,,0.0021823,0.00022087,0.85936,1.2724,45607.9540271823,0.002539448
71,10.1016/j.actamat.2015.01.018,4580,3(a),5853,MgAg0.963Cu0.007Sb0.99,MgAg0.963Cu0.007Sb0.99,487,0.000021901,,0.0021829,0.00022078,0.85993,1.2733,45660.0155244053,0.0025384624
71,10.1016/j.actamat.2015.01.018,4580,3(a),5853,MgAg0.963Cu0.007Sb0.99,MgAg0.963Cu0.007Sb0.99,487.5,0.000021876,,0.0021836,0.00022069,0.8605,1.2741,45712.1960138965,0.0025375944
71,10.1016/j.actamat.2015.01.018,4580,3(a),5853,MgAg0.963Cu0.007Sb0.99,MgAg0.963Cu0.007Sb0.99,488,0.000021851,,0.0021842,0.0002206,0.86107,1.275,45764.4959040776,0.0025366114
71,10.1016/j.actamat.2015.01.018,4580,3(a),5853,MgAg0.963Cu0.007Sb0.99,MgAg0.963Cu0.007Sb0.99,488.5,0.000021827,,0.0021848,0.00022052,0.86164,1.2758,45814.8165116599,0.0025356297
71,10.1016/j.actamat.2015.01.018,4580,3(a),5853,MgAg0.963Cu0.007Sb0.99,MgAg0.963Cu0.007Sb0.99,489,0.000021802,,0.0021855,0.00022043,0.8622,1.2766,45867.3516191175,0.0025347947
71,10.1016/j.actamat.2015.01.018,4580,3(a),5853,MgAg0.963Cu0.007Sb0.99,MgAg0.963Cu0.007Sb0.99,489.5,0.000021777,,0.0021861,0.00022034,0.86277,1.2775,45920.0073472012,0.0025338155
71,10.1016/j.actamat.2015.01.018,4580,3(a),5853,MgAg0.963Cu0.007Sb0.99,MgAg0.963Cu0.007Sb0.99,490,0.000021753,,0.0021867,0.00022025,0.86334,1.2783,45970.6707120857,0.0025328376
71,10.1016/j.actamat.2015.01.018,4580,3(a),5853,MgAg0.963Cu0.007Sb0.99,MgAg0.963Cu0.007Sb0.99,490.5,0.000021728,,0.0021874,0.00022016,0.86391,1.2792,46023.5640648012,0.0025319767
71,10.1016/j.actamat.2015.01.018,4580,3(a),5853,MgAg0.963Cu0.007Sb0.99,MgAg0.963Cu0.007Sb0.99,491,0.000021703,,0.002188,0.00022007,0.86448,1.28,46076.5792747546,0.0025310013
