Repository: RamyaGuru/STD2_EffMass

# STD2_EffMass
Effective mass modeling of StarryData2 data

File: csvfiles/studyonthermoNadopinginnano10.1016j.nanoen.2014.11.027.csv (part 6 of 8)
sid,DOI,figureid,fignum,sampleid,samplename,composition,Temperature,Electrical resistivity,Power factor,Seebeck coefficient,Thermal conductivity,ZT,Electrical conductivity,Figure of merit Z
4120,10.1016/j.nanoen.2014.11.027,11853,2a,14060,x=0.0075,Mg0.9925Na0.0075Ag0.97Sb0.99,435,0.000022464,0.0021443,0.000218,0.8545,1.0891,44515.6695156695,0.0025094207
4120,10.1016/j.nanoen.2014.11.027,11853,2a,14060,x=0.0075,Mg0.9925Na0.0075Ag0.97Sb0.99,435.5,0.000022439,0.0021448,0.0002179,0.85488,1.0902,44565.2658318107,0.0025088901
4120,10.1016/j.nanoen.2014.11.027,11853,2a,14060,x=0.0075,Mg0.9925Na0.0075Ag0.97Sb0.99,436,0.000022413,0.0021453,0.00021779,0.85525,1.0912,44616.9633694731,0.0025083894
4120,10.1016/j.nanoen.2014.11.027,11853,2a,14060,x=0.0075,Mg0.9925Na0.0075Ag0.97Sb0.99,436.5,0.000022387,0.0021458,0.00021769,0.85562,1.0922,44668.7809889668,0.002507889
4120,10.1016/j.nanoen.2014.11.027,11853,2a,14060,x=0.0075,Mg0.9925Na0.0075Ag0.97Sb0.99,437,0.000022361,0.0021463,0.00021759,0.85599,1.0933,44720.7191091633,0.0025073891
4120,10.1016/j.nanoen.2014.11.027,11853,2a,14060,x=0.0075,Mg0.9925Na0.0075Ag0.97Sb0.99,437.5,0.000022335,0.0021468,0.00021748,0.85637,1.0943,44772.7781508843,0.0025068604
4120,10.1016/j.nanoen.2014.11.027,11853,2a,14060,x=0.0075,Mg0.9925Na0.0075Ag0.97Sb0.99,438,0.000022309,0.0021473,0.00021738,0.85674,1.0954,44824.9585369134,0.0025063613
4120,10.1016/j.nanoen.2014.11.027,11853,2a,14060,x=0.0075,Mg0.9925Na0.0075Ag0.97Sb0.99,438.5,0.000022283,0.0021478,0.00021728,0.85711,1.0964,44877.2606920074,0.0025058627
4120,10.1016/j.nanoen.2014.11.027,11853,2a,14060,x=0.0075,Mg0.9925Na0.0075Ag0.97Sb0.99,439,0.000022257,0.0021483,0.00021717,0.85749,1.0975,44929.6850429078,0.0025053353
4120,10.1016/j.nanoen.2014.11.027,11853,2a,14060,x=0.0075,Mg0.9925Na0.0075Ag0.97Sb0.99,439.5,0.000022231,0.0021488,0.00021707,0.85786,1.0985,44982.2320183527,0.0025048376
4120,10.1016/j.nanoen.2014.11.027,11853,2a,14060,x=0.0075,Mg0.9925Na0.0075Ag0.97Sb0.99,440,0.000022205,0.0021493,0.00021697,0.85823,1.0995,45034.9020490881,0.0025043403
4120,10.1016/j.nanoen.2014.11.027,11853,2a,14060,x=0.0075,Mg0.9925Na0.0075Ag0.97Sb0.99,440.5,0.00002218,0.0021498,0.00021687,0.8586,1.1006,45085.6627592426,0.0025038435
4120,10.1016/j.nanoen.2014.11.027,11853,2a,14060,x=0.0075,Mg0.9925Na0.0075Ag0.97Sb0.99,441,0.000022154,0.0021503,0.00021676,0.85898,1.1016,45138.5754265595,0.0025033179
4120,10.1016/j.nanoen.2014.11.027,11853,2a,14060,x=0.0075,Mg0.9925Na0.0075Ag0.97Sb0.99,441.5,0.000022128,0.0021508,0.00021666,0.85935,1.1027,45191.6124367317,0.0025028219
4120,10.1016/j.nanoen.2014.11.027,11853,2a,14060,x=0.0075,Mg0.9925Na0.0075Ag0.97Sb0.99,442,0.000022102,0.0021513,0.00021656,0.85972,1.1037,45244.7742285766,0.0025023263
4120,10.1016/j.nanoen.2014.11.027,11853,2a,14060,x=0.0075,Mg0.9925Na0.0075Ag0.97Sb0.99,442.5,0.000022076,0.0021518,0.00021645,0.8601,1.1047,45298.0612429788,0.0025018021
4120,10.1016/j.nanoen.2014.11.027,11853,2a,14060,x=0.0075,Mg0.9925Na0.0075Ag0.97Sb0.99,443,0.00002205,0.0021523,0.00021635,0.86047,1.1058,45351.4739229025,0.0025013074
4120,10.1016/j.nanoen.2014.11.027,11853,2a,14060,x=0.0075,Mg0.9925Na0.0075Ag0.97Sb0.99,443.5,0.000022024,0.0021528,0.00021625,0.86084,1.1068,45405.0127134036,0.0025008132
4120,10.1016/j.nanoen.2014.11.027,11853,2a,14060,x=0.0075,Mg0.9925Na0.0075Ag0.97Sb0.99,444,0.000021998,0.0021533,0.00021615,0.86121,1.1079,45458.678061642,0.0025003193
4120,10.1016/j.nanoen.2014.11.027,11853,2a,14060,x=0.0075,Mg0.9925Na0.0075Ag0.97Sb0.99,444.5,0.000021972,0.0021538,0.00021604,0.86159,1.1089,45512.4704168942,0.0024997969
4120,10.1016/j.nanoen.2014.11.027,11853,2a,14060,x=0.0075,Mg0.9925Na0.0075Ag0.97Sb0.99,445,0.000021946,0.0021543,0.00021594,0.86196,1.1099,45566.3902305659,0.0024993039
4120,10.1016/j.nanoen.2014.11.027,11853,2a,14060,x=0.0075,Mg0.9925Na0.0075Ag0.97Sb0.99,445.5,0.000021921,0.0021548,0.00021584,0.86233,1.111,45618.3568267871,0.0024988114
4120,10.1016/j.nanoen.2014.11.027,11853,2a,14060,x=0.0075,Mg0.9925Na0.0075Ag0.97Sb0.99,446,0.000021895,0.0021553,0.00021573,0.86271,1.112,45672.5279744234,0.0024982903
4120,10.1016/j.nanoen.2014.11.027,11853,2a,14060,x=0.0075,Mg0.9925Na0.0075Ag0.97Sb0.99,446.5,0.000021869,0.0021558,0.00021563,0.86308,1.1131,45726.8279299465,0.0024977986
4120,10.1016/j.nanoen.2014.11.027,11853,2a,14060,x=0.0075,Mg0.9925Na0.0075Ag0.97Sb0.99,447,0.000021843,0.0021563,0.00021553,0.86345,1.1141,45781.2571533214,0.0024973073
4120,10.1016/j.nanoen.2014.11.027,11853,2a,14060,x=0.0075,Mg0.9925Na0.0075Ag0.97Sb0.99,447.5,0.000021817,0.0021568,0.00021543,0.86382,1.1152,45835.8161067058,0.0024968165
4120,10.1016/j.nanoen.2014.11.027,11853,2a,14060,x=0.0075,Mg0.9925Na0.0075Ag0.97Sb0.99,448,0.000021791,0.0021572,0.00021532,0.8642,1.1162,45890.5052544629,0.0024961814
4120,10.1016/j.nanoen.2014.11.027,11853,2a,14060,x=0.0075,Mg0.9925Na0.0075Ag0.97Sb0.99,448.5,0.000021765,0.0021577,0.00021522,0.86457,1.1172,45945.3250631748,0.0024956915
4120,10.1016/j.nanoen.2014.11.027,11853,2a,14060,x=0.0075,Mg0.9925Na0.0075Ag0.97Sb0.99,449,0.000021739,0.0021582,0.00021512,0.86494,1.1183,46000.276001656,0.002495202
4120,10.1016/j.nanoen.2014.11.027,11853,2a,14060,x=0.0075,Mg0.9925Na0.0075Ag0.97Sb0.99,449.5,0.000021713,0.0021587,0.00021501,0.86532,1.1193,46055.3585409662,0.002494684
4120,10.1016/j.nanoen.2014.11.027,11853,2a,14060,x=0.0075,Mg0.9925Na0.0075Ag0.97Sb0.99,450,0.000021687,0.0021592,0.00021491,0.86569,1.1204,46110.5731544243,0.0024941954
4120,10.1016/j.nanoen.2014.11.027,11853,2a,14060,x=0.0075,Mg0.9925Na0.0075Ag0.97Sb0.99,450.5,0.000021662,0.0021597,0.00021481,0.86606,1.1214,46163.7891238113,0.0024937071
4120,10.1016/j.nanoen.2014.11.027,11853,2a,14060,x=0.0075,Mg0.9925Na0.0075Ag0.97Sb0.99,451,0.000021636,0.0021602,0.00021471,0.86643,1.1224,46219.2641893141,0.0024932193
4120,10.1016/j.nanoen.2014.11.027,11853,2a,14060,x=0.0075,Mg0.9925Na0.0075Ag0.97Sb0.99,451.5,0.00002161,0.0021607,0.0002146,0.86681,1.1235,46274.8727441,0.0024927031
4120,10.1016/j.nanoen.2014.11.027,11853,2a,14060,x=0.0075,Mg0.9925Na0.0075Ag0.97Sb0.99,452,0.000021584,0.0021612,0.0002145,0.86718,1.1245,46330.6152705708,0.0024922161
4120,10.1016/j.nanoen.2014.11.027,11853,2a,14060,x=0.0075,Mg0.9925Na0.0075Ag0.97Sb0.99,452.5,0.000021558,0.0021617,0.0002144,0.86755,1.1256,46386.4922534558,0.0024917296
4120,10.1016/j.nanoen.2014.11.027,11853,2a,14060,x=0.0075,Mg0.9925Na0.0075Ag0.97Sb0.99,453,0.000021532,0.0021622,0.00021429,0.86793,1.1266,46442.5041798254,0.0024912147
4120,10.1016/j.nanoen.2014.11.027,11853,2a,14060,x=0.0075,Mg0.9925Na0.0075Ag0.97Sb0.99,453.5,0.000021506,0.0021627,0.00021419,0.8683,1.1277,46498.6515391054,0.002490729
4120,10.1016/j.nanoen.2014.11.027,11853,2a,14060,x=0.0075,Mg0.9925Na0.0075Ag0.97Sb0.99,454,0.00002148,0.0021632,0.00021409,0.86867,1.1287,46554.9348230912,0.0024902437
4120,10.1016/j.nanoen.2014.11.027,11853,2a,14060,x=0.0075,Mg0.9925Na0.0075Ag0.97Sb0.99,454.5,0.000021454,0.0021637,0.00021398,0.86904,1.1297,46611.3545259625,0.0024897588
4120,10.1016/j.nanoen.2014.11.027,11853,2a,14060,x=0.0075,Mg0.9925Na0.0075Ag0.97Sb0.99,455,0.000021428,0.0021642,0.00021388,0.86942,1.1308,46667.9111442972,0.0024892457
4120,10.1016/j.nanoen.2014.11.027,11853,2a,14060,x=0.0075,Mg0.9925Na0.0075Ag0.97Sb0.99,455.5,0.000021403,0.0021647,0.00021378,0.86979,1.1318,46722.4220903612,0.0024887617
4120,10.1016/j.nanoen.2014.11.027,11853,2a,14060,x=0.0075,Mg0.9925Na0.0075Ag0.97Sb0.99,456,0.000021377,0.0021652,0.00021368,0.87016,1.1329,46779.2487252655,0.002488278
4120,10.1016/j.nanoen.2014.11.027,11853,2a,14060,x=0.0075,Mg0.9925Na0.0075Ag0.97Sb0.99,456.5,0.000021351,0.0021657,0.00021357,0.87054,1.1339,46836.2137604796,0.0024877662
4120,10.1016/j.nanoen.2014.11.027,11853,2a,14060,x=0.0075,Mg0.9925Na0.0075Ag0.97Sb0.99,457,0.000021325,0.0021662,0.00021347,0.87091,1.1349,46893.3177022274,0.0024872834
4120,10.1016/j.nanoen.2014.11.027,11853,2a,14060,x=0.0075,Mg0.9925Na0.0075Ag0.97Sb0.99,457.5,0.000021299,0.0021667,0.00021337,0.87128,1.136,46950.5610592047,0.002486801
4120,10.1016/j.nanoen.2014.11.027,11853,2a,14060,x=0.0075,Mg0.9925Na0.0075Ag0.97Sb0.99,458,0.000021273,0.0021672,0.00021326,0.87166,1.137,47007.9443425939,0.0024862905
4120,10.1016/j.nanoen.2014.11.027,11853,2a,14060,x=0.0075,Mg0.9925Na0.0075Ag0.97Sb0.99,458.5,0.000021247,0.0021677,0.00021316,0.87203,1.1381,47065.4680660799,0.002485809
4120,10.1016/j.nanoen.2014.11.027,11853,2a,14060,x=0.0075,Mg0.9925Na0.0075Ag0.97Sb0.99,459,0.000021221,0.0021682,0.00021306,0.8724,1.1391,47123.1327458649,0.0024853278
4120,10.1016/j.nanoen.2014.11.027,11853,2a,14060,x=0.0075,Mg0.9925Na0.0075Ag0.97Sb0.99,459.5,0.000021195,0.0021687,0.00021296,0.87277,1.1401,47180.9389006841,0.0024848471
4120,10.1016/j.nanoen.2014.11.027,11853,2a,14060,x=0.0075,Mg0.9925Na0.0075Ag0.97Sb0.99,460,0.000021169,0.0021692,0.00021285,0.87315,1.1412,47238.8870518211,0.0024843383
4120,10.1016/j.nanoen.2014.11.027,11853,2a,14060,x=0.0075,Mg0.9925Na0.0075Ag0.97Sb0.99,460.5,0.000021144,0.0021697,0.00021275,0.87352,1.1422,47294.7408248203,0.0024838584
4120,10.1016/j.nanoen.2014.11.027,11853,2a,14060,x=0.0075,Mg0.9925Na0.0075Ag0.97Sb0.99,461,0.000021118,0.0021702,0.00021265,0.87389,1.1433,47352.9690311583,0.0024833789
4120,10.1016/j.nanoen.2014.11.027,11853,2a,14060,x=0.0075,Mg0.9925Na0.0075Ag0.97Sb0.99,461.5,0.000021092,0.0021707,0.00021254,0.87427,1.1443,47411.3407927176,0.0024828714
4120,10.1016/j.nanoen.2014.11.027,11853,2a,14060,x=0.0075,Mg0.9925Na0.0075Ag0.97Sb0.99,462,0.000021066,0.0021712,0.00021244,0.87464,1.1454,47469.8566410329,0.0024823928
4120,10.1016/j.nanoen.2014.11.027,11853,2a,14060,x=0.0075,Mg0.9925Na0.0075Ag0.97Sb0.99,462.5,0.00002104,0.0021716,0.00021234,0.87501,1.1464,47528.5171102662,0.0024818002
4120,10.1016/j.nanoen.2014.11.027,11853,2a,14060,x=0.0075,Mg0.9925Na0.0075Ag0.97Sb0.99,463,0.000021014,0.0021721,0.00021224,0.87538,1.1474,47587.3227372228,0.0024813224
4120,10.1016/j.nanoen.2014.11.027,11853,2a,14060,x=0.0075,Mg0.9925Na0.0075Ag0.97Sb0.99,463.5,0.000020988,0.0021726,0.00021213,0.87576,1.1485,47646.2740613684,0.0024808167
4120,10.1016/j.nanoen.2014.11.027,11853,2a,14060,x=0.0075,Mg0.9925Na0.0075Ag0.97Sb0.99,464,0.000020962,0.0021731,0.00021203,0.87613,1.1495,47705.371624845,0.0024803397
4120,10.1016/j.nanoen.2014.11.027,11853,2a,14060,x=0.0075,Mg0.9925Na0.0075Ag0.97Sb0.99,464.5,0.000020936,0.0021736,0.00021193,0.8765,1.1506,47764.6159724876,0.0024798631
4120,10.1016/j.nanoen.2014.11.027,11853,2a,14060,x=0.0075,Mg0.9925Na0.0075Ag0.97Sb0.99,465,0.00002091,0.0021741,0.00021182,0.87688,1.1516,47824.0076518412,0.0024793586
4120,10.1016/j.nanoen.2014.11.027,11853,2a,14060,x=0.0075,Mg0.9925Na0.0075Ag0.97Sb0.99,465.5,0.000020885,0.0021746,0.00021172,0.87725,1.1526,47881.2544888676,0.0024788829
4120,10.1016/j.nanoen.2014.11.027,11853,2a,14060,x=0.0075,Mg0.9925Na0.0075Ag0.97Sb0.99,466,0.000020859,0.0021751,0.00021162,0.87762,1.1537,47940.9367659044,0.0024784075
4120,10.1016/j.nanoen.2014.11.027,11853,2a,14060,x=0.0075,Mg0.9925Na0.0075Ag0.97Sb0.99,466.5,0.000020833,0.0021756,0.00021152,0.87799,1.1547,48000.7680122882,0.0024779326
4120,10.1016/j.nanoen.2014.11.027,11853,2a,14060,x=0.0075,Mg0.9925Na0.0075Ag0.97Sb0.99,467,0.000020807,0.0021761,0.00021141,0.87837,1.1558,48060.7487864661,0.0024774298
4120,10.1016/j.nanoen.2014.11.027,11853,2a,14060,x=0.0075,Mg0.9925Na0.0075Ag0.97Sb0.99,467.5,0.000020781,0.0021766,0.00021131,0.87874,1.1568,48120.87964968,0.0024769556
4120,10.1016/j.nanoen.2014.11.027,11853,2a,14060,x=0.0075,Mg0.9925Na0.0075Ag0.97Sb0.99,468,0.000020755,0.0021771,0.00021121,0.87911,1.1578,48181.1611659841,0.0024764819
4120,10.1016/j.nanoen.2014.11.027,11853,2a,14060,x=0.0075,Mg0.9925Na0.0075Ag0.97Sb0.99,468.5,0.000020729,0.0021776,0.0002111,0.87949,1.1589,48241.5939022625,0.0024759804
4120,10.1016/j.nanoen.2014.11.027,11853,2a,14060,x=0.0075,Mg0.9925Na0.0075Ag0.97Sb0.99,469,0.000020703,0.0021781,0.000211,0.87986,1.1599,48302.1784282471,0.0024755075
4120,10.1016/j.nanoen.2014.11.027,11853,2a,14060,x=0.0075,Mg0.9925Na0.0075Ag0.97Sb0.99,469.5,0.000020677,0.0021786,0.0002109,0.88023,1.161,48362.9153165353,0.0024750349
4120,10.1016/j.nanoen.2014.11.027,11853,2a,14060,x=0.0075,Mg0.9925Na0.0075Ag0.97Sb0.99,470,0.000020651,0.0021791,0.00021079,0.8806,1.162,48423.8051426081,0.0024745628
4120,10.1016/j.nanoen.2014.11.027,11853,2a,14060,x=0.0075,Mg0.9925Na0.0075Ag0.97Sb0.99,470.5,0.000020626,0.0021796,0.00021069,0.88098,1.1631,48482.4978182876,0.002474063
4120,10.1016/j.nanoen.2014.11.027,11853,2a,14060,x=0.0075,Mg0.9925Na0.0075Ag0.97Sb0.99,471,0.0000206,0.0021801,0.00021059,0.88135,1.1641,48543.6893203884,0.0024735916
4120,10.1016/j.nanoen.2014.11.027,11853,2a,14060,x=0.0075,Mg0.9925Na0.0075Ag0.97Sb0.99,471.5,0.000020574,0.0021806,0.00021049,0.88172,1.1651,48605.0354816759,0.0024731207
4120,10.1016/j.nanoen.2014.11.027,11853,2a,14060,x=0.0075,Mg0.9925Na0.0075Ag0.97Sb0.99,472,0.000020548,0.0021811,0.00021038,0.8821,1.1662,48666.536889235,0.0024726222
4120,10.1016/j.nanoen.2014.11.027,11853,2a,14060,x=0.0075,Mg0.9925Na0.0075Ag0.97Sb0.99,472.5,0.000020522,0.0021816,0.00021028,0.88247,1.1672,48728.1941331254,0.002472152
4120,10.1016/j.nanoen.2014.11.027,11853,2a,14060,x=0.0075,Mg0.9925Na0.0075Ag0.97Sb0.99,473,0.000020496,0.0021821,0.00021018,0.88284,1.1683,48790.0078064012,0.0024716823
4120,10.1016/j.nanoen.2014.11.027,11853,2a,14060,x=0.0075,Mg0.9925Na0.0075Ag0.97Sb0.99,473.5,0.00002047,0.0021826,0.00021007,0.88321,1.1693,48851.9785051295,0.002471213
4120,10.1016/j.nanoen.2014.11.027,11853,2a,14060,x=0.0075,Mg0.9925Na0.0075Ag0.97Sb0.99,474,0.000020444,0.0021831,0.00020997,0.88359,1.1703,48914.1068284093,0.0024707161
4120,10.1016/j.nanoen.2014.11.027,11853,2a,14060,x=0.0075,Mg0.9925Na0.0075Ag0.97Sb0.99,474.5,0.000020418,0.0021836,0.00020987,0.88396,1.1714,48976.3933783916,0.0024702475
4120,10.1016/j.nanoen.2014.11.027,11853,2a,14060,x=0.0075,Mg0.9925Na0.0075Ag0.97Sb0.99,475,0.000020392,0.0021841,0.00020977,0.88433,1.1724,49038.8387602982,0.0024697794
4120,10.1016/j.nanoen.2014.11.027,11853,2a,14060,x=0.0075,Mg0.9925Na0.0075Ag0.97Sb0.99,475.5,0.000020367,0.0021846,0.00020966,0.88471,1.1735,49099.0327490548,0.0024692837
4120,10.1016/j.nanoen.2014.11.027,11853,2a,14060,x=0.0075,Mg0.9925Na0.0075Ag0.97Sb0.99,476,0.000020341,0.0021851,0.00020956,0.88508,1.1745,49161.7914556806,0.0024688164
4120,10.1016/j.nanoen.2014.11.027,11853,2a,14060,x=0.0075,Mg0.9925Na0.0075Ag0.97Sb0.99,476.5,0.000020315,0.0021855,0.00020946,0.88545,1.1756,49224.710804824,0.0024682365
4120,10.1016/j.nanoen.2014.11.027,11853,2a,14060,x=0.0075,Mg0.9925Na0.0075Ag0.97Sb0.99,477,0.000020289,0.002186,0.00020935,0.88582,1.1766,49287.7914140667,0.00246777
4120,10.1016/j.nanoen.2014.11.027,11853,2a,14060,x=0.0075,Mg0.9925Na0.0075Ag0.97Sb0.99,477.5,0.000020263,0.0021865,0.00020925,0.8862,1.1776,49351.0339041603,0.002467276
4120,10.1016/j.nanoen.2014.11.027,11853,2a,14060,x=0.0075,Mg0.9925Na0.0075Ag0.97Sb0.99,478,0.000020237,0.002187,0.00020915,0.88657,1.1787,49414.4388990463,0.0024668103
4120,10.1016/j.nanoen.2014.11.027,11853,2a,14060,x=0.0075,Mg0.9925Na0.0075Ag0.97Sb0.99,478.5,0.000020211,0.0021875,0.00020905,0.88694,1.1797,49478.007025877,0.002466345
4120,10.1016/j.nanoen.2014.11.027,11853,2a,14060,x=0.0075,Mg0.9925Na0.0075Ag0.97Sb0.99,479,0.000020185,0.002188,0.00020894,0.88732,1.1808,49541.7389150359,0.0024658522
4120,10.1016/j.nanoen.2014.11.027,11853,2a,14060,x=0.0075,Mg0.9925Na0.0075Ag0.97Sb0.99,479.5,0.000020159,0.0021885,0.00020884,0.88769,1.1818,49605.6352001587,0.0024653877
4120,10.1016/j.nanoen.2014.11.027,11853,2a,14060,x=0.0075,Mg0.9925Na0.0075Ag0.97Sb0.99,480,0.000020133,0.002189,0.00020874,0.88806,1.1828,49669.6965181543,0.0024649235
4120,10.1016/j.nanoen.2014.11.027,11853,2a,14060,x=0.0075,Mg0.9925Na0.0075Ag0.97Sb0.99,480.5,0.000020108,0.0021895,0.00020863,0.88843,1.1839,49731.4501690869,0.0024644598
4120,10.1016/j.nanoen.2014.11.027,11853,2a,14060,x=0.0075,Mg0.9925Na0.0075Ag0.97Sb0.99,481,0.000020082,0.00219,0.00020853,0.88881,1.1849,49795.8370680211,0.0024639687
4120,10.1016/j.nanoen.2014.11.027,11853,2a,14060,x=0.0075,Mg0.9925Na0.0075Ag0.97Sb0.99,481.5,0.000020056,0.0021905,0.00020843,0.88918,1.186,49860.3909054647,0.0024635057
4120,10.1016/j.nanoen.2014.11.027,11853,2a,14060,x=0.0075,Mg0.9925Na0.0075Ag0.97Sb0.99,482,0.00002003,0.002191,0.00020833,0.88955,1.187,49925.1123315027,0.0024630431
4120,10.1016/j.nanoen.2014.11.027,11853,2a,14060,x=0.0075,Mg0.9925Na0.0075Ag0.97Sb0.99,482.5,0.000020004,0.0021915,0.00020822,0.88993,1.188,49990.0019996001,0.0024625532
4120,10.1016/j.nanoen.2014.11.027,11853,2a,14060,x=0.0075,Mg0.9925Na0.0075Ag0.97Sb0.99,483,0.000019978,0.002192,0.00020812,0.8903,1.1891,50055.0605666233,0.0024620914
4120,10.1016/j.nanoen.2014.11.027,11853,2a,14060,x=0.0075,Mg0.9925Na0.0075Ag0.97Sb0.99,483.5,0.000019952,0.0021925,0.00020802,0.89067,1.1901,50120.2886928629,0.00246163
4120,10.1016/j.nanoen.2014.11.027,11853,2a,14060,x=0.0075,Mg0.9925Na0.0075Ag0.97Sb0.99,484,0.000019926,0.002193,0.00020791,0.89105,1.1912,50185.6870420556,0.0024611414
4120,10.1016/j.nanoen.2014.11.027,11853,2a,14060,x=0.0075,Mg0.9925Na0.0075Ag0.97Sb0.99,484.5,0.0000199,0.0021935,0.00020781,0.89142,1.1922,50251.256281407,0.0024606807
4120,10.1016/j.nanoen.2014.11.027,11853,2a,14060,x=0.0075,Mg0.9925Na0.0075Ag0.97Sb0.99,485,0.000019874,0.002194,0.00020771,0.89179,1.1933,50316.9970816142,0.0024602205
4120,10.1016/j.nanoen.2014.11.027,11853,2a,14060,x=0.0075,Mg0.9925Na0.0075Ag0.97Sb0.99,485.5,0.000019849,0.0021945,0.0002076,0.89216,1.1943,50380.3718071439,0.0024597606
4120,10.1016/j.nanoen.2014.11.027,11853,2a,14060,x=0.0075,Mg0.9925Na0.0075Ag0.97Sb0.99,486,0.000019823,0.002195,0.0002075,0.89254,1.1953,50446.4510921657,0.0024592735
4120,10.1016/j.nanoen.2014.11.027,11853,2a,14060,x=0.0075,Mg0.9925Na0.0075Ag0.97Sb0.99,486.5,0.000019797,0.0021955,0.0002074,0.89291,1.1964,50512.7039450422,0.0024588144
4120,10.1016/j.nanoen.2014.11.027,11853,2a,14060,x=0.0075,Mg0.9925Na0.0075Ag0.97Sb0.99,487,0.000019771,0.002196,0.0002073,0.89328,1.1974,50579.1310505286,0.0024583557
4120,10.1016/j.nanoen.2014.11.027,11853,2a,14060,x=0.0075,Mg0.9925Na0.0075Ag0.97Sb0.99,487.5,0.000019745,0.0021965,0.00020719,0.89366,1.1985,50645.7330969866,0.0024578699
4120,10.1016/j.nanoen.2014.11.027,11853,2a,14060,x=0.0075,Mg0.9925Na0.0075Ag0.97Sb0.99,488,0.000019719,0.002197,0.00020709,0.89403,1.1995,50712.5107764085,0.0024574119
4120,10.1016/j.nanoen.2014.11.027,11853,2a,14060,x=0.0075,Mg0.9925Na0.0075Ag0.97Sb0.99,488.5,0.000019693,0.0021975,0.00020699,0.8944,1.2005,50779.4647844412,0.0024569544
4120,10.1016/j.nanoen.2014.11.027,11853,2a,14060,x=0.0075,Mg0.9925Na0.0075Ag0.97Sb0.99,489,0.000019667,0.002198,0.00020688,0.89477,1.2016,50846.5958204098,0.0024564972
4120,10.1016/j.nanoen.2014.11.027,11853,2a,14060,x=0.0075,Mg0.9925Na0.0075Ag0.97Sb0.99,489.5,0.000019641,0.0021985,0.00020678,0.89515,1.2026,50913.9045873428,0.002456013
4120,10.1016/j.nanoen.2014.11.027,11853,2a,14060,x=0.0075,Mg0.9925Na0.0075Ag0.97Sb0.99,490,0.000019616,0.002199,0.00020668,0.89552,1.2037,50978.792822186,0.0024555565
4120,10.1016/j.nanoen.2014.11.027,11853,2a,14060,x=0.0075,Mg0.9925Na0.0075Ag0.97Sb0.99,490.5,0.00001959,0.0021994,0.00020658,0.89589,1.2047,51046.4522715671,0.0024549889
4120,10.1016/j.nanoen.2014.11.027,11853,2a,14060,x=0.0075,Mg0.9925Na0.0075Ag0.97Sb0.99,491,0.000019564,0.0021999,0.00020647,0.89627,1.2057,51114.291555919,0.0024545059
4120,10.1016/j.nanoen.2014.11.027,11853,2a,14060,x=0.0075,Mg0.9925Na0.0075Ag0.97Sb0.99,491.5,0.000019538,0.0022004,0.00020637,0.89664,1.2068,51182.3113931825,0.0024540507
4120,10.1016/j.nanoen.2014.11.027,11853,2a,14060,x=0.0075,Mg0.9925Na0.0075Ag0.97Sb0.99,492,0.000019512,0.0022009,0.00020627,0.89701,1.2078,51250.5125051251,0.0024535958
4120,10.1016/j.nanoen.2014.11.027,11853,2a,14060,x=0.0075,Mg0.9925Na0.0075Ag0.97Sb0.99,492.5,0.000019486,0.0022014,0.00020616,0.89738,1.2089,51318.8956173663,0.0024531414
4120,10.1016/j.nanoen.2014.11.027,11853,2a,14060,x=0.0075,Mg0.9925Na0.0075Ag0.97Sb0.99,493,0.00001946,0.0022019,0.00020606,0.89776,1.2099,51387.4614594039,0.00245266
4120,10.1016/j.nanoen.2014.11.027,11853,2a,14060,x=0.0075,Mg0.9925Na0.0075Ag0.97Sb0.99,493.5,0.000019434,0.0022024,0.00020596,0.89813,1.211,51456.2107646393,0.0024522063
4120,10.1016/j.nanoen.2014.11.027,11853,2a,14060,x=0.0075,Mg0.9925Na0.0075Ag0.97Sb0.99,494,0.000019408,0.0022029,0.00020586,0.8985,1.212,51525.144270404,0.0024517529
4120,10.1016/j.nanoen.2014.11.027,11853,2a,14060,x=0.0075,Mg0.9925Na0.0075Ag0.97Sb0.99,494.5,0.000019382,0.0022034,0.00020575,0.89888,1.213,51594.2627179858,0.0024512727
4120,10.1016/j.nanoen.2014.11.027,11853,2a,14060,x=0.0075,Mg0.9925Na0.0075Ag0.97Sb0.99,495,0.000019357,0.0022039,0.00020565,0.89925,1.2141,51660.8978664049,0.0024508201
4120,10.1016/j.nanoen.2014.11.027,11853,2a,14060,x=0.0075,Mg0.9925Na0.0075Ag0.97Sb0.99,495.5,0.000019331,0.0022044,0.00020555,0.89962,1.2151,51730.3812529098,0.0024503679
4120,10.1016/j.nanoen.2014.11.027,11853,2a,14060,x=0.0075,Mg0.9925Na0.0075Ag0.97Sb0.99,496,0.000019305,0.0022049,0.00020544,0.89999,1.2162,51800.0518000518,0.0024499161
4120,10.1016/j.nanoen.2014.11.027,11853,2a,14060,x=0.0075,Mg0.9925Na0.0075Ag0.97Sb0.99,496.5,0.000019279,0.0022054,0.00020534,0.90037,1.2172,51869.9102650552,0.0024494375
4120,10.1016/j.nanoen.2014.11.027,11853,2a,14060,x=0.0075,Mg0.9925Na0.0075Ag0.97Sb0.99,497,0.000019253,0.0022059,0.00020524,0.90074,1.2182,51939.9574092349,0.0024489864
4120,10.1016/j.nanoen.2014.11.027,11853,2a,14060,x=0.0075,Mg0.9925Na0.0075Ag0.97Sb0.99,497.5,0.000019227,0.0022064,0.00020514,0.90111,1.2193,52010.1939980236,0.0024485357
4120,10.1016/j.nanoen.2014.11.027,11853,2a,14060,x=0.0075,Mg0.9925Na0.0075Ag0.97Sb0.99,498,0.000019201,0.0022069,0.00020503,0.90149,1.2203,52080.6208009999,0.0024480582
4120,10.1016/j.nanoen.2014.11.027,11853,2a,14060,x=0.0075,Mg0.9925Na0.0075Ag0.97Sb0.99,498.5,0.000019175,0.0022074,0.00020493,0.90186,1.2214,52151.2385919166,0.0024476083
4120,10.1016/j.nanoen.2014.11.027,11853,2a,14060,x=0.0075,Mg0.9925Na0.0075Ag0.97Sb0.99,499,0.000019149,0.0022079,0.00020483,0.90223,1.2224,52222.0481487284,0.0024471587
4120,10.1016/j.nanoen.2014.11.027,11853,2a,14060,x=0.0075,Mg0.9925Na0.0075Ag0.97Sb0.99,499.5,0.000019123,0.0022084,0.00020472,0.9026,1.2234,52293.0502536213,0.0024467095
4120,10.1016/j.nanoen.2014.11.027,11853,2a,14060,x=0.0075,Mg0.9925Na0.0075Ag0.97Sb0.99,500,0.000019098,0.0022089,0.00020462,0.90298,1.2245,52361.5038223898,0.0024462336
4120,10.1016/j.nanoen.2014.11.027,11853,2a,14060,x=0.0075,Mg0.9925Na0.0075Ag0.97Sb0.99,500.5,0.000019072,0.0022094,0.00020452,0.90335,1.2255,52432.8859060403,0.0024457851
4120,10.1016/j.nanoen.2014.11.027,11853,2a,14060,x=0.0075,Mg0.9925Na0.0075Ag0.97Sb0.99,501,0.000019046,0.0022099,0.00020441,0.90372,1.2266,52504.4628793447,0.0024453371
4120,10.1016/j.nanoen.2014.11.027,11853,2a,14060,x=0.0075,Mg0.9925Na0.0075Ag0.97Sb0.99,501.5,0.00001902,0.0022104,0.00020431,0.9041,1.2276,52576.2355415352,0.0024448623
4120,10.1016/j.nanoen.2014.11.027,11853,2a,14060,x=0.0075,Mg0.9925Na0.0075Ag0.97Sb0.99,502,0.000018994,0.0022109,0.00020421,0.90447,1.2287,52648.2046962199,0.002444415
4120,10.1016/j.nanoen.2014.11.027,11853,2a,14060,x=0.0075,Mg0.9925Na0.0075Ag0.97Sb0.99,502.5,0.000018968,0.0022114,0.00020411,0.90484,1.2297,52720.3711514129,0.002443968
4120,10.1016/j.nanoen.2014.11.027,11853,2a,14060,x=0.0075,Mg0.9925Na0.0075Ag0.97Sb0.99,503,0.000018942,0.0022119,0.000204,0.90521,1.2307,52792.735719565,0.0024435214
4120,10.1016/j.nanoen.2014.11.027,11853,2a,14060,x=0.0075,Mg0.9925Na0.0075Ag0.97Sb0.99,503.5,0.000018916,0.0022124,0.0002039,0.90559,1.2318,52865.2992175936,0.0024430482
4120,10.1016/j.nanoen.2014.11.027,11853,2a,14060,x=0.0075,Mg0.9925Na0.0075Ag0.97Sb0.99,504,0.00001889,0.0022129,0.0002038,0.90596,1.2328,52938.0624669137,0.0024426023
4120,10.1016/j.nanoen.2014.11.027,11853,2a,14060,x=0.0075,Mg0.9925Na0.0075Ag0.97Sb0.99,504.5,0.000018864,0.0022133,0.00020369,0.90633,1.2339,53011.026293469,0.0024420465
4120,10.1016/j.nanoen.2014.11.027,11853,2a,14060,x=0.0075,Mg0.9925Na0.0075Ag0.97Sb0.99,505,0.000018839,0.0022138,0.00020359,0.90671,1.2349,53081.3737459525,0.0024415745
4120,10.1016/j.nanoen.2014.11.027,11853,2a,14060,x=0.0075,Mg0.9925Na0.0075Ag0.97Sb0.99,505.5,0.000018813,0.0022143,0.00020349,0.90708,1.2359,53154.7334290119,0.0024411298
4120,10.1016/j.nanoen.2014.11.027,11853,2a,14060,x=0.0075,Mg0.9925Na0.0075Ag0.97Sb0.99,506,0.000018787,0.0022148,0.00020339,0.90745,1.237,53228.2961622398,0.0024406854
4120,10.1016/j.nanoen.2014.11.027,11853,2a,14060,x=0.0075,Mg0.9925Na0.0075Ag0.97Sb0.99,506.5,0.000018761,0.0022153,0.00020328,0.90783,1.238,53302.06278983,0.0024402146
4120,10.1016/j.nanoen.2014.11.027,11853,2a,14060,x=0.0075,Mg0.9925Na0.0075Ag0.97Sb0.99,507,0.000018735,0.0022158,0.00020318,0.9082,1.2391,53376.0341606619,0.002439771
4120,10.1016/j.nanoen.2014.11.027,11853,2a,14060,x=0.0075,Mg0.9925Na0.0075Ag0.97Sb0.99,507.5,0.000018709,0.0022163,0.00020308,0.90857,1.2401,53450.211128334,0.0024393277
4120,10.1016/j.nanoen.2014.11.027,11853,2a,14060,x=0.0075,Mg0.9925Na0.0075Ag0.97Sb0.99,508,0.000018683,0.0022168,0.00020297,0.90894,1.2412,53524.5945511963,0.0024388849
4120,10.1016/j.nanoen.2014.11.027,11853,2a,14060,x=0.0075,Mg0.9925Na0.0075Ag0.97Sb0.99,508.5,0.000018657,0.0022173,0.00020287,0.90932,1.2422,53599.1852923836,0.0024384155
4120,10.1016/j.nanoen.2014.11.027,11853,2a,14060,x=0.0075,Mg0.9925Na0.0075Ag0.97Sb0.99,509,0.000018631,0.0022178,0.00020277,0.90969,1.2432,53673.9842198486,0.0024379734
4120,10.1016/j.nanoen.2014.11.027,11853,2a,14060,x=0.0075,Mg0.9925Na0.0075Ag0.97Sb0.99,509.5,0.000018605,0.0022183,0.00020267,0.91006,1.2443,53748.9922063961,0.0024375316
4120,10.1016/j.nanoen.2014.11.027,11853,2a,14060,x=0.0075,Mg0.9925Na0.0075Ag0.97Sb0.99,510,0.00001858,0.0022188,0.00020256,0.91044,1.2453,53821.3132400431,0.0024370634
4120,10.1016/j.nanoen.2014.11.027,11853,2a,14060,x=0.0075,Mg0.9925Na0.0075Ag0.97Sb0.99,510.5,0.000018554,0.0022193,0.00020246,0.91081,1.2464,53896.7338579282,0.0024366223
4120,10.1016/j.nanoen.2014.11.027,11853,2a,14060,x=0.0075,Mg0.9925Na0.0075Ag0.97Sb0.99,511,0.000018528,0.0022198,0.00020236,0.91118,1.2474,53972.366148532,0.0024361817
4120,10.1016/j.nanoen.2014.11.027,11853,2a,14060,x=0.0075,Mg0.9925Na0.0075Ag0.97Sb0.99,511.5,0.000018502,0.0022203,0.00020225,0.91155,1.2484,54048.2110042158,0.0024357413
4120,10.1016/j.nanoen.2014.11.027,11853,2a,14060,x=0.0075,Mg0.9925Na0.0075Ag0.97Sb0.99,512,0.000018476,0.0022208,0.00020215,0.91193,1.2495,54124.2693223641,0.0024352746
4120,10.1016/j.nanoen.2014.11.027,11853,2a,14060,x=0.0075,Mg0.9925Na0.0075Ag0.97Sb0.99,512.5,0.00001845,0.0022213,0.00020205,0.9123,1.2505,54200.5420054201,0.002434835
4120,10.1016/j.nanoen.2014.11.027,11853,2a,14060,x=0.0075,Mg0.9925Na0.0075Ag0.97Sb0.99,513,0.000018424,0.0022218,0.00020195,0.91267,1.2516,54277.0299609205,0.0024343958
4120,10.1016/j.nanoen.2014.11.027,11853,2a,14060,x=0.0075,Mg0.9925Na0.0075Ag0.97Sb0.99,513.5,0.000018398,0.0022223,0.00020184,0.91305,1.2526,54353.7341015328,0.0024339302
4120,10.1016/j.nanoen.2014.11.027,11853,2a,14060,x=0.0075,Mg0.9925Na0.0075Ag0.97Sb0.99,514,0.000018372,0.0022228,0.00020174,0.91342,1.2536,54430.6553450904,0.0024334917
4120,10.1016/j.nanoen.2014.11.027,11853,2a,14060,x=0.0075,Mg0.9925Na0.0075Ag0.97Sb0.99,514.5,0.000018346,0.0022233,0.00020164,0.91379,1.2547,54507.7946146299,0.0024330535
4120,10.1016/j.nanoen.2014.11.027,11853,2a,14060,x=0.0075,Mg0.9925Na0.0075Ag0.97Sb0.99,515,0.000018321,0.0022238,0.00020153,0.91416,1.2557,54582.1734621473,0.0024326157
4120,10.1016/j.nanoen.2014.11.027,11853,2a,14060,x=0.0075,Mg0.9925Na0.0075Ag0.97Sb0.99,515.5,0.000018295,0.0022243,0.00020143,0.91454,1.2568,54659.7430992074,0.0024321517
4120,10.1016/j.nanoen.2014.11.027,11853,2a,14060,x=0.0075,Mg0.9925Na0.0075Ag0.97Sb0.99,516,0.000018269,0.0022248,0.00020133,0.91491,1.2578,54737.5335267393,0.0024317146
4120,10.1016/j.nanoen.2014.11.027,11853,2a,14060,x=0.0075,Mg0.9925Na0.0075Ag0.97Sb0.99,516.5,0.000018243,0.0022253,0.00020122,0.91528,1.2589,54815.5456887573,0.0024312779
4120,10.1016/j.nanoen.2014.11.027,11853,2a,14060,x=0.0075,Mg0.9925Na0.0075Ag0.97Sb0.99,517,0.000018217,0.0022258,0.00020112,0.91566,1.2599,54893.7805346654,0.0024308149
4120,10.1016/j.nanoen.2014.11.027,11853,2a,14060,x=0.0075,Mg0.9925Na0.0075Ag0.97Sb0.99,517.5,0.000018191,0.0022263,0.00020102,0.91603,1.2609,54972.2390192953,0.0024303789
4120,10.1016/j.nanoen.2014.11.027,11853,2a,14060,x=0.0075,Mg0.9925Na0.0075Ag0.97Sb0.99,518,0.000018165,0.0022268,0.00020092,0.9164,1.262,55050.9221029452,0.0024299433
4120,10.1016/j.nanoen.2014.11.027,11853,2a,14060,x=0.0075,Mg0.9925Na0.0075Ag0.97Sb0.99,518.5,0.000018139,0.0022272,0.00020081,0.91677,1.263,55129.8307514196,0.0024293989
4120,10.1016/j.nanoen.2014.11.027,11853,2a,14060,x=0.0075,Mg0.9925Na0.0075Ag0.97Sb0.99,519,0.000018113,0.0022277,0.00020071,0.91715,1.2641,55208.965936068,0.0024289375
4120,10.1016/j.nanoen.2014.11.027,11853,2a,14060,x=0.0075,Mg0.9925Na0.0075Ag0.97Sb0.99,519.5,0.000018087,0.0022282,0.00020061,0.91752,1.2651,55288.3286338254,0.0024285029
4120,10.1016/j.nanoen.2014.11.027,11853,2a,14060,x=0.0075,Mg0.9925Na0.0075Ag0.97Sb0.99,520,0.000018062,0.0022287,0.0002005,0.91789,1.2661,55364.8543904329,0.0024280687
4120,10.1016/j.nanoen.2014.11.027,11853,2a,14060,x=0.0075,Mg0.9925Na0.0075Ag0.97Sb0.99,520.5,0.000018036,0.0022292,0.0002004,0.91827,1.2672,55444.6662231093,0.0024276084
4120,10.1016/j.nanoen.2014.11.027,11853,2a,14060,x=0.0075,Mg0.9925Na0.0075Ag0.97Sb0.99,521,0.00001801,0.0022297,0.0002003,0.91864,1.2682,55524.7084952804,0.002427175
4120,10.1016/j.nanoen.2014.11.027,11853,2a,14060,x=0.0075,Mg0.9925Na0.0075Ag0.97Sb0.99,521.5,0.000017984,0.0022302,0.0002002,0.91901,1.2693,55604.9822064057,0.0024267418
4120,10.1016/j.nanoen.2014.11.027,11853,2a,14060,x=0.0075,Mg0.9925Na0.0075Ag0.97Sb0.99,522,0.000017958,0.0022307,0.00020009,0.91938,1.2703,55685.4883617329,0.002426309
4120,10.1016/j.nanoen.2014.11.027,11853,2a,14060,x=0.0075,Mg0.9925Na0.0075Ag0.97Sb0.99,522.5,0.000017932,0.0022312,0.00019999,0.91976,1.2713,55766.2279723399,0.0024258502
4120,10.1016/j.nanoen.2014.11.027,11853,2a,14060,x=0.0075,Mg0.9925Na0.0075Ag0.97Sb0.99,523,0.000017906,0.0022317,0.00019989,0.92013,1.2724,55847.202055177,0.0024254181
4120,10.1016/j.nanoen.2014.11.027,11853,2a,14060,x=0.0075,Mg0.9925Na0.0075Ag0.97Sb0.99,523.5,0.00001788,0.0022322,0.00019978,0.9205,1.2734,55928.4116331096,0.0024249864
4120,10.1016/j.nanoen.2014.11.027,11853,2a,14060,x=0.0075,Mg0.9925Na0.0075Ag0.97Sb0.99,524,0.000017854,0.0022327,0.00019968,0.92088,1.2745,56009.8577349614,0.0024245287
4120,10.1016/j.nanoen.2014.11.027,11853,2a,14060,x=0.0075,Mg0.9925Na0.0075Ag0.97Sb0.99,524.5,0.000017828,0.0022332,0.00019958,0.92125,1.2755,56091.5413955575,0.0024240977
4120,10.1016/j.nanoen.2014.11.027,11853,2a,14060,x=0.0075,Mg0.9925Na0.0075Ag0.97Sb0.99,525,0.000017803,0.0022337,0.00019948,0.92162,1.2766,56170.308374993,0.002423667
4120,10.1016/j.nanoen.2014.11.027,11853,2a,14060,x=0.0075,Mg0.9925Na0.0075Ag0.97Sb0.99,525.5,0.000017777,0.0022342,0.00019937,0.92199,1.2776,56252.4610451707,0.0024232367
4120,10.1016/j.nanoen.2014.11.027,11853,2a,14060,x=0.0075,Mg0.9925Na0.0075Ag0.97Sb0.99,526,0.000017751,0.0022347,0.00019927,0.92237,1.2786,56334.8543744014,0.0024227804
4120,10.1016/j.nanoen.2014.11.027,11853,2a,14060,x=0.0075,Mg0.9925Na0.0075Ag0.97Sb0.99,526.5,0.000017725,0.0022352,0.00019917,0.92274,1.2797,56417.4894217207,0.0024223508
4120,10.1016/j.nanoen.2014.11.027,11853,2a,14060,x=0.0075,Mg0.9925Na0.0075Ag0.97Sb0.99,527,0.000017699,0.0022357,0.00019906,0.92311,1.2807,56500.3672523871,0.0024219215
4120,10.1016/j.nanoen.2014.11.027,11853,2a,14060,x=0.0075,Mg0.9925Na0.0075Ag0.97Sb0.99,527.5,0.000017673,0.0022362,0.00019896,0.92349,1.2818,56583.4889379279,0.0024214664
4120,10.1016/j.nanoen.2014.11.027,11853,2a,14060,x=0.0075,Mg0.9925Na0.0075Ag0.97Sb0.99,528,0.000017647,0.0022367,0.00019886,0.92386,1.2828,56666.8555561852,0.0024210378
4120,10.1016/j.nanoen.2014.11.027,11853,2a,14060,x=0.0075,Mg0.9925Na0.0075Ag0.97Sb0.99,528.5,0.000017621,0.0022372,0.00019876,0.92423,1.2838,56750.4681913626,0.0024206096
4120,10.1016/j.nanoen.2014.11.027,11853,2a,14060,x=0.0075,Mg0.9925Na0.0075Ag0.97Sb0.99,529,0.000017595,0.0022377,0.00019865,0.9246,1.2849,56834.3279340722,0.0024201817
4120,10.1016/j.nanoen.2014.11.027,11853,2a,14060,x=0.0075,Mg0.9925Na0.0075Ag0.97Sb0.99,529.5,0.000017569,0.0022382,0.00019855,0.92498,1.2859,56918.435881382,0.002419728
4120,10.1016/j.nanoen.2014.11.027,11853,2a,14060,x=0.0075,Mg0.9925Na0.0075Ag0.97Sb0.99,530,0.000017544,0.0022387,0.00019845,0.92535,1.287,56999.544003648,0.0024193008
4120,10.1016/j.nanoen.2014.11.027,11853,2a,14060,x=0.0075,Mg0.9925Na0.0075Ag0.97Sb0.99,530.5,0.000017518,0.0022392,0.00019834,0.92572,1.288,57084.1420253454,0.002418874
4120,10.1016/j.nanoen.2014.11.027,11853,2a,14060,x=0.0075,Mg0.9925Na0.0075Ag0.97Sb0.99,531,0.000017492,0.0022397,0.00019824,0.9261,1.289,57168.9915389892,0.0024184213
4120,10.1016/j.nanoen.2014.11.027,11853,2a,14060,x=0.0075,Mg0.9925Na0.0075Ag0.97Sb0.99,531.5,0.000017466,0.0022402,0.00019814,0.92647,1.2901,57254.0936676972,0.0024179952
4120,10.1016/j.nanoen.2014.11.027,11853,2a,14060,x=0.0075,Mg0.9925Na0.0075Ag0.97Sb0.99,532,0.00001744,0.0022407,0.00019803,0.92684,1.2911,57339.4495412844,0.0024175694
4120,10.1016/j.nanoen.2014.11.027,11853,2a,14060,x=0.0075,Mg0.9925Na0.0075Ag0.97Sb0.99,532.5,0.000017414,0.0022411,0.00019793,0.92722,1.2922,57425.0602963133,0.00241701
4120,10.1016/j.nanoen.2014.11.027,11853,2a,14060,x=0.0075,Mg0.9925Na0.0075Ag0.97Sb0.99,533,0.000017388,0.0022416,0.00019783,0.92759,1.2932,57510.9270761445,0.0024165849
4120,10.1016/j.nanoen.2014.11.027,11853,2a,14060,x=0.0075,Mg0.9925Na0.0075Ag0.97Sb0.99,533.5,0.000017362,0.0022421,0.00019773,0.92796,1.2943,57597.0510309872,0.0024161602
4120,10.1016/j.nanoen.2014.11.027,11853,2a,14060,x=0.0075,Mg0.9925Na0.0075Ag0.97Sb0.99,534,0.000017336,0.0022426,0.00019762,0.92833,1.2953,57683.4333179511,0.0024157358
4120,10.1016/j.nanoen.2014.11.027,11853,2a,14060,x=0.0075,Mg0.9925Na0.0075Ag0.97Sb0.99,534.5,0.00001731,0.0022431,0.00019752,0.92871,1.2963,57770.0751010976,0.0024152857
4120,10.1016/j.nanoen.2014.11.027,11853,2a,14060,x=0.0075,Mg0.9925Na0.0075Ag0.97Sb0.99,535,0.000017285,0.0022436,0.00019742,0.92908,1.2974,57853.6303153023,0.002414862
4120,10.1016/j.nanoen.2014.11.027,11853,2a,14060,x=0.0075,Mg0.9925Na0.0075Ag0.97Sb0.99,535.5,0.000017259,0.0022441,0.00019731,0.92945,1.2984,57940.7845182224,0.0024144386
4120,10.1016/j.nanoen.2014.11.027,11853,2a,14060,x=0.0075,Mg0.9925Na0.0075Ag0.97Sb0.99,536,0.000017233,0.0022446,0.00019721,0.92983,1.2995,58028.2017060291,0.0024139897
4120,10.1016/j.nanoen.2014.11.027,11853,2a,14060,x=0.0075,Mg0.9925Na0.0075Ag0.97Sb0.99,536.5,0.000017207,0.0022451,0.00019711,0.9302,1.3005,58115.8830708433,0.002413567
4120,10.1016/j.nanoen.2014.11.027,11853,2a,14060,x=0.0075,Mg0.9925Na0.0075Ag0.97Sb0.99,537,0.000017181,0.0022456,0.00019701,0.93057,1.3015,58203.8298120016,0.0024131446
4120,10.1016/j.nanoen.2014.11.027,11853,2a,14060,x=0.0075,Mg0.9925Na0.0075Ag0.97Sb0.99,537.5,0.000017155,0.0022461,0.0001969,0.93094,1.3026,58292.0431361119,0.0024127226
4120,10.1016/j.nanoen.2014.11.027,11853,2a,14060,x=0.0075,Mg0.9925Na0.0075Ag0.97Sb0.99,538,0.000017129,0.0022466,0.0001968,0.93132,1.3036,58380.5242571078,0.0024122751
4120,10.1016/j.nanoen.2014.11.027,11853,2a,14060,x=0.0075,Mg0.9925Na0.0075Ag0.97Sb0.99,538.5,0.000017103,0.0022471,0.0001967,0.93169,1.3047,58469.2743963047,0.0024118537
4120,10.1016/j.nanoen.2014.11.027,11853,2a,14060,x=0.0075,Mg0.9925Na0.0075Ag0.97Sb0.99,539,0.000017077,0.0022476,0.00019659,0.93206,1.3057,58558.2947824559,0.0024114327
4120,10.1016/j.nanoen.2014.11.027,11853,2a,14060,x=0.0075,Mg0.9925Na0.0075Ag0.97Sb0.99,539.5,0.000017051,0.0022481,0.00019649,0.93244,1.3068,58647.5866518093,0.0024109862
4120,10.1016/j.nanoen.2014.11.027,11853,2a,14060,x=0.0075,Mg0.9925Na0.0075Ag0.97Sb0.99,540,0.000017026,0.0022486,0.00019639,0.93281,1.3078,58733.7013978621,0.0024105659
4120,10.1016/j.nanoen.2014.11.027,11853,2a,14060,x=0.0075,Mg0.9925Na0.0075Ag0.97Sb0.99,540.5,0.000017,0.0022491,0.00019629,0.93318,1.3088,58823.5294117647,0.002410146
4120,10.1016/j.nanoen.2014.11.027,11853,2a,14060,x=0.0075,Mg0.9925Na0.0075Ag0.97Sb0.99,541,0.000016974,0.0022496,0.00019618,0.93355,1.3099,58913.632614587,0.0024097263
4120,10.1016/j.nanoen.2014.11.027,11853,2a,14060,x=0.0075,Mg0.9925Na0.0075Ag0.97Sb0.99,541.5,0.000016948,0.0022501,0.00019608,0.93393,1.3109,59004.0122728346,0.0024092812
4120,10.1016/j.nanoen.2014.11.027,11853,2a,14060,x=0.0075,Mg0.9925Na0.0075Ag0.97Sb0.99,542,0.000016922,0.0022506,0.00019598,0.9343,1.312,59094.6696607966,0.0024088622
4120,10.1016/j.nanoen.2014.11.027,11853,2a,14060,x=0.0075,Mg0.9925Na0.0075Ag0.97Sb0.99,542.5,0.000016896,0.0022511,0.00019587,0.93467,1.313,59185.6060606061,0.0024084436
4120,10.1016/j.nanoen.2014.11.027,11853,2a,14060,x=0.0075,Mg0.9925Na0.0075Ag0.97Sb0.99,543,0.00001687,0.0022516,0.00019577,0.93505,1.314,59276.8227622999,0.0024079996
4120,10.1016/j.nanoen.2014.11.027,11853,2a,14060,x=0.0075,Mg0.9925Na0.0075Ag0.97Sb0.99,543.5,0.000016844,0.0022521,0.00019567,0.93542,1.3151,59368.3210638803,0.0024075816
4120,10.1016/j.nanoen.2014.11.027,11853,2a,14060,x=0.0075,Mg0.9925Na0.0075Ag0.97Sb0.99,544,0.000016818,0.0022526,0.00019557,0.93579,1.3161,59460.1022713759,0.002407164
4120,10.1016/j.nanoen.2014.11.027,11853,2a,14060,x=0.0075,Mg0.9925Na0.0075Ag0.97Sb0.99,544.5,0.000016792,0.0022531,0.00019546,0.93616,1.3172,59552.1676989042,0.0024067467
4120,10.1016/j.nanoen.2014.11.027,11853,2a,14060,x=0.0075,Mg0.9925Na0.0075Ag0.97Sb0.99,545,0.000016767,0.0022536,0.00019536,0.93654,1.3182,59640.961412298,0.0024063041
4120,10.1016/j.nanoen.2014.11.027,11853,2a,14060,x=0.0075,Mg0.9925Na0.0075Ag0.97Sb0.99,545.5,0.000016741,0.0022541,0.00019526,0.93691,1.3192,59733.588196643,0.0024058874
4120,10.1016/j.nanoen.2014.11.027,11854,2b,14060,x=0.0075,Mg0.9925Na0.0075Ag0.97Sb0.99,305.5,,0.0020158,0.00024465,0.75792,0.81943,,0.0026596475
4120,10.1016/j.nanoen.2014.11.027,11854,2b,14060,x=0.0075,Mg0.9925Na0.0075Ag0.97Sb0.99,546,,,0.00019515,0.93728,,,
4120,10.1016/j.nanoen.2014.11.027,11857,5,14060,x=0.0075,Mg0.9925Na0.0075Ag0.97Sb0.99,305,,,,,0.81839,,
4120,10.1016/j.nanoen.2014.11.027,11853,2a,14061,x=0.01,Mg0.99Na0.01Ag0.97Sb0.99,304,0.000032145,0.0019635,0.00025286,0.76368,0.78944,31109.0371752994,0.0025711031
4120,10.1016/j.nanoen.2014.11.027,11853,2a,14061,x=0.01,Mg0.99Na0.01Ag0.97Sb0.99,304.5,0.000032116,0.001964,0.00025275,0.76403,0.79052,31137.1279113215,0.0025705797
4120,10.1016/j.nanoen.2014.11.027,11853,2a,14061,x=0.01,Mg0.99Na0.01Ag0.97Sb0.99,305,0.000032087,0.0019646,0.00025265,0.76439,0.79161,31165.2694237542,0.002570154
4120,10.1016/j.nanoen.2014.11.027,11853,2a,14061,x=0.01,Mg0.99Na0.01Ag0.97Sb0.99,305.5,0.000032058,0.0019652,0.00025254,0.76474,0.79269,31193.4618503962,0.0025697623
4120,10.1016/j.nanoen.2014.11.027,11853,2a,14061,x=0.01,Mg0.99Na0.01Ag0.97Sb0.99,306,0.000032029,0.0019658,0.00025244,0.7651,0.79377,31221.7053295451,0.0025693373
4120,10.1016/j.nanoen.2014.11.027,11853,2a,14061,x=0.01,Mg0.99Na0.01Ag0.97Sb0.99,306.5,0.000032,0.0019663,0.00025233,0.76546,0.79485,31250,0.0025687822
4120,10.1016/j.nanoen.2014.11.027,11853,2a,14061,x=0.01,Mg0.99Na0.01Ag0.97Sb0.99,307,0.000031971,0.0019669,0.00025223,0.76581,0.79594,31278.3460010635,0.0025683916
4120,10.1016/j.nanoen.2014.11.027,11853,2a,14061,x=0.01,Mg0.99Na0.01Ag0.97Sb0.99,307.5,0.000031942,0.0019675,0.00025212,0.76617,0.79702,31306.743472544,0.0025679679
4120,10.1016/j.nanoen.2014.11.027,11853,2a,14061,x=0.01,Mg0.99Na0.01Ag0.97Sb0.99,308,0.000031913,0.001968,0.00025202,0.76652,0.7981,31335.1925547583,0.0025674477
4120,10.1016/j.nanoen.2014.11.027,11853,2a,14061,x=0.01,Mg0.99Na0.01Ag0.97Sb0.99,308.5,0.000031884,0.0019686,0.00025192,0.76688,0.79918,31363.6933885334,0.0025670248
4120,10.1016/j.nanoen.2014.11.027,11853,2a,14061,x=0.01,Mg0.99Na0.01Ag0.97Sb0.99,309,0.000031855,0.0019692,0.00025181,0.76724,0.80027,31392.2461152095,0.0025666024
4120,10.1016/j.nanoen.2014.11.027,11853,2a,14061,x=0.01,Mg0.99Na0.01Ag0.97Sb0.99,309.5,0.000031826,0.0019698,0.00025171,0.76759,0.80135,31420.8508766417,0.0025662137
