Repository: RamyaGuru/STD2_EffMass

# STD2_EffMass
Effective mass modeling of StarryData2 data

File: csvfiles/thermopropsofzintlphase10.1007s1166401543036.csv (part 6 of 19)
sid,DOI,figureid,fignum,sampleid,samplename,composition,Temperature,Electrical resistivity,Power factor,Seebeck coefficient,Thermal conductivity,ZT,Electrical conductivity,Figure of merit Z
10954,10.1007/s11664-015-4303-6,5134,3(a),6468,x=0.1,Ca0.9Eu0.1Zn2Sb2,557.5,0.000022657,0.0010926,0.00015733,2.2016,0.30207,44136.4699651322,0.0004962754
10954,10.1007/s11664-015-4303-6,5134,3(a),6468,x=0.1,Ca0.9Eu0.1Zn2Sb2,558,0.000022672,0.0010932,0.00015743,2.1997,0.3026,44107.2688779111,0.0004969769
10954,10.1007/s11664-015-4303-6,5134,3(a),6468,x=0.1,Ca0.9Eu0.1Zn2Sb2,558.5,0.000022687,0.0010938,0.00015752,2.1977,0.30313,44078.1064045489,0.0004977021
10954,10.1007/s11664-015-4303-6,5134,3(a),6468,x=0.1,Ca0.9Eu0.1Zn2Sb2,559,0.000022702,0.0010943,0.00015761,2.1958,0.30366,44048.982468505,0.0004983605
10954,10.1007/s11664-015-4303-6,5134,3(a),6468,x=0.1,Ca0.9Eu0.1Zn2Sb2,559.5,0.000022717,0.0010949,0.0001577,2.1938,0.30418,44019.896993441,0.0004990883
10954,10.1007/s11664-015-4303-6,5134,3(a),6468,x=0.1,Ca0.9Eu0.1Zn2Sb2,560,0.000022732,0.0010955,0.00015779,2.1919,0.30471,43990.8499032201,0.0004997947
10954,10.1007/s11664-015-4303-6,5134,3(a),6468,x=0.1,Ca0.9Eu0.1Zn2Sb2,560.5,0.000022747,0.001096,0.00015789,2.1899,0.30524,43961.8411219062,0.0005004795
10954,10.1007/s11664-015-4303-6,5134,3(a),6468,x=0.1,Ca0.9Eu0.1Zn2Sb2,561,0.000022762,0.0010966,0.00015798,2.188,0.30577,43932.8705737633,0.0005011883
10954,10.1007/s11664-015-4303-6,5134,3(a),6468,x=0.1,Ca0.9Eu0.1Zn2Sb2,561.5,0.000022778,0.0010972,0.00015807,2.186,0.30629,43902.0107120906,0.0005019213
10954,10.1007/s11664-015-4303-6,5134,3(a),6468,x=0.1,Ca0.9Eu0.1Zn2Sb2,562,0.000022793,0.0010977,0.00015816,2.1841,0.30682,43873.1189400254,0.0005025869
10954,10.1007/s11664-015-4303-6,5134,3(a),6468,x=0.1,Ca0.9Eu0.1Zn2Sb2,562.5,0.000022808,0.0010983,0.00015825,2.1821,0.30735,43844.2651701158,0.0005033225
10954,10.1007/s11664-015-4303-6,5134,3(a),6468,x=0.1,Ca0.9Eu0.1Zn2Sb2,563,0.000022823,0.0010989,0.00015834,2.1802,0.30788,43815.4493274328,0.0005040363
10954,10.1007/s11664-015-4303-6,5134,3(a),6468,x=0.1,Ca0.9Eu0.1Zn2Sb2,563.5,0.000022838,0.0010994,0.00015844,2.1782,0.3084,43786.6713372449,0.0005047287
10954,10.1007/s11664-015-4303-6,5134,3(a),6468,x=0.1,Ca0.9Eu0.1Zn2Sb2,564,0.000022853,0.0011,0.00015853,2.1763,0.30893,43757.9311250164,0.000505445
10954,10.1007/s11664-015-4303-6,5134,3(a),6468,x=0.1,Ca0.9Eu0.1Zn2Sb2,564.5,0.000022868,0.0011006,0.00015862,2.1743,0.30946,43729.2286164072,0.0005061859
10954,10.1007/s11664-015-4303-6,5134,3(a),6468,x=0.1,Ca0.9Eu0.1Zn2Sb2,565,0.000022883,0.0011011,0.00015871,2.1723,0.30999,43700.5637372722,0.0005068821
10954,10.1007/s11664-015-4303-6,5134,3(a),6468,x=0.1,Ca0.9Eu0.1Zn2Sb2,565.5,0.000022898,0.0011017,0.0001588,2.1704,0.31052,43671.9364136606,0.0005076023
10954,10.1007/s11664-015-4303-6,5134,3(a),6468,x=0.1,Ca0.9Eu0.1Zn2Sb2,566,0.000022914,0.0011023,0.0001589,2.1684,0.31104,43641.4419132408,0.0005083472
10954,10.1007/s11664-015-4303-6,5134,3(a),6468,x=0.1,Ca0.9Eu0.1Zn2Sb2,566.5,0.000022929,0.0011028,0.00015899,2.1665,0.31157,43612.8919708666,0.0005090238
10954,10.1007/s11664-015-4303-6,5134,3(a),6468,x=0.1,Ca0.9Eu0.1Zn2Sb2,567,0.000022944,0.0011034,0.00015908,2.1645,0.3121,43584.3793584379,0.0005097713
10954,10.1007/s11664-015-4303-6,5134,3(a),6468,x=0.1,Ca0.9Eu0.1Zn2Sb2,567.5,0.000022959,0.001104,0.00015917,2.1626,0.31263,43555.9040027876,0.0005104966
10954,10.1007/s11664-015-4303-6,5134,3(a),6468,x=0.1,Ca0.9Eu0.1Zn2Sb2,568,0.000022974,0.0011045,0.00015926,2.1606,0.31315,43527.4658309393,0.0005112006
10954,10.1007/s11664-015-4303-6,5134,3(a),6468,x=0.1,Ca0.9Eu0.1Zn2Sb2,568.5,0.000022989,0.0011051,0.00015936,2.1587,0.31368,43499.0647701074,0.0005119285
10954,10.1007/s11664-015-4303-6,5134,3(a),6468,x=0.1,Ca0.9Eu0.1Zn2Sb2,569,0.000023004,0.0011057,0.00015945,2.1567,0.31421,43470.7007476961,0.0005126814
10954,10.1007/s11664-015-4303-6,5134,3(a),6468,x=0.1,Ca0.9Eu0.1Zn2Sb2,569.5,0.000023019,0.0011063,0.00015954,2.1548,0.31474,43442.3736912985,0.0005134119
10954,10.1007/s11664-015-4303-6,5134,3(a),6468,x=0.1,Ca0.9Eu0.1Zn2Sb2,570,0.000023035,0.0011068,0.00015963,2.1528,0.31526,43412.1988278706,0.0005141211
10954,10.1007/s11664-015-4303-6,5134,3(a),6468,x=0.1,Ca0.9Eu0.1Zn2Sb2,570.5,0.00002305,0.0011074,0.00015972,2.1509,0.31579,43383.9479392625,0.0005148542
10954,10.1007/s11664-015-4303-6,5134,3(a),6468,x=0.1,Ca0.9Eu0.1Zn2Sb2,571,0.000023065,0.001108,0.00015982,2.1489,0.31632,43355.7337957945,0.0005156126
10954,10.1007/s11664-015-4303-6,5134,3(a),6468,x=0.1,Ca0.9Eu0.1Zn2Sb2,571.5,0.00002308,0.0011085,0.00015991,2.147,0.31685,43327.5563258232,0.0005163018
10954,10.1007/s11664-015-4303-6,5134,3(a),6468,x=0.1,Ca0.9Eu0.1Zn2Sb2,572,0.000023095,0.0011091,0.00016,2.145,0.31737,43299.4154578913,0.0005170629
10954,10.1007/s11664-015-4303-6,5134,3(a),6468,x=0.1,Ca0.9Eu0.1Zn2Sb2,572.5,0.00002311,0.0011097,0.00016009,2.1431,0.3179,43271.311120727,0.0005178013
10954,10.1007/s11664-015-4303-6,5134,3(a),6468,x=0.1,Ca0.9Eu0.1Zn2Sb2,573,0.000023125,0.0011102,0.00016018,2.1411,0.31843,43243.2432432432,0.0005185185
10954,10.1007/s11664-015-4303-6,5134,3(a),6468,x=0.1,Ca0.9Eu0.1Zn2Sb2,573.5,0.00002314,0.0011108,0.00016027,2.1392,0.31896,43215.2117545376,0.0005192595
10954,10.1007/s11664-015-4303-6,5134,3(a),6468,x=0.1,Ca0.9Eu0.1Zn2Sb2,574,0.000023155,0.0011114,0.00016037,2.1372,0.31949,43187.2165838912,0.0005200262
10954,10.1007/s11664-015-4303-6,5134,3(a),6468,x=0.1,Ca0.9Eu0.1Zn2Sb2,574.5,0.000023171,0.0011119,0.00016046,2.1352,0.32001,43157.3950196366,0.0005207475
10954,10.1007/s11664-015-4303-6,5134,3(a),6468,x=0.1,Ca0.9Eu0.1Zn2Sb2,575,0.000023186,0.0011125,0.00016055,2.1333,0.32054,43129.4746829984,0.0005214925
10954,10.1007/s11664-015-4303-6,5134,3(a),6468,x=0.1,Ca0.9Eu0.1Zn2Sb2,575.5,0.000023201,0.0011131,0.00016064,2.1313,0.32107,43101.5904486876,0.0005222634
10954,10.1007/s11664-015-4303-6,5134,3(a),6468,x=0.1,Ca0.9Eu0.1Zn2Sb2,576,0.000023216,0.0011136,0.00016073,2.1294,0.3216,43073.7422467264,0.0005229642
10954,10.1007/s11664-015-4303-6,5134,3(a),6468,x=0.1,Ca0.9Eu0.1Zn2Sb2,576.5,0.000023231,0.0011142,0.00016083,2.1274,0.32212,43045.9300073178,0.0005237379
10954,10.1007/s11664-015-4303-6,5134,3(a),6468,x=0.1,Ca0.9Eu0.1Zn2Sb2,577,0.000023246,0.0011148,0.00016092,2.1255,0.32265,43018.1536608449,0.0005244884
10954,10.1007/s11664-015-4303-6,5134,3(a),6468,x=0.1,Ca0.9Eu0.1Zn2Sb2,577.5,0.000023261,0.0011153,0.00016101,2.1235,0.32318,42990.4131378703,0.0005252178
10954,10.1007/s11664-015-4303-6,5134,3(a),6468,x=0.1,Ca0.9Eu0.1Zn2Sb2,578,0.000023276,0.0011159,0.0001611,2.1216,0.32371,42962.7083691356,0.000525971
10954,10.1007/s11664-015-4303-6,5134,3(a),6468,x=0.1,Ca0.9Eu0.1Zn2Sb2,578.5,0.000023292,0.0011165,0.00016119,2.1196,0.32423,42933.1959471063,0.0005267503
10954,10.1007/s11664-015-4303-6,5134,3(a),6468,x=0.1,Ca0.9Eu0.1Zn2Sb2,579,0.000023307,0.001117,0.00016129,2.1177,0.32476,42905.5648517613,0.000527459
10954,10.1007/s11664-015-4303-6,5134,3(a),6468,x=0.1,Ca0.9Eu0.1Zn2Sb2,579.5,0.000023322,0.0011176,0.00016138,2.1157,0.32529,42877.969299374,0.0005282412
10954,10.1007/s11664-015-4303-6,5134,3(a),6468,x=0.1,Ca0.9Eu0.1Zn2Sb2,580,0.000023337,0.0011182,0.00016147,2.1138,0.32582,42850.4092214081,0.0005289999
10954,10.1007/s11664-015-4303-6,5134,3(a),6468,x=0.1,Ca0.9Eu0.1Zn2Sb2,580.5,0.000023352,0.0011187,0.00016156,2.1118,0.32635,42822.8845495033,0.0005297377
10954,10.1007/s11664-015-4303-6,5134,3(a),6468,x=0.1,Ca0.9Eu0.1Zn2Sb2,581,0.000023367,0.0011193,0.00016165,2.1099,0.32687,42795.3952154748,0.0005304991
10954,10.1007/s11664-015-4303-6,5134,3(a),6468,x=0.1,Ca0.9Eu0.1Zn2Sb2,581.5,0.000023382,0.0011199,0.00016175,2.1079,0.3274,42767.941151313,0.0005312871
10954,10.1007/s11664-015-4303-6,5134,3(a),6468,x=0.1,Ca0.9Eu0.1Zn2Sb2,582,0.000023397,0.0011205,0.00016184,2.106,0.32793,42740.5222891824,0.0005320513
10954,10.1007/s11664-015-4303-6,5134,3(a),6468,x=0.1,Ca0.9Eu0.1Zn2Sb2,582.5,0.000023413,0.001121,0.00016193,2.104,0.32846,42711.3142271388,0.0005327947
10954,10.1007/s11664-015-4303-6,5134,3(a),6468,x=0.1,Ca0.9Eu0.1Zn2Sb2,583,0.000023428,0.0011216,0.00016202,2.1021,0.32898,42683.9679016561,0.0005335617
10954,10.1007/s11664-015-4303-6,5134,3(a),6468,x=0.1,Ca0.9Eu0.1Zn2Sb2,583.5,0.000023443,0.0011222,0.00016211,2.1001,0.32951,42656.6565712579,0.0005343555
10954,10.1007/s11664-015-4303-6,5134,3(a),6468,x=0.1,Ca0.9Eu0.1Zn2Sb2,584,0.000023458,0.0011227,0.0001622,2.0982,0.33004,42629.3801688123,0.0005350777
10954,10.1007/s11664-015-4303-6,5134,3(a),6468,x=0.1,Ca0.9Eu0.1Zn2Sb2,584.5,0.000023473,0.0011233,0.0001623,2.0962,0.33057,42602.1386273591,0.0005358744
10954,10.1007/s11664-015-4303-6,5134,3(a),6468,x=0.1,Ca0.9Eu0.1Zn2Sb2,585,0.000023488,0.0011239,0.00016239,2.0942,0.33109,42574.931880109,0.0005366727
10954,10.1007/s11664-015-4303-6,5134,3(a),6468,x=0.1,Ca0.9Eu0.1Zn2Sb2,585.5,0.000023503,0.0011244,0.00016248,2.0923,0.33162,42547.7598604434,0.000537399
10954,10.1007/s11664-015-4303-6,5134,3(a),6468,x=0.1,Ca0.9Eu0.1Zn2Sb2,586,0.000023518,0.001125,0.00016257,2.0903,0.33215,42520.6225019134,0.0005382003
10954,10.1007/s11664-015-4303-6,5134,3(a),6468,x=0.1,Ca0.9Eu0.1Zn2Sb2,586.5,0.000023533,0.0011256,0.00016266,2.0884,0.33268,42493.5197382399,0.0005389772
10954,10.1007/s11664-015-4303-6,5134,3(a),6468,x=0.1,Ca0.9Eu0.1Zn2Sb2,587,0.000023549,0.0011261,0.00016276,2.0864,0.3332,42464.6481803898,0.0005397335
10954,10.1007/s11664-015-4303-6,5134,3(a),6468,x=0.1,Ca0.9Eu0.1Zn2Sb2,587.5,0.000023564,0.0011267,0.00016285,2.0845,0.33373,42437.6167034459,0.0005405133
10954,10.1007/s11664-015-4303-6,5134,3(a),6468,x=0.1,Ca0.9Eu0.1Zn2Sb2,588,0.000023579,0.0011273,0.00016294,2.0825,0.33426,42410.6196191526,0.0005413205
10954,10.1007/s11664-015-4303-6,5134,3(a),6468,x=0.1,Ca0.9Eu0.1Zn2Sb2,588.5,0.000023594,0.0011278,0.00016303,2.0806,0.33479,42383.656861914,0.0005420552
10954,10.1007/s11664-015-4303-6,5134,3(a),6468,x=0.1,Ca0.9Eu0.1Zn2Sb2,589,0.000023609,0.0011284,0.00016312,2.0786,0.33532,42356.728366301,0.0005428654
10954,10.1007/s11664-015-4303-6,5134,3(a),6468,x=0.1,Ca0.9Eu0.1Zn2Sb2,589.5,0.000023624,0.001129,0.00016322,2.0767,0.33584,42329.8340670505,0.000543651
10954,10.1007/s11664-015-4303-6,5134,3(a),6468,x=0.1,Ca0.9Eu0.1Zn2Sb2,590,0.000023639,0.0011295,0.00016331,2.0747,0.33637,42302.9738990651,0.0005444161
10954,10.1007/s11664-015-4303-6,5134,3(a),6468,x=0.1,Ca0.9Eu0.1Zn2Sb2,590.5,0.000023654,0.0011301,0.0001634,2.0728,0.3369,42276.1477974127,0.0005452046
10954,10.1007/s11664-015-4303-6,5134,3(a),6468,x=0.1,Ca0.9Eu0.1Zn2Sb2,591,0.00002367,0.0011307,0.00016349,2.0708,0.33743,42247.570764681,0.0005460209
10954,10.1007/s11664-015-4303-6,5134,3(a),6468,x=0.1,Ca0.9Eu0.1Zn2Sb2,591.5,0.000023685,0.0011312,0.00016358,2.0689,0.33795,42220.8148617268,0.000546764
10954,10.1007/s11664-015-4303-6,5134,3(a),6468,x=0.1,Ca0.9Eu0.1Zn2Sb2,592,0.0000237,0.0011318,0.00016368,2.0669,0.33848,42194.0928270042,0.0005475833
10954,10.1007/s11664-015-4303-6,5134,3(a),6468,x=0.1,Ca0.9Eu0.1Zn2Sb2,592.5,0.000023715,0.0011324,0.00016377,2.065,0.33901,42167.4045962471,0.0005483777
10954,10.1007/s11664-015-4303-6,5134,3(a),6468,x=0.1,Ca0.9Eu0.1Zn2Sb2,593,0.00002373,0.001133,0.00016386,2.063,0.33954,42140.7501053519,0.0005492002
10954,10.1007/s11664-015-4303-6,5134,3(a),6468,x=0.1,Ca0.9Eu0.1Zn2Sb2,593.5,0.000023745,0.0011335,0.00016395,2.0611,0.34006,42114.1292903769,0.0005499491
10954,10.1007/s11664-015-4303-6,5134,3(a),6468,x=0.1,Ca0.9Eu0.1Zn2Sb2,594,0.00002376,0.0011341,0.00016404,2.0591,0.34059,42087.5420875421,0.0005507746
10954,10.1007/s11664-015-4303-6,5134,3(a),6468,x=0.1,Ca0.9Eu0.1Zn2Sb2,594.5,0.000023775,0.0011347,0.00016413,2.0572,0.34112,42060.9884332282,0.000551575
10954,10.1007/s11664-015-4303-6,5134,3(a),6468,x=0.1,Ca0.9Eu0.1Zn2Sb2,595,0.00002379,0.0011352,0.00016423,2.0552,0.34165,42034.4682639765,0.000552355
10954,10.1007/s11664-015-4303-6,5134,3(a),6468,x=0.1,Ca0.9Eu0.1Zn2Sb2,595.5,0.000023806,0.0011358,0.00016432,2.0532,0.34217,42006.2169201042,0.0005531853
10954,10.1007/s11664-015-4303-6,5134,3(a),6468,x=0.1,Ca0.9Eu0.1Zn2Sb2,596,0.000023821,0.0011364,0.00016441,2.0513,0.3427,41979.7657529071,0.0005539902
10954,10.1007/s11664-015-4303-6,5134,3(a),6468,x=0.1,Ca0.9Eu0.1Zn2Sb2,596.5,0.000023836,0.0011369,0.0001645,2.0493,0.34323,41953.3478771606,0.0005547748
10954,10.1007/s11664-015-4303-6,5134,3(a),6468,x=0.1,Ca0.9Eu0.1Zn2Sb2,597,0.000023851,0.0011375,0.00016459,2.0474,0.34376,41926.9632300532,0.0005555827
10954,10.1007/s11664-015-4303-6,5134,3(a),6468,x=0.1,Ca0.9Eu0.1Zn2Sb2,597.5,0.000023866,0.0011381,0.00016469,2.0454,0.34429,41900.6117489315,0.0005564193
10954,10.1007/s11664-015-4303-6,5134,3(a),6468,x=0.1,Ca0.9Eu0.1Zn2Sb2,598,0.000023881,0.0011386,0.00016478,2.0435,0.34481,41874.2933712994,0.0005571813
10954,10.1007/s11664-015-4303-6,5134,3(a),6468,x=0.1,Ca0.9Eu0.1Zn2Sb2,598.5,0.000023896,0.0011392,0.00016487,2.0415,0.34534,41848.0080348175,0.0005580211
10954,10.1007/s11664-015-4303-6,5134,3(a),6468,x=0.1,Ca0.9Eu0.1Zn2Sb2,599,0.000023911,0.0011398,0.00016496,2.0396,0.34587,41821.7556773033,0.0005588351
10954,10.1007/s11664-015-4303-6,5134,3(a),6468,x=0.1,Ca0.9Eu0.1Zn2Sb2,599.5,0.000023927,0.0011403,0.00016505,2.0376,0.3464,41793.7894428888,0.000559629
10954,10.1007/s11664-015-4303-6,5134,3(a),6468,x=0.1,Ca0.9Eu0.1Zn2Sb2,600,0.000023942,0.0011409,0.00016515,2.0357,0.34692,41767.6050455267,0.000560446
10954,10.1007/s11664-015-4303-6,5134,3(a),6468,x=0.1,Ca0.9Eu0.1Zn2Sb2,600.5,0.000023957,0.0011415,0.00016524,2.0337,0.34745,41741.4534374087,0.0005612922
10954,10.1007/s11664-015-4303-6,5134,3(a),6468,x=0.1,Ca0.9Eu0.1Zn2Sb2,601,0.000023972,0.001142,0.00016533,2.0318,0.34798,41715.3345569831,0.0005620632
10954,10.1007/s11664-015-4303-6,5134,3(a),6468,x=0.1,Ca0.9Eu0.1Zn2Sb2,601.5,0.000023987,0.0011426,0.00016542,2.0298,0.34851,41689.2483428524,0.0005629126
10954,10.1007/s11664-015-4303-6,5134,3(a),6468,x=0.1,Ca0.9Eu0.1Zn2Sb2,602,0.000024002,0.0011432,0.00016551,2.0279,0.34903,41663.1947337722,0.0005637359
10954,10.1007/s11664-015-4303-6,5134,3(a),6468,x=0.1,Ca0.9Eu0.1Zn2Sb2,602.5,0.000024017,0.0011437,0.00016561,2.0259,0.34956,41637.1736686514,0.0005645392
10954,10.1007/s11664-015-4303-6,5134,3(a),6468,x=0.1,Ca0.9Eu0.1Zn2Sb2,603,0.000024032,0.0011443,0.0001657,2.024,0.35009,41611.1850865513,0.0005653656
10954,10.1007/s11664-015-4303-6,5134,3(a),6468,x=0.1,Ca0.9Eu0.1Zn2Sb2,603.5,0.000024047,0.0011449,0.00016579,2.022,0.35062,41585.2289266852,0.0005662216
10954,10.1007/s11664-015-4303-6,5134,3(a),6468,x=0.1,Ca0.9Eu0.1Zn2Sb2,604,0.000024063,0.0011454,0.00016588,2.0201,0.35114,41557.5780243527,0.0005670016
10954,10.1007/s11664-015-4303-6,5134,3(a),6468,x=0.1,Ca0.9Eu0.1Zn2Sb2,604.5,0.000024078,0.001146,0.00016597,2.0181,0.35167,41531.6886784617,0.0005678609
10954,10.1007/s11664-015-4303-6,5134,3(a),6468,x=0.1,Ca0.9Eu0.1Zn2Sb2,605,0.000024093,0.0011466,0.00016606,2.0161,0.3522,41505.8315693355,0.0005687218
10954,10.1007/s11664-015-4303-6,5134,3(a),6468,x=0.1,Ca0.9Eu0.1Zn2Sb2,605.5,0.000024108,0.0011472,0.00016616,2.0142,0.35273,41480.0066368011,0.0005695562
10954,10.1007/s11664-015-4303-6,5134,3(a),6468,x=0.1,Ca0.9Eu0.1Zn2Sb2,606,0.000024123,0.0011477,0.00016625,2.0122,0.35326,41454.2138208349,0.0005703707
10954,10.1007/s11664-015-4303-6,5134,3(a),6468,x=0.1,Ca0.9Eu0.1Zn2Sb2,606.5,0.000024138,0.0011483,0.00016634,2.0103,0.35378,41428.4530615627,0.0005712083
10954,10.1007/s11664-015-4303-6,5134,3(a),6468,x=0.1,Ca0.9Eu0.1Zn2Sb2,607,0.000024153,0.0011489,0.00016643,2.0083,0.35431,41402.7242992589,0.0005720759
10954,10.1007/s11664-015-4303-6,5134,3(a),6468,x=0.1,Ca0.9Eu0.1Zn2Sb2,607.5,0.000024168,0.0011494,0.00016652,2.0064,0.35484,41377.0274743462,0.0005728668
10954,10.1007/s11664-015-4303-6,5134,3(a),6468,x=0.1,Ca0.9Eu0.1Zn2Sb2,608,0.000024184,0.00115,0.00016662,2.0044,0.35537,41349.6526629176,0.0005737378
10954,10.1007/s11664-015-4303-6,5134,3(a),6468,x=0.1,Ca0.9Eu0.1Zn2Sb2,608.5,0.000024199,0.0011506,0.00016671,2.0025,0.35589,41324.0216537873,0.0005745818
10954,10.1007/s11664-015-4303-6,5134,3(a),6468,x=0.1,Ca0.9Eu0.1Zn2Sb2,609,0.000024214,0.0011511,0.0001668,2.0005,0.35642,41298.4224002643,0.0005754061
10954,10.1007/s11664-015-4303-6,5134,3(a),6468,x=0.1,Ca0.9Eu0.1Zn2Sb2,609.5,0.000024229,0.0011517,0.00016689,1.9986,0.35695,41272.8548433695,0.0005762534
10954,10.1007/s11664-015-4303-6,5134,3(a),6468,x=0.1,Ca0.9Eu0.1Zn2Sb2,610,0.000024244,0.0011523,0.00016698,1.9966,0.35748,41247.3189242699,0.0005771311
10954,10.1007/s11664-015-4303-6,5134,3(a),6468,x=0.1,Ca0.9Eu0.1Zn2Sb2,610.5,0.000024259,0.0011528,0.00016708,1.9947,0.358,41221.814584278,0.0005779315
10954,10.1007/s11664-015-4303-6,5134,3(a),6468,x=0.1,Ca0.9Eu0.1Zn2Sb2,611,0.000024274,0.0011534,0.00016717,1.9927,0.35853,41196.3417648513,0.0005788127
10954,10.1007/s11664-015-4303-6,5134,3(a),6468,x=0.1,Ca0.9Eu0.1Zn2Sb2,611.5,0.000024289,0.001154,0.00016726,1.9908,0.35906,41170.9004075919,0.0005796665
10954,10.1007/s11664-015-4303-6,5134,3(a),6468,x=0.1,Ca0.9Eu0.1Zn2Sb2,612,0.000024305,0.0011545,0.00016735,1.9888,0.35959,41143.7975725159,0.0005805008
10954,10.1007/s11664-015-4303-6,5134,3(a),6468,x=0.1,Ca0.9Eu0.1Zn2Sb2,612.5,0.00002432,0.0011551,0.00016744,1.9869,0.36011,41118.4210526316,0.0005813579
10954,10.1007/s11664-015-4303-6,5134,3(a),6468,x=0.1,Ca0.9Eu0.1Zn2Sb2,613,0.000024335,0.0011557,0.00016754,1.9849,0.36064,41093.0758167249,0.000582246
10954,10.1007/s11664-015-4303-6,5134,3(a),6468,x=0.1,Ca0.9Eu0.1Zn2Sb2,613.5,0.00002435,0.0011562,0.00016763,1.983,0.36117,41067.7618069815,0.000583056
10954,10.1007/s11664-015-4303-6,5134,3(a),6468,x=0.1,Ca0.9Eu0.1Zn2Sb2,614,0.000024365,0.0011568,0.00016772,1.981,0.3617,41042.4789657295,0.0005839475
10954,10.1007/s11664-015-4303-6,5134,3(a),6468,x=0.1,Ca0.9Eu0.1Zn2Sb2,614.5,0.00002438,0.0011574,0.00016781,1.9791,0.36223,41017.2272354389,0.0005848113
10954,10.1007/s11664-015-4303-6,5134,3(a),6468,x=0.1,Ca0.9Eu0.1Zn2Sb2,615,0.000024395,0.0011579,0.0001679,1.9771,0.36275,40992.006558721,0.0005856558
10954,10.1007/s11664-015-4303-6,5134,3(a),6468,x=0.1,Ca0.9Eu0.1Zn2Sb2,615.5,0.00002441,0.0011585,0.00016799,1.9751,0.36328,40966.8168783286,0.0005865526
10954,10.1007/s11664-015-4303-6,5134,3(a),6468,x=0.1,Ca0.9Eu0.1Zn2Sb2,616,0.000024425,0.0011591,0.00016809,1.9732,0.36381,40941.6581371546,0.0005874214
10954,10.1007/s11664-015-4303-6,5134,3(a),6468,x=0.1,Ca0.9Eu0.1Zn2Sb2,616.5,0.000024441,0.0011596,0.00016818,1.9712,0.36434,40914.8561842805,0.0005882711
10954,10.1007/s11664-015-4303-6,5134,3(a),6468,x=0.1,Ca0.9Eu0.1Zn2Sb2,617,0.000024456,0.0011602,0.00016827,1.9693,0.36486,40889.7612037946,0.0005891434
10954,10.1007/s11664-015-4303-6,5134,3(a),6468,x=0.1,Ca0.9Eu0.1Zn2Sb2,617.5,0.000024471,0.0011608,0.00016836,1.9673,0.36539,40864.6969882718,0.0005900473
10954,10.1007/s11664-015-4303-6,5134,3(a),6468,x=0.1,Ca0.9Eu0.1Zn2Sb2,618,0.000024486,0.0011614,0.00016845,1.9654,0.36592,40839.6634811729,0.000590923
10954,10.1007/s11664-015-4303-6,5134,3(a),6468,x=0.1,Ca0.9Eu0.1Zn2Sb2,618.5,0.000024501,0.0011619,0.00016855,1.9634,0.36645,40814.6606260969,0.0005917796
10954,10.1007/s11664-015-4303-6,5134,3(a),6468,x=0.1,Ca0.9Eu0.1Zn2Sb2,619,0.000024516,0.0011625,0.00016864,1.9615,0.36697,40789.6883667809,0.0005926587
10954,10.1007/s11664-015-4303-6,5134,3(a),6468,x=0.1,Ca0.9Eu0.1Zn2Sb2,619.5,0.000024531,0.0011631,0.00016873,1.9595,0.3675,40764.7466470996,0.0005935698
10954,10.1007/s11664-015-4303-6,5134,3(a),6468,x=0.1,Ca0.9Eu0.1Zn2Sb2,620,0.000024546,0.0011636,0.00016882,1.9576,0.36803,40739.8354110649,0.0005944013
10954,10.1007/s11664-015-4303-6,5134,3(a),6468,x=0.1,Ca0.9Eu0.1Zn2Sb2,620.5,0.000024562,0.0011642,0.00016891,1.9556,0.36856,40713.296962788,0.000595316
10954,10.1007/s11664-015-4303-6,5134,3(a),6468,x=0.1,Ca0.9Eu0.1Zn2Sb2,621,0.000024577,0.0011648,0.00016901,1.9537,0.36909,40688.4485494568,0.0005962021
10954,10.1007/s11664-015-4303-6,5134,3(a),6468,x=0.1,Ca0.9Eu0.1Zn2Sb2,621.5,0.000024592,0.0011653,0.0001691,1.9517,0.36961,40663.6304489265,0.0005970692
10954,10.1007/s11664-015-4303-6,5134,3(a),6468,x=0.1,Ca0.9Eu0.1Zn2Sb2,622,0.000024607,0.0011659,0.00016919,1.9498,0.37014,40638.8426057626,0.0005979588
10954,10.1007/s11664-015-4303-6,5134,3(a),6468,x=0.1,Ca0.9Eu0.1Zn2Sb2,622.5,0.000024622,0.0011665,0.00016928,1.9478,0.37067,40614.0849646657,0.0005988808
10954,10.1007/s11664-015-4303-6,5134,3(a),6468,x=0.1,Ca0.9Eu0.1Zn2Sb2,623,0.000024637,0.001167,0.00016937,1.9459,0.3712,40589.3574704712,0.0005997225
10954,10.1007/s11664-015-4303-6,5134,3(a),6468,x=0.1,Ca0.9Eu0.1Zn2Sb2,623.5,0.000024652,0.0011676,0.00016947,1.9439,0.37172,40564.6600681486,0.0006006482
10954,10.1007/s11664-015-4303-6,5134,3(a),6468,x=0.1,Ca0.9Eu0.1Zn2Sb2,624,0.000024667,0.0011682,0.00016956,1.942,0.37225,40539.9927028013,0.0006015448
10954,10.1007/s11664-015-4303-6,5134,3(a),6468,x=0.1,Ca0.9Eu0.1Zn2Sb2,624.5,0.000024682,0.0011687,0.00016965,1.94,0.37278,40515.3553196662,0.0006024227
10954,10.1007/s11664-015-4303-6,5134,3(a),6468,x=0.1,Ca0.9Eu0.1Zn2Sb2,625,0.000024698,0.0011693,0.00016974,1.9381,0.37331,40489.1084298324,0.0006033228
10954,10.1007/s11664-015-4303-6,5134,3(a),6468,x=0.1,Ca0.9Eu0.1Zn2Sb2,625.5,0.000024713,0.0011699,0.00016983,1.9361,0.37383,40464.5328369684,0.000604256
10954,10.1007/s11664-015-4303-6,5134,3(a),6468,x=0.1,Ca0.9Eu0.1Zn2Sb2,626,0.000024728,0.0011704,0.00016992,1.9341,0.37436,40439.9870592041,0.0006051393
10954,10.1007/s11664-015-4303-6,5134,3(a),6468,x=0.1,Ca0.9Eu0.1Zn2Sb2,626.5,0.000024743,0.001171,0.00017002,1.9322,0.37489,40415.471042315,0.0006060449
10954,10.1007/s11664-015-4303-6,5134,3(a),6468,x=0.1,Ca0.9Eu0.1Zn2Sb2,627,0.000024758,0.0011716,0.00017011,1.9302,0.37542,40390.9847322078,0.0006069837
10954,10.1007/s11664-015-4303-6,5134,3(a),6468,x=0.1,Ca0.9Eu0.1Zn2Sb2,627.5,0.000024773,0.0011721,0.0001702,1.9283,0.37594,40366.5280749203,0.0006078411
10954,10.1007/s11664-015-4303-6,5134,3(a),6468,x=0.1,Ca0.9Eu0.1Zn2Sb2,628,0.000024788,0.0011727,0.00017029,1.9263,0.37647,40342.1010166209,0.0006087837
10954,10.1007/s11664-015-4303-6,5134,3(a),6468,x=0.1,Ca0.9Eu0.1Zn2Sb2,628.5,0.000024803,0.0011733,0.00017038,1.9244,0.377,40317.7035036084,0.0006096965
10954,10.1007/s11664-015-4303-6,5134,3(a),6468,x=0.1,Ca0.9Eu0.1Zn2Sb2,629,0.000024819,0.0011739,0.00017048,1.9224,0.37753,40291.7119948427,0.0006106429
10954,10.1007/s11664-015-4303-6,5134,3(a),6468,x=0.1,Ca0.9Eu0.1Zn2Sb2,629.5,0.000024834,0.0011744,0.00017057,1.9205,0.37806,40267.3753724732,0.0006115074
10954,10.1007/s11664-015-4303-6,5134,3(a),6468,x=0.1,Ca0.9Eu0.1Zn2Sb2,630,0.000024849,0.001175,0.00017066,1.9185,0.37858,40243.0681315144,0.0006124576
10954,10.1007/s11664-015-4303-6,5134,3(a),6468,x=0.1,Ca0.9Eu0.1Zn2Sb2,630.5,0.000024864,0.0011756,0.00017075,1.9166,0.37911,40218.7902187902,0.0006133779
10954,10.1007/s11664-015-4303-6,5134,3(a),6468,x=0.1,Ca0.9Eu0.1Zn2Sb2,631,0.000024879,0.0011761,0.00017084,1.9146,0.37964,40194.5415812533,0.0006142797
10954,10.1007/s11664-015-4303-6,5134,3(a),6468,x=0.1,Ca0.9Eu0.1Zn2Sb2,631.5,0.000024894,0.0011767,0.00017094,1.9127,0.38017,40170.3221659838,0.0006152036
10954,10.1007/s11664-015-4303-6,5134,3(a),6468,x=0.1,Ca0.9Eu0.1Zn2Sb2,632,0.000024909,0.0011773,0.00017103,1.9107,0.38069,40146.1319201895,0.0006161616
10954,10.1007/s11664-015-4303-6,5134,3(a),6468,x=0.1,Ca0.9Eu0.1Zn2Sb2,632.5,0.000024924,0.0011778,0.00017112,1.9088,0.38122,40121.9707912053,0.0006170369
10954,10.1007/s11664-015-4303-6,5134,3(a),6468,x=0.1,Ca0.9Eu0.1Zn2Sb2,633,0.00002494,0.0011784,0.00017121,1.9068,0.38175,40096.2309542903,0.0006179987
10954,10.1007/s11664-015-4303-6,5134,3(a),6468,x=0.1,Ca0.9Eu0.1Zn2Sb2,633.5,0.000024955,0.001179,0.0001713,1.9049,0.38228,40072.1298337007,0.0006189301
10954,10.1007/s11664-015-4303-6,5134,3(a),6468,x=0.1,Ca0.9Eu0.1Zn2Sb2,634,0.00002497,0.0011795,0.0001714,1.9029,0.3828,40048.057669203,0.0006198434
10954,10.1007/s11664-015-4303-6,5134,3(a),6468,x=0.1,Ca0.9Eu0.1Zn2Sb2,634.5,0.000024985,0.0011801,0.00017149,1.901,0.38333,40024.0144086452,0.0006207785
10954,10.1007/s11664-015-4303-6,5134,3(a),6468,x=0.1,Ca0.9Eu0.1Zn2Sb2,635,0.000025,0.0011807,0.00017158,1.899,0.38386,40000,0.0006217483
10954,10.1007/s11664-015-4303-6,5134,3(a),6468,x=0.1,Ca0.9Eu0.1Zn2Sb2,635.5,0.000025015,0.0011812,0.00017167,1.897,0.38439,39976.0143913652,0.0006226674
10954,10.1007/s11664-015-4303-6,5134,3(a),6468,x=0.1,Ca0.9Eu0.1Zn2Sb2,636,0.00002503,0.0011818,0.00017176,1.8951,0.38491,39952.0575309628,0.0006236083
10954,10.1007/s11664-015-4303-6,5134,3(a),6468,x=0.1,Ca0.9Eu0.1Zn2Sb2,636.5,0.000025045,0.0011824,0.00017185,1.8931,0.38544,39928.1293671391,0.000624584
10954,10.1007/s11664-015-4303-6,5134,3(a),6468,x=0.1,Ca0.9Eu0.1Zn2Sb2,637,0.00002506,0.0011829,0.00017195,1.8912,0.38597,39904.2298483639,0.0006254759
10954,10.1007/s11664-015-4303-6,5134,3(a),6468,x=0.1,Ca0.9Eu0.1Zn2Sb2,637.5,0.000025076,0.0011835,0.00017204,1.8892,0.3865,39878.7685436274,0.0006264556
10954,10.1007/s11664-015-4303-6,5134,3(a),6468,x=0.1,Ca0.9Eu0.1Zn2Sb2,638,0.000025091,0.0011841,0.00017213,1.8873,0.38703,39854.9280618548,0.0006274042
10954,10.1007/s11664-015-4303-6,5134,3(a),6468,x=0.1,Ca0.9Eu0.1Zn2Sb2,638.5,0.000025106,0.0011846,0.00017222,1.8853,0.38755,39831.1160678722,0.000628335
10954,10.1007/s11664-015-4303-6,5134,3(a),6468,x=0.1,Ca0.9Eu0.1Zn2Sb2,639,0.000025121,0.0011852,0.00017231,1.8834,0.38808,39807.3325106485,0.0006292875
10954,10.1007/s11664-015-4303-6,5134,3(a),6468,x=0.1,Ca0.9Eu0.1Zn2Sb2,639.5,0.000025136,0.0011858,0.00017241,1.8814,0.38861,39783.5773392743,0.0006302753
10954,10.1007/s11664-015-4303-6,5134,3(a),6468,x=0.1,Ca0.9Eu0.1Zn2Sb2,640,0.000025151,0.0011863,0.0001725,1.8795,0.38914,39759.8505029621,0.0006311785
10954,10.1007/s11664-015-4303-6,5134,3(a),6468,x=0.1,Ca0.9Eu0.1Zn2Sb2,640.5,0.000025166,0.0011869,0.00017259,1.8775,0.38966,39736.1519510451,0.0006321704
10954,10.1007/s11664-015-4303-6,5134,3(a),6468,x=0.1,Ca0.9Eu0.1Zn2Sb2,641,0.000025181,0.0011875,0.00017268,1.8756,0.39019,39712.4816329772,0.0006331307
10954,10.1007/s11664-015-4303-6,5134,3(a),6468,x=0.1,Ca0.9Eu0.1Zn2Sb2,641.5,0.000025197,0.0011881,0.00017277,1.8736,0.39072,39687.2643568679,0.0006341268
10954,10.1007/s11664-015-4303-6,5134,3(a),6468,x=0.1,Ca0.9Eu0.1Zn2Sb2,642,0.000025212,0.0011886,0.00017287,1.8717,0.39125,39663.6522290973,0.0006350377
10954,10.1007/s11664-015-4303-6,5134,3(a),6468,x=0.1,Ca0.9Eu0.1Zn2Sb2,642.5,0.000025227,0.0011892,0.00017296,1.8697,0.39177,39640.0681809173,0.0006360379
10954,10.1007/s11664-015-4303-6,5134,3(a),6468,x=0.1,Ca0.9Eu0.1Zn2Sb2,643,0.000025242,0.0011898,0.00017305,1.8678,0.3923,39616.5121622692,0.0006370061
10954,10.1007/s11664-015-4303-6,5134,3(a),6468,x=0.1,Ca0.9Eu0.1Zn2Sb2,643.5,0.000025257,0.0011903,0.00017314,1.8658,0.39283,39592.9841232134,0.0006379569
10954,10.1007/s11664-015-4303-6,5134,3(a),6468,x=0.1,Ca0.9Eu0.1Zn2Sb2,644,0.000025272,0.0011909,0.00017323,1.8639,0.39336,39569.4840139285,0.0006389291
10954,10.1007/s11664-015-4303-6,5134,3(a),6468,x=0.1,Ca0.9Eu0.1Zn2Sb2,644.5,0.000025287,0.0011915,0.00017333,1.8619,0.39388,39546.0117847115,0.0006399377
10954,10.1007/s11664-015-4303-6,5134,3(a),6468,x=0.1,Ca0.9Eu0.1Zn2Sb2,645,0.000025302,0.001192,0.00017342,1.86,0.39441,39522.5673859774,0.0006408602
10954,10.1007/s11664-015-4303-6,5134,3(a),6468,x=0.1,Ca0.9Eu0.1Zn2Sb2,645.5,0.000025317,0.0011926,0.00017351,1.858,0.39494,39499.1507682585,0.000641873
10954,10.1007/s11664-015-4303-6,5134,3(a),6468,x=0.1,Ca0.9Eu0.1Zn2Sb2,646,0.000025333,0.0011932,0.0001736,1.856,0.39547,39474.2036079422,0.0006428879
10954,10.1007/s11664-015-4303-6,5134,3(a),6468,x=0.1,Ca0.9Eu0.1Zn2Sb2,646.5,0.000025348,0.0011937,0.00017369,1.8541,0.396,39450.8442480669,0.0006438164
10954,10.1007/s11664-015-4303-6,5134,3(a),6468,x=0.1,Ca0.9Eu0.1Zn2Sb2,647,0.000025363,0.0011943,0.00017378,1.8521,0.39652,39427.5125182352,0.0006448356
10954,10.1007/s11664-015-4303-6,5134,3(a),6468,x=0.1,Ca0.9Eu0.1Zn2Sb2,647.5,0.000025378,0.0011949,0.00017388,1.8502,0.39705,39404.2083694539,0.0006458221
10954,10.1007/s11664-015-4303-6,5134,3(a),6468,x=0.1,Ca0.9Eu0.1Zn2Sb2,648,0.000025393,0.0011954,0.00017397,1.8482,0.39758,39380.9317528453,0.0006467915
10954,10.1007/s11664-015-4303-6,5134,3(a),6468,x=0.1,Ca0.9Eu0.1Zn2Sb2,648.5,0.000025408,0.001196,0.00017406,1.8463,0.39811,39357.6826196474,0.0006477821
10954,10.1007/s11664-015-4303-6,5134,3(a),6468,x=0.1,Ca0.9Eu0.1Zn2Sb2,649,0.000025423,0.0011966,0.00017415,1.8443,0.39863,39334.4609212131,0.0006488098
10954,10.1007/s11664-015-4303-6,5134,3(a),6468,x=0.1,Ca0.9Eu0.1Zn2Sb2,649.5,0.000025438,0.0011971,0.00017424,1.8424,0.39916,39311.2666090101,0.0006497503
10954,10.1007/s11664-015-4303-6,5134,3(a),6468,x=0.1,Ca0.9Eu0.1Zn2Sb2,650,0.000025454,0.0011977,0.00017434,1.8404,0.39969,39286.5561404887,0.0006507824
10954,10.1007/s11664-015-4303-6,5134,3(a),6468,x=0.1,Ca0.9Eu0.1Zn2Sb2,650.5,0.000025469,0.0011983,0.00017443,1.8385,0.40022,39263.4182731949,0.0006517813
10954,10.1007/s11664-015-4303-6,5134,3(a),6468,x=0.1,Ca0.9Eu0.1Zn2Sb2,651,0.000025484,0.0011988,0.00017452,1.8365,0.40074,39240.3076440119,0.0006527634
10954,10.1007/s11664-015-4303-6,5134,3(a),6468,x=0.1,Ca0.9Eu0.1Zn2Sb2,651.5,0.000025499,0.0011994,0.00017461,1.8346,0.40127,39217.2242048708,0.0006537665
10954,10.1007/s11664-015-4303-6,5134,3(a),6468,x=0.1,Ca0.9Eu0.1Zn2Sb2,652,0.000025514,0.0012,0.0001747,1.8326,0.4018,39194.1679078153,0.0006548074
10954,10.1007/s11664-015-4303-6,5134,3(a),6468,x=0.1,Ca0.9Eu0.1Zn2Sb2,652.5,0.000025529,0.0012005,0.0001748,1.8307,0.40233,39171.1387050022,0.0006557601
10954,10.1007/s11664-015-4303-6,5134,3(a),6468,x=0.1,Ca0.9Eu0.1Zn2Sb2,653,0.000025544,0.0012011,0.00017489,1.8287,0.40286,39148.1365487003,0.0006568054
10954,10.1007/s11664-015-4303-6,5134,3(a),6468,x=0.1,Ca0.9Eu0.1Zn2Sb2,653.5,0.000025559,0.0012017,0.00017498,1.8268,0.40338,39125.1613912907,0.0006578169
10954,10.1007/s11664-015-4303-6,5134,3(a),6468,x=0.1,Ca0.9Eu0.1Zn2Sb2,654,0.000025574,0.0012023,0.00017507,1.8248,0.40391,39102.2131852663,0.0006588667
10954,10.1007/s11664-015-4303-6,5134,3(a),6468,x=0.1,Ca0.9Eu0.1Zn2Sb2,654.5,0.00002559,0.0012028,0.00017516,1.8229,0.40444,39077.7647518562,0.0006598277
10954,10.1007/s11664-015-4303-6,5134,3(a),6468,x=0.1,Ca0.9Eu0.1Zn2Sb2,655,0.000025605,0.0012034,0.00017526,1.8209,0.40497,39054.8720952939,0.000660882
10954,10.1007/s11664-015-4303-6,5134,3(a),6468,x=0.1,Ca0.9Eu0.1Zn2Sb2,655.5,0.00002562,0.001204,0.00017535,1.819,0.40549,39032.006245121,0.0006619021
10954,10.1007/s11664-015-4303-6,5134,3(a),6468,x=0.1,Ca0.9Eu0.1Zn2Sb2,656,0.000025635,0.0012045,0.00017544,1.817,0.40602,39009.1671542813,0.0006629059
10954,10.1007/s11664-015-4303-6,5134,3(a),6468,x=0.1,Ca0.9Eu0.1Zn2Sb2,656.5,0.00002565,0.0012051,0.00017553,1.815,0.40655,38986.3547758285,0.0006639669
10954,10.1007/s11664-015-4303-6,5134,3(a),6468,x=0.1,Ca0.9Eu0.1Zn2Sb2,657,0.000025665,0.0012057,0.00017562,1.8131,0.40708,38963.5690629262,0.0006649937
10954,10.1007/s11664-015-4303-6,5134,3(a),6468,x=0.1,Ca0.9Eu0.1Zn2Sb2,657.5,0.00002568,0.0012062,0.00017571,1.8111,0.4076,38940.8099688474,0.0006660041
10954,10.1007/s11664-015-4303-6,5134,3(a),6468,x=0.1,Ca0.9Eu0.1Zn2Sb2,658,0.000025695,0.0012068,0.00017581,1.8092,0.40813,38918.0774469741,0.0006670352
10954,10.1007/s11664-015-4303-6,5134,3(a),6468,x=0.1,Ca0.9Eu0.1Zn2Sb2,658.5,0.000025711,0.0012074,0.0001759,1.8072,0.40866,38893.8586597176,0.0006681054
10954,10.1007/s11664-015-4303-6,5134,3(a),6468,x=0.1,Ca0.9Eu0.1Zn2Sb2,659,0.000025726,0.0012079,0.00017599,1.8053,0.40919,38871.1809064759,0.0006690855
10954,10.1007/s11664-015-4303-6,5134,3(a),6468,x=0.1,Ca0.9Eu0.1Zn2Sb2,659.5,0.000025741,0.0012085,0.00017608,1.8033,0.40971,38848.5295831553,0.0006701603
10954,10.1007/s11664-015-4303-6,5134,3(a),6468,x=0.1,Ca0.9Eu0.1Zn2Sb2,660,0.000025756,0.0012091,0.00017617,1.8014,0.41024,38825.9046435782,0.0006712002
10954,10.1007/s11664-015-4303-6,5134,3(a),6468,x=0.1,Ca0.9Eu0.1Zn2Sb2,660.5,0.000025771,0.0012096,0.00017627,1.7994,0.41077,38803.3060416747,0.0006722241
10954,10.1007/s11664-015-4303-6,5134,3(a),6468,x=0.1,Ca0.9Eu0.1Zn2Sb2,661,0.000025786,0.0012102,0.00017636,1.7975,0.4113,38780.7337314822,0.0006732684
10954,10.1007/s11664-015-4303-6,5134,3(a),6468,x=0.1,Ca0.9Eu0.1Zn2Sb2,661.5,0.000025801,0.0012108,0.00017645,1.7955,0.41183,38758.1876671447,0.0006743525
10954,10.1007/s11664-015-4303-6,5134,3(a),6468,x=0.1,Ca0.9Eu0.1Zn2Sb2,662,0.000025816,0.0012113,0.00017654,1.7936,0.41235,38735.6678029129,0.0006753457
10954,10.1007/s11664-015-4303-6,5134,3(a),6468,x=0.1,Ca0.9Eu0.1Zn2Sb2,662.5,0.000025832,0.0012119,0.00017663,1.7916,0.41288,38711.6754413131,0.0006764345
10954,10.1007/s11664-015-4303-6,5134,3(a),6468,x=0.1,Ca0.9Eu0.1Zn2Sb2,663,0.000025847,0.0012125,0.00017673,1.7897,0.41341,38689.2095794483,0.0006774878
10954,10.1007/s11664-015-4303-6,5134,3(a),6468,x=0.1,Ca0.9Eu0.1Zn2Sb2,663.5,0.000025862,0.001213,0.00017682,1.7877,0.41394,38666.7697780527,0.0006785255
10954,10.1007/s11664-015-4303-6,5134,3(a),6468,x=0.1,Ca0.9Eu0.1Zn2Sb2,664,0.000025877,0.0012136,0.00017691,1.7858,0.41446,38644.3559918074,0.0006795834
10954,10.1007/s11664-015-4303-6,5134,3(a),6468,x=0.1,Ca0.9Eu0.1Zn2Sb2,664.5,0.000025892,0.0012142,0.000177,1.7838,0.41499,38621.9681754982,0.0006806817
10954,10.1007/s11664-015-4303-6,5134,3(a),6468,x=0.1,Ca0.9Eu0.1Zn2Sb2,665,0.000025907,0.0012147,0.00017709,1.7819,0.41552,38599.6062840159,0.0006816881
10954,10.1007/s11664-015-4303-6,5134,3(a),6468,x=0.1,Ca0.9Eu0.1Zn2Sb2,665.5,0.000025922,0.0012153,0.00017719,1.7799,0.41605,38577.2702723555,0.0006827912
10954,10.1007/s11664-015-4303-6,5134,3(a),6468,x=0.1,Ca0.9Eu0.1Zn2Sb2,666,0.000025937,0.0012159,0.00017728,1.7779,0.41657,38554.9600956163,0.0006838967
10954,10.1007/s11664-015-4303-6,5134,3(a),6468,x=0.1,Ca0.9Eu0.1Zn2Sb2,666.5,0.000025952,0.0012165,0.00017737,1.776,0.4171,38532.6757090012,0.0006849662
10954,10.1007/s11664-015-4303-6,5134,3(a),6468,x=0.1,Ca0.9Eu0.1Zn2Sb2,667,0.000025968,0.001217,0.00017746,1.774,0.41763,38508.9340727049,0.0006860203
10954,10.1007/s11664-015-4303-6,5134,3(a),6468,x=0.1,Ca0.9Eu0.1Zn2Sb2,667.5,0.000025983,0.0012176,0.00017755,1.7721,0.41816,38486.7028441673,0.0006870944
10954,10.1007/s11664-015-4303-6,5134,3(a),6468,x=0.1,Ca0.9Eu0.1Zn2Sb2,668,0.000025998,0.0012182,0.00017764,1.7701,0.41868,38464.4972690207,0.0006882097
10954,10.1007/s11664-015-4303-6,5134,3(a),6468,x=0.1,Ca0.9Eu0.1Zn2Sb2,668.5,0.000026013,0.0012187,0.00017774,1.7682,0.41921,38442.317302887,0.000689232
10954,10.1007/s11664-015-4303-6,5134,3(a),6468,x=0.1,Ca0.9Eu0.1Zn2Sb2,669,0.000026028,0.0012193,0.00017783,1.7662,0.41974,38420.1629014907,0.0006903522
10954,10.1007/s11664-015-4303-6,5134,3(a),6468,x=0.1,Ca0.9Eu0.1Zn2Sb2,669.5,0.000026043,0.0012199,0.00017792,1.7643,0.42027,38398.0340206581,0.0006914357
10954,10.1007/s11664-015-4303-6,5134,3(a),6468,x=0.1,Ca0.9Eu0.1Zn2Sb2,670,0.000026058,0.0012204,0.00017801,1.7623,0.4208,38375.9306163174,0.0006925041
10954,10.1007/s11664-015-4303-6,5134,3(a),6468,x=0.1,Ca0.9Eu0.1Zn2Sb2,670.5,0.000026073,0.001221,0.0001781,1.7604,0.42132,38353.8526444981,0.0006935924
10954,10.1007/s11664-015-4303-6,5134,3(a),6468,x=0.1,Ca0.9Eu0.1Zn2Sb2,671,0.000026089,0.0012216,0.0001782,1.7584,0.42185,38330.3307907547,0.0006947225
10954,10.1007/s11664-015-4303-6,5134,3(a),6468,x=0.1,Ca0.9Eu0.1Zn2Sb2,671.5,0.000026104,0.0012221,0.00017829,1.7565,0.42238,38308.3052405762,0.0006957586
10954,10.1007/s11664-015-4303-6,5134,3(a),6468,x=0.1,Ca0.9Eu0.1Zn2Sb2,672,0.000026119,0.0012227,0.00017838,1.7545,0.42291,38286.3049887055,0.0006968937
10954,10.1007/s11664-015-4303-6,5134,3(a),6468,x=0.1,Ca0.9Eu0.1Zn2Sb2,672.5,0.000026134,0.0012233,0.00017847,1.7526,0.42343,38264.3299915818,0.0006979916
10954,10.1007/s11664-015-4303-6,5134,3(a),6468,x=0.1,Ca0.9Eu0.1Zn2Sb2,673,0.000026149,0.0012238,0.00017856,1.7506,0.42396,38242.380205744,0.0006990746
10954,10.1007/s11664-015-4303-6,5134,3(a),6468,x=0.1,Ca0.9Eu0.1Zn2Sb2,673.5,0.000026164,0.0012244,0.00017866,1.7487,0.42449,38220.4555878306,0.0007001773
10954,10.1007/s11664-015-4303-6,5134,3(a),6468,x=0.1,Ca0.9Eu0.1Zn2Sb2,674,0.000026179,0.001225,0.00017875,1.7467,0.42502,38198.5560945796,0.0007013225
10954,10.1007/s11664-015-4303-6,5134,3(a),6468,x=0.1,Ca0.9Eu0.1Zn2Sb2,674.5,0.000026194,0.0012255,0.00017884,1.7448,0.42554,38176.6816828281,0.0007023728
10954,10.1007/s11664-015-4303-6,5134,3(a),6468,x=0.1,Ca0.9Eu0.1Zn2Sb2,675,0.000026209,0.0012261,0.00017893,1.7428,0.42607,38154.832309512,0.0007035231
10954,10.1007/s11664-015-4303-6,5134,3(a),6468,x=0.1,Ca0.9Eu0.1Zn2Sb2,675.5,0.000026225,0.0012267,0.00017902,1.7409,0.4266,38131.5538608198,0.0007046355
10954,10.1007/s11664-015-4303-6,5134,3(a),6468,x=0.1,Ca0.9Eu0.1Zn2Sb2,676,0.00002624,0.0012272,0.00017912,1.7389,0.42713,38109.756097561,0.0007057335
10954,10.1007/s11664-015-4303-6,5134,3(a),6468,x=0.1,Ca0.9Eu0.1Zn2Sb2,676.5,0.000026255,0.0012278,0.00017921,1.7369,0.42765,38087.9832412874,0.0007068916
10954,10.1007/s11664-015-4303-6,5134,3(a),6468,x=0.1,Ca0.9Eu0.1Zn2Sb2,677,0.00002627,0.0012284,0.0001793,1.735,0.42818,38066.2352493338,0.0007080115
10954,10.1007/s11664-015-4303-6,5134,3(a),6468,x=0.1,Ca0.9Eu0.1Zn2Sb2,677.5,0.000026285,0.001229,0.00017939,1.733,0.42871,38044.5120791326,0.0007091748
10954,10.1007/s11664-015-4303-6,5134,3(a),6468,x=0.1,Ca0.9Eu0.1Zn2Sb2,678,0.0000263,0.0012295,0.00017948,1.7311,0.42924,38022.8136882129,0.000710242
10954,10.1007/s11664-015-4303-6,5134,3(a),6468,x=0.1,Ca0.9Eu0.1Zn2Sb2,678.5,0.000026315,0.0012301,0.00017957,1.7291,0.42977,38001.140034201,0.0007114106
10954,10.1007/s11664-015-4303-6,5134,3(a),6468,x=0.1,Ca0.9Eu0.1Zn2Sb2,679,0.00002633,0.0012307,0.00017967,1.7272,0.43029,37979.4910748196,0.0007125405
10954,10.1007/s11664-015-4303-6,5134,3(a),6468,x=0.1,Ca0.9Eu0.1Zn2Sb2,679.5,0.000026346,0.0012312,0.00017976,1.7252,0.43082,37956.4260229257,0.0007136564
10954,10.1007/s11664-015-4303-6,5134,3(a),6468,x=0.1,Ca0.9Eu0.1Zn2Sb2,680,0.000026361,0.0012318,0.00017985,1.7233,0.43135,37934.8279655552,0.0007147914
10954,10.1007/s11664-015-4303-6,5134,3(a),6468,x=0.1,Ca0.9Eu0.1Zn2Sb2,680.5,0.000026376,0.0012324,0.00017994,1.7213,0.43188,37913.254473764,0.0007159705
10954,10.1007/s11664-015-4303-6,5134,3(a),6468,x=0.1,Ca0.9Eu0.1Zn2Sb2,681,0.000026391,0.0012329,0.00018003,1.7194,0.4324,37891.7055056648,0.0007170525
10954,10.1007/s11664-015-4303-6,5134,3(a),6468,x=0.1,Ca0.9Eu0.1Zn2Sb2,681.5,0.000026406,0.0012335,0.00018013,1.7174,0.43293,37870.1810194653,0.0007182369
10954,10.1007/s11664-015-4303-6,5134,3(a),6468,x=0.1,Ca0.9Eu0.1Zn2Sb2,682,0.000026421,0.0012341,0.00018022,1.7155,0.43346,37848.6809734681,0.0007193821
10954,10.1007/s11664-015-4303-6,5134,3(a),6468,x=0.1,Ca0.9Eu0.1Zn2Sb2,682.5,0.000026436,0.0012346,0.00018031,1.7135,0.43399,37827.2053260705,0.0007205136
10954,10.1007/s11664-015-4303-6,5134,3(a),6468,x=0.1,Ca0.9Eu0.1Zn2Sb2,683,0.000026451,0.0012352,0.0001804,1.7116,0.43451,37805.7540357642,0.0007216639
10954,10.1007/s11664-015-4303-6,5134,3(a),6468,x=0.1,Ca0.9Eu0.1Zn2Sb2,683.5,0.000026467,0.0012358,0.00018049,1.7096,0.43504,37782.8994597045,0.0007228591
10954,10.1007/s11664-015-4303-6,5134,3(a),6468,x=0.1,Ca0.9Eu0.1Zn2Sb2,684,0.000026482,0.0012363,0.00018059,1.7077,0.43557,37761.4983762556,0.0007239562
10954,10.1007/s11664-015-4303-6,5134,3(a),6468,x=0.1,Ca0.9Eu0.1Zn2Sb2,684.5,0.000026497,0.0012369,0.00018068,1.7057,0.4361,37740.1215231913,0.0007251568
10954,10.1007/s11664-015-4303-6,5134,3(a),6468,x=0.1,Ca0.9Eu0.1Zn2Sb2,685,0.000026512,0.0012375,0.00018077,1.7038,0.43662,37718.7688593844,0.0007263176
10954,10.1007/s11664-015-4303-6,5134,3(a),6468,x=0.1,Ca0.9Eu0.1Zn2Sb2,685.5,0.000026527,0.001238,0.00018086,1.7018,0.43715,37697.4403438007,0.000727465
10954,10.1007/s11664-015-4303-6,5134,3(a),6468,x=0.1,Ca0.9Eu0.1Zn2Sb2,686,0.000026542,0.0012386,0.00018095,1.6998,0.43768,37676.1359354985,0.000728674
10954,10.1007/s11664-015-4303-6,5134,3(a),6468,x=0.1,Ca0.9Eu0.1Zn2Sb2,686.5,0.000026557,0.0012392,0.00018105,1.6979,0.43821,37654.8555936288,0.0007298427
10954,10.1007/s11664-015-4303-6,5134,3(a),6468,x=0.1,Ca0.9Eu0.1Zn2Sb2,687,0.000026572,0.0012397,0.00018114,1.6959,0.43874,37633.5992774349,0.0007309983
10954,10.1007/s11664-015-4303-6,5134,3(a),6468,x=0.1,Ca0.9Eu0.1Zn2Sb2,687.5,0.000026587,0.0012403,0.00018123,1.694,0.43926,37612.3669462519,0.0007321724
10954,10.1007/s11664-015-4303-6,5134,3(a),6468,x=0.1,Ca0.9Eu0.1Zn2Sb2,688,0.000026603,0.0012409,0.00018132,1.692,0.43979,37589.7455174228,0.0007333924
