Repository: RamyaGuru/STD2_EffMass

# STD2_EffMass
Effective mass modeling of StarryData2 data

File: csvfiles/Bi_ptype.csv (part 7 of 10)
sid,DOI,figureid,fignum,sampleid,samplename,composition,Temperature,Electrical conductivity,Hall movility,Lattice thermal conductivity,Power factor,S,Seebeck coefficient,Thermal conductivity,ZT,total thermal conductivity,Electrical resistivity,Figure of merit Z
27931,10.1021/acs.cgd.8b00605,25595,3a,31869,3T-Perpendicular,Bi0.875Ba0.125CuSeO,515,46813,,,0.00076327,,0.00012769,0.71604,0.56908,,0.0000213616,0.00106596
27931,10.1021/acs.cgd.8b00605,25595,3a,31869,3T-Perpendicular,Bi0.875Ba0.125CuSeO,520,46450,,,0.00076747,,0.00012854,0.71347,0.57862,,0.0000215285,0.0010756864
27931,10.1021/acs.cgd.8b00605,25595,3a,31869,3T-Perpendicular,Bi0.875Ba0.125CuSeO,525,46088,,,0.00077159,,0.00012939,0.71091,0.58817,,0.0000216976,0.0010853554
27931,10.1021/acs.cgd.8b00605,25595,3a,31869,3T-Perpendicular,Bi0.875Ba0.125CuSeO,530,45726,,,0.00077563,,0.00013024,0.70835,0.59772,,0.0000218694,0.0010949813
27931,10.1021/acs.cgd.8b00605,25595,3a,31869,3T-Perpendicular,Bi0.875Ba0.125CuSeO,535,45364,,,0.00077956,,0.00013109,0.70579,0.60726,,0.0000220439,0.0011045212
27931,10.1021/acs.cgd.8b00605,25595,3a,31869,3T-Perpendicular,Bi0.875Ba0.125CuSeO,540,45002,,,0.0007834,,0.00013194,0.70323,0.61681,,0.0000222212,0.0011140025
27931,10.1021/acs.cgd.8b00605,25595,3a,31869,3T-Perpendicular,Bi0.875Ba0.125CuSeO,545,44640,,,0.00078715,,0.00013279,0.70067,0.62636,,0.0000224014,0.0011234247
27931,10.1021/acs.cgd.8b00605,25595,3a,31869,3T-Perpendicular,Bi0.875Ba0.125CuSeO,550,44277,,,0.00079077,,0.00013364,0.69811,0.63591,,0.0000225851,0.0011327298
27931,10.1021/acs.cgd.8b00605,25595,3a,31869,3T-Perpendicular,Bi0.875Ba0.125CuSeO,555,43915,,,0.00079432,,0.00013449,0.69555,0.64545,,0.0000227713,0.0011420027
27931,10.1021/acs.cgd.8b00605,25595,3a,31869,3T-Perpendicular,Bi0.875Ba0.125CuSeO,560,43553,,,0.00079776,,0.00013534,0.69299,0.655,,0.0000229605,0.0011511854
27931,10.1021/acs.cgd.8b00605,25595,3a,31869,3T-Perpendicular,Bi0.875Ba0.125CuSeO,565,43191,,,0.00080109,,0.00013619,0.69043,0.66455,,0.000023153,0.0011602769
27931,10.1021/acs.cgd.8b00605,25595,3a,31869,3T-Perpendicular,Bi0.875Ba0.125CuSeO,570,42829,,,0.00080433,,0.00013704,0.68786,0.67409,,0.0000233487,0.0011693222
27931,10.1021/acs.cgd.8b00605,25595,3a,31869,3T-Perpendicular,Bi0.875Ba0.125CuSeO,575,42466,,,0.00080743,,0.00013789,0.6853,0.68364,,0.0000235483,0.0011782139
27931,10.1021/acs.cgd.8b00605,25595,3a,31869,3T-Perpendicular,Bi0.875Ba0.125CuSeO,580,42104,,,0.00081045,,0.00013874,0.68274,0.69319,,0.0000237507,0.0011870551
27931,10.1021/acs.cgd.8b00605,25595,3a,31869,3T-Perpendicular,Bi0.875Ba0.125CuSeO,585,41742,,,0.00081336,,0.00013959,0.68018,0.70273,,0.0000239567,0.0011958011
27931,10.1021/acs.cgd.8b00605,25595,3a,31869,3T-Perpendicular,Bi0.875Ba0.125CuSeO,590,41380,,,0.00081615,,0.00014044,0.67762,0.71228,,0.0000241663,0.0012044361
27931,10.1021/acs.cgd.8b00605,25595,3a,31869,3T-Perpendicular,Bi0.875Ba0.125CuSeO,595,41018,,,0.00081884,,0.00014129,0.67506,0.72183,,0.0000243795,0.0012129885
27931,10.1021/acs.cgd.8b00605,25595,3a,31869,3T-Perpendicular,Bi0.875Ba0.125CuSeO,600,40656,,,0.0008214,,0.00014214,0.6725,0.73137,,0.0000245966,0.0012214126
27931,10.1021/acs.cgd.8b00605,25595,3a,31869,3T-Perpendicular,Bi0.875Ba0.125CuSeO,605,40293,,,0.00082384,,0.00014299,0.66994,0.74092,,0.0000248182,0.0012297221
27931,10.1021/acs.cgd.8b00605,25595,3a,31869,3T-Perpendicular,Bi0.875Ba0.125CuSeO,610,39931,,,0.00082617,,0.00014384,0.66738,0.75047,,0.0000250432,0.0012379304
27931,10.1021/acs.cgd.8b00605,25595,3a,31869,3T-Perpendicular,Bi0.875Ba0.125CuSeO,615,39569,,,0.00082838,,0.00014469,0.66481,0.76002,,0.0000252723,0.0012460402
27931,10.1021/acs.cgd.8b00605,25595,3a,31869,3T-Perpendicular,Bi0.875Ba0.125CuSeO,620,39207,,,0.00083048,,0.00014554,0.66225,0.76956,,0.0000255056,0.0012540279
27931,10.1021/acs.cgd.8b00605,25595,3a,31869,3T-Perpendicular,Bi0.875Ba0.125CuSeO,625,38845,,,0.00083245,,0.00014639,0.65969,0.77911,,0.0000257433,0.0012618806
27931,10.1021/acs.cgd.8b00605,25595,3a,31869,3T-Perpendicular,Bi0.875Ba0.125CuSeO,630,38483,,,0.0008343,,0.00014724,0.65713,0.78866,,0.0000259855,0.0012696118
27931,10.1021/acs.cgd.8b00605,25595,3a,31869,3T-Perpendicular,Bi0.875Ba0.125CuSeO,635,38120,,,0.000836,,0.00014809,0.65457,0.7982,,0.0000262329,0.0012771743
27931,10.1021/acs.cgd.8b00605,25595,3a,31869,3T-Perpendicular,Bi0.875Ba0.125CuSeO,640,37758,,,0.00083759,,0.00014894,0.65201,0.80775,,0.0000264845,0.0012846275
27931,10.1021/acs.cgd.8b00605,25595,3a,31869,3T-Perpendicular,Bi0.875Ba0.125CuSeO,645,37396,,,0.00083906,,0.00014979,0.64945,0.8173,,0.0000267408,0.0012919547
27931,10.1021/acs.cgd.8b00605,25595,3a,31869,3T-Perpendicular,Bi0.875Ba0.125CuSeO,650,37034,,,0.00084039,,0.00015064,0.64689,0.82684,,0.0000270022,0.0012991235
27931,10.1021/acs.cgd.8b00605,25595,3a,31869,3T-Perpendicular,Bi0.875Ba0.125CuSeO,655,36672,,,0.00084159,,0.00015149,0.64433,0.83639,,0.0000272688,0.0013061475
27931,10.1021/acs.cgd.8b00605,25595,3a,31869,3T-Perpendicular,Bi0.875Ba0.125CuSeO,660,36309,,,0.00084264,,0.00015234,0.64177,0.84594,,0.0000275414,0.0013129938
27931,10.1021/acs.cgd.8b00605,25595,3a,31869,3T-Perpendicular,Bi0.875Ba0.125CuSeO,665,35947,,,0.00084357,,0.00015319,0.6392,0.85549,,0.0000278187,0.0013197278
27931,10.1021/acs.cgd.8b00605,25595,3a,31869,3T-Perpendicular,Bi0.875Ba0.125CuSeO,670,35585,,,0.00084437,,0.00015404,0.63664,0.86503,,0.0000281017,0.0013262912
27931,10.1021/acs.cgd.8b00605,25595,3a,31869,3T-Perpendicular,Bi0.875Ba0.125CuSeO,675,35223,,,0.00084503,,0.00015489,0.63408,0.87458,,0.0000283905,0.0013326867
27931,10.1021/acs.cgd.8b00605,25595,3a,31869,3T-Perpendicular,Bi0.875Ba0.125CuSeO,680,34861,,,0.00084555,,0.00015574,0.63152,0.88413,,0.0000286854,0.0013389125
27931,10.1021/acs.cgd.8b00605,25595,3a,31869,3T-Perpendicular,Bi0.875Ba0.125CuSeO,685,34499,,,0.00084593,,0.00015659,0.62896,0.89367,,0.0000289863,0.0013449663
27931,10.1021/acs.cgd.8b00605,25595,3a,31869,3T-Perpendicular,Bi0.875Ba0.125CuSeO,690,34136,,,0.00084614,,0.00015744,0.6264,0.90322,,0.0000292946,0.0013507982
27931,10.1021/acs.cgd.8b00605,25595,3a,31869,3T-Perpendicular,Bi0.875Ba0.125CuSeO,695,33774,,,0.00084623,,0.00015829,0.62384,0.91277,,0.0000296086,0.0013564856
27931,10.1021/acs.cgd.8b00605,25595,3a,31869,3T-Perpendicular,Bi0.875Ba0.125CuSeO,700,33412,,,0.00084618,,0.00015914,0.62128,0.92231,,0.0000299294,0.0013619946
27931,10.1021/acs.cgd.8b00605,25595,3a,31869,3T-Perpendicular,Bi0.875Ba0.125CuSeO,705,33050,,,0.00084597,,0.00015999,0.61872,0.93186,,0.0000302572,0.0013672905
27931,10.1021/acs.cgd.8b00605,25595,3a,31869,3T-Perpendicular,Bi0.875Ba0.125CuSeO,710,32688,,,0.00084562,,0.00016084,0.61615,0.94141,,0.0000305923,0.0013724255
27931,10.1021/acs.cgd.8b00605,25595,3a,31869,3T-Perpendicular,Bi0.875Ba0.125CuSeO,715,32325,,,0.00084509,,0.00016169,0.61359,0.95096,,0.0000309358,0.0013772878
27931,10.1021/acs.cgd.8b00605,25595,3a,31869,3T-Perpendicular,Bi0.875Ba0.125CuSeO,720,31963,,,0.00084444,,0.00016254,0.61103,0.9605,,0.0000312862,0.0013819943
27931,10.1021/acs.cgd.8b00605,25595,3a,31869,3T-Perpendicular,Bi0.875Ba0.125CuSeO,725,31601,,,0.00084363,,0.00016339,0.60847,0.97005,,0.0000316446,0.0013864776
27931,10.1021/acs.cgd.8b00605,25595,3a,31869,3T-Perpendicular,Bi0.875Ba0.125CuSeO,730,31239,,,0.00084267,,0.00016424,0.60591,0.9796,,0.0000320113,0.0013907511
27931,10.1021/acs.cgd.8b00605,25595,3a,31869,3T-Perpendicular,Bi0.875Ba0.125CuSeO,735,30877,,,0.00084154,,0.00016509,0.60335,0.98914,,0.0000323866,0.0013947791
27931,10.1021/acs.cgd.8b00605,25595,3a,31869,3T-Perpendicular,Bi0.875Ba0.125CuSeO,740,30515,,,0.00084026,,0.00016594,0.60079,0.99869,,0.0000327708,0.0013985919
27931,10.1021/acs.cgd.8b00605,25595,3a,31869,3T-Perpendicular,Bi0.875Ba0.125CuSeO,745,30152,,,0.0008388,,0.00016679,0.59823,1.0082,,0.0000331653,0.0014021363
27931,10.1021/acs.cgd.8b00605,25595,3a,31869,3T-Perpendicular,Bi0.875Ba0.125CuSeO,750,29790,,,0.00083719,,0.00016764,0.59567,1.0178,,0.0000335683,0.0014054594
27931,10.1021/acs.cgd.8b00605,25595,3a,31869,3T-Perpendicular,Bi0.875Ba0.125CuSeO,755,29428,,,0.00083543,,0.00016849,0.59311,1.0273,,0.0000339812,0.0014085583
27931,10.1021/acs.cgd.8b00605,25595,3a,31869,3T-Perpendicular,Bi0.875Ba0.125CuSeO,760,29066,,,0.0008335,,0.00016934,0.59054,1.0369,,0.0000344045,0.0014114201
27931,10.1021/acs.cgd.8b00605,25595,3a,31869,3T-Perpendicular,Bi0.875Ba0.125CuSeO,765,28704,,,0.0008314,,0.00017019,0.58798,1.0464,,0.0000348384,0.0014139937
27931,10.1021/acs.cgd.8b00605,25595,3a,31869,3T-Perpendicular,Bi0.875Ba0.125CuSeO,770,28342,,,0.00082914,,0.00017104,0.58542,1.056,,0.0000352833,0.0014163165
27931,10.1021/acs.cgd.8b00605,25595,3a,31869,3T-Perpendicular,Bi0.875Ba0.125CuSeO,775,27979,,,0.00082667,,0.00017189,0.58286,1.0655,,0.0000357411,0.0014182994
27931,10.1021/acs.cgd.8b00605,25595,3a,31869,3T-Perpendicular,Bi0.875Ba0.125CuSeO,780,27617,,,0.00082407,,0.00017274,0.5803,1.0751,,0.0000362096,0.0014200758
27931,10.1021/acs.cgd.8b00605,25595,3a,31869,3T-Perpendicular,Bi0.875Ba0.125CuSeO,785,27255,,,0.00082129,,0.00017359,0.57774,1.0846,,0.0000366905,0.0014215564
27931,10.1021/acs.cgd.8b00605,25595,3a,31869,3T-Perpendicular,Bi0.875Ba0.125CuSeO,790,26893,,,0.00081834,,0.00017444,0.57518,1.0942,,0.0000371844,0.0014227546
27931,10.1021/acs.cgd.8b00605,25595,3a,31869,3T-Perpendicular,Bi0.875Ba0.125CuSeO,795,26531,,,0.00081521,,0.00017529,0.57262,1.1037,,0.0000376918,0.0014236492
27931,10.1021/acs.cgd.8b00605,25595,3a,31869,3T-Perpendicular,Bi0.875Ba0.125CuSeO,800,26168,,,0.00081187,,0.00017614,0.57006,1.1133,,0.0000382146,0.0014241834
27931,10.1021/acs.cgd.8b00605,25595,3a,31869,3T-Perpendicular,Bi0.875Ba0.125CuSeO,805,25806,,,0.00080838,,0.00017699,0.56749,1.1228,,0.0000387507,0.0014244833
27931,10.1021/acs.cgd.8b00605,25595,3a,31869,3T-Perpendicular,Bi0.875Ba0.125CuSeO,810,25444,,,0.00080472,,0.00017784,0.56493,1.1323,,0.000039302,0.0014244597
27931,10.1021/acs.cgd.8b00605,25595,3a,31869,3T-Perpendicular,Bi0.875Ba0.125CuSeO,815,25082,,,0.00080087,,0.00017869,0.56237,1.1419,,0.0000398692,0.001424098
27931,10.1021/acs.cgd.8b00605,25595,3a,31869,3T-Perpendicular,Bi0.875Ba0.125CuSeO,820,24720,,,0.00079684,,0.00017954,0.55981,1.1514,,0.0000404531,0.0014234115
27931,10.1021/acs.cgd.8b00605,25595,3a,31869,3T-Perpendicular,Bi0.875Ba0.125CuSeO,825,24358,,,0.00079262,,0.00018039,0.55725,1.161,,0.0000410543,0.0014223777
27931,10.1021/acs.cgd.8b00605,25595,3a,31869,3T-Perpendicular,Bi0.875Ba0.125CuSeO,830,23995,,,0.00078819,,0.00018124,0.55469,1.1705,,0.0000416753,0.0014209558
27931,10.1021/acs.cgd.8b00605,25595,3a,31869,3T-Perpendicular,Bi0.875Ba0.125CuSeO,835,23633,,,0.00078359,,0.00018209,0.55213,1.1801,,0.0000423137,0.0014192129
27931,10.1021/acs.cgd.8b00605,25595,3a,31869,3T-Perpendicular,Bi0.875Ba0.125CuSeO,840,23271,,,0.00077881,,0.00018294,0.54957,1.1896,,0.0000429719,0.0014171261
27931,10.1021/acs.cgd.8b00605,25595,3a,31869,3T-Perpendicular,Bi0.875Ba0.125CuSeO,845,22909,,,0.00077384,,0.00018379,0.54701,1.1992,,0.000043651,0.0014146725
27931,10.1021/acs.cgd.8b00605,25595,3a,31869,3T-Perpendicular,Bi0.875Ba0.125CuSeO,850,22547,,,0.00076867,,0.00018464,0.54445,1.2087,,0.0000443518,0.0014118285
27931,10.1021/acs.cgd.8b00605,25595,3a,31869,3T-Perpendicular,Bi0.875Ba0.125CuSeO,855,22184,,,0.00076327,,0.00018549,0.54188,1.2183,,0.0000450775,0.0014085591
27931,10.1021/acs.cgd.8b00605,25595,3a,31869,3T-Perpendicular,Bi0.875Ba0.125CuSeO,860,21822,,,0.00075772,,0.00018634,0.53932,1.2278,,0.0000458253,0.0014049544
27931,10.1021/acs.cgd.8b00605,25595,3a,31869,3T-Perpendicular,Bi0.875Ba0.125CuSeO,865,21460,,,0.00075196,,0.00018719,0.53676,1.2374,,0.0000465983,0.0014009241
27931,10.1021/acs.cgd.8b00605,25595,3a,31869,3T-Perpendicular,Bi0.875Ba0.125CuSeO,870,21098,,,0.00074601,,0.00018804,0.5342,1.2469,,0.0000473979,0.0013964994
27931,10.1021/acs.cgd.8b00605,25595,3a,31869,3T-Perpendicular,Bi0.875Ba0.125CuSeO,875,20736,,,0.00073985,,0.00018889,0.53164,1.2565,,0.0000482253,0.0013916372
27931,10.1021/acs.cgd.8b00605,25595,3a,31869,3T-Perpendicular,Bi0.875Ba0.125CuSeO,880,20374,,,0.00073349,,0.00018974,0.52908,1.266,,0.0000490822,0.0013863499
27931,10.1021/acs.cgd.8b00605,25595,3a,31869,3T-Perpendicular,Bi0.875Ba0.125CuSeO,885,20011,,,0.00072689,,0.00019059,0.52652,1.2756,,0.0000499725,0.0013805553
27931,10.1021/acs.cgd.8b00605,25595,3a,31869,3T-Perpendicular,Bi0.875Ba0.125CuSeO,890,19649,,,0.00072012,,0.00019144,0.52396,1.2851,,0.0000508932,0.0013743797
27931,10.1021/acs.cgd.8b00605,25595,3a,31869,3T-Perpendicular,Bi0.875Ba0.125CuSeO,895,19287,,,0.00071315,,0.00019229,0.5214,1.2946,,0.0000518484,0.0013677599
27931,10.1021/acs.cgd.8b00605,25595,3a,31869,3T-Perpendicular,Bi0.875Ba0.125CuSeO,900,18925,,,0.00070596,,0.00019314,0.51884,1.3042,,0.0000528402,0.0013606507
27931,10.1021/acs.cgd.8b00605,25595,3a,31869,3T-Perpendicular,Bi0.875Ba0.125CuSeO,905,18563,,,0.00069857,,0.00019399,0.51627,1.3137,,0.0000538706,0.0013531098
27931,10.1021/acs.cgd.8b00605,25595,3a,31869,3T-Perpendicular,Bi0.875Ba0.125CuSeO,910,18201,,,0.00069096,,0.00019484,0.51371,1.3233,,0.000054942,0.001345039
27931,10.1021/acs.cgd.8b00605,25595,3a,31869,3T-Perpendicular,Bi0.875Ba0.125CuSeO,915,17838,,,0.0006831,,0.00019569,0.51115,1.3328,,0.0000560601,0.0013363983
27931,10.1021/acs.cgd.8b00605,25596,3c,31869,3T-Perpendicular,Bi0.875Ba0.125CuSeO,300,,,,,,0.000091141,0.82616,0.15856,,,
27931,10.1021/acs.cgd.8b00605,25596,3c,31869,3T-Perpendicular,Bi0.875Ba0.125CuSeO,920,,,,,,0.00019654,0.50859,1.3424,,,
27931,10.1021/acs.cgd.8b00605,25598,4d,31869,3T-Perpendicular,Bi0.875Ba0.125CuSeO,925,,,,,,,,1.3519,,,
27931,10.1021/acs.cgd.8b00605,25595,3a,31868,3T-Parallel,Bi0.875Ba0.125CuSeO,305,14468,,,0.00012653,,0.000093516,0.61802,0.021888,,0.0000691181,0.0002047345
27931,10.1021/acs.cgd.8b00605,25595,3a,31868,3T-Parallel,Bi0.875Ba0.125CuSeO,310,14388,,,0.00012811,,0.000094362,0.61548,0.026294,,0.0000695024,0.0002081465
27931,10.1021/acs.cgd.8b00605,25595,3a,31868,3T-Parallel,Bi0.875Ba0.125CuSeO,315,14308,,,0.0001297,,0.000095208,0.61295,0.030699,,0.000069891,0.0002115996
27931,10.1021/acs.cgd.8b00605,25595,3a,31868,3T-Parallel,Bi0.875Ba0.125CuSeO,320,14227,,,0.00013126,,0.000096053,0.61041,0.035105,,0.0000702889,0.0002150358
27931,10.1021/acs.cgd.8b00605,25595,3a,31868,3T-Parallel,Bi0.875Ba0.125CuSeO,325,14147,,,0.00013283,,0.000096899,0.60787,0.03951,,0.0000706864,0.0002185171
27931,10.1021/acs.cgd.8b00605,25595,3a,31868,3T-Parallel,Bi0.875Ba0.125CuSeO,330,14067,,,0.0001344,,0.000097745,0.60533,0.043916,,0.0000710884,0.0002220277
27931,10.1021/acs.cgd.8b00605,25595,3a,31868,3T-Parallel,Bi0.875Ba0.125CuSeO,335,13986,,,0.00013594,,0.00009859,0.6028,0.048321,,0.0000715001,0.0002255143
27931,10.1021/acs.cgd.8b00605,25595,3a,31868,3T-Parallel,Bi0.875Ba0.125CuSeO,340,13906,,,0.0001375,,0.000099436,0.60026,0.052727,,0.0000719114,0.0002290674
27931,10.1021/acs.cgd.8b00605,25595,3a,31868,3T-Parallel,Bi0.875Ba0.125CuSeO,345,13826,,,0.00013904,,0.00010028,0.59772,0.057132,,0.0000723275,0.0002326173
27931,10.1021/acs.cgd.8b00605,25595,3a,31868,3T-Parallel,Bi0.875Ba0.125CuSeO,350,13745,,,0.00014057,,0.00010113,0.59519,0.061537,,0.0000727537,0.0002361767
27931,10.1021/acs.cgd.8b00605,25595,3a,31868,3T-Parallel,Bi0.875Ba0.125CuSeO,355,13665,,,0.00014209,,0.00010197,0.59265,0.065943,,0.0000731797,0.0002397536
27931,10.1021/acs.cgd.8b00605,25595,3a,31868,3T-Parallel,Bi0.875Ba0.125CuSeO,360,13585,,,0.00014362,,0.00010282,0.59011,0.070348,,0.0000736106,0.0002433784
27931,10.1021/acs.cgd.8b00605,25595,3a,31868,3T-Parallel,Bi0.875Ba0.125CuSeO,365,13504,,,0.00014511,,0.00010366,0.58758,0.074754,,0.0000740521,0.0002469621
27931,10.1021/acs.cgd.8b00605,25595,3a,31868,3T-Parallel,Bi0.875Ba0.125CuSeO,370,13424,,,0.00014662,,0.00010451,0.58504,0.079159,,0.0000744934,0.0002506153
27931,10.1021/acs.cgd.8b00605,25595,3a,31868,3T-Parallel,Bi0.875Ba0.125CuSeO,375,13344,,,0.00014813,,0.00010536,0.5825,0.083565,,0.00007494,0.0002543004
27931,10.1021/acs.cgd.8b00605,25595,3a,31868,3T-Parallel,Bi0.875Ba0.125CuSeO,380,13263,,,0.00014959,,0.0001062,0.57997,0.08797,,0.0000753977,0.0002579271
27931,10.1021/acs.cgd.8b00605,25595,3a,31868,3T-Parallel,Bi0.875Ba0.125CuSeO,385,13183,,,0.00015107,,0.00010705,0.57743,0.092376,,0.0000758553,0.0002616248
27931,10.1021/acs.cgd.8b00605,25595,3a,31868,3T-Parallel,Bi0.875Ba0.125CuSeO,390,13103,,,0.00015252,,0.00010789,0.57489,0.096781,,0.0000763184,0.0002653029
27931,10.1021/acs.cgd.8b00605,25595,3a,31868,3T-Parallel,Bi0.875Ba0.125CuSeO,395,13022,,,0.00015398,,0.00010874,0.57236,0.10119,,0.0000767931,0.0002690265
27931,10.1021/acs.cgd.8b00605,25595,3a,31868,3T-Parallel,Bi0.875Ba0.125CuSeO,400,12942,,,0.0001554,,0.00010958,0.56982,0.10559,,0.0000772678,0.0002727177
27931,10.1021/acs.cgd.8b00605,25595,3a,31868,3T-Parallel,Bi0.875Ba0.125CuSeO,405,12862,,,0.00015685,,0.00011043,0.56728,0.11,,0.0000777484,0.0002764949
27931,10.1021/acs.cgd.8b00605,25595,3a,31868,3T-Parallel,Bi0.875Ba0.125CuSeO,410,12782,,,0.00015828,,0.00011128,0.56475,0.1144,,0.000078235,0.0002802656
27931,10.1021/acs.cgd.8b00605,25595,3a,31868,3T-Parallel,Bi0.875Ba0.125CuSeO,415,12701,,,0.00015966,,0.00011212,0.56221,0.11881,,0.000078734,0.0002839864
27931,10.1021/acs.cgd.8b00605,25595,3a,31868,3T-Parallel,Bi0.875Ba0.125CuSeO,420,12621,,,0.00016107,,0.00011297,0.55967,0.12321,,0.000079233,0.0002877946
27931,10.1021/acs.cgd.8b00605,25595,3a,31868,3T-Parallel,Bi0.875Ba0.125CuSeO,425,12541,,,0.00016244,,0.00011381,0.55713,0.12762,,0.0000797385,0.0002915657
27931,10.1021/acs.cgd.8b00605,25595,3a,31868,3T-Parallel,Bi0.875Ba0.125CuSeO,430,12460,,,0.00016381,,0.00011466,0.5546,0.13202,,0.0000802568,0.000295366
27931,10.1021/acs.cgd.8b00605,25595,3a,31868,3T-Parallel,Bi0.875Ba0.125CuSeO,435,12380,,,0.00016515,,0.0001155,0.55206,0.13643,,0.0000807754,0.0002991523
27931,10.1021/acs.cgd.8b00605,25595,3a,31868,3T-Parallel,Bi0.875Ba0.125CuSeO,440,12300,,,0.00016651,,0.00011635,0.54952,0.14084,,0.0000813008,0.0003030099
27931,10.1021/acs.cgd.8b00605,25595,3a,31868,3T-Parallel,Bi0.875Ba0.125CuSeO,445,12219,,,0.00016784,,0.0001172,0.54699,0.14524,,0.0000818398,0.0003068429
27931,10.1021/acs.cgd.8b00605,25595,3a,31868,3T-Parallel,Bi0.875Ba0.125CuSeO,450,12139,,,0.00016914,,0.00011804,0.54445,0.14965,,0.0000823791,0.0003106621
27931,10.1021/acs.cgd.8b00605,25595,3a,31868,3T-Parallel,Bi0.875Ba0.125CuSeO,455,12059,,,0.00017045,,0.00011889,0.54191,0.15405,,0.0000829256,0.0003145356
27931,10.1021/acs.cgd.8b00605,25595,3a,31868,3T-Parallel,Bi0.875Ba0.125CuSeO,460,11978,,,0.00017171,,0.00011973,0.53938,0.15846,,0.0000834864,0.000318347
27931,10.1021/acs.cgd.8b00605,25595,3a,31868,3T-Parallel,Bi0.875Ba0.125CuSeO,465,11898,,,0.00017299,,0.00012058,0.53684,0.16286,,0.0000840477,0.0003222375
27931,10.1021/acs.cgd.8b00605,25595,3a,31868,3T-Parallel,Bi0.875Ba0.125CuSeO,470,11818,,,0.00017423,,0.00012142,0.5343,0.16727,,0.0000846167,0.0003260902
27931,10.1021/acs.cgd.8b00605,25595,3a,31868,3T-Parallel,Bi0.875Ba0.125CuSeO,475,11737,,,0.00017547,,0.00012227,0.53177,0.17167,,0.0000852006,0.0003299735
27931,10.1021/acs.cgd.8b00605,25595,3a,31868,3T-Parallel,Bi0.875Ba0.125CuSeO,480,11657,,,0.0001767,,0.00012312,0.52923,0.17608,,0.0000857854,0.0003338813
27931,10.1021/acs.cgd.8b00605,25595,3a,31868,3T-Parallel,Bi0.875Ba0.125CuSeO,485,11577,,,0.00017789,,0.00012396,0.52669,0.18048,,0.0000863782,0.0003377509
27931,10.1021/acs.cgd.8b00605,25595,3a,31868,3T-Parallel,Bi0.875Ba0.125CuSeO,490,11496,,,0.00017908,,0.00012481,0.52416,0.18489,,0.0000869868,0.0003416514
27931,10.1021/acs.cgd.8b00605,25595,3a,31868,3T-Parallel,Bi0.875Ba0.125CuSeO,495,11416,,,0.00018023,,0.00012565,0.52162,0.1893,,0.0000875964,0.0003455197
27931,10.1021/acs.cgd.8b00605,25595,3a,31868,3T-Parallel,Bi0.875Ba0.125CuSeO,500,11336,,,0.0001814,,0.0001265,0.51908,0.1937,,0.0000882145,0.0003494644
27931,10.1021/acs.cgd.8b00605,25595,3a,31868,3T-Parallel,Bi0.875Ba0.125CuSeO,505,11255,,,0.00018251,,0.00012734,0.51655,0.19811,,0.0000888494,0.0003533249
27931,10.1021/acs.cgd.8b00605,25595,3a,31868,3T-Parallel,Bi0.875Ba0.125CuSeO,510,11175,,,0.00018364,,0.00012819,0.51401,0.20251,,0.0000894855,0.0003572693
27931,10.1021/acs.cgd.8b00605,25595,3a,31868,3T-Parallel,Bi0.875Ba0.125CuSeO,515,11095,,,0.00018472,,0.00012903,0.51147,0.20692,,0.0000901307,0.0003611551
27931,10.1021/acs.cgd.8b00605,25595,3a,31868,3T-Parallel,Bi0.875Ba0.125CuSeO,520,11014,,,0.00018579,,0.00012988,0.50893,0.21132,,0.0000907935,0.00036506
27931,10.1021/acs.cgd.8b00605,25595,3a,31868,3T-Parallel,Bi0.875Ba0.125CuSeO,525,10934,,,0.00018687,,0.00013073,0.5064,0.21573,,0.0000914578,0.0003690166
27931,10.1021/acs.cgd.8b00605,25595,3a,31868,3T-Parallel,Bi0.875Ba0.125CuSeO,530,10854,,,0.00018789,,0.00013157,0.50386,0.22013,,0.0000921319,0.0003729012
27931,10.1021/acs.cgd.8b00605,25595,3a,31868,3T-Parallel,Bi0.875Ba0.125CuSeO,535,10773,,,0.00018891,,0.00013242,0.50132,0.22454,,0.0000928247,0.0003768252
27931,10.1021/acs.cgd.8b00605,25595,3a,31868,3T-Parallel,Bi0.875Ba0.125CuSeO,540,10693,,,0.00018989,,0.00013326,0.49879,0.22894,,0.0000935191,0.0003807013
27931,10.1021/acs.cgd.8b00605,25595,3a,31868,3T-Parallel,Bi0.875Ba0.125CuSeO,545,10613,,,0.00019088,,0.00013411,0.49625,0.23335,,0.0000942241,0.0003846448
27931,10.1021/acs.cgd.8b00605,25595,3a,31868,3T-Parallel,Bi0.875Ba0.125CuSeO,550,10532,,,0.0001918,,0.00013495,0.49371,0.23776,,0.0000949487,0.0003884872
27931,10.1021/acs.cgd.8b00605,25595,3a,31868,3T-Parallel,Bi0.875Ba0.125CuSeO,555,10452,,,0.00019275,,0.0001358,0.49118,0.24216,,0.0000956755,0.0003924223
27931,10.1021/acs.cgd.8b00605,25595,3a,31868,3T-Parallel,Bi0.875Ba0.125CuSeO,560,10372,,,0.00019368,,0.00013665,0.48864,0.24657,,0.0000964134,0.0003963654
27931,10.1021/acs.cgd.8b00605,25595,3a,31868,3T-Parallel,Bi0.875Ba0.125CuSeO,565,10291,,,0.00019454,,0.00013749,0.4861,0.25097,,0.0000971723,0.0004002057
27931,10.1021/acs.cgd.8b00605,25595,3a,31868,3T-Parallel,Bi0.875Ba0.125CuSeO,570,10211,,,0.00019542,,0.00013834,0.48357,0.25538,,0.0000979336,0.0004041194
27931,10.1021/acs.cgd.8b00605,25595,3a,31868,3T-Parallel,Bi0.875Ba0.125CuSeO,575,10131,,,0.00019625,,0.00013918,0.48103,0.25978,,0.0000987069,0.0004079787
27931,10.1021/acs.cgd.8b00605,25595,3a,31868,3T-Parallel,Bi0.875Ba0.125CuSeO,580,10050,,,0.00019706,,0.00014003,0.47849,0.26419,,0.0000995025,0.0004118372
27931,10.1021/acs.cgd.8b00605,25595,3a,31868,3T-Parallel,Bi0.875Ba0.125CuSeO,585,9970,,,0.00019785,,0.00014087,0.47596,0.26859,,0.0001003009,0.0004156862
27931,10.1021/acs.cgd.8b00605,25595,3a,31868,3T-Parallel,Bi0.875Ba0.125CuSeO,590,9889.7,,,0.00019863,,0.00014172,0.47342,0.273,,0.0001011153,0.000419564
27931,10.1021/acs.cgd.8b00605,25595,3a,31868,3T-Parallel,Bi0.875Ba0.125CuSeO,595,9809.3,,,0.00019939,,0.00014257,0.47088,0.2774,,0.0001019441,0.0004234412
27931,10.1021/acs.cgd.8b00605,25595,3a,31868,3T-Parallel,Bi0.875Ba0.125CuSeO,600,9729,,,0.00020009,,0.00014341,0.46835,0.28181,,0.0001027855,0.0004272232
27931,10.1021/acs.cgd.8b00605,25595,3a,31868,3T-Parallel,Bi0.875Ba0.125CuSeO,605,9648.7,,,0.0002008,,0.00014426,0.46581,0.28622,,0.0001036409,0.000431077
27931,10.1021/acs.cgd.8b00605,25595,3a,31868,3T-Parallel,Bi0.875Ba0.125CuSeO,610,9568.4,,,0.00020145,,0.0001451,0.46327,0.29062,,0.0001045107,0.0004348436
27931,10.1021/acs.cgd.8b00605,25595,3a,31868,3T-Parallel,Bi0.875Ba0.125CuSeO,615,9488,,,0.00020211,,0.00014595,0.46073,0.29503,,0.0001053963,0.0004386734
27931,10.1021/acs.cgd.8b00605,25595,3a,31868,3T-Parallel,Bi0.875Ba0.125CuSeO,620,9407.7,,,0.00020271,,0.00014679,0.4582,0.29943,,0.0001062959,0.0004424051
27931,10.1021/acs.cgd.8b00605,25595,3a,31868,3T-Parallel,Bi0.875Ba0.125CuSeO,625,9327.4,,,0.00020331,,0.00014764,0.45566,0.30384,,0.000107211,0.0004461879
27931,10.1021/acs.cgd.8b00605,25595,3a,31868,3T-Parallel,Bi0.875Ba0.125CuSeO,630,9247,,,0.00020389,,0.00014849,0.45312,0.30824,,0.0001081432,0.0004499691
27931,10.1021/acs.cgd.8b00605,25595,3a,31868,3T-Parallel,Bi0.875Ba0.125CuSeO,635,9166.7,,,0.00020441,,0.00014933,0.45059,0.31265,,0.0001090905,0.0004536497
27931,10.1021/acs.cgd.8b00605,25595,3a,31868,3T-Parallel,Bi0.875Ba0.125CuSeO,640,9086.4,,,0.00020493,,0.00015018,0.44805,0.31705,,0.0001100546,0.000457382
27931,10.1021/acs.cgd.8b00605,25595,3a,31868,3T-Parallel,Bi0.875Ba0.125CuSeO,645,9006.1,,,0.0002054,,0.00015102,0.44551,0.32146,,0.0001110359,0.0004610446
27931,10.1021/acs.cgd.8b00605,25595,3a,31868,3T-Parallel,Bi0.875Ba0.125CuSeO,650,8925.7,,,0.00020587,,0.00015187,0.44298,0.32586,,0.000112036,0.0004647388
27931,10.1021/acs.cgd.8b00605,25595,3a,31868,3T-Parallel,Bi0.875Ba0.125CuSeO,655,8845.4,,,0.00020628,,0.00015271,0.44044,0.33027,,0.0001130531,0.0004683498
27931,10.1021/acs.cgd.8b00605,25595,3a,31868,3T-Parallel,Bi0.875Ba0.125CuSeO,660,8765.1,,,0.00020669,,0.00015356,0.4379,0.33468,,0.0001140888,0.0004720027
27931,10.1021/acs.cgd.8b00605,25595,3a,31868,3T-Parallel,Bi0.875Ba0.125CuSeO,665,8684.7,,,0.00020706,,0.00015441,0.43537,0.33908,,0.000115145,0.0004755955
27931,10.1021/acs.cgd.8b00605,25595,3a,31868,3T-Parallel,Bi0.875Ba0.125CuSeO,670,8604.4,,,0.00020739,,0.00015525,0.43283,0.34349,,0.0001162196,0.0004791489
27931,10.1021/acs.cgd.8b00605,25595,3a,31868,3T-Parallel,Bi0.875Ba0.125CuSeO,675,8524.1,,,0.00020771,,0.0001561,0.43029,0.34789,,0.0001173144,0.000482721
27931,10.1021/acs.cgd.8b00605,25595,3a,31868,3T-Parallel,Bi0.875Ba0.125CuSeO,680,8443.8,,,0.00020797,,0.00015694,0.42776,0.3523,,0.0001184301,0.0004861838
27931,10.1021/acs.cgd.8b00605,25595,3a,31868,3T-Parallel,Bi0.875Ba0.125CuSeO,685,8363.4,,,0.00020823,,0.00015779,0.42522,0.3567,,0.0001195686,0.0004896994
27931,10.1021/acs.cgd.8b00605,25595,3a,31868,3T-Parallel,Bi0.875Ba0.125CuSeO,690,8283.1,,,0.00020843,,0.00015863,0.42268,0.36111,,0.0001207277,0.0004931154
27931,10.1021/acs.cgd.8b00605,25595,3a,31868,3T-Parallel,Bi0.875Ba0.125CuSeO,695,8202.8,,,0.00020863,,0.00015948,0.42015,0.36551,,0.0001219096,0.0004965608
27931,10.1021/acs.cgd.8b00605,25595,3a,31868,3T-Parallel,Bi0.875Ba0.125CuSeO,700,8122.4,,,0.00020877,,0.00016032,0.41761,0.36992,,0.0001231163,0.0004999162
27931,10.1021/acs.cgd.8b00605,25595,3a,31868,3T-Parallel,Bi0.875Ba0.125CuSeO,705,8042.1,,,0.0002089,,0.00016117,0.41507,0.37432,,0.0001243456,0.0005032886
27931,10.1021/acs.cgd.8b00605,25595,3a,31868,3T-Parallel,Bi0.875Ba0.125CuSeO,710,7961.8,,,0.000209,,0.00016202,0.41253,0.37873,,0.0001255997,0.0005066298
27931,10.1021/acs.cgd.8b00605,25595,3a,31868,3T-Parallel,Bi0.875Ba0.125CuSeO,715,7881.4,,,0.00020904,,0.00016286,0.41,0.38314,,0.000126881,0.0005098537
27931,10.1021/acs.cgd.8b00605,25595,3a,31868,3T-Parallel,Bi0.875Ba0.125CuSeO,720,7801.1,,,0.00020908,,0.00016371,0.40746,0.38754,,0.0001281871,0.0005131301
27931,10.1021/acs.cgd.8b00605,25595,3a,31868,3T-Parallel,Bi0.875Ba0.125CuSeO,725,7720.8,,,0.00020905,,0.00016455,0.40492,0.39195,,0.0001295203,0.0005162748
27931,10.1021/acs.cgd.8b00605,25595,3a,31868,3T-Parallel,Bi0.875Ba0.125CuSeO,730,7640.5,,,0.00020902,,0.0001654,0.40239,0.39635,,0.0001308815,0.0005194463
27931,10.1021/acs.cgd.8b00605,25595,3a,31868,3T-Parallel,Bi0.875Ba0.125CuSeO,735,7560.1,,,0.00020893,,0.00016624,0.39985,0.40076,,0.0001322734,0.0005225209
27931,10.1021/acs.cgd.8b00605,25595,3a,31868,3T-Parallel,Bi0.875Ba0.125CuSeO,740,7479.8,,,0.00020883,,0.00016709,0.39731,0.40516,,0.0001336934,0.0005256097
27931,10.1021/acs.cgd.8b00605,25595,3a,31868,3T-Parallel,Bi0.875Ba0.125CuSeO,745,7399.5,,,0.00020869,,0.00016794,0.39478,0.40957,,0.0001351443,0.0005286235
27931,10.1021/acs.cgd.8b00605,25595,3a,31868,3T-Parallel,Bi0.875Ba0.125CuSeO,750,7319.1,,,0.0002085,,0.00016878,0.39224,0.41397,,0.0001366288,0.0005315623
27931,10.1021/acs.cgd.8b00605,25595,3a,31868,3T-Parallel,Bi0.875Ba0.125CuSeO,755,7238.8,,,0.00020829,,0.00016963,0.3897,0.41838,,0.0001381444,0.0005344881
27931,10.1021/acs.cgd.8b00605,25595,3a,31868,3T-Parallel,Bi0.875Ba0.125CuSeO,760,7158.5,,,0.00020803,,0.00017047,0.38717,0.42278,,0.0001396941,0.0005373092
27931,10.1021/acs.cgd.8b00605,25595,3a,31868,3T-Parallel,Bi0.875Ba0.125CuSeO,765,7078.2,,,0.00020775,,0.00017132,0.38463,0.42719,,0.0001412789,0.0005401295
27931,10.1021/acs.cgd.8b00605,25595,3a,31868,3T-Parallel,Bi0.875Ba0.125CuSeO,770,6997.8,,,0.00020741,,0.00017216,0.38209,0.4316,,0.0001429021,0.0005428302
27931,10.1021/acs.cgd.8b00605,25595,3a,31868,3T-Parallel,Bi0.875Ba0.125CuSeO,775,6917.5,,,0.00020706,,0.00017301,0.37956,0.436,,0.0001445609,0.0005455264
27931,10.1021/acs.cgd.8b00605,25595,3a,31868,3T-Parallel,Bi0.875Ba0.125CuSeO,780,6837.2,,,0.00020667,,0.00017386,0.37702,0.44041,,0.0001462587,0.0005481672
27931,10.1021/acs.cgd.8b00605,25595,3a,31868,3T-Parallel,Bi0.875Ba0.125CuSeO,785,6756.8,,,0.00020622,,0.0001747,0.37448,0.44481,,0.0001479991,0.0005506836
27931,10.1021/acs.cgd.8b00605,25595,3a,31868,3T-Parallel,Bi0.875Ba0.125CuSeO,790,6676.5,,,0.00020576,,0.00017555,0.37194,0.44922,,0.0001497791,0.0005532075
27931,10.1021/acs.cgd.8b00605,25595,3a,31868,3T-Parallel,Bi0.875Ba0.125CuSeO,795,6596.2,,,0.00020523,,0.00017639,0.36941,0.45362,,0.0001516024,0.0005555616
27931,10.1021/acs.cgd.8b00605,25595,3a,31868,3T-Parallel,Bi0.875Ba0.125CuSeO,800,6515.9,,,0.00020469,,0.00017724,0.36687,0.45803,,0.0001534707,0.0005579361
27931,10.1021/acs.cgd.8b00605,25595,3a,31868,3T-Parallel,Bi0.875Ba0.125CuSeO,805,6435.5,,,0.00020409,,0.00017808,0.36433,0.46243,,0.0001553881,0.000560179
27931,10.1021/acs.cgd.8b00605,25595,3a,31868,3T-Parallel,Bi0.875Ba0.125CuSeO,810,6355.2,,,0.00020347,,0.00017893,0.3618,0.46684,,0.0001573515,0.0005623825
27931,10.1021/acs.cgd.8b00605,25595,3a,31868,3T-Parallel,Bi0.875Ba0.125CuSeO,815,6274.9,,,0.00020281,,0.00017978,0.35926,0.47124,,0.0001593651,0.0005645215
27931,10.1021/acs.cgd.8b00605,25595,3a,31868,3T-Parallel,Bi0.875Ba0.125CuSeO,820,6194.5,,,0.00020209,,0.00018062,0.35672,0.47565,,0.0001614335,0.0005665228
27931,10.1021/acs.cgd.8b00605,25595,3a,31868,3T-Parallel,Bi0.875Ba0.125CuSeO,825,6114.2,,,0.00020135,,0.00018147,0.35419,0.48006,,0.0001635537,0.0005684802
27931,10.1021/acs.cgd.8b00605,25595,3a,31868,3T-Parallel,Bi0.875Ba0.125CuSeO,830,6033.9,,,0.00020055,,0.00018231,0.35165,0.48446,,0.0001657303,0.0005703114
27931,10.1021/acs.cgd.8b00605,25595,3a,31868,3T-Parallel,Bi0.875Ba0.125CuSeO,835,5953.6,,,0.00019973,,0.00018316,0.34911,0.48887,,0.0001679656,0.0005721119
27931,10.1021/acs.cgd.8b00605,25595,3a,31868,3T-Parallel,Bi0.875Ba0.125CuSeO,840,5873.2,,,0.00019884,,0.000184,0.34658,0.49327,,0.0001702649,0.0005737204
27931,10.1021/acs.cgd.8b00605,25595,3a,31868,3T-Parallel,Bi0.875Ba0.125CuSeO,845,5792.9,,,0.00019794,,0.00018485,0.34404,0.49768,,0.0001726251,0.0005753401
27931,10.1021/acs.cgd.8b00605,25595,3a,31868,3T-Parallel,Bi0.875Ba0.125CuSeO,850,5712.6,,,0.000197,,0.0001857,0.3415,0.50208,,0.0001750516,0.0005768668
27931,10.1021/acs.cgd.8b00605,25595,3a,31868,3T-Parallel,Bi0.875Ba0.125CuSeO,855,5632.2,,,0.00019598,,0.00018654,0.33897,0.50649,,0.0001775505,0.0005781633
27931,10.1021/acs.cgd.8b00605,25595,3a,31868,3T-Parallel,Bi0.875Ba0.125CuSeO,860,5551.9,,,0.00019496,,0.00018739,0.33643,0.51089,,0.0001801185,0.0005794965
27931,10.1021/acs.cgd.8b00605,25595,3a,31868,3T-Parallel,Bi0.875Ba0.125CuSeO,865,5471.6,,,0.00019386,,0.00018823,0.33389,0.5153,,0.0001827619,0.0005806104
27931,10.1021/acs.cgd.8b00605,25595,3a,31868,3T-Parallel,Bi0.875Ba0.125CuSeO,870,5391.3,,,0.00019275,,0.00018908,0.33136,0.5197,,0.000185484,0.0005816936
27931,10.1021/acs.cgd.8b00605,25595,3a,31868,3T-Parallel,Bi0.875Ba0.125CuSeO,875,5310.9,,,0.00019156,,0.00018992,0.32882,0.52411,,0.000188292,0.000582568
27931,10.1021/acs.cgd.8b00605,25595,3a,31868,3T-Parallel,Bi0.875Ba0.125CuSeO,880,5230.6,,,0.00019036,,0.00019077,0.32628,0.52852,,0.0001911827,0.0005834253
27931,10.1021/acs.cgd.8b00605,25595,3a,31868,3T-Parallel,Bi0.875Ba0.125CuSeO,885,5150.3,,,0.00018911,,0.00019162,0.32374,0.53292,,0.0001941634,0.0005841416
27931,10.1021/acs.cgd.8b00605,25595,3a,31868,3T-Parallel,Bi0.875Ba0.125CuSeO,890,5069.9,,,0.00018779,,0.00019246,0.32121,0.53733,,0.0001972425,0.0005846331
27931,10.1021/acs.cgd.8b00605,25595,3a,31868,3T-Parallel,Bi0.875Ba0.125CuSeO,895,4989.6,,,0.00018646,,0.00019331,0.31867,0.54173,,0.0002004169,0.0005851194
27931,10.1021/acs.cgd.8b00605,25595,3a,31868,3T-Parallel,Bi0.875Ba0.125CuSeO,900,4909.3,,,0.00018505,,0.00019415,0.31613,0.54614,,0.000203695,0.0005853605
27931,10.1021/acs.cgd.8b00605,25595,3a,31868,3T-Parallel,Bi0.875Ba0.125CuSeO,905,4829,,,0.00018362,,0.000195,0.3136,0.55054,,0.0002070822,0.000585523
27931,10.1021/acs.cgd.8b00605,25595,3a,31868,3T-Parallel,Bi0.875Ba0.125CuSeO,910,4748.6,,,0.00018212,,0.00019584,0.31106,0.55495,,0.0002105884,0.0005854819
27931,10.1021/acs.cgd.8b00605,25595,3a,31868,3T-Parallel,Bi0.875Ba0.125CuSeO,915,4668.3,,,0.0001806,,0.00019669,0.30852,0.55935,,0.0002142107,0.0005853753
27931,10.1021/acs.cgd.8b00605,25595,3a,31868,3T-Parallel,Bi0.875Ba0.125CuSeO,920,4588,,,,,,0.30599,0.56376,,0.0002179599,
27931,10.1021/acs.cgd.8b00605,25597,4a,31868,3T-Parallel,Bi0.875Ba0.125CuSeO,300,,,,,,,0.62056,0.017483,,,
27931,10.1021/acs.cgd.8b00605,25595,3a,31862,0T-parallel,Bi0.875Ba0.125CuSeO,300,50210,,,0.00037535,,0.000086461,0.6688,0.16837,,0.0000199164,0.0005612291
27931,10.1021/acs.cgd.8b00605,25595,3a,31862,0T-parallel,Bi0.875Ba0.125CuSeO,305,49928,,,0.00038289,,0.000087572,0.66697,0.018349,,0.0000200288,0.0005740738
27931,10.1021/acs.cgd.8b00605,25595,3a,31862,0T-parallel,Bi0.875Ba0.125CuSeO,310,49646,,,0.00039041,,0.000088678,0.66514,0.02283,,0.0000201426,0.0005869591
27931,10.1021/acs.cgd.8b00605,25595,3a,31862,0T-parallel,Bi0.875Ba0.125CuSeO,315,49364,,,0.00039789,,0.000089779,0.66331,0.027311,,0.0000202577,0.0005998553
27931,10.1021/acs.cgd.8b00605,25595,3a,31862,0T-parallel,Bi0.875Ba0.125CuSeO,320,49081,,,0.00040533,,0.000090876,0.66148,0.031792,,0.0000203745,0.0006127623
27931,10.1021/acs.cgd.8b00605,25595,3a,31862,0T-parallel,Bi0.875Ba0.125CuSeO,325,48799,,,0.00041276,,0.000091969,0.65965,0.036273,,0.0000204922,0.0006257258
27931,10.1021/acs.cgd.8b00605,25595,3a,31862,0T-parallel,Bi0.875Ba0.125CuSeO,330,48517,,,0.00042014,,0.000093057,0.65782,0.040754,,0.0000206113,0.0006386854
27931,10.1021/acs.cgd.8b00605,25595,3a,31862,0T-parallel,Bi0.875Ba0.125CuSeO,335,48235,,,0.00042747,,0.00009414,0.65599,0.045235,,0.0000207318,0.000651641
27931,10.1021/acs.cgd.8b00605,25595,3a,31862,0T-parallel,Bi0.875Ba0.125CuSeO,340,47953,,,0.00043477,,0.000095219,0.65416,0.049716,,0.0000208538,0.0006646233
27931,10.1021/acs.cgd.8b00605,25595,3a,31862,0T-parallel,Bi0.875Ba0.125CuSeO,345,47671,,,0.00044202,,0.000096293,0.65234,0.054197,,0.0000209771,0.0006775914
27931,10.1021/acs.cgd.8b00605,25595,3a,31862,0T-parallel,Bi0.875Ba0.125CuSeO,350,47389,,,0.00044923,,0.000097363,0.65051,0.058678,,0.0000211019,0.0006905812
27931,10.1021/acs.cgd.8b00605,25595,3a,31862,0T-parallel,Bi0.875Ba0.125CuSeO,355,47106,,,0.00045637,,0.000098428,0.64868,0.063159,,0.0000212287,0.0007035364
27931,10.1021/acs.cgd.8b00605,25595,3a,31862,0T-parallel,Bi0.875Ba0.125CuSeO,360,46824,,,0.00046346,,0.000099488,0.64685,0.06764,,0.0000213566,0.0007164876
27931,10.1021/acs.cgd.8b00605,25595,3a,31862,0T-parallel,Bi0.875Ba0.125CuSeO,365,46542,,,0.00047046,,0.00010054,0.64502,0.072121,,0.000021486,0.0007293727
27931,10.1021/acs.cgd.8b00605,25595,3a,31862,0T-parallel,Bi0.875Ba0.125CuSeO,370,46260,,,0.00047752,,0.0001016,0.64319,0.076602,,0.0000216169,0.0007424245
27931,10.1021/acs.cgd.8b00605,25595,3a,31862,0T-parallel,Bi0.875Ba0.125CuSeO,375,45978,,,0.00048438,,0.00010264,0.64136,0.081083,,0.0000217495,0.0007552389
27931,10.1021/acs.cgd.8b00605,25595,3a,31862,0T-parallel,Bi0.875Ba0.125CuSeO,380,45696,,,0.00049131,,0.00010369,0.63953,0.085564,,0.0000218838,0.000768236
27931,10.1021/acs.cgd.8b00605,25595,3a,31862,0T-parallel,Bi0.875Ba0.125CuSeO,385,45414,,,0.00049802,,0.00010472,0.6377,0.090045,,0.0000220196,0.0007809628
27931,10.1021/acs.cgd.8b00605,25595,3a,31862,0T-parallel,Bi0.875Ba0.125CuSeO,390,45131,,,0.0005048,,0.00010576,0.63587,0.094526,,0.0000221577,0.000793873
27931,10.1021/acs.cgd.8b00605,25595,3a,31862,0T-parallel,Bi0.875Ba0.125CuSeO,395,44849,,,0.00051146,,0.00010679,0.63404,0.099007,,0.000022297,0.0008066683
27931,10.1021/acs.cgd.8b00605,25595,3a,31862,0T-parallel,Bi0.875Ba0.125CuSeO,400,44567,,,0.000518,,0.00010781,0.63221,0.10349,,0.0000224381,0.000819348
27931,10.1021/acs.cgd.8b00605,25595,3a,31862,0T-parallel,Bi0.875Ba0.125CuSeO,405,44285,,,0.00052451,,0.00010883,0.63038,0.10797,,0.000022581,0.0008320537
27931,10.1021/acs.cgd.8b00605,25595,3a,31862,0T-parallel,Bi0.875Ba0.125CuSeO,410,44003,,,0.00053099,,0.00010985,0.62855,0.11245,,0.0000227257,0.0008447856
27931,10.1021/acs.cgd.8b00605,25595,3a,31862,0T-parallel,Bi0.875Ba0.125CuSeO,415,43721,,,0.00053733,,0.00011086,0.62673,0.11693,,0.0000228723,0.0008573548
27931,10.1021/acs.cgd.8b00605,25595,3a,31862,0T-parallel,Bi0.875Ba0.125CuSeO,420,43439,,,0.00054354,,0.00011186,0.6249,0.12141,,0.0000230208,0.0008698032
27931,10.1021/acs.cgd.8b00605,25595,3a,31862,0T-parallel,Bi0.875Ba0.125CuSeO,425,43156,,,0.00054969,,0.00011286,0.62307,0.12589,,0.0000231717,0.0008822283
27931,10.1021/acs.cgd.8b00605,25595,3a,31862,0T-parallel,Bi0.875Ba0.125CuSeO,430,42874,,,0.00055582,,0.00011386,0.62124,0.13037,,0.0000233242,0.0008946945
27931,10.1021/acs.cgd.8b00605,25595,3a,31862,0T-parallel,Bi0.875Ba0.125CuSeO,435,42592,,,0.00056181,,0.00011485,0.61941,0.13486,,0.0000234786,0.0009070083
27931,10.1021/acs.cgd.8b00605,25595,3a,31862,0T-parallel,Bi0.875Ba0.125CuSeO,440,42310,,,0.00056775,,0.00011584,0.61758,0.13934,,0.0000236351,0.0009193141
27931,10.1021/acs.cgd.8b00605,25595,3a,31862,0T-parallel,Bi0.875Ba0.125CuSeO,445,42028,,,0.00057355,,0.00011682,0.61575,0.14382,,0.0000237937,0.0009314657
27931,10.1021/acs.cgd.8b00605,25595,3a,31862,0T-parallel,Bi0.875Ba0.125CuSeO,450,41746,,,0.0005793,,0.0001178,0.61392,0.1483,,0.0000239544,0.0009436083
27931,10.1021/acs.cgd.8b00605,25595,3a,31862,0T-parallel,Bi0.875Ba0.125CuSeO,455,41464,,,0.000585,,0.00011878,0.61209,0.15278,,0.0000241173,0.0009557418
27931,10.1021/acs.cgd.8b00605,25595,3a,31862,0T-parallel,Bi0.875Ba0.125CuSeO,460,41181,,,0.00059054,,0.00011975,0.61026,0.15726,,0.000024283,0.0009676859
27931,10.1021/acs.cgd.8b00605,25595,3a,31862,0T-parallel,Bi0.875Ba0.125CuSeO,465,40899,,,0.00059594,,0.00012071,0.60843,0.16174,,0.0000244505,0.0009794718
27931,10.1021/acs.cgd.8b00605,25595,3a,31862,0T-parallel,Bi0.875Ba0.125CuSeO,470,40617,,,0.00060128,,0.00012167,0.6066,0.16622,,0.0000246202,0.0009912298
27931,10.1021/acs.cgd.8b00605,25595,3a,31862,0T-parallel,Bi0.875Ba0.125CuSeO,475,40335,,,0.00060656,,0.00012263,0.60477,0.1707,,0.0000247924,0.0010029598
27931,10.1021/acs.cgd.8b00605,25595,3a,31862,0T-parallel,Bi0.875Ba0.125CuSeO,480,40053,,,0.00061169,,0.00012358,0.60295,0.17518,,0.0000249669,0.0010144954
27931,10.1021/acs.cgd.8b00605,25595,3a,31862,0T-parallel,Bi0.875Ba0.125CuSeO,485,39771,,,0.00061676,,0.00012453,0.60112,0.17967,,0.0000251439,0.0010260181
27931,10.1021/acs.cgd.8b00605,25595,3a,31862,0T-parallel,Bi0.875Ba0.125CuSeO,490,39489,,,0.00062166,,0.00012547,0.59929,0.18415,,0.0000253235,0.0010373275
27931,10.1021/acs.cgd.8b00605,25595,3a,31862,0T-parallel,Bi0.875Ba0.125CuSeO,495,39206,,,0.00062649,,0.00012641,0.59746,0.18863,,0.0000255063,0.001048589
27931,10.1021/acs.cgd.8b00605,25595,3a,31862,0T-parallel,Bi0.875Ba0.125CuSeO,500,38924,,,0.00063117,,0.00012734,0.59563,0.19311,,0.0000256911,0.0010596679
27931,10.1021/acs.cgd.8b00605,25595,3a,31862,0T-parallel,Bi0.875Ba0.125CuSeO,505,38642,,,0.00063578,,0.00012827,0.5938,0.19759,,0.0000258786,0.0010706972
27931,10.1021/acs.cgd.8b00605,25595,3a,31862,0T-parallel,Bi0.875Ba0.125CuSeO,510,38360,,,0.00064033,,0.0001292,0.59197,0.20207,,0.0000260688,0.0010816933
27931,10.1021/acs.cgd.8b00605,25595,3a,31862,0T-parallel,Bi0.875Ba0.125CuSeO,515,38078,,,0.00064471,,0.00013012,0.59014,0.20655,,0.0000262619,0.0010924696
27931,10.1021/acs.cgd.8b00605,25595,3a,31862,0T-parallel,Bi0.875Ba0.125CuSeO,520,37796,,,0.00064891,,0.00013103,0.58831,0.21103,,0.0000264578,0.0011030069
27931,10.1021/acs.cgd.8b00605,25595,3a,31862,0T-parallel,Bi0.875Ba0.125CuSeO,525,37514,,,0.00065305,,0.00013194,0.58648,0.21551,,0.0000266567,0.0011135077
27931,10.1021/acs.cgd.8b00605,25595,3a,31862,0T-parallel,Bi0.875Ba0.125CuSeO,530,37231,,,0.00065709,,0.00013285,0.58465,0.21999,,0.0000268593,0.0011239032
27931,10.1021/acs.cgd.8b00605,25595,3a,31862,0T-parallel,Bi0.875Ba0.125CuSeO,535,36949,,,0.00066098,,0.00013375,0.58282,0.22448,,0.0000270643,0.0011341066
