Repository: RamyaGuru/STD2_EffMass

# STD2_EffMass
Effective mass modeling of StarryData2 data

File: csvfiles/ThermoPropNa10.1016j.actamat.2015.04.023.csv (part 7 of 15)
sid,DOI,figureid,fignum,sampleid,samplename,composition,Temperature,Electrical resistivity,Power factor,Seebeck coefficient,Thermal conductivity,ZT,Electrical conductivity,Figure of merit Z
73,10.1016/j.actamat.2015.04.023,4591,3(a),5858,x=0.006,Mg2.994Na0.006Sb2,644.5,0.000081553,0.00051584,0.00019959,0.93138,0.39088,12261.9646119701,0.0005538448
73,10.1016/j.actamat.2015.04.023,4591,3(a),5858,x=0.006,Mg2.994Na0.006Sb2,645,0.000081568,0.00051625,0.00019971,0.93053,0.39142,12259.7096900745,0.0005547914
73,10.1016/j.actamat.2015.04.023,4591,3(a),5858,x=0.006,Mg2.994Na0.006Sb2,645.5,0.000081582,0.00051666,0.00019983,0.92969,0.39195,12257.6058444265,0.0005557336
73,10.1016/j.actamat.2015.04.023,4591,3(a),5858,x=0.006,Mg2.994Na0.006Sb2,646,0.000081596,0.00051707,0.00019995,0.92884,0.39249,12255.5027207216,0.0005566836
73,10.1016/j.actamat.2015.04.023,4591,3(a),5858,x=0.006,Mg2.994Na0.006Sb2,646.5,0.00008161,0.00051748,0.00020007,0.92799,0.39303,12253.4003185884,0.0005576353
73,10.1016/j.actamat.2015.04.023,4591,3(a),5858,x=0.006,Mg2.994Na0.006Sb2,647,0.000081625,0.00051789,0.00020019,0.92715,0.39356,12251.1485451761,0.0005585828
73,10.1016/j.actamat.2015.04.023,4591,3(a),5858,x=0.006,Mg2.994Na0.006Sb2,647.5,0.000081639,0.0005183,0.00020031,0.9263,0.3941,12249.0476365463,0.0005595379
73,10.1016/j.actamat.2015.04.023,4591,3(a),5858,x=0.006,Mg2.994Na0.006Sb2,648,0.000081653,0.00051871,0.00020043,0.92545,0.39463,12246.9474483485,0.0005604949
73,10.1016/j.actamat.2015.04.023,4591,3(a),5858,x=0.006,Mg2.994Na0.006Sb2,648.5,0.000081668,0.00051912,0.00020055,0.92461,0.39517,12244.6980457462,0.0005614475
73,10.1016/j.actamat.2015.04.023,4591,3(a),5858,x=0.006,Mg2.994Na0.006Sb2,649,0.000081682,0.00051953,0.00020067,0.92376,0.39571,12242.5993486937,0.000562408
73,10.1016/j.actamat.2015.04.023,4591,3(a),5858,x=0.006,Mg2.994Na0.006Sb2,649.5,0.000081696,0.00051994,0.0002008,0.92291,0.39624,12240.5013709362,0.0005633702
73,10.1016/j.actamat.2015.04.023,4591,3(a),5858,x=0.006,Mg2.994Na0.006Sb2,650,0.000081711,0.00052035,0.00020092,0.92207,0.39678,12238.2543354016,0.0005643281
73,10.1016/j.actamat.2015.04.023,4591,3(a),5858,x=0.006,Mg2.994Na0.006Sb2,650.5,0.000081725,0.00052076,0.00020104,0.92122,0.39732,12236.1578464362,0.0005652938
73,10.1016/j.actamat.2015.04.023,4591,3(a),5858,x=0.006,Mg2.994Na0.006Sb2,651,0.000081739,0.00052118,0.00020116,0.92038,0.39785,12234.062075631,0.0005662661
73,10.1016/j.actamat.2015.04.023,4591,3(a),5858,x=0.006,Mg2.994Na0.006Sb2,651.5,0.000081754,0.00052159,0.00020128,0.91953,0.39839,12231.8174034298,0.0005672354
73,10.1016/j.actamat.2015.04.023,4591,3(a),5858,x=0.006,Mg2.994Na0.006Sb2,652,0.000081768,0.000522,0.0002014,0.91868,0.39893,12229.7231190686,0.0005682066
73,10.1016/j.actamat.2015.04.023,4591,3(a),5858,x=0.006,Mg2.994Na0.006Sb2,652.5,0.000081782,0.00052241,0.00020152,0.91784,0.39946,12227.6295517351,0.0005691733
73,10.1016/j.actamat.2015.04.023,4591,3(a),5858,x=0.006,Mg2.994Na0.006Sb2,653,0.000081796,0.00052282,0.00020164,0.91699,0.4,12225.5367010612,0.000570148
73,10.1016/j.actamat.2015.04.023,4591,3(a),5858,x=0.006,Mg2.994Na0.006Sb2,653.5,0.000081811,0.00052323,0.00020176,0.91614,0.40054,12223.2951559081,0.0005711245
73,10.1016/j.actamat.2015.04.023,4591,3(a),5858,x=0.006,Mg2.994Na0.006Sb2,654,0.000081825,0.00052364,0.00020188,0.9153,0.40107,12221.2037885732,0.0005720966
73,10.1016/j.actamat.2015.04.023,4591,3(a),5858,x=0.006,Mg2.994Na0.006Sb2,654.5,0.000081839,0.00052405,0.000202,0.91445,0.40161,12219.1131367685,0.0005730767
73,10.1016/j.actamat.2015.04.023,4591,3(a),5858,x=0.006,Mg2.994Na0.006Sb2,655,0.000081854,0.00052446,0.00020213,0.9136,0.40215,12216.8739462946,0.0005740587
73,10.1016/j.actamat.2015.04.023,4591,3(a),5858,x=0.006,Mg2.994Na0.006Sb2,655.5,0.000081868,0.00052487,0.00020225,0.91276,0.40268,12214.7847754923,0.0005750362
73,10.1016/j.actamat.2015.04.023,4591,3(a),5858,x=0.006,Mg2.994Na0.006Sb2,656,0.000081882,0.00052528,0.00020237,0.91191,0.40322,12212.6963190933,0.0005760218
73,10.1016/j.actamat.2015.04.023,4591,3(a),5858,x=0.006,Mg2.994Na0.006Sb2,656.5,0.000081897,0.00052569,0.00020249,0.91106,0.40376,12210.4594795902,0.0005770092
73,10.1016/j.actamat.2015.04.023,4591,3(a),5858,x=0.006,Mg2.994Na0.006Sb2,657,0.000081911,0.0005261,0.00020261,0.91022,0.40429,12208.3725018618,0.0005779921
73,10.1016/j.actamat.2015.04.023,4591,3(a),5858,x=0.006,Mg2.994Na0.006Sb2,657.5,0.000081925,0.00052651,0.00020273,0.90937,0.40483,12206.2862374123,0.0005789833
73,10.1016/j.actamat.2015.04.023,4591,3(a),5858,x=0.006,Mg2.994Na0.006Sb2,658,0.000081939,0.00052693,0.00020285,0.90852,0.40537,12204.2006858761,0.0005799872
73,10.1016/j.actamat.2015.04.023,4591,3(a),5858,x=0.006,Mg2.994Na0.006Sb2,658.5,0.000081954,0.00052734,0.00020297,0.90768,0.4059,12201.9669570735,0.0005809757
73,10.1016/j.actamat.2015.04.023,4591,3(a),5858,x=0.006,Mg2.994Na0.006Sb2,659,0.000081968,0.00052775,0.00020309,0.90683,0.40644,12199.8828811243,0.0005819724
73,10.1016/j.actamat.2015.04.023,4591,3(a),5858,x=0.006,Mg2.994Na0.006Sb2,659.5,0.000081982,0.00052816,0.00020321,0.90598,0.40698,12197.7995169671,0.0005829709
73,10.1016/j.actamat.2015.04.023,4591,3(a),5858,x=0.006,Mg2.994Na0.006Sb2,660,0.000081997,0.00052857,0.00020333,0.90514,0.40751,12195.5681305414,0.0005839649
73,10.1016/j.actamat.2015.04.023,4591,3(a),5858,x=0.006,Mg2.994Na0.006Sb2,660.5,0.000082011,0.00052898,0.00020346,0.90429,0.40805,12193.4862396508,0.0005849672
73,10.1016/j.actamat.2015.04.023,4591,3(a),5858,x=0.006,Mg2.994Na0.006Sb2,661,0.000082025,0.00052939,0.00020358,0.90344,0.40859,12191.4050594331,0.0005859714
73,10.1016/j.actamat.2015.04.023,4591,3(a),5858,x=0.006,Mg2.994Na0.006Sb2,661.5,0.00008204,0.0005298,0.0002037,0.9026,0.40912,12189.1760117016,0.000586971
73,10.1016/j.actamat.2015.04.023,4591,3(a),5858,x=0.006,Mg2.994Na0.006Sb2,662,0.000082054,0.00053021,0.00020382,0.90175,0.40966,12187.096302435,0.0005879789
73,10.1016/j.actamat.2015.04.023,4591,3(a),5858,x=0.006,Mg2.994Na0.006Sb2,662.5,0.000082068,0.00053062,0.00020394,0.90091,0.41019,12185.0173027246,0.0005889823
73,10.1016/j.actamat.2015.04.023,4591,3(a),5858,x=0.006,Mg2.994Na0.006Sb2,663,0.000082083,0.00053103,0.00020406,0.90006,0.41073,12182.7905900125,0.000589994
73,10.1016/j.actamat.2015.04.023,4591,3(a),5858,x=0.006,Mg2.994Na0.006Sb2,663.5,0.000082097,0.00053144,0.00020418,0.89921,0.41127,12180.7130589425,0.0005910077
73,10.1016/j.actamat.2015.04.023,4591,3(a),5858,x=0.006,Mg2.994Na0.006Sb2,664,0.000082111,0.00053185,0.0002043,0.89837,0.4118,12178.6362363143,0.0005920167
73,10.1016/j.actamat.2015.04.023,4591,3(a),5858,x=0.006,Mg2.994Na0.006Sb2,664.5,0.000082125,0.00053227,0.00020442,0.89752,0.41234,12176.5601217656,0.0005930453
73,10.1016/j.actamat.2015.04.023,4591,3(a),5858,x=0.006,Mg2.994Na0.006Sb2,665,0.00008214,0.00053268,0.00020454,0.89667,0.41288,12174.3364986608,0.0005940647
73,10.1016/j.actamat.2015.04.023,4591,3(a),5858,x=0.006,Mg2.994Na0.006Sb2,665.5,0.000082154,0.00053309,0.00020467,0.89583,0.41341,12172.2618496969,0.0005950794
73,10.1016/j.actamat.2015.04.023,4591,3(a),5858,x=0.006,Mg2.994Na0.006Sb2,666,0.000082168,0.0005335,0.00020479,0.89498,0.41395,12170.1879077013,0.0005961027
73,10.1016/j.actamat.2015.04.023,4591,3(a),5858,x=0.006,Mg2.994Na0.006Sb2,666.5,0.000082183,0.00053391,0.00020491,0.89413,0.41449,12167.9666110996,0.0005971279
73,10.1016/j.actamat.2015.04.023,4591,3(a),5858,x=0.006,Mg2.994Na0.006Sb2,667,0.000082197,0.00053432,0.00020503,0.89329,0.41502,12165.8941323893,0.0005981484
73,10.1016/j.actamat.2015.04.023,4591,3(a),5858,x=0.006,Mg2.994Na0.006Sb2,667.5,0.000082211,0.00053473,0.00020515,0.89244,0.41556,12163.8223595383,0.0005991775
73,10.1016/j.actamat.2015.04.023,4591,3(a),5858,x=0.006,Mg2.994Na0.006Sb2,668,0.000082226,0.00053514,0.00020527,0.89159,0.4161,12161.6033857904,0.0006002086
73,10.1016/j.actamat.2015.04.023,4591,3(a),5858,x=0.006,Mg2.994Na0.006Sb2,668.5,0.00008224,0.00053555,0.00020539,0.89075,0.41663,12159.53307393,0.0006012349
73,10.1016/j.actamat.2015.04.023,4591,3(a),5858,x=0.006,Mg2.994Na0.006Sb2,669,0.000082254,0.00053596,0.00020551,0.8899,0.41717,12157.4634668223,0.0006022699
73,10.1016/j.actamat.2015.04.023,4591,3(a),5858,x=0.006,Mg2.994Na0.006Sb2,669.5,0.000082268,0.00053637,0.00020563,0.88905,0.41771,12155.3945641075,0.0006033069
73,10.1016/j.actamat.2015.04.023,4591,3(a),5858,x=0.006,Mg2.994Na0.006Sb2,670,0.000082283,0.00053678,0.00020575,0.88821,0.41824,12153.1786638795,0.0006043391
73,10.1016/j.actamat.2015.04.023,4591,3(a),5858,x=0.006,Mg2.994Na0.006Sb2,670.5,0.000082297,0.00053719,0.00020587,0.88736,0.41878,12151.111219121,0.00060538
73,10.1016/j.actamat.2015.04.023,4591,3(a),5858,x=0.006,Mg2.994Na0.006Sb2,671,0.000082311,0.00053761,0.000206,0.88651,0.41932,12149.0444776518,0.0006064342
73,10.1016/j.actamat.2015.04.023,4591,3(a),5858,x=0.006,Mg2.994Na0.006Sb2,671.5,0.000082326,0.00053802,0.00020612,0.88567,0.41985,12146.8308918203,0.0006074723
73,10.1016/j.actamat.2015.04.023,4591,3(a),5858,x=0.006,Mg2.994Na0.006Sb2,672,0.00008234,0.00053843,0.00020624,0.88482,0.42039,12144.7656060238,0.0006085192
73,10.1016/j.actamat.2015.04.023,4591,3(a),5858,x=0.006,Mg2.994Na0.006Sb2,672.5,0.000082354,0.00053884,0.00020636,0.88398,0.42093,12142.7010224154,0.0006095613
73,10.1016/j.actamat.2015.04.023,4591,3(a),5858,x=0.006,Mg2.994Na0.006Sb2,673,0.000082369,0.00053925,0.00020648,0.88313,0.42146,12140.4897473564,0.0006106123
73,10.1016/j.actamat.2015.04.023,4591,3(a),5858,x=0.006,Mg2.994Na0.006Sb2,673.5,0.000082383,0.00053966,0.0002066,0.88228,0.422,12138.4266171419,0.0006116652
73,10.1016/j.actamat.2015.04.023,4591,3(a),5858,x=0.006,Mg2.994Na0.006Sb2,674,0.000082397,0.00054007,0.00020672,0.88144,0.42254,12136.3641880166,0.0006127133
73,10.1016/j.actamat.2015.04.023,4591,3(a),5858,x=0.006,Mg2.994Na0.006Sb2,674.5,0.000082412,0.00054048,0.00020684,0.88059,0.42307,12134.1552201136,0.0006137703
73,10.1016/j.actamat.2015.04.023,4591,3(a),5858,x=0.006,Mg2.994Na0.006Sb2,675,0.000082426,0.00054089,0.00020696,0.87974,0.42361,12132.0942421081,0.0006148294
73,10.1016/j.actamat.2015.04.023,4591,3(a),5858,x=0.006,Mg2.994Na0.006Sb2,675.5,0.00008244,0.0005413,0.00020708,0.8789,0.42414,12130.0339640951,0.0006158835
73,10.1016/j.actamat.2015.04.023,4591,3(a),5858,x=0.006,Mg2.994Na0.006Sb2,676,0.000082454,0.00054171,0.0002072,0.87805,0.42468,12127.9743857181,0.0006169466
73,10.1016/j.actamat.2015.04.023,4591,3(a),5858,x=0.006,Mg2.994Na0.006Sb2,676.5,0.000082469,0.00054212,0.00020733,0.8772,0.42522,12125.7684705768,0.0006180119
73,10.1016/j.actamat.2015.04.023,4591,3(a),5858,x=0.006,Mg2.994Na0.006Sb2,677,0.000082483,0.00054253,0.00020745,0.87636,0.42575,12123.7103403125,0.0006190721
73,10.1016/j.actamat.2015.04.023,4591,3(a),5858,x=0.006,Mg2.994Na0.006Sb2,677.5,0.000082497,0.00054295,0.00020757,0.87551,0.42629,12121.6529085906,0.0006201528
73,10.1016/j.actamat.2015.04.023,4591,3(a),5858,x=0.006,Mg2.994Na0.006Sb2,678,0.000082512,0.00054336,0.00020769,0.87466,0.42683,12119.4492922242,0.0006212242
73,10.1016/j.actamat.2015.04.023,4591,3(a),5858,x=0.006,Mg2.994Na0.006Sb2,678.5,0.000082526,0.00054377,0.00020781,0.87382,0.42736,12117.3933063519,0.0006222906
73,10.1016/j.actamat.2015.04.023,4591,3(a),5858,x=0.006,Mg2.994Na0.006Sb2,679,0.00008254,0.00054418,0.00020793,0.87297,0.4279,12115.3380179307,0.0006233662
73,10.1016/j.actamat.2015.04.023,4591,3(a),5858,x=0.006,Mg2.994Na0.006Sb2,679.5,0.000082555,0.00054459,0.00020805,0.87212,0.42844,12113.1366967476,0.0006244439
73,10.1016/j.actamat.2015.04.023,4591,3(a),5858,x=0.006,Mg2.994Na0.006Sb2,680,0.000082569,0.000545,0.00020817,0.87128,0.42897,12111.0828519178,0.0006255165
73,10.1016/j.actamat.2015.04.023,4591,3(a),5858,x=0.006,Mg2.994Na0.006Sb2,680.5,0.000082583,0.00054541,0.00020829,0.87043,0.42951,12109.0297034499,0.0006265983
73,10.1016/j.actamat.2015.04.023,4591,3(a),5858,x=0.006,Mg2.994Na0.006Sb2,681,0.000082597,0.00054582,0.00020841,0.86958,0.43005,12106.9772509897,0.0006276823
73,10.1016/j.actamat.2015.04.023,4591,3(a),5858,x=0.006,Mg2.994Na0.006Sb2,681.5,0.000082612,0.00054623,0.00020854,0.86874,0.43058,12104.7789667361,0.0006287612
73,10.1016/j.actamat.2015.04.023,4591,3(a),5858,x=0.006,Mg2.994Na0.006Sb2,682,0.000082626,0.00054664,0.00020866,0.86789,0.43112,12102.727954881,0.0006298494
73,10.1016/j.actamat.2015.04.023,4591,3(a),5858,x=0.006,Mg2.994Na0.006Sb2,682.5,0.00008264,0.00054705,0.00020878,0.86704,0.43166,12100.6776379477,0.0006309397
73,10.1016/j.actamat.2015.04.023,4591,3(a),5858,x=0.006,Mg2.994Na0.006Sb2,683,0.000082655,0.00054746,0.0002089,0.8662,0.43219,12098.4816405541,0.0006320249
73,10.1016/j.actamat.2015.04.023,4591,3(a),5858,x=0.006,Mg2.994Na0.006Sb2,683.5,0.000082669,0.00054787,0.00020902,0.86535,0.43273,12096.4327619785,0.0006331195
73,10.1016/j.actamat.2015.04.023,4591,3(a),5858,x=0.006,Mg2.994Na0.006Sb2,684,0.000082683,0.00054828,0.00020914,0.86451,0.43327,12094.3845772408,0.000634209
73,10.1016/j.actamat.2015.04.023,4591,3(a),5858,x=0.006,Mg2.994Na0.006Sb2,684.5,0.000082698,0.0005487,0.00020926,0.86366,0.4338,12092.1908631406,0.0006353195
73,10.1016/j.actamat.2015.04.023,4591,3(a),5858,x=0.006,Mg2.994Na0.006Sb2,685,0.000082712,0.00054911,0.00020938,0.86281,0.43434,12090.1441145178,0.0006364205
73,10.1016/j.actamat.2015.04.023,4591,3(a),5858,x=0.006,Mg2.994Na0.006Sb2,685.5,0.000082726,0.00054952,0.0002095,0.86197,0.43488,12088.0980586515,0.0006375164
73,10.1016/j.actamat.2015.04.023,4591,3(a),5858,x=0.006,Mg2.994Na0.006Sb2,686,0.000082741,0.00054993,0.00020962,0.86112,0.43541,12085.9066242854,0.0006386218
73,10.1016/j.actamat.2015.04.023,4591,3(a),5858,x=0.006,Mg2.994Na0.006Sb2,686.5,0.000082755,0.00055034,0.00020974,0.86027,0.43595,12083.8620022959,0.0006397294
73,10.1016/j.actamat.2015.04.023,4591,3(a),5858,x=0.006,Mg2.994Na0.006Sb2,687,0.000082769,0.00055075,0.00020987,0.85943,0.43649,12081.8180719835,0.0006408317
73,10.1016/j.actamat.2015.04.023,4591,3(a),5858,x=0.006,Mg2.994Na0.006Sb2,687.5,0.000082783,0.00055116,0.00020999,0.85858,0.43702,12079.7748329971,0.0006419437
73,10.1016/j.actamat.2015.04.023,4591,3(a),5858,x=0.006,Mg2.994Na0.006Sb2,688,0.000082798,0.00055157,0.00021011,0.85773,0.43756,12077.5864151308,0.0006430578
73,10.1016/j.actamat.2015.04.023,4591,3(a),5858,x=0.006,Mg2.994Na0.006Sb2,688.5,0.000082812,0.00055198,0.00021023,0.85689,0.43809,12075.5446070618,0.0006441667
73,10.1016/j.actamat.2015.04.023,4591,3(a),5858,x=0.006,Mg2.994Na0.006Sb2,689,0.000082826,0.00055239,0.00021035,0.85604,0.43863,12073.5034892425,0.0006452853
73,10.1016/j.actamat.2015.04.023,4591,3(a),5858,x=0.006,Mg2.994Na0.006Sb2,689.5,0.000082841,0.0005528,0.00021047,0.85519,0.43917,12071.3173428616,0.0006464061
73,10.1016/j.actamat.2015.04.023,4591,3(a),5858,x=0.006,Mg2.994Na0.006Sb2,690,0.000082855,0.00055321,0.00021059,0.85435,0.4397,12069.2776537324,0.0006475215
73,10.1016/j.actamat.2015.04.023,4591,3(a),5858,x=0.006,Mg2.994Na0.006Sb2,690.5,0.000082869,0.00055362,0.00021071,0.8535,0.44024,12067.2386537789,0.0006486467
73,10.1016/j.actamat.2015.04.023,4591,3(a),5858,x=0.006,Mg2.994Na0.006Sb2,691,0.000082884,0.00055404,0.00021083,0.85265,0.44078,12065.0547753487,0.000649786
73,10.1016/j.actamat.2015.04.023,4591,3(a),5858,x=0.006,Mg2.994Na0.006Sb2,691.5,0.000082898,0.00055445,0.00021095,0.85181,0.44131,12063.0172018625,0.0006509081
73,10.1016/j.actamat.2015.04.023,4591,3(a),5858,x=0.006,Mg2.994Na0.006Sb2,692,0.000082912,0.00055486,0.00021107,0.85096,0.44185,12060.9803164801,0.00065204
73,10.1016/j.actamat.2015.04.023,4591,3(a),5858,x=0.006,Mg2.994Na0.006Sb2,692.5,0.000082927,0.00055527,0.0002112,0.85011,0.44239,12058.7987024733,0.0006531743
73,10.1016/j.actamat.2015.04.023,4591,3(a),5858,x=0.006,Mg2.994Na0.006Sb2,693,0.000082941,0.00055568,0.00021132,0.84927,0.44292,12056.7632413402,0.0006543031
73,10.1016/j.actamat.2015.04.023,4591,3(a),5858,x=0.006,Mg2.994Na0.006Sb2,693.5,0.000082955,0.00055609,0.00021144,0.84842,0.44346,12054.7284672413,0.0006554419
73,10.1016/j.actamat.2015.04.023,4591,3(a),5858,x=0.006,Mg2.994Na0.006Sb2,694,0.000082969,0.0005565,0.00021156,0.84758,0.444,12052.6943798286,0.0006565752
73,10.1016/j.actamat.2015.04.023,4591,3(a),5858,x=0.006,Mg2.994Na0.006Sb2,694.5,0.000082984,0.00055691,0.00021168,0.84673,0.44453,12050.5157620746,0.0006577185
73,10.1016/j.actamat.2015.04.023,4591,3(a),5858,x=0.006,Mg2.994Na0.006Sb2,695,0.000082998,0.00055732,0.0002118,0.84588,0.44507,12048.4830959782,0.0006588641
73,10.1016/j.actamat.2015.04.023,4591,3(a),5858,x=0.006,Mg2.994Na0.006Sb2,695.5,0.000083012,0.00055773,0.00021192,0.84504,0.44561,12046.4511155014,0.0006600043
73,10.1016/j.actamat.2015.04.023,4591,3(a),5858,x=0.006,Mg2.994Na0.006Sb2,696,0.000083027,0.00055814,0.00021204,0.84419,0.44614,12044.2747539957,0.0006611545
73,10.1016/j.actamat.2015.04.023,4591,3(a),5858,x=0.006,Mg2.994Na0.006Sb2,696.5,0.000083041,0.00055855,0.00021216,0.84334,0.44668,12042.2441926277,0.000662307
73,10.1016/j.actamat.2015.04.023,4591,3(a),5858,x=0.006,Mg2.994Na0.006Sb2,697,0.000083055,0.00055896,0.00021228,0.8425,0.44722,12040.2143158148,0.000663454
73,10.1016/j.actamat.2015.04.023,4591,3(a),5858,x=0.006,Mg2.994Na0.006Sb2,697.5,0.00008307,0.00055938,0.00021241,0.84165,0.44775,12038.0402070543,0.0006646231
73,10.1016/j.actamat.2015.04.023,4591,3(a),5858,x=0.006,Mg2.994Na0.006Sb2,698,0.000083084,0.00055979,0.00021253,0.8408,0.44829,12036.0117471475,0.0006657826
73,10.1016/j.actamat.2015.04.023,4591,3(a),5858,x=0.006,Mg2.994Na0.006Sb2,698.5,0.000083098,0.0005602,0.00021265,0.83996,0.44883,12033.9839707334,0.0006669365
73,10.1016/j.actamat.2015.04.023,4591,3(a),5858,x=0.006,Mg2.994Na0.006Sb2,699,0.000083112,0.00056061,0.00021277,0.83911,0.44936,12031.9568774666,0.0006681007
73,10.1016/j.actamat.2015.04.023,4591,3(a),5858,x=0.006,Mg2.994Na0.006Sb2,699.5,0.000083127,0.00056102,0.00021289,0.83826,0.4499,12029.7857495158,0.0006692673
73,10.1016/j.actamat.2015.04.023,4591,3(a),5858,x=0.006,Mg2.994Na0.006Sb2,700,0.000083141,0.00056143,0.00021301,0.83742,0.45044,12027.7600702421,0.0006704282
73,10.1016/j.actamat.2015.04.023,4591,3(a),5858,x=0.006,Mg2.994Na0.006Sb2,700.5,0.000083155,0.00056184,0.00021313,0.83657,0.45097,12025.7350730563,0.0006715995
73,10.1016/j.actamat.2015.04.023,4591,3(a),5858,x=0.006,Mg2.994Na0.006Sb2,701,0.00008317,0.00056225,0.00021325,0.83572,0.45151,12023.5661897319,0.0006727732
73,10.1016/j.actamat.2015.04.023,4591,3(a),5858,x=0.006,Mg2.994Na0.006Sb2,701.5,0.000083184,0.00056266,0.00021337,0.83488,0.45205,12021.542604347,0.0006739412
73,10.1016/j.actamat.2015.04.023,4591,3(a),5858,x=0.006,Mg2.994Na0.006Sb2,702,0.000083198,0.00056307,0.00021349,0.83403,0.45258,12019.5196999928,0.0006751196
73,10.1016/j.actamat.2015.04.023,4591,3(a),5858,x=0.006,Mg2.994Na0.006Sb2,702.5,0.000083213,0.00056348,0.00021361,0.83318,0.45312,12017.3530578155,0.0006763004
73,10.1016/j.actamat.2015.04.023,4591,3(a),5858,x=0.006,Mg2.994Na0.006Sb2,703,0.000083227,0.00056389,0.00021374,0.83234,0.45365,12015.3315630745,0.0006774756
73,10.1016/j.actamat.2015.04.023,4591,3(a),5858,x=0.006,Mg2.994Na0.006Sb2,703.5,0.000083241,0.0005643,0.00021386,0.83149,0.45419,12013.3107483091,0.0006786612
73,10.1016/j.actamat.2015.04.023,4591,3(a),5858,x=0.006,Mg2.994Na0.006Sb2,704,0.000083256,0.00056471,0.00021398,0.83064,0.45473,12011.1463438071,0.0006798493
73,10.1016/j.actamat.2015.04.023,4591,3(a),5858,x=0.006,Mg2.994Na0.006Sb2,704.5,0.00008327,0.00056513,0.0002141,0.8298,0.45526,12009.1269364717,0.0006810436
73,10.1016/j.actamat.2015.04.023,4591,3(a),5858,x=0.006,Mg2.994Na0.006Sb2,705,0.000083284,0.00056554,0.00021422,0.82895,0.4558,12007.1082080592,0.0006822366
73,10.1016/j.actamat.2015.04.023,4591,3(a),5858,x=0.006,Mg2.994Na0.006Sb2,705.5,0.000083298,0.00056595,0.00021434,0.82811,0.45634,12005.0901582271,0.0006834237
73,10.1016/j.actamat.2015.04.023,4591,3(a),5858,x=0.006,Mg2.994Na0.006Sb2,706,0.000083313,0.00056636,0.00021446,0.82726,0.45687,12002.9287146064,0.0006846215
73,10.1016/j.actamat.2015.04.023,4591,3(a),5858,x=0.006,Mg2.994Na0.006Sb2,706.5,0.000083327,0.00056677,0.00021458,0.82641,0.45741,12000.9120693173,0.0006858218
73,10.1016/j.actamat.2015.04.023,4591,3(a),5858,x=0.006,Mg2.994Na0.006Sb2,707,0.000083341,0.00056718,0.0002147,0.82557,0.45795,11998.8961015587,0.0006870162
73,10.1016/j.actamat.2015.04.023,4591,3(a),5858,x=0.006,Mg2.994Na0.006Sb2,707.5,0.000083356,0.00056759,0.00021482,0.82472,0.45848,11996.7368875666,0.0006882215
73,10.1016/j.actamat.2015.04.023,4591,3(a),5858,x=0.006,Mg2.994Na0.006Sb2,708,0.00008337,0.000568,0.00021495,0.82387,0.45902,11994.7223221782,0.0006894292
73,10.1016/j.actamat.2015.04.023,4591,3(a),5858,x=0.006,Mg2.994Na0.006Sb2,708.5,0.000083384,0.00056841,0.00021507,0.82303,0.45956,11992.7084332726,0.000690631
73,10.1016/j.actamat.2015.04.023,4591,3(a),5858,x=0.006,Mg2.994Na0.006Sb2,709,0.000083399,0.00056882,0.00021519,0.82218,0.46009,11990.551445461,0.0006918436
73,10.1016/j.actamat.2015.04.023,4591,3(a),5858,x=0.006,Mg2.994Na0.006Sb2,709.5,0.000083413,0.00056923,0.00021531,0.82133,0.46063,11988.5389567573,0.0006930588
73,10.1016/j.actamat.2015.04.023,4591,3(a),5858,x=0.006,Mg2.994Na0.006Sb2,710,0.000083427,0.00056964,0.00021543,0.82049,0.46117,11986.5271434907,0.0006942681
73,10.1016/j.actamat.2015.04.023,4591,3(a),5858,x=0.006,Mg2.994Na0.006Sb2,710.5,0.000083441,0.00057005,0.00021555,0.81964,0.4617,11984.5160053211,0.0006954883
73,10.1016/j.actamat.2015.04.023,4591,3(a),5858,x=0.006,Mg2.994Na0.006Sb2,711,0.000083456,0.00057047,0.00021567,0.81879,0.46224,11982.3619631902,0.0006967232
73,10.1016/j.actamat.2015.04.023,4591,3(a),5858,x=0.006,Mg2.994Na0.006Sb2,711.5,0.00008347,0.00057088,0.00021579,0.81795,0.46278,11980.3522223553,0.00069794
73,10.1016/j.actamat.2015.04.023,4591,3(a),5858,x=0.006,Mg2.994Na0.006Sb2,712,0.000083484,0.00057129,0.00021591,0.8171,0.46331,11978.3431555747,0.0006991678
73,10.1016/j.actamat.2015.04.023,4591,3(a),5858,x=0.006,Mg2.994Na0.006Sb2,712.5,0.000083499,0.0005717,0.00021603,0.81625,0.46385,11976.1913316327,0.0007003982
73,10.1016/j.actamat.2015.04.023,4591,3(a),5858,x=0.006,Mg2.994Na0.006Sb2,713,0.000083513,0.00057211,0.00021615,0.81541,0.46439,11974.183660029,0.0007016225
73,10.1016/j.actamat.2015.04.023,4591,3(a),5858,x=0.006,Mg2.994Na0.006Sb2,713.5,0.000083527,0.00057252,0.00021628,0.81456,0.46492,11972.1766614388,0.000702858
73,10.1016/j.actamat.2015.04.023,4591,3(a),5858,x=0.006,Mg2.994Na0.006Sb2,714,0.000083542,0.00057293,0.0002164,0.81371,0.46546,11970.0270522611,0.0007040961
73,10.1016/j.actamat.2015.04.023,4591,3(a),5858,x=0.006,Mg2.994Na0.006Sb2,714.5,0.000083556,0.00057334,0.00021652,0.81287,0.466,11968.0214466944,0.000705328
73,10.1016/j.actamat.2015.04.023,4591,3(a),5858,x=0.006,Mg2.994Na0.006Sb2,715,0.00008357,0.00057375,0.00021664,0.81202,0.46653,11966.0165131028,0.0007065713
73,10.1016/j.actamat.2015.04.023,4591,3(a),5858,x=0.006,Mg2.994Na0.006Sb2,715.5,0.000083585,0.00057416,0.00021676,0.81118,0.46707,11963.8691152719,0.0007078084
73,10.1016/j.actamat.2015.04.023,4591,3(a),5858,x=0.006,Mg2.994Na0.006Sb2,716,0.000083599,0.00057457,0.00021688,0.81033,0.4676,11961.8655725547,0.0007090568
73,10.1016/j.actamat.2015.04.023,4591,3(a),5858,x=0.006,Mg2.994Na0.006Sb2,716.5,0.000083613,0.00057498,0.000217,0.80948,0.46814,11959.8627007762,0.0007103079
73,10.1016/j.actamat.2015.04.023,4591,3(a),5858,x=0.006,Mg2.994Na0.006Sb2,717,0.000083627,0.00057539,0.00021712,0.80864,0.46868,11957.8604995994,0.0007115527
73,10.1016/j.actamat.2015.04.023,4591,3(a),5858,x=0.006,Mg2.994Na0.006Sb2,717.5,0.000083642,0.00057581,0.00021724,0.80779,0.46921,11955.7160278329,0.0007128214
73,10.1016/j.actamat.2015.04.023,4591,3(a),5858,x=0.006,Mg2.994Na0.006Sb2,718,0.000083656,0.00057622,0.00021736,0.80694,0.46975,11953.7152146887,0.0007140804
73,10.1016/j.actamat.2015.04.023,4591,3(a),5858,x=0.006,Mg2.994Na0.006Sb2,718.5,0.00008367,0.00057663,0.00021748,0.8061,0.47029,11951.7150711127,0.0007153331
73,10.1016/j.actamat.2015.04.023,4591,3(a),5858,x=0.006,Mg2.994Na0.006Sb2,719,0.000083685,0.00057704,0.00021761,0.80525,0.47082,11949.5728027723,0.0007165973
73,10.1016/j.actamat.2015.04.023,4591,3(a),5858,x=0.006,Mg2.994Na0.006Sb2,719.5,0.000083699,0.00057745,0.00021773,0.8044,0.47136,11947.5740450901,0.0007178642
73,10.1016/j.actamat.2015.04.023,4591,3(a),5858,x=0.006,Mg2.994Na0.006Sb2,720,0.000083713,0.00057786,0.00021785,0.80356,0.4719,11945.5759559447,0.0007191249
73,10.1016/j.actamat.2015.04.023,4591,3(a),5858,x=0.006,Mg2.994Na0.006Sb2,720.5,0.000083728,0.00057827,0.00021797,0.80271,0.47243,11943.4358876362,0.0007203972
73,10.1016/j.actamat.2015.04.023,4591,3(a),5858,x=0.006,Mg2.994Na0.006Sb2,721,0.000083742,0.00057868,0.00021809,0.80186,0.47297,11941.4391822502,0.0007216721
73,10.1016/j.actamat.2015.04.023,4591,3(a),5858,x=0.006,Mg2.994Na0.006Sb2,721.5,0.000083756,0.00057909,0.00021821,0.80102,0.47351,11939.4431443717,0.0007229408
73,10.1016/j.actamat.2015.04.023,4591,3(a),5858,x=0.006,Mg2.994Na0.006Sb2,722,0.00008377,0.0005795,0.00021833,0.80017,0.47404,11937.447773666,0.0007242211
73,10.1016/j.actamat.2015.04.023,4591,3(a),5858,x=0.006,Mg2.994Na0.006Sb2,722.5,0.000083785,0.00057991,0.00021845,0.79932,0.47458,11935.3106164588,0.0007255042
73,10.1016/j.actamat.2015.04.023,4591,3(a),5858,x=0.006,Mg2.994Na0.006Sb2,723,0.000083799,0.00058032,0.00021857,0.79848,0.47512,11933.3166266901,0.0007267809
73,10.1016/j.actamat.2015.04.023,4591,3(a),5858,x=0.006,Mg2.994Na0.006Sb2,723.5,0.000083813,0.00058073,0.00021869,0.79763,0.47565,11931.3233030675,0.0007280694
73,10.1016/j.actamat.2015.04.023,4591,3(a),5858,x=0.006,Mg2.994Na0.006Sb2,724,0.000083828,0.00058115,0.00021882,0.79678,0.47619,11929.1883380255,0.0007293732
73,10.1016/j.actamat.2015.04.023,4591,3(a),5858,x=0.006,Mg2.994Na0.006Sb2,724.5,0.000083842,0.00058156,0.00021894,0.79594,0.47673,11927.1963932158,0.0007306581
73,10.1016/j.actamat.2015.04.023,4591,3(a),5858,x=0.006,Mg2.994Na0.006Sb2,725,0.000083856,0.00058197,0.00021906,0.79509,0.47726,11925.205113528,0.0007319549
73,10.1016/j.actamat.2015.04.023,4591,3(a),5858,x=0.006,Mg2.994Na0.006Sb2,725.5,0.000083871,0.00058238,0.00021918,0.79425,0.4778,11923.0723372799,0.0007332452
73,10.1016/j.actamat.2015.04.023,4591,3(a),5858,x=0.006,Mg2.994Na0.006Sb2,726,0.000083885,0.00058279,0.0002193,0.7934,0.47834,11921.082434285,0.0007345475
73,10.1016/j.actamat.2015.04.023,4591,3(a),5858,x=0.006,Mg2.994Na0.006Sb2,726.5,0.000083899,0.0005832,0.00021942,0.79255,0.47887,11919.0931953897,0.0007358526
73,10.1016/j.actamat.2015.04.023,4591,3(a),5858,x=0.006,Mg2.994Na0.006Sb2,727,0.000083914,0.00058361,0.00021954,0.79171,0.47941,11916.9626045713,0.0007371512
73,10.1016/j.actamat.2015.04.023,4591,3(a),5858,x=0.006,Mg2.994Na0.006Sb2,727.5,0.000083928,0.00058402,0.00021966,0.79086,0.47995,11914.9747402536,0.0007384619
73,10.1016/j.actamat.2015.04.023,4591,3(a),5858,x=0.006,Mg2.994Na0.006Sb2,728,0.000083942,0.00058443,0.00021978,0.79001,0.48048,11912.987539015,0.0007397754
73,10.1016/j.actamat.2015.04.023,4591,3(a),5858,x=0.006,Mg2.994Na0.006Sb2,728.5,0.000083956,0.00058484,0.0002199,0.78917,0.48102,11911.0010005241,0.0007410824
73,10.1016/j.actamat.2015.04.023,4591,3(a),5858,x=0.006,Mg2.994Na0.006Sb2,729,0.000083971,0.00058525,0.00022002,0.78832,0.48155,11908.8733014969,0.0007424016
73,10.1016/j.actamat.2015.04.023,4591,3(a),5858,x=0.006,Mg2.994Na0.006Sb2,729.5,0.000083985,0.00058566,0.00022015,0.78747,0.48209,11906.888134786,0.0007437236
73,10.1016/j.actamat.2015.04.023,4591,3(a),5858,x=0.006,Mg2.994Na0.006Sb2,730,0.000083999,0.00058607,0.00022027,0.78663,0.48263,11904.9036298051,0.000745039
73,10.1016/j.actamat.2015.04.023,4591,3(a),5858,x=0.006,Mg2.994Na0.006Sb2,730.5,0.000084014,0.00058648,0.00022039,0.78578,0.48316,11902.7781084105,0.0007463667
73,10.1016/j.actamat.2015.04.023,4591,3(a),5858,x=0.006,Mg2.994Na0.006Sb2,731,0.000084028,0.0005869,0.00022051,0.78493,0.4837,11900.7949731042,0.00074771
73,10.1016/j.actamat.2015.04.023,4591,3(a),5858,x=0.006,Mg2.994Na0.006Sb2,731.5,0.000084042,0.00058731,0.00022063,0.78409,0.48424,11898.8124985126,0.0007490339
73,10.1016/j.actamat.2015.04.023,4591,3(a),5858,x=0.006,Mg2.994Na0.006Sb2,732,0.000084057,0.00058772,0.00022075,0.78324,0.48477,11896.6891514092,0.0007503703
73,10.1016/j.actamat.2015.04.023,4591,3(a),5858,x=0.006,Mg2.994Na0.006Sb2,732.5,0.000084071,0.00058813,0.00022087,0.78239,0.48531,11894.7080443911,0.0007517095
73,10.1016/j.actamat.2015.04.023,4591,3(a),5858,x=0.006,Mg2.994Na0.006Sb2,733,0.000084085,0.00058854,0.00022099,0.78155,0.48585,11892.7275970744,0.000753042
73,10.1016/j.actamat.2015.04.023,4591,3(a),5858,x=0.006,Mg2.994Na0.006Sb2,733.5,0.000084099,0.00058895,0.00022111,0.7807,0.48638,11890.7478091297,0.0007543871
73,10.1016/j.actamat.2015.04.023,4591,3(a),5858,x=0.006,Mg2.994Na0.006Sb2,734,0.000084114,0.00058936,0.00022123,0.77985,0.48692,11888.6273390874,0.0007557351
73,10.1016/j.actamat.2015.04.023,4591,3(a),5858,x=0.006,Mg2.994Na0.006Sb2,734.5,0.000084128,0.00058977,0.00022135,0.77901,0.48746,11886.6489159376,0.0007570763
73,10.1016/j.actamat.2015.04.023,4591,3(a),5858,x=0.006,Mg2.994Na0.006Sb2,735,0.000084142,0.00059018,0.00022148,0.77816,0.48799,11884.6711511492,0.0007584301
73,10.1016/j.actamat.2015.04.023,4591,3(a),5858,x=0.006,Mg2.994Na0.006Sb2,735.5,0.000084157,0.00059059,0.0002216,0.77731,0.48853,11882.5528476538,0.000759787
73,10.1016/j.actamat.2015.04.023,4591,3(a),5858,x=0.006,Mg2.994Na0.006Sb2,736,0.000084171,0.000591,0.00022172,0.77647,0.48907,11880.5764455691,0.0007611369
73,10.1016/j.actamat.2015.04.023,4591,3(a),5858,x=0.006,Mg2.994Na0.006Sb2,736.5,0.000084185,0.00059141,0.00022184,0.77562,0.4896,11878.6007008374,0.0007624997
73,10.1016/j.actamat.2015.04.023,4591,3(a),5858,x=0.006,Mg2.994Na0.006Sb2,737,0.0000842,0.00059182,0.00022196,0.77478,0.49014,11876.4845605701,0.0007638555
73,10.1016/j.actamat.2015.04.023,4591,3(a),5858,x=0.006,Mg2.994Na0.006Sb2,737.5,0.000084214,0.00059224,0.00022208,0.77393,0.49068,11874.5101764552,0.0007652372
73,10.1016/j.actamat.2015.04.023,4591,3(a),5858,x=0.006,Mg2.994Na0.006Sb2,738,0.000084228,0.00059265,0.0002222,0.77308,0.49121,11872.5364486869,0.0007666089
73,10.1016/j.actamat.2015.04.023,4591,3(a),5858,x=0.006,Mg2.994Na0.006Sb2,738.5,0.000084243,0.00059306,0.00022232,0.77224,0.49175,11870.4224683356,0.0007679737
73,10.1016/j.actamat.2015.04.023,4591,3(a),5858,x=0.006,Mg2.994Na0.006Sb2,739,0.000084257,0.00059347,0.00022244,0.77139,0.49229,11868.4500991016,0.0007693514
73,10.1016/j.actamat.2015.04.023,4591,3(a),5858,x=0.006,Mg2.994Na0.006Sb2,739.5,0.000084271,0.00059388,0.00022256,0.77054,0.49282,11866.4783852096,0.0007707322
73,10.1016/j.actamat.2015.04.023,4591,3(a),5858,x=0.006,Mg2.994Na0.006Sb2,740,0.000084285,0.00059429,0.00022269,0.7697,0.49336,11864.5073263333,0.000772106
73,10.1016/j.actamat.2015.04.023,4591,3(a),5858,x=0.006,Mg2.994Na0.006Sb2,740.5,0.0000843,0.0005947,0.00022281,0.76885,0.4939,11862.3962040332,0.0007734929
73,10.1016/j.actamat.2015.04.023,4591,3(a),5858,x=0.006,Mg2.994Na0.006Sb2,741,0.000084314,0.00059511,0.00022293,0.768,0.49443,11860.426500937,0.0007748828
73,10.1016/j.actamat.2015.04.023,4591,3(a),5858,x=0.006,Mg2.994Na0.006Sb2,741.5,0.000084328,0.00059552,0.00022305,0.76716,0.49497,11858.4574518547,0.0007762657
73,10.1016/j.actamat.2015.04.023,4591,3(a),5858,x=0.006,Mg2.994Na0.006Sb2,742,0.000084343,0.00059593,0.00022317,0.76631,0.49551,11856.3484817946,0.0007776618
73,10.1016/j.actamat.2015.04.023,4591,3(a),5858,x=0.006,Mg2.994Na0.006Sb2,742.5,0.000084357,0.00059634,0.00022329,0.76546,0.49604,11854.3807864196,0.000779061
73,10.1016/j.actamat.2015.04.023,4591,3(a),5858,x=0.006,Mg2.994Na0.006Sb2,743,0.000084371,0.00059675,0.00022341,0.76462,0.49658,11852.413744059,0.000780453
73,10.1016/j.actamat.2015.04.023,4591,3(a),5858,x=0.006,Mg2.994Na0.006Sb2,743.5,0.000084386,0.00059716,0.00022353,0.76377,0.49711,11850.3069229493,0.0007818584
73,10.1016/j.actamat.2015.04.023,4591,3(a),5858,x=0.006,Mg2.994Na0.006Sb2,744,0.0000844,0.00059758,0.00022365,0.76292,0.49765,11848.3412322275,0.00078328
73,10.1016/j.actamat.2015.04.023,4591,3(a),5858,x=0.006,Mg2.994Na0.006Sb2,744.5,0.000084414,0.00059799,0.00022377,0.76208,0.49819,11846.3761935224,0.0007846814
73,10.1016/j.actamat.2015.04.023,4591,3(a),5858,x=0.006,Mg2.994Na0.006Sb2,745,0.000084429,0.0005984,0.00022389,0.76123,0.49872,11844.2715180803,0.0007860962
73,10.1016/j.actamat.2015.04.023,4591,3(a),5858,x=0.006,Mg2.994Na0.006Sb2,745.5,0.000084443,0.00059881,0.00022402,0.76038,0.49926,11842.3078289497,0.0007875141
73,10.1016/j.actamat.2015.04.023,4591,3(a),5858,x=0.006,Mg2.994Na0.006Sb2,746,0.000084457,0.00059922,0.00022414,0.75954,0.4998,11840.3447908403,0.0007889249
73,10.1016/j.actamat.2015.04.023,4591,3(a),5858,x=0.006,Mg2.994Na0.006Sb2,746.5,0.000084471,0.00059963,0.00022426,0.75869,0.50033,11838.3824034284,0.0007903492
73,10.1016/j.actamat.2015.04.023,4591,3(a),5858,x=0.006,Mg2.994Na0.006Sb2,747,0.000084486,0.00060004,0.00022438,0.75785,0.50087,11836.2805671946,0.0007917662
73,10.1016/j.actamat.2015.04.023,4591,3(a),5858,x=0.006,Mg2.994Na0.006Sb2,747.5,0.0000845,0.00060045,0.0002245,0.757,0.50141,11834.3195266272,0.0007931968
73,10.1016/j.actamat.2015.04.023,4591,3(a),5858,x=0.006,Mg2.994Na0.006Sb2,748,0.000084514,0.00060086,0.00022462,0.75615,0.50194,11832.3591357645,0.0007946307
73,10.1016/j.actamat.2015.04.023,4591,3(a),5858,x=0.006,Mg2.994Na0.006Sb2,748.5,0.000084529,0.00060127,0.00022474,0.75531,0.50248,11830.2594375895,0.0007960572
73,10.1016/j.actamat.2015.04.023,4591,3(a),5858,x=0.006,Mg2.994Na0.006Sb2,749,0.000084543,0.00060168,0.00022486,0.75446,0.50302,11828.3003915167,0.0007974975
73,10.1016/j.actamat.2015.04.023,4591,3(a),5858,x=0.006,Mg2.994Na0.006Sb2,749.5,0.000084557,0.00060209,0.00022498,0.75361,0.50355,11826.3419941578,0.0007989411
73,10.1016/j.actamat.2015.04.023,4591,3(a),5858,x=0.006,Mg2.994Na0.006Sb2,750,0.000084572,0.0006025,0.0002251,0.75277,0.50409,11824.2444307809,0.0008003773
73,10.1016/j.actamat.2015.04.023,4591,3(a),5858,x=0.006,Mg2.994Na0.006Sb2,750.5,0.000084586,0.00060291,0.00022523,0.75192,0.50463,11822.2873761615,0.0008018273
73,10.1016/j.actamat.2015.04.023,4591,3(a),5858,x=0.006,Mg2.994Na0.006Sb2,751,0.0000846,0.00060333,0.00022535,0.75107,0.50516,11820.3309692671,0.000803294
73,10.1016/j.actamat.2015.04.023,4591,3(a),5858,x=0.006,Mg2.994Na0.006Sb2,751.5,0.000084614,0.00060374,0.00022547,0.75023,0.5057,11818.3752097762,0.0008047399
73,10.1016/j.actamat.2015.04.023,4591,3(a),5858,x=0.006,Mg2.994Na0.006Sb2,752,0.000084629,0.00060415,0.00022559,0.74938,0.50624,11816.2804712333,0.0008061998
73,10.1016/j.actamat.2015.04.023,4591,3(a),5858,x=0.006,Mg2.994Na0.006Sb2,752.5,0.000084643,0.00060456,0.00022571,0.74853,0.50677,11814.3260517704,0.000807663
73,10.1016/j.actamat.2015.04.023,4591,3(a),5858,x=0.006,Mg2.994Na0.006Sb2,753,0.000084657,0.00060497,0.00022583,0.74769,0.50731,11812.3722787247,0.0008091188
73,10.1016/j.actamat.2015.04.023,4591,3(a),5858,x=0.006,Mg2.994Na0.006Sb2,753.5,0.000084672,0.00060538,0.00022595,0.74684,0.50785,11810.2796674225,0.0008105886
73,10.1016/j.actamat.2015.04.023,4591,3(a),5858,x=0.006,Mg2.994Na0.006Sb2,754,0.000084686,0.00060579,0.00022607,0.74599,0.50838,11808.3272323643,0.0008120618
73,10.1016/j.actamat.2015.04.023,4591,3(a),5858,x=0.006,Mg2.994Na0.006Sb2,754.5,0.0000847,0.0006062,0.00022619,0.74515,0.50892,11806.3754427391,0.0008135275
73,10.1016/j.actamat.2015.04.023,4591,3(a),5858,x=0.006,Mg2.994Na0.006Sb2,755,0.000084715,0.00060661,0.00022631,0.7443,0.50946,11804.2849554388,0.0008150074
73,10.1016/j.actamat.2015.04.023,4591,3(a),5858,x=0.006,Mg2.994Na0.006Sb2,755.5,0.000084729,0.00060702,0.00022643,0.74345,0.50999,11802.3345017644,0.0008164907
73,10.1016/j.actamat.2015.04.023,4591,3(a),5858,x=0.006,Mg2.994Na0.006Sb2,756,0.000084743,0.00060743,0.00022656,0.74261,0.51053,11800.384692541,0.0008179664
73,10.1016/j.actamat.2015.04.023,4591,3(a),5858,x=0.006,Mg2.994Na0.006Sb2,756.5,0.000084758,0.00060784,0.00022668,0.74176,0.51106,11798.2963260105,0.0008194564
73,10.1016/j.actamat.2015.04.023,4591,3(a),5858,x=0.006,Mg2.994Na0.006Sb2,757,0.000084772,0.00060825,0.0002268,0.74091,0.5116,11796.3478507054,0.0008209499
73,10.1016/j.actamat.2015.04.023,4591,3(a),5858,x=0.006,Mg2.994Na0.006Sb2,757.5,0.000084786,0.00060867,0.00022692,0.74007,0.51214,11794.400018871,0.0008224492
73,10.1016/j.actamat.2015.04.023,4591,3(a),5858,x=0.006,Mg2.994Na0.006Sb2,758,0.0000848,0.00060908,0.00022704,0.73922,0.51267,11792.4528301887,0.0008239496
73,10.1016/j.actamat.2015.04.023,4591,3(a),5858,x=0.006,Mg2.994Na0.006Sb2,758.5,0.000084815,0.00060949,0.00022716,0.73838,0.51321,11790.3672699405,0.0008254422
73,10.1016/j.actamat.2015.04.023,4591,3(a),5858,x=0.006,Mg2.994Na0.006Sb2,759,0.000084829,0.0006099,0.00022728,0.73753,0.51375,11788.4214124887,0.0008269494
73,10.1016/j.actamat.2015.04.023,4591,3(a),5858,x=0.006,Mg2.994Na0.006Sb2,759.5,0.000084843,0.00061031,0.0002274,0.73668,0.51428,11786.4761972113,0.0008284601
73,10.1016/j.actamat.2015.04.023,4591,3(a),5858,x=0.006,Mg2.994Na0.006Sb2,760,0.000084858,0.00061072,0.00022752,,0.51482,11784.3927502416,
73,10.1016/j.actamat.2015.04.023,4591,3(a),5858,x=0.006,Mg2.994Na0.006Sb2,760.5,0.000084872,0.00061113,0.00022764,,0.51536,11782.4488641719,
73,10.1016/j.actamat.2015.04.023,4591,3(a),5858,x=0.006,Mg2.994Na0.006Sb2,761,0.000084886,0.00061154,0.00022776,,0.51589,11780.5056193012,
73,10.1016/j.actamat.2015.04.023,4591,3(a),5858,x=0.006,Mg2.994Na0.006Sb2,761.5,0.000084901,0.00061195,0.00022789,,0.51643,11778.4242823995,
73,10.1016/j.actamat.2015.04.023,4591,3(a),5858,x=0.006,Mg2.994Na0.006Sb2,762,0.000084915,0.00061236,0.00022801,,0.51697,11776.4823647177,
73,10.1016/j.actamat.2015.04.023,4591,3(a),5858,x=0.006,Mg2.994Na0.006Sb2,762.5,0.000084929,0.00061277,0.00022813,,0.5175,11774.5410872611,
73,10.1016/j.actamat.2015.04.023,4591,3(a),5858,x=0.006,Mg2.994Na0.006Sb2,763,0.000084943,0.00061318,0.00022825,,0.51804,11772.6004497133,
73,10.1016/j.actamat.2015.04.023,4591,3(a),5858,x=0.006,Mg2.994Na0.006Sb2,763.5,0.000084958,0.00061359,0.00022837,,0.51858,11770.5219049413,
73,10.1016/j.actamat.2015.04.023,4591,3(a),5858,x=0.006,Mg2.994Na0.006Sb2,764,0.000084972,0.00061401,,,0.51911,11768.5825919126,
73,10.1016/j.actamat.2015.04.023,4591,3(a),5858,x=0.006,Mg2.994Na0.006Sb2,764.5,0.000084986,0.00061442,,,0.51965,11766.6439178218,
73,10.1016/j.actamat.2015.04.023,4592,3(b),5858,x=0.006,Mg2.994Na0.006Sb2,295,0.000071554,,,,0.015835,13975.4590938312,
73,10.1016/j.actamat.2015.04.023,4592,3(b),5858,x=0.006,Mg2.994Na0.006Sb2,295.5,0.000071568,0.00018534,0.00011517,1.5222,0.016372,13972.7252403309,0.000121758
73,10.1016/j.actamat.2015.04.023,4592,3(b),5858,x=0.006,Mg2.994Na0.006Sb2,296,0.000071583,0.00018568,0.00011529,1.5214,0.016908,13969.7972982412,0.0001220455
73,10.1016/j.actamat.2015.04.023,4592,3(b),5858,x=0.006,Mg2.994Na0.006Sb2,296.5,0.000071597,0.00018603,0.00011541,1.5206,0.017445,13967.0656591757,0.0001223399
73,10.1016/j.actamat.2015.04.023,4592,3(b),5858,x=0.006,Mg2.994Na0.006Sb2,297,0.000071611,0.00023036,0.00011553,1.5197,0.017981,13964.3350881848,0.0001515825
73,10.1016/j.actamat.2015.04.023,4592,3(b),5858,x=0.006,Mg2.994Na0.006Sb2,297.5,0.000071626,0.00023077,0.00011565,1.5189,0.018518,13961.4106609332,0.0001519323
73,10.1016/j.actamat.2015.04.023,4592,3(b),5858,x=0.006,Mg2.994Na0.006Sb2,298,0.00007164,0.00023118,0.00011577,1.518,0.019054,13958.6823003908,0.0001522925
73,10.1016/j.actamat.2015.04.023,4592,3(b),5858,x=0.006,Mg2.994Na0.006Sb2,298.5,0.000071654,0.00023159,0.00011589,1.5172,0.019591,13955.9550060011,0.000152643
73,10.1016/j.actamat.2015.04.023,4592,3(b),5858,x=0.006,Mg2.994Na0.006Sb2,299,0.000071669,0.00023201,0.00011602,1.5163,0.020127,13953.0340872623,0.0001530106
73,10.1016/j.actamat.2015.04.023,4592,3(b),5858,x=0.006,Mg2.994Na0.006Sb2,299.5,0.000071683,0.00023242,0.00011614,1.5155,0.020664,13950.3089993443,0.0001533619
73,10.1016/j.actamat.2015.04.023,4592,3(b),5858,x=0.006,Mg2.994Na0.006Sb2,300,0.000071697,0.00023283,0.00011626,1.5146,0.021201,13947.5849756615,0.0001537238
73,10.1016/j.actamat.2015.04.023,4592,3(b),5858,x=0.006,Mg2.994Na0.006Sb2,300.5,0.000071712,0.00023324,0.00011638,1.5138,0.021737,13944.6675591254,0.0001540758
73,10.1016/j.actamat.2015.04.023,4592,3(b),5858,x=0.006,Mg2.994Na0.006Sb2,765,0.000085001,,,,0.52019,11764.5674756768,
