Repository: RamyaGuru/STD2_EffMass

# STD2_EffMass
Effective mass modeling of StarryData2 data

File: csvfiles/effectofucon10.1016j.actamat.2015.01.018.csv (part 7 of 13)
sid,DOI,figureid,fignum,sampleid,samplename,composition,Temperature,Electrical resistivity,Lattice thermal conductivity,Power factor,Seebeck coefficient,Thermal conductivity,ZT,Electrical conductivity,Figure of merit Z
71,10.1016/j.actamat.2015.01.018,4580,3(a),5853,MgAg0.963Cu0.007Sb0.99,MgAg0.963Cu0.007Sb0.99,491.5,0.000021678,,0.0021886,0.00021999,0.86505,1.2809,46129.7167635391,0.0025300272
71,10.1016/j.actamat.2015.01.018,4580,3(a),5853,MgAg0.963Cu0.007Sb0.99,MgAg0.963Cu0.007Sb0.99,492,0.000021654,,0.0021893,0.0002199,0.86561,1.2817,46180.8441858317,0.0025291991
71,10.1016/j.actamat.2015.01.018,4580,3(a),5853,MgAg0.963Cu0.007Sb0.99,MgAg0.963Cu0.007Sb0.99,492.5,0.000021629,,0.0021899,0.00021981,0.86618,1.2825,46234.2225715475,0.0025282274
71,10.1016/j.actamat.2015.01.018,4580,3(a),5853,MgAg0.963Cu0.007Sb0.99,MgAg0.963Cu0.007Sb0.99,493,0.000021604,,0.0021905,0.00021972,0.86675,1.2834,46287.7244954638,0.002527257
71,10.1016/j.actamat.2015.01.018,4580,3(a),5853,MgAg0.963Cu0.007Sb0.99,MgAg0.963Cu0.007Sb0.99,493.5,0.00002158,,0.0021912,0.00021963,0.86732,1.2842,46339.202965709,0.0025264032
71,10.1016/j.actamat.2015.01.018,4580,3(a),5853,MgAg0.963Cu0.007Sb0.99,MgAg0.963Cu0.007Sb0.99,494,0.000021555,,0.0021918,0.00021954,0.86789,1.2851,46392.9482718627,0.0025254353
71,10.1016/j.actamat.2015.01.018,4580,3(a),5853,MgAg0.963Cu0.007Sb0.99,MgAg0.963Cu0.007Sb0.99,494.5,0.00002153,,0.0021924,0.00021945,0.86845,1.2859,46446.8183929401,0.0025244977
71,10.1016/j.actamat.2015.01.018,4580,3(a),5853,MgAg0.963Cu0.007Sb0.99,MgAg0.963Cu0.007Sb0.99,495,0.000021505,,0.0021931,0.00021937,0.86902,1.2868,46500.8137642409,0.0025236473
71,10.1016/j.actamat.2015.01.018,4580,3(a),5853,MgAg0.963Cu0.007Sb0.99,MgAg0.963Cu0.007Sb0.99,495.5,0.000021481,,0.0021937,0.00021928,0.86959,1.2876,46552.7675620316,0.0025226831
71,10.1016/j.actamat.2015.01.018,4580,3(a),5853,MgAg0.963Cu0.007Sb0.99,MgAg0.963Cu0.007Sb0.99,496,0.000021456,,0.0021943,0.00021919,0.87016,1.2884,46607.009694258,0.0025217201
71,10.1016/j.actamat.2015.01.018,4580,3(a),5853,MgAg0.963Cu0.007Sb0.99,MgAg0.963Cu0.007Sb0.99,496.5,0.000021431,,0.002195,0.0002191,0.87073,1.2893,46661.3783771173,0.0025208733
71,10.1016/j.actamat.2015.01.018,4580,3(a),5853,MgAg0.963Cu0.007Sb0.99,MgAg0.963Cu0.007Sb0.99,497,0.000021406,,0.0021956,0.00021901,0.8713,1.2901,46715.8740540036,0.0025199128
71,10.1016/j.actamat.2015.01.018,4580,3(a),5853,MgAg0.963Cu0.007Sb0.99,MgAg0.963Cu0.007Sb0.99,497.5,0.000021382,,0.0021962,0.00021892,0.87186,1.291,46768.3097932841,0.0025189824
71,10.1016/j.actamat.2015.01.018,4580,3(a),5853,MgAg0.963Cu0.007Sb0.99,MgAg0.963Cu0.007Sb0.99,498,0.000021357,,0.0021969,0.00021884,0.87243,1.2918,46823.0556726132,0.002518139
71,10.1016/j.actamat.2015.01.018,4580,3(a),5853,MgAg0.963Cu0.007Sb0.99,MgAg0.963Cu0.007Sb0.99,498.5,0.000021332,,0.0021975,0.00021875,0.873,1.2927,46877.9298706169,0.0025171821
71,10.1016/j.actamat.2015.01.018,4580,3(a),5853,MgAg0.963Cu0.007Sb0.99,MgAg0.963Cu0.007Sb0.99,499,0.000021308,,0.0021981,0.00021866,0.87357,1.2935,46930.7302421626,0.0025162265
71,10.1016/j.actamat.2015.01.018,4580,3(a),5853,MgAg0.963Cu0.007Sb0.99,MgAg0.963Cu0.007Sb0.99,499.5,0.000021283,,0.0021988,0.00021857,0.87414,1.2943,46985.8572569657,0.0025153866
71,10.1016/j.actamat.2015.01.018,4580,3(a),5853,MgAg0.963Cu0.007Sb0.99,MgAg0.963Cu0.007Sb0.99,500,0.000021258,,0.0021994,0.00021848,0.8747,1.2952,47041.113933578,0.0025144621
71,10.1016/j.actamat.2015.01.018,4580,3(a),5853,MgAg0.963Cu0.007Sb0.99,MgAg0.963Cu0.007Sb0.99,500.5,0.000021233,,0.0022,0.00021839,0.87527,1.296,47096.5007299958,0.0025135101
71,10.1016/j.actamat.2015.01.018,4580,3(a),5853,MgAg0.963Cu0.007Sb0.99,MgAg0.963Cu0.007Sb0.99,501,0.000021209,,0.0022007,0.0002183,0.87584,1.2969,47149.7948983922,0.0025126735
71,10.1016/j.actamat.2015.01.018,4580,3(a),5853,MgAg0.963Cu0.007Sb0.99,MgAg0.963Cu0.007Sb0.99,501.5,0.000021184,,0.0022013,0.00021822,0.87641,1.2977,47205.4380664653,0.002511724
71,10.1016/j.actamat.2015.01.018,4580,3(a),5853,MgAg0.963Cu0.007Sb0.99,MgAg0.963Cu0.007Sb0.99,502,0.000021159,,0.0022019,0.00021813,0.87698,1.2986,47261.2127227185,0.0025107756
71,10.1016/j.actamat.2015.01.018,4580,3(a),5853,MgAg0.963Cu0.007Sb0.99,MgAg0.963Cu0.007Sb0.99,502.5,0.000021135,,0.0022026,0.00021804,0.87754,1.2994,47314.8805299267,0.0025099711
71,10.1016/j.actamat.2015.01.018,4580,3(a),5853,MgAg0.963Cu0.007Sb0.99,MgAg0.963Cu0.007Sb0.99,503,0.00002111,,0.0022032,0.00021795,0.87811,1.3002,47370.9142586452,0.0025090251
71,10.1016/j.actamat.2015.01.018,4580,3(a),5853,MgAg0.963Cu0.007Sb0.99,MgAg0.963Cu0.007Sb0.99,503.5,0.000021085,,0.0022038,0.00021786,0.87868,1.3011,47427.0808631729,0.0025080803
71,10.1016/j.actamat.2015.01.018,4580,3(a),5853,MgAg0.963Cu0.007Sb0.99,MgAg0.963Cu0.007Sb0.99,504,0.00002106,,0.0022045,0.00021777,0.87925,1.3019,47483.3808167141,0.0025072505
71,10.1016/j.actamat.2015.01.018,4580,3(a),5853,MgAg0.963Cu0.007Sb0.99,MgAg0.963Cu0.007Sb0.99,504.5,0.000021036,,0.0022051,0.00021768,0.87982,1.3028,47537.5546681879,0.0025063081
71,10.1016/j.actamat.2015.01.018,4580,3(a),5853,MgAg0.963Cu0.007Sb0.99,MgAg0.963Cu0.007Sb0.99,505,0.000021011,,0.0022057,0.0002176,0.88039,1.3036,47594.1173670934,0.0025053669
71,10.1016/j.actamat.2015.01.018,4580,3(a),5853,MgAg0.963Cu0.007Sb0.99,MgAg0.963Cu0.007Sb0.99,505.5,0.000020986,,0.0022064,0.00021751,0.88095,1.3045,47650.8148289336,0.0025045689
71,10.1016/j.actamat.2015.01.018,4580,3(a),5853,MgAg0.963Cu0.007Sb0.99,MgAg0.963Cu0.007Sb0.99,506,0.000020962,,0.002207,0.00021742,0.88152,1.3053,47705.371624845,0.0025036301
71,10.1016/j.actamat.2015.01.018,4580,3(a),5853,MgAg0.963Cu0.007Sb0.99,MgAg0.963Cu0.007Sb0.99,506.5,0.000020937,,0.0022076,0.00021733,0.88209,1.3062,47762.3346229164,0.0025026925
71,10.1016/j.actamat.2015.01.018,4580,3(a),5853,MgAg0.963Cu0.007Sb0.99,MgAg0.963Cu0.007Sb0.99,507,0.000020912,,0.0022083,0.00021724,0.88266,1.307,47819.4338179036,0.0025018693
71,10.1016/j.actamat.2015.01.018,4580,3(a),5853,MgAg0.963Cu0.007Sb0.99,MgAg0.963Cu0.007Sb0.99,507.5,0.000020887,,0.0022089,0.00021715,0.88323,1.3078,47876.6696988558,0.0025009341
71,10.1016/j.actamat.2015.01.018,4580,3(a),5853,MgAg0.963Cu0.007Sb0.99,MgAg0.963Cu0.007Sb0.99,508,0.000020863,,0.0022095,0.00021707,0.88379,1.3087,47931.7451948425,0.0025000283
71,10.1016/j.actamat.2015.01.018,4580,3(a),5853,MgAg0.963Cu0.007Sb0.99,MgAg0.963Cu0.007Sb0.99,508.5,0.000020838,,0.0022102,0.00021698,0.88436,1.3095,47989.2504079086,0.0024992085
71,10.1016/j.actamat.2015.01.018,4580,3(a),5853,MgAg0.963Cu0.007Sb0.99,MgAg0.963Cu0.007Sb0.99,509,0.000020813,,0.0022108,0.00021689,0.88493,1.3104,48046.8937683179,0.0024982767
71,10.1016/j.actamat.2015.01.018,4580,3(a),5853,MgAg0.963Cu0.007Sb0.99,MgAg0.963Cu0.007Sb0.99,509.5,0.000020789,,0.0022114,0.0002168,0.8855,1.3112,48102.3618259657,0.0024973461
71,10.1016/j.actamat.2015.01.018,4580,3(a),5853,MgAg0.963Cu0.007Sb0.99,MgAg0.963Cu0.007Sb0.99,510,0.000020764,,0.0022121,0.00021671,0.88607,1.3121,48160.2774031978,0.0024965296
71,10.1016/j.actamat.2015.01.018,4580,3(a),5853,MgAg0.963Cu0.007Sb0.99,MgAg0.963Cu0.007Sb0.99,510.5,0.000020739,,0.0022127,0.00021662,0.88664,1.3129,48218.3326100583,0.0024956014
71,10.1016/j.actamat.2015.01.018,4580,3(a),5853,MgAg0.963Cu0.007Sb0.99,MgAg0.963Cu0.007Sb0.99,511,0.000020714,,0.0022133,0.00021653,0.8872,1.3137,48276.5279521097,0.0024947024
71,10.1016/j.actamat.2015.01.018,4580,3(a),5853,MgAg0.963Cu0.007Sb0.99,MgAg0.963Cu0.007Sb0.99,511.5,0.00002069,,0.002214,0.00021645,0.88777,1.3146,48332.5277912035,0.0024938892
71,10.1016/j.actamat.2015.01.018,4580,3(a),5853,MgAg0.963Cu0.007Sb0.99,MgAg0.963Cu0.007Sb0.99,512,0.000020665,,0.0022146,0.00021636,0.88834,1.3154,48390.999274135,0.0024929644
71,10.1016/j.actamat.2015.01.018,4580,3(a),5853,MgAg0.963Cu0.007Sb0.99,MgAg0.963Cu0.007Sb0.99,512.5,0.00002064,,0.0022152,0.00021627,0.88891,1.3163,48449.6124031008,0.0024920408
71,10.1016/j.actamat.2015.01.018,4580,3(a),5853,MgAg0.963Cu0.007Sb0.99,MgAg0.963Cu0.007Sb0.99,513,0.000020616,,0.0022159,0.00021618,0.88948,1.3171,48506.0147458285,0.0024912308
71,10.1016/j.actamat.2015.01.018,4580,3(a),5853,MgAg0.963Cu0.007Sb0.99,MgAg0.963Cu0.007Sb0.99,513.5,0.000020591,,0.0022165,0.00021609,0.89004,1.318,48564.9069982031,0.0024903375
71,10.1016/j.actamat.2015.01.018,4580,3(a),5853,MgAg0.963Cu0.007Sb0.99,MgAg0.963Cu0.007Sb0.99,514,0.000020566,,0.0022171,0.000216,0.89061,1.3188,48623.9424292522,0.0024894174
71,10.1016/j.actamat.2015.01.018,4580,3(a),5853,MgAg0.963Cu0.007Sb0.99,MgAg0.963Cu0.007Sb0.99,514.5,0.000020541,,0.0022178,0.00021592,0.89118,1.3196,48683.1215617545,0.0024886106
71,10.1016/j.actamat.2015.01.018,4580,3(a),5853,MgAg0.963Cu0.007Sb0.99,MgAg0.963Cu0.007Sb0.99,515,0.000020517,,0.0022184,0.00021583,0.89175,1.3205,48740.0692108983,0.0024876927
71,10.1016/j.actamat.2015.01.018,4580,3(a),5853,MgAg0.963Cu0.007Sb0.99,MgAg0.963Cu0.007Sb0.99,515.5,0.000020492,,0.002219,0.00021574,0.89232,1.3213,48799.5315244974,0.002486776
71,10.1016/j.actamat.2015.01.018,4580,3(a),5853,MgAg0.963Cu0.007Sb0.99,MgAg0.963Cu0.007Sb0.99,516,0.000020467,,0.0022197,0.00021565,0.89289,1.3222,48859.139101969,0.0024859725
71,10.1016/j.actamat.2015.01.018,4580,3(a),5853,MgAg0.963Cu0.007Sb0.99,MgAg0.963Cu0.007Sb0.99,516.5,0.000020442,,0.0022203,0.00021556,0.89345,1.323,48918.8924762743,0.0024850859
71,10.1016/j.actamat.2015.01.018,4580,3(a),5853,MgAg0.963Cu0.007Sb0.99,MgAg0.963Cu0.007Sb0.99,517,0.000020418,,0.002221,0.00021547,0.89402,1.3239,48976.3933783916,0.0024842845
71,10.1016/j.actamat.2015.01.018,4580,3(a),5853,MgAg0.963Cu0.007Sb0.99,MgAg0.963Cu0.007Sb0.99,517.5,0.000020393,,0.0022216,0.00021538,0.89459,1.3247,49036.4340705144,0.0024833723
71,10.1016/j.actamat.2015.01.018,4580,3(a),5853,MgAg0.963Cu0.007Sb0.99,MgAg0.963Cu0.007Sb0.99,518,0.000020368,,0.0022222,0.0002153,0.89516,1.3255,49096.6221523959,0.0024824612
71,10.1016/j.actamat.2015.01.018,4580,3(a),5853,MgAg0.963Cu0.007Sb0.99,MgAg0.963Cu0.007Sb0.99,518.5,0.000020344,,0.0022229,0.00021521,0.89573,1.3264,49154.5418796697,0.002481663
71,10.1016/j.actamat.2015.01.018,4580,3(a),5853,MgAg0.963Cu0.007Sb0.99,MgAg0.963Cu0.007Sb0.99,519,0.000020319,,0.0022235,0.00021512,0.89629,1.3272,49215.0204242335,0.0024807819
71,10.1016/j.actamat.2015.01.018,4580,3(a),5853,MgAg0.963Cu0.007Sb0.99,MgAg0.963Cu0.007Sb0.99,519.5,0.000020294,,0.0022241,0.00021503,0.89686,1.3281,49275.6479747709,0.0024798742
71,10.1016/j.actamat.2015.01.018,4580,3(a),5853,MgAg0.963Cu0.007Sb0.99,MgAg0.963Cu0.007Sb0.99,520,0.000020269,,0.0022248,0.00021494,0.89743,1.3289,49336.4250826385,0.0024790791
71,10.1016/j.actamat.2015.01.018,4580,3(a),5853,MgAg0.963Cu0.007Sb0.99,MgAg0.963Cu0.007Sb0.99,520.5,0.000020245,,0.0022254,0.00021485,0.898,1.3298,49394.9123240306,0.0024781737
71,10.1016/j.actamat.2015.01.018,4580,3(a),5853,MgAg0.963Cu0.007Sb0.99,MgAg0.963Cu0.007Sb0.99,521,0.00002022,,0.002226,0.00021476,0.89857,1.3306,49455.9841740851,0.0024772694
71,10.1016/j.actamat.2015.01.018,4580,3(a),5853,MgAg0.963Cu0.007Sb0.99,MgAg0.963Cu0.007Sb0.99,521.5,0.000020195,,0.0022267,0.00021468,0.89914,1.3314,49517.2072295123,0.0024764775
71,10.1016/j.actamat.2015.01.018,4580,3(a),5853,MgAg0.963Cu0.007Sb0.99,MgAg0.963Cu0.007Sb0.99,522,0.000020171,,0.0022273,0.00021459,0.8997,1.3323,49576.1241386148,0.002475603
71,10.1016/j.actamat.2015.01.018,4580,3(a),5853,MgAg0.963Cu0.007Sb0.99,MgAg0.963Cu0.007Sb0.99,522.5,0.000020146,,0.0022279,0.0002145,0.90027,1.3331,49637.6451901122,0.002474702
71,10.1016/j.actamat.2015.01.018,4580,3(a),5853,MgAg0.963Cu0.007Sb0.99,MgAg0.963Cu0.007Sb0.99,523,0.000020121,,0.0022286,0.00021441,0.90084,1.334,49699.3191193281,0.0024739132
71,10.1016/j.actamat.2015.01.018,4580,3(a),5853,MgAg0.963Cu0.007Sb0.99,MgAg0.963Cu0.007Sb0.99,523.5,0.000020096,,0.0022292,0.00021432,0.90141,1.3348,49761.1464968153,0.0024730145
71,10.1016/j.actamat.2015.01.018,4580,3(a),5853,MgAg0.963Cu0.007Sb0.99,MgAg0.963Cu0.007Sb0.99,524,0.000020072,,0.0022298,0.00021423,0.90198,1.3357,49820.645675568,0.0024721169
71,10.1016/j.actamat.2015.01.018,4580,3(a),5853,MgAg0.963Cu0.007Sb0.99,MgAg0.963Cu0.007Sb0.99,524.5,0.000020047,,0.0022305,0.00021415,0.90254,1.3365,49882.7754776276,0.0024713586
71,10.1016/j.actamat.2015.01.018,4580,3(a),5853,MgAg0.963Cu0.007Sb0.99,MgAg0.963Cu0.007Sb0.99,525,0.000020022,,0.0022311,0.00021406,0.90311,1.3374,49945.0604335231,0.0024704632
71,10.1016/j.actamat.2015.01.018,4580,3(a),5853,MgAg0.963Cu0.007Sb0.99,MgAg0.963Cu0.007Sb0.99,525.5,0.000019998,,0.0022317,0.00021397,0.90368,1.3382,50005.00050005,0.0024695689
71,10.1016/j.actamat.2015.01.018,4580,3(a),5853,MgAg0.963Cu0.007Sb0.99,MgAg0.963Cu0.007Sb0.99,526,0.000019973,,0.0022324,0.00021388,0.90425,1.339,50067.591248185,0.0024687863
71,10.1016/j.actamat.2015.01.018,4580,3(a),5853,MgAg0.963Cu0.007Sb0.99,MgAg0.963Cu0.007Sb0.99,526.5,0.000019948,,0.002233,0.00021379,0.90482,1.3399,50130.3388810908,0.0024678942
71,10.1016/j.actamat.2015.01.018,4580,3(a),5853,MgAg0.963Cu0.007Sb0.99,MgAg0.963Cu0.007Sb0.99,527,0.000019923,,0.0022336,0.0002137,0.90539,1.3407,50193.243989359,0.0024670032
71,10.1016/j.actamat.2015.01.018,4580,3(a),5853,MgAg0.963Cu0.007Sb0.99,MgAg0.963Cu0.007Sb0.99,527.5,0.000019899,,0.0022343,0.00021361,0.90595,1.3416,50253.7815970652,0.0024662509
71,10.1016/j.actamat.2015.01.018,4580,3(a),5853,MgAg0.963Cu0.007Sb0.99,MgAg0.963Cu0.007Sb0.99,528,0.000019874,,0.0022349,0.00021353,0.90652,1.3424,50316.9970816142,0.002465362
71,10.1016/j.actamat.2015.01.018,4580,3(a),5853,MgAg0.963Cu0.007Sb0.99,MgAg0.963Cu0.007Sb0.99,528.5,0.000019849,,0.0022355,0.00021344,0.90709,1.3433,50380.3718071439,0.0024644743
71,10.1016/j.actamat.2015.01.018,4580,3(a),5853,MgAg0.963Cu0.007Sb0.99,MgAg0.963Cu0.007Sb0.99,529,0.000019825,,0.0022362,0.00021335,0.90766,1.3441,50441.3619167717,0.0024636979
71,10.1016/j.actamat.2015.01.018,4580,3(a),5853,MgAg0.963Cu0.007Sb0.99,MgAg0.963Cu0.007Sb0.99,529.5,0.0000198,,0.0022368,0.00021326,0.90823,1.3449,50505.0505050505,0.0024628123
71,10.1016/j.actamat.2015.01.018,4580,3(a),5853,MgAg0.963Cu0.007Sb0.99,MgAg0.963Cu0.007Sb0.99,530,0.000019775,,0.0022374,0.00021317,0.90879,1.3458,50568.9001264223,0.0024619549
71,10.1016/j.actamat.2015.01.018,4580,3(a),5853,MgAg0.963Cu0.007Sb0.99,MgAg0.963Cu0.007Sb0.99,530.5,0.00001975,,0.0022381,0.00021308,0.90936,1.3466,50632.9113924051,0.0024611815
71,10.1016/j.actamat.2015.01.018,4580,3(a),5853,MgAg0.963Cu0.007Sb0.99,MgAg0.963Cu0.007Sb0.99,531,0.000019726,,0.0022387,0.000213,0.90993,1.3475,50694.5148534929,0.0024602991
71,10.1016/j.actamat.2015.01.018,4580,3(a),5853,MgAg0.963Cu0.007Sb0.99,MgAg0.963Cu0.007Sb0.99,531.5,0.000019701,,0.0022393,0.00021291,0.9105,1.3483,50758.844728694,0.0024594179
71,10.1016/j.actamat.2015.01.018,4580,3(a),5853,MgAg0.963Cu0.007Sb0.99,MgAg0.963Cu0.007Sb0.99,532,0.000019676,,0.00224,0.00021282,0.91107,1.3492,50823.3380768449,0.0024586475
71,10.1016/j.actamat.2015.01.018,4580,3(a),5853,MgAg0.963Cu0.007Sb0.99,MgAg0.963Cu0.007Sb0.99,532.5,0.000019652,,0.0022406,0.00021273,0.91163,1.35,50885.4060655404,0.0024577954
71,10.1016/j.actamat.2015.01.018,4580,3(a),5853,MgAg0.963Cu0.007Sb0.99,MgAg0.963Cu0.007Sb0.99,533,0.000019627,,0.0022412,0.00021264,0.9122,1.3508,50950.2216334641,0.0024569173
71,10.1016/j.actamat.2015.01.018,4580,3(a),5853,MgAg0.963Cu0.007Sb0.99,MgAg0.963Cu0.007Sb0.99,533.5,0.000019602,,0.0022419,0.00021255,0.91277,1.3517,51015.202530354,0.00245615
71,10.1016/j.actamat.2015.01.018,4580,3(a),5853,MgAg0.963Cu0.007Sb0.99,MgAg0.963Cu0.007Sb0.99,534,0.000019577,,0.0022425,0.00021246,0.91334,1.3525,51080.3493895898,0.002455274
71,10.1016/j.actamat.2015.01.018,4580,3(a),5853,MgAg0.963Cu0.007Sb0.99,MgAg0.963Cu0.007Sb0.99,534.5,0.000019553,,0.0022431,0.00021238,0.91391,1.3534,51143.0471027464,0.0024543992
71,10.1016/j.actamat.2015.01.018,4580,3(a),5853,MgAg0.963Cu0.007Sb0.99,MgAg0.963Cu0.007Sb0.99,535,0.000019528,,0.0022438,0.00021229,0.91448,1.3542,51208.5210979107,0.0024536349
71,10.1016/j.actamat.2015.01.018,4580,3(a),5853,MgAg0.963Cu0.007Sb0.99,MgAg0.963Cu0.007Sb0.99,535.5,0.000019503,,0.0022444,0.0002122,0.91504,1.3551,51274.1629492899,0.0024527889
71,10.1016/j.actamat.2015.01.018,4580,3(a),5853,MgAg0.963Cu0.007Sb0.99,MgAg0.963Cu0.007Sb0.99,536,0.000019478,,0.002245,0.00021211,0.91561,1.3559,51339.9733032139,0.0024519173
71,10.1016/j.actamat.2015.01.018,4580,3(a),5853,MgAg0.963Cu0.007Sb0.99,MgAg0.963Cu0.007Sb0.99,536.5,0.000019454,,0.0022457,0.00021202,0.91618,1.3567,51403.310373188,0.0024511559
71,10.1016/j.actamat.2015.01.018,4580,3(a),5853,MgAg0.963Cu0.007Sb0.99,MgAg0.963Cu0.007Sb0.99,537,0.000019429,,0.0022463,0.00021193,0.91675,1.3576,51469.4528797159,0.0024502863
71,10.1016/j.actamat.2015.01.018,4580,3(a),5853,MgAg0.963Cu0.007Sb0.99,MgAg0.963Cu0.007Sb0.99,537.5,0.000019404,,0.0022469,0.00021185,0.91732,1.3584,51535.7658214801,0.0024494179
71,10.1016/j.actamat.2015.01.018,4580,3(a),5853,MgAg0.963Cu0.007Sb0.99,MgAg0.963Cu0.007Sb0.99,538,0.00001938,,0.0022476,0.00021176,0.91788,1.3593,51599.5872033024,0.0024486861
71,10.1016/j.actamat.2015.01.018,4580,3(a),5853,MgAg0.963Cu0.007Sb0.99,MgAg0.963Cu0.007Sb0.99,538.5,0.000019355,,0.0022482,0.00021167,0.91845,1.3601,51666.236114699,0.0024478197
71,10.1016/j.actamat.2015.01.018,4580,3(a),5853,MgAg0.963Cu0.007Sb0.99,MgAg0.963Cu0.007Sb0.99,539,0.00001933,,0.0022488,0.00021158,0.91902,1.361,51733.0574236937,0.0024469544
71,10.1016/j.actamat.2015.01.018,4580,3(a),5853,MgAg0.963Cu0.007Sb0.99,MgAg0.963Cu0.007Sb0.99,539.5,0.000019305,,0.0022495,0.00021149,0.91959,1.3618,51800.0518000518,0.0024461988
71,10.1016/j.actamat.2015.01.018,4580,3(a),5853,MgAg0.963Cu0.007Sb0.99,MgAg0.963Cu0.007Sb0.99,540,0.000019281,,0.0022501,0.0002114,0.92016,1.3626,51864.5298480369,0.0024453356
71,10.1016/j.actamat.2015.01.018,4580,3(a),5853,MgAg0.963Cu0.007Sb0.99,MgAg0.963Cu0.007Sb0.99,540.5,0.000019256,,0.0022507,0.00021131,0.92073,1.3635,51931.8653926049,0.0024444734
71,10.1016/j.actamat.2015.01.018,4580,3(a),5853,MgAg0.963Cu0.007Sb0.99,MgAg0.963Cu0.007Sb0.99,541,0.000019231,,0.0022514,0.00021123,0.92129,1.3643,51999.3760074879,0.0024437474
71,10.1016/j.actamat.2015.01.018,4580,3(a),5853,MgAg0.963Cu0.007Sb0.99,MgAg0.963Cu0.007Sb0.99,541.5,0.000019207,,0.002252,0.00021114,0.92186,1.3652,52064.3515385016,0.0024428872
71,10.1016/j.actamat.2015.01.018,4580,3(a),5853,MgAg0.963Cu0.007Sb0.99,MgAg0.963Cu0.007Sb0.99,542,0.000019182,,0.0022526,0.00021105,0.92243,1.366,52132.2072776561,0.0024420281
71,10.1016/j.actamat.2015.01.018,4580,3(a),5853,MgAg0.963Cu0.007Sb0.99,MgAg0.963Cu0.007Sb0.99,542.5,0.000019157,,0.0022533,0.00021096,0.923,1.3669,52200.2401211046,0.0024412784
71,10.1016/j.actamat.2015.01.018,4580,3(a),5853,MgAg0.963Cu0.007Sb0.99,MgAg0.963Cu0.007Sb0.99,543,0.000019132,,0.0022539,0.00021087,0.92357,1.3677,52268.4507631194,0.0024404214
71,10.1016/j.actamat.2015.01.018,4580,3(a),5853,MgAg0.963Cu0.007Sb0.99,MgAg0.963Cu0.007Sb0.99,543.5,0.000019108,,0.0022545,0.00021078,0.92413,1.3686,52334.1009001465,0.0024395918
71,10.1016/j.actamat.2015.01.018,4580,3(a),5853,MgAg0.963Cu0.007Sb0.99,MgAg0.963Cu0.007Sb0.99,544,0.000019083,,0.0022552,0.00021069,0.9247,1.3694,52402.6620552324,0.002438845
71,10.1016/j.actamat.2015.01.018,4580,3(a),5853,MgAg0.963Cu0.007Sb0.99,MgAg0.963Cu0.007Sb0.99,544.5,0.000019058,,0.0022558,0.00021061,0.92527,1.3702,52471.4030853185,0.0024379911
71,10.1016/j.actamat.2015.01.018,4580,3(a),5853,MgAg0.963Cu0.007Sb0.99,MgAg0.963Cu0.007Sb0.99,545,0.000019034,,0.0022564,0.00021052,0.92584,1.3711,52537.5643585163,0.0024371382
71,10.1016/j.actamat.2015.01.018,4580,3(a),5853,MgAg0.963Cu0.007Sb0.99,MgAg0.963Cu0.007Sb0.99,545.5,0.000019009,,0.0022571,0.00021043,0.92641,1.3719,52606.6600031564,0.0024363943
71,10.1016/j.actamat.2015.01.018,4580,3(a),5853,MgAg0.963Cu0.007Sb0.99,MgAg0.963Cu0.007Sb0.99,546,0.000018984,,0.0022577,0.00021034,0.92698,1.3728,52675.9376316898,0.0024355434
71,10.1016/j.actamat.2015.01.018,4580,3(a),5853,MgAg0.963Cu0.007Sb0.99,MgAg0.963Cu0.007Sb0.99,546.5,0.000018959,,0.0023316,0.00021025,0.92754,1.3738,52745.3979640276,0.002513746
71,10.1016/j.actamat.2015.01.018,4580,3(a),5853,MgAg0.963Cu0.007Sb0.99,MgAg0.963Cu0.007Sb0.99,547,0.000018935,,0.0023326,0.00021016,0.92811,1.3748,52812.2524425667,0.0025132797
71,10.1016/j.actamat.2015.01.018,4581,3(b),5853,MgAg0.963Cu0.007Sb0.99,MgAg0.963Cu0.007Sb0.99,547.5,,,,0.00021008,0.92868,,,
71,10.1016/j.actamat.2015.01.018,4583,3(d),5853,MgAg0.963Cu0.007Sb0.99,MgAg0.963Cu0.007Sb0.99,298.5,,,,,0.64573,,,
71,10.1016/j.actamat.2015.01.018,4583,3(d),5853,MgAg0.963Cu0.007Sb0.99,MgAg0.963Cu0.007Sb0.99,299,,,,,0.6463,,,
71,10.1016/j.actamat.2015.01.018,4583,3(d),5853,MgAg0.963Cu0.007Sb0.99,MgAg0.963Cu0.007Sb0.99,299.5,,,,,0.64687,,,
71,10.1016/j.actamat.2015.01.018,4583,3(d),5853,MgAg0.963Cu0.007Sb0.99,MgAg0.963Cu0.007Sb0.99,300,,,,,0.64744,,,
71,10.1016/j.actamat.2015.01.018,4583,3(d),5853,MgAg0.963Cu0.007Sb0.99,MgAg0.963Cu0.007Sb0.99,300.5,,,,,0.64801,,,
71,10.1016/j.actamat.2015.01.018,4583,3(d),5853,MgAg0.963Cu0.007Sb0.99,MgAg0.963Cu0.007Sb0.99,301,,,,,0.64857,,,
71,10.1016/j.actamat.2015.01.018,4583,3(d),5853,MgAg0.963Cu0.007Sb0.99,MgAg0.963Cu0.007Sb0.99,301.5,,,,,0.64914,,,
71,10.1016/j.actamat.2015.01.018,4583,3(d),5853,MgAg0.963Cu0.007Sb0.99,MgAg0.963Cu0.007Sb0.99,302,,,,,0.64971,,,
71,10.1016/j.actamat.2015.01.018,4583,3(d),5853,MgAg0.963Cu0.007Sb0.99,MgAg0.963Cu0.007Sb0.99,302.5,,,,,0.65028,,,
71,10.1016/j.actamat.2015.01.018,4583,3(d),5853,MgAg0.963Cu0.007Sb0.99,MgAg0.963Cu0.007Sb0.99,303,,,,,0.65085,,,
71,10.1016/j.actamat.2015.01.018,4583,3(d),5853,MgAg0.963Cu0.007Sb0.99,MgAg0.963Cu0.007Sb0.99,548,,,,,0.92925,,,
71,10.1016/j.actamat.2015.01.018,4583,3(d),5853,MgAg0.963Cu0.007Sb0.99,MgAg0.963Cu0.007Sb0.99,548.5,,,,,0.92982,,,
71,10.1016/j.actamat.2015.01.018,4583,3(d),5853,MgAg0.963Cu0.007Sb0.99,MgAg0.963Cu0.007Sb0.99,549,,,,,0.93038,,,
71,10.1016/j.actamat.2015.01.018,4580,3(a),5854,MgAg0.96Cu0.01Sb0.99,MgAg0.96Cu0.01Sb0.99,303.5,0.00003907,,,,0.64392,0.87806,25595.0857435372,
71,10.1016/j.actamat.2015.01.018,4580,3(a),5854,MgAg0.96Cu0.01Sb0.99,MgAg0.96Cu0.01Sb0.99,304,0.000039031,0.54826,0.0018346,0.00027074,0.64446,0.87903,25620.6605006277,0.0028467244
71,10.1016/j.actamat.2015.01.018,4580,3(a),5854,MgAg0.96Cu0.01Sb0.99,MgAg0.96Cu0.01Sb0.99,304.5,0.000038992,0.54818,0.0018354,0.00027062,0.645,0.88001,25646.2864177267,0.0028455814
71,10.1016/j.actamat.2015.01.018,4580,3(a),5854,MgAg0.96Cu0.01Sb0.99,MgAg0.96Cu0.01Sb0.99,305,0.000038952,0.54811,0.0018363,0.00027051,0.64554,0.88098,25672.6227151366,0.0028445952
71,10.1016/j.actamat.2015.01.018,4580,3(a),5854,MgAg0.96Cu0.01Sb0.99,MgAg0.96Cu0.01Sb0.99,305.5,0.000038913,0.54804,0.0018371,0.00027039,0.64608,0.88195,25698.3527355897,0.0028434559
71,10.1016/j.actamat.2015.01.018,4580,3(a),5854,MgAg0.96Cu0.01Sb0.99,MgAg0.96Cu0.01Sb0.99,306,0.000038874,0.54796,0.0018379,0.00027028,0.64662,0.88293,25724.134382878,0.0028423185
71,10.1016/j.actamat.2015.01.018,4580,3(a),5854,MgAg0.96Cu0.01Sb0.99,MgAg0.96Cu0.01Sb0.99,306.5,0.000038834,0.54789,0.0018388,0.00027016,0.64716,0.8839,25750.6308904568,0.0028413375
71,10.1016/j.actamat.2015.01.018,4580,3(a),5854,MgAg0.96Cu0.01Sb0.99,MgAg0.96Cu0.01Sb0.99,307,0.000038795,0.54782,0.0018396,0.00027004,0.6477,0.88487,25776.5175924733,0.0028402038
71,10.1016/j.actamat.2015.01.018,4580,3(a),5854,MgAg0.96Cu0.01Sb0.99,MgAg0.96Cu0.01Sb0.99,307.5,0.000038756,0.54774,0.0018405,0.00026993,0.64824,0.88585,25802.4563938487,0.0028392262
71,10.1016/j.actamat.2015.01.018,4580,3(a),5854,MgAg0.96Cu0.01Sb0.99,MgAg0.96Cu0.01Sb0.99,308,0.000038717,0.54767,0.0018413,0.00026981,0.64878,0.88682,25828.4474520237,0.0028380961
71,10.1016/j.actamat.2015.01.018,4580,3(a),5854,MgAg0.96Cu0.01Sb0.99,MgAg0.96Cu0.01Sb0.99,308.5,0.000038677,0.5476,0.0018421,0.0002697,0.64932,0.88779,25855.1593970577,0.0028369679
71,10.1016/j.actamat.2015.01.018,4580,3(a),5854,MgAg0.96Cu0.01Sb0.99,MgAg0.96Cu0.01Sb0.99,309,0.000038638,0.54752,0.001843,0.00026958,0.64986,0.88877,25881.2567938299,0.0028359954
71,10.1016/j.actamat.2015.01.018,4580,3(a),5854,MgAg0.96Cu0.01Sb0.99,MgAg0.96Cu0.01Sb0.99,309.5,0.000038599,0.54745,0.0018438,0.00026946,0.6504,0.88974,25907.4069276406,0.0028348708
71,10.1016/j.actamat.2015.01.018,4580,3(a),5854,MgAg0.96Cu0.01Sb0.99,MgAg0.96Cu0.01Sb0.99,310,0.000038559,0.54738,0.0018446,0.00026935,0.65094,0.89072,25934.2825280739,0.0028337481
71,10.1016/j.actamat.2015.01.018,4580,3(a),5854,MgAg0.96Cu0.01Sb0.99,MgAg0.96Cu0.01Sb0.99,310.5,0.00003852,0.5473,0.0018455,0.00026923,0.65148,0.89169,25960.5399792316,0.0028327807
71,10.1016/j.actamat.2015.01.018,4580,3(a),5854,MgAg0.96Cu0.01Sb0.99,MgAg0.96Cu0.01Sb0.99,311,0.000038481,0.54723,0.0018463,0.00026911,0.65202,0.89266,25986.8506535693,0.0028316616
71,10.1016/j.actamat.2015.01.018,4580,3(a),5854,MgAg0.96Cu0.01Sb0.99,MgAg0.96Cu0.01Sb0.99,311.5,0.000038442,0.54716,0.0018471,0.000269,0.65256,0.89364,26013.2147130742,0.0028305443
71,10.1016/j.actamat.2015.01.018,4580,3(a),5854,MgAg0.96Cu0.01Sb0.99,MgAg0.96Cu0.01Sb0.99,312,0.000038402,0.54708,0.001848,0.00026888,0.6531,0.89461,26040.3104005,0.002829582
71,10.1016/j.actamat.2015.01.018,4580,3(a),5854,MgAg0.96Cu0.01Sb0.99,MgAg0.96Cu0.01Sb0.99,312.5,0.000038363,0.54701,0.0018488,0.00026877,0.65364,0.89558,26066.7830982978,0.0028284683
71,10.1016/j.actamat.2015.01.018,4580,3(a),5854,MgAg0.96Cu0.01Sb0.99,MgAg0.96Cu0.01Sb0.99,313,0.000038324,0.54694,0.0018496,0.00026865,0.65418,0.89656,26093.3096753992,0.0028273564
71,10.1016/j.actamat.2015.01.018,4580,3(a),5854,MgAg0.96Cu0.01Sb0.99,MgAg0.96Cu0.01Sb0.99,313.5,0.000038284,0.54687,0.0018505,0.00026853,0.65472,0.89753,26120.5725629506,0.0028263991
71,10.1016/j.actamat.2015.01.018,4580,3(a),5854,MgAg0.96Cu0.01Sb0.99,MgAg0.96Cu0.01Sb0.99,314,0.000038245,0.54679,0.0018513,0.00026842,0.65526,0.8985,26147.2087854622,0.0028252907
71,10.1016/j.actamat.2015.01.018,4580,3(a),5854,MgAg0.96Cu0.01Sb0.99,MgAg0.96Cu0.01Sb0.99,314.5,0.000038206,0.54672,0.0018521,0.0002683,0.6558,0.89948,26173.8993875308,0.0028241842
71,10.1016/j.actamat.2015.01.018,4580,3(a),5854,MgAg0.96Cu0.01Sb0.99,MgAg0.96Cu0.01Sb0.99,315,0.000038166,0.54665,0.001853,0.00026819,0.65634,0.90045,26201.3310276162,0.0028232319
71,10.1016/j.actamat.2015.01.018,4580,3(a),5854,MgAg0.96Cu0.01Sb0.99,MgAg0.96Cu0.01Sb0.99,315.5,0.000038127,0.54657,0.0018538,0.00026807,0.65688,0.90142,26228.1322946993,0.0028221289
71,10.1016/j.actamat.2015.01.018,4580,3(a),5854,MgAg0.96Cu0.01Sb0.99,MgAg0.96Cu0.01Sb0.99,316,0.000038088,0.5465,0.0018547,0.00026795,0.65742,0.9024,26254.9884478051,0.0028211798
71,10.1016/j.actamat.2015.01.018,4580,3(a),5854,MgAg0.96Cu0.01Sb0.99,MgAg0.96Cu0.01Sb0.99,316.5,0.000038049,0.54643,0.0018555,0.00026784,0.65796,0.90337,26281.8996557071,0.0028200802
71,10.1016/j.actamat.2015.01.018,4580,3(a),5854,MgAg0.96Cu0.01Sb0.99,MgAg0.96Cu0.01Sb0.99,317,0.000038009,0.54635,0.0018563,0.00026772,0.6585,0.90435,26309.5582625168,0.0028189825
71,10.1016/j.actamat.2015.01.018,4580,3(a),5854,MgAg0.96Cu0.01Sb0.99,MgAg0.96Cu0.01Sb0.99,317.5,0.00003797,0.54628,0.0018572,0.00026761,0.65904,0.90532,26336.5815117198,0.0028180384
71,10.1016/j.actamat.2015.01.018,4580,3(a),5854,MgAg0.96Cu0.01Sb0.99,MgAg0.96Cu0.01Sb0.99,318,0.000037931,0.54621,0.001858,0.00026749,0.65958,0.90629,26363.6603306003,0.0028169441
71,10.1016/j.actamat.2015.01.018,4580,3(a),5854,MgAg0.96Cu0.01Sb0.99,MgAg0.96Cu0.01Sb0.99,318.5,0.000037891,0.54613,0.0018588,0.00026737,0.66012,0.90727,26391.4913831781,0.0028158517
71,10.1016/j.actamat.2015.01.018,4580,3(a),5854,MgAg0.96Cu0.01Sb0.99,MgAg0.96Cu0.01Sb0.99,319,0.000037852,0.54606,0.0018597,0.00026726,0.66066,0.90824,26418.6832928247,0.0028149124
71,10.1016/j.actamat.2015.01.018,4580,3(a),5854,MgAg0.96Cu0.01Sb0.99,MgAg0.96Cu0.01Sb0.99,319.5,0.000037813,0.54599,0.0018605,0.00026714,0.6612,0.90921,26445.9312934705,0.0028138234
71,10.1016/j.actamat.2015.01.018,4580,3(a),5854,MgAg0.96Cu0.01Sb0.99,MgAg0.96Cu0.01Sb0.99,320,0.000037774,0.54591,0.0018613,0.00026703,0.66174,0.91019,26473.23555885,0.0028127361
71,10.1016/j.actamat.2015.01.018,4580,3(a),5854,MgAg0.96Cu0.01Sb0.99,MgAg0.96Cu0.01Sb0.99,320.5,0.000037734,0.54584,0.0018622,0.00026691,0.66228,0.91116,26501.2985636296,0.0028118017
71,10.1016/j.actamat.2015.01.018,4580,3(a),5854,MgAg0.96Cu0.01Sb0.99,MgAg0.96Cu0.01Sb0.99,321,0.000037695,0.54577,0.001863,0.00026679,0.66282,0.91213,26528.7173365168,0.0028107178
71,10.1016/j.actamat.2015.01.018,4580,3(a),5854,MgAg0.96Cu0.01Sb0.99,MgAg0.96Cu0.01Sb0.99,321.5,0.000037656,0.54569,0.0018638,0.00026668,0.66336,0.91311,26556.1929041853,0.0028096358
71,10.1016/j.actamat.2015.01.018,4580,3(a),5854,MgAg0.96Cu0.01Sb0.99,MgAg0.96Cu0.01Sb0.99,322,0.000037616,0.54562,0.0018647,0.00026656,0.6639,0.91408,26584.4321565291,0.0028087061
71,10.1016/j.actamat.2015.01.018,4580,3(a),5854,MgAg0.96Cu0.01Sb0.99,MgAg0.96Cu0.01Sb0.99,322.5,0.000037577,0.54555,0.0018655,0.00026645,0.66444,0.91505,26612.0233121324,0.0028076275
71,10.1016/j.actamat.2015.01.018,4580,3(a),5854,MgAg0.96Cu0.01Sb0.99,MgAg0.96Cu0.01Sb0.99,323,0.000037538,0.54547,0.0018664,0.00026633,0.66498,0.91603,26639.6717992434,0.002806701
71,10.1016/j.actamat.2015.01.018,4580,3(a),5854,MgAg0.96Cu0.01Sb0.99,MgAg0.96Cu0.01Sb0.99,323.5,0.000037499,0.5454,0.0018672,0.00026621,0.66552,0.917,26667.3777967412,0.0028056257
71,10.1016/j.actamat.2015.01.018,4580,3(a),5854,MgAg0.96Cu0.01Sb0.99,MgAg0.96Cu0.01Sb0.99,324,0.000037459,0.54533,0.001868,0.0002661,0.66606,0.91797,26695.854133853,0.0028045521
71,10.1016/j.actamat.2015.01.018,4580,3(a),5854,MgAg0.96Cu0.01Sb0.99,MgAg0.96Cu0.01Sb0.99,324.5,0.00003742,0.54525,0.0018689,0.00026598,0.6666,0.91895,26723.6771779797,0.0028036304
71,10.1016/j.actamat.2015.01.018,4580,3(a),5854,MgAg0.96Cu0.01Sb0.99,MgAg0.96Cu0.01Sb0.99,325,0.000037381,0.54518,0.0018697,0.00026587,0.66714,0.91992,26751.5582782697,0.0028025602
71,10.1016/j.actamat.2015.01.018,4580,3(a),5854,MgAg0.96Cu0.01Sb0.99,MgAg0.96Cu0.01Sb0.99,325.5,0.000037341,0.54511,0.0018705,0.00026575,0.66768,0.9209,26780.2147773225,0.0028014917
71,10.1016/j.actamat.2015.01.018,4580,3(a),5854,MgAg0.96Cu0.01Sb0.99,MgAg0.96Cu0.01Sb0.99,326,0.000037302,0.54503,0.0018714,0.00026563,0.66822,0.92187,26808.2140367809,0.0028005747
71,10.1016/j.actamat.2015.01.018,4580,3(a),5854,MgAg0.96Cu0.01Sb0.99,MgAg0.96Cu0.01Sb0.99,326.5,0.000037263,0.54496,0.0018722,0.00026552,0.66876,0.92284,26836.2719051069,0.0027995095
71,10.1016/j.actamat.2015.01.018,4580,3(a),5854,MgAg0.96Cu0.01Sb0.99,MgAg0.96Cu0.01Sb0.99,327,0.000037224,0.54489,0.001873,0.0002654,0.6693,0.92382,26864.3885665162,0.0027984461
71,10.1016/j.actamat.2015.01.018,4580,3(a),5854,MgAg0.96Cu0.01Sb0.99,MgAg0.96Cu0.01Sb0.99,327.5,0.000037184,0.54482,0.0018739,0.00026529,0.66984,0.92479,26893.2874354561,0.0027975337
71,10.1016/j.actamat.2015.01.018,4580,3(a),5854,MgAg0.96Cu0.01Sb0.99,MgAg0.96Cu0.01Sb0.99,328,0.000037145,0.54474,0.0018747,0.00026517,0.67038,0.92576,26921.5237582447,0.0027964736
71,10.1016/j.actamat.2015.01.018,4580,3(a),5854,MgAg0.96Cu0.01Sb0.99,MgAg0.96Cu0.01Sb0.99,328.5,0.000037106,0.54467,0.0018755,0.00026505,0.67092,0.92674,26949.8194362098,0.0027954153
71,10.1016/j.actamat.2015.01.018,4580,3(a),5854,MgAg0.96Cu0.01Sb0.99,MgAg0.96Cu0.01Sb0.99,329,0.000037066,0.5446,0.0018764,0.00026494,0.67146,0.92771,26978.9024982464,0.0027945075
71,10.1016/j.actamat.2015.01.018,4580,3(a),5854,MgAg0.96Cu0.01Sb0.99,MgAg0.96Cu0.01Sb0.99,329.5,0.000037027,0.54452,0.0018772,0.00026482,0.672,0.92868,27007.3189834445,0.0027934524
71,10.1016/j.actamat.2015.01.018,4580,3(a),5854,MgAg0.96Cu0.01Sb0.99,MgAg0.96Cu0.01Sb0.99,330,0.000036988,0.54445,0.001878,0.0002647,0.67254,0.92966,27035.7953931005,0.002792399
71,10.1016/j.actamat.2015.01.018,4580,3(a),5854,MgAg0.96Cu0.01Sb0.99,MgAg0.96Cu0.01Sb0.99,330.5,0.000036949,0.54438,0.0018789,0.00026459,0.67308,0.93063,27064.3319169666,0.0027914958
71,10.1016/j.actamat.2015.01.018,4580,3(a),5854,MgAg0.96Cu0.01Sb0.99,MgAg0.96Cu0.01Sb0.99,331,0.000036909,0.5443,0.0018797,0.00026447,0.67362,0.9316,27093.6627922729,0.0027904457
71,10.1016/j.actamat.2015.01.018,4580,3(a),5854,MgAg0.96Cu0.01Sb0.99,MgAg0.96Cu0.01Sb0.99,331.5,0.00003687,0.54423,0.0018806,0.00026436,0.67416,0.93258,27122.321670735,0.0027895455
71,10.1016/j.actamat.2015.01.018,4580,3(a),5854,MgAg0.96Cu0.01Sb0.99,MgAg0.96Cu0.01Sb0.99,332,0.000036831,0.54416,0.0018814,0.00026424,0.67471,0.93355,27151.0412424316,0.0027884573
71,10.1016/j.actamat.2015.01.018,4580,3(a),5854,MgAg0.96Cu0.01Sb0.99,MgAg0.96Cu0.01Sb0.99,332.5,0.000036791,0.54408,0.0018822,0.00026412,0.67525,0.93453,27180.5604631568,0.0027874121
71,10.1016/j.actamat.2015.01.018,4580,3(a),5854,MgAg0.96Cu0.01Sb0.99,MgAg0.96Cu0.01Sb0.99,333,0.000036752,0.54401,0.0018831,0.00026401,0.67579,0.9355,27209.4035698737,0.0027865165
71,10.1016/j.actamat.2015.01.018,4580,3(a),5854,MgAg0.96Cu0.01Sb0.99,MgAg0.96Cu0.01Sb0.99,333.5,0.000036713,0.54394,0.0018839,0.00026389,0.67633,0.93647,27238.3079563098,0.0027854745
71,10.1016/j.actamat.2015.01.018,4580,3(a),5854,MgAg0.96Cu0.01Sb0.99,MgAg0.96Cu0.01Sb0.99,334,0.000036674,0.54386,0.0018847,0.00026378,0.67687,0.93745,27267.2738179637,0.0027844342
71,10.1016/j.actamat.2015.01.018,4580,3(a),5854,MgAg0.96Cu0.01Sb0.99,MgAg0.96Cu0.01Sb0.99,334.5,0.000036634,0.54379,0.0018856,0.00026366,0.67741,0.93842,27297.0464595731,0.0027835432
71,10.1016/j.actamat.2015.01.018,4580,3(a),5854,MgAg0.96Cu0.01Sb0.99,MgAg0.96Cu0.01Sb0.99,335,0.000036595,0.54372,0.0018864,0.00026354,0.67795,0.93939,27326.1374504714,0.0027825061
71,10.1016/j.actamat.2015.01.018,4580,3(a),5854,MgAg0.96Cu0.01Sb0.99,MgAg0.96Cu0.01Sb0.99,335.5,0.000036556,0.54364,0.0018872,0.00026343,0.67849,0.94037,27355.2905131852,0.0027814706
71,10.1016/j.actamat.2015.01.018,4580,3(a),5854,MgAg0.96Cu0.01Sb0.99,MgAg0.96Cu0.01Sb0.99,336,0.000036516,0.54357,0.0018881,0.00026331,0.67903,0.94134,27385.255778289,0.0027805841
71,10.1016/j.actamat.2015.01.018,4580,3(a),5854,MgAg0.96Cu0.01Sb0.99,MgAg0.96Cu0.01Sb0.99,336.5,0.000036477,0.5435,0.0018889,0.0002632,0.67957,0.94231,27414.5351865559,0.0027795518
71,10.1016/j.actamat.2015.01.018,4580,3(a),5854,MgAg0.96Cu0.01Sb0.99,MgAg0.96Cu0.01Sb0.99,337,0.000036438,0.54342,0.0018897,0.00026308,0.68011,0.94329,27443.8772709808,0.0027785211
71,10.1016/j.actamat.2015.01.018,4580,3(a),5854,MgAg0.96Cu0.01Sb0.99,MgAg0.96Cu0.01Sb0.99,337.5,0.000036399,0.54335,0.0018906,0.00026296,0.68065,0.94426,27473.2822330284,0.002777639
71,10.1016/j.actamat.2015.01.018,4580,3(a),5854,MgAg0.96Cu0.01Sb0.99,MgAg0.96Cu0.01Sb0.99,338,0.000036359,0.54328,0.0018914,0.00026285,0.68119,0.94523,27503.5066971039,0.0027766115
71,10.1016/j.actamat.2015.01.018,4580,3(a),5854,MgAg0.96Cu0.01Sb0.99,MgAg0.96Cu0.01Sb0.99,338.5,0.00003632,0.5432,0.0018923,0.00026273,0.68173,0.94621,27533.0396475771,0.0027757323
71,10.1016/j.actamat.2015.01.018,4580,3(a),5854,MgAg0.96Cu0.01Sb0.99,MgAg0.96Cu0.01Sb0.99,339,0.000036281,0.54313,0.0018931,0.00026262,0.68227,0.94718,27562.6360905157,0.002774708
71,10.1016/j.actamat.2015.01.018,4580,3(a),5854,MgAg0.96Cu0.01Sb0.99,MgAg0.96Cu0.01Sb0.99,339.5,0.000036241,0.54306,0.0018939,0.0002625,0.68281,0.94816,27593.0575867112,0.0027736852
71,10.1016/j.actamat.2015.01.018,4580,3(a),5854,MgAg0.96Cu0.01Sb0.99,MgAg0.96Cu0.01Sb0.99,340,0.000036202,0.54298,0.0018948,0.00026238,0.68335,0.94913,27622.7832716424,0.0027728104
71,10.1016/j.actamat.2015.01.018,4580,3(a),5854,MgAg0.96Cu0.01Sb0.99,MgAg0.96Cu0.01Sb0.99,340.5,0.000036163,0.54291,0.0018956,0.00026227,0.68389,0.9501,27652.5730719243,0.0027717908
71,10.1016/j.actamat.2015.01.018,4580,3(a),5854,MgAg0.96Cu0.01Sb0.99,MgAg0.96Cu0.01Sb0.99,341,0.000036123,0.54284,0.0018964,0.00026215,0.68443,0.95108,27683.193533206,0.0027707728
71,10.1016/j.actamat.2015.01.018,4580,3(a),5854,MgAg0.96Cu0.01Sb0.99,MgAg0.96Cu0.01Sb0.99,341.5,0.000036084,0.54277,0.0018973,0.00026204,0.68497,0.95205,27713.1138454717,0.0027699023
71,10.1016/j.actamat.2015.01.018,4580,3(a),5854,MgAg0.96Cu0.01Sb0.99,MgAg0.96Cu0.01Sb0.99,342,0.000036045,0.54269,0.0018981,0.00026192,0.68551,0.95302,27743.0989041476,0.0027688874
71,10.1016/j.actamat.2015.01.018,4580,3(a),5854,MgAg0.96Cu0.01Sb0.99,MgAg0.96Cu0.01Sb0.99,342.5,0.000036006,0.54262,0.0018989,0.0002618,0.68605,0.954,27773.1489196245,0.0027678741
71,10.1016/j.actamat.2015.01.018,4580,3(a),5854,MgAg0.96Cu0.01Sb0.99,MgAg0.96Cu0.01Sb0.99,343,0.000035966,0.54255,0.0018998,0.00026169,0.68659,0.95497,27804.0371461936,0.002767008
71,10.1016/j.actamat.2015.01.018,4580,3(a),5854,MgAg0.96Cu0.01Sb0.99,MgAg0.96Cu0.01Sb0.99,343.5,0.000035927,0.54247,0.0019006,0.00026157,0.68713,0.95594,27834.2193893172,0.0027659977
71,10.1016/j.actamat.2015.01.018,4580,3(a),5854,MgAg0.96Cu0.01Sb0.99,MgAg0.96Cu0.01Sb0.99,344,0.000035888,0.5424,0.0019014,0.00026146,0.68767,0.95692,27864.4672313865,0.002764989
71,10.1016/j.actamat.2015.01.018,4580,3(a),5854,MgAg0.96Cu0.01Sb0.99,MgAg0.96Cu0.01Sb0.99,344.5,0.000035848,0.54233,0.0019023,0.00026134,0.68821,0.95789,27895.5590270029,0.0027641272
71,10.1016/j.actamat.2015.01.018,4580,3(a),5854,MgAg0.96Cu0.01Sb0.99,MgAg0.96Cu0.01Sb0.99,345,0.000035809,0.54225,0.0019031,0.00026122,0.68875,0.95886,27925.9404060432,0.0027631216
71,10.1016/j.actamat.2015.01.018,4580,3(a),5854,MgAg0.96Cu0.01Sb0.99,MgAg0.96Cu0.01Sb0.99,345.5,0.00003577,0.54218,0.0019039,0.00026111,0.68929,0.95984,27956.3880346659,0.0027621175
71,10.1016/j.actamat.2015.01.018,4580,3(a),5854,MgAg0.96Cu0.01Sb0.99,MgAg0.96Cu0.01Sb0.99,346,0.000035731,0.54211,0.0019048,0.00026099,0.68983,0.96081,27986.9021298033,0.00276126
71,10.1016/j.actamat.2015.01.018,4580,3(a),5854,MgAg0.96Cu0.01Sb0.99,MgAg0.96Cu0.01Sb0.99,346.5,0.000035691,0.54203,0.0019056,0.00026088,0.69037,0.96179,28018.2679106778,0.002760259
71,10.1016/j.actamat.2015.01.018,4580,3(a),5854,MgAg0.96Cu0.01Sb0.99,MgAg0.96Cu0.01Sb0.99,347,0.000035652,0.54196,0.0019065,0.00026076,0.69091,0.96276,28048.9173117918,0.0027594043
71,10.1016/j.actamat.2015.01.018,4580,3(a),5854,MgAg0.96Cu0.01Sb0.99,MgAg0.96Cu0.01Sb0.99,347.5,0.000035613,0.54189,0.0019073,0.00026064,0.69145,0.96373,28079.6338415747,0.0027584062
71,10.1016/j.actamat.2015.01.018,4580,3(a),5854,MgAg0.96Cu0.01Sb0.99,MgAg0.96Cu0.01Sb0.99,348,0.000035573,0.54181,0.0019081,0.00026053,0.69199,0.96471,28111.2079386051,0.0027574098
71,10.1016/j.actamat.2015.01.018,4580,3(a),5854,MgAg0.96Cu0.01Sb0.99,MgAg0.96Cu0.01Sb0.99,348.5,0.000035534,0.54174,0.001909,0.00026041,0.69253,0.96568,28142.0611245568,0.0027565593
71,10.1016/j.actamat.2015.01.018,4580,3(a),5854,MgAg0.96Cu0.01Sb0.99,MgAg0.96Cu0.01Sb0.99,349,0.000035495,0.54167,0.0019098,0.00026029,0.69307,0.96665,28172.9821101564,0.0027555658
71,10.1016/j.actamat.2015.01.018,4580,3(a),5854,MgAg0.96Cu0.01Sb0.99,MgAg0.96Cu0.01Sb0.99,349.5,0.000035456,0.54159,0.0019106,0.00026018,0.69361,0.96763,28203.9711191336,0.0027545739
71,10.1016/j.actamat.2015.01.018,4580,3(a),5854,MgAg0.96Cu0.01Sb0.99,MgAg0.96Cu0.01Sb0.99,350,0.000035416,0.54152,0.0019115,0.00026006,0.69415,0.9686,28235.825615541,0.0027537276
71,10.1016/j.actamat.2015.01.018,4580,3(a),5854,MgAg0.96Cu0.01Sb0.99,MgAg0.96Cu0.01Sb0.99,350.5,0.000035377,0.54145,0.0019123,0.00025995,0.69469,0.96957,28266.9531051248,0.0027527386
71,10.1016/j.actamat.2015.01.018,4580,3(a),5854,MgAg0.96Cu0.01Sb0.99,MgAg0.96Cu0.01Sb0.99,351,0.000035338,0.54137,0.0019131,0.00025983,0.69523,0.97055,28298.1493010357,0.0027517512
71,10.1016/j.actamat.2015.01.018,4580,3(a),5854,MgAg0.96Cu0.01Sb0.99,MgAg0.96Cu0.01Sb0.99,351.5,0.000035298,0.5413,0.001914,0.00025971,0.69577,0.97152,28330.2170094623,0.0027509091
71,10.1016/j.actamat.2015.01.018,4580,3(a),5854,MgAg0.96Cu0.01Sb0.99,MgAg0.96Cu0.01Sb0.99,352,0.000035259,0.54123,0.0019148,0.0002596,0.69631,0.97249,28361.5530786466,0.0027499246
71,10.1016/j.actamat.2015.01.018,4580,3(a),5854,MgAg0.96Cu0.01Sb0.99,MgAg0.96Cu0.01Sb0.99,352.5,0.00003522,0.54115,0.0019156,0.00025948,0.69685,0.97347,28392.9585462805,0.0027489417
71,10.1016/j.actamat.2015.01.018,4580,3(a),5854,MgAg0.96Cu0.01Sb0.99,MgAg0.96Cu0.01Sb0.99,353,0.000035181,0.54108,0.0019165,0.00025937,0.69739,0.97444,28424.4336431597,0.0027481036
71,10.1016/j.actamat.2015.01.018,4580,3(a),5854,MgAg0.96Cu0.01Sb0.99,MgAg0.96Cu0.01Sb0.99,353.5,0.000035141,0.54101,0.0019173,0.00025925,0.69793,0.97541,28456.7883668649,0.0027471236
71,10.1016/j.actamat.2015.01.018,4580,3(a),5854,MgAg0.96Cu0.01Sb0.99,MgAg0.96Cu0.01Sb0.99,354,0.000035102,0.54093,0.0019182,0.00025913,0.69847,0.97639,28488.4052190758,0.0027462883
