Repository: RamyaGuru/STD2_EffMass

# STD2_EffMass
Effective mass modeling of StarryData2 data

File: csvfiles/heavilydopedptypePbSe10.1002adma.201004200.csv (part 7 of 36)
sid,DOI,figureid,fignum,sampleid,samplename,composition,Temperature,Carrier mobility,Electrical resistivity,Seebeck coefficient,Thermal conductivity,ZT,Electrical conductivity,Power factor,Figure of merit Z
6006,10.1002/adma.201004200,80,1(a),124,Na0.0125Pb0.9875Se1,Na0.0125Pb0.9875Se1,432.5,0.0092755,0.0000046837,0.000041388,2.7884,0.037666,213506.4158677968,0.0003657293,0.000131161
6006,10.1002/adma.201004200,80,1(a),124,Na0.0125Pb0.9875Se1,Na0.0125Pb0.9875Se1,433,0.0092675,0.0000046914,0.000041529,2.7853,0.038774,213155.9875516903,0.0003676211,0.0001319862
6006,10.1002/adma.201004200,80,1(a),124,Na0.0125Pb0.9875Se1,Na0.0125Pb0.9875Se1,433.5,0.0092596,0.000004699,0.000041671,2.7823,0.039881,212811.2364332837,0.0003695408,0.0001328185
6006,10.1002/adma.201004200,80,1(a),124,Na0.0125Pb0.9875Se1,Na0.0125Pb0.9875Se1,434,0.0092517,0.0000047067,0.000041813,2.7792,0.040989,212463.0845390613,0.0003714549,0.0001336553
6006,10.1002/adma.201004200,80,1(a),124,Na0.0125Pb0.9875Se1,Na0.0125Pb0.9875Se1,434.5,0.0092438,0.0000047144,0.000041955,2.7762,0.042096,212116.0699134566,0.0003733714,0.0001344901
6006,10.1002/adma.201004200,80,1(a),124,Na0.0125Pb0.9875Se1,Na0.0125Pb0.9875Se1,435,0.0092359,0.0000047221,0.000042098,2.7731,0.043204,211770.1869930751,0.0003753079,0.0001353388
6006,10.1002/adma.201004200,80,1(a),124,Na0.0125Pb0.9875Se1,Na0.0125Pb0.9875Se1,435.5,0.009228,0.0000047298,0.00004224,2.7701,0.044312,211425.4302507506,0.000377229,0.0001361788
6006,10.1002/adma.201004200,80,1(a),124,Na0.0125Pb0.9875Se1,Na0.0125Pb0.9875Se1,436,0.0092201,0.0000047375,0.000042383,2.7671,0.045419,211081.7941952507,0.0003791702,0.000137028
6006,10.1002/adma.201004200,80,1(a),124,Na0.0125Pb0.9875Se1,Na0.0125Pb0.9875Se1,436.5,0.0092121,0.0000047452,0.000042526,2.7641,0.046527,210739.2733709854,0.0003811137,0.0001378798
6006,10.1002/adma.201004200,80,1(a),124,Na0.0125Pb0.9875Se1,Na0.0125Pb0.9875Se1,437,0.0092042,0.000004753,0.000042669,2.761,0.047635,210393.4357248054,0.0003830515,0.0001387365
6006,10.1002/adma.201004200,80,1(a),124,Na0.0125Pb0.9875Se1,Na0.0125Pb0.9875Se1,437.5,0.0091963,0.0000047607,0.000042812,2.758,0.048742,210053.1434452917,0.0003849995,0.0001395937
6006,10.1002/adma.201004200,80,1(a),124,Na0.0125Pb0.9875Se1,Na0.0125Pb0.9875Se1,438,0.0091884,0.0000047685,0.000042955,2.755,0.04985,209709.5522701059,0.0003869418,0.0001404507
6006,10.1002/adma.201004200,80,1(a),124,Na0.0125Pb0.9875Se1,Na0.0125Pb0.9875Se1,438.5,0.0091805,0.0000047763,0.000043099,2.752,0.050957,209367.0833071624,0.0003889043,0.000141317
6006,10.1002/adma.201004200,80,1(a),124,Na0.0125Pb0.9875Se1,Na0.0125Pb0.9875Se1,439,0.0091726,0.0000047841,0.000043242,2.749,0.052065,209025.7310674944,0.0003908511,0.0001421794
6006,10.1002/adma.201004200,80,1(a),124,Na0.0125Pb0.9875Se1,Na0.0125Pb0.9875Se1,439.5,0.0091647,0.0000047918,0.000043386,2.746,0.053173,208689.8451521349,0.0003928263,0.000143054
6006,10.1002/adma.201004200,80,1(a),124,Na0.0125Pb0.9875Se1,Na0.0125Pb0.9875Se1,440,0.0091567,0.0000047997,0.00004353,2.7431,0.05428,208346.3549805196,0.0003947874,0.0001439201
6006,10.1002/adma.201004200,80,1(a),124,Na0.0125Pb0.9875Se1,Na0.0125Pb0.9875Se1,440.5,0.0091488,0.0000048075,0.000043674,2.7401,0.055388,208008.3203328133,0.0003967589,0.0001447972
6006,10.1002/adma.201004200,80,1(a),124,Na0.0125Pb0.9875Se1,Na0.0125Pb0.9875Se1,441,0.0091409,0.0000048153,0.000043818,2.7371,0.056495,207671.380807011,0.0003987326,0.000145677
6006,10.1002/adma.201004200,80,1(a),124,Na0.0125Pb0.9875Se1,Na0.0125Pb0.9875Se1,441.5,0.009133,0.0000048231,0.000043962,2.7341,0.057603,207335.5310899629,0.0004007086,0.0001465596
6006,10.1002/adma.201004200,80,1(a),124,Na0.0125Pb0.9875Se1,Na0.0125Pb0.9875Se1,442,0.0091251,0.000004831,0.000044107,2.7312,0.058711,206996.481059822,0.0004026966,0.0001474431
6006,10.1002/adma.201004200,80,1(a),124,Na0.0125Pb0.9875Se1,Na0.0125Pb0.9875Se1,442.5,0.0091172,0.0000048388,0.000044251,2.7282,0.059818,206662.8089608994,0.000404677,0.0001483311
6006,10.1002/adma.201004200,80,1(a),124,Na0.0125Pb0.9875Se1,Na0.0125Pb0.9875Se1,443,0.0091093,0.0000048467,0.000044396,2.7253,0.060926,206325.9537417212,0.0004066694,0.0001492201
6006,10.1002/adma.201004200,80,1(a),124,Na0.0125Pb0.9875Se1,Na0.0125Pb0.9875Se1,443.5,0.0091013,0.0000048546,0.000044541,2.7223,0.062034,205990.1948667243,0.0004086641,0.0001501172
6006,10.1002/adma.201004200,80,1(a),124,Na0.0125Pb0.9875Se1,Na0.0125Pb0.9875Se1,444,0.0090934,0.0000048625,0.000044686,2.7194,0.063141,205655.5269922879,0.0004106609,0.0001510116
6006,10.1002/adma.201004200,80,1(a),124,Na0.0125Pb0.9875Se1,Na0.0125Pb0.9875Se1,444.5,0.0090855,0.0000048704,0.000044831,2.7164,0.064249,205321.9448094612,0.0004126599,0.0001519142
6006,10.1002/adma.201004200,80,1(a),124,Na0.0125Pb0.9875Se1,Na0.0125Pb0.9875Se1,445,0.0090776,0.0000048783,0.000044976,2.7135,0.065356,204989.4430436832,0.000414661,0.0001528141
6006,10.1002/adma.201004200,80,1(a),124,Na0.0125Pb0.9875Se1,Na0.0125Pb0.9875Se1,445.5,0.0090697,0.0000048862,0.000045121,2.7106,0.066464,204658.0164545045,0.0004166642,0.0001537166
6006,10.1002/adma.201004200,80,1(a),124,Na0.0125Pb0.9875Se1,Na0.0125Pb0.9875Se1,446,0.0090618,0.0000048942,0.000045267,2.7076,0.067572,204323.4849413592,0.0004186795,0.0001546312
6006,10.1002/adma.201004200,80,1(a),124,Na0.0125Pb0.9875Se1,Na0.0125Pb0.9875Se1,446.5,0.0090539,0.0000049021,0.000045412,2.7047,0.068679,203994.2065645336,0.000420687,0.0001555392
6006,10.1002/adma.201004200,80,1(a),124,Na0.0125Pb0.9875Se1,Na0.0125Pb0.9875Se1,447,0.0090459,0.0000049101,0.000045558,2.7018,0.069787,203661.8398810615,0.0004227065,0.0001564537
6006,10.1002/adma.201004200,80,1(a),124,Na0.0125Pb0.9875Se1,Na0.0125Pb0.9875Se1,447.5,0.009038,0.0000049181,0.000045704,2.6989,0.070895,203330.5544824221,0.0004247282,0.0001573708
6006,10.1002/adma.201004200,80,1(a),124,Na0.0125Pb0.9875Se1,Na0.0125Pb0.9875Se1,448,0.0090301,0.000004926,0.00004585,2.696,0.072002,203004.4660982542,0.0004267606,0.000158294
6006,10.1002/adma.201004200,80,1(a),124,Na0.0125Pb0.9875Se1,Na0.0125Pb0.9875Se1,448.5,0.0090222,0.000004934,0.000045995,2.6931,0.07311,202675.3141467369,0.0004287677,0.0001592097
6006,10.1002/adma.201004200,80,1(a),124,Na0.0125Pb0.9875Se1,Na0.0125Pb0.9875Se1,449,0.0090143,0.000004942,0.000046141,2.6902,0.074217,202347.2278429786,0.0004307956,0.0001601352
6006,10.1002/adma.201004200,80,1(a),124,Na0.0125Pb0.9875Se1,Na0.0125Pb0.9875Se1,449.5,0.0090064,0.00000495,0.000046288,2.6873,0.075325,202020.202020202,0.0004328442,0.0001610703
6006,10.1002/adma.201004200,80,1(a),124,Na0.0125Pb0.9875Se1,Na0.0125Pb0.9875Se1,450,0.0089985,0.0000049581,0.000046434,2.6844,0.076433,201690.1635707227,0.0004348675,0.000161998
6006,10.1002/adma.201004200,80,1(a),124,Na0.0125Pb0.9875Se1,Na0.0125Pb0.9875Se1,450.5,0.0089905,0.0000049661,0.00004658,2.6815,0.07754,201365.2564386541,0.0004369015,0.0001629317
6006,10.1002/adma.201004200,80,1(a),124,Na0.0125Pb0.9875Se1,Na0.0125Pb0.9875Se1,451,0.0089826,0.0000049742,0.000046726,2.6787,0.078648,201037.3527401391,0.0004389287,0.0001638588
6006,10.1002/adma.201004200,80,1(a),124,Na0.0125Pb0.9875Se1,Na0.0125Pb0.9875Se1,451.5,0.0089747,0.0000049822,0.000046873,2.6758,0.079756,200714.543775842,0.0004409855,0.0001648051
6006,10.1002/adma.201004200,80,1(a),124,Na0.0125Pb0.9875Se1,Na0.0125Pb0.9875Se1,452,0.0089668,0.0000049903,0.000047019,2.6729,0.080863,200388.7541831152,0.0004430167,0.0001657438
6006,10.1002/adma.201004200,80,1(a),124,Na0.0125Pb0.9875Se1,Na0.0125Pb0.9875Se1,452.5,0.0089589,0.0000049984,0.000047166,2.6701,0.081971,200064.0204865557,0.0004450687,0.0001666862
6006,10.1002/adma.201004200,80,1(a),124,Na0.0125Pb0.9875Se1,Na0.0125Pb0.9875Se1,453,0.008951,0.0000050065,0.000047313,2.6672,0.083078,199740.3375611705,0.0004471227,0.0001676375
6006,10.1002/adma.201004200,80,1(a),124,Na0.0125Pb0.9875Se1,Na0.0125Pb0.9875Se1,453.5,0.0089431,0.0000050146,0.00004746,2.6643,0.084186,199417.7003150799,0.0004491787,0.0001685916
6006,10.1002/adma.201004200,80,1(a),124,Na0.0125Pb0.9875Se1,Na0.0125Pb0.9875Se1,454,0.0089351,0.0000050227,0.000047606,2.6615,0.085294,199096.1036892508,0.0004512177,0.0001695351
6006,10.1002/adma.201004200,80,1(a),124,Na0.0125Pb0.9875Se1,Na0.0125Pb0.9875Se1,454.5,0.0089272,0.0000050308,0.000047753,2.6586,0.086401,198775.5426572314,0.0004532776,0.0001704949
6006,10.1002/adma.201004200,80,1(a),124,Na0.0125Pb0.9875Se1,Na0.0125Pb0.9875Se1,455,0.0089193,0.0000050389,0.0000479,2.6558,0.087509,198456.0122248903,0.0004553395,0.000171451
6006,10.1002/adma.201004200,80,1(a),124,Na0.0125Pb0.9875Se1,Na0.0125Pb0.9875Se1,455.5,0.0089114,0.0000050471,0.000048047,2.653,0.088617,198133.5816607557,0.0004573942,0.0001724064
6006,10.1002/adma.201004200,80,1(a),124,Na0.0125Pb0.9875Se1,Na0.0125Pb0.9875Se1,456,0.0089035,0.0000050553,0.000048194,2.6501,0.089724,197812.1971000732,0.0004594508,0.0001733711
6006,10.1002/adma.201004200,80,1(a),124,Na0.0125Pb0.9875Se1,Na0.0125Pb0.9875Se1,456.5,0.0088956,0.0000050634,0.000048342,2.6473,0.090832,197495.7538412924,0.0004615375,0.0001743427
6006,10.1002/adma.201004200,80,1(a),124,Na0.0125Pb0.9875Se1,Na0.0125Pb0.9875Se1,457,0.0088877,0.0000050716,0.000048489,2.6445,0.091939,197176.4334726713,0.0004635979,0.0001753064
6006,10.1002/adma.201004200,80,1(a),124,Na0.0125Pb0.9875Se1,Na0.0125Pb0.9875Se1,457.5,0.0088797,0.0000050798,0.000048636,2.6417,0.093047,196858.1440214182,0.0004656602,0.0001762729
6006,10.1002/adma.201004200,80,1(a),124,Na0.0125Pb0.9875Se1,Na0.0125Pb0.9875Se1,458,0.0088718,0.000005088,0.000048783,2.6389,0.094155,196540.8805031446,0.0004677243,0.0001772421
6006,10.1002/adma.201004200,80,1(a),124,Na0.0125Pb0.9875Se1,Na0.0125Pb0.9875Se1,458.5,0.0088639,0.0000050962,0.000048931,2.636,0.095262,196224.637965543,0.0004698094,0.0001782282
6006,10.1002/adma.201004200,80,1(a),124,Na0.0125Pb0.9875Se1,Na0.0125Pb0.9875Se1,459,0.008856,0.0000051044,0.000049078,2.6332,0.09637,195909.4114881279,0.0004718772,0.000179203
6006,10.1002/adma.201004200,80,1(a),124,Na0.0125Pb0.9875Se1,Na0.0125Pb0.9875Se1,459.5,0.0088481,0.0000051127,0.000049226,2.6304,0.097477,195591.3705087331,0.0004739568,0.0001801843
6006,10.1002/adma.201004200,80,1(a),124,Na0.0125Pb0.9875Se1,Na0.0125Pb0.9875Se1,460,0.0088402,0.0000051209,0.000049373,2.6276,0.098585,195278.173758519,0.0004760283,0.0001811647
6006,10.1002/adma.201004200,80,1(a),124,Na0.0125Pb0.9875Se1,Na0.0125Pb0.9875Se1,460.5,0.0088323,0.0000051292,0.000049521,2.6248,0.099693,194962.1773375965,0.0004781115,0.0001821516
6006,10.1002/adma.201004200,80,1(a),124,Na0.0125Pb0.9875Se1,Na0.0125Pb0.9875Se1,461,0.0088243,0.0000051375,0.000049668,2.6221,0.1008,194647.201946472,0.0004801772,0.0001831269
6006,10.1002/adma.201004200,80,1(a),124,Na0.0125Pb0.9875Se1,Na0.0125Pb0.9875Se1,461.5,0.0088164,0.0000051457,0.000049816,2.6193,0.10191,194337.0192587986,0.0004822733,0.000184123
6006,10.1002/adma.201004200,80,1(a),124,Na0.0125Pb0.9875Se1,Na0.0125Pb0.9875Se1,462,0.0088085,0.000005154,0.000049964,2.6165,0.10302,194024.0589833139,0.0004843619,0.0001851183
6006,10.1002/adma.201004200,80,1(a),124,Na0.0125Pb0.9875Se1,Na0.0125Pb0.9875Se1,462.5,0.0088006,0.0000051623,0.000050112,2.6137,0.10412,193712.1050694458,0.0004864523,0.0001861163
6006,10.1002/adma.201004200,80,1(a),124,Na0.0125Pb0.9875Se1,Na0.0125Pb0.9875Se1,463,0.0087927,0.0000051707,0.000050259,2.6109,0.10523,193397.4123426228,0.0004885155,0.0001871062
6006,10.1002/adma.201004200,80,1(a),124,Na0.0125Pb0.9875Se1,Na0.0125Pb0.9875Se1,463.5,0.0087848,0.000005179,0.000050407,2.6082,0.10634,193087.4686232863,0.0004906093,0.0001881026
6006,10.1002/adma.201004200,80,1(a),124,Na0.0125Pb0.9875Se1,Na0.0125Pb0.9875Se1,464,0.0087769,0.0000051873,0.000050555,2.6054,0.10745,192778.516762092,0.0004927049,0.0001891091
6006,10.1002/adma.201004200,80,1(a),124,Na0.0125Pb0.9875Se1,Na0.0125Pb0.9875Se1,464.5,0.0087689,0.0000051957,0.000050703,2.6026,0.10855,192466.8475855034,0.0004947927,0.0001901148
6006,10.1002/adma.201004200,80,1(a),124,Na0.0125Pb0.9875Se1,Na0.0125Pb0.9875Se1,465,0.008761,0.000005204,0.000050851,2.5999,0.10966,192159.8770176787,0.0004968917,0.0001911195
6006,10.1002/adma.201004200,80,1(a),124,Na0.0125Pb0.9875Se1,Na0.0125Pb0.9875Se1,465.5,0.0087531,0.0000052124,0.000050999,2.5971,0.11077,191850.2033612156,0.0004989828,0.0001921308
6006,10.1002/adma.201004200,80,1(a),124,Na0.0125Pb0.9875Se1,Na0.0125Pb0.9875Se1,466,0.0087452,0.0000052208,0.000051147,2.5944,0.11188,191541.5262028808,0.0005010756,0.0001931374
6006,10.1002/adma.201004200,80,1(a),124,Na0.0125Pb0.9875Se1,Na0.0125Pb0.9875Se1,466.5,0.0087373,0.0000052292,0.000051295,2.5916,0.11298,191233.8407404574,0.0005031701,0.0001941542
6006,10.1002/adma.201004200,80,1(a),124,Na0.0125Pb0.9875Se1,Na0.0125Pb0.9875Se1,467,0.0087294,0.0000052376,0.000051443,2.5889,0.11409,190927.1422025355,0.0005052662,0.0001951664
6006,10.1002/adma.201004200,80,1(a),124,Na0.0125Pb0.9875Se1,Na0.0125Pb0.9875Se1,467.5,0.0087215,0.000005246,0.000051591,2.5861,0.1152,190621.4258482653,0.0005073639,0.0001961888
6006,10.1002/adma.201004200,80,1(a),124,Na0.0125Pb0.9875Se1,Na0.0125Pb0.9875Se1,468,0.0087135,0.0000052545,0.000051739,2.5834,0.11631,190313.0649919117,0.0005094536,0.0001972028
6006,10.1002/adma.201004200,80,1(a),124,Na0.0125Pb0.9875Se1,Na0.0125Pb0.9875Se1,468.5,0.0087056,0.0000052629,0.000051887,2.5807,0.11741,190009.3104562123,0.0005115546,0.0001982232
6006,10.1002/adma.201004200,80,1(a),124,Na0.0125Pb0.9875Se1,Na0.0125Pb0.9875Se1,469,0.0086977,0.0000052713,0.000052035,2.578,0.11852,189706.5240073606,0.0005136572,0.0001992464
6006,10.1002/adma.201004200,80,1(a),124,Na0.0125Pb0.9875Se1,Na0.0125Pb0.9875Se1,469.5,0.0086898,0.0000052798,0.000052183,2.5752,0.11963,189401.1136785484,0.0005157516,0.0002002763
6006,10.1002/adma.201004200,80,1(a),124,Na0.0125Pb0.9875Se1,Na0.0125Pb0.9875Se1,470,0.0086819,0.0000052883,0.000052331,2.5725,0.12074,189096.6851351096,0.0005178476,0.0002013013
6006,10.1002/adma.201004200,80,1(a),124,Na0.0125Pb0.9875Se1,Na0.0125Pb0.9875Se1,470.5,0.008674,0.0000052968,0.000052479,2.5698,0.12185,188793.233650506,0.0005199451,0.000202329
6006,10.1002/adma.201004200,80,1(a),124,Na0.0125Pb0.9875Se1,Na0.0125Pb0.9875Se1,471,0.0086661,0.0000053053,0.000052627,2.5671,0.12295,188490.7545284904,0.0005220442,0.0002033595
6006,10.1002/adma.201004200,80,1(a),124,Na0.0125Pb0.9875Se1,Na0.0125Pb0.9875Se1,471.5,0.0086581,0.0000053138,0.000052775,2.5644,0.12406,188189.2431028642,0.0005241448,0.0002043928
6006,10.1002/adma.201004200,80,1(a),124,Na0.0125Pb0.9875Se1,Na0.0125Pb0.9875Se1,472,0.0086502,0.0000053223,0.000052923,2.5617,0.12517,187888.6947372377,0.0005262469,0.0002054288
6006,10.1002/adma.201004200,80,1(a),124,Na0.0125Pb0.9875Se1,Na0.0125Pb0.9875Se1,472.5,0.0086423,0.0000053309,0.000053072,2.559,0.12628,187585.5859235776,0.0005283605,0.0002064715
6006,10.1002/adma.201004200,80,1(a),124,Na0.0125Pb0.9875Se1,Na0.0125Pb0.9875Se1,473,0.0086344,0.0000053394,0.00005322,2.5563,0.12738,187286.9610817695,0.0005304657,0.0002075131
6006,10.1002/adma.201004200,80,1(a),124,Na0.0125Pb0.9875Se1,Na0.0125Pb0.9875Se1,473.5,0.0086265,0.000005348,0.000053368,2.5536,0.12849,186985.7890800299,0.0005325623,0.0002085536
6006,10.1002/adma.201004200,80,1(a),124,Na0.0125Pb0.9875Se1,Na0.0125Pb0.9875Se1,474,0.0086186,0.0000053565,0.000053516,2.5509,0.1296,186689.0693549892,0.0005346704,0.0002096007
6006,10.1002/adma.201004200,80,1(a),124,Na0.0125Pb0.9875Se1,Na0.0125Pb0.9875Se1,474.5,0.0086107,0.0000053651,0.000053664,2.5482,0.13071,186389.8156604723,0.00053677,0.0002106467
6006,10.1002/adma.201004200,80,1(a),124,Na0.0125Pb0.9875Se1,Na0.0125Pb0.9875Se1,475,0.0086027,0.0000053737,0.000053812,2.5455,0.13181,186091.5198094423,0.000538871,0.0002116956
6006,10.1002/adma.201004200,80,1(a),124,Na0.0125Pb0.9875Se1,Na0.0125Pb0.9875Se1,475.5,0.0085948,0.0000053823,0.00005396,2.5428,0.13292,185794.1772104862,0.0005409735,0.0002127472
6006,10.1002/adma.201004200,80,1(a),124,Na0.0125Pb0.9875Se1,Na0.0125Pb0.9875Se1,476,0.0085869,0.0000053909,0.000054108,2.5401,0.13403,185497.7833014895,0.0005430773,0.0002138016
6006,10.1002/adma.201004200,80,1(a),124,Na0.0125Pb0.9875Se1,Na0.0125Pb0.9875Se1,476.5,0.008579,0.0000053996,0.000054257,2.5375,0.13514,185198.9036224906,0.0005451926,0.0002148542
6006,10.1002/adma.201004200,80,1(a),124,Na0.0125Pb0.9875Se1,Na0.0125Pb0.9875Se1,477,0.0085711,0.0000054082,0.000054405,2.5348,0.13624,184904.4044229134,0.0005472993,0.0002159142
6006,10.1002/adma.201004200,80,1(a),124,Na0.0125Pb0.9875Se1,Na0.0125Pb0.9875Se1,477.5,0.0085632,0.0000054169,0.000054553,2.5321,0.13735,184607.4322952242,0.0005493972,0.000216973
6006,10.1002/adma.201004200,80,1(a),124,Na0.0125Pb0.9875Se1,Na0.0125Pb0.9875Se1,478,0.0085553,0.0000054255,0.000054701,2.5295,0.13846,184314.809694959,0.0005515067,0.0002180299
6006,10.1002/adma.201004200,80,1(a),124,Na0.0125Pb0.9875Se1,Na0.0125Pb0.9875Se1,478.5,0.0085473,0.0000054342,0.000054849,2.5268,0.13957,184019.7269147252,0.0005536073,0.0002190942
6006,10.1002/adma.201004200,80,1(a),124,Na0.0125Pb0.9875Se1,Na0.0125Pb0.9875Se1,479,0.0085394,0.0000054429,0.000054997,2.5242,0.14067,183725.5874625659,0.0005557093,0.0002201526
6006,10.1002/adma.201004200,80,1(a),124,Na0.0125Pb0.9875Se1,Na0.0125Pb0.9875Se1,479.5,0.0085315,0.0000054516,0.000055145,2.5215,0.14178,183432.3868222173,0.0005578126,0.0002212225
6006,10.1002/adma.201004200,80,1(a),124,Na0.0125Pb0.9875Se1,Na0.0125Pb0.9875Se1,480,0.0085236,0.0000054603,0.000055293,2.5189,0.14289,183140.1205061993,0.0005599172,0.0002222864
6006,10.1002/adma.201004200,80,1(a),124,Na0.0125Pb0.9875Se1,Na0.0125Pb0.9875Se1,480.5,0.0085157,0.0000054691,0.000055441,2.5162,0.144,182845.4407489349,0.0005620129,0.0002233578
6006,10.1002/adma.201004200,80,1(a),124,Na0.0125Pb0.9875Se1,Na0.0125Pb0.9875Se1,481,0.0085078,0.0000054778,0.000055589,2.5136,0.14511,182555.0403446639,0.0005641201,0.0002244271
6006,10.1002/adma.201004200,80,1(a),124,Na0.0125Pb0.9875Se1,Na0.0125Pb0.9875Se1,481.5,0.0084999,0.0000054866,0.000055737,2.5109,0.14621,182262.2389093428,0.0005662183,0.0002255041
6006,10.1002/adma.201004200,80,1(a),124,Na0.0125Pb0.9875Se1,Na0.0125Pb0.9875Se1,482,0.0084919,0.0000054953,0.000055885,2.5083,0.14732,181973.6866049169,0.0005683281,0.000226579
6006,10.1002/adma.201004200,80,1(a),124,Na0.0125Pb0.9875Se1,Na0.0125Pb0.9875Se1,482.5,0.008484,0.0000055041,0.000056033,2.5056,0.14843,181682.7455896513,0.0005704288,0.0002276616
6006,10.1002/adma.201004200,80,1(a),124,Na0.0125Pb0.9875Se1,Na0.0125Pb0.9875Se1,483,0.0084761,0.0000055129,0.000056181,2.503,0.14954,181392.7334070997,0.0005725307,0.0002287378
6006,10.1002/adma.201004200,80,1(a),124,Na0.0125Pb0.9875Se1,Na0.0125Pb0.9875Se1,483.5,0.0084682,0.0000055217,0.000056329,2.5004,0.15064,181103.6456163863,0.0005746339,0.0002298168
6006,10.1002/adma.201004200,80,1(a),124,Na0.0125Pb0.9875Se1,Na0.0125Pb0.9875Se1,484,0.0084603,0.0000055305,0.000056477,2.4978,0.15175,180815.4778049001,0.0005767384,0.0002308985
6006,10.1002/adma.201004200,80,1(a),124,Na0.0125Pb0.9875Se1,Na0.0125Pb0.9875Se1,484.5,0.0084524,0.0000055393,0.000056625,2.4951,0.15286,180528.2255880707,0.000578844,0.0002319923
6006,10.1002/adma.201004200,80,1(a),124,Na0.0125Pb0.9875Se1,Na0.0125Pb0.9875Se1,485,0.0084445,0.0000055482,0.000056772,2.4925,0.15397,180238.6359540031,0.0005809199,0.0002330672
6006,10.1002/adma.201004200,80,1(a),124,Na0.0125Pb0.9875Se1,Na0.0125Pb0.9875Se1,485.5,0.0084365,0.000005557,0.00005692,2.4899,0.15507,179953.2121648371,0.000583028,0.0002341572
6006,10.1002/adma.201004200,80,1(a),124,Na0.0125Pb0.9875Se1,Na0.0125Pb0.9875Se1,486,0.0084286,0.0000055659,0.000057068,2.4873,0.15618,179665.4629080652,0.0005851267,0.0002352457
6006,10.1002/adma.201004200,80,1(a),124,Na0.0125Pb0.9875Se1,Na0.0125Pb0.9875Se1,486.5,0.0084207,0.0000055748,0.000057216,2.4847,0.15729,179378.6324173064,0.0005872266,0.000236337
6006,10.1002/adma.201004200,80,1(a),124,Na0.0125Pb0.9875Se1,Na0.0125Pb0.9875Se1,487,0.0084128,0.0000055837,0.000057363,2.4821,0.1584,179092.7162992281,0.000589307,0.0002374228
6006,10.1002/adma.201004200,80,1(a),124,Na0.0125Pb0.9875Se1,Na0.0125Pb0.9875Se1,487.5,0.0084049,0.0000055926,0.000057511,2.4795,0.1595,178807.7101884633,0.0005914092,0.0002385195
6006,10.1002/adma.201004200,80,1(a),124,Na0.0125Pb0.9875Se1,Na0.0125Pb0.9875Se1,488,0.008397,0.0000056015,0.000057659,2.4769,0.16061,178523.6097473891,0.0005935125,0.0002396191
6006,10.1002/adma.201004200,80,1(a),124,Na0.0125Pb0.9875Se1,Na0.0125Pb0.9875Se1,488.5,0.0083891,0.0000056104,0.000057806,2.4743,0.16172,178240.4106659062,0.0005955963,0.0002407131
6006,10.1002/adma.201004200,80,1(a),124,Na0.0125Pb0.9875Se1,Na0.0125Pb0.9875Se1,489,0.0083811,0.0000056194,0.000057954,2.4717,0.16283,177954.941808734,0.0005976912,0.0002418138
6006,10.1002/adma.201004200,80,1(a),124,Na0.0125Pb0.9875Se1,Na0.0125Pb0.9875Se1,489.5,0.0083732,0.0000056283,0.000058102,2.4691,0.16393,177673.5426327666,0.0005997979,0.0002429217
6006,10.1002/adma.201004200,80,1(a),124,Na0.0125Pb0.9875Se1,Na0.0125Pb0.9875Se1,490,0.0083653,0.0000056373,0.000058249,2.4665,0.16504,177389.8852287442,0.0006018743,0.0002440196
6006,10.1002/adma.201004200,80,1(a),124,Na0.0125Pb0.9875Se1,Na0.0125Pb0.9875Se1,490.5,0.0083574,0.0000056463,0.000058397,2.4639,0.16615,177107.1321042099,0.0006039724,0.0002451286
6006,10.1002/adma.201004200,80,1(a),124,Na0.0125Pb0.9875Se1,Na0.0125Pb0.9875Se1,491,0.0083495,0.0000056553,0.000058544,2.4613,0.16726,176825.2789418775,0.0006060509,0.0002462321
6006,10.1002/adma.201004200,80,1(a),124,Na0.0125Pb0.9875Se1,Na0.0125Pb0.9875Se1,491.5,0.0083416,0.0000056643,0.000058691,2.4587,0.16837,176544.3214519005,0.0006081305,0.0002473382
6006,10.1002/adma.201004200,80,1(a),124,Na0.0125Pb0.9875Se1,Na0.0125Pb0.9875Se1,492,0.0083337,0.0000056733,0.000058839,2.4562,0.16947,176264.2553716532,0.0006102318,0.0002484455
6006,10.1002/adma.201004200,80,1(a),124,Na0.0125Pb0.9875Se1,Na0.0125Pb0.9875Se1,492.5,0.0083257,0.0000056823,0.000058986,2.4536,0.17058,175985.0764655157,0.0006123134,0.0002495571
6006,10.1002/adma.201004200,80,1(a),124,Na0.0125Pb0.9875Se1,Na0.0125Pb0.9875Se1,493,0.0083178,0.0000056914,0.000059133,2.451,0.17169,175703.693291633,0.0006143852,0.0002506671
6006,10.1002/adma.201004200,80,1(a),124,Na0.0125Pb0.9875Se1,Na0.0125Pb0.9875Se1,493.5,0.0083099,0.0000057005,0.000059281,2.4485,0.1728,175423.2084904833,0.0006164787,0.0002517781
6006,10.1002/adma.201004200,80,1(a),124,Na0.0125Pb0.9875Se1,Na0.0125Pb0.9875Se1,494,0.008302,0.0000057095,0.000059428,2.4459,0.1739,175146.6853489798,0.0006185633,0.000252898
6006,10.1002/adma.201004200,80,1(a),124,Na0.0125Pb0.9875Se1,Na0.0125Pb0.9875Se1,494.5,0.0082941,0.0000057186,0.000059575,2.4433,0.17501,174867.9746791173,0.000620638,0.0002540163
6006,10.1002/adma.201004200,80,1(a),124,Na0.0125Pb0.9875Se1,Na0.0125Pb0.9875Se1,495,0.0082862,0.0000057277,0.000059722,2.4408,0.17612,174590.1496237582,0.0006227137,0.0002551269
6006,10.1002/adma.201004200,80,1(a),124,Na0.0125Pb0.9875Se1,Na0.0125Pb0.9875Se1,495.5,0.0082783,0.0000057368,0.000059869,2.4382,0.17723,174313.2059684842,0.0006247903,0.0002562506
6006,10.1002/adma.201004200,80,1(a),124,Na0.0125Pb0.9875Se1,Na0.0125Pb0.9875Se1,496,0.0082703,0.000005746,0.000060016,2.4357,0.17833,174034.1106856944,0.000626857,0.0002573621
6006,10.1002/adma.201004200,80,1(a),124,Na0.0125Pb0.9875Se1,Na0.0125Pb0.9875Se1,496.5,0.0082624,0.0000057551,0.000060163,2.4331,0.17944,173758.9268648677,0.0006289355,0.0002584914
6006,10.1002/adma.201004200,80,1(a),124,Na0.0125Pb0.9875Se1,Na0.0125Pb0.9875Se1,497,0.0082545,0.0000057643,0.00006031,2.4306,0.18055,173481.6022760786,0.000631004,0.0002596083
6006,10.1002/adma.201004200,80,1(a),124,Na0.0125Pb0.9875Se1,Na0.0125Pb0.9875Se1,497.5,0.0082466,0.0000057734,0.000060457,2.428,0.18166,173208.1615685731,0.0006330843,0.0002607431
6006,10.1002/adma.201004200,80,1(a),124,Na0.0125Pb0.9875Se1,Na0.0125Pb0.9875Se1,498,0.0082387,0.0000057826,0.000060604,2.4255,0.18276,172932.5908760765,0.0006351546,0.0002618654
6006,10.1002/adma.201004200,80,1(a),124,Na0.0125Pb0.9875Se1,Na0.0125Pb0.9875Se1,498.5,0.0082308,0.0000057918,0.000060751,2.4229,0.18387,172657.8956455679,0.0006372257,0.0002630013
6006,10.1002/adma.201004200,80,1(a),124,Na0.0125Pb0.9875Se1,Na0.0125Pb0.9875Se1,499,0.0082229,0.000005801,0.000060898,2.4204,0.18498,172384.0717117738,0.0006392978,0.000264129
6006,10.1002/adma.201004200,80,1(a),124,Na0.0125Pb0.9875Se1,Na0.0125Pb0.9875Se1,499.5,0.0082149,0.0000058102,0.000061045,2.4178,0.18609,172111.1149358026,0.0006413707,0.0002652704
6006,10.1002/adma.201004200,80,1(a),124,Na0.0125Pb0.9875Se1,Na0.0125Pb0.9875Se1,500,0.008207,0.0000058195,0.000061191,2.4153,0.18719,171836.0683907552,0.0006434124,0.0002663903
6006,10.1002/adma.201004200,80,1(a),124,Na0.0125Pb0.9875Se1,Na0.0125Pb0.9875Se1,500.5,0.0081991,0.0000058287,0.000061338,2.4128,0.1883,171564.8429323863,0.000645487,0.0002675261
6006,10.1002/adma.201004200,80,1(a),124,Na0.0125Pb0.9875Se1,Na0.0125Pb0.9875Se1,501,0.0081912,0.000005838,0.000061485,2.4103,0.18941,171291.538198013,0.0006475514,0.0002686601
6006,10.1002/adma.201004200,80,1(a),124,Na0.0125Pb0.9875Se1,Na0.0125Pb0.9875Se1,501.5,0.0081833,0.0000058473,0.000061631,2.4077,0.19052,171019.1028337865,0.0006495956,0.0002697992
6006,10.1002/adma.201004200,80,1(a),124,Na0.0125Pb0.9875Se1,Na0.0125Pb0.9875Se1,502,0.0081754,0.0000058566,0.000061778,2.4052,0.19163,170747.5326981525,0.0006516616,0.0002709386
6006,10.1002/adma.201004200,80,1(a),124,Na0.0125Pb0.9875Se1,Na0.0125Pb0.9875Se1,502.5,0.0081675,0.0000058659,0.000061924,2.4027,0.19273,170476.8236758213,0.0006537073,0.000272072
6006,10.1002/adma.201004200,80,1(a),124,Na0.0125Pb0.9875Se1,Na0.0125Pb0.9875Se1,503,0.0081595,0.0000058752,0.000062071,2.4002,0.19384,170206.9716775599,0.000655775,0.0002732168
6006,10.1002/adma.201004200,80,1(a),124,Na0.0125Pb0.9875Se1,Na0.0125Pb0.9875Se1,503.5,0.0081516,0.0000058845,0.000062217,2.3977,0.19495,169937.9726399864,0.0006578223,0.0002743555
6006,10.1002/adma.201004200,80,1(a),124,Na0.0125Pb0.9875Se1,Na0.0125Pb0.9875Se1,504,0.0081437,0.0000058939,0.000062363,2.3951,0.19606,169666.9437893415,0.0006598591,0.0002755038
6006,10.1002/adma.201004200,80,1(a),124,Na0.0125Pb0.9875Se1,Na0.0125Pb0.9875Se1,504.5,0.0081358,0.0000059032,0.00006251,2.3926,0.19716,169399.6476487329,0.0006619291,0.0002766568
6006,10.1002/adma.201004200,80,1(a),124,Na0.0125Pb0.9875Se1,Na0.0125Pb0.9875Se1,505,0.0081279,0.0000059126,0.000062656,2.3901,0.19827,169130.3318337111,0.0006639675,0.0002777991
6006,10.1002/adma.201004200,80,1(a),124,Na0.0125Pb0.9875Se1,Na0.0125Pb0.9875Se1,505.5,0.00812,0.000005922,0.000062802,2.3876,0.19938,168861.8709895306,0.0006660066,0.000278944
6006,10.1002/adma.201004200,80,1(a),124,Na0.0125Pb0.9875Se1,Na0.0125Pb0.9875Se1,506,0.0081121,0.0000059314,0.000062948,2.3851,0.20049,168594.2610513538,0.0006680464,0.0002800916
6006,10.1002/adma.201004200,80,1(a),124,Na0.0125Pb0.9875Se1,Na0.0125Pb0.9875Se1,506.5,0.0081041,0.0000059408,0.000063094,2.3826,0.20159,168327.49798007,0.000670087,0.0002812419
6006,10.1002/adma.201004200,80,1(a),124,Na0.0125Pb0.9875Se1,Na0.0125Pb0.9875Se1,507,0.0080962,0.0000059503,0.00006324,2.3801,0.2027,168058.7533401677,0.000672117,0.0002823902
6006,10.1002/adma.201004200,80,1(a),124,Na0.0125Pb0.9875Se1,Na0.0125Pb0.9875Se1,507.5,0.0080883,0.0000059597,0.000063386,2.3776,0.20381,167793.6808899777,0.0006741589,0.000283546
6006,10.1002/adma.201004200,80,1(a),124,Na0.0125Pb0.9875Se1,Na0.0125Pb0.9875Se1,508,0.0080804,0.0000059692,0.000063532,2.3751,0.20492,167526.6367352409,0.0006761903,0.0002846997
6006,10.1002/adma.201004200,80,1(a),124,Na0.0125Pb0.9875Se1,Na0.0125Pb0.9875Se1,508.5,0.0080725,0.0000059787,0.000063678,2.3726,0.20602,167260.441233044,0.0006782223,0.0002858562
6006,10.1002/adma.201004200,80,1(a),124,Na0.0125Pb0.9875Se1,Na0.0125Pb0.9875Se1,509,0.0080646,0.0000059882,0.000063824,2.3702,0.20713,166995.0903443439,0.000680255,0.0002870032
6006,10.1002/adma.201004200,80,1(a),124,Na0.0125Pb0.9875Se1,Na0.0125Pb0.9875Se1,509.5,0.0080567,0.0000059977,0.00006397,2.3677,0.20824,166730.580055688,0.0006822884,0.000288165
6006,10.1002/adma.201004200,80,1(a),124,Na0.0125Pb0.9875Se1,Na0.0125Pb0.9875Se1,510,0.0080487,0.0000060072,0.000064115,2.3652,0.20935,166466.9063790119,0.000684301,0.0002893206
6006,10.1002/adma.201004200,80,1(a),124,Na0.0125Pb0.9875Se1,Na0.0125Pb0.9875Se1,510.5,0.0080408,0.0000060167,0.000064261,2.3627,0.21045,166204.0653514385,0.0006863357,0.0002904879
6006,10.1002/adma.201004200,80,1(a),124,Na0.0125Pb0.9875Se1,Na0.0125Pb0.9875Se1,511,0.0080329,0.0000060263,0.000064407,2.3602,0.21156,165939.2994042779,0.0006883596,0.0002916531
6006,10.1002/adma.201004200,80,1(a),124,Na0.0125Pb0.9875Se1,Na0.0125Pb0.9875Se1,511.5,0.008025,0.0000060359,0.000064552,2.3578,0.21267,165675.3756689143,0.0006903628,0.0002927996
6006,10.1002/adma.201004200,80,1(a),124,Na0.0125Pb0.9875Se1,Na0.0125Pb0.9875Se1,512,0.0080171,0.0000060455,0.000064698,2.3553,0.21378,165412.2901331569,0.0006923879,0.0002939702
6006,10.1002/adma.201004200,80,1(a),124,Na0.0125Pb0.9875Se1,Na0.0125Pb0.9875Se1,512.5,0.0080092,0.0000060551,0.000064843,2.3528,0.21489,165150.0388102591,0.0006943923,0.0002951344
6006,10.1002/adma.201004200,80,1(a),124,Na0.0125Pb0.9875Se1,Na0.0125Pb0.9875Se1,513,0.0080013,0.0000060647,0.000064988,2.3503,0.21599,164888.6177387175,0.0006963972,0.0002963014
6006,10.1002/adma.201004200,80,1(a),124,Na0.0125Pb0.9875Se1,Na0.0125Pb0.9875Se1,513.5,0.0079933,0.0000060743,0.000065134,2.3479,0.2171,164628.022982072,0.0006984242,0.0002974676
6006,10.1002/adma.201004200,80,1(a),124,Na0.0125Pb0.9875Se1,Na0.0125Pb0.9875Se1,514,0.0079854,0.0000060839,0.000065279,2.3454,0.21821,164368.2506287085,0.0007004303,0.00029864
6006,10.1002/adma.201004200,80,1(a),124,Na0.0125Pb0.9875Se1,Na0.0125Pb0.9875Se1,514.5,0.0079775,0.0000060936,0.000065424,2.343,0.21932,164106.6036497309,0.0007024255,0.0002997975
6006,10.1002/adma.201004200,80,1(a),124,Na0.0125Pb0.9875Se1,Na0.0125Pb0.9875Se1,515,0.0079696,0.0000061033,0.000065569,2.3405,0.22042,163845.7883440106,0.0007044212,0.0003009704
6006,10.1002/adma.201004200,80,1(a),124,Na0.0125Pb0.9875Se1,Na0.0125Pb0.9875Se1,515.5,0.0079617,0.000006113,0.000065715,2.338,0.22153,163585.8007524947,0.0007064389,0.0003021552
6006,10.1002/adma.201004200,80,1(a),124,Na0.0125Pb0.9875Se1,Na0.0125Pb0.9875Se1,516,0.0079538,0.0000061227,0.00006586,2.3356,0.22264,163326.6369412187,0.0007084358,0.0003033207
6006,10.1002/adma.201004200,80,1(a),124,Na0.0125Pb0.9875Se1,Na0.0125Pb0.9875Se1,516.5,0.0079459,0.0000061324,0.000066005,2.3331,0.22375,163068.2930011089,0.0007104331,0.0003045018
6006,10.1002/adma.201004200,80,1(a),124,Na0.0125Pb0.9875Se1,Na0.0125Pb0.9875Se1,517,0.0079379,0.0000061421,0.00006615,2.3307,0.22485,162810.765047785,0.000712431,0.0003056725
6006,10.1002/adma.201004200,80,1(a),124,Na0.0125Pb0.9875Se1,Na0.0125Pb0.9875Se1,517.5,0.00793,0.0000061519,0.000066295,2.3282,0.22596,162551.4068824266,0.0007144178,0.0003068541
6006,10.1002/adma.201004200,80,1(a),124,Na0.0125Pb0.9875Se1,Na0.0125Pb0.9875Se1,518,0.0079221,0.0000061617,0.000066439,2.3258,0.22707,162292.873719915,0.0007163836,0.000308016
6006,10.1002/adma.201004200,80,1(a),124,Na0.0125Pb0.9875Se1,Na0.0125Pb0.9875Se1,518.5,0.0079142,0.0000061714,0.000066584,2.3233,0.22818,162037.7872119778,0.000718383,0.000309208
6006,10.1002/adma.201004200,80,1(a),124,Na0.0125Pb0.9875Se1,Na0.0125Pb0.9875Se1,519,0.0079063,0.0000061813,0.000066729,2.3209,0.22928,161778.2667076505,0.0007203597,0.0003103795
6006,10.1002/adma.201004200,80,1(a),124,Na0.0125Pb0.9875Se1,Na0.0125Pb0.9875Se1,519.5,0.0078984,0.0000061911,0.000066874,2.3185,0.23039,161522.1850721197,0.0007223485,0.0003115586
6006,10.1002/adma.201004200,80,1(a),124,Na0.0125Pb0.9875Se1,Na0.0125Pb0.9875Se1,520,0.0078905,0.0000062009,0.000067018,2.316,0.2315,161266.912867487,0.0007243162,0.0003127445
6006,10.1002/adma.201004200,80,1(a),124,Na0.0125Pb0.9875Se1,Na0.0125Pb0.9875Se1,520.5,0.0078825,0.0000062107,0.000067163,2.3136,0.23261,161012.4462620961,0.000726306,0.0003139289
6006,10.1002/adma.201004200,80,1(a),124,Na0.0125Pb0.9875Se1,Na0.0125Pb0.9875Se1,521,0.0078746,0.0000062206,0.000067307,2.3112,0.23371,160756.1971514002,0.0007282629,0.0003151016
6006,10.1002/adma.201004200,80,1(a),124,Na0.0125Pb0.9875Se1,Na0.0125Pb0.9875Se1,521.5,0.0078667,0.0000062305,0.000067452,2.3087,0.23482,160500.7623786213,0.0007302419,0.0003163
6006,10.1002/adma.201004200,80,1(a),124,Na0.0125Pb0.9875Se1,Na0.0125Pb0.9875Se1,522,0.0078588,0.0000062404,0.000067596,2.3063,0.23593,160246.1380680726,0.0007321997,0.0003174781
6006,10.1002/adma.201004200,80,1(a),124,Na0.0125Pb0.9875Se1,Na0.0125Pb0.9875Se1,522.5,0.0078509,0.0000062503,0.000067741,2.3039,0.23704,159992.3203686223,0.0007341797,0.0003186682
6006,10.1002/adma.201004200,80,1(a),124,Na0.0125Pb0.9875Se1,Na0.0125Pb0.9875Se1,523,0.007843,0.0000062602,0.000067885,2.3015,0.23815,159739.3054534999,0.0007361383,0.0003198515
6006,10.1002/adma.201004200,80,1(a),124,Na0.0125Pb0.9875Se1,Na0.0125Pb0.9875Se1,523.5,0.0078351,0.0000062702,0.000068029,2.299,0.23925,159484.5459474977,0.0007380857,0.0003210464
6006,10.1002/adma.201004200,80,1(a),124,Na0.0125Pb0.9875Se1,Na0.0125Pb0.9875Se1,524,0.0078271,0.0000062801,0.000068174,2.2966,0.24036,159233.1332303626,0.0007400669,0.0003222446
6006,10.1002/adma.201004200,80,1(a),124,Na0.0125Pb0.9875Se1,Na0.0125Pb0.9875Se1,524.5,0.0078192,0.0000062901,0.000068318,2.2942,0.24147,158979.9844199615,0.0007420151,0.0003234309
6006,10.1002/adma.201004200,80,1(a),124,Na0.0125Pb0.9875Se1,Na0.0125Pb0.9875Se1,525,0.0078113,0.0000063001,0.000068462,2.2918,0.24258,158727.6392438215,0.0007439637,0.0003246198
6006,10.1002/adma.201004200,80,1(a),124,Na0.0125Pb0.9875Se1,Na0.0125Pb0.9875Se1,525.5,0.0078034,0.0000063101,0.000068606,2.2894,0.24368,158476.093881238,0.0007459126,0.0003258114
6006,10.1002/adma.201004200,80,1(a),124,Na0.0125Pb0.9875Se1,Na0.0125Pb0.9875Se1,526,0.0077955,0.0000063202,0.00006875,2.287,0.24479,158222.8410493339,0.0007478501,0.0003270005
6006,10.1002/adma.201004200,80,1(a),124,Na0.0125Pb0.9875Se1,Na0.0125Pb0.9875Se1,526.5,0.0077876,0.0000063302,0.000068894,2.2846,0.2459,157972.8918517582,0.0007497999,0.0003281974
6006,10.1002/adma.201004200,80,1(a),124,Na0.0125Pb0.9875Se1,Na0.0125Pb0.9875Se1,527,0.0077797,0.0000063403,0.000069038,2.2821,0.24701,157721.2434742835,0.0007517382,0.0003294063
6006,10.1002/adma.201004200,80,1(a),124,Na0.0125Pb0.9875Se1,Na0.0125Pb0.9875Se1,527.5,0.0077717,0.0000063504,0.000069182,2.2797,0.24811,157470.3955656337,0.0007536768,0.0003306035
6006,10.1002/adma.201004200,80,1(a),124,Na0.0125Pb0.9875Se1,Na0.0125Pb0.9875Se1,528,0.0077638,0.0000063605,0.000069326,2.2773,0.24922,157220.344312554,0.0007556158,0.0003318034
6006,10.1002/adma.201004200,80,1(a),124,Na0.0125Pb0.9875Se1,Na0.0125Pb0.9875Se1,528.5,0.0077559,0.0000063706,0.000069469,2.2749,0.25033,156971.0859259724,0.0007575334,0.0003329963
6006,10.1002/adma.201004200,80,1(a),124,Na0.0125Pb0.9875Se1,Na0.0125Pb0.9875Se1,529,0.007748,0.0000063807,0.000069613,2.2725,0.25144,156722.6166408074,0.0007594731,0.0003342016
6006,10.1002/adma.201004200,80,1(a),124,Na0.0125Pb0.9875Se1,Na0.0125Pb0.9875Se1,529.5,0.0077401,0.0000063908,0.000069757,2.2702,0.25254,156474.9327157789,0.0007614131,0.0003353947
6006,10.1002/adma.201004200,80,1(a),124,Na0.0125Pb0.9875Se1,Na0.0125Pb0.9875Se1,530,0.0077322,0.000006401,0.0000699,2.2678,0.25365,156225.5897516013,0.0007633198,0.0003365904
6006,10.1002/adma.201004200,80,1(a),124,Na0.0125Pb0.9875Se1,Na0.0125Pb0.9875Se1,530.5,0.0077243,0.0000064112,0.000070044,2.2654,0.25476,155977.0401796855,0.0007652486,0.0003377985
6006,10.1002/adma.201004200,80,1(a),124,Na0.0125Pb0.9875Se1,Na0.0125Pb0.9875Se1,531,0.0077163,0.0000064214,0.000070188,2.263,0.25587,155729.2802192668,0.0007671778,0.0003390092
6006,10.1002/adma.201004200,80,1(a),124,Na0.0125Pb0.9875Se1,Na0.0125Pb0.9875Se1,531.5,0.0077084,0.0000064316,0.000070331,2.2606,0.25697,155482.3061135643,0.0007690854,0.0003402129
6006,10.1002/adma.201004200,80,1(a),124,Na0.0125Pb0.9875Se1,Na0.0125Pb0.9875Se1,532,0.0077005,0.0000064418,0.000070475,2.2582,0.25808,155236.1141295911,0.0007710152,0.0003414291
6006,10.1002/adma.201004200,80,1(a),124,Na0.0125Pb0.9875Se1,Na0.0125Pb0.9875Se1,532.5,0.0076926,0.0000064521,0.000070618,2.2558,0.25919,154988.2983834721,0.0007729114,0.000342633
6006,10.1002/adma.201004200,80,1(a),124,Na0.0125Pb0.9875Se1,Na0.0125Pb0.9875Se1,533,0.0076847,0.0000064624,0.000070761,2.2534,0.2603,154741.2725922258,0.000774808,0.0003438395
6006,10.1002/adma.201004200,80,1(a),124,Na0.0125Pb0.9875Se1,Na0.0125Pb0.9875Se1,533.5,0.0076768,0.0000064727,0.000070905,2.2511,0.26141,154495.0329846895,0.0007767267,0.0003450432
6006,10.1002/adma.201004200,80,1(a),124,Na0.0125Pb0.9875Se1,Na0.0125Pb0.9875Se1,534,0.0076689,0.000006483,0.000071048,2.2487,0.26251,154249.5758136665,0.0007786238,0.0003462551
6006,10.1002/adma.201004200,80,1(a),124,Na0.0125Pb0.9875Se1,Na0.0125Pb0.9875Se1,534.5,0.0076609,0.0000064933,0.000071191,2.2463,0.26362,154004.8973557359,0.0007805212,0.0003474697
6006,10.1002/adma.201004200,80,1(a),124,Na0.0125Pb0.9875Se1,Na0.0125Pb0.9875Se1,535,0.007653,0.0000065036,0.000071334,2.2439,0.26473,153760.9939110646,0.0007824189,0.0003486871
6006,10.1002/adma.201004200,80,1(a),124,Na0.0125Pb0.9875Se1,Na0.0125Pb0.9875Se1,535.5,0.0076451,0.000006514,0.000071477,2.2416,0.26584,153515.5050660117,0.0007843048,0.0003498862
6006,10.1002/adma.201004200,80,1(a),124,Na0.0125Pb0.9875Se1,Na0.0125Pb0.9875Se1,536,0.0076372,0.0000065244,0.000071621,2.2392,0.26694,153270.7988474036,0.0007862129,0.0003511133
6006,10.1002/adma.201004200,80,1(a),124,Na0.0125Pb0.9875Se1,Na0.0125Pb0.9875Se1,536.5,0.0076293,0.0000065347,0.000071764,2.2368,0.26805,153029.2132768145,0.0007881114,0.0003523388
6006,10.1002/adma.201004200,80,1(a),124,Na0.0125Pb0.9875Se1,Na0.0125Pb0.9875Se1,537,0.0076214,0.0000065452,0.000071907,2.2345,0.26916,152783.7193668643,0.000789986,0.0003535404
6006,10.1002/adma.201004200,80,1(a),124,Na0.0125Pb0.9875Se1,Na0.0125Pb0.9875Se1,537.5,0.0076135,0.0000065556,0.00007205,2.2321,0.27027,152541.3387027885,0.000791873,0.0003547659
6006,10.1002/adma.201004200,80,1(a),124,Na0.0125Pb0.9875Se1,Na0.0125Pb0.9875Se1,538,0.0076055,0.000006566,0.000072192,2.2297,0.27137,152299.7258604934,0.0007937382,0.0003559843
6006,10.1002/adma.201004200,80,1(a),124,Na0.0125Pb0.9875Se1,Na0.0125Pb0.9875Se1,538.5,0.0075976,0.0000065765,0.000072335,2.2274,0.27248,152056.5650421957,0.0007956135,0.0003571938
6006,10.1002/adma.201004200,80,1(a),124,Na0.0125Pb0.9875Se1,Na0.0125Pb0.9875Se1,539,0.0075897,0.000006587,0.000072478,2.225,0.27359,151814.1794443601,0.0007974891,0.0003584221
6006,10.1002/adma.201004200,80,1(a),124,Na0.0125Pb0.9875Se1,Na0.0125Pb0.9875Se1,539.5,0.0075818,0.0000065975,0.000072621,2.2227,0.2747,151572.5653656688,0.0007993649,0.0003596369
6006,10.1002/adma.201004200,80,1(a),124,Na0.0125Pb0.9875Se1,Na0.0125Pb0.9875Se1,540,0.0075739,0.000006608,0.000072764,2.2203,0.2758,151331.7191283293,0.0008012409,0.0003608705
6006,10.1002/adma.201004200,80,1(a),124,Na0.0125Pb0.9875Se1,Na0.0125Pb0.9875Se1,540.5,0.007566,0.0000066186,0.000072906,2.218,0.27691,151089.3542441,0.000803083,0.0003620753
6006,10.1002/adma.201004200,80,1(a),124,Na0.0125Pb0.9875Se1,Na0.0125Pb0.9875Se1,541,0.0075581,0.0000066291,0.000073049,2.2156,0.27802,150850.0399752606,0.0008049594,0.0003633144
6006,10.1002/adma.201004200,80,1(a),124,Na0.0125Pb0.9875Se1,Na0.0125Pb0.9875Se1,541.5,0.0075501,0.0000066397,0.000073192,2.2133,0.27913,150609.2142717291,0.0008068239,0.0003645344
6006,10.1002/adma.201004200,80,1(a),124,Na0.0125Pb0.9875Se1,Na0.0125Pb0.9875Se1,542,0.0075422,0.0000066503,0.000073334,2.2109,0.28024,150369.1562786641,0.0008086666,0.0003657635
6006,10.1002/adma.201004200,80,1(a),124,Na0.0125Pb0.9875Se1,Na0.0125Pb0.9875Se1,542.5,0.0075343,0.0000066609,0.000073477,2.2086,0.28134,150129.8623309163,0.0008105315,0.0003669888
6006,10.1002/adma.201004200,80,1(a),124,Na0.0125Pb0.9875Se1,Na0.0125Pb0.9875Se1,543,0.0075264,0.0000066715,0.00007362,2.2062,0.28245,149891.3287866297,0.0008123967,0.0003682335
6006,10.1002/adma.201004200,80,1(a),124,Na0.0125Pb0.9875Se1,Na0.0125Pb0.9875Se1,543.5,0.0075185,0.0000066822,0.000073762,2.2039,0.28356,149651.3124420101,0.0008142277,0.0003694486
6006,10.1002/adma.201004200,80,1(a),124,Na0.0125Pb0.9875Se1,Na0.0125Pb0.9875Se1,544,0.0075106,0.0000066929,0.000073905,2.2016,0.28467,149412.0635300094,0.0008160811,0.0003706764
