Repository: RamyaGuru/STD2_EffMass

# STD2_EffMass
Effective mass modeling of StarryData2 data

File: csvfiles/highperformancetellerium10.1021ja400069s.csv (part 7 of 61)
sid,DOI,figureid,fignum,sampleid,samplename,composition,Temperature,Electrical conductivity,Power factor,Seebeck coefficient,Thermal conductivity,ZT,Electrical resistivity,Figure of merit Z
3503,10.1021/ja400069s,105,6(a),286,Pb0.98Sr0.01Na0.01Se1,Pb0.98Sr0.01Na0.01Se1,498,143820,0.00068349,0.000069319,2.3967,0.20536,0.0000069531,0.0002851796
3503,10.1021/ja400069s,105,6(a),286,Pb0.98Sr0.01Na0.01Se1,Pb0.98Sr0.01Na0.01Se1,498.5,143540,0.00068451,0.000069472,2.3939,0.20633,0.0000069667,0.0002859393
3503,10.1021/ja400069s,105,6(a),286,Pb0.98Sr0.01Na0.01Se1,Pb0.98Sr0.01Na0.01Se1,499,143250,0.00068552,0.000069626,2.3911,0.20731,0.0000069808,0.0002866965
3503,10.1021/ja400069s,105,6(a),286,Pb0.98Sr0.01Na0.01Se1,Pb0.98Sr0.01Na0.01Se1,499.5,142970,0.00068654,0.00006978,2.3883,0.20828,0.0000069945,0.0002874597
3503,10.1021/ja400069s,105,6(a),286,Pb0.98Sr0.01Na0.01Se1,Pb0.98Sr0.01Na0.01Se1,500,142690,0.00068755,0.000069934,2.3855,0.20926,0.0000070082,0.0002882205
3503,10.1021/ja400069s,105,6(a),286,Pb0.98Sr0.01Na0.01Se1,Pb0.98Sr0.01Na0.01Se1,500.5,142400,0.00068857,0.000070089,2.3827,0.21023,0.0000070225,0.0002889873
3503,10.1021/ja400069s,105,6(a),286,Pb0.98Sr0.01Na0.01Se1,Pb0.98Sr0.01Na0.01Se1,501,142120,0.00068958,0.000070244,2.3799,0.21121,0.0000070363,0.0002897517
3503,10.1021/ja400069s,105,6(a),286,Pb0.98Sr0.01Na0.01Se1,Pb0.98Sr0.01Na0.01Se1,501.5,141840,0.0006906,0.000070399,2.3771,0.21218,0.0000070502,0.0002905221
3503,10.1021/ja400069s,105,6(a),286,Pb0.98Sr0.01Na0.01Se1,Pb0.98Sr0.01Na0.01Se1,502,141550,0.00069161,0.000070554,2.3744,0.21316,0.0000070646,0.0002912778
3503,10.1021/ja400069s,105,6(a),286,Pb0.98Sr0.01Na0.01Se1,Pb0.98Sr0.01Na0.01Se1,502.5,141270,0.00069263,0.00007071,2.3716,0.21413,0.0000070786,0.0002920518
3503,10.1021/ja400069s,105,6(a),286,Pb0.98Sr0.01Na0.01Se1,Pb0.98Sr0.01Na0.01Se1,503,140990,0.00069364,0.000070866,2.3688,0.21511,0.0000070927,0.0002928234
3503,10.1021/ja400069s,105,6(a),286,Pb0.98Sr0.01Na0.01Se1,Pb0.98Sr0.01Na0.01Se1,503.5,140710,0.00069466,0.000071022,2.366,0.21608,0.0000071068,0.000293601
3503,10.1021/ja400069s,105,6(a),286,Pb0.98Sr0.01Na0.01Se1,Pb0.98Sr0.01Na0.01Se1,504,140430,0.00069567,0.000071179,2.3632,0.21706,0.000007121,0.0002943763
3503,10.1021/ja400069s,105,6(a),286,Pb0.98Sr0.01Na0.01Se1,Pb0.98Sr0.01Na0.01Se1,504.5,140150,0.00069669,0.000071335,2.3605,0.21803,0.0000071352,0.0002951451
3503,10.1021/ja400069s,105,6(a),286,Pb0.98Sr0.01Na0.01Se1,Pb0.98Sr0.01Na0.01Se1,505,139870,0.0006977,0.000071492,2.3577,0.21901,0.0000071495,0.000295924
3503,10.1021/ja400069s,105,6(a),286,Pb0.98Sr0.01Na0.01Se1,Pb0.98Sr0.01Na0.01Se1,505.5,139590,0.00069872,0.000071649,2.3549,0.21998,0.0000071638,0.000296709
3503,10.1021/ja400069s,105,6(a),286,Pb0.98Sr0.01Na0.01Se1,Pb0.98Sr0.01Na0.01Se1,506,139310,0.00069974,0.000071807,2.3522,0.22096,0.0000071782,0.0002974832
3503,10.1021/ja400069s,105,6(a),286,Pb0.98Sr0.01Na0.01Se1,Pb0.98Sr0.01Na0.01Se1,506.5,139030,0.00070075,0.000071964,2.3494,0.22193,0.0000071927,0.0002982676
3503,10.1021/ja400069s,105,6(a),286,Pb0.98Sr0.01Na0.01Se1,Pb0.98Sr0.01Na0.01Se1,507,138750,0.00070177,0.000072122,2.3466,0.22291,0.0000072072,0.0002990582
3503,10.1021/ja400069s,105,6(a),286,Pb0.98Sr0.01Na0.01Se1,Pb0.98Sr0.01Na0.01Se1,507.5,138470,0.00070278,0.000072281,2.3439,0.22388,0.0000072218,0.0002998336
3503,10.1021/ja400069s,105,6(a),286,Pb0.98Sr0.01Na0.01Se1,Pb0.98Sr0.01Na0.01Se1,508,138190,0.0007038,0.000072439,2.3411,0.22486,0.0000072364,0.0003006279
3503,10.1021/ja400069s,105,6(a),286,Pb0.98Sr0.01Na0.01Se1,Pb0.98Sr0.01Na0.01Se1,508.5,137920,0.00070481,0.000072598,2.3384,0.22583,0.0000072506,0.0003014069
3503,10.1021/ja400069s,105,6(a),286,Pb0.98Sr0.01Na0.01Se1,Pb0.98Sr0.01Na0.01Se1,509,137640,0.00070583,0.000072757,2.3356,0.22681,0.0000072653,0.000302205
3503,10.1021/ja400069s,105,6(a),286,Pb0.98Sr0.01Na0.01Se1,Pb0.98Sr0.01Na0.01Se1,509.5,137360,0.00070684,0.000072916,2.3329,0.22778,0.0000072801,0.0003029877
3503,10.1021/ja400069s,105,6(a),286,Pb0.98Sr0.01Na0.01Se1,Pb0.98Sr0.01Na0.01Se1,510,137090,0.00070786,0.000073075,2.3302,0.22875,0.0000072945,0.0003037765
3503,10.1021/ja400069s,105,6(a),286,Pb0.98Sr0.01Na0.01Se1,Pb0.98Sr0.01Na0.01Se1,510.5,136810,0.00070887,0.000073235,2.3274,0.22973,0.0000073094,0.0003045759
3503,10.1021/ja400069s,105,6(a),286,Pb0.98Sr0.01Na0.01Se1,Pb0.98Sr0.01Na0.01Se1,511,136540,0.00070989,0.000073395,2.3247,0.2307,0.0000073239,0.0003053684
3503,10.1021/ja400069s,105,6(a),286,Pb0.98Sr0.01Na0.01Se1,Pb0.98Sr0.01Na0.01Se1,511.5,136260,0.0007109,0.000073555,2.322,0.23168,0.0000073389,0.0003061585
3503,10.1021/ja400069s,105,6(a),286,Pb0.98Sr0.01Na0.01Se1,Pb0.98Sr0.01Na0.01Se1,512,135990,0.00071192,0.000073716,2.3192,0.23265,0.0000073535,0.0003069679
3503,10.1021/ja400069s,105,6(a),286,Pb0.98Sr0.01Na0.01Se1,Pb0.98Sr0.01Na0.01Se1,512.5,135710,0.00071293,0.000073876,2.3165,0.23363,0.0000073687,0.0003077617
3503,10.1021/ja400069s,105,6(a),286,Pb0.98Sr0.01Na0.01Se1,Pb0.98Sr0.01Na0.01Se1,513,135440,0.00071395,0.000074037,2.3138,0.2346,0.0000073833,0.0003085617
3503,10.1021/ja400069s,105,6(a),286,Pb0.98Sr0.01Na0.01Se1,Pb0.98Sr0.01Na0.01Se1,513.5,135160,0.00071497,0.000074199,2.3111,0.23558,0.0000073986,0.0003093635
3503,10.1021/ja400069s,105,6(a),286,Pb0.98Sr0.01Na0.01Se1,Pb0.98Sr0.01Na0.01Se1,514,134890,0.00071598,0.00007436,2.3083,0.23655,0.0000074134,0.0003101763
3503,10.1021/ja400069s,105,6(a),286,Pb0.98Sr0.01Na0.01Se1,Pb0.98Sr0.01Na0.01Se1,514.5,134620,0.000717,0.000074522,2.3056,0.23753,0.0000074283,0.000310982
3503,10.1021/ja400069s,105,6(a),286,Pb0.98Sr0.01Na0.01Se1,Pb0.98Sr0.01Na0.01Se1,515,134350,0.00071801,0.000074684,2.3029,0.2385,0.0000074432,0.0003117851
3503,10.1021/ja400069s,105,6(a),286,Pb0.98Sr0.01Na0.01Se1,Pb0.98Sr0.01Na0.01Se1,515.5,134070,0.00071903,0.000074846,2.3002,0.23948,0.0000074588,0.0003125946
3503,10.1021/ja400069s,105,6(a),286,Pb0.98Sr0.01Na0.01Se1,Pb0.98Sr0.01Na0.01Se1,516,133800,0.00072004,0.000075008,2.2975,0.24045,0.0000074738,0.0003134015
3503,10.1021/ja400069s,105,6(a),286,Pb0.98Sr0.01Na0.01Se1,Pb0.98Sr0.01Na0.01Se1,516.5,133530,0.00072106,0.000075171,2.2948,0.24143,0.000007489,0.0003142147
3503,10.1021/ja400069s,105,6(a),286,Pb0.98Sr0.01Na0.01Se1,Pb0.98Sr0.01Na0.01Se1,517,133260,0.00072207,0.000075334,2.2921,0.2424,0.0000075041,0.0003150255
3503,10.1021/ja400069s,105,6(a),286,Pb0.98Sr0.01Na0.01Se1,Pb0.98Sr0.01Na0.01Se1,517.5,132990,0.00072309,0.000075497,2.2894,0.24338,0.0000075194,0.0003158426
3503,10.1021/ja400069s,105,6(a),286,Pb0.98Sr0.01Na0.01Se1,Pb0.98Sr0.01Na0.01Se1,518,132720,0.0007241,0.000075661,2.2867,0.24435,0.0000075347,0.0003166572
3503,10.1021/ja400069s,105,6(a),286,Pb0.98Sr0.01Na0.01Se1,Pb0.98Sr0.01Na0.01Se1,518.5,132450,0.00072512,0.000075824,2.284,0.24533,0.00000755,0.0003174781
3503,10.1021/ja400069s,105,6(a),286,Pb0.98Sr0.01Na0.01Se1,Pb0.98Sr0.01Na0.01Se1,519,132180,0.00072613,0.000075988,2.2813,0.2463,0.0000075654,0.0003182966
3503,10.1021/ja400069s,105,6(a),286,Pb0.98Sr0.01Na0.01Se1,Pb0.98Sr0.01Na0.01Se1,519.5,131910,0.00072715,0.000076152,2.2787,0.24728,0.0000075809,0.0003191074
3503,10.1021/ja400069s,105,6(a),286,Pb0.98Sr0.01Na0.01Se1,Pb0.98Sr0.01Na0.01Se1,520,131640,0.00072816,0.000076317,2.276,0.24825,0.0000075965,0.0003199297
3503,10.1021/ja400069s,105,6(a),286,Pb0.98Sr0.01Na0.01Se1,Pb0.98Sr0.01Na0.01Se1,520.5,131380,0.00072918,0.000076481,2.2733,0.24923,0.0000076115,0.0003207584
3503,10.1021/ja400069s,105,6(a),286,Pb0.98Sr0.01Na0.01Se1,Pb0.98Sr0.01Na0.01Se1,521,131110,0.00073019,0.000076646,2.2706,0.2502,0.0000076272,0.0003215846
3503,10.1021/ja400069s,105,6(a),286,Pb0.98Sr0.01Na0.01Se1,Pb0.98Sr0.01Na0.01Se1,521.5,130840,0.00073121,0.000076811,2.268,0.25118,0.0000076429,0.000322403
3503,10.1021/ja400069s,105,6(a),286,Pb0.98Sr0.01Na0.01Se1,Pb0.98Sr0.01Na0.01Se1,522,130580,0.00073223,0.000076977,2.2653,0.25215,0.0000076581,0.0003232375
3503,10.1021/ja400069s,105,6(a),286,Pb0.98Sr0.01Na0.01Se1,Pb0.98Sr0.01Na0.01Se1,522.5,130310,0.00073324,0.000077142,2.2626,0.25313,0.000007674,0.0003240697
3503,10.1021/ja400069s,105,6(a),286,Pb0.98Sr0.01Na0.01Se1,Pb0.98Sr0.01Na0.01Se1,523,130040,0.00073426,0.000077308,2.26,0.2541,0.0000076899,0.0003248938
3503,10.1021/ja400069s,105,6(a),286,Pb0.98Sr0.01Na0.01Se1,Pb0.98Sr0.01Na0.01Se1,523.5,129780,0.00073527,0.000077474,2.2573,0.25508,0.0000077053,0.0003257299
3503,10.1021/ja400069s,105,6(a),286,Pb0.98Sr0.01Na0.01Se1,Pb0.98Sr0.01Na0.01Se1,524,129510,0.00073629,0.000077641,2.2547,0.25605,0.0000077214,0.0003265579
3503,10.1021/ja400069s,105,6(a),286,Pb0.98Sr0.01Na0.01Se1,Pb0.98Sr0.01Na0.01Se1,524.5,129250,0.0007373,0.000077807,2.252,0.25703,0.0000077369,0.0003273979
3503,10.1021/ja400069s,105,6(a),286,Pb0.98Sr0.01Na0.01Se1,Pb0.98Sr0.01Na0.01Se1,525,128980,0.00073832,0.000077974,2.2494,0.258,0.0000077531,0.0003282298
3503,10.1021/ja400069s,105,6(a),286,Pb0.98Sr0.01Na0.01Se1,Pb0.98Sr0.01Na0.01Se1,525.5,128720,0.00073933,0.000078141,2.2467,0.25897,0.0000077688,0.0003290738
3503,10.1021/ja400069s,105,6(a),286,Pb0.98Sr0.01Na0.01Se1,Pb0.98Sr0.01Na0.01Se1,526,128450,0.00074035,0.000078308,2.2441,0.25995,0.0000077851,0.0003299095
3503,10.1021/ja400069s,105,6(a),286,Pb0.98Sr0.01Na0.01Se1,Pb0.98Sr0.01Na0.01Se1,526.5,128190,0.00074136,0.000078476,2.2414,0.26092,0.0000078009,0.0003307576
3503,10.1021/ja400069s,105,6(a),286,Pb0.98Sr0.01Na0.01Se1,Pb0.98Sr0.01Na0.01Se1,527,127930,0.00074238,0.000078644,2.2388,0.2619,0.0000078168,0.0003315973
3503,10.1021/ja400069s,105,6(a),286,Pb0.98Sr0.01Na0.01Se1,Pb0.98Sr0.01Na0.01Se1,527.5,127660,0.00074339,0.000078812,2.2361,0.26287,0.0000078333,0.0003324494
3503,10.1021/ja400069s,105,6(a),286,Pb0.98Sr0.01Na0.01Se1,Pb0.98Sr0.01Na0.01Se1,528,127400,0.00074441,0.00007898,2.2335,0.26385,0.0000078493,0.000333293
3503,10.1021/ja400069s,105,6(a),286,Pb0.98Sr0.01Na0.01Se1,Pb0.98Sr0.01Na0.01Se1,528.5,127140,0.00074542,0.000079148,2.2309,0.26482,0.0000078653,0.0003341342
3503,10.1021/ja400069s,105,6(a),286,Pb0.98Sr0.01Na0.01Se1,Pb0.98Sr0.01Na0.01Se1,529,126880,0.00074644,0.000079317,2.2283,0.2658,0.0000078815,0.0003349818
3503,10.1021/ja400069s,105,6(a),286,Pb0.98Sr0.01Na0.01Se1,Pb0.98Sr0.01Na0.01Se1,529.5,126620,0.00074746,0.000079486,2.2256,0.26677,0.0000078976,0.0003358465
3503,10.1021/ja400069s,105,6(a),286,Pb0.98Sr0.01Na0.01Se1,Pb0.98Sr0.01Na0.01Se1,530,126360,0.00074847,0.000079655,2.223,0.26775,0.0000079139,0.0003366937
3503,10.1021/ja400069s,105,6(a),286,Pb0.98Sr0.01Na0.01Se1,Pb0.98Sr0.01Na0.01Se1,530.5,126100,0.00074949,0.000079824,2.2204,0.26872,0.0000079302,0.0003375473
3503,10.1021/ja400069s,105,6(a),286,Pb0.98Sr0.01Na0.01Se1,Pb0.98Sr0.01Na0.01Se1,531,125840,0.0007505,0.000079994,2.2178,0.2697,0.0000079466,0.0003383984
3503,10.1021/ja400069s,105,6(a),286,Pb0.98Sr0.01Na0.01Se1,Pb0.98Sr0.01Na0.01Se1,531.5,125580,0.00075152,0.000080164,2.2152,0.27067,0.0000079631,0.000339256
3503,10.1021/ja400069s,105,6(a),286,Pb0.98Sr0.01Na0.01Se1,Pb0.98Sr0.01Na0.01Se1,532,125320,0.00075253,0.000080334,2.2126,0.27165,0.0000079796,0.0003401112
3503,10.1021/ja400069s,105,6(a),286,Pb0.98Sr0.01Na0.01Se1,Pb0.98Sr0.01Na0.01Se1,532.5,125060,0.00075355,0.000080504,2.21,0.27262,0.0000079962,0.0003409729
3503,10.1021/ja400069s,105,6(a),286,Pb0.98Sr0.01Na0.01Se1,Pb0.98Sr0.01Na0.01Se1,533,124800,0.00075456,0.000080675,2.2074,0.2736,0.0000080128,0.000341832
3503,10.1021/ja400069s,105,6(a),286,Pb0.98Sr0.01Na0.01Se1,Pb0.98Sr0.01Na0.01Se1,533.5,124540,0.00075558,0.000080846,2.2048,0.27457,0.0000080295,0.0003426978
3503,10.1021/ja400069s,105,6(a),286,Pb0.98Sr0.01Na0.01Se1,Pb0.98Sr0.01Na0.01Se1,534,124280,0.00075659,0.000081017,2.2022,0.27555,0.0000080463,0.000343561
3503,10.1021/ja400069s,105,6(a),286,Pb0.98Sr0.01Na0.01Se1,Pb0.98Sr0.01Na0.01Se1,534.5,124030,0.00075761,0.000081188,2.1996,0.27652,0.0000080626,0.0003444308
3503,10.1021/ja400069s,105,6(a),286,Pb0.98Sr0.01Na0.01Se1,Pb0.98Sr0.01Na0.01Se1,535,123770,0.00075862,0.000081359,2.197,0.2775,0.0000080795,0.0003452981
3503,10.1021/ja400069s,105,6(a),286,Pb0.98Sr0.01Na0.01Se1,Pb0.98Sr0.01Na0.01Se1,535.5,123510,0.00075964,0.000081531,2.1944,0.27847,0.0000080965,0.0003461721
3503,10.1021/ja400069s,105,6(a),286,Pb0.98Sr0.01Na0.01Se1,Pb0.98Sr0.01Na0.01Se1,536,123260,0.00076065,0.000081703,2.1918,0.27945,0.0000081129,0.0003470435
3503,10.1021/ja400069s,105,6(a),286,Pb0.98Sr0.01Na0.01Se1,Pb0.98Sr0.01Na0.01Se1,536.5,123000,0.00076167,0.000081875,2.1892,0.28042,0.0000081301,0.0003479216
3503,10.1021/ja400069s,105,6(a),286,Pb0.98Sr0.01Na0.01Se1,Pb0.98Sr0.01Na0.01Se1,537,122750,0.00076268,0.000082047,2.1867,0.2814,0.0000081466,0.0003487813
3503,10.1021/ja400069s,105,6(a),286,Pb0.98Sr0.01Na0.01Se1,Pb0.98Sr0.01Na0.01Se1,537.5,122490,0.0007637,0.00008222,2.1841,0.28237,0.0000081639,0.0003496635
3503,10.1021/ja400069s,105,6(a),286,Pb0.98Sr0.01Na0.01Se1,Pb0.98Sr0.01Na0.01Se1,538,122240,0.00076472,0.000082393,2.1815,0.28335,0.0000081806,0.0003505478
3503,10.1021/ja400069s,105,6(a),286,Pb0.98Sr0.01Na0.01Se1,Pb0.98Sr0.01Na0.01Se1,538.5,121980,0.00076573,0.000082566,2.1789,0.28432,0.0000081981,0.0003514296
3503,10.1021/ja400069s,105,6(a),286,Pb0.98Sr0.01Na0.01Se1,Pb0.98Sr0.01Na0.01Se1,539,121730,0.00076675,0.000082739,2.1764,0.2853,0.0000082149,0.000352302
3503,10.1021/ja400069s,105,6(a),286,Pb0.98Sr0.01Na0.01Se1,Pb0.98Sr0.01Na0.01Se1,539.5,121470,0.00076776,0.000082913,2.1738,0.28627,0.0000082325,0.000353188
3503,10.1021/ja400069s,105,6(a),286,Pb0.98Sr0.01Na0.01Se1,Pb0.98Sr0.01Na0.01Se1,540,121220,0.00076878,0.000083086,2.1712,0.28724,0.0000082495,0.0003540807
3503,10.1021/ja400069s,105,6(a),286,Pb0.98Sr0.01Na0.01Se1,Pb0.98Sr0.01Na0.01Se1,540.5,120970,0.00076979,0.00008326,2.1687,0.28822,0.0000082665,0.0003549546
3503,10.1021/ja400069s,105,6(a),286,Pb0.98Sr0.01Na0.01Se1,Pb0.98Sr0.01Na0.01Se1,541,120720,0.00077081,0.000083434,2.1661,0.28919,0.0000082836,0.0003558515
3503,10.1021/ja400069s,105,6(a),286,Pb0.98Sr0.01Na0.01Se1,Pb0.98Sr0.01Na0.01Se1,541.5,120460,0.00077182,0.000083609,2.1636,0.29017,0.0000083015,0.0003567295
3503,10.1021/ja400069s,105,6(a),286,Pb0.98Sr0.01Na0.01Se1,Pb0.98Sr0.01Na0.01Se1,542,120210,0.00077284,0.000083783,2.161,0.29114,0.0000083188,0.0003576307
3503,10.1021/ja400069s,105,6(a),286,Pb0.98Sr0.01Na0.01Se1,Pb0.98Sr0.01Na0.01Se1,542.5,119960,0.00077385,0.000083958,2.1585,0.29212,0.0000083361,0.0003585129
3503,10.1021/ja400069s,105,6(a),286,Pb0.98Sr0.01Na0.01Se1,Pb0.98Sr0.01Na0.01Se1,543,119710,0.00077487,0.000084133,2.1559,0.29309,0.0000083535,0.0003594183
3503,10.1021/ja400069s,105,6(a),286,Pb0.98Sr0.01Na0.01Se1,Pb0.98Sr0.01Na0.01Se1,543.5,119460,0.00077588,0.000084309,2.1534,0.29407,0.000008371,0.0003603046
3503,10.1021/ja400069s,105,6(a),286,Pb0.98Sr0.01Na0.01Se1,Pb0.98Sr0.01Na0.01Se1,544,119210,0.0007769,0.000084484,2.1509,0.29504,0.0000083886,0.0003611976
3503,10.1021/ja400069s,105,6(a),286,Pb0.98Sr0.01Na0.01Se1,Pb0.98Sr0.01Na0.01Se1,544.5,118960,0.00077791,0.00008466,2.1483,0.29602,0.0000084062,0.0003621049
3503,10.1021/ja400069s,105,6(a),286,Pb0.98Sr0.01Na0.01Se1,Pb0.98Sr0.01Na0.01Se1,545,118710,0.00077893,0.000084836,2.1458,0.29699,0.0000084239,0.0003630021
3503,10.1021/ja400069s,105,6(a),286,Pb0.98Sr0.01Na0.01Se1,Pb0.98Sr0.01Na0.01Se1,545.5,118460,0.00077994,0.000085012,2.1433,0.29797,0.0000084417,0.0003638968
3503,10.1021/ja400069s,105,6(a),286,Pb0.98Sr0.01Na0.01Se1,Pb0.98Sr0.01Na0.01Se1,546,118210,0.00078096,0.000085188,2.1408,0.29894,0.0000084595,0.0003647982
3503,10.1021/ja400069s,105,6(a),286,Pb0.98Sr0.01Na0.01Se1,Pb0.98Sr0.01Na0.01Se1,546.5,117960,0.00078198,0.000085365,2.1382,0.29992,0.0000084774,0.0003657188
3503,10.1021/ja400069s,105,6(a),286,Pb0.98Sr0.01Na0.01Se1,Pb0.98Sr0.01Na0.01Se1,547,117720,0.00078299,0.000085542,2.1357,0.30089,0.0000084947,0.0003666198
3503,10.1021/ja400069s,105,6(a),286,Pb0.98Sr0.01Na0.01Se1,Pb0.98Sr0.01Na0.01Se1,547.5,117470,0.00078401,0.000085719,2.1332,0.30187,0.0000085128,0.0003675277
3503,10.1021/ja400069s,105,6(a),286,Pb0.98Sr0.01Na0.01Se1,Pb0.98Sr0.01Na0.01Se1,548,117220,0.00078502,0.000085896,2.1307,0.30284,0.000008531,0.0003684329
3503,10.1021/ja400069s,105,6(a),286,Pb0.98Sr0.01Na0.01Se1,Pb0.98Sr0.01Na0.01Se1,548.5,116980,0.00078604,0.000086073,2.1282,0.30382,0.0000085485,0.000369345
3503,10.1021/ja400069s,105,6(a),286,Pb0.98Sr0.01Na0.01Se1,Pb0.98Sr0.01Na0.01Se1,549,116730,0.00078705,0.000086251,2.1257,0.30479,0.0000085668,0.0003702545
3503,10.1021/ja400069s,105,6(a),286,Pb0.98Sr0.01Na0.01Se1,Pb0.98Sr0.01Na0.01Se1,549.5,116480,0.00078807,0.000086429,2.1232,0.30577,0.0000085852,0.0003711709
3503,10.1021/ja400069s,105,6(a),286,Pb0.98Sr0.01Na0.01Se1,Pb0.98Sr0.01Na0.01Se1,550,116240,0.00078908,0.000086607,2.1207,0.30674,0.0000086029,0.0003720847
3503,10.1021/ja400069s,105,6(a),286,Pb0.98Sr0.01Na0.01Se1,Pb0.98Sr0.01Na0.01Se1,550.5,115990,0.0007901,0.000086785,2.1182,0.30772,0.0000086214,0.0003730054
3503,10.1021/ja400069s,105,6(a),286,Pb0.98Sr0.01Na0.01Se1,Pb0.98Sr0.01Na0.01Se1,551,115750,0.00079111,0.000086964,2.1157,0.30869,0.0000086393,0.0003739235
3503,10.1021/ja400069s,105,6(a),286,Pb0.98Sr0.01Na0.01Se1,Pb0.98Sr0.01Na0.01Se1,551.5,115500,0.00079213,0.000087142,2.1132,0.30967,0.000008658,0.0003748486
3503,10.1021/ja400069s,105,6(a),286,Pb0.98Sr0.01Na0.01Se1,Pb0.98Sr0.01Na0.01Se1,552,115260,0.00079314,0.000087321,2.1107,0.31064,0.000008676,0.0003757711
3503,10.1021/ja400069s,105,6(a),286,Pb0.98Sr0.01Na0.01Se1,Pb0.98Sr0.01Na0.01Se1,552.5,115010,0.00079416,0.0000875,2.1082,0.31162,0.0000086949,0.0003767005
3503,10.1021/ja400069s,105,6(a),286,Pb0.98Sr0.01Na0.01Se1,Pb0.98Sr0.01Na0.01Se1,553,114770,0.00079517,0.00008768,2.1057,0.31259,0.0000087131,0.0003776274
3503,10.1021/ja400069s,105,6(a),286,Pb0.98Sr0.01Na0.01Se1,Pb0.98Sr0.01Na0.01Se1,553.5,114530,0.00079619,0.000087859,2.1032,0.31357,0.0000087313,0.0003785612
3503,10.1021/ja400069s,105,6(a),286,Pb0.98Sr0.01Na0.01Se1,Pb0.98Sr0.01Na0.01Se1,554,114290,0.00079721,0.000088039,2.1008,0.31454,0.0000087497,0.0003794792
3503,10.1021/ja400069s,105,6(a),286,Pb0.98Sr0.01Na0.01Se1,Pb0.98Sr0.01Na0.01Se1,554.5,114040,0.00079822,0.000088219,2.0983,0.31552,0.0000087689,0.0003804127
3503,10.1021/ja400069s,105,6(a),286,Pb0.98Sr0.01Na0.01Se1,Pb0.98Sr0.01Na0.01Se1,555,113800,0.00079924,0.000088399,2.0958,0.31649,0.0000087873,0.0003813532
3503,10.1021/ja400069s,105,6(a),286,Pb0.98Sr0.01Na0.01Se1,Pb0.98Sr0.01Na0.01Se1,555.5,113560,0.00080025,0.00008858,2.0934,0.31746,0.0000088059,0.0003822729
3503,10.1021/ja400069s,105,6(a),286,Pb0.98Sr0.01Na0.01Se1,Pb0.98Sr0.01Na0.01Se1,556,113320,0.00080127,0.00008876,2.0909,0.31844,0.0000088246,0.0003832178
3503,10.1021/ja400069s,105,6(a),286,Pb0.98Sr0.01Na0.01Se1,Pb0.98Sr0.01Na0.01Se1,556.5,113080,0.00080228,0.000088941,2.0884,0.31941,0.0000088433,0.0003841601
3503,10.1021/ja400069s,105,6(a),286,Pb0.98Sr0.01Na0.01Se1,Pb0.98Sr0.01Na0.01Se1,557,112840,0.0008033,0.000089122,2.086,0.32039,0.0000088621,0.0003850911
3503,10.1021/ja400069s,105,6(a),286,Pb0.98Sr0.01Na0.01Se1,Pb0.98Sr0.01Na0.01Se1,557.5,112600,0.00080431,0.000089303,2.0835,0.32136,0.000008881,0.0003860379
3503,10.1021/ja400069s,105,6(a),286,Pb0.98Sr0.01Na0.01Se1,Pb0.98Sr0.01Na0.01Se1,558,112360,0.00080533,0.000089485,2.0811,0.32234,0.0000089,0.0003869732
3503,10.1021/ja400069s,105,6(a),286,Pb0.98Sr0.01Na0.01Se1,Pb0.98Sr0.01Na0.01Se1,558.5,112120,0.00080634,0.000089666,2.0786,0.32331,0.000008919,0.0003879246
3503,10.1021/ja400069s,105,6(a),286,Pb0.98Sr0.01Na0.01Se1,Pb0.98Sr0.01Na0.01Se1,559,111880,0.00080736,0.000089848,2.0762,0.32429,0.0000089381,0.0003888643
3503,10.1021/ja400069s,105,6(a),286,Pb0.98Sr0.01Na0.01Se1,Pb0.98Sr0.01Na0.01Se1,559.5,111640,0.00080837,0.00009003,2.0737,0.32526,0.0000089574,0.0003898201
3503,10.1021/ja400069s,105,6(a),286,Pb0.98Sr0.01Na0.01Se1,Pb0.98Sr0.01Na0.01Se1,560,111400,0.00080939,0.000090213,2.0713,0.32624,0.0000089767,0.0003907643
3503,10.1021/ja400069s,105,6(a),286,Pb0.98Sr0.01Na0.01Se1,Pb0.98Sr0.01Na0.01Se1,560.5,111160,0.0008104,0.000090395,2.0688,0.32721,0.000008996,0.0003917247
3503,10.1021/ja400069s,105,6(a),286,Pb0.98Sr0.01Na0.01Se1,Pb0.98Sr0.01Na0.01Se1,561,110930,0.00081142,0.000090578,2.0664,0.32819,0.0000090147,0.0003926732
3503,10.1021/ja400069s,105,6(a),286,Pb0.98Sr0.01Na0.01Se1,Pb0.98Sr0.01Na0.01Se1,561.5,110690,0.00081243,0.00009076,2.064,0.32916,0.0000090342,0.0003936192
3503,10.1021/ja400069s,105,6(a),286,Pb0.98Sr0.01Na0.01Se1,Pb0.98Sr0.01Na0.01Se1,562,110450,0.00081345,0.000090943,2.0616,0.33014,0.0000090539,0.0003945722
3503,10.1021/ja400069s,105,6(a),286,Pb0.98Sr0.01Na0.01Se1,Pb0.98Sr0.01Na0.01Se1,562.5,110220,0.00081447,0.000091127,2.0591,0.33111,0.0000090728,0.0003955466
3503,10.1021/ja400069s,105,6(a),286,Pb0.98Sr0.01Na0.01Se1,Pb0.98Sr0.01Na0.01Se1,563,109980,0.00081548,0.00009131,2.0567,0.33209,0.0000090926,0.0003964992
3503,10.1021/ja400069s,105,6(a),286,Pb0.98Sr0.01Na0.01Se1,Pb0.98Sr0.01Na0.01Se1,563.5,109750,0.0008165,0.000091494,2.0543,0.33306,0.0000091116,0.000397459
3503,10.1021/ja400069s,105,6(a),286,Pb0.98Sr0.01Na0.01Se1,Pb0.98Sr0.01Na0.01Se1,564,109510,0.00081751,0.000091678,2.0519,0.33404,0.0000091316,0.0003984161
3503,10.1021/ja400069s,105,6(a),286,Pb0.98Sr0.01Na0.01Se1,Pb0.98Sr0.01Na0.01Se1,564.5,109280,0.00081853,0.000091862,2.0495,0.33501,0.0000091508,0.0003993803
3503,10.1021/ja400069s,105,6(a),286,Pb0.98Sr0.01Na0.01Se1,Pb0.98Sr0.01Na0.01Se1,565,109040,0.00081954,0.000092046,2.047,0.33599,0.0000091709,0.0004003615
3503,10.1021/ja400069s,105,6(a),286,Pb0.98Sr0.01Na0.01Se1,Pb0.98Sr0.01Na0.01Se1,565.5,108810,0.00082056,0.00009223,2.0446,0.33696,0.0000091903,0.0004013303
3503,10.1021/ja400069s,105,6(a),286,Pb0.98Sr0.01Na0.01Se1,Pb0.98Sr0.01Na0.01Se1,566,108570,0.00082157,0.000092415,2.0422,0.33794,0.0000092106,0.0004022965
3503,10.1021/ja400069s,105,6(a),286,Pb0.98Sr0.01Na0.01Se1,Pb0.98Sr0.01Na0.01Se1,566.5,108340,0.00082259,0.0000926,2.0398,0.33891,0.0000092302,0.0004032699
3503,10.1021/ja400069s,105,6(a),286,Pb0.98Sr0.01Na0.01Se1,Pb0.98Sr0.01Na0.01Se1,567,108110,0.0008236,0.000092785,2.0374,0.33989,0.0000092498,0.0004042407
3503,10.1021/ja400069s,105,6(a),286,Pb0.98Sr0.01Na0.01Se1,Pb0.98Sr0.01Na0.01Se1,567.5,107870,0.00082462,0.00009297,2.035,0.34086,0.0000092704,0.0004052187
3503,10.1021/ja400069s,105,6(a),286,Pb0.98Sr0.01Na0.01Se1,Pb0.98Sr0.01Na0.01Se1,568,107640,0.00082563,0.000093156,2.0326,0.34184,0.0000092902,0.000406194
3503,10.1021/ja400069s,105,6(a),286,Pb0.98Sr0.01Na0.01Se1,Pb0.98Sr0.01Na0.01Se1,568.5,107410,0.00082665,0.000093341,2.0302,0.34281,0.0000093101,0.0004071766
3503,10.1021/ja400069s,105,6(a),286,Pb0.98Sr0.01Na0.01Se1,Pb0.98Sr0.01Na0.01Se1,569,107180,0.00082766,0.000093527,2.0279,0.34379,0.0000093301,0.0004081365
3503,10.1021/ja400069s,105,6(a),286,Pb0.98Sr0.01Na0.01Se1,Pb0.98Sr0.01Na0.01Se1,569.5,106950,0.00082868,0.000093713,2.0255,0.34476,0.0000093502,0.0004091237
3503,10.1021/ja400069s,105,6(a),286,Pb0.98Sr0.01Na0.01Se1,Pb0.98Sr0.01Na0.01Se1,570,106720,0.00082969,0.000093899,2.0231,0.34573,0.0000093703,0.0004101082
3503,10.1021/ja400069s,105,6(a),286,Pb0.98Sr0.01Na0.01Se1,Pb0.98Sr0.01Na0.01Se1,570.5,106490,0.00083071,0.000094086,2.0207,0.34671,0.0000093906,0.0004111001
3503,10.1021/ja400069s,105,6(a),286,Pb0.98Sr0.01Na0.01Se1,Pb0.98Sr0.01Na0.01Se1,571,106250,0.00083173,0.000094272,2.0183,0.34768,0.0000094118,0.0004120943
3503,10.1021/ja400069s,105,6(a),286,Pb0.98Sr0.01Na0.01Se1,Pb0.98Sr0.01Na0.01Se1,571.5,106030,0.00083274,0.000094459,2.016,0.34866,0.0000094313,0.0004130655
3503,10.1021/ja400069s,105,6(a),286,Pb0.98Sr0.01Na0.01Se1,Pb0.98Sr0.01Na0.01Se1,572,105800,0.00083376,0.000094646,2.0136,0.34963,0.0000094518,0.0004140644
3503,10.1021/ja400069s,105,6(a),286,Pb0.98Sr0.01Na0.01Se1,Pb0.98Sr0.01Na0.01Se1,572.5,105570,0.00083477,0.000094833,2.0112,0.35061,0.0000094724,0.0004150607
3503,10.1021/ja400069s,105,6(a),286,Pb0.98Sr0.01Na0.01Se1,Pb0.98Sr0.01Na0.01Se1,573,105340,0.00083579,0.00009502,2.0089,0.35158,0.0000094931,0.0004160436
3503,10.1021/ja400069s,105,6(a),286,Pb0.98Sr0.01Na0.01Se1,Pb0.98Sr0.01Na0.01Se1,573.5,105110,0.0008368,0.000095208,2.0065,0.35256,0.0000095138,0.0004170446
3503,10.1021/ja400069s,105,6(a),286,Pb0.98Sr0.01Na0.01Se1,Pb0.98Sr0.01Na0.01Se1,574,104880,0.00083782,0.000095396,2.0042,0.35353,0.0000095347,0.0004180321
3503,10.1021/ja400069s,105,6(a),286,Pb0.98Sr0.01Na0.01Se1,Pb0.98Sr0.01Na0.01Se1,574.5,104650,0.00083883,0.000095583,2.0018,0.35451,0.0000095557,0.0004190379
3503,10.1021/ja400069s,105,6(a),286,Pb0.98Sr0.01Na0.01Se1,Pb0.98Sr0.01Na0.01Se1,575,104430,0.00083985,0.000095772,1.9994,0.35548,0.0000095758,0.000420051
3503,10.1021/ja400069s,105,6(a),286,Pb0.98Sr0.01Na0.01Se1,Pb0.98Sr0.01Na0.01Se1,575.5,104200,0.00084086,0.00009596,1.9971,0.35646,0.0000095969,0.0004210405
3503,10.1021/ja400069s,105,6(a),286,Pb0.98Sr0.01Na0.01Se1,Pb0.98Sr0.01Na0.01Se1,576,103970,0.00084188,0.000096148,1.9947,0.35743,0.0000096182,0.0004220585
3503,10.1021/ja400069s,105,6(a),286,Pb0.98Sr0.01Na0.01Se1,Pb0.98Sr0.01Na0.01Se1,576.5,103750,0.00084289,0.000096337,1.9924,0.35841,0.0000096386,0.0004230526
3503,10.1021/ja400069s,105,6(a),286,Pb0.98Sr0.01Na0.01Se1,Pb0.98Sr0.01Na0.01Se1,577,103520,0.00084391,0.000096526,1.9901,0.35938,0.00000966,0.0004240541
3503,10.1021/ja400069s,105,6(a),286,Pb0.98Sr0.01Na0.01Se1,Pb0.98Sr0.01Na0.01Se1,577.5,103300,0.00084492,0.000096715,1.9877,0.36036,0.0000096805,0.0004250742
3503,10.1021/ja400069s,105,6(a),286,Pb0.98Sr0.01Na0.01Se1,Pb0.98Sr0.01Na0.01Se1,578,103070,0.00084594,0.000096904,1.9854,0.36133,0.0000097021,0.0004260804
3503,10.1021/ja400069s,105,6(a),286,Pb0.98Sr0.01Na0.01Se1,Pb0.98Sr0.01Na0.01Se1,578.5,102850,0.00084696,0.000097093,1.9831,0.36231,0.0000097229,0.0004270889
3503,10.1021/ja400069s,105,6(a),286,Pb0.98Sr0.01Na0.01Se1,Pb0.98Sr0.01Na0.01Se1,579,102620,0.00084797,0.000097283,1.9807,0.36328,0.0000097447,0.0004281163
3503,10.1021/ja400069s,105,6(a),286,Pb0.98Sr0.01Na0.01Se1,Pb0.98Sr0.01Na0.01Se1,579.5,102400,0.00084899,0.000097473,1.9784,0.36426,0.0000097656,0.0004291296
3503,10.1021/ja400069s,105,6(a),286,Pb0.98Sr0.01Na0.01Se1,Pb0.98Sr0.01Na0.01Se1,580,102170,0.00085,0.000097663,1.9761,0.36523,0.0000097876,0.0004301402
3503,10.1021/ja400069s,105,6(a),286,Pb0.98Sr0.01Na0.01Se1,Pb0.98Sr0.01Na0.01Se1,580.5,101950,0.00085102,0.000097853,1.9738,0.36621,0.0000098087,0.0004311582
3503,10.1021/ja400069s,105,6(a),286,Pb0.98Sr0.01Na0.01Se1,Pb0.98Sr0.01Na0.01Se1,581,101730,0.00085203,0.000098043,1.9715,0.36718,0.0000098299,0.0004321735
3503,10.1021/ja400069s,105,6(a),286,Pb0.98Sr0.01Na0.01Se1,Pb0.98Sr0.01Na0.01Se1,581.5,101510,0.00085305,0.000098233,1.9691,0.36816,0.0000098512,0.0004332182
3503,10.1021/ja400069s,105,6(a),286,Pb0.98Sr0.01Na0.01Se1,Pb0.98Sr0.01Na0.01Se1,582,101280,0.00085406,0.000098424,1.9668,0.36913,0.0000098736,0.0004342384
3503,10.1021/ja400069s,105,6(a),286,Pb0.98Sr0.01Na0.01Se1,Pb0.98Sr0.01Na0.01Se1,582.5,101060,0.00085508,0.000098615,1.9645,0.37011,0.0000098951,0.000435266
3503,10.1021/ja400069s,105,6(a),286,Pb0.98Sr0.01Na0.01Se1,Pb0.98Sr0.01Na0.01Se1,583,100840,0.00085609,0.000098806,1.9622,0.37108,0.0000099167,0.0004362909
3503,10.1021/ja400069s,105,6(a),286,Pb0.98Sr0.01Na0.01Se1,Pb0.98Sr0.01Na0.01Se1,583.5,100620,0.00085711,0.000098997,1.9599,0.37206,0.0000099384,0.0004373233
3503,10.1021/ja400069s,105,6(a),286,Pb0.98Sr0.01Na0.01Se1,Pb0.98Sr0.01Na0.01Se1,584,100400,0.00085812,0.000099188,1.9576,0.37303,0.0000099602,0.0004383531
3503,10.1021/ja400069s,105,6(a),286,Pb0.98Sr0.01Na0.01Se1,Pb0.98Sr0.01Na0.01Se1,584.5,100180,0.00085914,0.00009938,1.9553,0.374,0.000009982,0.0004393904
3503,10.1021/ja400069s,105,6(a),286,Pb0.98Sr0.01Na0.01Se1,Pb0.98Sr0.01Na0.01Se1,585,99958,0.00086015,0.000099572,1.953,0.37498,0.0000100042,0.000440425
3503,10.1021/ja400069s,105,6(a),286,Pb0.98Sr0.01Na0.01Se1,Pb0.98Sr0.01Na0.01Se1,585.5,99738,0.00086117,0.000099764,1.9507,0.37595,0.0000100263,0.0004414672
3503,10.1021/ja400069s,105,6(a),286,Pb0.98Sr0.01Na0.01Se1,Pb0.98Sr0.01Na0.01Se1,586,99519,0.00086218,0.000099956,1.9485,0.37693,0.0000100483,0.000442484
3503,10.1021/ja400069s,105,6(a),286,Pb0.98Sr0.01Na0.01Se1,Pb0.98Sr0.01Na0.01Se1,586.5,99300,0.0008632,0.00010015,1.9462,0.3779,0.0000100705,0.000443531
3503,10.1021/ja400069s,105,6(a),286,Pb0.98Sr0.01Na0.01Se1,Pb0.98Sr0.01Na0.01Se1,587,99082,0.00086422,0.00010034,1.9439,0.37888,0.0000100927,0.0004445805
3503,10.1021/ja400069s,105,6(a),286,Pb0.98Sr0.01Na0.01Se1,Pb0.98Sr0.01Na0.01Se1,587.5,98863,0.00086523,0.00010053,1.9416,0.37985,0.000010115,0.0004456273
3503,10.1021/ja400069s,105,6(a),286,Pb0.98Sr0.01Na0.01Se1,Pb0.98Sr0.01Na0.01Se1,588,98646,0.00086625,0.00010073,1.9393,0.38083,0.0000101373,0.0004466818
3503,10.1021/ja400069s,105,6(a),286,Pb0.98Sr0.01Na0.01Se1,Pb0.98Sr0.01Na0.01Se1,588.5,98428,0.00086726,0.00010092,1.9371,0.3818,0.0000101597,0.0004477105
3503,10.1021/ja400069s,105,6(a),286,Pb0.98Sr0.01Na0.01Se1,Pb0.98Sr0.01Na0.01Se1,589,98211,0.00086828,0.00010111,1.9348,0.38278,0.0000101822,0.0004487699
3503,10.1021/ja400069s,105,6(a),286,Pb0.98Sr0.01Na0.01Se1,Pb0.98Sr0.01Na0.01Se1,589.5,97994,0.00086929,0.0001013,1.9325,0.38375,0.0000102047,0.0004498266
3503,10.1021/ja400069s,105,6(a),286,Pb0.98Sr0.01Na0.01Se1,Pb0.98Sr0.01Na0.01Se1,590,97778,0.00087031,0.0001015,1.9303,0.38473,0.0000102272,0.0004508677
3503,10.1021/ja400069s,105,6(a),286,Pb0.98Sr0.01Na0.01Se1,Pb0.98Sr0.01Na0.01Se1,590.5,97562,0.00087132,0.00010169,1.928,0.3857,0.0000102499,0.0004519295
3503,10.1021/ja400069s,105,6(a),286,Pb0.98Sr0.01Na0.01Se1,Pb0.98Sr0.01Na0.01Se1,591,97346,0.00087234,0.00010189,1.9258,0.38668,0.0000102726,0.0004529754
3503,10.1021/ja400069s,105,6(a),286,Pb0.98Sr0.01Na0.01Se1,Pb0.98Sr0.01Na0.01Se1,591.5,97131,0.00087335,0.00010208,1.9235,0.38765,0.0000102954,0.0004540421
3503,10.1021/ja400069s,105,6(a),286,Pb0.98Sr0.01Na0.01Se1,Pb0.98Sr0.01Na0.01Se1,592,96916,0.00087437,0.00010227,1.9213,0.38863,0.0000103182,0.0004550929
3503,10.1021/ja400069s,105,6(a),286,Pb0.98Sr0.01Na0.01Se1,Pb0.98Sr0.01Na0.01Se1,592.5,96701,0.00087538,0.00010247,1.919,0.3896,0.0000103412,0.0004561647
3503,10.1021/ja400069s,105,6(a),286,Pb0.98Sr0.01Na0.01Se1,Pb0.98Sr0.01Na0.01Se1,593,96487,0.0008764,0.00010266,1.9168,0.39058,0.0000103641,0.0004572204
3503,10.1021/ja400069s,105,6(a),286,Pb0.98Sr0.01Na0.01Se1,Pb0.98Sr0.01Na0.01Se1,593.5,96273,0.00087741,0.00010286,1.9145,0.39155,0.0000103871,0.0004582972
3503,10.1021/ja400069s,105,6(a),286,Pb0.98Sr0.01Na0.01Se1,Pb0.98Sr0.01Na0.01Se1,594,96059,0.00087843,0.00010305,1.9123,0.39253,0.0000104103,0.0004593578
3503,10.1021/ja400069s,105,6(a),286,Pb0.98Sr0.01Na0.01Se1,Pb0.98Sr0.01Na0.01Se1,594.5,95846,0.00087944,0.00010325,1.9101,0.3935,0.0000104334,0.0004604157
3503,10.1021/ja400069s,105,6(a),286,Pb0.98Sr0.01Na0.01Se1,Pb0.98Sr0.01Na0.01Se1,595,95633,0.00088046,0.00010344,1.9078,0.39448,0.0000104566,0.0004615054
3503,10.1021/ja400069s,105,6(a),286,Pb0.98Sr0.01Na0.01Se1,Pb0.98Sr0.01Na0.01Se1,595.5,95421,0.00088148,0.00010364,1.9056,0.39545,0.0000104799,0.0004625735
3503,10.1021/ja400069s,105,6(a),286,Pb0.98Sr0.01Na0.01Se1,Pb0.98Sr0.01Na0.01Se1,596,95209,0.00088249,0.00010383,1.9034,0.39643,0.0000105032,0.0004636388
3503,10.1021/ja400069s,105,6(a),286,Pb0.98Sr0.01Na0.01Se1,Pb0.98Sr0.01Na0.01Se1,596.5,94997,0.00088351,0.00010403,1.9011,0.3974,0.0000105266,0.0004647362
3503,10.1021/ja400069s,105,6(a),286,Pb0.98Sr0.01Na0.01Se1,Pb0.98Sr0.01Na0.01Se1,597,94785,0.00088452,0.00010422,1.8989,0.39838,0.0000105502,0.0004658065
3503,10.1021/ja400069s,105,6(a),286,Pb0.98Sr0.01Na0.01Se1,Pb0.98Sr0.01Na0.01Se1,597.5,94574,0.00088554,0.00010442,1.8967,0.39935,0.0000105737,0.0004668846
3503,10.1021/ja400069s,105,6(a),286,Pb0.98Sr0.01Na0.01Se1,Pb0.98Sr0.01Na0.01Se1,598,94364,0.00088655,0.00010462,1.8945,0.40033,0.0000105973,0.0004679599
3503,10.1021/ja400069s,105,6(a),286,Pb0.98Sr0.01Na0.01Se1,Pb0.98Sr0.01Na0.01Se1,598.5,94153,0.00088757,0.00010481,1.8923,0.4013,0.000010621,0.000469043
3503,10.1021/ja400069s,105,6(a),286,Pb0.98Sr0.01Na0.01Se1,Pb0.98Sr0.01Na0.01Se1,599,93943,0.00088858,0.00010501,1.8901,0.40228,0.0000106448,0.0004701233
3503,10.1021/ja400069s,105,6(a),286,Pb0.98Sr0.01Na0.01Se1,Pb0.98Sr0.01Na0.01Se1,599.5,93734,0.0008896,0.00010521,1.8879,0.40325,0.0000106685,0.0004712114
3503,10.1021/ja400069s,105,6(a),286,Pb0.98Sr0.01Na0.01Se1,Pb0.98Sr0.01Na0.01Se1,600,93524,0.00089061,0.0001054,1.8857,0.40422,0.0000106924,0.0004722968
3503,10.1021/ja400069s,105,6(a),286,Pb0.98Sr0.01Na0.01Se1,Pb0.98Sr0.01Na0.01Se1,600.5,93315,0.00089163,0.0001056,1.8835,0.4052,0.0000107164,0.00047339
3503,10.1021/ja400069s,105,6(a),286,Pb0.98Sr0.01Na0.01Se1,Pb0.98Sr0.01Na0.01Se1,601,93107,0.00089264,0.0001058,1.8813,0.40617,0.0000107403,0.0004744804
3503,10.1021/ja400069s,105,6(a),286,Pb0.98Sr0.01Na0.01Se1,Pb0.98Sr0.01Na0.01Se1,601.5,92899,0.00089366,0.00010599,1.8791,0.40715,0.0000107644,0.0004755787
3503,10.1021/ja400069s,105,6(a),286,Pb0.98Sr0.01Na0.01Se1,Pb0.98Sr0.01Na0.01Se1,602,92691,0.00089467,0.00010619,1.8769,0.40812,0.0000107885,0.0004766743
3503,10.1021/ja400069s,105,6(a),286,Pb0.98Sr0.01Na0.01Se1,Pb0.98Sr0.01Na0.01Se1,602.5,92483,0.00089569,0.00010639,1.8747,0.4091,0.0000108128,0.0004777778
3503,10.1021/ja400069s,105,6(a),286,Pb0.98Sr0.01Na0.01Se1,Pb0.98Sr0.01Na0.01Se1,603,92276,0.00089671,0.00010659,1.8725,0.41007,0.0000108371,0.0004788838
3503,10.1021/ja400069s,105,6(a),286,Pb0.98Sr0.01Na0.01Se1,Pb0.98Sr0.01Na0.01Se1,603.5,92069,0.00089772,0.00010678,1.8703,0.41105,0.0000108614,0.0004799872
3503,10.1021/ja400069s,105,6(a),286,Pb0.98Sr0.01Na0.01Se1,Pb0.98Sr0.01Na0.01Se1,604,91863,0.00089874,0.00010698,1.8681,0.41202,0.0000108858,0.0004810984
3503,10.1021/ja400069s,105,6(a),286,Pb0.98Sr0.01Na0.01Se1,Pb0.98Sr0.01Na0.01Se1,604.5,91657,0.00089975,0.00010718,1.866,0.413,0.0000109102,0.0004821811
3503,10.1021/ja400069s,105,6(a),286,Pb0.98Sr0.01Na0.01Se1,Pb0.98Sr0.01Na0.01Se1,605,91451,0.00090077,0.00010738,1.8638,0.41397,0.0000109348,0.0004832976
3503,10.1021/ja400069s,105,6(a),286,Pb0.98Sr0.01Na0.01Se1,Pb0.98Sr0.01Na0.01Se1,605.5,91246,0.00090178,0.00010758,1.8616,0.41495,0.0000109594,0.0004844113
3503,10.1021/ja400069s,105,6(a),286,Pb0.98Sr0.01Na0.01Se1,Pb0.98Sr0.01Na0.01Se1,606,91041,0.0009028,0.00010778,1.8595,0.41592,0.0000109841,0.0004855069
3503,10.1021/ja400069s,105,6(a),286,Pb0.98Sr0.01Na0.01Se1,Pb0.98Sr0.01Na0.01Se1,606.5,90836,0.00090381,0.00010797,1.8573,0.4169,0.0000110089,0.0004866257
3503,10.1021/ja400069s,105,6(a),286,Pb0.98Sr0.01Na0.01Se1,Pb0.98Sr0.01Na0.01Se1,607,90632,0.00090483,0.00010817,1.8551,0.41787,0.0000110336,0.0004877527
3503,10.1021/ja400069s,105,6(a),286,Pb0.98Sr0.01Na0.01Se1,Pb0.98Sr0.01Na0.01Se1,607.5,90428,0.00090584,0.00010837,1.853,0.41885,0.0000110585,0.0004888505
3503,10.1021/ja400069s,105,6(a),286,Pb0.98Sr0.01Na0.01Se1,Pb0.98Sr0.01Na0.01Se1,608,90224,0.00090686,0.00010857,1.8508,0.41982,0.0000110835,0.0004899827
3503,10.1021/ja400069s,105,6(a),286,Pb0.98Sr0.01Na0.01Se1,Pb0.98Sr0.01Na0.01Se1,608.5,90021,0.00090787,0.00010877,1.8487,0.4208,0.0000111085,0.0004910856
3503,10.1021/ja400069s,105,6(a),286,Pb0.98Sr0.01Na0.01Se1,Pb0.98Sr0.01Na0.01Se1,609,89818,0.00090889,0.00010897,1.8465,0.42177,0.0000111336,0.0004922231
3503,10.1021/ja400069s,105,6(a),286,Pb0.98Sr0.01Na0.01Se1,Pb0.98Sr0.01Na0.01Se1,609.5,89615,0.0009099,0.00010917,1.8444,0.42275,0.0000111588,0.0004933312
3503,10.1021/ja400069s,105,6(a),286,Pb0.98Sr0.01Na0.01Se1,Pb0.98Sr0.01Na0.01Se1,610,89413,0.00091092,0.00010937,1.8422,0.42372,0.0000111841,0.000494474
3503,10.1021/ja400069s,105,6(a),286,Pb0.98Sr0.01Na0.01Se1,Pb0.98Sr0.01Na0.01Se1,610.5,89211,0.00091193,0.00010957,1.8401,0.4247,0.0000112094,0.0004955872
3503,10.1021/ja400069s,105,6(a),286,Pb0.98Sr0.01Na0.01Se1,Pb0.98Sr0.01Na0.01Se1,611,89010,0.00091295,0.00010977,1.838,0.42567,0.0000112347,0.0004967084
3503,10.1021/ja400069s,105,6(a),286,Pb0.98Sr0.01Na0.01Se1,Pb0.98Sr0.01Na0.01Se1,611.5,88809,0.00091397,0.00010997,1.8358,0.42665,0.0000112601,0.0004978592
3503,10.1021/ja400069s,105,6(a),286,Pb0.98Sr0.01Na0.01Se1,Pb0.98Sr0.01Na0.01Se1,612,88608,0.00091498,0.00011017,1.8337,0.42762,0.0000112857,0.0004989802
3503,10.1021/ja400069s,105,6(a),286,Pb0.98Sr0.01Na0.01Se1,Pb0.98Sr0.01Na0.01Se1,612.5,88407,0.000916,0.00011037,1.8316,0.4286,0.0000113113,0.0005001092
3503,10.1021/ja400069s,105,6(a),286,Pb0.98Sr0.01Na0.01Se1,Pb0.98Sr0.01Na0.01Se1,613,88207,0.00091701,0.00011057,1.8294,0.42957,0.000011337,0.0005012627
3503,10.1021/ja400069s,105,6(a),286,Pb0.98Sr0.01Na0.01Se1,Pb0.98Sr0.01Na0.01Se1,613.5,88008,0.00091803,0.00011077,1.8273,0.43055,0.0000113626,0.000502397
3503,10.1021/ja400069s,105,6(a),286,Pb0.98Sr0.01Na0.01Se1,Pb0.98Sr0.01Na0.01Se1,614,87808,0.00091904,0.00011097,1.8252,0.43152,0.0000113885,0.0005035284
3503,10.1021/ja400069s,105,6(a),286,Pb0.98Sr0.01Na0.01Se1,Pb0.98Sr0.01Na0.01Se1,614.5,87609,0.00092006,0.00011118,1.8231,0.43249,0.0000114144,0.0005046679
3503,10.1021/ja400069s,105,6(a),286,Pb0.98Sr0.01Na0.01Se1,Pb0.98Sr0.01Na0.01Se1,615,87410,0.00092107,0.00011138,1.821,0.43347,0.0000114403,0.0005058045
3503,10.1021/ja400069s,105,6(a),286,Pb0.98Sr0.01Na0.01Se1,Pb0.98Sr0.01Na0.01Se1,615.5,87212,0.00092209,0.00011158,1.8189,0.43444,0.0000114663,0.0005069493
3503,10.1021/ja400069s,105,6(a),286,Pb0.98Sr0.01Na0.01Se1,Pb0.98Sr0.01Na0.01Se1,616,87014,0.0009231,0.00011178,1.8168,0.43542,0.0000114924,0.0005080911
3503,10.1021/ja400069s,105,6(a),286,Pb0.98Sr0.01Na0.01Se1,Pb0.98Sr0.01Na0.01Se1,616.5,86817,0.00092412,0.00011198,1.8146,0.43639,0.0000115185,0.0005092693
3503,10.1021/ja400069s,105,6(a),286,Pb0.98Sr0.01Na0.01Se1,Pb0.98Sr0.01Na0.01Se1,617,86619,0.00092513,0.00011218,1.8125,0.43737,0.0000115448,0.0005104166
3503,10.1021/ja400069s,105,6(a),286,Pb0.98Sr0.01Na0.01Se1,Pb0.98Sr0.01Na0.01Se1,617.5,86422,0.00092615,0.00011239,1.8104,0.43834,0.0000115711,0.000511572
3503,10.1021/ja400069s,105,6(a),286,Pb0.98Sr0.01Na0.01Se1,Pb0.98Sr0.01Na0.01Se1,618,86226,0.00092716,0.00011259,1.8084,0.43932,0.0000115974,0.0005126963
3503,10.1021/ja400069s,105,6(a),286,Pb0.98Sr0.01Na0.01Se1,Pb0.98Sr0.01Na0.01Se1,618.5,86030,0.00092818,0.00011279,1.8063,0.44029,0.0000116239,0.0005138571
3503,10.1021/ja400069s,105,6(a),286,Pb0.98Sr0.01Na0.01Se1,Pb0.98Sr0.01Na0.01Se1,619,85834,0.00092919,0.00011299,1.8042,0.44127,0.0000116504,0.000515015
3503,10.1021/ja400069s,105,6(a),286,Pb0.98Sr0.01Na0.01Se1,Pb0.98Sr0.01Na0.01Se1,619.5,85638,0.00093021,0.00011319,1.8021,0.44224,0.0000116771,0.0005161811
3503,10.1021/ja400069s,105,6(a),286,Pb0.98Sr0.01Na0.01Se1,Pb0.98Sr0.01Na0.01Se1,620,85443,0.00093123,0.0001134,1.8,0.44322,0.0000117037,0.00051735
3503,10.1021/ja400069s,105,6(a),286,Pb0.98Sr0.01Na0.01Se1,Pb0.98Sr0.01Na0.01Se1,620.5,85248,0.00093224,0.0001136,1.7979,0.44419,0.0000117305,0.000518516
3503,10.1021/ja400069s,105,6(a),286,Pb0.98Sr0.01Na0.01Se1,Pb0.98Sr0.01Na0.01Se1,621,85054,0.00093326,0.0001138,1.7958,0.44517,0.0000117572,0.0005196904
3503,10.1021/ja400069s,105,6(a),286,Pb0.98Sr0.01Na0.01Se1,Pb0.98Sr0.01Na0.01Se1,621.5,84860,0.00093427,0.00011401,1.7938,0.44614,0.0000117841,0.0005208329
3503,10.1021/ja400069s,105,6(a),286,Pb0.98Sr0.01Na0.01Se1,Pb0.98Sr0.01Na0.01Se1,622,84666,0.00093529,0.00011421,1.7917,0.44712,0.0000118111,0.0005220126
3503,10.1021/ja400069s,105,6(a),286,Pb0.98Sr0.01Na0.01Se1,Pb0.98Sr0.01Na0.01Se1,622.5,84472,0.0009363,0.00011441,1.7896,0.44809,0.0000118382,0.0005231895
3503,10.1021/ja400069s,105,6(a),286,Pb0.98Sr0.01Na0.01Se1,Pb0.98Sr0.01Na0.01Se1,623,84279,0.00093732,0.00011462,1.7876,0.44907,0.0000118654,0.0005243455
3503,10.1021/ja400069s,105,6(a),286,Pb0.98Sr0.01Na0.01Se1,Pb0.98Sr0.01Na0.01Se1,623.5,84087,0.00093833,0.00011482,1.7855,0.45004,0.0000118924,0.0005255279
3503,10.1021/ja400069s,105,6(a),286,Pb0.98Sr0.01Na0.01Se1,Pb0.98Sr0.01Na0.01Se1,624,83894,0.00093935,0.00011502,1.7834,0.45102,0.0000119198,0.0005267186
3503,10.1021/ja400069s,105,6(a),286,Pb0.98Sr0.01Na0.01Se1,Pb0.98Sr0.01Na0.01Se1,624.5,83702,0.00094036,0.00011523,1.7814,0.45199,0.0000119471,0.000527877
3503,10.1021/ja400069s,105,6(a),286,Pb0.98Sr0.01Na0.01Se1,Pb0.98Sr0.01Na0.01Se1,625,83511,0.00094138,0.00011543,1.7793,0.45297,0.0000119745,0.0005290732
3503,10.1021/ja400069s,105,6(a),286,Pb0.98Sr0.01Na0.01Se1,Pb0.98Sr0.01Na0.01Se1,625.5,83319,0.00094239,0.00011564,1.7773,0.45394,0.0000120021,0.0005302369
3503,10.1021/ja400069s,105,6(a),286,Pb0.98Sr0.01Na0.01Se1,Pb0.98Sr0.01Na0.01Se1,626,83128,0.00094341,0.00011584,1.7752,0.45492,0.0000120296,0.0005314387
3503,10.1021/ja400069s,105,6(a),286,Pb0.98Sr0.01Na0.01Se1,Pb0.98Sr0.01Na0.01Se1,626.5,82938,0.00094442,0.00011605,1.7732,0.45589,0.0000120572,0.0005326077
