Repository: RamyaGuru/STD2_EffMass

# STD2_EffMass
Effective mass modeling of StarryData2 data

File: csvfiles/studyonthermoNadopinginnano10.1016j.nanoen.2014.11.027.csv (part 7 of 8)
sid,DOI,figureid,fignum,sampleid,samplename,composition,Temperature,Electrical resistivity,Power factor,Seebeck coefficient,Thermal conductivity,ZT,Electrical conductivity,Figure of merit Z
4120,10.1016/j.nanoen.2014.11.027,11853,2a,14061,x=0.01,Mg0.99Na0.01Ag0.97Sb0.99,310,0.000031797,0.0019703,0.0002516,0.76795,0.80243,31449.5078152027,0.0025656618
4120,10.1016/j.nanoen.2014.11.027,11853,2a,14061,x=0.01,Mg0.99Na0.01Ag0.97Sb0.99,310.5,0.000031768,0.0019709,0.0002515,0.7683,0.80351,31478.2170737849,0.002565274
4120,10.1016/j.nanoen.2014.11.027,11853,2a,14061,x=0.01,Mg0.99Na0.01Ag0.97Sb0.99,311,0.00003174,0.0019715,0.00025139,0.76866,0.8046,31505.9861373661,0.0025648531
4120,10.1016/j.nanoen.2014.11.027,11853,2a,14061,x=0.01,Mg0.99Na0.01Ag0.97Sb0.99,311.5,0.000031711,0.001972,0.00025129,0.76902,0.80568,31534.7986503106,0.0025643026
4120,10.1016/j.nanoen.2014.11.027,11853,2a,14061,x=0.01,Mg0.99Na0.01Ag0.97Sb0.99,312,0.000031682,0.0019726,0.00025118,0.76937,0.80676,31563.6639101067,0.0025639159
4120,10.1016/j.nanoen.2014.11.027,11853,2a,14061,x=0.01,Mg0.99Na0.01Ag0.97Sb0.99,312.5,0.000031653,0.0019732,0.00025108,0.76973,0.80784,31592.5820617319,0.0025634963
4120,10.1016/j.nanoen.2014.11.027,11853,2a,14061,x=0.01,Mg0.99Na0.01Ag0.97Sb0.99,313,0.000031624,0.0019738,0.00025097,0.77008,0.80893,31621.5532506957,0.0025631103
4120,10.1016/j.nanoen.2014.11.027,11853,2a,14061,x=0.01,Mg0.99Na0.01Ag0.97Sb0.99,313.5,0.000031595,0.0019743,0.00025087,0.77044,0.81001,31650.5776230416,0.0025625617
4120,10.1016/j.nanoen.2014.11.027,11853,2a,14061,x=0.01,Mg0.99Na0.01Ag0.97Sb0.99,314,0.000031566,0.0019749,0.00025076,0.7708,0.81109,31679.6553253501,0.0025621432
4120,10.1016/j.nanoen.2014.11.027,11853,2a,14061,x=0.01,Mg0.99Na0.01Ag0.97Sb0.99,314.5,0.000031537,0.0019755,0.00025066,0.77115,0.81217,31708.7865047405,0.0025617584
4120,10.1016/j.nanoen.2014.11.027,11853,2a,14061,x=0.01,Mg0.99Na0.01Ag0.97Sb0.99,315,0.000031508,0.001976,0.00025055,0.77151,0.81326,31737.9713088739,0.0025612111
4120,10.1016/j.nanoen.2014.11.027,11853,2a,14061,x=0.01,Mg0.99Na0.01Ag0.97Sb0.99,315.5,0.000031479,0.0019766,0.00025045,0.77186,0.81434,31767.2098859557,0.0025608271
4120,10.1016/j.nanoen.2014.11.027,11853,2a,14061,x=0.01,Mg0.99Na0.01Ag0.97Sb0.99,316,0.00003145,0.0019772,0.00025034,0.77222,0.81542,31796.5023847377,0.0025604102
4120,10.1016/j.nanoen.2014.11.027,11853,2a,14061,x=0.01,Mg0.99Na0.01Ag0.97Sb0.99,316.5,0.000031421,0.0019778,0.00025024,0.77258,0.81651,31825.8489545209,0.0025599938
4120,10.1016/j.nanoen.2014.11.027,11853,2a,14061,x=0.01,Mg0.99Na0.01Ag0.97Sb0.99,317,0.000031392,0.0019783,0.00025013,0.77293,0.81759,31855.249745158,0.0025594815
4120,10.1016/j.nanoen.2014.11.027,11853,2a,14061,x=0.01,Mg0.99Na0.01Ag0.97Sb0.99,317.5,0.000031363,0.0019789,0.00025003,0.77329,0.81867,31884.7049070561,0.0025590658
4120,10.1016/j.nanoen.2014.11.027,11853,2a,14061,x=0.01,Mg0.99Na0.01Ag0.97Sb0.99,318,0.000031334,0.0019795,0.00024992,0.77364,0.81975,31914.2145911789,0.0025586836
4120,10.1016/j.nanoen.2014.11.027,11853,2a,14061,x=0.01,Mg0.99Na0.01Ag0.97Sb0.99,318.5,0.000031305,0.0019801,0.00024982,0.774,0.82084,31943.7789490497,0.0025582687
4120,10.1016/j.nanoen.2014.11.027,11853,2a,14061,x=0.01,Mg0.99Na0.01Ag0.97Sb0.99,319,0.000031276,0.0019806,0.00024971,0.77436,0.82192,31973.3981327536,0.0025577251
4120,10.1016/j.nanoen.2014.11.027,11853,2a,14061,x=0.01,Mg0.99Na0.01Ag0.97Sb0.99,319.5,0.000031247,0.0019812,0.00024961,0.77471,0.823,32003.0722949403,0.002557344
4120,10.1016/j.nanoen.2014.11.027,11853,2a,14061,x=0.01,Mg0.99Na0.01Ag0.97Sb0.99,320,0.000031218,0.0019818,0.00024951,0.77507,0.82408,32032.801588827,0.0025569303
4120,10.1016/j.nanoen.2014.11.027,11853,2a,14061,x=0.01,Mg0.99Na0.01Ag0.97Sb0.99,320.5,0.000031189,0.0019823,0.0002494,0.77542,0.82517,32062.5861682003,0.002556421
4120,10.1016/j.nanoen.2014.11.027,11853,2a,14061,x=0.01,Mg0.99Na0.01Ag0.97Sb0.99,321,0.00003116,0.0019829,0.0002493,0.77578,0.82625,32092.4261874198,0.0025560081
4120,10.1016/j.nanoen.2014.11.027,11853,2a,14061,x=0.01,Mg0.99Na0.01Ag0.97Sb0.99,321.5,0.000031131,0.0019835,0.00024919,0.77614,0.82733,32122.3218014198,0.0025555956
4120,10.1016/j.nanoen.2014.11.027,11853,2a,14061,x=0.01,Mg0.99Na0.01Ag0.97Sb0.99,322,0.000031102,0.0019841,0.00024909,0.77649,0.82841,32152.2731657128,0.0025552164
4120,10.1016/j.nanoen.2014.11.027,11853,2a,14061,x=0.01,Mg0.99Na0.01Ag0.97Sb0.99,322.5,0.000031073,0.0019846,0.00024898,0.77685,0.8295,32182.2804363917,0.0025546759
4120,10.1016/j.nanoen.2014.11.027,11853,2a,14061,x=0.01,Mg0.99Na0.01Ag0.97Sb0.99,323,0.000031044,0.0019852,0.00024888,0.7772,0.83058,32212.3437701327,0.0025542975
4120,10.1016/j.nanoen.2014.11.027,11853,2a,14061,x=0.01,Mg0.99Na0.01Ag0.97Sb0.99,323.5,0.000031015,0.0019858,0.00024877,0.77756,0.83166,32242.463324198,0.0025538865
4120,10.1016/j.nanoen.2014.11.027,11853,2a,14061,x=0.01,Mg0.99Na0.01Ag0.97Sb0.99,324,0.000030986,0.0019863,0.00024867,0.77791,0.83274,32272.6392564384,0.0025533802
4120,10.1016/j.nanoen.2014.11.027,11853,2a,14061,x=0.01,Mg0.99Na0.01Ag0.97Sb0.99,324.5,0.000030957,0.0019869,0.00024856,0.77827,0.83383,32302.8717252964,0.00255297
4120,10.1016/j.nanoen.2014.11.027,11853,2a,14061,x=0.01,Mg0.99Na0.01Ag0.97Sb0.99,325,0.000030928,0.0019875,0.00024846,0.77863,0.83491,32333.1608898086,0.0025525603
4120,10.1016/j.nanoen.2014.11.027,11853,2a,14061,x=0.01,Mg0.99Na0.01Ag0.97Sb0.99,325.5,0.000030899,0.0019881,0.00024835,0.77898,0.83599,32363.5069096087,0.0025521836
4120,10.1016/j.nanoen.2014.11.027,11853,2a,14061,x=0.01,Mg0.99Na0.01Ag0.97Sb0.99,326,0.00003087,0.0019886,0.00024825,0.77934,0.83707,32393.9099449304,0.0025516463
4120,10.1016/j.nanoen.2014.11.027,11853,2a,14061,x=0.01,Mg0.99Na0.01Ag0.97Sb0.99,326.5,0.000030841,0.0019892,0.00024814,0.77969,0.83816,32424.3701566097,0.0025512704
4120,10.1016/j.nanoen.2014.11.027,11853,2a,14061,x=0.01,Mg0.99Na0.01Ag0.97Sb0.99,327,0.000030812,0.0019898,0.00024804,0.78005,0.83924,32454.8877060885,0.0025508621
4120,10.1016/j.nanoen.2014.11.027,11853,2a,14061,x=0.01,Mg0.99Na0.01Ag0.97Sb0.99,327.5,0.000030783,0.0019903,0.00024793,0.78041,0.84032,32485.462755417,0.0025503261
4120,10.1016/j.nanoen.2014.11.027,11853,2a,14061,x=0.01,Mg0.99Na0.01Ag0.97Sb0.99,328,0.000030754,0.0019909,0.00024783,0.78076,0.8414,32516.0954672563,0.0025499513
4120,10.1016/j.nanoen.2014.11.027,11853,2a,14061,x=0.01,Mg0.99Na0.01Ag0.97Sb0.99,328.5,0.000030725,0.0019915,0.00024772,0.78112,0.84249,32546.786004882,0.0025495442
4120,10.1016/j.nanoen.2014.11.027,11853,2a,14061,x=0.01,Mg0.99Na0.01Ag0.97Sb0.99,329,0.000030696,0.0019921,0.00024762,0.78147,0.84357,32577.5345321866,0.0025491702
4120,10.1016/j.nanoen.2014.11.027,11853,2a,14061,x=0.01,Mg0.99Na0.01Ag0.97Sb0.99,329.5,0.000030667,0.0019926,0.00024751,0.78183,0.84465,32608.3412136825,0.0025486359
4120,10.1016/j.nanoen.2014.11.027,11853,2a,14061,x=0.01,Mg0.99Na0.01Ag0.97Sb0.99,330,0.000030638,0.0019932,0.00024741,0.78219,0.84573,32639.2062145049,0.00254823
4120,10.1016/j.nanoen.2014.11.027,11853,2a,14061,x=0.01,Mg0.99Na0.01Ag0.97Sb0.99,330.5,0.000030609,0.0019938,0.0002473,0.78254,0.84682,32670.1297004149,0.002547857
4120,10.1016/j.nanoen.2014.11.027,11853,2a,14061,x=0.01,Mg0.99Na0.01Ag0.97Sb0.99,331,0.00003058,0.0019943,0.0002472,0.7829,0.8479,32701.1118378025,0.0025473241
4120,10.1016/j.nanoen.2014.11.027,11853,2a,14061,x=0.01,Mg0.99Na0.01Ag0.97Sb0.99,331.5,0.000030551,0.0019949,0.0002471,0.78325,0.84898,32732.1527936892,0.0025469518
4120,10.1016/j.nanoen.2014.11.027,11853,2a,14061,x=0.01,Mg0.99Na0.01Ag0.97Sb0.99,332,0.000030522,0.0019955,0.00024699,0.78361,0.85006,32763.2527357316,0.0025465474
4120,10.1016/j.nanoen.2014.11.027,11853,2a,14061,x=0.01,Mg0.99Na0.01Ag0.97Sb0.99,332.5,0.000030493,0.0019961,0.00024689,0.78397,0.85115,32794.4118322238,0.0025461433
4120,10.1016/j.nanoen.2014.11.027,11853,2a,14061,x=0.01,Mg0.99Na0.01Ag0.97Sb0.99,333,0.000030464,0.0019966,0.00024678,0.78432,0.85223,32825.6302521008,0.0025456446
4120,10.1016/j.nanoen.2014.11.027,11853,2a,14061,x=0.01,Mg0.99Na0.01Ag0.97Sb0.99,333.5,0.000030435,0.0019972,0.00024668,0.78468,0.85331,32856.9081649417,0.0025452414
4120,10.1016/j.nanoen.2014.11.027,11853,2a,14061,x=0.01,Mg0.99Na0.01Ag0.97Sb0.99,334,0.000030406,0.0019978,0.00024657,0.78503,0.85439,32888.2457409722,0.0025448709
4120,10.1016/j.nanoen.2014.11.027,11853,2a,14061,x=0.01,Mg0.99Na0.01Ag0.97Sb0.99,334.5,0.000030377,0.0019983,0.00024647,0.78539,0.85548,32919.6431510682,0.002544341
4120,10.1016/j.nanoen.2014.11.027,11853,2a,14061,x=0.01,Mg0.99Na0.01Ag0.97Sb0.99,335,0.000030348,0.0019989,0.00024636,0.78575,0.85656,32951.1005667589,0.0025439389
4120,10.1016/j.nanoen.2014.11.027,11853,2a,14061,x=0.01,Mg0.99Na0.01Ag0.97Sb0.99,335.5,0.000030319,0.0019995,0.00024626,0.7861,0.85764,32982.6181602296,0.0025435695
4120,10.1016/j.nanoen.2014.11.027,11853,2a,14061,x=0.01,Mg0.99Na0.01Ag0.97Sb0.99,336,0.00003029,0.0020001,0.00024615,0.78646,0.85872,33014.1961043249,0.0025431681
4120,10.1016/j.nanoen.2014.11.027,11853,2a,14061,x=0.01,Mg0.99Na0.01Ag0.97Sb0.99,336.5,0.000030261,0.0020006,0.00024605,0.78681,0.85981,33045.8345725521,0.0025426723
4120,10.1016/j.nanoen.2014.11.027,11853,2a,14061,x=0.01,Mg0.99Na0.01Ag0.97Sb0.99,337,0.000030232,0.0020012,0.00024594,0.78717,0.86089,33077.5337390844,0.0025422717
4120,10.1016/j.nanoen.2014.11.027,11853,2a,14061,x=0.01,Mg0.99Na0.01Ag0.97Sb0.99,337.5,0.000030203,0.0020018,0.00024584,0.78753,0.86197,33109.2937787637,0.0025418714
4120,10.1016/j.nanoen.2014.11.027,11853,2a,14061,x=0.01,Mg0.99Na0.01Ag0.97Sb0.99,338,0.000030174,0.0020023,0.00024573,0.78788,0.86305,33141.1148671041,0.0025413769
4120,10.1016/j.nanoen.2014.11.027,11853,2a,14061,x=0.01,Mg0.99Na0.01Ag0.97Sb0.99,338.5,0.000030145,0.0020029,0.00024563,0.78824,0.86414,33172.9971802952,0.0025409774
4120,10.1016/j.nanoen.2014.11.027,11853,2a,14061,x=0.01,Mg0.99Na0.01Ag0.97Sb0.99,339,0.000030116,0.0020035,0.00024552,0.78859,0.86522,33204.9408952052,0.0025406105
4120,10.1016/j.nanoen.2014.11.027,11853,2a,14061,x=0.01,Mg0.99Na0.01Ag0.97Sb0.99,339.5,0.000030087,0.0020041,0.00024542,0.78895,0.8663,33236.9461893841,0.0025402117
4120,10.1016/j.nanoen.2014.11.027,11853,2a,14061,x=0.01,Mg0.99Na0.01Ag0.97Sb0.99,340,0.000030058,0.0020046,0.00024531,0.78931,0.86738,33269.0132410673,0.0025396866
4120,10.1016/j.nanoen.2014.11.027,11853,2a,14061,x=0.01,Mg0.99Na0.01Ag0.97Sb0.99,340.5,0.000030029,0.0020052,0.00024521,0.78966,0.86847,33301.1422291785,0.0025393207
4120,10.1016/j.nanoen.2014.11.027,11853,2a,14061,x=0.01,Mg0.99Na0.01Ag0.97Sb0.99,341,0.00003,0.0020058,0.0002451,0.79002,0.86955,33333.3333333333,0.0025389231
4120,10.1016/j.nanoen.2014.11.027,11853,2a,14061,x=0.01,Mg0.99Na0.01Ag0.97Sb0.99,341.5,0.000029971,0.0020063,0.000245,0.79037,0.87063,33365.5867338427,0.0025384314
4120,10.1016/j.nanoen.2014.11.027,11853,2a,14061,x=0.01,Mg0.99Na0.01Ag0.97Sb0.99,342,0.000029942,0.0020069,0.00024489,0.79073,0.87171,33397.902611716,0.0025380345
4120,10.1016/j.nanoen.2014.11.027,11853,2a,14061,x=0.01,Mg0.99Na0.01Ag0.97Sb0.99,342.5,0.000029914,0.0020075,0.00024479,0.79108,0.8728,33429.1636023267,0.00253767
4120,10.1016/j.nanoen.2014.11.027,11853,2a,14061,x=0.01,Mg0.99Na0.01Ag0.97Sb0.99,343,0.000029885,0.0020081,0.00024469,0.79144,0.87388,33461.6028107746,0.0025372738
4120,10.1016/j.nanoen.2014.11.027,11853,2a,14061,x=0.01,Mg0.99Na0.01Ag0.97Sb0.99,343.5,0.000029856,0.0020086,0.00024458,0.7918,0.87496,33494.1050375134,0.0025367517
4120,10.1016/j.nanoen.2014.11.027,11853,2a,14061,x=0.01,Mg0.99Na0.01Ag0.97Sb0.99,344,0.000029827,0.0020092,0.00024448,0.79215,0.87604,33526.670466356,0.0025363883
4120,10.1016/j.nanoen.2014.11.027,11853,2a,14061,x=0.01,Mg0.99Na0.01Ag0.97Sb0.99,344.5,0.000029798,0.0020098,0.00024437,0.79251,0.87713,33559.299281831,0.0025359932
4120,10.1016/j.nanoen.2014.11.027,11853,2a,14061,x=0.01,Mg0.99Na0.01Ag0.97Sb0.99,345,0.000029769,0.0020103,0.00024427,0.79286,0.87821,33591.9916691861,0.0025355044
4120,10.1016/j.nanoen.2014.11.027,11853,2a,14061,x=0.01,Mg0.99Na0.01Ag0.97Sb0.99,345.5,0.00002974,0.0020109,0.00024416,0.79322,0.87929,33624.7478143914,0.0025351101
4120,10.1016/j.nanoen.2014.11.027,11853,2a,14061,x=0.01,Mg0.99Na0.01Ag0.97Sb0.99,346,0.000029711,0.0020115,0.00024406,0.79358,0.88037,33657.5679041432,0.0025347161
4120,10.1016/j.nanoen.2014.11.027,11853,2a,14061,x=0.01,Mg0.99Na0.01Ag0.97Sb0.99,346.5,0.000029682,0.0020121,0.00024395,0.79393,0.88146,33690.4521258675,0.0025343544
4120,10.1016/j.nanoen.2014.11.027,11853,2a,14061,x=0.01,Mg0.99Na0.01Ag0.97Sb0.99,347,0.000029653,0.0020126,0.00024385,0.79429,0.88254,33723.4006677233,0.0025338352
4120,10.1016/j.nanoen.2014.11.027,11853,2a,14061,x=0.01,Mg0.99Na0.01Ag0.97Sb0.99,347.5,0.000029624,0.0020132,0.00024374,0.79464,0.88362,33756.4137186065,0.0025334743
4120,10.1016/j.nanoen.2014.11.027,11853,2a,14061,x=0.01,Mg0.99Na0.01Ag0.97Sb0.99,348,0.000029595,0.0020138,0.00024364,0.795,0.8847,33789.4914681534,0.0025330818
4120,10.1016/j.nanoen.2014.11.027,11853,2a,14061,x=0.01,Mg0.99Na0.01Ag0.97Sb0.99,348.5,0.000029566,0.0020144,0.00024353,0.79536,0.88579,33822.6341067442,0.0025326896
4120,10.1016/j.nanoen.2014.11.027,11853,2a,14061,x=0.01,Mg0.99Na0.01Ag0.97Sb0.99,349,0.000029537,0.0020149,0.00024343,0.79571,0.88687,33855.841825507,0.0025322039
4120,10.1016/j.nanoen.2014.11.027,11853,2a,14061,x=0.01,Mg0.99Na0.01Ag0.97Sb0.99,349.5,0.000029508,0.0020155,0.00024332,0.79607,0.88795,33889.114816321,0.0025318125
4120,10.1016/j.nanoen.2014.11.027,11853,2a,14061,x=0.01,Mg0.99Na0.01Ag0.97Sb0.99,350,0.000029479,0.0020161,0.00024322,0.79642,0.88903,33922.4532718206,0.0025314533
4120,10.1016/j.nanoen.2014.11.027,11853,2a,14061,x=0.01,Mg0.99Na0.01Ag0.97Sb0.99,350.5,0.00002945,0.0020166,0.00024311,0.79678,0.89012,33955.857385399,0.002530937
4120,10.1016/j.nanoen.2014.11.027,11853,2a,14061,x=0.01,Mg0.99Na0.01Ag0.97Sb0.99,351,0.000029421,0.0020172,0.00024301,0.79714,0.8912,33989.3273512117,0.0025305467
4120,10.1016/j.nanoen.2014.11.027,11853,2a,14061,x=0.01,Mg0.99Na0.01Ag0.97Sb0.99,351.5,0.000029392,0.0020178,0.0002429,0.79749,0.89228,34022.8633641807,0.0025301885
4120,10.1016/j.nanoen.2014.11.027,11853,2a,14061,x=0.01,Mg0.99Na0.01Ag0.97Sb0.99,352,0.000029363,0.0020184,0.0002428,0.79785,0.89336,34056.465619998,0.0025297988
4120,10.1016/j.nanoen.2014.11.027,11853,2a,14061,x=0.01,Mg0.99Na0.01Ag0.97Sb0.99,352.5,0.000029334,0.0020189,0.00024269,0.7982,0.89445,34090.1343151292,0.002529316
4120,10.1016/j.nanoen.2014.11.027,11853,2a,14061,x=0.01,Mg0.99Na0.01Ag0.97Sb0.99,353,0.000029305,0.0020195,0.00024259,0.79856,0.89553,34123.8696468179,0.0025289271
4120,10.1016/j.nanoen.2014.11.027,11853,2a,14061,x=0.01,Mg0.99Na0.01Ag0.97Sb0.99,353.5,0.000029276,0.0020201,0.00024248,0.79892,0.89661,34157.6718130892,0.0025285385
4120,10.1016/j.nanoen.2014.11.027,11853,2a,14061,x=0.01,Mg0.99Na0.01Ag0.97Sb0.99,354,0.000029247,0.0020206,0.00024238,0.79927,0.89769,34191.5410127534,0.0025280569
4120,10.1016/j.nanoen.2014.11.027,11853,2a,14061,x=0.01,Mg0.99Na0.01Ag0.97Sb0.99,354.5,0.000029218,0.0020212,0.00024228,0.79963,0.89878,34225.4774454104,0.002527669
4120,10.1016/j.nanoen.2014.11.027,11853,2a,14061,x=0.01,Mg0.99Na0.01Ag0.97Sb0.99,355,0.000029189,0.0020218,0.00024217,0.79998,0.89986,34259.4813114529,0.0025273132
4120,10.1016/j.nanoen.2014.11.027,11853,2a,14061,x=0.01,Mg0.99Na0.01Ag0.97Sb0.99,355.5,0.00002916,0.0020224,0.00024207,0.80034,0.90094,34293.5528120713,0.0025269261
4120,10.1016/j.nanoen.2014.11.027,11853,2a,14061,x=0.01,Mg0.99Na0.01Ag0.97Sb0.99,356,0.000029131,0.0020229,0.00024196,0.8007,0.90203,34327.6921492568,0.0025264144
4120,10.1016/j.nanoen.2014.11.027,11853,2a,14061,x=0.01,Mg0.99Na0.01Ag0.97Sb0.99,356.5,0.000029102,0.0020235,0.00024186,0.80105,0.90311,34361.8995258058,0.0025260595
4120,10.1016/j.nanoen.2014.11.027,11853,2a,14061,x=0.01,Mg0.99Na0.01Ag0.97Sb0.99,357,0.000029073,0.0020241,0.00024175,0.80141,0.90419,34396.1751453238,0.0025256735
4120,10.1016/j.nanoen.2014.11.027,11853,2a,14061,x=0.01,Mg0.99Na0.01Ag0.97Sb0.99,357.5,0.000029044,0.0020246,0.00024165,0.80176,0.90527,34430.5192122297,0.0025251946
4120,10.1016/j.nanoen.2014.11.027,11853,2a,14061,x=0.01,Mg0.99Na0.01Ag0.97Sb0.99,358,0.000029015,0.0020252,0.00024154,0.80212,0.90636,34464.9319317594,0.0025248093
4120,10.1016/j.nanoen.2014.11.027,11853,2a,14061,x=0.01,Mg0.99Na0.01Ag0.97Sb0.99,358.5,0.000028986,0.0020258,0.00024144,0.80248,0.90744,34499.4135099703,0.0025244243
4120,10.1016/j.nanoen.2014.11.027,11853,2a,14061,x=0.01,Mg0.99Na0.01Ag0.97Sb0.99,359,0.000028957,0.0020264,0.00024133,0.80283,0.90852,34533.9641537452,0.0025240711
4120,10.1016/j.nanoen.2014.11.027,11853,2a,14061,x=0.01,Mg0.99Na0.01Ag0.97Sb0.99,359.5,0.000028928,0.0020269,0.00024123,0.80319,0.9096,34568.5840707965,0.0025235623
4120,10.1016/j.nanoen.2014.11.027,11853,2a,14061,x=0.01,Mg0.99Na0.01Ag0.97Sb0.99,360,0.000028899,0.0020275,0.00024112,0.80354,0.91069,34603.2734696702,0.0025232098
4120,10.1016/j.nanoen.2014.11.027,11853,2a,14061,x=0.01,Mg0.99Na0.01Ag0.97Sb0.99,360.5,0.00002887,0.0020281,0.00024102,0.8039,0.91177,34638.0325597506,0.0025228262
4120,10.1016/j.nanoen.2014.11.027,11853,2a,14061,x=0.01,Mg0.99Na0.01Ag0.97Sb0.99,361,0.000028841,0.0020286,0.00024091,0.80426,0.91285,34672.8615512638,0.0025223187
4120,10.1016/j.nanoen.2014.11.027,11853,2a,14061,x=0.01,Mg0.99Na0.01Ag0.97Sb0.99,361.5,0.000028812,0.0020292,0.00024081,0.80461,0.91393,34707.7606552825,0.0025219672
4120,10.1016/j.nanoen.2014.11.027,11853,2a,14061,x=0.01,Mg0.99Na0.01Ag0.97Sb0.99,362,0.000028783,0.0020298,0.0002407,0.80497,0.91502,34742.73008373,0.0025215847
4120,10.1016/j.nanoen.2014.11.027,11853,2a,14061,x=0.01,Mg0.99Na0.01Ag0.97Sb0.99,362.5,0.000028754,0.0020304,0.0002406,0.80532,0.9161,34777.7700493844,0.0025212338
4120,10.1016/j.nanoen.2014.11.027,11853,2a,14061,x=0.01,Mg0.99Na0.01Ag0.97Sb0.99,363,0.000028725,0.0020309,0.00024049,0.80568,0.91718,34812.8807658834,0.0025207278
4120,10.1016/j.nanoen.2014.11.027,11853,2a,14061,x=0.01,Mg0.99Na0.01Ag0.97Sb0.99,363.5,0.000028696,0.0020315,0.00024039,0.80603,0.91826,34848.0624477279,0.0025203777
4120,10.1016/j.nanoen.2014.11.027,11853,2a,14061,x=0.01,Mg0.99Na0.01Ag0.97Sb0.99,364,0.000028667,0.0020321,0.00024028,0.80639,0.91935,34883.3153102871,0.0025199965
4120,10.1016/j.nanoen.2014.11.027,11853,2a,14061,x=0.01,Mg0.99Na0.01Ag0.97Sb0.99,364.5,0.000028638,0.0020326,0.00024018,0.80675,0.92043,34918.6395698024,0.0025194918
4120,10.1016/j.nanoen.2014.11.027,11853,2a,14061,x=0.01,Mg0.99Na0.01Ag0.97Sb0.99,365,0.000028609,0.0020332,0.00024007,0.8071,0.92151,34954.0354433919,0.0025191426
4120,10.1016/j.nanoen.2014.11.027,11853,2a,14061,x=0.01,Mg0.99Na0.01Ag0.97Sb0.99,365.5,0.00002858,0.0020338,0.00023997,0.80746,0.92259,34989.5031490553,0.0025187625
4120,10.1016/j.nanoen.2014.11.027,11853,2a,14061,x=0.01,Mg0.99Na0.01Ag0.97Sb0.99,366,0.000028551,0.0020344,0.00023987,0.80781,0.92368,35025.0429056776,0.002518414
4120,10.1016/j.nanoen.2014.11.027,11853,2a,14061,x=0.01,Mg0.99Na0.01Ag0.97Sb0.99,366.5,0.000028522,0.0020349,0.00023976,0.80817,0.92476,35060.6549330342,0.0025179108
4120,10.1016/j.nanoen.2014.11.027,11853,2a,14061,x=0.01,Mg0.99Na0.01Ag0.97Sb0.99,367,0.000028493,0.0020355,0.00023966,0.80853,0.92584,35096.3394517952,0.0025175318
4120,10.1016/j.nanoen.2014.11.027,11853,2a,14061,x=0.01,Mg0.99Na0.01Ag0.97Sb0.99,367.5,0.000028464,0.0020361,0.00023955,0.80888,0.92692,35132.0966835301,0.0025171843
4120,10.1016/j.nanoen.2014.11.027,11853,2a,14061,x=0.01,Mg0.99Na0.01Ag0.97Sb0.99,368,0.000028435,0.0020366,0.00023945,0.80924,0.92801,35167.9268507122,0.0025166823
4120,10.1016/j.nanoen.2014.11.027,11853,2a,14061,x=0.01,Mg0.99Na0.01Ag0.97Sb0.99,368.5,0.000028406,0.0020372,0.00023934,0.80959,0.92909,35203.8301767232,0.0025163354
4120,10.1016/j.nanoen.2014.11.027,11853,2a,14061,x=0.01,Mg0.99Na0.01Ag0.97Sb0.99,369,0.000028377,0.0020378,0.00023924,0.80995,0.93017,35239.8068858583,0.0025159578
4120,10.1016/j.nanoen.2014.11.027,11853,2a,14061,x=0.01,Mg0.99Na0.01Ag0.97Sb0.99,369.5,0.000028348,0.0020384,0.00023913,0.81031,0.93125,35275.85720333,0.0025155805
4120,10.1016/j.nanoen.2014.11.027,11853,2a,14061,x=0.01,Mg0.99Na0.01Ag0.97Sb0.99,370,0.000028319,0.0020389,0.00023903,0.81066,0.93234,35311.9813552738,0.0025151111
4120,10.1016/j.nanoen.2014.11.027,11853,2a,14061,x=0.01,Mg0.99Na0.01Ag0.97Sb0.99,370.5,0.00002829,0.0020395,0.00023892,0.81102,0.93342,35348.1795687522,0.0025147345
4120,10.1016/j.nanoen.2014.11.027,11853,2a,14061,x=0.01,Mg0.99Na0.01Ag0.97Sb0.99,371,0.000028261,0.0020401,0.00023882,0.81137,0.9345,35384.4520717597,0.0025143892
4120,10.1016/j.nanoen.2014.11.027,11853,2a,14061,x=0.01,Mg0.99Na0.01Ag0.97Sb0.99,371.5,0.000028232,0.0020406,0.00023871,0.81173,0.93558,35420.7990932275,0.0025138901
4120,10.1016/j.nanoen.2014.11.027,11853,2a,14061,x=0.01,Mg0.99Na0.01Ag0.97Sb0.99,372,0.000028203,0.0020412,0.00023861,0.81209,0.93667,35457.2208630288,0.0025135145
4120,10.1016/j.nanoen.2014.11.027,11853,2a,14061,x=0.01,Mg0.99Na0.01Ag0.97Sb0.99,372.5,0.000028174,0.0020418,0.0002385,0.81244,0.93775,35493.7176119827,0.0025131702
4120,10.1016/j.nanoen.2014.11.027,11853,2a,14061,x=0.01,Mg0.99Na0.01Ag0.97Sb0.99,373,0.000028145,0.0020424,0.0002384,0.8128,0.93883,35530.28957186,0.0025127953
4120,10.1016/j.nanoen.2014.11.027,11853,2a,14061,x=0.01,Mg0.99Na0.01Ag0.97Sb0.99,373.5,0.000028117,0.0020429,0.00023829,0.81315,0.93991,35565.6720133727,0.0025123286
4120,10.1016/j.nanoen.2014.11.027,11853,2a,14061,x=0.01,Mg0.99Na0.01Ag0.97Sb0.99,374,0.000028088,0.0020435,0.00023819,0.81351,0.941,35602.3924807747,0.0025119544
4120,10.1016/j.nanoen.2014.11.027,11853,2a,14061,x=0.01,Mg0.99Na0.01Ag0.97Sb0.99,374.5,0.000028059,0.0020441,0.00023808,0.81387,0.94208,35639.1888520617,0.0025115805
4120,10.1016/j.nanoen.2014.11.027,11853,2a,14061,x=0.01,Mg0.99Na0.01Ag0.97Sb0.99,375,0.00002803,0.0020447,0.00023798,0.81422,0.94316,35676.0613628255,0.0025112377
4120,10.1016/j.nanoen.2014.11.027,11853,2a,14061,x=0.01,Mg0.99Na0.01Ag0.97Sb0.99,375.5,0.000028001,0.0020452,0.00023787,0.81458,0.94424,35713.0102496339,0.0025107417
4120,10.1016/j.nanoen.2014.11.027,11853,2a,14061,x=0.01,Mg0.99Na0.01Ag0.97Sb0.99,376,0.000027972,0.0020458,0.00023777,0.81493,0.94533,35750.0357500357,0.0025103997
4120,10.1016/j.nanoen.2014.11.027,11853,2a,14061,x=0.01,Mg0.99Na0.01Ag0.97Sb0.99,376.5,0.000027943,0.0020464,0.00023766,0.81529,0.94641,35787.1381025659,0.0025100271
4120,10.1016/j.nanoen.2014.11.027,11853,2a,14061,x=0.01,Mg0.99Na0.01Ag0.97Sb0.99,377,0.000027914,0.0020469,0.00023756,0.81565,0.94749,35824.3175467507,0.0025095323
4120,10.1016/j.nanoen.2014.11.027,11853,2a,14061,x=0.01,Mg0.99Na0.01Ag0.97Sb0.99,377.5,0.000027885,0.0020475,0.00023746,0.816,0.94857,35861.5743231128,0.0025091912
4120,10.1016/j.nanoen.2014.11.027,11853,2a,14061,x=0.01,Mg0.99Na0.01Ag0.97Sb0.99,378,0.000027856,0.0020481,0.00023735,0.81636,0.94966,35898.9086731763,0.0025088196
4120,10.1016/j.nanoen.2014.11.027,11853,2a,14061,x=0.01,Mg0.99Na0.01Ag0.97Sb0.99,378.5,0.000027827,0.0020487,0.00023725,0.81671,0.95074,35936.3208394725,0.0025084791
4120,10.1016/j.nanoen.2014.11.027,11853,2a,14061,x=0.01,Mg0.99Na0.01Ag0.97Sb0.99,379,0.000027798,0.0020492,0.00023714,0.81707,0.95182,35973.8110655443,0.0025079859
4120,10.1016/j.nanoen.2014.11.027,11853,2a,14061,x=0.01,Mg0.99Na0.01Ag0.97Sb0.99,379.5,0.000027769,0.0020498,0.00023704,0.81743,0.9529,36011.3795959523,0.0025076153
4120,10.1016/j.nanoen.2014.11.027,11853,2a,14061,x=0.01,Mg0.99Na0.01Ag0.97Sb0.99,380,0.00002774,0.0020504,0.00023693,0.81778,0.95399,36049.0266762797,0.0025072758
4120,10.1016/j.nanoen.2014.11.027,11853,2a,14061,x=0.01,Mg0.99Na0.01Ag0.97Sb0.99,380.5,0.000027711,0.0020509,0.00023683,0.81814,0.95507,36086.7525531377,0.0025067837
4120,10.1016/j.nanoen.2014.11.027,11853,2a,14061,x=0.01,Mg0.99Na0.01Ag0.97Sb0.99,381,0.000027682,0.0020515,0.00023672,0.81849,0.95615,36124.5574741709,0.0025064448
4120,10.1016/j.nanoen.2014.11.027,11853,2a,14061,x=0.01,Mg0.99Na0.01Ag0.97Sb0.99,381.5,0.000027653,0.0020521,0.00023662,0.81885,0.95723,36162.4416880628,0.0025060756
4120,10.1016/j.nanoen.2014.11.027,11853,2a,14061,x=0.01,Mg0.99Na0.01Ag0.97Sb0.99,382,0.000027624,0.0020527,0.00023651,0.8192,0.95832,36200.405444541,0.0025057373
4120,10.1016/j.nanoen.2014.11.027,11853,2a,14061,x=0.01,Mg0.99Na0.01Ag0.97Sb0.99,382.5,0.000027595,0.0020532,0.00023641,0.81956,0.9594,36238.448994383,0.0025052467
4120,10.1016/j.nanoen.2014.11.027,11853,2a,14061,x=0.01,Mg0.99Na0.01Ag0.97Sb0.99,383,0.000027566,0.0020538,0.0002363,0.81992,0.96048,36276.5725894218,0.0025048785
4120,10.1016/j.nanoen.2014.11.027,11853,2a,14061,x=0.01,Mg0.99Na0.01Ag0.97Sb0.99,383.5,0.000027537,0.0020544,0.0002362,0.82027,0.96156,36314.7764825507,0.0025045412
4120,10.1016/j.nanoen.2014.11.027,11853,2a,14061,x=0.01,Mg0.99Na0.01Ag0.97Sb0.99,384,0.000027508,0.0020549,0.00023609,0.82063,0.96265,36353.0609277301,0.0025040518
4120,10.1016/j.nanoen.2014.11.027,11853,2a,14061,x=0.01,Mg0.99Na0.01Ag0.97Sb0.99,384.5,0.000027479,0.0020555,0.00023599,0.82098,0.96373,36391.426179992,0.0025037151
4120,10.1016/j.nanoen.2014.11.027,11853,2a,14061,x=0.01,Mg0.99Na0.01Ag0.97Sb0.99,385,0.00002745,0.0020561,0.00023588,0.82134,0.96481,36429.8724954463,0.0025033482
4120,10.1016/j.nanoen.2014.11.027,11853,2a,14061,x=0.01,Mg0.99Na0.01Ag0.97Sb0.99,385.5,0.000027421,0.0020567,0.00023578,0.8217,0.96589,36468.4001312862,0.0025029816
4120,10.1016/j.nanoen.2014.11.027,11853,2a,14061,x=0.01,Mg0.99Na0.01Ag0.97Sb0.99,386,0.000027392,0.0020572,0.00023567,0.82205,0.96698,36507.0093457944,0.0025025242
4120,10.1016/j.nanoen.2014.11.027,11853,2a,14061,x=0.01,Mg0.99Na0.01Ag0.97Sb0.99,386.5,0.000027363,0.0020578,0.00023557,0.82241,0.96806,36545.7003983481,0.0025021583
4120,10.1016/j.nanoen.2014.11.027,11853,2a,14061,x=0.01,Mg0.99Na0.01Ag0.97Sb0.99,387,0.000027334,0.0020584,0.00023546,0.82276,0.96914,36584.4735494256,0.0025018231
4120,10.1016/j.nanoen.2014.11.027,11853,2a,14061,x=0.01,Mg0.99Na0.01Ag0.97Sb0.99,387.5,0.000027305,0.0020589,0.00023536,0.82312,0.97022,36623.3290606116,0.0025013364
4120,10.1016/j.nanoen.2014.11.027,11853,2a,14061,x=0.01,Mg0.99Na0.01Ag0.97Sb0.99,388,0.000027276,0.0020595,0.00023525,0.82348,0.97131,36662.2671946033,0.0025009715
4120,10.1016/j.nanoen.2014.11.027,11853,2a,14061,x=0.01,Mg0.99Na0.01Ag0.97Sb0.99,388.5,0.000027247,0.0020601,0.00023515,0.82383,0.97239,36701.2882152164,0.0025006373
4120,10.1016/j.nanoen.2014.11.027,11853,2a,14061,x=0.01,Mg0.99Na0.01Ag0.97Sb0.99,389,0.000027218,0.0020607,0.00023505,0.82419,0.97347,36740.3923873907,0.002500273
4120,10.1016/j.nanoen.2014.11.027,11853,2a,14061,x=0.01,Mg0.99Na0.01Ag0.97Sb0.99,389.5,0.000027189,0.0020612,0.00023494,0.82454,0.97455,36779.5799771967,0.0024998181
4120,10.1016/j.nanoen.2014.11.027,11853,2a,14061,x=0.01,Mg0.99Na0.01Ag0.97Sb0.99,390,0.00002716,0.0020618,0.00023484,0.8249,0.97564,36818.8512518409,0.0024994545
4120,10.1016/j.nanoen.2014.11.027,11853,2a,14061,x=0.01,Mg0.99Na0.01Ag0.97Sb0.99,390.5,0.000027131,0.0020624,0.00023473,0.82526,0.97672,36858.2064796727,0.0024990912
4120,10.1016/j.nanoen.2014.11.027,11853,2a,14061,x=0.01,Mg0.99Na0.01Ag0.97Sb0.99,391,0.000027102,0.0020629,0.00023463,0.82561,0.9778,36897.6459301897,0.0024986374
4120,10.1016/j.nanoen.2014.11.027,11853,2a,14061,x=0.01,Mg0.99Na0.01Ag0.97Sb0.99,391.5,0.000027073,0.0020635,0.00023452,0.82597,0.97888,36937.1698740443,0.0024982748
4120,10.1016/j.nanoen.2014.11.027,11853,2a,14061,x=0.01,Mg0.99Na0.01Ag0.97Sb0.99,392,0.000027044,0.0020641,0.00023442,0.82632,0.97997,36976.7785830498,0.0024979427
4120,10.1016/j.nanoen.2014.11.027,11853,2a,14061,x=0.01,Mg0.99Na0.01Ag0.97Sb0.99,392.5,0.000027015,0.0020647,0.00023431,0.82668,0.98105,37016.4723301869,0.0024975807
4120,10.1016/j.nanoen.2014.11.027,11853,2a,14061,x=0.01,Mg0.99Na0.01Ag0.97Sb0.99,393,0.000026986,0.0020652,0.00023421,0.82704,0.98213,37056.2513896094,0.0024970981
4120,10.1016/j.nanoen.2014.11.027,11853,2a,14061,x=0.01,Mg0.99Na0.01Ag0.97Sb0.99,393.5,0.000026957,0.0020658,0.0002341,0.82739,0.98321,37096.116036651,0.0024967669
4120,10.1016/j.nanoen.2014.11.027,11853,2a,14061,x=0.01,Mg0.99Na0.01Ag0.97Sb0.99,394,0.000026928,0.0020664,0.000234,0.82775,0.9843,37136.0665478313,0.0024964059
4120,10.1016/j.nanoen.2014.11.027,11853,2a,14061,x=0.01,Mg0.99Na0.01Ag0.97Sb0.99,394.5,0.000026899,0.0020669,0.00023389,0.8281,0.98538,37176.1032008625,0.0024959546
4120,10.1016/j.nanoen.2014.11.027,11853,2a,14061,x=0.01,Mg0.99Na0.01Ag0.97Sb0.99,395,0.00002687,0.0020675,0.00023379,0.82846,0.98646,37216.2262746558,0.0024955942
4120,10.1016/j.nanoen.2014.11.027,11853,2a,14061,x=0.01,Mg0.99Na0.01Ag0.97Sb0.99,395.5,0.000026841,0.0020681,0.00023368,0.82882,0.98755,37256.4360493275,0.0024952342
4120,10.1016/j.nanoen.2014.11.027,11853,2a,14061,x=0.01,Mg0.99Na0.01Ag0.97Sb0.99,396,0.000026812,0.0020687,0.00023358,0.82917,0.98863,37296.7328062062,0.0024949045
4120,10.1016/j.nanoen.2014.11.027,11853,2a,14061,x=0.01,Mg0.99Na0.01Ag0.97Sb0.99,396.5,0.000026783,0.0020692,0.00023347,0.82953,0.98971,37337.1168278386,0.0024944246
4120,10.1016/j.nanoen.2014.11.027,11853,2a,14061,x=0.01,Mg0.99Na0.01Ag0.97Sb0.99,397,0.000026754,0.0020698,0.00023337,0.82988,0.99079,37377.5883979966,0.0024940955
4120,10.1016/j.nanoen.2014.11.027,11853,2a,14061,x=0.01,Mg0.99Na0.01Ag0.97Sb0.99,397.5,0.000026725,0.0020704,0.00023326,0.83024,0.99188,37418.1478016838,0.0024937368
4120,10.1016/j.nanoen.2014.11.027,11853,2a,14061,x=0.01,Mg0.99Na0.01Ag0.97Sb0.99,398,0.000026696,0.0020709,0.00023316,0.8306,0.99296,37458.7953251423,0.0024932579
4120,10.1016/j.nanoen.2014.11.027,11853,2a,14061,x=0.01,Mg0.99Na0.01Ag0.97Sb0.99,398.5,0.000026667,0.0020715,0.00023305,0.83095,0.99404,37499.5312558593,0.0024929298
4120,10.1016/j.nanoen.2014.11.027,11853,2a,14061,x=0.01,Mg0.99Na0.01Ag0.97Sb0.99,399,0.000026638,0.0020721,0.00023295,0.83131,0.99512,37540.3558825738,0.002492572
4120,10.1016/j.nanoen.2014.11.027,11853,2a,14061,x=0.01,Mg0.99Na0.01Ag0.97Sb0.99,399.5,0.000026609,0.0020727,0.00023284,0.83166,0.99621,37581.2694952836,0.0024922444
4120,10.1016/j.nanoen.2014.11.027,11853,2a,14061,x=0.01,Mg0.99Na0.01Ag0.97Sb0.99,400,0.00002658,0.0020732,0.00023274,0.83202,0.99729,37622.2723852521,0.002491767
4120,10.1016/j.nanoen.2014.11.027,11853,2a,14061,x=0.01,Mg0.99Na0.01Ag0.97Sb0.99,400.5,0.000026551,0.0020738,0.00023264,0.83238,0.99837,37663.3648450153,0.0024914102
4120,10.1016/j.nanoen.2014.11.027,11853,2a,14061,x=0.01,Mg0.99Na0.01Ag0.97Sb0.99,401,0.000026522,0.0020744,0.00023253,0.83273,0.99945,37704.5471683885,0.0024910835
4120,10.1016/j.nanoen.2014.11.027,11853,2a,14061,x=0.01,Mg0.99Na0.01Ag0.97Sb0.99,401.5,0.000026493,0.002075,0.00023243,0.83309,1.0005,37745.8196504737,0.0024907273
4120,10.1016/j.nanoen.2014.11.027,11853,2a,14061,x=0.01,Mg0.99Na0.01Ag0.97Sb0.99,402,0.000026464,0.0020755,0.00023232,0.83344,1.0016,37787.1825876663,0.0024902812
4120,10.1016/j.nanoen.2014.11.027,11853,2a,14061,x=0.01,Mg0.99Na0.01Ag0.97Sb0.99,402.5,0.000026435,0.0020761,0.00023222,0.8338,1.0027,37828.6362776622,0.0024899256
4120,10.1016/j.nanoen.2014.11.027,11853,2a,14061,x=0.01,Mg0.99Na0.01Ag0.97Sb0.99,403,0.000026406,0.0020767,0.00023211,0.83415,1.0038,37870.1810194653,0.0024896002
4120,10.1016/j.nanoen.2014.11.027,11853,2a,14061,x=0.01,Mg0.99Na0.01Ag0.97Sb0.99,403.5,0.000026377,0.0020772,0.00023201,0.83451,1.0049,37911.8171133942,0.0024891254
4120,10.1016/j.nanoen.2014.11.027,11853,2a,14061,x=0.01,Mg0.99Na0.01Ag0.97Sb0.99,404,0.000026348,0.0020778,0.0002319,0.83487,1.0059,37953.54486109,0.0024887707
4120,10.1016/j.nanoen.2014.11.027,11853,2a,14061,x=0.01,Mg0.99Na0.01Ag0.97Sb0.99,404.5,0.00002632,0.0020784,0.0002318,0.83522,1.007,37993.9209726444,0.0024884462
4120,10.1016/j.nanoen.2014.11.027,11853,2a,14061,x=0.01,Mg0.99Na0.01Ag0.97Sb0.99,405,0.000026291,0.002079,0.00023169,0.83558,1.0081,38035.829751626,0.0024880921
4120,10.1016/j.nanoen.2014.11.027,11853,2a,14061,x=0.01,Mg0.99Na0.01Ag0.97Sb0.99,405.5,0.000026262,0.0020795,0.00023159,0.83593,1.0092,38077.8310867413,0.0024876485
4120,10.1016/j.nanoen.2014.11.027,11853,2a,14061,x=0.01,Mg0.99Na0.01Ag0.97Sb0.99,406,0.000026233,0.0020801,0.00023148,0.83629,1.0103,38119.9252849464,0.0024872951
4120,10.1016/j.nanoen.2014.11.027,11853,2a,14061,x=0.01,Mg0.99Na0.01Ag0.97Sb0.99,406.5,0.000026204,0.0020807,0.00023138,0.83665,1.0114,38162.1126545566,0.002486942
4120,10.1016/j.nanoen.2014.11.027,11853,2a,14061,x=0.01,Mg0.99Na0.01Ag0.97Sb0.99,407,0.000026175,0.0020812,0.00023127,0.837,1.0124,38204.3935052531,0.0024864994
4120,10.1016/j.nanoen.2014.11.027,11853,2a,14061,x=0.01,Mg0.99Na0.01Ag0.97Sb0.99,407.5,0.000026146,0.0020818,0.00023117,0.83736,1.0135,38246.7681480915,0.0024861469
4120,10.1016/j.nanoen.2014.11.027,11853,2a,14061,x=0.01,Mg0.99Na0.01Ag0.97Sb0.99,408,0.000026117,0.0020824,0.00023106,0.83771,1.0146,38289.2368955087,0.0024858244
4120,10.1016/j.nanoen.2014.11.027,11853,2a,14061,x=0.01,Mg0.99Na0.01Ag0.97Sb0.99,408.5,0.000026088,0.002083,0.00023096,0.83807,1.0157,38331.8000613309,0.0024854726
4120,10.1016/j.nanoen.2014.11.027,11853,2a,14061,x=0.01,Mg0.99Na0.01Ag0.97Sb0.99,409,0.000026059,0.0020835,0.00023085,0.83843,1.0168,38374.4579607813,0.0024850017
4120,10.1016/j.nanoen.2014.11.027,11853,2a,14061,x=0.01,Mg0.99Na0.01Ag0.97Sb0.99,409.5,0.00002603,0.0020841,0.00023075,0.83878,1.0179,38417.2109104879,0.0024846801
4120,10.1016/j.nanoen.2014.11.027,11853,2a,14061,x=0.01,Mg0.99Na0.01Ag0.97Sb0.99,410,0.000026001,0.0020847,0.00023064,0.83914,1.0189,38460.0592284912,0.0024843292
4120,10.1016/j.nanoen.2014.11.027,11853,2a,14061,x=0.01,Mg0.99Na0.01Ag0.97Sb0.99,410.5,0.000025972,0.0020852,0.00023054,0.83949,1.02,38503.0032342523,0.002483889
4120,10.1016/j.nanoen.2014.11.027,11853,2a,14061,x=0.01,Mg0.99Na0.01Ag0.97Sb0.99,411,0.000025943,0.0020858,0.00023043,0.83985,1.0211,38546.0432486605,0.0024835387
4120,10.1016/j.nanoen.2014.11.027,11853,2a,14061,x=0.01,Mg0.99Na0.01Ag0.97Sb0.99,411.5,0.000025914,0.0020864,0.00023033,0.84021,1.0222,38589.1795940418,0.0024831887
4120,10.1016/j.nanoen.2014.11.027,11853,2a,14061,x=0.01,Mg0.99Na0.01Ag0.97Sb0.99,412,0.000025885,0.002087,0.00023023,0.84056,1.0233,38632.4125941665,0.0024828686
4120,10.1016/j.nanoen.2014.11.027,11853,2a,14061,x=0.01,Mg0.99Na0.01Ag0.97Sb0.99,412.5,0.000025856,0.0020875,0.00023012,0.84092,1.0244,38675.7425742574,0.0024824002
4120,10.1016/j.nanoen.2014.11.027,11853,2a,14061,x=0.01,Mg0.99Na0.01Ag0.97Sb0.99,413,0.000025827,0.0020881,0.00023002,0.84127,1.0254,38719.1698609982,0.0024820807
4120,10.1016/j.nanoen.2014.11.027,11853,2a,14061,x=0.01,Mg0.99Na0.01Ag0.97Sb0.99,413.5,0.000025798,0.0020887,0.00022991,0.84163,1.0265,38762.6947825413,0.0024817319
4120,10.1016/j.nanoen.2014.11.027,11853,2a,14061,x=0.01,Mg0.99Na0.01Ag0.97Sb0.99,414,0.000025769,0.0020892,0.00022981,0.84199,1.0276,38806.3176685164,0.0024812646
4120,10.1016/j.nanoen.2014.11.027,11853,2a,14061,x=0.01,Mg0.99Na0.01Ag0.97Sb0.99,414.5,0.00002574,0.0020898,0.0002297,0.84234,1.0287,38850.0388500389,0.0024809459
4120,10.1016/j.nanoen.2014.11.027,11853,2a,14061,x=0.01,Mg0.99Na0.01Ag0.97Sb0.99,415,0.000025711,0.0020904,0.0002296,0.8427,1.0298,38893.8586597176,0.0024805981
4120,10.1016/j.nanoen.2014.11.027,11853,2a,14061,x=0.01,Mg0.99Na0.01Ag0.97Sb0.99,415.5,0.000025682,0.002091,0.00022949,0.84305,1.0308,38937.7774316642,0.0024802799
4120,10.1016/j.nanoen.2014.11.027,11853,2a,14061,x=0.01,Mg0.99Na0.01Ag0.97Sb0.99,416,0.000025653,0.0020915,0.00022939,0.84341,1.0319,38981.7955015008,0.0024798141
4120,10.1016/j.nanoen.2014.11.027,11853,2a,14061,x=0.01,Mg0.99Na0.01Ag0.97Sb0.99,416.5,0.000025624,0.0020921,0.00022928,0.84377,1.033,39025.913206369,0.0024794672
4120,10.1016/j.nanoen.2014.11.027,11853,2a,14061,x=0.01,Mg0.99Na0.01Ag0.97Sb0.99,417,0.000025595,0.0020927,0.00022918,0.84412,1.0341,39070.1308849385,0.0024791499
4120,10.1016/j.nanoen.2014.11.027,11853,2a,14061,x=0.01,Mg0.99Na0.01Ag0.97Sb0.99,417.5,0.000025566,0.0020932,0.00022907,0.84448,1.0352,39114.4488774153,0.0024786851
4120,10.1016/j.nanoen.2014.11.027,11853,2a,14061,x=0.01,Mg0.99Na0.01Ag0.97Sb0.99,418,0.000025537,0.0020938,0.00022897,0.84483,1.0363,39158.8675255512,0.0024783684
4120,10.1016/j.nanoen.2014.11.027,11853,2a,14061,x=0.01,Mg0.99Na0.01Ag0.97Sb0.99,418.5,0.000025508,0.0020944,0.00022886,0.84519,1.0373,39203.3871726517,0.0024780227
4120,10.1016/j.nanoen.2014.11.027,11853,2a,14061,x=0.01,Mg0.99Na0.01Ag0.97Sb0.99,419,0.000025479,0.002095,0.00022876,0.84555,1.0384,39248.0081635857,0.0024776773
4120,10.1016/j.nanoen.2014.11.027,11853,2a,14061,x=0.01,Mg0.99Na0.01Ag0.97Sb0.99,419.5,0.00002545,0.0020955,0.00022865,0.8459,1.0395,39292.7308447937,0.0024772432
4120,10.1016/j.nanoen.2014.11.027,11853,2a,14061,x=0.01,Mg0.99Na0.01Ag0.97Sb0.99,420,0.000025421,0.0020961,0.00022855,0.84626,1.0406,39337.5555642972,0.0024768984
4120,10.1016/j.nanoen.2014.11.027,11853,2a,14061,x=0.01,Mg0.99Na0.01Ag0.97Sb0.99,420.5,0.000025392,0.0020967,0.00022844,0.84661,1.0417,39382.4826717076,0.0024765831
4120,10.1016/j.nanoen.2014.11.027,11853,2a,14061,x=0.01,Mg0.99Na0.01Ag0.97Sb0.99,421,0.000025363,0.0020972,0.00022834,0.84697,1.0428,39427.5125182352,0.0024761208
4120,10.1016/j.nanoen.2014.11.027,11853,2a,14061,x=0.01,Mg0.99Na0.01Ag0.97Sb0.99,421.5,0.000025334,0.0020978,0.00022823,0.84732,1.0438,39472.6454566985,0.0024758061
4120,10.1016/j.nanoen.2014.11.027,11853,2a,14061,x=0.01,Mg0.99Na0.01Ag0.97Sb0.99,422,0.000025305,0.0020984,0.00022813,0.84768,1.0449,39517.8818415333,0.0024754624
4120,10.1016/j.nanoen.2014.11.027,11853,2a,14061,x=0.01,Mg0.99Na0.01Ag0.97Sb0.99,422.5,0.000025276,0.002099,0.00022802,0.84804,1.046,39563.222028802,0.0024751191
4120,10.1016/j.nanoen.2014.11.027,11853,2a,14061,x=0.01,Mg0.99Na0.01Ag0.97Sb0.99,423,0.000025247,0.0020995,0.00022792,0.84839,1.0471,39608.6663762031,0.0024746873
4120,10.1016/j.nanoen.2014.11.027,11853,2a,14061,x=0.01,Mg0.99Na0.01Ag0.97Sb0.99,423.5,0.000025218,0.0021001,0.00022782,0.84875,1.0482,39654.2152430803,0.0024743446
4120,10.1016/j.nanoen.2014.11.027,11853,2a,14061,x=0.01,Mg0.99Na0.01Ag0.97Sb0.99,424,0.000025189,0.0021007,0.00022771,0.8491,1.0492,39699.8689904323,0.0024740313
4120,10.1016/j.nanoen.2014.11.027,11853,2a,14061,x=0.01,Mg0.99Na0.01Ag0.97Sb0.99,424.5,0.00002516,0.0021012,0.00022761,0.84946,1.0503,39745.6279809221,0.0024735714
4120,10.1016/j.nanoen.2014.11.027,11853,2a,14061,x=0.01,Mg0.99Na0.01Ag0.97Sb0.99,425,0.000025131,0.0021018,0.0002275,0.84982,1.0514,39791.4925788866,0.0024732296
4120,10.1016/j.nanoen.2014.11.027,11853,2a,14061,x=0.01,Mg0.99Na0.01Ag0.97Sb0.99,425.5,0.000025102,0.0021024,0.0002274,0.85017,1.0525,39837.4631503466,0.0024729172
4120,10.1016/j.nanoen.2014.11.027,11853,2a,14061,x=0.01,Mg0.99Na0.01Ag0.97Sb0.99,426,0.000025073,0.002103,0.00022729,0.85053,1.0536,39883.540063016,0.0024725759
4120,10.1016/j.nanoen.2014.11.027,11853,2a,14061,x=0.01,Mg0.99Na0.01Ag0.97Sb0.99,426.5,0.000025044,0.0021035,0.00022719,0.85088,1.0547,39929.7236863121,0.0024721465
4120,10.1016/j.nanoen.2014.11.027,11853,2a,14061,x=0.01,Mg0.99Na0.01Ag0.97Sb0.99,427,0.000025015,0.0021041,0.00022708,0.85124,1.0557,39976.0143913652,0.0024718058
4120,10.1016/j.nanoen.2014.11.027,11853,2a,14061,x=0.01,Mg0.99Na0.01Ag0.97Sb0.99,427.5,0.000024986,0.0021047,0.00022698,0.8516,1.0568,40022.4125510286,0.0024714655
4120,10.1016/j.nanoen.2014.11.027,11853,2a,14061,x=0.01,Mg0.99Na0.01Ag0.97Sb0.99,428,0.000024957,0.0021053,0.00022687,0.85195,1.0579,40068.9185398886,0.0024711544
4120,10.1016/j.nanoen.2014.11.027,11853,2a,14061,x=0.01,Mg0.99Na0.01Ag0.97Sb0.99,428.5,0.000024928,0.0021058,0.00022677,0.85231,1.059,40115.5327342747,0.0024706973
4120,10.1016/j.nanoen.2014.11.027,11853,2a,14061,x=0.01,Mg0.99Na0.01Ag0.97Sb0.99,429,0.000024899,0.0021064,0.00022666,0.85266,1.0601,40162.2555122696,0.0024703868
4120,10.1016/j.nanoen.2014.11.027,11853,2a,14061,x=0.01,Mg0.99Na0.01Ag0.97Sb0.99,429.5,0.00002487,0.002107,0.00022656,0.85302,1.0612,40209.0872537193,0.0024700476
4120,10.1016/j.nanoen.2014.11.027,11853,2a,14061,x=0.01,Mg0.99Na0.01Ag0.97Sb0.99,430,0.000024841,0.0021075,0.00022645,0.85338,1.0622,40256.0283402439,0.0024695915
4120,10.1016/j.nanoen.2014.11.027,11853,2a,14061,x=0.01,Mg0.99Na0.01Ag0.97Sb0.99,430.5,0.000024812,0.0021081,0.00022635,0.85373,1.0633,40303.0791552475,0.0024692819
4120,10.1016/j.nanoen.2014.11.027,11853,2a,14061,x=0.01,Mg0.99Na0.01Ag0.97Sb0.99,431,0.000024783,0.0021087,0.00022624,0.85409,1.0644,40350.2400839285,0.0024689436
