Repository: RamyaGuru/STD2_EffMass

# STD2_EffMass
Effective mass modeling of StarryData2 data

File: csvfiles/thermopropsofzintlphase10.1007s1166401543036.csv (part 7 of 19)
sid,DOI,figureid,fignum,sampleid,samplename,composition,Temperature,Electrical resistivity,Power factor,Seebeck coefficient,Thermal conductivity,ZT,Electrical conductivity,Figure of merit Z
10954,10.1007/s11664-015-4303-6,5134,3(a),6468,x=0.1,Ca0.9Eu0.1Zn2Sb2,688.5,0.000026618,0.0012414,0.00018141,1.6901,0.44032,37568.5626267939,0.0007345128
10954,10.1007/s11664-015-4303-6,5134,3(a),6468,x=0.1,Ca0.9Eu0.1Zn2Sb2,689,0.000026633,0.001242,0.0001815,1.6881,0.44085,37547.4035970413,0.0007357384
10954,10.1007/s11664-015-4303-6,5134,3(a),6468,x=0.1,Ca0.9Eu0.1Zn2Sb2,689.5,0.000026648,0.0012426,0.0001816,1.6862,0.44137,37526.2683878715,0.0007369233
10954,10.1007/s11664-015-4303-6,5134,3(a),6468,x=0.1,Ca0.9Eu0.1Zn2Sb2,690,0.000026663,0.0012432,0.00018169,1.6842,0.4419,37505.1569590819,0.0007381546
10954,10.1007/s11664-015-4303-6,5134,3(a),6468,x=0.1,Ca0.9Eu0.1Zn2Sb2,690.5,0.000026678,0.0012437,0.00018178,1.6823,0.44243,37484.06927056,0.0007392855
10954,10.1007/s11664-015-4303-6,5134,3(a),6468,x=0.1,Ca0.9Eu0.1Zn2Sb2,691,0.000026693,0.0012443,0.00018187,1.6803,0.44296,37463.0052822837,0.0007405225
10954,10.1007/s11664-015-4303-6,5134,3(a),6468,x=0.1,Ca0.9Eu0.1Zn2Sb2,691.5,0.000026708,0.0012449,0.00018196,1.6784,0.44348,37441.9649543208,0.0007417183
10954,10.1007/s11664-015-4303-6,5134,3(a),6468,x=0.1,Ca0.9Eu0.1Zn2Sb2,692,0.000026724,0.0012454,0.00018206,1.6764,0.44401,37419.5479718605,0.0007429015
10954,10.1007/s11664-015-4303-6,5134,3(a),6468,x=0.1,Ca0.9Eu0.1Zn2Sb2,692.5,0.000026739,0.001246,0.00018215,1.6745,0.44454,37398.5564157224,0.0007441027
10954,10.1007/s11664-015-4303-6,5134,3(a),6468,x=0.1,Ca0.9Eu0.1Zn2Sb2,693,0.000026754,0.0012466,0.00018224,1.6725,0.44507,37377.5883979966,0.0007453513
10954,10.1007/s11664-015-4303-6,5134,3(a),6468,x=0.1,Ca0.9Eu0.1Zn2Sb2,693.5,0.000026769,0.0012471,0.00018233,1.6706,0.4456,37356.6438791139,0.0007464983
10954,10.1007/s11664-015-4303-6,5134,3(a),6468,x=0.1,Ca0.9Eu0.1Zn2Sb2,694,0.000026784,0.0012477,0.00018242,1.6686,0.44612,37335.7228195938,0.0007477526
10954,10.1007/s11664-015-4303-6,5134,3(a),6468,x=0.1,Ca0.9Eu0.1Zn2Sb2,694.5,0.000026799,0.0012483,0.00018252,1.6667,0.44665,37314.825180044,0.000748965
10954,10.1007/s11664-015-4303-6,5134,3(a),6468,x=0.1,Ca0.9Eu0.1Zn2Sb2,695,0.000026814,0.0012488,0.00018261,1.6647,0.44718,37293.9509211606,0.0007501652
10954,10.1007/s11664-015-4303-6,5134,3(a),6468,x=0.1,Ca0.9Eu0.1Zn2Sb2,695.5,0.000026829,0.0012494,0.0001827,1.6628,0.44771,37273.1000037273,0.0007513832
10954,10.1007/s11664-015-4303-6,5134,3(a),6468,x=0.1,Ca0.9Eu0.1Zn2Sb2,696,0.000026844,0.00125,0.00018279,1.6608,0.44823,37252.2723886157,0.0007526493
10954,10.1007/s11664-015-4303-6,5134,3(a),6468,x=0.1,Ca0.9Eu0.1Zn2Sb2,696.5,0.00002686,0.0012505,0.00018288,1.6588,0.44876,37230.0819061802,0.0007538582
10954,10.1007/s11664-015-4303-6,5134,3(a),6468,x=0.1,Ca0.9Eu0.1Zn2Sb2,697,0.000026875,0.0012511,0.00018298,1.6569,0.44929,37209.3023255814,0.0007550848
10954,10.1007/s11664-015-4303-6,5134,3(a),6468,x=0.1,Ca0.9Eu0.1Zn2Sb2,697.5,0.00002689,0.0012517,0.00018307,1.6549,0.44982,37188.5459278542,0.0007563599
10954,10.1007/s11664-015-4303-6,5134,3(a),6468,x=0.1,Ca0.9Eu0.1Zn2Sb2,698,0.000026905,0.0012522,0.00018316,1.653,0.45034,37167.8126742241,0.0007575318
10954,10.1007/s11664-015-4303-6,5134,3(a),6468,x=0.1,Ca0.9Eu0.1Zn2Sb2,698.5,0.00002692,0.0012528,0.00018325,1.651,0.45087,37147.102526003,0.0007588128
10954,10.1007/s11664-015-4303-6,5134,3(a),6468,x=0.1,Ca0.9Eu0.1Zn2Sb2,699,0.000026935,0.0012534,0.00018334,1.6491,0.4514,37126.4154445888,0.0007600509
10954,10.1007/s11664-015-4303-6,5134,3(a),6468,x=0.1,Ca0.9Eu0.1Zn2Sb2,699.5,0.00002695,0.0012539,0.00018343,1.6471,0.45193,37105.7513914657,0.0007612774
10954,10.1007/s11664-015-4303-6,5134,3(a),6468,x=0.1,Ca0.9Eu0.1Zn2Sb2,700,0.000026965,0.0012545,0.00018353,1.6452,0.45245,37085.1103282032,0.0007625213
10954,10.1007/s11664-015-4303-6,5134,3(a),6468,x=0.1,Ca0.9Eu0.1Zn2Sb2,700.5,0.000026981,0.0012551,0.00018362,1.6432,0.45298,37063.1184907898,0.0007638145
10954,10.1007/s11664-015-4303-6,5134,3(a),6468,x=0.1,Ca0.9Eu0.1Zn2Sb2,701,0.000026996,0.0012556,0.00018371,1.6413,0.45351,37042.5248184916,0.0007650034
10954,10.1007/s11664-015-4303-6,5134,3(a),6468,x=0.1,Ca0.9Eu0.1Zn2Sb2,701.5,0.000027011,0.0012562,0.0001838,1.6393,0.45404,37021.9540187331,0.0007663027
10954,10.1007/s11664-015-4303-6,5134,3(a),6468,x=0.1,Ca0.9Eu0.1Zn2Sb2,702,0.000027026,0.0012568,0.00018389,1.6374,0.45457,37001.40605343,0.0007675583
10954,10.1007/s11664-015-4303-6,5134,3(a),6468,x=0.1,Ca0.9Eu0.1Zn2Sb2,702.5,0.000027041,0.0012574,0.00018399,1.6354,0.45509,36980.8808845827,0.0007688639
10954,10.1007/s11664-015-4303-6,5134,3(a),6468,x=0.1,Ca0.9Eu0.1Zn2Sb2,703,0.000027056,0.0012579,0.00018408,1.6335,0.45562,36960.3784742756,0.0007700643
10954,10.1007/s11664-015-4303-6,5134,3(a),6468,x=0.1,Ca0.9Eu0.1Zn2Sb2,703.5,0.000027071,0.0012585,0.00018417,1.6315,0.45615,36939.8987846773,0.000771376
10954,10.1007/s11664-015-4303-6,5134,3(a),6468,x=0.1,Ca0.9Eu0.1Zn2Sb2,704,0.000027086,0.0012591,0.00018426,1.6296,0.45668,36919.4417780403,0.0007726436
10954,10.1007/s11664-015-4303-6,5134,3(a),6468,x=0.1,Ca0.9Eu0.1Zn2Sb2,704.5,0.000027101,0.0012596,0.00018435,1.6276,0.4572,36899.0074167005,0.0007739002
10954,10.1007/s11664-015-4303-6,5134,3(a),6468,x=0.1,Ca0.9Eu0.1Zn2Sb2,705,0.000027117,0.0012602,0.00018445,1.6257,0.45773,36877.2356824132,0.0007751738
10954,10.1007/s11664-015-4303-6,5134,3(a),6468,x=0.1,Ca0.9Eu0.1Zn2Sb2,705.5,0.000027132,0.0012608,0.00018454,1.6237,0.45826,36856.8480023588,0.0007764981
10954,10.1007/s11664-015-4303-6,5134,3(a),6468,x=0.1,Ca0.9Eu0.1Zn2Sb2,706,0.000027147,0.0012613,0.00018463,1.6218,0.45879,36836.4828526172,0.0007777161
10954,10.1007/s11664-015-4303-6,5134,3(a),6468,x=0.1,Ca0.9Eu0.1Zn2Sb2,706.5,0.000027162,0.0012619,0.00018472,1.6198,0.45931,36816.1401958619,0.0007790468
10954,10.1007/s11664-015-4303-6,5134,3(a),6468,x=0.1,Ca0.9Eu0.1Zn2Sb2,707,0.000027177,0.0012625,0.00018481,1.6178,0.45984,36795.8199948486,0.0007803808
10954,10.1007/s11664-015-4303-6,5134,3(a),6468,x=0.1,Ca0.9Eu0.1Zn2Sb2,707.5,0.000027192,0.001263,0.00018491,1.6159,0.46037,36775.5222124154,0.0007816078
10954,10.1007/s11664-015-4303-6,5134,3(a),6468,x=0.1,Ca0.9Eu0.1Zn2Sb2,708,0.000027207,0.0012636,0.000185,1.6139,0.4609,36755.2468114823,0.0007829481
10954,10.1007/s11664-015-4303-6,5134,3(a),6468,x=0.1,Ca0.9Eu0.1Zn2Sb2,708.5,0.000027222,0.0012642,0.00018509,1.612,0.46142,36734.9937550511,0.0007842432
10954,10.1007/s11664-015-4303-6,5134,3(a),6468,x=0.1,Ca0.9Eu0.1Zn2Sb2,709,0.000027238,0.0012647,0.00018518,1.61,0.46195,36713.4150818709,0.000785528
10954,10.1007/s11664-015-4303-6,5134,3(a),6468,x=0.1,Ca0.9Eu0.1Zn2Sb2,709.5,0.000027253,0.0012653,0.00018527,1.6081,0.46248,36693.2080871831,0.0007868292
10954,10.1007/s11664-015-4303-6,5134,3(a),6468,x=0.1,Ca0.9Eu0.1Zn2Sb2,710,0.000027268,0.0012659,0.00018536,1.6061,0.46301,36673.0233240428,0.0007881826
10954,10.1007/s11664-015-4303-6,5134,3(a),6468,x=0.1,Ca0.9Eu0.1Zn2Sb2,710.5,0.000027283,0.0012664,0.00018546,1.6042,0.46354,36652.860755782,0.0007894278
10954,10.1007/s11664-015-4303-6,5134,3(a),6468,x=0.1,Ca0.9Eu0.1Zn2Sb2,711,0.000027298,0.001267,0.00018555,1.6022,0.46406,36632.7203458129,0.0007907877
10954,10.1007/s11664-015-4303-6,5134,3(a),6468,x=0.1,Ca0.9Eu0.1Zn2Sb2,711.5,0.000027313,0.0012676,0.00018564,1.6003,0.46459,36612.6020576282,0.0007921015
10954,10.1007/s11664-015-4303-6,5134,3(a),6468,x=0.1,Ca0.9Eu0.1Zn2Sb2,712,0.000027328,0.0012681,0.00018573,1.5983,0.46512,36592.5058548009,0.0007934055
10954,10.1007/s11664-015-4303-6,5134,3(a),6468,x=0.1,Ca0.9Eu0.1Zn2Sb2,712.5,0.000027343,0.0012687,0.00018582,1.5964,0.46565,36572.4317009838,0.0007947256
10954,10.1007/s11664-015-4303-6,5134,3(a),6468,x=0.1,Ca0.9Eu0.1Zn2Sb2,713,0.000027359,0.0012693,0.00018592,1.5944,0.46617,36551.0435322928,0.0007960988
10954,10.1007/s11664-015-4303-6,5134,3(a),6468,x=0.1,Ca0.9Eu0.1Zn2Sb2,713.5,0.000027374,0.001264,0.00018601,1.5925,0.4667,36531.014831592,0.0007937206
10954,10.1007/s11664-015-4303-6,5134,3(a),6468,x=0.1,Ca0.9Eu0.1Zn2Sb2,714,0.000027389,0.0012645,0.0001861,1.5905,0.46723,36511.0080689328,0.000795033
10954,10.1007/s11664-015-4303-6,5134,3(a),6468,x=0.1,Ca0.9Eu0.1Zn2Sb2,714.5,0.000027404,0.001265,0.00018619,1.5886,0.46776,36491.0232082908,0.0007962986
10954,10.1007/s11664-015-4303-6,5134,3(a),6468,x=0.1,Ca0.9Eu0.1Zn2Sb2,715,0.000027419,0.0012656,0.00018628,1.5866,0.46828,36471.0602137204,0.0007976806
10954,10.1007/s11664-015-4303-6,5134,3(a),6468,x=0.1,Ca0.9Eu0.1Zn2Sb2,715.5,0.000027434,0.0012662,0.00018638,1.5847,0.46881,36451.1190493548,0.0007990156
10954,10.1007/s11664-015-4303-6,5134,3(a),6468,x=0.1,Ca0.9Eu0.1Zn2Sb2,716,0.000027449,0.0012668,0.00018647,1.5827,0.46934,36431.1996794054,0.0008004044
10954,10.1007/s11664-015-4303-6,5134,3(a),6468,x=0.1,Ca0.9Eu0.1Zn2Sb2,716.5,0.000027464,0.0012673,0.00018656,1.5807,0.46987,36411.302068162,0.0008017334
10954,10.1007/s11664-015-4303-6,5136,3(b),6468,x=0.1,Ca0.9Eu0.1Zn2Sb2,717,,,0.00018665,1.5788,0.47039,,
10954,10.1007/s11664-015-4303-6,5136,3(b),6468,x=0.1,Ca0.9Eu0.1Zn2Sb2,717.5,,,0.00018674,1.5768,0.47092,,
10954,10.1007/s11664-015-4303-6,5136,3(b),6468,x=0.1,Ca0.9Eu0.1Zn2Sb2,718,,,0.00018684,1.5749,0.47145,,
10954,10.1007/s11664-015-4303-6,5136,3(b),6468,x=0.1,Ca0.9Eu0.1Zn2Sb2,718.5,,,0.00018693,1.5729,0.47198,,
10954,10.1007/s11664-015-4303-6,5136,3(b),6468,x=0.1,Ca0.9Eu0.1Zn2Sb2,719,,,0.00018702,1.571,0.47251,,
10954,10.1007/s11664-015-4303-6,5136,3(b),6468,x=0.1,Ca0.9Eu0.1Zn2Sb2,719.5,,,0.00018711,1.569,0.47303,,
10954,10.1007/s11664-015-4303-6,5136,3(b),6468,x=0.1,Ca0.9Eu0.1Zn2Sb2,720,,,0.0001872,1.5671,0.47356,,
10954,10.1007/s11664-015-4303-6,5136,3(b),6468,x=0.1,Ca0.9Eu0.1Zn2Sb2,720.5,,,0.00018729,1.5651,0.47409,,
10954,10.1007/s11664-015-4303-6,5136,3(b),6468,x=0.1,Ca0.9Eu0.1Zn2Sb2,721,,,0.00018739,,0.47462,,
10954,10.1007/s11664-015-4303-6,5137,3(c),6468,x=0.1,Ca0.9Eu0.1Zn2Sb2,299,,0.00079894,,3.2111,0.029275,,0.0002488057
10954,10.1007/s11664-015-4303-6,5137,3(c),6468,x=0.1,Ca0.9Eu0.1Zn2Sb2,299.5,,0.0007995,,3.2091,0.029803,,0.0002491353
10954,10.1007/s11664-015-4303-6,5137,3(c),6468,x=0.1,Ca0.9Eu0.1Zn2Sb2,300,,0.00080007,,3.2072,0.03033,,0.0002494606
10954,10.1007/s11664-015-4303-6,5137,3(c),6468,x=0.1,Ca0.9Eu0.1Zn2Sb2,300.5,,0.00080064,,3.2052,0.030858,,0.0002497941
10954,10.1007/s11664-015-4303-6,5137,3(c),6468,x=0.1,Ca0.9Eu0.1Zn2Sb2,301,,0.00080121,,3.2032,0.031386,,0.000250128
10954,10.1007/s11664-015-4303-6,5139,4,6468,x=0.1,Ca0.9Eu0.1Zn2Sb2,721.5,,,,,0.47514,,
10954,10.1007/s11664-015-4303-6,5139,4,6468,x=0.1,Ca0.9Eu0.1Zn2Sb2,722,,,,,0.47567,,
10954,10.1007/s11664-015-4303-6,5139,4,6468,x=0.1,Ca0.9Eu0.1Zn2Sb2,722.5,,,,,0.4762,,
10954,10.1007/s11664-015-4303-6,5134,3(a),6469,x=0.3,Ca0.7Eu0.3Zn2Sb2,299,0.000013984,,,,,71510.2974828375,
10954,10.1007/s11664-015-4303-6,5134,3(a),6469,x=0.3,Ca0.7Eu0.3Zn2Sb2,299.5,0.000013998,,,,,71438.7769681383,
10954,10.1007/s11664-015-4303-6,5134,3(a),6469,x=0.3,Ca0.7Eu0.3Zn2Sb2,300,0.000014011,,,,,71372.4930411819,
10954,10.1007/s11664-015-4303-6,5134,3(a),6469,x=0.3,Ca0.7Eu0.3Zn2Sb2,300.5,0.000014024,0.00091099,0.00011303,3.3462,0.08181,71306.3320022818,0.0002722461
10954,10.1007/s11664-015-4303-6,5134,3(a),6469,x=0.3,Ca0.7Eu0.3Zn2Sb2,301,0.000014038,0.00091154,0.00011312,3.3443,0.082042,71235.2186921214,0.0002725653
10954,10.1007/s11664-015-4303-6,5134,3(a),6469,x=0.3,Ca0.7Eu0.3Zn2Sb2,301.5,0.000014051,0.00091214,0.00011321,3.3424,0.038803,71169.311792755,0.0002728997
10954,10.1007/s11664-015-4303-6,5134,3(a),6469,x=0.3,Ca0.7Eu0.3Zn2Sb2,302,0.000014064,0.00091275,0.0001133,3.3405,0.039331,71103.5267349261,0.0002732375
10954,10.1007/s11664-015-4303-6,5134,3(a),6469,x=0.3,Ca0.7Eu0.3Zn2Sb2,302.5,0.000014078,0.00091329,0.00011339,3.3387,0.03986,71032.8171615286,0.0002735466
10954,10.1007/s11664-015-4303-6,5134,3(a),6469,x=0.3,Ca0.7Eu0.3Zn2Sb2,303,0.000014091,0.00091406,0.00011349,3.3368,0.040388,70967.2840820382,0.0002739331
10954,10.1007/s11664-015-4303-6,5134,3(a),6469,x=0.3,Ca0.7Eu0.3Zn2Sb2,303.5,0.000014104,0.00091466,0.00011358,3.3349,0.040917,70901.8718094158,0.0002742691
10954,10.1007/s11664-015-4303-6,5134,3(a),6469,x=0.3,Ca0.7Eu0.3Zn2Sb2,304,0.000014118,0.00090707,0.00011367,3.333,0.041446,70831.5625442697,0.0002721482
10954,10.1007/s11664-015-4303-6,5134,3(a),6469,x=0.3,Ca0.7Eu0.3Zn2Sb2,304.5,0.000014131,0.00090775,0.00011376,3.3311,0.041974,70766.4001132262,0.0002725076
10954,10.1007/s11664-015-4303-6,5134,3(a),6469,x=0.3,Ca0.7Eu0.3Zn2Sb2,305,0.000014145,0.00090843,0.00011386,3.3292,0.042503,70696.3591375044,0.0002728674
10954,10.1007/s11664-015-4303-6,5134,3(a),6469,x=0.3,Ca0.7Eu0.3Zn2Sb2,305.5,0.000014158,0.00090911,0.00011395,3.3273,0.043031,70631.4451193671,0.0002732275
10954,10.1007/s11664-015-4303-6,5134,3(a),6469,x=0.3,Ca0.7Eu0.3Zn2Sb2,306,0.000014171,0.00090979,0.00011404,3.3254,0.04356,70566.650201115,0.0002735881
10954,10.1007/s11664-015-4303-6,5134,3(a),6469,x=0.3,Ca0.7Eu0.3Zn2Sb2,306.5,0.000014185,0.00091047,0.00011413,3.3236,0.044089,70497.0038773352,0.0002739409
10954,10.1007/s11664-015-4303-6,5134,3(a),6469,x=0.3,Ca0.7Eu0.3Zn2Sb2,307,0.000014198,0.00091115,0.00011423,3.3217,0.044617,70432.4552753909,0.0002743023
10954,10.1007/s11664-015-4303-6,5134,3(a),6469,x=0.3,Ca0.7Eu0.3Zn2Sb2,307.5,0.000014211,0.00091183,0.00011432,3.3198,0.045146,70368.0247695447,0.0002746641
10954,10.1007/s11664-015-4303-6,5134,3(a),6469,x=0.3,Ca0.7Eu0.3Zn2Sb2,308,0.000014225,0.00091251,0.00011441,3.3179,0.045674,70298.769771529,0.0002750264
10954,10.1007/s11664-015-4303-6,5134,3(a),6469,x=0.3,Ca0.7Eu0.3Zn2Sb2,308.5,0.000014238,0.00091319,0.0001145,3.316,0.046203,70234.5835089198,0.000275389
10954,10.1007/s11664-015-4303-6,5134,3(a),6469,x=0.3,Ca0.7Eu0.3Zn2Sb2,309,0.000014251,0.00091387,0.00011459,3.3141,0.046732,70170.5143498702,0.0002757521
10954,10.1007/s11664-015-4303-6,5134,3(a),6469,x=0.3,Ca0.7Eu0.3Zn2Sb2,309.5,0.000014265,0.00091455,0.00011469,3.3122,0.04726,70101.6473887136,0.0002761156
10954,10.1007/s11664-015-4303-6,5134,3(a),6469,x=0.3,Ca0.7Eu0.3Zn2Sb2,310,0.000014278,0.00091523,0.00011478,3.3103,0.047789,70037.8204230284,0.0002764795
10954,10.1007/s11664-015-4303-6,5134,3(a),6469,x=0.3,Ca0.7Eu0.3Zn2Sb2,310.5,0.000014291,0.00091591,0.00011487,3.3085,0.048317,69974.1095794556,0.0002768354
10954,10.1007/s11664-015-4303-6,5134,3(a),6469,x=0.3,Ca0.7Eu0.3Zn2Sb2,311,0.000014305,0.00091659,0.00011496,3.3066,0.048846,69905.6274030059,0.0002772001
10954,10.1007/s11664-015-4303-6,5134,3(a),6469,x=0.3,Ca0.7Eu0.3Zn2Sb2,311.5,0.000014318,0.00091727,0.00011506,3.3047,0.049375,69842.1567257997,0.0002775653
10954,10.1007/s11664-015-4303-6,5134,3(a),6469,x=0.3,Ca0.7Eu0.3Zn2Sb2,312,0.000014331,0.00091795,0.00011515,3.3028,0.049903,69778.8012001954,0.0002779308
10954,10.1007/s11664-015-4303-6,5134,3(a),6469,x=0.3,Ca0.7Eu0.3Zn2Sb2,312.5,0.000014345,0.00091864,0.00011524,3.3009,0.050432,69710.7005925409,0.0002782999
10954,10.1007/s11664-015-4303-6,5134,3(a),6469,x=0.3,Ca0.7Eu0.3Zn2Sb2,313,0.000014358,0.00091932,0.00011533,3.299,0.05096,69647.583228862,0.0002786663
10954,10.1007/s11664-015-4303-6,5134,3(a),6469,x=0.3,Ca0.7Eu0.3Zn2Sb2,313.5,0.000014371,0.00092,0.00011543,3.2971,0.051489,69584.5800570594,0.0002790331
10954,10.1007/s11664-015-4303-6,5134,3(a),6469,x=0.3,Ca0.7Eu0.3Zn2Sb2,314,0.000014385,0.00092068,0.00011552,3.2952,0.052018,69516.8578380257,0.0002794003
10954,10.1007/s11664-015-4303-6,5134,3(a),6469,x=0.3,Ca0.7Eu0.3Zn2Sb2,314.5,0.000014398,0.00092136,0.00011561,3.2934,0.052546,69454.0908459508,0.0002797595
10954,10.1007/s11664-015-4303-6,5134,3(a),6469,x=0.3,Ca0.7Eu0.3Zn2Sb2,315,0.000014411,0.00092204,0.0001157,3.2915,0.053075,69391.4370966623,0.0002801276
10954,10.1007/s11664-015-4303-6,5134,3(a),6469,x=0.3,Ca0.7Eu0.3Zn2Sb2,315.5,0.000014425,0.00092272,0.0001158,3.2896,0.053603,69324.0901213172,0.0002804961
10954,10.1007/s11664-015-4303-6,5134,3(a),6469,x=0.3,Ca0.7Eu0.3Zn2Sb2,316,0.000014438,0.0009234,0.00011589,3.2877,0.054132,69261.6705914947,0.000280865
10954,10.1007/s11664-015-4303-6,5134,3(a),6469,x=0.3,Ca0.7Eu0.3Zn2Sb2,316.5,0.000014451,0.00092408,0.00011598,3.2858,0.054661,69199.363365857,0.0002812344
10954,10.1007/s11664-015-4303-6,5134,3(a),6469,x=0.3,Ca0.7Eu0.3Zn2Sb2,317,0.000014465,0.00092476,0.00011607,3.2839,0.055189,69132.3885240235,0.0002816042
10954,10.1007/s11664-015-4303-6,5134,3(a),6469,x=0.3,Ca0.7Eu0.3Zn2Sb2,317.5,0.000014478,0.00092544,0.00011616,3.282,0.055718,69070.3135792237,0.0002819744
10954,10.1007/s11664-015-4303-6,5134,3(a),6469,x=0.3,Ca0.7Eu0.3Zn2Sb2,318,0.000014492,0.00092612,0.00011626,3.2801,0.056247,69003.5881865857,0.0002823451
10954,10.1007/s11664-015-4303-6,5134,3(a),6469,x=0.3,Ca0.7Eu0.3Zn2Sb2,318.5,0.000014505,0.0009268,0.00011635,3.2783,0.056775,68941.7442261289,0.0002827075
10954,10.1007/s11664-015-4303-6,5134,3(a),6469,x=0.3,Ca0.7Eu0.3Zn2Sb2,319,0.000014518,0.00092748,0.00011644,3.2764,0.057304,68880.0110208018,0.000283079
10954,10.1007/s11664-015-4303-6,5134,3(a),6469,x=0.3,Ca0.7Eu0.3Zn2Sb2,319.5,0.000014532,0.00092816,0.00011653,3.2745,0.057832,68813.6526286815,0.0002834509
10954,10.1007/s11664-015-4303-6,5134,3(a),6469,x=0.3,Ca0.7Eu0.3Zn2Sb2,320,0.000014545,0.00092884,0.00011663,3.2726,0.058361,68752.1485046408,0.0002838233
10954,10.1007/s11664-015-4303-6,5134,3(a),6469,x=0.3,Ca0.7Eu0.3Zn2Sb2,320.5,0.000014558,0.00092952,0.00011672,3.2707,0.05889,68690.7542244814,0.000284196
10954,10.1007/s11664-015-4303-6,5134,3(a),6469,x=0.3,Ca0.7Eu0.3Zn2Sb2,321,0.000014572,0.0009302,0.00011681,3.2688,0.059418,68624.7598133407,0.0002845693
10954,10.1007/s11664-015-4303-6,5134,3(a),6469,x=0.3,Ca0.7Eu0.3Zn2Sb2,321.5,0.000014585,0.00093088,0.0001169,3.2669,0.059947,68563.5927322592,0.0002849429
10954,10.1007/s11664-015-4303-6,5134,3(a),6469,x=0.3,Ca0.7Eu0.3Zn2Sb2,322,0.000014598,0.00093156,0.000117,3.265,0.060475,68502.53459378,0.000285317
10954,10.1007/s11664-015-4303-6,5134,3(a),6469,x=0.3,Ca0.7Eu0.3Zn2Sb2,322.5,0.000014612,0.00093224,0.00011709,3.2632,0.061004,68436.9011771147,0.0002856828
10954,10.1007/s11664-015-4303-6,5134,3(a),6469,x=0.3,Ca0.7Eu0.3Zn2Sb2,323,0.000014625,0.00093292,0.00011718,3.2613,0.061533,68376.0683760684,0.0002860577
10954,10.1007/s11664-015-4303-6,5134,3(a),6469,x=0.3,Ca0.7Eu0.3Zn2Sb2,323.5,0.000014638,0.0009336,0.00011727,3.2594,0.062061,68315.3436261784,0.0002864331
10954,10.1007/s11664-015-4303-6,5134,3(a),6469,x=0.3,Ca0.7Eu0.3Zn2Sb2,324,0.000014652,0.00093428,0.00011736,3.2575,0.06259,68250.0682500682,0.0002868089
10954,10.1007/s11664-015-4303-6,5134,3(a),6469,x=0.3,Ca0.7Eu0.3Zn2Sb2,324.5,0.000014665,0.00093496,0.00011746,3.2556,0.063118,68189.5669962496,0.0002871852
10954,10.1007/s11664-015-4303-6,5134,3(a),6469,x=0.3,Ca0.7Eu0.3Zn2Sb2,325,0.000014678,0.00093564,0.00011755,3.2537,0.063647,68129.1729118408,0.0002875619
10954,10.1007/s11664-015-4303-6,5134,3(a),6469,x=0.3,Ca0.7Eu0.3Zn2Sb2,325.5,0.000014692,0.00093632,0.00011764,3.2518,0.064176,68064.2526545058,0.000287939
10954,10.1007/s11664-015-4303-6,5134,3(a),6469,x=0.3,Ca0.7Eu0.3Zn2Sb2,326,0.000014705,0.000937,0.00011773,3.2499,0.064704,68004.0802448147,0.0002883166
10954,10.1007/s11664-015-4303-6,5134,3(a),6469,x=0.3,Ca0.7Eu0.3Zn2Sb2,326.5,0.000014718,0.00093768,0.00011783,3.2481,0.065233,67944.0141323549,0.0002886857
10954,10.1007/s11664-015-4303-6,5134,3(a),6469,x=0.3,Ca0.7Eu0.3Zn2Sb2,327,0.000014732,0.00093836,0.00011792,3.2462,0.065761,67879.4461037198,0.0002890641
10954,10.1007/s11664-015-4303-6,5134,3(a),6469,x=0.3,Ca0.7Eu0.3Zn2Sb2,327.5,0.000014745,0.00093904,0.00011801,3.2443,0.06629,67819.5998643608,0.000289443
10954,10.1007/s11664-015-4303-6,5134,3(a),6469,x=0.3,Ca0.7Eu0.3Zn2Sb2,328,0.000014758,0.00093972,0.0001181,3.2424,0.066819,67759.8590594932,0.0002898224
10954,10.1007/s11664-015-4303-6,5134,3(a),6469,x=0.3,Ca0.7Eu0.3Zn2Sb2,328.5,0.000014772,0.0009404,0.0001182,3.2405,0.067347,67695.6404007582,0.0002902021
10954,10.1007/s11664-015-4303-6,5134,3(a),6469,x=0.3,Ca0.7Eu0.3Zn2Sb2,329,0.000014785,0.00094108,0.00011829,3.2386,0.067876,67636.1176868448,0.0002905824
10954,10.1007/s11664-015-4303-6,5134,3(a),6469,x=0.3,Ca0.7Eu0.3Zn2Sb2,329.5,0.000014798,0.00094176,0.00011838,3.2367,0.068404,67576.6995539938,0.000290963
10954,10.1007/s11664-015-4303-6,5134,3(a),6469,x=0.3,Ca0.7Eu0.3Zn2Sb2,330,0.000014812,0.00094244,0.00011847,3.2348,0.068933,67512.8274372131,0.0002913441
10954,10.1007/s11664-015-4303-6,5134,3(a),6469,x=0.3,Ca0.7Eu0.3Zn2Sb2,330.5,0.000014825,0.00094312,0.00011856,3.233,0.069462,67453.6256323777,0.0002917167
10954,10.1007/s11664-015-4303-6,5134,3(a),6469,x=0.3,Ca0.7Eu0.3Zn2Sb2,331,0.000014838,0.0009438,0.00011866,3.2311,0.06999,67394.5275643618,0.0002920987
10954,10.1007/s11664-015-4303-6,5134,3(a),6469,x=0.3,Ca0.7Eu0.3Zn2Sb2,331.5,0.000014852,0.00094448,0.00011875,3.2292,0.070519,67330.999192028,0.0002924811
10954,10.1007/s11664-015-4303-6,5134,3(a),6469,x=0.3,Ca0.7Eu0.3Zn2Sb2,332,0.000014865,0.00094516,0.00011884,3.2273,0.071047,67272.115708039,0.000292864
10954,10.1007/s11664-015-4303-6,5134,3(a),6469,x=0.3,Ca0.7Eu0.3Zn2Sb2,332.5,0.000014879,0.00094584,0.00011893,3.2254,0.071576,67208.817796895,0.0002932473
10954,10.1007/s11664-015-4303-6,5134,3(a),6469,x=0.3,Ca0.7Eu0.3Zn2Sb2,333,0.000014892,0.00094652,0.00011903,3.2235,0.072105,67150.147730325,0.0002936311
10954,10.1007/s11664-015-4303-6,5134,3(a),6469,x=0.3,Ca0.7Eu0.3Zn2Sb2,333.5,0.000014905,0.0009472,0.00011912,3.2216,0.072633,67091.5800067092,0.0002940154
10954,10.1007/s11664-015-4303-6,5134,3(a),6469,x=0.3,Ca0.7Eu0.3Zn2Sb2,334,0.000014919,0.00094788,0.00011921,3.2197,0.073162,67028.6212212615,0.0002944001
10954,10.1007/s11664-015-4303-6,5134,3(a),6469,x=0.3,Ca0.7Eu0.3Zn2Sb2,334.5,0.000014932,0.00094856,0.0001193,3.2179,0.07369,66970.2652022502,0.0002947761
10954,10.1007/s11664-015-4303-6,5134,3(a),6469,x=0.3,Ca0.7Eu0.3Zn2Sb2,335,0.000014945,0.00094924,0.0001194,3.216,0.074219,66912.0107059217,0.0002951617
10954,10.1007/s11664-015-4303-6,5134,3(a),6469,x=0.3,Ca0.7Eu0.3Zn2Sb2,335.5,0.000014959,0.00094993,0.00011949,3.2141,0.074748,66849.3883280968,0.0002955509
10954,10.1007/s11664-015-4303-6,5134,3(a),6469,x=0.3,Ca0.7Eu0.3Zn2Sb2,336,0.000014972,0.00095061,0.00011958,3.2122,0.075276,66791.3438418381,0.0002959374
10954,10.1007/s11664-015-4303-6,5134,3(a),6469,x=0.3,Ca0.7Eu0.3Zn2Sb2,336.5,0.000014985,0.00095129,0.00011967,3.2103,0.075805,66733.4000667334,0.0002963243
10954,10.1007/s11664-015-4303-6,5134,3(a),6469,x=0.3,Ca0.7Eu0.3Zn2Sb2,337,0.000014999,0.00095197,0.00011977,3.2084,0.076333,66671.1114074272,0.0002967118
10954,10.1007/s11664-015-4303-6,5134,3(a),6469,x=0.3,Ca0.7Eu0.3Zn2Sb2,337.5,0.000015012,0.00095265,0.00011986,3.2065,0.076862,66613.375965894,0.0002970996
10954,10.1007/s11664-015-4303-6,5134,3(a),6469,x=0.3,Ca0.7Eu0.3Zn2Sb2,338,0.000015025,0.00095333,0.00011995,3.2046,0.077391,66555.7404326123,0.000297488
10954,10.1007/s11664-015-4303-6,5134,3(a),6469,x=0.3,Ca0.7Eu0.3Zn2Sb2,338.5,0.000015039,0.00095401,0.00012004,3.2028,0.077919,66493.7828313053,0.0002978675
10954,10.1007/s11664-015-4303-6,5134,3(a),6469,x=0.3,Ca0.7Eu0.3Zn2Sb2,339,0.000015052,0.00095469,0.00012013,3.2009,0.078448,66436.353972894,0.0002982567
10954,10.1007/s11664-015-4303-6,5134,3(a),6469,x=0.3,Ca0.7Eu0.3Zn2Sb2,339.5,0.000015065,0.00095537,0.00012023,3.199,0.078976,66379.0242283438,0.0002986465
10954,10.1007/s11664-015-4303-6,5134,3(a),6469,x=0.3,Ca0.7Eu0.3Zn2Sb2,340,0.000015079,0.00095605,0.00012032,3.1971,0.079505,66317.3950527223,0.0002990366
10954,10.1007/s11664-015-4303-6,5134,3(a),6469,x=0.3,Ca0.7Eu0.3Zn2Sb2,340.5,0.000015092,0.00095673,0.00012041,3.1952,0.080034,66260.270341903,0.0002994273
10954,10.1007/s11664-015-4303-6,5134,3(a),6469,x=0.3,Ca0.7Eu0.3Zn2Sb2,341,0.000015105,0.00095741,0.0001205,3.1933,0.080562,66203.243958954,0.0002998184
10954,10.1007/s11664-015-4303-6,5134,3(a),6469,x=0.3,Ca0.7Eu0.3Zn2Sb2,341.5,0.000015119,0.00095809,0.0001206,3.1914,0.081091,66141.9406045373,0.0003002099
10954,10.1007/s11664-015-4303-6,5134,3(a),6469,x=0.3,Ca0.7Eu0.3Zn2Sb2,342,0.000015132,0.00095877,0.00012069,3.1895,0.081619,66085.1176315094,0.000300602
10954,10.1007/s11664-015-4303-6,5134,3(a),6469,x=0.3,Ca0.7Eu0.3Zn2Sb2,342.5,0.000015145,0.00095945,0.00012078,3.1876,0.082148,66028.3922086497,0.0003009945
10954,10.1007/s11664-015-4303-6,5134,3(a),6469,x=0.3,Ca0.7Eu0.3Zn2Sb2,343,0.000015159,0.00096013,0.00012087,3.1858,0.082677,65967.4120984234,0.000301378
10954,10.1007/s11664-015-4303-6,5134,3(a),6469,x=0.3,Ca0.7Eu0.3Zn2Sb2,343.5,0.000015172,0.00096081,0.00012097,3.1839,0.083205,65910.8884787767,0.0003017714
10954,10.1007/s11664-015-4303-6,5134,3(a),6469,x=0.3,Ca0.7Eu0.3Zn2Sb2,344,0.000015185,0.00096149,0.00012106,3.182,0.083734,65854.4616397761,0.0003021653
10954,10.1007/s11664-015-4303-6,5134,3(a),6469,x=0.3,Ca0.7Eu0.3Zn2Sb2,344.5,0.000015199,0.00096217,0.00012115,3.1801,0.084262,65793.8022238305,0.0003025597
10954,10.1007/s11664-015-4303-6,5134,3(a),6469,x=0.3,Ca0.7Eu0.3Zn2Sb2,345,0.000015212,0.00096285,0.00012124,3.1782,0.084791,65737.5755982119,0.0003029545
10954,10.1007/s11664-015-4303-6,5134,3(a),6469,x=0.3,Ca0.7Eu0.3Zn2Sb2,345.5,0.000015226,0.00096353,0.00012133,3.1763,0.08532,65677.1312229082,0.0003033498
10954,10.1007/s11664-015-4303-6,5134,3(a),6469,x=0.3,Ca0.7Eu0.3Zn2Sb2,346,0.000015239,0.00096421,0.00012143,3.1744,0.085848,65621.103746965,0.0003037456
10954,10.1007/s11664-015-4303-6,5134,3(a),6469,x=0.3,Ca0.7Eu0.3Zn2Sb2,346.5,0.000015252,0.00096489,0.00012152,3.1725,0.086377,65565.1717807501,0.0003041418
10954,10.1007/s11664-015-4303-6,5134,3(a),6469,x=0.3,Ca0.7Eu0.3Zn2Sb2,347,0.000015266,0.00096557,0.00012161,3.1707,0.086906,65505.0438883794,0.000304529
10954,10.1007/s11664-015-4303-6,5134,3(a),6469,x=0.3,Ca0.7Eu0.3Zn2Sb2,347.5,0.000015279,0.00096625,0.0001217,3.1688,0.087434,65449.3095097847,0.0003049262
10954,10.1007/s11664-015-4303-6,5134,3(a),6469,x=0.3,Ca0.7Eu0.3Zn2Sb2,348,0.000015292,0.00096693,0.0001218,3.1669,0.087963,65393.6698927544,0.0003053238
10954,10.1007/s11664-015-4303-6,5134,3(a),6469,x=0.3,Ca0.7Eu0.3Zn2Sb2,348.5,0.000015306,0.00096761,0.00012189,3.165,0.088491,65333.8560041814,0.000305722
10954,10.1007/s11664-015-4303-6,5134,3(a),6469,x=0.3,Ca0.7Eu0.3Zn2Sb2,349,0.000015319,0.00096829,0.00012198,3.1631,0.08902,65278.4124290097,0.0003061206
10954,10.1007/s11664-015-4303-6,5134,3(a),6469,x=0.3,Ca0.7Eu0.3Zn2Sb2,349.5,0.000015332,0.00096897,0.00012207,3.1612,0.089549,65223.0628750326,0.0003065197
10954,10.1007/s11664-015-4303-6,5134,3(a),6469,x=0.3,Ca0.7Eu0.3Zn2Sb2,350,0.000015346,0.00096965,0.00012217,3.1593,0.090077,65163.5605369477,0.0003069193
10954,10.1007/s11664-015-4303-6,5134,3(a),6469,x=0.3,Ca0.7Eu0.3Zn2Sb2,350.5,0.000015359,0.00097033,0.00012226,3.1574,0.090606,65108.4054951494,0.0003073193
10954,10.1007/s11664-015-4303-6,5134,3(a),6469,x=0.3,Ca0.7Eu0.3Zn2Sb2,351,0.000015372,0.00097101,0.00012235,3.1556,0.091134,65053.3437418683,0.0003077101
10954,10.1007/s11664-015-4303-6,5134,3(a),6469,x=0.3,Ca0.7Eu0.3Zn2Sb2,351.5,0.000015386,0.00097169,0.00012244,3.1537,0.091663,64994.1505264526,0.0003081111
10954,10.1007/s11664-015-4303-6,5134,3(a),6469,x=0.3,Ca0.7Eu0.3Zn2Sb2,352,0.000015399,0.00097237,0.00012253,3.1518,0.092192,64939.2817715436,0.0003085126
10954,10.1007/s11664-015-4303-6,5134,3(a),6469,x=0.3,Ca0.7Eu0.3Zn2Sb2,352.5,0.000015412,0.00097305,0.00012263,3.1499,0.09272,64884.5055800675,0.0003089146
10954,10.1007/s11664-015-4303-6,5134,3(a),6469,x=0.3,Ca0.7Eu0.3Zn2Sb2,353,0.000015426,0.00097373,0.00012272,3.148,0.093249,64825.6190846623,0.000309317
10954,10.1007/s11664-015-4303-6,5134,3(a),6469,x=0.3,Ca0.7Eu0.3Zn2Sb2,353.5,0.000015439,0.00097441,0.00012281,3.1461,0.093777,64771.0343934193,0.00030972
10954,10.1007/s11664-015-4303-6,5134,3(a),6469,x=0.3,Ca0.7Eu0.3Zn2Sb2,354,0.000015452,0.00097509,0.0001229,3.1442,0.094306,64716.5415480197,0.0003101234
10954,10.1007/s11664-015-4303-6,5134,3(a),6469,x=0.3,Ca0.7Eu0.3Zn2Sb2,354.5,0.000015466,0.00097577,0.000123,3.1423,0.094835,64657.9593948015,0.0003105273
10954,10.1007/s11664-015-4303-6,5134,3(a),6469,x=0.3,Ca0.7Eu0.3Zn2Sb2,355,0.000015479,0.00097645,0.00012309,3.1405,0.095363,64603.6565669617,0.0003109218
10954,10.1007/s11664-015-4303-6,5134,3(a),6469,x=0.3,Ca0.7Eu0.3Zn2Sb2,355.5,0.000015492,0.00097713,0.00012318,3.1386,0.095892,64549.4448747741,0.0003113267
10954,10.1007/s11664-015-4303-6,5134,3(a),6469,x=0.3,Ca0.7Eu0.3Zn2Sb2,356,0.000015506,0.00097781,0.00012327,3.1367,0.09642,64491.1647104347,0.0003117321
10954,10.1007/s11664-015-4303-6,5134,3(a),6469,x=0.3,Ca0.7Eu0.3Zn2Sb2,356.5,0.000015519,0.00097849,0.00012337,3.1348,0.096949,64437.1415684,0.0003121379
10954,10.1007/s11664-015-4303-6,5134,3(a),6469,x=0.3,Ca0.7Eu0.3Zn2Sb2,357,0.000015532,0.00097917,0.00012346,3.1329,0.097478,64383.2088591295,0.0003125443
10954,10.1007/s11664-015-4303-6,5134,3(a),6469,x=0.3,Ca0.7Eu0.3Zn2Sb2,357.5,0.000015546,0.00097985,0.00012355,3.131,0.098006,64325.2283545607,0.0003129511
10954,10.1007/s11664-015-4303-6,5134,3(a),6469,x=0.3,Ca0.7Eu0.3Zn2Sb2,358,0.000015559,0.00098053,0.00012364,3.1291,0.098535,64271.4827431069,0.0003133585
10954,10.1007/s11664-015-4303-6,5134,3(a),6469,x=0.3,Ca0.7Eu0.3Zn2Sb2,358.5,0.000015573,0.00098122,0.00012374,3.1272,0.099063,64213.7032042638,0.0003137695
10954,10.1007/s11664-015-4303-6,5134,3(a),6469,x=0.3,Ca0.7Eu0.3Zn2Sb2,359,0.000015586,0.0009819,0.00012383,3.1254,0.099592,64160.1437187219,0.0003141678
10954,10.1007/s11664-015-4303-6,5134,3(a),6469,x=0.3,Ca0.7Eu0.3Zn2Sb2,359.5,0.000015599,0.00098258,0.00012392,3.1235,0.10012,64106.6735047118,0.0003145766
10954,10.1007/s11664-015-4303-6,5134,3(a),6469,x=0.3,Ca0.7Eu0.3Zn2Sb2,360,0.000015613,0.00098326,0.00012401,3.1216,0.10065,64049.1897777493,0.0003149859
10954,10.1007/s11664-015-4303-6,5134,3(a),6469,x=0.3,Ca0.7Eu0.3Zn2Sb2,360.5,0.000015626,0.00098394,0.0001241,3.1197,0.10118,63995.9042621272,0.0003153957
10954,10.1007/s11664-015-4303-6,5134,3(a),6469,x=0.3,Ca0.7Eu0.3Zn2Sb2,361,0.000015639,0.00098462,0.0001242,3.1178,0.10171,63942.7073342285,0.000315806
10954,10.1007/s11664-015-4303-6,5134,3(a),6469,x=0.3,Ca0.7Eu0.3Zn2Sb2,361.5,0.000015653,0.0009853,0.00012429,3.1159,0.10224,63885.5171532614,0.0003162168
10954,10.1007/s11664-015-4303-6,5134,3(a),6469,x=0.3,Ca0.7Eu0.3Zn2Sb2,362,0.000015666,0.00098598,0.00012438,3.114,0.10276,63832.5035107877,0.0003166281
10954,10.1007/s11664-015-4303-6,5134,3(a),6469,x=0.3,Ca0.7Eu0.3Zn2Sb2,362.5,0.000015679,0.00098666,0.00012447,3.1121,0.10329,63779.5777791951,0.0003170399
10954,10.1007/s11664-015-4303-6,5134,3(a),6469,x=0.3,Ca0.7Eu0.3Zn2Sb2,363,0.000015693,0.00098734,0.00012457,3.1103,0.10382,63722.678901421,0.000317442
10954,10.1007/s11664-015-4303-6,5134,3(a),6469,x=0.3,Ca0.7Eu0.3Zn2Sb2,363.5,0.000015706,0.00098802,0.00012466,3.1084,0.10435,63669.9350566662,0.0003178548
10954,10.1007/s11664-015-4303-6,5134,3(a),6469,x=0.3,Ca0.7Eu0.3Zn2Sb2,364,0.000015719,0.0009887,0.00012475,3.1065,0.10488,63617.2784528278,0.0003182681
10954,10.1007/s11664-015-4303-6,5134,3(a),6469,x=0.3,Ca0.7Eu0.3Zn2Sb2,364.5,0.000015733,0.00098938,0.00012484,3.1046,0.10541,63560.6686582343,0.000318682
10954,10.1007/s11664-015-4303-6,5134,3(a),6469,x=0.3,Ca0.7Eu0.3Zn2Sb2,365,0.000015746,0.00099006,0.00012494,3.1027,0.10594,63508.1925568398,0.0003190963
10954,10.1007/s11664-015-4303-6,5134,3(a),6469,x=0.3,Ca0.7Eu0.3Zn2Sb2,365.5,0.000015759,0.00099074,0.00012503,3.1008,0.10646,63455.8030331874,0.0003195111
10954,10.1007/s11664-015-4303-6,5134,3(a),6469,x=0.3,Ca0.7Eu0.3Zn2Sb2,366,0.000015773,0.00099142,0.00012512,3.0989,0.10699,63399.480124263,0.0003199264
10954,10.1007/s11664-015-4303-6,5134,3(a),6469,x=0.3,Ca0.7Eu0.3Zn2Sb2,366.5,0.000015786,0.0009921,0.00012521,3.097,0.10752,63347.2697326745,0.0003203423
10954,10.1007/s11664-015-4303-6,5134,3(a),6469,x=0.3,Ca0.7Eu0.3Zn2Sb2,367,0.000015799,0.00099278,0.0001253,3.0952,0.10805,63295.1452623584,0.0003207483
10954,10.1007/s11664-015-4303-6,5134,3(a),6469,x=0.3,Ca0.7Eu0.3Zn2Sb2,367.5,0.000015813,0.00099346,0.0001254,3.0933,0.10858,63239.1070638083,0.0003211651
10954,10.1007/s11664-015-4303-6,5134,3(a),6469,x=0.3,Ca0.7Eu0.3Zn2Sb2,368,0.000015826,0.00099414,0.00012549,3.0914,0.10911,63187.160369013,0.0003215825
10954,10.1007/s11664-015-4303-6,5134,3(a),6469,x=0.3,Ca0.7Eu0.3Zn2Sb2,368.5,0.000015839,0.00099482,0.00012558,3.0895,0.10964,63135.2989456405,0.0003220003
10954,10.1007/s11664-015-4303-6,5134,3(a),6469,x=0.3,Ca0.7Eu0.3Zn2Sb2,369,0.000015853,0.0009955,0.00012567,3.0876,0.11016,63079.5433041065,0.0003224187
10954,10.1007/s11664-015-4303-6,5134,3(a),6469,x=0.3,Ca0.7Eu0.3Zn2Sb2,369.5,0.000015866,0.00099618,0.00012577,3.0857,0.11069,63027.8583133745,0.0003228376
10954,10.1007/s11664-015-4303-6,5134,3(a),6469,x=0.3,Ca0.7Eu0.3Zn2Sb2,370,0.000015879,0.00099686,0.00012586,3.0838,0.11122,62976.2579507526,0.000323257
10954,10.1007/s11664-015-4303-6,5134,3(a),6469,x=0.3,Ca0.7Eu0.3Zn2Sb2,370.5,0.000015893,0.00099754,0.00012595,3.0819,0.11175,62920.7827345372,0.000323677
10954,10.1007/s11664-015-4303-6,5134,3(a),6469,x=0.3,Ca0.7Eu0.3Zn2Sb2,371,0.000015906,0.00099822,0.00012604,3.0801,0.11228,62869.3574751666,0.0003240869
10954,10.1007/s11664-015-4303-6,5134,3(a),6469,x=0.3,Ca0.7Eu0.3Zn2Sb2,371.5,0.00001592,0.0009989,0.00012614,3.0782,0.11281,62814.0703517588,0.0003245078
10954,10.1007/s11664-015-4303-6,5134,3(a),6469,x=0.3,Ca0.7Eu0.3Zn2Sb2,372,0.000015933,0.00099958,0.00012623,3.0763,0.11334,62762.8193058432,0.0003249293
10954,10.1007/s11664-015-4303-6,5134,3(a),6469,x=0.3,Ca0.7Eu0.3Zn2Sb2,372.5,0.000015946,0.0010003,0.00012632,3.0744,0.11386,62711.6518249091,0.0003253643
10954,10.1007/s11664-015-4303-6,5134,3(a),6469,x=0.3,Ca0.7Eu0.3Zn2Sb2,373,0.00001596,0.0010009,0.00012641,3.0725,0.11439,62656.64160401,0.0003257608
10954,10.1007/s11664-015-4303-6,5134,3(a),6469,x=0.3,Ca0.7Eu0.3Zn2Sb2,373.5,0.000015973,0.0010016,0.00012651,3.0706,0.11492,62605.647029362,0.0003261903
10954,10.1007/s11664-015-4303-6,5134,3(a),6469,x=0.3,Ca0.7Eu0.3Zn2Sb2,374,0.000015986,0.0010023,0.0001266,3.0687,0.11545,62554.7353934693,0.0003266204
10954,10.1007/s11664-015-4303-6,5134,3(a),6469,x=0.3,Ca0.7Eu0.3Zn2Sb2,374.5,0.000016,0.001003,0.00012669,3.0668,0.11598,62500,0.000327051
10954,10.1007/s11664-015-4303-6,5134,3(a),6469,x=0.3,Ca0.7Eu0.3Zn2Sb2,375,0.000016013,0.0010037,0.00012678,3.065,0.11651,62449.2599762693,0.0003274715
10954,10.1007/s11664-015-4303-6,5134,3(a),6469,x=0.3,Ca0.7Eu0.3Zn2Sb2,375.5,0.000016026,0.0010043,0.00012687,3.0631,0.11704,62398.6022713091,0.0003278705
10954,10.1007/s11664-015-4303-6,5134,3(a),6469,x=0.3,Ca0.7Eu0.3Zn2Sb2,376,0.00001604,0.001005,0.00012697,3.0612,0.11756,62344.1396508728,0.0003283026
10954,10.1007/s11664-015-4303-6,5134,3(a),6469,x=0.3,Ca0.7Eu0.3Zn2Sb2,376.5,0.000016053,0.0010057,0.00012706,3.0593,0.11809,62293.652276833,0.0003287353
10954,10.1007/s11664-015-4303-6,5134,3(a),6469,x=0.3,Ca0.7Eu0.3Zn2Sb2,377,0.000016066,0.0010064,0.00012715,3.0574,0.11862,62243.2466077431,0.0003291686
10954,10.1007/s11664-015-4303-6,5134,3(a),6469,x=0.3,Ca0.7Eu0.3Zn2Sb2,377.5,0.00001608,0.0010071,0.00012724,3.0555,0.11915,62189.0547263682,0.0003296024
10954,10.1007/s11664-015-4303-6,5134,3(a),6469,x=0.3,Ca0.7Eu0.3Zn2Sb2,378,0.000016093,0.0010077,0.00012734,3.0536,0.11968,62138.8181196794,0.0003300039
10954,10.1007/s11664-015-4303-6,5134,3(a),6469,x=0.3,Ca0.7Eu0.3Zn2Sb2,378.5,0.000016106,0.0010084,0.00012743,3.0517,0.12021,62088.6626102074,0.0003304388
10954,10.1007/s11664-015-4303-6,5134,3(a),6469,x=0.3,Ca0.7Eu0.3Zn2Sb2,379,0.00001612,0.0010091,0.00012752,3.0499,0.12074,62034.7394540943,0.0003308633
10954,10.1007/s11664-015-4303-6,5134,3(a),6469,x=0.3,Ca0.7Eu0.3Zn2Sb2,379.5,0.000016133,0.0010098,0.00012761,3.048,0.12126,61984.7517510692,0.0003312992
10954,10.1007/s11664-015-4303-6,5134,3(a),6469,x=0.3,Ca0.7Eu0.3Zn2Sb2,380,0.000016146,0.0010105,0.00012771,3.0461,0.12179,61934.8445435402,0.0003317357
10954,10.1007/s11664-015-4303-6,5134,3(a),6469,x=0.3,Ca0.7Eu0.3Zn2Sb2,380.5,0.00001616,0.0010111,0.0001278,3.0442,0.12232,61881.1881188119,0.0003321398
10954,10.1007/s11664-015-4303-6,5134,3(a),6469,x=0.3,Ca0.7Eu0.3Zn2Sb2,381,0.000016173,0.0010118,0.00012789,3.0423,0.12285,61831.4474741854,0.0003325773
10954,10.1007/s11664-015-4303-6,5134,3(a),6469,x=0.3,Ca0.7Eu0.3Zn2Sb2,381.5,0.000016186,0.0010125,0.00012798,3.0404,0.12338,61781.7867292722,0.0003330154
10954,10.1007/s11664-015-4303-6,5134,3(a),6469,x=0.3,Ca0.7Eu0.3Zn2Sb2,382,0.0000162,0.0010132,0.00012807,3.0385,0.12391,61728.3950617284,0.000333454
10954,10.1007/s11664-015-4303-6,5134,3(a),6469,x=0.3,Ca0.7Eu0.3Zn2Sb2,382.5,0.000016213,0.0010139,0.00012817,3.0366,0.12444,61678.8996484303,0.0003338932
10954,10.1007/s11664-015-4303-6,5134,3(a),6469,x=0.3,Ca0.7Eu0.3Zn2Sb2,383,0.000016226,0.0010145,0.00012826,3.0348,0.12496,61629.4835449279,0.0003342889
10954,10.1007/s11664-015-4303-6,5134,3(a),6469,x=0.3,Ca0.7Eu0.3Zn2Sb2,383.5,0.00001624,0.0010152,0.00012835,3.0329,0.12549,61576.354679803,0.0003347291
10954,10.1007/s11664-015-4303-6,5134,3(a),6469,x=0.3,Ca0.7Eu0.3Zn2Sb2,384,0.000016253,0.0010159,0.00012844,3.031,0.12602,61527.1026887344,0.0003351699
10954,10.1007/s11664-015-4303-6,5134,3(a),6469,x=0.3,Ca0.7Eu0.3Zn2Sb2,384.5,0.000016267,0.0010166,0.00012854,3.0291,0.12655,61474.1501198746,0.0003356112
10954,10.1007/s11664-015-4303-6,5134,3(a),6469,x=0.3,Ca0.7Eu0.3Zn2Sb2,385,0.00001628,0.0010173,0.00012863,3.0272,0.12708,61425.0614250614,0.0003360531
10954,10.1007/s11664-015-4303-6,5134,3(a),6469,x=0.3,Ca0.7Eu0.3Zn2Sb2,385.5,0.000016293,0.0010179,0.00012872,3.0253,0.12761,61376.0510648745,0.0003364625
10954,10.1007/s11664-015-4303-6,5134,3(a),6469,x=0.3,Ca0.7Eu0.3Zn2Sb2,386,0.000016307,0.0010186,0.00012881,3.0234,0.12814,61323.3580670877,0.0003369055
10954,10.1007/s11664-015-4303-6,5134,3(a),6469,x=0.3,Ca0.7Eu0.3Zn2Sb2,386.5,0.00001632,0.0010193,0.00012891,3.0215,0.12867,61274.5098039216,0.000337349
10954,10.1007/s11664-015-4303-6,5134,3(a),6469,x=0.3,Ca0.7Eu0.3Zn2Sb2,387,0.000016333,0.00102,0.000129,3.0197,0.12919,61225.7393008021,0.0003377819
10954,10.1007/s11664-015-4303-6,5134,3(a),6469,x=0.3,Ca0.7Eu0.3Zn2Sb2,387.5,0.000016347,0.0010207,0.00012909,3.0178,0.12972,61173.3039701474,0.0003382265
10954,10.1007/s11664-015-4303-6,5134,3(a),6469,x=0.3,Ca0.7Eu0.3Zn2Sb2,388,0.00001636,0.0010213,0.00012918,3.0159,0.13025,61124.6943765281,0.0003386385
10954,10.1007/s11664-015-4303-6,5134,3(a),6469,x=0.3,Ca0.7Eu0.3Zn2Sb2,388.5,0.000016373,0.001022,0.00012927,3.014,0.13078,61076.1619739816,0.0003390843
10954,10.1007/s11664-015-4303-6,5134,3(a),6469,x=0.3,Ca0.7Eu0.3Zn2Sb2,389,0.000016387,0.0010227,0.00012937,3.0121,0.13131,61023.9824250931,0.0003395306
10954,10.1007/s11664-015-4303-6,5134,3(a),6469,x=0.3,Ca0.7Eu0.3Zn2Sb2,389.5,0.0000164,0.0010234,0.00012946,3.0102,0.13184,60975.6097560976,0.0003399774
10954,10.1007/s11664-015-4303-6,5134,3(a),6469,x=0.3,Ca0.7Eu0.3Zn2Sb2,390,0.000016413,0.0010241,0.00012955,3.0083,0.13237,60927.3137147383,0.0003404248
10954,10.1007/s11664-015-4303-6,5134,3(a),6469,x=0.3,Ca0.7Eu0.3Zn2Sb2,390.5,0.000016427,0.0010247,0.00012964,3.0064,0.13289,60875.388080599,0.0003408395
10954,10.1007/s11664-015-4303-6,5134,3(a),6469,x=0.3,Ca0.7Eu0.3Zn2Sb2,391,0.00001644,0.0010254,0.00012974,3.0046,0.13342,60827.2506082725,0.0003412767
10954,10.1007/s11664-015-4303-6,5134,3(a),6469,x=0.3,Ca0.7Eu0.3Zn2Sb2,391.5,0.000016453,0.0010261,0.00012983,3.0027,0.13395,60779.189205616,0.0003417258
10954,10.1007/s11664-015-4303-6,5134,3(a),6469,x=0.3,Ca0.7Eu0.3Zn2Sb2,392,0.000016467,0.0010268,0.00012992,3.0008,0.13448,60727.5156373353,0.0003421754
10954,10.1007/s11664-015-4303-6,5134,3(a),6469,x=0.3,Ca0.7Eu0.3Zn2Sb2,392.5,0.00001648,0.0010275,0.00013001,2.9989,0.13501,60679.6116504854,0.0003426256
10954,10.1007/s11664-015-4303-6,5134,3(a),6469,x=0.3,Ca0.7Eu0.3Zn2Sb2,393,0.000016493,0.0010282,0.00013011,2.997,0.13554,60631.7831807433,0.0003430764
10954,10.1007/s11664-015-4303-6,5134,3(a),6469,x=0.3,Ca0.7Eu0.3Zn2Sb2,393.5,0.000016507,0.0010288,0.0001302,2.9951,0.13607,60580.3598473375,0.0003434944
10954,10.1007/s11664-015-4303-6,5134,3(a),6469,x=0.3,Ca0.7Eu0.3Zn2Sb2,394,0.00001652,0.0010295,0.00013029,2.9932,0.13659,60532.6876513317,0.0003439463
10954,10.1007/s11664-015-4303-6,5134,3(a),6469,x=0.3,Ca0.7Eu0.3Zn2Sb2,394.5,0.000016533,0.0010302,0.00013038,2.9913,0.13712,60485.0904252102,0.0003443988
10954,10.1007/s11664-015-4303-6,5134,3(a),6469,x=0.3,Ca0.7Eu0.3Zn2Sb2,395,0.000016547,0.0010309,0.00013048,2.9895,0.13765,60433.9155133861,0.0003448403
