Repository: RamyaGuru/STD2_EffMass

# STD2_EffMass
Effective mass modeling of StarryData2 data

File: csvfiles/Bi_ptype.csv (part 8 of 10)
sid,DOI,figureid,fignum,sampleid,samplename,composition,Temperature,Electrical conductivity,Hall movility,Lattice thermal conductivity,Power factor,S,Seebeck coefficient,Thermal conductivity,ZT,total thermal conductivity,Electrical resistivity,Figure of merit Z
27931,10.1021/acs.cgd.8b00605,25595,3a,31862,0T-parallel,Bi0.875Ba0.125CuSeO,540,36667,,,0.0006648,,0.00013465,0.58099,0.22896,,0.0000272725,0.0011442538
27931,10.1021/acs.cgd.8b00605,25595,3a,31862,0T-parallel,Bi0.875Ba0.125CuSeO,545,36385,,,0.00066843,,0.00013554,0.57916,0.23344,,0.0000274839,0.001154137
27931,10.1021/acs.cgd.8b00605,25595,3a,31862,0T-parallel,Bi0.875Ba0.125CuSeO,550,36103,,,0.00067199,,0.00013643,0.57734,0.23792,,0.0000276985,0.0011639415
27931,10.1021/acs.cgd.8b00605,25595,3a,31862,0T-parallel,Bi0.875Ba0.125CuSeO,555,35821,,,0.00067537,,0.00013731,0.57551,0.2424,,0.0000279166,0.0011735157
27931,10.1021/acs.cgd.8b00605,25595,3a,31862,0T-parallel,Bi0.875Ba0.125CuSeO,560,35539,,,0.00067867,,0.00013819,0.57368,0.24688,,0.0000281381,0.0011830114
27931,10.1021/acs.cgd.8b00605,25595,3a,31862,0T-parallel,Bi0.875Ba0.125CuSeO,565,35257,,,0.00068179,,0.00013906,0.57185,0.25136,,0.0000283632,0.0011922532
27931,10.1021/acs.cgd.8b00605,25595,3a,31862,0T-parallel,Bi0.875Ba0.125CuSeO,570,34974,,,0.00068481,,0.00013993,0.57002,0.25584,,0.0000285927,0.0012013789
27931,10.1021/acs.cgd.8b00605,25595,3a,31862,0T-parallel,Bi0.875Ba0.125CuSeO,575,34692,,,0.00068776,,0.0001408,0.56819,0.26032,,0.0000288251,0.0012104402
27931,10.1021/acs.cgd.8b00605,25595,3a,31862,0T-parallel,Bi0.875Ba0.125CuSeO,580,34410,,,0.00069052,,0.00014166,0.56636,0.2648,,0.0000290613,0.0012192245
27931,10.1021/acs.cgd.8b00605,25595,3a,31862,0T-parallel,Bi0.875Ba0.125CuSeO,585,34128,,,0.00069321,,0.00014252,0.56453,0.26929,,0.0000293015,0.0012279418
27931,10.1021/acs.cgd.8b00605,25595,3a,31862,0T-parallel,Bi0.875Ba0.125CuSeO,590,33846,,,0.0006957,,0.00014337,0.5627,0.27377,,0.0000295456,0.0012363604
27931,10.1021/acs.cgd.8b00605,25595,3a,31862,0T-parallel,Bi0.875Ba0.125CuSeO,595,33564,,,0.00069811,,0.00014422,0.56087,0.27825,,0.0000297938,0.0012446913
27931,10.1021/acs.cgd.8b00605,25595,3a,31862,0T-parallel,Bi0.875Ba0.125CuSeO,600,33282,,,0.00070033,,0.00014506,0.55904,0.28273,,0.0000300463,0.0012527368
27931,10.1021/acs.cgd.8b00605,25595,3a,31862,0T-parallel,Bi0.875Ba0.125CuSeO,605,32999,,,0.00070244,,0.0001459,0.55721,0.28721,,0.0000303039,0.0012606378
27931,10.1021/acs.cgd.8b00605,25595,3a,31862,0T-parallel,Bi0.875Ba0.125CuSeO,610,32717,,,0.00070439,,0.00014673,0.55538,0.29169,,0.0000305651,0.0012683028
27931,10.1021/acs.cgd.8b00605,25595,3a,31862,0T-parallel,Bi0.875Ba0.125CuSeO,615,32435,,,0.00070624,,0.00014756,0.55356,0.29617,,0.0000308309,0.0012758147
27931,10.1021/acs.cgd.8b00605,25595,3a,31862,0T-parallel,Bi0.875Ba0.125CuSeO,620,32153,,,0.0007079,,0.00014838,0.55173,0.30065,,0.0000311013,0.0012830551
27931,10.1021/acs.cgd.8b00605,25595,3a,31862,0T-parallel,Bi0.875Ba0.125CuSeO,625,31871,,,0.00070947,,0.0001492,0.5499,0.30513,,0.0000313765,0.00129018
27931,10.1021/acs.cgd.8b00605,25595,3a,31862,0T-parallel,Bi0.875Ba0.125CuSeO,630,31589,,,0.00071094,,0.00015002,0.54807,0.30962,,0.0000316566,0.0012971701
27931,10.1021/acs.cgd.8b00605,25595,3a,31862,0T-parallel,Bi0.875Ba0.125CuSeO,635,31307,,,0.00071222,,0.00015083,0.54624,0.3141,,0.0000319417,0.0013038591
27931,10.1021/acs.cgd.8b00605,25595,3a,31862,0T-parallel,Bi0.875Ba0.125CuSeO,640,31024,,,0.00071339,,0.00015164,0.54441,0.31858,,0.0000322331,0.0013103911
27931,10.1021/acs.cgd.8b00605,25595,3a,31862,0T-parallel,Bi0.875Ba0.125CuSeO,645,30742,,,0.00071438,,0.00015244,0.54258,0.32306,,0.0000325288,0.0013166353
27931,10.1021/acs.cgd.8b00605,25595,3a,31862,0T-parallel,Bi0.875Ba0.125CuSeO,650,30460,,,0.00071528,,0.00015324,0.54075,0.32754,,0.0000328299,0.0013227554
27931,10.1021/acs.cgd.8b00605,25595,3a,31862,0T-parallel,Bi0.875Ba0.125CuSeO,655,30178,,,0.00071598,,0.00015403,0.53892,0.33202,,0.0000331367,0.001328546
27931,10.1021/acs.cgd.8b00605,25595,3a,31862,0T-parallel,Bi0.875Ba0.125CuSeO,660,29896,,,0.00071658,,0.00015482,0.53709,0.3365,,0.0000334493,0.0013341898
27931,10.1021/acs.cgd.8b00605,25595,3a,31862,0T-parallel,Bi0.875Ba0.125CuSeO,665,29614,,,0.000717,,0.0001556,0.53526,0.34098,,0.0000337678,0.0013395359
27931,10.1021/acs.cgd.8b00605,25595,3a,31862,0T-parallel,Bi0.875Ba0.125CuSeO,670,29332,,,0.00071731,,0.00015638,0.53343,0.34546,,0.0000340925,0.0013447125
27931,10.1021/acs.cgd.8b00605,25595,3a,31862,0T-parallel,Bi0.875Ba0.125CuSeO,675,29049,,,0.0007174,,0.00015715,0.5316,0.34994,,0.0000344246,0.0013495109
27931,10.1021/acs.cgd.8b00605,25595,3a,31862,0T-parallel,Bi0.875Ba0.125CuSeO,680,28767,,,0.00071741,,0.00015792,0.52977,0.35443,,0.0000347621,0.0013541914
27931,10.1021/acs.cgd.8b00605,25595,3a,31862,0T-parallel,Bi0.875Ba0.125CuSeO,685,28485,,,0.00071732,,0.00015869,0.52795,0.35891,,0.0000351062,0.0013586893
27931,10.1021/acs.cgd.8b00605,25595,3a,31862,0T-parallel,Bi0.875Ba0.125CuSeO,690,28203,,,0.00071704,,0.00015945,0.52612,0.36339,,0.0000354572,0.001362883
27931,10.1021/acs.cgd.8b00605,25595,3a,31862,0T-parallel,Bi0.875Ba0.125CuSeO,695,27921,,,0.00071666,,0.00016021,0.52429,0.36787,,0.0000358153,0.0013669153
27931,10.1021/acs.cgd.8b00605,25595,3a,31862,0T-parallel,Bi0.875Ba0.125CuSeO,700,27639,,,0.00071607,,0.00016096,0.52246,0.37235,,0.0000361808,0.0013705738
27931,10.1021/acs.cgd.8b00605,25595,3a,31862,0T-parallel,Bi0.875Ba0.125CuSeO,705,27357,,,0.00071539,,0.00016171,0.52063,0.37683,,0.0000365537,0.0013740852
27931,10.1021/acs.cgd.8b00605,25595,3a,31862,0T-parallel,Bi0.875Ba0.125CuSeO,710,27074,,,0.00071448,,0.00016245,0.5188,0.38131,,0.0000369358,0.0013771781
27931,10.1021/acs.cgd.8b00605,25595,3a,31862,0T-parallel,Bi0.875Ba0.125CuSeO,715,26792,,,0.0007135,,0.00016319,0.51697,0.38579,,0.0000373246,0.0013801575
27931,10.1021/acs.cgd.8b00605,25595,3a,31862,0T-parallel,Bi0.875Ba0.125CuSeO,720,26510,,,0.00071232,,0.00016392,0.51514,0.39027,,0.0000377216,0.0013827697
27931,10.1021/acs.cgd.8b00605,25595,3a,31862,0T-parallel,Bi0.875Ba0.125CuSeO,725,26228,,,0.00071103,,0.00016465,0.51331,0.39475,,0.0000381272,0.0013851863
27931,10.1021/acs.cgd.8b00605,25595,3a,31862,0T-parallel,Bi0.875Ba0.125CuSeO,730,25946,,,0.00070955,,0.00016537,0.51148,0.39924,,0.0000385416,0.0013872488
27931,10.1021/acs.cgd.8b00605,25595,3a,31862,0T-parallel,Bi0.875Ba0.125CuSeO,735,25664,,,0.00070796,,0.00016609,0.50965,0.40372,,0.0000389651,0.0013891102
27931,10.1021/acs.cgd.8b00605,25595,3a,31862,0T-parallel,Bi0.875Ba0.125CuSeO,740,25382,,,0.00070627,,0.00016681,0.50782,0.4082,,0.000039398,0.0013907881
27931,10.1021/acs.cgd.8b00605,25595,3a,31862,0T-parallel,Bi0.875Ba0.125CuSeO,745,25099,,,0.00070435,,0.00016752,0.50599,0.41268,,0.0000398422,0.0013920236
27931,10.1021/acs.cgd.8b00605,25595,3a,31862,0T-parallel,Bi0.875Ba0.125CuSeO,750,24817,,,0.00070235,,0.00016823,0.50417,0.41716,,0.000040295,0.0013930817
27931,10.1021/acs.cgd.8b00605,25595,3a,31862,0T-parallel,Bi0.875Ba0.125CuSeO,755,24535,,,0.00070016,,0.00016893,0.50234,0.42164,,0.0000407581,0.001393797
27931,10.1021/acs.cgd.8b00605,25595,3a,31862,0T-parallel,Bi0.875Ba0.125CuSeO,760,24253,,,0.00069786,,0.00016963,0.50051,0.42612,,0.000041232,0.0013942978
27931,10.1021/acs.cgd.8b00605,25595,3a,31862,0T-parallel,Bi0.875Ba0.125CuSeO,765,23971,,,0.00069537,,0.00017032,0.49868,0.4306,,0.0000417171,0.0013944213
27931,10.1021/acs.cgd.8b00605,25595,3a,31862,0T-parallel,Bi0.875Ba0.125CuSeO,770,23689,,,0.00069277,,0.00017101,0.49685,0.43508,,0.0000422137,0.0013943242
27931,10.1021/acs.cgd.8b00605,25595,3a,31862,0T-parallel,Bi0.875Ba0.125CuSeO,775,23407,,,0.00068998,,0.00017169,0.49502,0.43956,,0.0000427223,0.0013938427
27931,10.1021/acs.cgd.8b00605,25595,3a,31862,0T-parallel,Bi0.875Ba0.125CuSeO,780,23124,,,0.00068705,,0.00017237,0.49319,0.44405,,0.0000432451,0.0013930737
27931,10.1021/acs.cgd.8b00605,25595,3a,31862,0T-parallel,Bi0.875Ba0.125CuSeO,785,22842,,,0.00068403,,0.00017305,0.49136,0.44853,,0.000043779,0.0013921158
27931,10.1021/acs.cgd.8b00605,25595,3a,31862,0T-parallel,Bi0.875Ba0.125CuSeO,790,22560,,,0.00068083,,0.00017372,0.48953,0.45301,,0.0000443262,0.001390783
27931,10.1021/acs.cgd.8b00605,25595,3a,31862,0T-parallel,Bi0.875Ba0.125CuSeO,795,22278,,,0.00067744,,0.00017438,0.4877,0.45749,,0.0000448873,0.0013890506
27931,10.1021/acs.cgd.8b00605,25595,3a,31862,0T-parallel,Bi0.875Ba0.125CuSeO,800,21996,,,0.00067394,,0.00017504,0.48587,0.46197,,0.0000454628,0.0013870788
27931,10.1021/acs.cgd.8b00605,25595,3a,31862,0T-parallel,Bi0.875Ba0.125CuSeO,805,21714,,,0.00067032,,0.0001757,0.48404,0.46645,,0.0000460532,0.0013848442
27931,10.1021/acs.cgd.8b00605,25595,3a,31862,0T-parallel,Bi0.875Ba0.125CuSeO,810,21432,,,0.00066652,,0.00017635,0.48221,0.47093,,0.0000466592,0.0013822194
27931,10.1021/acs.cgd.8b00605,25595,3a,31862,0T-parallel,Bi0.875Ba0.125CuSeO,815,21149,,,0.00066258,,0.000177,0.48038,0.47541,,0.0000472836,0.0013792831
27931,10.1021/acs.cgd.8b00605,25595,3a,31862,0T-parallel,Bi0.875Ba0.125CuSeO,820,20867,,,0.00065848,,0.00017764,0.47856,0.47989,,0.0000479226,0.0013759612
27931,10.1021/acs.cgd.8b00605,25595,3a,31862,0T-parallel,Bi0.875Ba0.125CuSeO,825,20585,,,0.00065427,,0.00017828,0.47673,0.48437,,0.0000485791,0.0013724121
27931,10.1021/acs.cgd.8b00605,25595,3a,31862,0T-parallel,Bi0.875Ba0.125CuSeO,830,20303,,,0.00064987,,0.00017891,0.4749,0.48886,,0.0000492538,0.0013684355
27931,10.1021/acs.cgd.8b00605,25595,3a,31862,0T-parallel,Bi0.875Ba0.125CuSeO,835,20021,,,0.00064537,,0.00017954,0.47307,0.49334,,0.0000499476,0.0013642167
27931,10.1021/acs.cgd.8b00605,25595,3a,31862,0T-parallel,Bi0.875Ba0.125CuSeO,840,19739,,,0.00064075,,0.00018017,0.47124,0.49782,,0.0000506611,0.0013597106
27931,10.1021/acs.cgd.8b00605,25595,3a,31862,0T-parallel,Bi0.875Ba0.125CuSeO,845,19457,,,0.00063595,,0.00018079,0.46941,0.5023,,0.0000513954,0.0013547858
27931,10.1021/acs.cgd.8b00605,25595,3a,31862,0T-parallel,Bi0.875Ba0.125CuSeO,850,19174,,,0.00063094,,0.0001814,0.46758,0.50678,,0.000052154,0.0013493734
27931,10.1021/acs.cgd.8b00605,25595,3a,31862,0T-parallel,Bi0.875Ba0.125CuSeO,855,18892,,,0.00062585,,0.00018201,0.46575,0.51126,,0.0000529325,0.0013437466
27931,10.1021/acs.cgd.8b00605,25595,3a,31862,0T-parallel,Bi0.875Ba0.125CuSeO,860,18610,,,0.00062064,,0.00018262,0.46392,0.51574,,0.0000537346,0.0013378169
27931,10.1021/acs.cgd.8b00605,25595,3a,31862,0T-parallel,Bi0.875Ba0.125CuSeO,865,18328,,,0.00061526,,0.00018322,0.46209,0.52022,,0.0000545613,0.0013314722
27931,10.1021/acs.cgd.8b00605,25595,3a,31862,0T-parallel,Bi0.875Ba0.125CuSeO,870,18046,,,0.00060977,,0.00018382,0.46026,0.5247,,0.0000554139,0.0013248381
27931,10.1021/acs.cgd.8b00605,25595,3a,31862,0T-parallel,Bi0.875Ba0.125CuSeO,875,17764,,,0.0006041,,0.00018441,0.45843,0.52919,,0.0000562936,0.0013177584
27931,10.1021/acs.cgd.8b00605,25595,3a,31862,0T-parallel,Bi0.875Ba0.125CuSeO,880,17482,,,0.00059832,,0.000185,0.4566,0.53367,,0.0000572017,0.0013103811
27931,10.1021/acs.cgd.8b00605,25595,3a,31862,0T-parallel,Bi0.875Ba0.125CuSeO,885,17199,,,0.0005924,,0.00018559,0.45478,0.53815,,0.0000581429,0.0013026079
27931,10.1021/acs.cgd.8b00605,25595,3a,31862,0T-parallel,Bi0.875Ba0.125CuSeO,890,16917,,,0.00058633,,0.00018617,0.45295,0.54263,,0.0000591121,0.0012944696
27931,10.1021/acs.cgd.8b00605,25595,3a,31862,0T-parallel,Bi0.875Ba0.125CuSeO,895,16635,,,0.00058009,,0.00018674,0.45112,0.54711,,0.0000601142,0.0012858885
27931,10.1021/acs.cgd.8b00605,25595,3a,31862,0T-parallel,Bi0.875Ba0.125CuSeO,900,16353,,,0.00057375,,0.00018731,0.44929,0.55159,,0.0000611509,0.0012770148
27931,10.1021/acs.cgd.8b00605,25595,3a,31862,0T-parallel,Bi0.875Ba0.125CuSeO,905,16071,,,0.00056729,,0.00018788,0.44746,0.55607,,0.0000622239,0.0012678005
27931,10.1021/acs.cgd.8b00605,25595,3a,31862,0T-parallel,Bi0.875Ba0.125CuSeO,910,15789,,,0.00056066,,0.00018844,0.44563,0.56055,,0.0000633352,0.0012581289
27931,10.1021/acs.cgd.8b00605,25595,3a,31862,0T-parallel,Bi0.875Ba0.125CuSeO,915,15507,,,0.00055387,,0.00018899,0.4438,0.56503,,0.000064487,0.0012480171
27931,10.1021/acs.cgd.8b00605,25597,4a,31862,0T-parallel,Bi0.875Ba0.125CuSeO,920,,,,,,,0.44197,,,,
27931,10.1021/acs.cgd.8b00605,25595,3a,31863,0T-Perpendicular, Bi0.875Ba0.125CuSeO,305,42217,,,0.00034471,,0.000090361,0.69527,0.16162,,0.0000236871,0.000495793
27931,10.1021/acs.cgd.8b00605,25595,3a,31863,0T-Perpendicular, Bi0.875Ba0.125CuSeO,310,41990,,,0.00034929,,0.000091205,0.69339,0.17117,,0.0000238152,0.0005037425
27931,10.1021/acs.cgd.8b00605,25595,3a,31863,0T-Perpendicular, Bi0.875Ba0.125CuSeO,315,41762,,,0.00035384,,0.000092048,0.69151,0.18073,,0.0000239452,0.0005116918
27931,10.1021/acs.cgd.8b00605,25595,3a,31863,0T-Perpendicular, Bi0.875Ba0.125CuSeO,320,41535,,,0.00035839,,0.000092891,0.68963,0.19028,,0.0000240761,0.0005196845
27931,10.1021/acs.cgd.8b00605,25595,3a,31863,0T-Perpendicular, Bi0.875Ba0.125CuSeO,325,41307,,,0.00036293,,0.000093735,0.68775,0.19984,,0.000024209,0.0005277063
27931,10.1021/acs.cgd.8b00605,25595,3a,31863,0T-Perpendicular, Bi0.875Ba0.125CuSeO,330,41080,,,0.00036746,,0.000094578,0.68588,0.20939,,0.0000243427,0.0005357497
27931,10.1021/acs.cgd.8b00605,25595,3a,31863,0T-Perpendicular, Bi0.875Ba0.125CuSeO,335,40852,,,0.00037197,,0.000095422,0.684,0.21895,,0.0000244786,0.0005438158
27931,10.1021/acs.cgd.8b00605,25595,3a,31863,0T-Perpendicular, Bi0.875Ba0.125CuSeO,340,40625,,,0.00037647,,0.000096265,0.68212,0.2285,,0.0000246154,0.0005519117
27931,10.1021/acs.cgd.8b00605,25595,3a,31863,0T-Perpendicular, Bi0.875Ba0.125CuSeO,345,40397,,,0.00038094,,0.000097108,0.68024,0.23806,,0.0000247543,0.0005600082
27931,10.1021/acs.cgd.8b00605,25595,3a,31863,0T-Perpendicular, Bi0.875Ba0.125CuSeO,350,40170,,,0.00038541,,0.000097952,0.67836,0.24762,,0.0000248942,0.0005681497
27931,10.1021/acs.cgd.8b00605,25595,3a,31863,0T-Perpendicular, Bi0.875Ba0.125CuSeO,355,39942,,,0.00038985,,0.000098795,0.67649,0.25717,,0.0000250363,0.0005762835
27931,10.1021/acs.cgd.8b00605,25595,3a,31863,0T-Perpendicular, Bi0.875Ba0.125CuSeO,360,39715,,,0.00039429,,0.000099639,0.67461,0.26673,,0.0000251794,0.000584471
27931,10.1021/acs.cgd.8b00605,25595,3a,31863,0T-Perpendicular, Bi0.875Ba0.125CuSeO,365,39487,,,0.00039867,,0.00010048,0.67273,0.27628,,0.0000253248,0.0005926152
27931,10.1021/acs.cgd.8b00605,25595,3a,31863,0T-Perpendicular, Bi0.875Ba0.125CuSeO,370,39260,,,0.00040311,,0.00010133,0.67085,0.28584,,0.0000254712,0.0006008944
27931,10.1021/acs.cgd.8b00605,25595,3a,31863,0T-Perpendicular, Bi0.875Ba0.125CuSeO,375,39032,,,0.00040744,,0.00010217,0.66897,0.29539,,0.00002562,0.0006090557
27931,10.1021/acs.cgd.8b00605,25595,3a,31863,0T-Perpendicular, Bi0.875Ba0.125CuSeO,380,38805,,,0.00041176,,0.00010301,0.6671,0.30495,,0.0000257699,0.0006172388
27931,10.1021/acs.cgd.8b00605,25595,3a,31863,0T-Perpendicular, Bi0.875Ba0.125CuSeO,385,38577,,,0.00041613,,0.00010386,0.66522,0.31451,,0.0000259222,0.0006255524
27931,10.1021/acs.cgd.8b00605,25595,3a,31863,0T-Perpendicular, Bi0.875Ba0.125CuSeO,390,38350,,,0.0004204,,0.0001047,0.66334,0.32406,,0.0000260756,0.0006337625
27931,10.1021/acs.cgd.8b00605,25595,3a,31863,0T-Perpendicular, Bi0.875Ba0.125CuSeO,395,38122,,,0.00042463,,0.00010554,0.66146,0.33362,,0.0000262316,0.0006419587
27931,10.1021/acs.cgd.8b00605,25595,3a,31863,0T-Perpendicular, Bi0.875Ba0.125CuSeO,400,37895,,,0.00042893,,0.00010639,0.65958,0.34317,,0.0000263887,0.0006503078
27931,10.1021/acs.cgd.8b00605,25595,3a,31863,0T-Perpendicular, Bi0.875Ba0.125CuSeO,405,37667,,,0.00043311,,0.00010723,0.6577,0.35273,,0.0000265484,0.0006585221
27931,10.1021/acs.cgd.8b00605,25595,3a,31863,0T-Perpendicular, Bi0.875Ba0.125CuSeO,410,37440,,,0.00043727,,0.00010807,0.65583,0.36228,,0.0000267094,0.0006667429
27931,10.1021/acs.cgd.8b00605,25595,3a,31863,0T-Perpendicular, Bi0.875Ba0.125CuSeO,415,37212,,,0.00044147,,0.00010892,0.65395,0.37184,,0.0000268731,0.0006750822
27931,10.1021/acs.cgd.8b00605,25595,3a,31863,0T-Perpendicular, Bi0.875Ba0.125CuSeO,420,36985,,,0.00044557,,0.00010976,0.65207,0.38139,,0.000027038,0.0006833162
27931,10.1021/acs.cgd.8b00605,25595,3a,31863,0T-Perpendicular, Bi0.875Ba0.125CuSeO,425,36757,,,0.00044962,,0.0001106,0.65019,0.39095,,0.0000272057,0.0006915209
27931,10.1021/acs.cgd.8b00605,25595,3a,31863,0T-Perpendicular, Bi0.875Ba0.125CuSeO,430,36530,,,0.00045374,,0.00011145,0.64831,0.40051,,0.0000273748,0.0006998812
27931,10.1021/acs.cgd.8b00605,25595,3a,31863,0T-Perpendicular, Bi0.875Ba0.125CuSeO,435,36302,,,0.00045773,,0.00011229,0.64644,0.41006,,0.0000275467,0.0007080781
27931,10.1021/acs.cgd.8b00605,25595,3a,31863,0T-Perpendicular, Bi0.875Ba0.125CuSeO,440,36075,,,0.0004617,,0.00011313,0.64456,0.41962,,0.00002772,0.0007163026
27931,10.1021/acs.cgd.8b00605,25595,3a,31863,0T-Perpendicular, Bi0.875Ba0.125CuSeO,445,35847,,,0.0004657,,0.00011398,0.64268,0.42917,,0.0000278963,0.0007246219
27931,10.1021/acs.cgd.8b00605,25595,3a,31863,0T-Perpendicular, Bi0.875Ba0.125CuSeO,450,35620,,,0.0004696,,0.00011482,0.6408,0.43873,,0.0000280741,0.000732834
27931,10.1021/acs.cgd.8b00605,25595,3a,31863,0T-Perpendicular, Bi0.875Ba0.125CuSeO,455,35392,,,0.00047345,,0.00011566,0.63892,0.44828,,0.000028255,0.0007410161
27931,10.1021/acs.cgd.8b00605,25595,3a,31863,0T-Perpendicular, Bi0.875Ba0.125CuSeO,460,35165,,,0.00047735,,0.00011651,0.63705,0.45784,,0.0000284374,0.0007493132
27931,10.1021/acs.cgd.8b00605,25595,3a,31863,0T-Perpendicular, Bi0.875Ba0.125CuSeO,465,34937,,,0.00048112,,0.00011735,0.63517,0.4674,,0.0000286229,0.0007574665
27931,10.1021/acs.cgd.8b00605,25595,3a,31863,0T-Perpendicular, Bi0.875Ba0.125CuSeO,470,34710,,,0.00048486,,0.00011819,0.63329,0.47695,,0.0000288101,0.0007656208
27931,10.1021/acs.cgd.8b00605,25595,3a,31863,0T-Perpendicular, Bi0.875Ba0.125CuSeO,475,34482,,,0.00048863,,0.00011904,0.63141,0.48651,,0.0000290006,0.0007738712
27931,10.1021/acs.cgd.8b00605,25595,3a,31863,0T-Perpendicular, Bi0.875Ba0.125CuSeO,480,34255,,,0.00049229,,0.00011988,0.62953,0.49606,,0.0000291928,0.0007819961
27931,10.1021/acs.cgd.8b00605,25595,3a,31863,0T-Perpendicular, Bi0.875Ba0.125CuSeO,485,34027,,,0.00049589,,0.00012072,0.62766,0.50562,,0.0000293884,0.0007900615
27931,10.1021/acs.cgd.8b00605,25595,3a,31863,0T-Perpendicular, Bi0.875Ba0.125CuSeO,490,33800,,,0.00049954,,0.00012157,0.62578,0.51517,,0.0000295858,0.0007982678
27931,10.1021/acs.cgd.8b00605,25595,3a,31863,0T-Perpendicular, Bi0.875Ba0.125CuSeO,495,33572,,,0.00050305,,0.00012241,0.6239,0.52473,,0.0000297867,0.0008062991
27931,10.1021/acs.cgd.8b00605,25595,3a,31863,0T-Perpendicular, Bi0.875Ba0.125CuSeO,500,33345,,,0.00050653,,0.00012325,0.62202,0.53428,,0.0000299895,0.0008143307
27931,10.1021/acs.cgd.8b00605,25595,3a,31863,0T-Perpendicular, Bi0.875Ba0.125CuSeO,505,33117,,,0.00051003,,0.0001241,0.62014,0.54384,,0.000030196,0.0008224433
27931,10.1021/acs.cgd.8b00605,25595,3a,31863,0T-Perpendicular, Bi0.875Ba0.125CuSeO,510,32890,,,0.00051341,,0.00012494,0.61827,0.5534,,0.0000304044,0.0008303977
27931,10.1021/acs.cgd.8b00605,25595,3a,31863,0T-Perpendicular, Bi0.875Ba0.125CuSeO,515,32662,,,0.00051673,,0.00012578,0.61639,0.56295,,0.0000306166,0.0008383167
27931,10.1021/acs.cgd.8b00605,25595,3a,31863,0T-Perpendicular, Bi0.875Ba0.125CuSeO,520,32435,,,0.0005201,,0.00012663,0.61451,0.57251,,0.0000308309,0.0008463654
27931,10.1021/acs.cgd.8b00605,25595,3a,31863,0T-Perpendicular, Bi0.875Ba0.125CuSeO,525,32207,,,0.00052332,,0.00012747,0.61263,0.58206,,0.0000310492,0.0008542187
27931,10.1021/acs.cgd.8b00605,25595,3a,31863,0T-Perpendicular, Bi0.875Ba0.125CuSeO,530,31980,,,0.0005265,,0.00012831,0.61075,0.59162,,0.0000312695,0.0008620549
27931,10.1021/acs.cgd.8b00605,25595,3a,31863,0T-Perpendicular, Bi0.875Ba0.125CuSeO,535,31752,,,0.0005297,,0.00012916,0.60888,0.60117,,0.0000314941,0.000869958
27931,10.1021/acs.cgd.8b00605,25595,3a,31863,0T-Perpendicular, Bi0.875Ba0.125CuSeO,540,31525,,,0.00053277,,0.00013,0.607,0.61073,,0.0000317209,0.00087771
27931,10.1021/acs.cgd.8b00605,25595,3a,31863,0T-Perpendicular, Bi0.875Ba0.125CuSeO,545,31297,,,0.00053578,,0.00013084,0.60512,0.62028,,0.0000319519,0.0008854112
27931,10.1021/acs.cgd.8b00605,25595,3a,31863,0T-Perpendicular, Bi0.875Ba0.125CuSeO,550,31070,,,0.00053882,,0.00013169,0.60324,0.62984,,0.0000321854,0.00089321
27931,10.1021/acs.cgd.8b00605,25595,3a,31863,0T-Perpendicular, Bi0.875Ba0.125CuSeO,555,30842,,,0.00054172,,0.00013253,0.60136,0.6394,,0.0000324233,0.0009008248
27931,10.1021/acs.cgd.8b00605,25595,3a,31863,0T-Perpendicular, Bi0.875Ba0.125CuSeO,560,30615,,,0.00054457,,0.00013337,0.59949,0.64895,,0.0000326637,0.0009083888
27931,10.1021/acs.cgd.8b00605,25595,3a,31863,0T-Perpendicular, Bi0.875Ba0.125CuSeO,565,30387,,,0.00054742,,0.00013422,0.59761,0.65851,,0.0000329088,0.0009160155
27931,10.1021/acs.cgd.8b00605,25595,3a,31863,0T-Perpendicular, Bi0.875Ba0.125CuSeO,570,30160,,,0.00055015,,0.00013506,0.59573,0.66806,,0.0000331565,0.0009234888
27931,10.1021/acs.cgd.8b00605,25595,3a,31863,0T-Perpendicular, Bi0.875Ba0.125CuSeO,575,29932,,,0.00055281,,0.0001359,0.59385,0.67762,,0.0000334091,0.0009308916
27931,10.1021/acs.cgd.8b00605,25595,3a,31863,0T-Perpendicular, Bi0.875Ba0.125CuSeO,580,29705,,,0.0005555,,0.00013675,0.59197,0.68717,,0.0000336644,0.0009383921
27931,10.1021/acs.cgd.8b00605,25595,3a,31863,0T-Perpendicular, Bi0.875Ba0.125CuSeO,585,29477,,,0.00055803,,0.00013759,0.5901,0.69673,,0.0000339248,0.0009456533
27931,10.1021/acs.cgd.8b00605,25595,3a,31863,0T-Perpendicular, Bi0.875Ba0.125CuSeO,590,29250,,,0.00056051,,0.00013843,0.58822,0.70629,,0.000034188,0.0009528918
27931,10.1021/acs.cgd.8b00605,25595,3a,31863,0T-Perpendicular, Bi0.875Ba0.125CuSeO,595,29022,,,0.000563,,0.00013928,0.58634,0.71584,,0.0000344566,0.0009601937
27931,10.1021/acs.cgd.8b00605,25595,3a,31863,0T-Perpendicular, Bi0.875Ba0.125CuSeO,600,28795,,,0.00056535,,0.00014012,0.58446,0.7254,,0.0000347283,0.0009673032
27931,10.1021/acs.cgd.8b00605,25595,3a,31863,0T-Perpendicular, Bi0.875Ba0.125CuSeO,605,28567,,,0.00056762,,0.00014096,0.58258,0.73495,,0.0000350054,0.0009743211
27931,10.1021/acs.cgd.8b00605,25595,3a,31863,0T-Perpendicular, Bi0.875Ba0.125CuSeO,610,28340,,,0.00056992,,0.00014181,0.58071,0.74451,,0.0000352858,0.0009814193
27931,10.1021/acs.cgd.8b00605,25595,3a,31863,0T-Perpendicular, Bi0.875Ba0.125CuSeO,615,28112,,,0.00057205,,0.00014265,0.57883,0.75406,,0.000035572,0.0009882867
27931,10.1021/acs.cgd.8b00605,25595,3a,31863,0T-Perpendicular, Bi0.875Ba0.125CuSeO,620,27885,,,0.00057413,,0.00014349,0.57695,0.76362,,0.0000358616,0.0009951122
27931,10.1021/acs.cgd.8b00605,25595,3a,31863,0T-Perpendicular, Bi0.875Ba0.125CuSeO,625,27657,,,0.00057621,,0.00014434,0.57507,0.77317,,0.0000361572,0.0010019824
27931,10.1021/acs.cgd.8b00605,25595,3a,31863,0T-Perpendicular, Bi0.875Ba0.125CuSeO,630,27430,,,0.00057815,,0.00014518,0.57319,0.78273,,0.0000364564,0.0010086533
27931,10.1021/acs.cgd.8b00605,25595,3a,31863,0T-Perpendicular, Bi0.875Ba0.125CuSeO,635,27202,,,0.00058,,0.00014602,0.57132,0.79229,,0.000036762,0.0010151929
27931,10.1021/acs.cgd.8b00605,25595,3a,31863,0T-Perpendicular, Bi0.875Ba0.125CuSeO,640,26975,,,0.00058187,,0.00014687,0.56944,0.80184,,0.0000370714,0.0010218285
27931,10.1021/acs.cgd.8b00605,25595,3a,31863,0T-Perpendicular, Bi0.875Ba0.125CuSeO,645,26747,,,0.00058357,,0.00014771,0.56756,0.8114,,0.0000373874,0.0010282085
27931,10.1021/acs.cgd.8b00605,25595,3a,31863,0T-Perpendicular, Bi0.875Ba0.125CuSeO,650,26520,,,0.00058522,,0.00014855,0.56568,0.82095,,0.0000377074,0.0010345425
27931,10.1021/acs.cgd.8b00605,25595,3a,31863,0T-Perpendicular, Bi0.875Ba0.125CuSeO,655,26292,,,0.00058685,,0.0001494,0.5638,0.83051,,0.0000380344,0.0010408833
27931,10.1021/acs.cgd.8b00605,25595,3a,31863,0T-Perpendicular, Bi0.875Ba0.125CuSeO,660,26065,,,0.00058834,,0.00015024,0.56193,0.84006,,0.0000383656,0.0010469987
27931,10.1021/acs.cgd.8b00605,25595,3a,31863,0T-Perpendicular, Bi0.875Ba0.125CuSeO,665,25837,,,0.00058973,,0.00015108,0.56005,0.84962,,0.0000387042,0.0010529953
27931,10.1021/acs.cgd.8b00605,25595,3a,31863,0T-Perpendicular, Bi0.875Ba0.125CuSeO,670,25610,,,0.00059115,,0.00015193,0.55817,0.85918,,0.0000390472,0.0010590859
27931,10.1021/acs.cgd.8b00605,25595,3a,31863,0T-Perpendicular, Bi0.875Ba0.125CuSeO,675,25382,,,0.00059238,,0.00015277,0.55629,0.86873,,0.000039398,0.0010648762
27931,10.1021/acs.cgd.8b00605,25595,3a,31863,0T-Perpendicular, Bi0.875Ba0.125CuSeO,680,25155,,,0.00059356,,0.00015361,0.55441,0.87829,,0.0000397535,0.0010706156
27931,10.1021/acs.cgd.8b00605,25595,3a,31863,0T-Perpendicular, Bi0.875Ba0.125CuSeO,685,24927,,,0.00059471,,0.00015446,0.55253,0.88784,,0.0000401171,0.0010763397
27931,10.1021/acs.cgd.8b00605,25595,3a,31863,0T-Perpendicular, Bi0.875Ba0.125CuSeO,690,24700,,,0.00059572,,0.0001553,0.55066,0.8974,,0.0000404858,0.0010818291
27931,10.1021/acs.cgd.8b00605,25595,3a,31863,0T-Perpendicular, Bi0.875Ba0.125CuSeO,695,24472,,,0.0005967,,0.00015615,0.54878,0.90695,,0.000040863,0.001087321
27931,10.1021/acs.cgd.8b00605,25595,3a,31863,0T-Perpendicular, Bi0.875Ba0.125CuSeO,700,24245,,,0.00059754,,0.00015699,0.5469,0.91651,,0.0000412456,0.0010925946
27931,10.1021/acs.cgd.8b00605,25595,3a,31863,0T-Perpendicular, Bi0.875Ba0.125CuSeO,705,24017,,,0.00059827,,0.00015783,0.54502,0.92606,,0.0000416372,0.0010977028
27931,10.1021/acs.cgd.8b00605,25595,3a,31863,0T-Perpendicular, Bi0.875Ba0.125CuSeO,710,23790,,,0.00059902,,0.00015868,0.54314,0.93562,,0.0000420345,0.0011028832
27931,10.1021/acs.cgd.8b00605,25595,3a,31863,0T-Perpendicular, Bi0.875Ba0.125CuSeO,715,23562,,,0.00059957,,0.00015952,0.54127,0.94518,,0.0000424412,0.0011077096
27931,10.1021/acs.cgd.8b00605,25595,3a,31863,0T-Perpendicular, Bi0.875Ba0.125CuSeO,720,23335,,,0.00060007,,0.00016036,0.53939,0.95473,,0.0000428541,0.0011124975
27931,10.1021/acs.cgd.8b00605,25595,3a,31863,0T-Perpendicular, Bi0.875Ba0.125CuSeO,725,23107,,,0.00060052,,0.00016121,0.53751,0.96429,,0.0000432769,0.0011172257
27931,10.1021/acs.cgd.8b00605,25595,3a,31863,0T-Perpendicular, Bi0.875Ba0.125CuSeO,730,22880,,,0.00060083,,0.00016205,0.53563,0.97384,,0.0000437063,0.0011217258
27931,10.1021/acs.cgd.8b00605,25595,3a,31863,0T-Perpendicular, Bi0.875Ba0.125CuSeO,735,22652,,,0.00060103,,0.00016289,0.53375,0.9834,,0.0000441462,0.0011260515
27931,10.1021/acs.cgd.8b00605,25595,3a,31863,0T-Perpendicular, Bi0.875Ba0.125CuSeO,740,22425,,,0.00060123,,0.00016374,0.53188,0.99295,,0.0000445931,0.0011303866
27931,10.1021/acs.cgd.8b00605,25595,3a,31863,0T-Perpendicular, Bi0.875Ba0.125CuSeO,745,22198,,,0.00060127,,0.00016458,0.53,1.0025,,0.0000450491,0.0011344717
27931,10.1021/acs.cgd.8b00605,25595,3a,31863,0T-Perpendicular, Bi0.875Ba0.125CuSeO,750,21970,,,0.00060118,,0.00016542,0.52812,1.0121,,0.0000455166,0.0011383398
27931,10.1021/acs.cgd.8b00605,25595,3a,31863,0T-Perpendicular, Bi0.875Ba0.125CuSeO,755,21743,,,0.0006011,,0.00016627,0.52624,1.0216,,0.0000459918,0.0011422545
27931,10.1021/acs.cgd.8b00605,25595,3a,31863,0T-Perpendicular, Bi0.875Ba0.125CuSeO,760,21515,,,0.00060082,,0.00016711,0.52436,1.0312,,0.0000464792,0.0011458159
27931,10.1021/acs.cgd.8b00605,25595,3a,31863,0T-Perpendicular, Bi0.875Ba0.125CuSeO,765,21288,,,0.00060047,,0.00016795,0.52249,1.0407,,0.0000469748,0.0011492469
27931,10.1021/acs.cgd.8b00605,25595,3a,31863,0T-Perpendicular, Bi0.875Ba0.125CuSeO,770,21060,,,0.00060007,,0.0001688,0.52061,1.0503,,0.0000474834,0.0011526286
27931,10.1021/acs.cgd.8b00605,25595,3a,31863,0T-Perpendicular, Bi0.875Ba0.125CuSeO,775,20833,,,0.00059953,,0.00016964,0.51873,1.0598,,0.0000480008,0.001155765
27931,10.1021/acs.cgd.8b00605,25595,3a,31863,0T-Perpendicular, Bi0.875Ba0.125CuSeO,780,20605,,,0.00059885,,0.00017048,0.51685,1.0694,,0.0000485319,0.0011586534
27931,10.1021/acs.cgd.8b00605,25595,3a,31863,0T-Perpendicular, Bi0.875Ba0.125CuSeO,785,20378,,,0.00059818,,0.00017133,0.51497,1.079,,0.0000490725,0.0011615822
27931,10.1021/acs.cgd.8b00605,25595,3a,31863,0T-Perpendicular, Bi0.875Ba0.125CuSeO,790,20150,,,0.0005973,,0.00017217,0.5131,1.0885,,0.0000496278,0.0011641006
27931,10.1021/acs.cgd.8b00605,25595,3a,31863,0T-Perpendicular, Bi0.875Ba0.125CuSeO,795,19923,,,0.00059634,,0.00017301,0.51122,1.0981,,0.0000501932,0.0011665037
27931,10.1021/acs.cgd.8b00605,25595,3a,31863,0T-Perpendicular, Bi0.875Ba0.125CuSeO,800,19695,,,0.00059533,,0.00017386,0.50934,1.1076,,0.0000507743,0.0011688263
27931,10.1021/acs.cgd.8b00605,25595,3a,31863,0T-Perpendicular, Bi0.875Ba0.125CuSeO,805,19468,,,0.00059417,,0.0001747,0.50746,1.1172,,0.0000513663,0.0011708706
27931,10.1021/acs.cgd.8b00605,25595,3a,31863,0T-Perpendicular, Bi0.875Ba0.125CuSeO,810,19240,,,0.00059287,,0.00017554,0.50558,1.1267,,0.0000519751,0.0011726532
27931,10.1021/acs.cgd.8b00605,25595,3a,31863,0T-Perpendicular, Bi0.875Ba0.125CuSeO,815,19013,,,0.00059156,,0.00017639,0.50371,1.1363,,0.0000525956,0.0011744059
27931,10.1021/acs.cgd.8b00605,25595,3a,31863,0T-Perpendicular, Bi0.875Ba0.125CuSeO,820,18785,,,0.00059005,,0.00017723,0.50183,1.1458,,0.000053234,0.0011757966
27931,10.1021/acs.cgd.8b00605,25595,3a,31863,0T-Perpendicular, Bi0.875Ba0.125CuSeO,825,18558,,,0.00058845,,0.00017807,0.49995,1.1554,,0.0000538851,0.0011770177
27931,10.1021/acs.cgd.8b00605,25595,3a,31863,0T-Perpendicular, Bi0.875Ba0.125CuSeO,830,18330,,,0.00058679,,0.00017892,0.49807,1.165,,0.0000545554,0.0011781276
27931,10.1021/acs.cgd.8b00605,25595,3a,31863,0T-Perpendicular, Bi0.875Ba0.125CuSeO,835,18103,,,0.00058497,,0.00017976,0.49619,1.1745,,0.0000552395,0.0011789234
27931,10.1021/acs.cgd.8b00605,25595,3a,31863,0T-Perpendicular, Bi0.875Ba0.125CuSeO,840,17875,,,0.00058302,,0.0001806,0.49432,1.1841,,0.0000559441,0.0011794384
27931,10.1021/acs.cgd.8b00605,25595,3a,31863,0T-Perpendicular, Bi0.875Ba0.125CuSeO,845,17648,,,0.00058104,,0.00018145,0.49244,1.1936,,0.0000566636,0.0011799204
27931,10.1021/acs.cgd.8b00605,25595,3a,31863,0T-Perpendicular, Bi0.875Ba0.125CuSeO,850,17420,,,0.00057886,,0.00018229,0.49056,1.2032,,0.0000574053,0.0011799984
27931,10.1021/acs.cgd.8b00605,25595,3a,31863,0T-Perpendicular, Bi0.875Ba0.125CuSeO,855,17193,,,0.00057659,,0.00018313,0.48868,1.2127,,0.0000581632,0.0011798928
27931,10.1021/acs.cgd.8b00605,25595,3a,31863,0T-Perpendicular, Bi0.875Ba0.125CuSeO,860,16965,,,0.00057424,,0.00018398,0.4868,1.2223,,0.0000589449,0.001179622
27931,10.1021/acs.cgd.8b00605,25595,3a,31863,0T-Perpendicular, Bi0.875Ba0.125CuSeO,865,16738,,,0.00057174,,0.00018482,0.48493,1.2318,,0.0000597443,0.0011790155
27931,10.1021/acs.cgd.8b00605,25595,3a,31863,0T-Perpendicular, Bi0.875Ba0.125CuSeO,870,16510,,,0.00056909,,0.00018566,0.48305,1.2414,,0.0000605694,0.0011781182
27931,10.1021/acs.cgd.8b00605,25595,3a,31863,0T-Perpendicular, Bi0.875Ba0.125CuSeO,875,16283,,,0.00056642,,0.00018651,0.48117,1.251,,0.0000614137,0.0011771723
27931,10.1021/acs.cgd.8b00605,25595,3a,31863,0T-Perpendicular, Bi0.875Ba0.125CuSeO,880,16055,,,0.00056353,,0.00018735,0.47929,1.2605,,0.0000622859,0.00117576
27931,10.1021/acs.cgd.8b00605,25595,3a,31863,0T-Perpendicular, Bi0.875Ba0.125CuSeO,885,15828,,,0.00056056,,0.00018819,0.47741,1.2701,,0.0000631792,0.001174169
27931,10.1021/acs.cgd.8b00605,25595,3a,31863,0T-Perpendicular, Bi0.875Ba0.125CuSeO,890,15600,,,0.00055748,,0.00018904,0.47554,1.2796,,0.0000641026,0.0011723094
27931,10.1021/acs.cgd.8b00605,25595,3a,31863,0T-Perpendicular, Bi0.875Ba0.125CuSeO,895,15373,,,0.00055426,,0.00018988,0.47366,1.2892,,0.0000650491,0.0011701643
27931,10.1021/acs.cgd.8b00605,25595,3a,31863,0T-Perpendicular, Bi0.875Ba0.125CuSeO,900,15145,,,0.00055089,,0.00019072,0.47178,1.2987,,0.0000660284,0.0011676841
27931,10.1021/acs.cgd.8b00605,25595,3a,31863,0T-Perpendicular, Bi0.875Ba0.125CuSeO,905,14918,,,0.00054748,,0.00019157,0.4699,1.3083,,0.0000670331,0.001165099
27931,10.1021/acs.cgd.8b00605,25595,3a,31863,0T-Perpendicular, Bi0.875Ba0.125CuSeO,910,14690,,,0.00054385,,0.00019241,0.46802,1.3178,,0.0000680735,0.001162023
27931,10.1021/acs.cgd.8b00605,25595,3a,31863,0T-Perpendicular, Bi0.875Ba0.125CuSeO,915,14463,,,0.00054013,,0.00019325,0.46615,1.3274,,0.0000691419,0.0011587043
27931,10.1021/acs.cgd.8b00605,25596,3c,31863,0T-Perpendicular, Bi0.875Ba0.125CuSeO,295,,,,,,0.000088675,,,,,
27931,10.1021/acs.cgd.8b00605,25596,3c,31863,0T-Perpendicular, Bi0.875Ba0.125CuSeO,300,,,,,,0.000089518,0.69714,,,,
27931,10.1021/acs.cgd.8b00605,25596,3c,31863,0T-Perpendicular, Bi0.875Ba0.125CuSeO,920,,,,,,0.0001941,0.46427,1.337,,,
27931,10.1021/acs.cgd.8b00605,25595,3a,31864,1T-Parallel, Bi0.875Ba0.125CuSeO,305,31349,,,0.00023404,,0.000086403,0.75613,0.013301,,0.0000318989,0.0003095235
27931,10.1021/acs.cgd.8b00605,25595,3a,31864,1T-Parallel, Bi0.875Ba0.125CuSeO,310,31144,,,0.00023688,,0.000087212,0.75318,0.019409,,0.0000321089,0.0003145065
27931,10.1021/acs.cgd.8b00605,25595,3a,31864,1T-Parallel, Bi0.875Ba0.125CuSeO,315,30938,,,0.00023972,,0.000088025,0.75022,0.025518,,0.0000323227,0.0003195329
27931,10.1021/acs.cgd.8b00605,25595,3a,31864,1T-Parallel, Bi0.875Ba0.125CuSeO,320,30733,,,0.00024257,,0.000088841,0.74726,0.031627,,0.0000325383,0.0003246126
27931,10.1021/acs.cgd.8b00605,25595,3a,31864,1T-Parallel, Bi0.875Ba0.125CuSeO,325,30527,,,0.00024541,,0.000089661,0.7443,0.037735,,0.0000327579,0.0003297192
27931,10.1021/acs.cgd.8b00605,25595,3a,31864,1T-Parallel, Bi0.875Ba0.125CuSeO,330,30322,,,0.00024825,,0.000090483,0.74134,0.043844,,0.0000329794,0.0003348666
27931,10.1021/acs.cgd.8b00605,25595,3a,31864,1T-Parallel, Bi0.875Ba0.125CuSeO,335,30116,,,0.00025109,,0.000091309,0.73839,0.049952,,0.0000332049,0.0003400507
27931,10.1021/acs.cgd.8b00605,25595,3a,31864,1T-Parallel, Bi0.875Ba0.125CuSeO,340,29911,,,0.00025393,,0.000092138,0.73543,0.056061,,0.0000334325,0.000345281
27931,10.1021/acs.cgd.8b00605,25595,3a,31864,1T-Parallel, Bi0.875Ba0.125CuSeO,345,29706,,,0.00025676,,0.00009297,0.73247,0.06217,,0.0000336632,0.00035054
27931,10.1021/acs.cgd.8b00605,25595,3a,31864,1T-Parallel, Bi0.875Ba0.125CuSeO,350,29500,,,0.00025959,,0.000093806,0.72951,0.068278,,0.0000338983,0.0003558416
27931,10.1021/acs.cgd.8b00605,25595,3a,31864,1T-Parallel, Bi0.875Ba0.125CuSeO,355,29295,,,0.00026241,,0.000094644,0.72655,0.074387,,0.0000341355,0.0003611727
27931,10.1021/acs.cgd.8b00605,25595,3a,31864,1T-Parallel, Bi0.875Ba0.125CuSeO,360,29089,,,0.00026522,,0.000095485,0.72359,0.080496,,0.0000343773,0.0003665335
27931,10.1021/acs.cgd.8b00605,25595,3a,31864,1T-Parallel, Bi0.875Ba0.125CuSeO,365,28884,,,0.00026802,,0.000096328,0.72064,0.086604,,0.0000346212,0.0003719194
27931,10.1021/acs.cgd.8b00605,25595,3a,31864,1T-Parallel, Bi0.875Ba0.125CuSeO,370,28678,,,0.00027081,,0.000097175,0.71768,0.092713,,0.0000348699,0.0003773409
27931,10.1021/acs.cgd.8b00605,25595,3a,31864,1T-Parallel, Bi0.875Ba0.125CuSeO,375,28473,,,0.00027358,,0.000098023,0.71472,0.098822,,0.000035121,0.0003827793
27931,10.1021/acs.cgd.8b00605,25595,3a,31864,1T-Parallel, Bi0.875Ba0.125CuSeO,380,28268,,,0.00027636,,0.000098875,0.71176,0.10493,,0.0000353757,0.0003882769
27931,10.1021/acs.cgd.8b00605,25595,3a,31864,1T-Parallel, Bi0.875Ba0.125CuSeO,385,28062,,,0.0002791,,0.000099729,0.7088,0.11104,,0.0000356354,0.0003937641
27931,10.1021/acs.cgd.8b00605,25595,3a,31864,1T-Parallel, Bi0.875Ba0.125CuSeO,390,27857,,,0.00028187,,0.00010059,0.70584,0.11715,,0.0000358976,0.0003993398
27931,10.1021/acs.cgd.8b00605,25595,3a,31864,1T-Parallel, Bi0.875Ba0.125CuSeO,395,27651,,,0.00028453,,0.00010144,0.70289,0.12326,,0.0000361651,0.0004048002
27931,10.1021/acs.cgd.8b00605,25595,3a,31864,1T-Parallel, Bi0.875Ba0.125CuSeO,400,27446,,,0.00028723,,0.0001023,0.69993,0.12936,,0.0000364352,0.0004103696
27931,10.1021/acs.cgd.8b00605,25595,3a,31864,1T-Parallel, Bi0.875Ba0.125CuSeO,405,27241,,,0.00028995,,0.00010317,0.69697,0.13547,,0.0000367094,0.000416015
27931,10.1021/acs.cgd.8b00605,25595,3a,31864,1T-Parallel, Bi0.875Ba0.125CuSeO,410,27035,,,0.00029258,,0.00010403,0.69401,0.14158,,0.0000369891,0.0004215789
27931,10.1021/acs.cgd.8b00605,25595,3a,31864,1T-Parallel, Bi0.875Ba0.125CuSeO,415,26830,,,0.00029524,,0.0001049,0.69105,0.14769,,0.0000372717,0.0004272339
27931,10.1021/acs.cgd.8b00605,25595,3a,31864,1T-Parallel, Bi0.875Ba0.125CuSeO,420,26624,,,0.00029785,,0.00010577,0.68809,0.1538,,0.0000375601,0.0004328649
27931,10.1021/acs.cgd.8b00605,25595,3a,31864,1T-Parallel, Bi0.875Ba0.125CuSeO,425,26419,,,0.00030044,,0.00010664,0.68514,0.15991,,0.0000378515,0.0004385089
27931,10.1021/acs.cgd.8b00605,25595,3a,31864,1T-Parallel, Bi0.875Ba0.125CuSeO,430,26213,,,0.00030298,,0.00010751,0.68218,0.16602,,0.000038149,0.000444135
27931,10.1021/acs.cgd.8b00605,25595,3a,31864,1T-Parallel, Bi0.875Ba0.125CuSeO,435,26008,,,0.00030555,,0.00010839,0.67922,0.17213,,0.0000384497,0.0004498542
27931,10.1021/acs.cgd.8b00605,25595,3a,31864,1T-Parallel, Bi0.875Ba0.125CuSeO,440,25803,,,0.00030803,,0.00010926,0.67626,0.17823,,0.0000387552,0.0004554905
27931,10.1021/acs.cgd.8b00605,25595,3a,31864,1T-Parallel, Bi0.875Ba0.125CuSeO,445,25597,,,0.00031051,,0.00011014,0.6733,0.18434,,0.0000390671,0.0004611763
27931,10.1021/acs.cgd.8b00605,25595,3a,31864,1T-Parallel, Bi0.875Ba0.125CuSeO,450,25392,,,0.00031297,,0.00011102,0.67034,0.19045,,0.0000393825,0.0004668825
27931,10.1021/acs.cgd.8b00605,25595,3a,31864,1T-Parallel, Bi0.875Ba0.125CuSeO,455,25186,,,0.00031537,,0.0001119,0.66739,0.19656,,0.0000397046,0.0004725423
27931,10.1021/acs.cgd.8b00605,25595,3a,31864,1T-Parallel, Bi0.875Ba0.125CuSeO,460,24981,,,0.00031774,,0.00011278,0.66443,0.20267,,0.0000400304,0.0004782144
27931,10.1021/acs.cgd.8b00605,25595,3a,31864,1T-Parallel, Bi0.875Ba0.125CuSeO,465,24776,,,0.00032007,,0.00011366,0.66147,0.20878,,0.0000403616,0.0004838768
27931,10.1021/acs.cgd.8b00605,25595,3a,31864,1T-Parallel, Bi0.875Ba0.125CuSeO,470,24570,,,0.0003224,,0.00011455,0.65851,0.21489,,0.0000407,0.0004895901
27931,10.1021/acs.cgd.8b00605,25595,3a,31864,1T-Parallel, Bi0.875Ba0.125CuSeO,475,24365,,,0.00032464,,0.00011543,0.65555,0.22099,,0.0000410425,0.0004952178
27931,10.1021/acs.cgd.8b00605,25595,3a,31864,1T-Parallel, Bi0.875Ba0.125CuSeO,480,24159,,,0.00032688,,0.00011632,0.65259,0.2271,,0.0000413924,0.0005008964
27931,10.1021/acs.cgd.8b00605,25595,3a,31864,1T-Parallel, Bi0.875Ba0.125CuSeO,485,23954,,,0.00032908,,0.00011721,0.64964,0.23321,,0.0000417467,0.0005065575
27931,10.1021/acs.cgd.8b00605,25595,3a,31864,1T-Parallel, Bi0.875Ba0.125CuSeO,490,23748,,,0.00033123,,0.0001181,0.64668,0.23932,,0.0000421088,0.0005122008
27931,10.1021/acs.cgd.8b00605,25595,3a,31864,1T-Parallel, Bi0.875Ba0.125CuSeO,495,23543,,,0.00033328,,0.00011898,0.64372,0.24543,,0.0000424755,0.0005177406
27931,10.1021/acs.cgd.8b00605,25595,3a,31864,1T-Parallel, Bi0.875Ba0.125CuSeO,500,23338,,,0.00033534,,0.00011987,0.64076,0.25154,,0.0000428486,0.0005233473
27931,10.1021/acs.cgd.8b00605,25595,3a,31864,1T-Parallel, Bi0.875Ba0.125CuSeO,505,23132,,,0.00033733,,0.00012076,0.6378,0.25765,,0.0000432302,0.0005288962
27931,10.1021/acs.cgd.8b00605,25595,3a,31864,1T-Parallel, Bi0.875Ba0.125CuSeO,510,22927,,,0.00033929,,0.00012165,0.63484,0.26375,,0.0000436167,0.0005344496
27931,10.1021/acs.cgd.8b00605,25595,3a,31864,1T-Parallel, Bi0.875Ba0.125CuSeO,515,22721,,,0.00034124,,0.00012255,0.63189,0.26986,,0.0000440121,0.0005400307
27931,10.1021/acs.cgd.8b00605,25595,3a,31864,1T-Parallel, Bi0.875Ba0.125CuSeO,520,22516,,,0.00034309,,0.00012344,0.62893,0.27597,,0.0000444129,0.0005455138
27931,10.1021/acs.cgd.8b00605,25595,3a,31864,1T-Parallel, Bi0.875Ba0.125CuSeO,525,22310,,,0.00034487,,0.00012433,0.62597,0.28208,,0.0000448229,0.0005509369
27931,10.1021/acs.cgd.8b00605,25595,3a,31864,1T-Parallel, Bi0.875Ba0.125CuSeO,530,22105,,,0.00034661,,0.00012522,0.62301,0.28819,,0.0000452386,0.0005563474
27931,10.1021/acs.cgd.8b00605,25595,3a,31864,1T-Parallel, Bi0.875Ba0.125CuSeO,535,21900,,,0.00034829,,0.00012611,0.62005,0.2943,,0.0000456621,0.0005617128
27931,10.1021/acs.cgd.8b00605,25595,3a,31864,1T-Parallel, Bi0.875Ba0.125CuSeO,540,21694,,,0.00034996,,0.00012701,0.61709,0.30041,,0.0000460957,0.0005671134
27931,10.1021/acs.cgd.8b00605,25595,3a,31864,1T-Parallel, Bi0.875Ba0.125CuSeO,545,21489,,,0.00035153,,0.0001279,0.61414,0.30652,,0.0000465354,0.0005723939
27931,10.1021/acs.cgd.8b00605,25595,3a,31864,1T-Parallel, Bi0.875Ba0.125CuSeO,550,21283,,,0.00035302,,0.00012879,0.61118,0.31262,,0.0000469859,0.000577604
27931,10.1021/acs.cgd.8b00605,25595,3a,31864,1T-Parallel, Bi0.875Ba0.125CuSeO,555,21078,,,0.00035447,,0.00012968,0.60822,0.31873,,0.0000474428,0.000582799
27931,10.1021/acs.cgd.8b00605,25595,3a,31864,1T-Parallel, Bi0.875Ba0.125CuSeO,560,20873,,,0.00035591,,0.00013058,0.60526,0.32484,,0.0000479088,0.0005880283
