Repository: RamyaGuru/STD2_EffMass

# STD2_EffMass
Effective mass modeling of StarryData2 data

File: csvfiles/ThermoPropNa10.1016j.actamat.2015.04.023.csv (part 8 of 15)
sid,DOI,figureid,fignum,sampleid,samplename,composition,Temperature,Electrical resistivity,Power factor,Seebeck coefficient,Thermal conductivity,ZT,Electrical conductivity,Figure of merit Z
73,10.1016/j.actamat.2015.04.023,4592,3(b),5858,x=0.006,Mg2.994Na0.006Sb2,765.5,0.000085015,,,,0.52072,11762.6301240957,
73,10.1016/j.actamat.2015.04.023,4592,3(b),5858,x=0.006,Mg2.994Na0.006Sb2,766,0.000085029,,,,0.52126,11760.6934104835,
73,10.1016/j.actamat.2015.04.023,4592,3(b),5858,x=0.006,Mg2.994Na0.006Sb2,766.5,0.000085044,,,,0.5218,11758.6190677767,
73,10.1016/j.actamat.2015.04.023,4592,3(b),5858,x=0.006,Mg2.994Na0.006Sb2,767,0.000085058,,,,0.52233,11756.683674669,
73,10.1016/j.actamat.2015.04.023,4597,5,5858,x=0.006,Mg2.994Na0.006Sb2,294,,,,,0.014762,,
73,10.1016/j.actamat.2015.04.023,4597,5,5858,x=0.006,Mg2.994Na0.006Sb2,294.5,,,,,0.015299,,
73,10.1016/j.actamat.2015.04.023,4591,3(a),5859,x=0.0125,Mg2.9875Na0.0125Sb2,299.5,0.000039267,0.00019448,0.000087388,1.7167,0.00035138,25466.6768533374,0.0001132871
73,10.1016/j.actamat.2015.04.023,4591,3(a),5859,x=0.0125,Mg2.9875Na0.0125Sb2,300,0.000039273,0.00019495,0.000087499,1.7157,0.00097373,25462.7861380592,0.0001136271
73,10.1016/j.actamat.2015.04.023,4591,3(a),5859,x=0.0125,Mg2.9875Na0.0125Sb2,300.5,0.00003928,0.00019541,0.00008761,1.7148,0.0015961,25458.2484725051,0.000113955
73,10.1016/j.actamat.2015.04.023,4591,3(a),5859,x=0.0125,Mg2.9875Na0.0125Sb2,301,0.000039287,0.00019587,0.000087721,1.7139,0.0022184,25453.712423957,0.0001142832
73,10.1016/j.actamat.2015.04.023,4591,3(a),5859,x=0.0125,Mg2.9875Na0.0125Sb2,301.5,0.000039293,0.00019633,0.000087832,1.713,0.0028408,25449.8256686942,0.0001146118
73,10.1016/j.actamat.2015.04.023,4591,3(a),5859,x=0.0125,Mg2.9875Na0.0125Sb2,302,0.0000393,0.0001968,0.000087944,1.7121,0.0034631,25445.2926208651,0.0001149466
73,10.1016/j.actamat.2015.04.023,4591,3(a),5859,x=0.0125,Mg2.9875Na0.0125Sb2,302.5,0.000039306,0.0002288,0.000088055,1.7112,0.0040855,25441.408436371,0.0001337073
73,10.1016/j.actamat.2015.04.023,4591,3(a),5859,x=0.0125,Mg2.9875Na0.0125Sb2,303,0.000039313,0.00022941,0.000088166,1.7103,0.0047078,25436.8783862844,0.0001341344
73,10.1016/j.actamat.2015.04.023,4591,3(a),5859,x=0.0125,Mg2.9875Na0.0125Sb2,303.5,0.00003932,0.00023002,0.000088277,1.7094,0.0053302,25432.3499491353,0.0001345618
73,10.1016/j.actamat.2015.04.023,4591,3(a),5859,x=0.0125,Mg2.9875Na0.0125Sb2,304,0.000039326,0.00023063,0.000088388,1.7085,0.0059525,25428.4697146926,0.0001349898
73,10.1016/j.actamat.2015.04.023,4591,3(a),5859,x=0.0125,Mg2.9875Na0.0125Sb2,304.5,0.000039333,0.00023123,0.0000885,1.7076,0.0065749,25423.9442707142,0.0001354123
73,10.1016/j.actamat.2015.04.023,4591,3(a),5859,x=0.0125,Mg2.9875Na0.0125Sb2,305,0.000039339,0.00023184,0.000088611,1.7067,0.0071972,25420.0666005745,0.0001358411
73,10.1016/j.actamat.2015.04.023,4591,3(a),5859,x=0.0125,Mg2.9875Na0.0125Sb2,305.5,0.000039346,0.00023245,0.000088722,1.7058,0.0078195,25415.5441468002,0.0001362704
73,10.1016/j.actamat.2015.04.023,4591,3(a),5859,x=0.0125,Mg2.9875Na0.0125Sb2,306,0.000039353,0.00023306,0.000088833,1.7049,0.0084419,25411.0233019084,0.0001367001
73,10.1016/j.actamat.2015.04.023,4591,3(a),5859,x=0.0125,Mg2.9875Na0.0125Sb2,306.5,0.000039359,0.00023367,0.000088944,1.7039,0.0090642,25407.1495718895,0.0001371383
73,10.1016/j.actamat.2015.04.023,4591,3(a),5859,x=0.0125,Mg2.9875Na0.0125Sb2,307,0.000039366,0.00023427,0.000089056,1.703,0.0096866,25402.6317126454,0.0001375631
73,10.1016/j.actamat.2015.04.023,4591,3(a),5859,x=0.0125,Mg2.9875Na0.0125Sb2,307.5,0.000039372,0.00023488,0.000089167,1.7021,0.010309,25398.7605404856,0.0001379942
73,10.1016/j.actamat.2015.04.023,4591,3(a),5859,x=0.0125,Mg2.9875Na0.0125Sb2,308,0.000039379,0.00023549,0.000089278,1.7012,0.010931,25394.2456639326,0.0001384258
73,10.1016/j.actamat.2015.04.023,4591,3(a),5859,x=0.0125,Mg2.9875Na0.0125Sb2,308.5,0.000039386,0.0002361,0.000089389,1.7003,0.011554,25389.7323922206,0.0001388578
73,10.1016/j.actamat.2015.04.023,4591,3(a),5859,x=0.0125,Mg2.9875Na0.0125Sb2,309,0.000039392,0.0002367,0.0000895,1.6994,0.012176,25385.8651502843,0.0001392845
73,10.1016/j.actamat.2015.04.023,4591,3(a),5859,x=0.0125,Mg2.9875Na0.0125Sb2,309.5,0.000039399,0.00023731,0.000089612,1.6985,0.012798,25381.3548567223,0.0001397174
73,10.1016/j.actamat.2015.04.023,4591,3(a),5859,x=0.0125,Mg2.9875Na0.0125Sb2,310,0.000039405,0.00023792,0.000089723,1.6976,0.013421,25377.4901662226,0.0001401508
73,10.1016/j.actamat.2015.04.023,4591,3(a),5859,x=0.0125,Mg2.9875Na0.0125Sb2,310.5,0.000039412,0.00023853,0.000089834,1.6967,0.014043,25372.9828478636,0.0001405847
73,10.1016/j.actamat.2015.04.023,4591,3(a),5859,x=0.0125,Mg2.9875Na0.0125Sb2,311,0.000039419,0.00023913,0.000089945,1.6958,0.014665,25368.4771303179,0.0001410131
73,10.1016/j.actamat.2015.04.023,4591,3(a),5859,x=0.0125,Mg2.9875Na0.0125Sb2,311.5,0.000039425,0.00023974,0.000090056,1.6949,0.015288,25364.6163601776,0.0001414479
73,10.1016/j.actamat.2015.04.023,4591,3(a),5859,x=0.0125,Mg2.9875Na0.0125Sb2,312,0.000039432,0.00024035,0.000090168,1.694,0.01591,25360.113613309,0.0001418831
73,10.1016/j.actamat.2015.04.023,4591,3(a),5859,x=0.0125,Mg2.9875Na0.0125Sb2,312.5,0.000039438,0.00024096,0.000090279,1.6931,0.016532,25356.2553882043,0.0001423188
73,10.1016/j.actamat.2015.04.023,4591,3(a),5859,x=0.0125,Mg2.9875Na0.0125Sb2,313,0.000039445,0.00024156,0.00009039,1.6922,0.017155,25351.7556090759,0.0001427491
73,10.1016/j.actamat.2015.04.023,4591,3(a),5859,x=0.0125,Mg2.9875Na0.0125Sb2,313.5,0.000039452,0.00024217,0.000090501,1.6912,0.017777,25347.2574267464,0.0001431942
73,10.1016/j.actamat.2015.04.023,4591,3(a),5859,x=0.0125,Mg2.9875Na0.0125Sb2,314,0.000039458,0.00024278,0.000090612,1.6903,0.018399,25343.4031121699,0.0001436313
73,10.1016/j.actamat.2015.04.023,4591,3(a),5859,x=0.0125,Mg2.9875Na0.0125Sb2,314.5,0.000039465,0.00024339,0.000090723,1.6894,0.019022,25338.9078930698,0.0001440689
73,10.1016/j.actamat.2015.04.023,4591,3(a),5859,x=0.0125,Mg2.9875Na0.0125Sb2,315,0.000039471,0.00024399,0.000090835,1.6885,0.019644,25335.0561171493,0.000144501
73,10.1016/j.actamat.2015.04.023,4591,3(a),5859,x=0.0125,Mg2.9875Na0.0125Sb2,315.5,0.000039478,0.0002446,0.000090946,1.6876,0.020266,25330.5638583515,0.0001449396
73,10.1016/j.actamat.2015.04.023,4591,3(a),5859,x=0.0125,Mg2.9875Na0.0125Sb2,316,0.000039485,0.00024521,0.000091057,1.6867,0.020889,25326.0731923515,0.0001453785
73,10.1016/j.actamat.2015.04.023,4591,3(a),5859,x=0.0125,Mg2.9875Na0.0125Sb2,316.5,0.000039491,0.00024582,0.000091168,1.6858,0.021511,25322.2253171609,0.000145818
73,10.1016/j.actamat.2015.04.023,4591,3(a),5859,x=0.0125,Mg2.9875Na0.0125Sb2,317,0.000039498,0.00024642,0.000091279,1.6849,0.022134,25317.7376069674,0.000146252
73,10.1016/j.actamat.2015.04.023,4591,3(a),5859,x=0.0125,Mg2.9875Na0.0125Sb2,317.5,0.000039505,0.00024703,0.000091391,1.684,0.022756,25313.2514871535,0.0001466924
73,10.1016/j.actamat.2015.04.023,4591,3(a),5859,x=0.0125,Mg2.9875Na0.0125Sb2,318,0.000039511,0.00024764,0.000091502,1.6831,0.023378,25309.4075067703,0.0001471333
73,10.1016/j.actamat.2015.04.023,4591,3(a),5859,x=0.0125,Mg2.9875Na0.0125Sb2,318.5,0.000039518,0.00024825,0.000091613,1.6822,0.024001,25304.9243382762,0.0001475746
73,10.1016/j.actamat.2015.04.023,4591,3(a),5859,x=0.0125,Mg2.9875Na0.0125Sb2,319,0.000039524,0.00024885,0.000091724,1.6813,0.024623,25301.0828863475,0.0001480105
73,10.1016/j.actamat.2015.04.023,4591,3(a),5859,x=0.0125,Mg2.9875Na0.0125Sb2,319.5,0.000039531,0.00024946,0.000091835,1.6804,0.025245,25296.6026662619,0.0001484527
73,10.1016/j.actamat.2015.04.023,4591,3(a),5859,x=0.0125,Mg2.9875Na0.0125Sb2,320,0.000039538,0.00025007,0.000091947,1.6794,0.025868,25292.1240325763,0.0001489044
73,10.1016/j.actamat.2015.04.023,4591,3(a),5859,x=0.0125,Mg2.9875Na0.0125Sb2,320.5,0.000039544,0.00025068,0.000092058,1.6785,0.02649,25288.2864657091,0.0001493476
73,10.1016/j.actamat.2015.04.023,4591,3(a),5859,x=0.0125,Mg2.9875Na0.0125Sb2,321,0.000039551,0.00025128,0.000092169,1.6776,0.027112,25283.8107759602,0.0001497854
73,10.1016/j.actamat.2015.04.023,4591,3(a),5859,x=0.0125,Mg2.9875Na0.0125Sb2,321.5,0.000039557,0.00025189,0.00009228,1.6767,0.027735,25279.9757312233,0.0001502296
73,10.1016/j.actamat.2015.04.023,4591,3(a),5859,x=0.0125,Mg2.9875Na0.0125Sb2,322,0.000039564,0.0002525,0.000092391,1.6758,0.028357,25275.5029825094,0.0001506743
73,10.1016/j.actamat.2015.04.023,4591,3(a),5859,x=0.0125,Mg2.9875Na0.0125Sb2,322.5,0.000039571,0.00025311,0.000092503,1.6749,0.028979,25271.0318162291,0.0001511195
73,10.1016/j.actamat.2015.04.023,4591,3(a),5859,x=0.0125,Mg2.9875Na0.0125Sb2,323,0.000039577,0.00025371,0.000092614,1.674,0.029602,25267.2006468403,0.0001515591
73,10.1016/j.actamat.2015.04.023,4591,3(a),5859,x=0.0125,Mg2.9875Na0.0125Sb2,323.5,0.000039584,0.00025432,0.000092725,1.6731,0.030224,25262.7324171382,0.0001520053
73,10.1016/j.actamat.2015.04.023,4591,3(a),5859,x=0.0125,Mg2.9875Na0.0125Sb2,324,0.00003959,0.00025493,0.000092836,1.6722,0.030846,25258.9037635767,0.0001524519
73,10.1016/j.actamat.2015.04.023,4591,3(a),5859,x=0.0125,Mg2.9875Na0.0125Sb2,324.5,0.000039597,0.00025554,0.000092947,1.6713,0.031469,25254.4384675607,0.0001528989
73,10.1016/j.actamat.2015.04.023,4591,3(a),5859,x=0.0125,Mg2.9875Na0.0125Sb2,325,0.000039604,0.00025615,0.000093059,1.6704,0.032091,25249.9747500252,0.0001533465
73,10.1016/j.actamat.2015.04.023,4591,3(a),5859,x=0.0125,Mg2.9875Na0.0125Sb2,325.5,0.00003961,0.00025675,0.00009317,1.6695,0.032713,25246.1499621308,0.0001537886
73,10.1016/j.actamat.2015.04.023,4591,3(a),5859,x=0.0125,Mg2.9875Na0.0125Sb2,326,0.000039617,0.00025736,0.000093281,1.6686,0.033336,25241.6891738395,0.0001542371
73,10.1016/j.actamat.2015.04.023,4591,3(a),5859,x=0.0125,Mg2.9875Na0.0125Sb2,326.5,0.000039623,0.00025797,0.000093392,1.6677,0.033958,25237.86689549,0.0001546861
73,10.1016/j.actamat.2015.04.023,4591,3(a),5859,x=0.0125,Mg2.9875Na0.0125Sb2,327,0.00003963,0.00025858,0.000093503,1.6667,0.03458,25233.4090335604,0.0001551449
73,10.1016/j.actamat.2015.04.023,4591,3(a),5859,x=0.0125,Mg2.9875Na0.0125Sb2,327.5,0.000039637,0.00025918,0.000093614,1.6658,0.035203,25228.9527461715,0.0001555889
73,10.1016/j.actamat.2015.04.023,4591,3(a),5859,x=0.0125,Mg2.9875Na0.0125Sb2,328,0.000039643,0.00025979,0.000093726,1.6649,0.035825,25225.1343238403,0.0001560394
73,10.1016/j.actamat.2015.04.023,4591,3(a),5859,x=0.0125,Mg2.9875Na0.0125Sb2,328.5,0.00003965,0.0002604,0.000093837,1.664,0.036448,25220.6809583859,0.0001564904
73,10.1016/j.actamat.2015.04.023,4591,3(a),5859,x=0.0125,Mg2.9875Na0.0125Sb2,329,0.000039656,0.00026101,0.000093948,1.6631,0.03707,25216.8650393383,0.0001569419
73,10.1016/j.actamat.2015.04.023,4591,3(a),5859,x=0.0125,Mg2.9875Na0.0125Sb2,329.5,0.000039663,0.00026161,0.000094059,1.6622,0.037692,25212.4145929456,0.0001573878
73,10.1016/j.actamat.2015.04.023,4591,3(a),5859,x=0.0125,Mg2.9875Na0.0125Sb2,330,0.00003967,0.00026222,0.00009417,1.6613,0.038315,25207.9657171666,0.0001578402
73,10.1016/j.actamat.2015.04.023,4591,3(a),5859,x=0.0125,Mg2.9875Na0.0125Sb2,330.5,0.000039676,0.00026283,0.000094282,1.6604,0.038937,25204.1536445206,0.0001582932
73,10.1016/j.actamat.2015.04.023,4591,3(a),5859,x=0.0125,Mg2.9875Na0.0125Sb2,331,0.000039683,0.00026344,0.000094393,1.6595,0.039559,25199.7076833909,0.0001587466
73,10.1016/j.actamat.2015.04.023,4591,3(a),5859,x=0.0125,Mg2.9875Na0.0125Sb2,331.5,0.00003969,0.00026404,0.000094504,1.6586,0.040182,25195.2632905014,0.0001591945
73,10.1016/j.actamat.2015.04.023,4591,3(a),5859,x=0.0125,Mg2.9875Na0.0125Sb2,332,0.000039696,0.00026465,0.000094615,1.6577,0.040804,25191.4550584442,0.0001596489
73,10.1016/j.actamat.2015.04.023,4591,3(a),5859,x=0.0125,Mg2.9875Na0.0125Sb2,332.5,0.000039703,0.00026526,0.000094726,1.6568,0.041426,25187.0135758003,0.0001601038
73,10.1016/j.actamat.2015.04.023,4591,3(a),5859,x=0.0125,Mg2.9875Na0.0125Sb2,333,0.000039709,0.00026587,0.000094838,1.6559,0.042049,25183.2078370143,0.0001605592
73,10.1016/j.actamat.2015.04.023,4591,3(a),5859,x=0.0125,Mg2.9875Na0.0125Sb2,333.5,0.000039716,0.00026647,0.000094949,1.6549,0.042671,25178.7692617585,0.0001610188
73,10.1016/j.actamat.2015.04.023,4591,3(a),5859,x=0.0125,Mg2.9875Na0.0125Sb2,334,0.000039723,0.00026708,0.00009506,1.654,0.043293,25174.332250837,0.0001614752
73,10.1016/j.actamat.2015.04.023,4591,3(a),5859,x=0.0125,Mg2.9875Na0.0125Sb2,334.5,0.000039729,0.00026769,0.000095171,1.6531,0.043916,25170.5303430743,0.0001619321
73,10.1016/j.actamat.2015.04.023,4591,3(a),5859,x=0.0125,Mg2.9875Na0.0125Sb2,335,0.000039736,0.0002683,0.000095282,1.6522,0.044538,25166.096235152,0.0001623895
73,10.1016/j.actamat.2015.04.023,4591,3(a),5859,x=0.0125,Mg2.9875Na0.0125Sb2,335.5,0.000039742,0.0002689,0.000095394,1.6513,0.04516,25162.2968144532,0.0001628414
73,10.1016/j.actamat.2015.04.023,4591,3(a),5859,x=0.0125,Mg2.9875Na0.0125Sb2,336,0.000039749,0.00026951,0.000095505,1.6504,0.045783,25157.8656066819,0.0001632998
73,10.1016/j.actamat.2015.04.023,4591,3(a),5859,x=0.0125,Mg2.9875Na0.0125Sb2,336.5,0.000039756,0.00027012,0.000095616,1.6495,0.046405,25153.435959352,0.0001637587
73,10.1016/j.actamat.2015.04.023,4591,3(a),5859,x=0.0125,Mg2.9875Na0.0125Sb2,337,0.000039762,0.00027073,0.000095727,1.6486,0.047027,25149.6403601428,0.0001642181
73,10.1016/j.actamat.2015.04.023,4591,3(a),5859,x=0.0125,Mg2.9875Na0.0125Sb2,337.5,0.000039769,0.00027133,0.000095838,1.6477,0.04765,25145.2136085896,0.000164672
73,10.1016/j.actamat.2015.04.023,4591,3(a),5859,x=0.0125,Mg2.9875Na0.0125Sb2,338,0.000039775,0.00027194,0.00009595,1.6468,0.048272,25141.4204902577,0.0001651324
73,10.1016/j.actamat.2015.04.023,4591,3(a),5859,x=0.0125,Mg2.9875Na0.0125Sb2,338.5,0.000039782,0.00027255,0.000096061,1.6459,0.048894,25136.9966316425,0.0001655933
73,10.1016/j.actamat.2015.04.023,4591,3(a),5859,x=0.0125,Mg2.9875Na0.0125Sb2,339,0.000039789,0.00027316,0.000096172,1.645,0.049517,25132.5743295886,0.0001660547
73,10.1016/j.actamat.2015.04.023,4591,3(a),5859,x=0.0125,Mg2.9875Na0.0125Sb2,339.5,0.000039795,0.00027376,0.000096283,1.6441,0.050139,25128.7850232441,0.0001665106
73,10.1016/j.actamat.2015.04.023,4591,3(a),5859,x=0.0125,Mg2.9875Na0.0125Sb2,340,0.000039802,0.00027437,0.000096394,1.6432,0.050762,25124.3656097684,0.000166973
73,10.1016/j.actamat.2015.04.023,4591,3(a),5859,x=0.0125,Mg2.9875Na0.0125Sb2,340.5,0.000039808,0.00027498,0.000096505,1.6422,0.051384,25120.578778135,0.0001674461
73,10.1016/j.actamat.2015.04.023,4591,3(a),5859,x=0.0125,Mg2.9875Na0.0125Sb2,341,0.000039815,0.00027559,0.000096617,1.6413,0.052006,25116.1622504081,0.0001679096
73,10.1016/j.actamat.2015.04.023,4591,3(a),5859,x=0.0125,Mg2.9875Na0.0125Sb2,341.5,0.000039822,0.00027619,0.000096728,1.6404,0.052629,25111.7472753754,0.0001683675
73,10.1016/j.actamat.2015.04.023,4591,3(a),5859,x=0.0125,Mg2.9875Na0.0125Sb2,342,0.000039828,0.0002768,0.000096839,1.6395,0.053251,25107.9642462589,0.000168832
73,10.1016/j.actamat.2015.04.023,4591,3(a),5859,x=0.0125,Mg2.9875Na0.0125Sb2,342.5,0.000039835,0.00027741,0.00009695,1.6386,0.053873,25103.5521526296,0.000169297
73,10.1016/j.actamat.2015.04.023,4591,3(a),5859,x=0.0125,Mg2.9875Na0.0125Sb2,343,0.000039841,0.00027802,0.000097061,1.6377,0.054496,25099.7715920785,0.0001697625
73,10.1016/j.actamat.2015.04.023,4591,3(a),5859,x=0.0125,Mg2.9875Na0.0125Sb2,343.5,0.000039848,0.00027863,0.000097173,1.6368,0.055118,25095.3623770327,0.0001702285
73,10.1016/j.actamat.2015.04.023,4591,3(a),5859,x=0.0125,Mg2.9875Na0.0125Sb2,344,0.000039855,0.00027923,0.000097284,1.6359,0.05574,25090.9547108267,0.0001706889
73,10.1016/j.actamat.2015.04.023,4591,3(a),5859,x=0.0125,Mg2.9875Na0.0125Sb2,344.5,0.000039861,0.00027984,0.000097395,1.635,0.056363,25087.1779433532,0.000171156
73,10.1016/j.actamat.2015.04.023,4591,3(a),5859,x=0.0125,Mg2.9875Na0.0125Sb2,345,0.000039868,0.00028045,0.000097506,1.6341,0.056985,25082.7731513996,0.0001716235
73,10.1016/j.actamat.2015.04.023,4591,3(a),5859,x=0.0125,Mg2.9875Na0.0125Sb2,345.5,0.000039874,0.00028106,0.000097617,1.6332,0.057607,25078.9988463661,0.0001720916
73,10.1016/j.actamat.2015.04.023,4591,3(a),5859,x=0.0125,Mg2.9875Na0.0125Sb2,346,0.000039881,0.00028166,0.000097729,1.6323,0.05823,25074.5969258544,0.0001725541
73,10.1016/j.actamat.2015.04.023,4591,3(a),5859,x=0.0125,Mg2.9875Na0.0125Sb2,346.5,0.000039888,0.00028227,0.00009784,1.6314,0.058852,25070.196550341,0.0001730232
73,10.1016/j.actamat.2015.04.023,4591,3(a),5859,x=0.0125,Mg2.9875Na0.0125Sb2,347,0.000039894,0.00028288,0.000097951,1.6305,0.059474,25066.4260289768,0.0001734928
73,10.1016/j.actamat.2015.04.023,4591,3(a),5859,x=0.0125,Mg2.9875Na0.0125Sb2,347.5,0.000039901,0.00028349,0.000098062,1.6295,0.060097,25062.0285205885,0.0001739736
73,10.1016/j.actamat.2015.04.023,4591,3(a),5859,x=0.0125,Mg2.9875Na0.0125Sb2,348,0.000039908,0.00028409,0.000098173,1.6286,0.060719,25057.6325548762,0.0001744382
73,10.1016/j.actamat.2015.04.023,4591,3(a),5859,x=0.0125,Mg2.9875Na0.0125Sb2,348.5,0.000039914,0.0002847,0.000098285,1.6277,0.061341,25053.8658114947,0.0001749094
73,10.1016/j.actamat.2015.04.023,4591,3(a),5859,x=0.0125,Mg2.9875Na0.0125Sb2,349,0.000039921,0.00028531,0.000098396,1.6268,0.061964,25049.4727085995,0.0001753811
73,10.1016/j.actamat.2015.04.023,4591,3(a),5859,x=0.0125,Mg2.9875Na0.0125Sb2,349.5,0.000039927,0.00028592,0.000098507,1.6259,0.062586,25045.7084178626,0.0001758534
73,10.1016/j.actamat.2015.04.023,4591,3(a),5859,x=0.0125,Mg2.9875Na0.0125Sb2,350,0.000039934,0.00028652,0.000098618,1.625,0.063208,25041.3181749887,0.00017632
73,10.1016/j.actamat.2015.04.023,4591,3(a),5859,x=0.0125,Mg2.9875Na0.0125Sb2,350.5,0.000039941,0.00028713,0.000098729,1.6241,0.063831,25036.9294709697,0.0001767933
73,10.1016/j.actamat.2015.04.023,4591,3(a),5859,x=0.0125,Mg2.9875Na0.0125Sb2,351,0.000039947,0.00028774,0.000098841,1.6232,0.064453,25033.1689488572,0.0001772671
73,10.1016/j.actamat.2015.04.023,4591,3(a),5859,x=0.0125,Mg2.9875Na0.0125Sb2,351.5,0.000039954,0.00028835,0.000098952,1.6223,0.065075,25028.7831005657,0.0001777415
73,10.1016/j.actamat.2015.04.023,4591,3(a),5859,x=0.0125,Mg2.9875Na0.0125Sb2,352,0.00003996,0.00028895,0.000099063,1.6214,0.065698,25025.025025025,0.0001782102
73,10.1016/j.actamat.2015.04.023,4591,3(a),5859,x=0.0125,Mg2.9875Na0.0125Sb2,352.5,0.000039967,0.00028956,0.000099174,1.6205,0.06632,25020.6420296745,0.0001786856
73,10.1016/j.actamat.2015.04.023,4591,3(a),5859,x=0.0125,Mg2.9875Na0.0125Sb2,353,0.000039974,0.00029017,0.000099285,1.6196,0.066943,25016.2605693701,0.0001791615
73,10.1016/j.actamat.2015.04.023,4591,3(a),5859,x=0.0125,Mg2.9875Na0.0125Sb2,353.5,0.00003998,0.00029078,0.000099396,1.6187,0.067565,25012.5062531266,0.000179638
73,10.1016/j.actamat.2015.04.023,4591,3(a),5859,x=0.0125,Mg2.9875Na0.0125Sb2,354,0.000039987,0.00029138,0.000099508,1.6177,0.068187,25008.1276414835,0.0001801199
73,10.1016/j.actamat.2015.04.023,4591,3(a),5859,x=0.0125,Mg2.9875Na0.0125Sb2,354.5,0.000039993,0.00029199,0.000099619,1.6168,0.06881,25004.375765759,0.0001805975
73,10.1016/j.actamat.2015.04.023,4591,3(a),5859,x=0.0125,Mg2.9875Na0.0125Sb2,355,0.00004,0.0002926,0.00009973,1.6159,0.069432,25000,0.0001810756
73,10.1016/j.actamat.2015.04.023,4591,3(a),5859,x=0.0125,Mg2.9875Na0.0125Sb2,355.5,0.000040007,0.00029321,0.000099841,1.615,0.070054,24995.625765491,0.0001815542
73,10.1016/j.actamat.2015.04.023,4591,3(a),5859,x=0.0125,Mg2.9875Na0.0125Sb2,356,0.000040013,0.00029381,0.000099952,1.6141,0.070677,24991.8776397671,0.0001820271
73,10.1016/j.actamat.2015.04.023,4591,3(a),5859,x=0.0125,Mg2.9875Na0.0125Sb2,356.5,0.00004002,0.00029442,0.00010006,1.6132,0.071299,24987.5062468766,0.0001825068
73,10.1016/j.actamat.2015.04.023,4591,3(a),5859,x=0.0125,Mg2.9875Na0.0125Sb2,357,0.000040026,0.00029503,0.00010017,1.6123,0.071921,24983.7605556388,0.000182987
73,10.1016/j.actamat.2015.04.023,4591,3(a),5859,x=0.0125,Mg2.9875Na0.0125Sb2,357.5,0.000040033,0.00029564,0.00010029,1.6114,0.072544,24979.3920015987,0.0001834678
73,10.1016/j.actamat.2015.04.023,4591,3(a),5859,x=0.0125,Mg2.9875Na0.0125Sb2,358,0.00004004,0.00029624,0.0001004,1.6105,0.073166,24975.024975025,0.0001839429
73,10.1016/j.actamat.2015.04.023,4591,3(a),5859,x=0.0125,Mg2.9875Na0.0125Sb2,358.5,0.000040046,0.00029685,0.00010051,1.6096,0.073788,24971.2830245218,0.0001844247
73,10.1016/j.actamat.2015.04.023,4591,3(a),5859,x=0.0125,Mg2.9875Na0.0125Sb2,359,0.000040053,0.00029746,0.00010062,1.6087,0.074411,24966.9188325469,0.0001849071
73,10.1016/j.actamat.2015.04.023,4591,3(a),5859,x=0.0125,Mg2.9875Na0.0125Sb2,359.5,0.000040059,0.00029807,0.00010073,1.6078,0.075033,24963.179310517,0.00018539
73,10.1016/j.actamat.2015.04.023,4591,3(a),5859,x=0.0125,Mg2.9875Na0.0125Sb2,360,0.000040066,0.00029867,0.00010084,1.6069,0.075655,24958.8179503819,0.0001858672
73,10.1016/j.actamat.2015.04.023,4591,3(a),5859,x=0.0125,Mg2.9875Na0.0125Sb2,360.5,0.000040073,0.00029928,0.00010095,1.606,0.076278,24954.4581139421,0.0001863512
73,10.1016/j.actamat.2015.04.023,4591,3(a),5859,x=0.0125,Mg2.9875Na0.0125Sb2,361,0.000040079,0.00029989,0.00010106,1.605,0.0769,24950.7223234113,0.0001868474
73,10.1016/j.actamat.2015.04.023,4591,3(a),5859,x=0.0125,Mg2.9875Na0.0125Sb2,361.5,0.000040086,0.0003005,0.00010118,1.6041,0.077522,24946.3653145737,0.0001873325
73,10.1016/j.actamat.2015.04.023,4591,3(a),5859,x=0.0125,Mg2.9875Na0.0125Sb2,362,0.000040093,0.0003011,0.00010129,1.6032,0.078145,24942.0098271519,0.0001878119
73,10.1016/j.actamat.2015.04.023,4591,3(a),5859,x=0.0125,Mg2.9875Na0.0125Sb2,362.5,0.000040099,0.00030171,0.0001014,1.6023,0.078767,24938.2777625377,0.0001882981
73,10.1016/j.actamat.2015.04.023,4591,3(a),5859,x=0.0125,Mg2.9875Na0.0125Sb2,363,0.000040106,0.00030232,0.00010151,1.6014,0.079389,24933.925098489,0.0001887848
73,10.1016/j.actamat.2015.04.023,4591,3(a),5859,x=0.0125,Mg2.9875Na0.0125Sb2,363.5,0.000040112,0.00030293,0.00010162,1.6005,0.080012,24930.1954527324,0.0001892721
73,10.1016/j.actamat.2015.04.023,4591,3(a),5859,x=0.0125,Mg2.9875Na0.0125Sb2,364,0.000040119,0.00030354,0.00010173,1.5996,0.080634,24925.8456093123,0.0001897599
73,10.1016/j.actamat.2015.04.023,4591,3(a),5859,x=0.0125,Mg2.9875Na0.0125Sb2,364.5,0.000040126,0.00030414,0.00010184,1.5987,0.081257,24921.4972835568,0.0001902421
73,10.1016/j.actamat.2015.04.023,4591,3(a),5859,x=0.0125,Mg2.9875Na0.0125Sb2,365,0.000040132,0.00030475,0.00010195,1.5978,0.081879,24917.7713545301,0.000190731
73,10.1016/j.actamat.2015.04.023,4591,3(a),5859,x=0.0125,Mg2.9875Na0.0125Sb2,365.5,0.000040139,0.00030536,0.00010207,1.5969,0.082501,24913.425845188,0.0001912205
73,10.1016/j.actamat.2015.04.023,4591,3(a),5859,x=0.0125,Mg2.9875Na0.0125Sb2,366,0.000040145,0.00030597,0.00010218,1.596,0.083124,24909.7023290572,0.0001917105
73,10.1016/j.actamat.2015.04.023,4591,3(a),5859,x=0.0125,Mg2.9875Na0.0125Sb2,366.5,0.000040152,0.00030657,0.00010229,1.5951,0.083746,24905.3596333931,0.0001921948
73,10.1016/j.actamat.2015.04.023,4591,3(a),5859,x=0.0125,Mg2.9875Na0.0125Sb2,367,0.000040159,0.00030718,0.0001024,1.5942,0.084368,24901.0184516547,0.000192686
73,10.1016/j.actamat.2015.04.023,4591,3(a),5859,x=0.0125,Mg2.9875Na0.0125Sb2,367.5,0.000040165,0.00030779,0.00010251,1.5932,0.084991,24897.2986430972,0.0001931898
73,10.1016/j.actamat.2015.04.023,4591,3(a),5859,x=0.0125,Mg2.9875Na0.0125Sb2,368,0.000040172,0.0003084,0.00010262,1.5923,0.085613,24892.9602708354,0.0001936821
73,10.1016/j.actamat.2015.04.023,4591,3(a),5859,x=0.0125,Mg2.9875Na0.0125Sb2,368.5,0.000040178,0.000309,0.00010273,1.5914,0.086235,24889.2428692319,0.0001941687
73,10.1016/j.actamat.2015.04.023,4591,3(a),5859,x=0.0125,Mg2.9875Na0.0125Sb2,369,0.000040185,0.00030961,0.00010284,1.5905,0.086858,24884.9073037203,0.0001946621
73,10.1016/j.actamat.2015.04.023,4591,3(a),5859,x=0.0125,Mg2.9875Na0.0125Sb2,369.5,0.000040192,0.00031022,0.00010295,1.5896,0.08748,24880.5732484076,0.000195156
73,10.1016/j.actamat.2015.04.023,4591,3(a),5859,x=0.0125,Mg2.9875Na0.0125Sb2,370,0.000040198,0.00031083,0.00010307,1.5887,0.088102,24876.859545251,0.0001956505
73,10.1016/j.actamat.2015.04.023,4591,3(a),5859,x=0.0125,Mg2.9875Na0.0125Sb2,370.5,0.000040205,0.00031143,0.00010318,1.5878,0.088725,24872.5282925009,0.0001961393
73,10.1016/j.actamat.2015.04.023,4591,3(a),5859,x=0.0125,Mg2.9875Na0.0125Sb2,371,0.000040211,0.00031204,0.00010329,1.5869,0.089347,24868.8169903758,0.0001966349
73,10.1016/j.actamat.2015.04.023,4591,3(a),5859,x=0.0125,Mg2.9875Na0.0125Sb2,371.5,0.000040218,0.00031265,0.0001034,1.586,0.089969,24864.4885374708,0.0001971311
73,10.1016/j.actamat.2015.04.023,4591,3(a),5859,x=0.0125,Mg2.9875Na0.0125Sb2,372,0.000040225,0.00031326,0.00010351,1.5851,0.090592,24860.1615910503,0.0001976279
73,10.1016/j.actamat.2015.04.023,4591,3(a),5859,x=0.0125,Mg2.9875Na0.0125Sb2,372.5,0.000040231,0.00031386,0.00010362,1.5842,0.091214,24856.4539782755,0.0001981189
73,10.1016/j.actamat.2015.04.023,4591,3(a),5859,x=0.0125,Mg2.9875Na0.0125Sb2,373,0.000040238,0.00031447,0.00010373,1.5833,0.091836,24852.1298275262,0.0001986168
73,10.1016/j.actamat.2015.04.023,4591,3(a),5859,x=0.0125,Mg2.9875Na0.0125Sb2,373.5,0.000040244,0.00031508,0.00010384,1.5824,0.092459,24848.4246098797,0.0001991153
73,10.1016/j.actamat.2015.04.023,4591,3(a),5859,x=0.0125,Mg2.9875Na0.0125Sb2,374,0.000040251,0.00031569,0.00010396,1.5815,0.093081,24844.1032520931,0.0001996143
73,10.1016/j.actamat.2015.04.023,4591,3(a),5859,x=0.0125,Mg2.9875Na0.0125Sb2,374.5,0.000040258,0.00031629,0.00010407,1.5805,0.093703,24839.7833970888,0.0002001202
73,10.1016/j.actamat.2015.04.023,4591,3(a),5859,x=0.0125,Mg2.9875Na0.0125Sb2,375,0.000040264,0.0003169,0.00010418,1.5796,0.094326,24836.0818597258,0.0002006204
73,10.1016/j.actamat.2015.04.023,4591,3(a),5859,x=0.0125,Mg2.9875Na0.0125Sb2,375.5,0.000040271,0.00031751,0.00010429,1.5787,0.094948,24831.7647935239,0.0002011212
73,10.1016/j.actamat.2015.04.023,4591,3(a),5859,x=0.0125,Mg2.9875Na0.0125Sb2,376,0.000040277,0.00031812,0.0001044,1.5778,0.095571,24828.0656454056,0.0002016225
73,10.1016/j.actamat.2015.04.023,4591,3(a),5859,x=0.0125,Mg2.9875Na0.0125Sb2,376.5,0.000040284,0.00031872,0.00010451,1.5769,0.096193,24823.7513653063,0.0002021181
73,10.1016/j.actamat.2015.04.023,4591,3(a),5859,x=0.0125,Mg2.9875Na0.0125Sb2,377,0.000040291,0.00031933,0.00010462,1.576,0.096815,24819.4385842992,0.0002026206
73,10.1016/j.actamat.2015.04.023,4591,3(a),5859,x=0.0125,Mg2.9875Na0.0125Sb2,377.5,0.000040297,0.00031994,0.00010473,1.5751,0.097438,24815.7431074274,0.0002031236
73,10.1016/j.actamat.2015.04.023,4591,3(a),5859,x=0.0125,Mg2.9875Na0.0125Sb2,378,0.000040304,0.00032055,0.00010484,1.5742,0.09806,24811.4331083763,0.0002036272
73,10.1016/j.actamat.2015.04.023,4591,3(a),5859,x=0.0125,Mg2.9875Na0.0125Sb2,378.5,0.000040311,0.00032115,0.00010496,1.5733,0.098682,24807.1246061869,0.0002041251
73,10.1016/j.actamat.2015.04.023,4591,3(a),5859,x=0.0125,Mg2.9875Na0.0125Sb2,379,0.000040317,0.00032176,0.00010507,1.5724,0.099305,24803.4327950988,0.0002046299
73,10.1016/j.actamat.2015.04.023,4591,3(a),5859,x=0.0125,Mg2.9875Na0.0125Sb2,379.5,0.000040324,0.00032237,0.00010518,1.5715,0.099927,24799.1270707271,0.0002051352
73,10.1016/j.actamat.2015.04.023,4591,3(a),5859,x=0.0125,Mg2.9875Na0.0125Sb2,380,0.00004033,0.00032298,0.00010529,1.5706,0.10055,24795.4376394743,0.0002056412
73,10.1016/j.actamat.2015.04.023,4591,3(a),5859,x=0.0125,Mg2.9875Na0.0125Sb2,380.5,0.000040337,0.00032358,0.0001054,1.5697,0.10117,24791.1346902348,0.0002061413
73,10.1016/j.actamat.2015.04.023,4591,3(a),5859,x=0.0125,Mg2.9875Na0.0125Sb2,381,0.000040344,0.00032419,0.00010551,1.5688,0.10179,24786.833234186,0.0002066484
73,10.1016/j.actamat.2015.04.023,4591,3(a),5859,x=0.0125,Mg2.9875Na0.0125Sb2,381.5,0.00004035,0.0003248,0.00010562,1.5678,0.10242,24783.1474597274,0.0002071693
73,10.1016/j.actamat.2015.04.023,4591,3(a),5859,x=0.0125,Mg2.9875Na0.0125Sb2,382,0.000040357,0.00032541,0.00010573,1.5669,0.10304,24778.8487746859,0.0002076776
73,10.1016/j.actamat.2015.04.023,4591,3(a),5859,x=0.0125,Mg2.9875Na0.0125Sb2,382.5,0.000040363,0.00032602,0.00010585,1.566,0.10366,24775.1653742289,0.0002081865
73,10.1016/j.actamat.2015.04.023,4591,3(a),5859,x=0.0125,Mg2.9875Na0.0125Sb2,383,0.00004037,0.00032662,0.00010596,1.5651,0.10428,24770.869457518,0.0002086895
73,10.1016/j.actamat.2015.04.023,4591,3(a),5859,x=0.0125,Mg2.9875Na0.0125Sb2,383.5,0.000040377,0.00032723,0.00010607,1.5642,0.10491,24766.5750303391,0.0002091996
73,10.1016/j.actamat.2015.04.023,4591,3(a),5859,x=0.0125,Mg2.9875Na0.0125Sb2,384,0.000040383,0.00032784,0.00010618,1.5633,0.10553,24762.8952777159,0.0002097102
73,10.1016/j.actamat.2015.04.023,4591,3(a),5859,x=0.0125,Mg2.9875Na0.0125Sb2,384.5,0.00004039,0.00032845,0.00010629,1.5624,0.10615,24758.6036147561,0.0002102215
73,10.1016/j.actamat.2015.04.023,4591,3(a),5859,x=0.0125,Mg2.9875Na0.0125Sb2,385,0.000040396,0.00032905,0.0001064,1.5615,0.10677,24754.9262303198,0.0002107269
73,10.1016/j.actamat.2015.04.023,4591,3(a),5859,x=0.0125,Mg2.9875Na0.0125Sb2,385.5,0.000040403,0.00032966,0.00010651,1.5606,0.1074,24750.6373289112,0.0002112393
73,10.1016/j.actamat.2015.04.023,4591,3(a),5859,x=0.0125,Mg2.9875Na0.0125Sb2,386,0.00004041,0.00033027,0.00010662,1.5597,0.10802,24746.3499133878,0.0002117523
73,10.1016/j.actamat.2015.04.023,4591,3(a),5859,x=0.0125,Mg2.9875Na0.0125Sb2,386.5,0.000040416,0.00033088,0.00010674,1.5588,0.10864,24742.6761678543,0.0002122658
73,10.1016/j.actamat.2015.04.023,4591,3(a),5859,x=0.0125,Mg2.9875Na0.0125Sb2,387,0.000040423,0.00033148,0.00010685,1.5579,0.10926,24738.391509784,0.0002127736
73,10.1016/j.actamat.2015.04.023,4591,3(a),5859,x=0.0125,Mg2.9875Na0.0125Sb2,387.5,0.000040429,0.00033209,0.00010696,1.557,0.10988,24734.7201266418,0.0002132884
73,10.1016/j.actamat.2015.04.023,4591,3(a),5859,x=0.0125,Mg2.9875Na0.0125Sb2,388,0.000040436,0.0003327,0.00010707,1.556,0.11051,24730.4382233653,0.0002138175
73,10.1016/j.actamat.2015.04.023,4591,3(a),5859,x=0.0125,Mg2.9875Na0.0125Sb2,388.5,0.000040443,0.00033331,0.00010718,1.5551,0.11113,24726.1578023391,0.0002143335
73,10.1016/j.actamat.2015.04.023,4591,3(a),5859,x=0.0125,Mg2.9875Na0.0125Sb2,389,0.000040449,0.00033391,0.00010729,1.5542,0.11175,24722.4900491978,0.0002148436
73,10.1016/j.actamat.2015.04.023,4591,3(a),5859,x=0.0125,Mg2.9875Na0.0125Sb2,389.5,0.000040456,0.00033452,0.0001074,1.5533,0.11237,24718.2123788808,0.0002153608
73,10.1016/j.actamat.2015.04.023,4591,3(a),5859,x=0.0125,Mg2.9875Na0.0125Sb2,390,0.000040462,0.00033513,0.00010751,1.5524,0.113,24714.5469823538,0.0002158786
73,10.1016/j.actamat.2015.04.023,4591,3(a),5859,x=0.0125,Mg2.9875Na0.0125Sb2,390.5,0.000040469,0.00033574,0.00010762,1.5515,0.11362,24710.2720600954,0.000216397
73,10.1016/j.actamat.2015.04.023,4591,3(a),5859,x=0.0125,Mg2.9875Na0.0125Sb2,391,0.000040476,0.00033634,0.00010774,1.5506,0.11424,24705.9986164641,0.0002169096
73,10.1016/j.actamat.2015.04.023,4591,3(a),5859,x=0.0125,Mg2.9875Na0.0125Sb2,391.5,0.000040482,0.00033695,0.00010785,1.5497,0.11486,24702.3368410652,0.0002174292
73,10.1016/j.actamat.2015.04.023,4591,3(a),5859,x=0.0125,Mg2.9875Na0.0125Sb2,392,0.000040489,0.00033756,0.00010796,1.5488,0.11549,24698.0661414211,0.0002179494
73,10.1016/j.actamat.2015.04.023,4591,3(a),5859,x=0.0125,Mg2.9875Na0.0125Sb2,392.5,0.000040496,0.00033817,0.00010807,1.5479,0.11611,24693.7969182141,0.0002184702
73,10.1016/j.actamat.2015.04.023,4591,3(a),5859,x=0.0125,Mg2.9875Na0.0125Sb2,393,0.000040502,0.00033877,0.00010818,1.547,0.11673,24690.1387585798,0.0002189851
73,10.1016/j.actamat.2015.04.023,4591,3(a),5859,x=0.0125,Mg2.9875Na0.0125Sb2,393.5,0.000040509,0.00033938,0.00010829,1.5461,0.11735,24685.8722752968,0.0002195071
73,10.1016/j.actamat.2015.04.023,4591,3(a),5859,x=0.0125,Mg2.9875Na0.0125Sb2,394,0.000040515,0.00033999,0.0001084,1.5452,0.11798,24682.2164630384,0.0002200298
73,10.1016/j.actamat.2015.04.023,4591,3(a),5859,x=0.0125,Mg2.9875Na0.0125Sb2,394.5,0.000040522,0.0003406,0.00010851,1.5443,0.1186,24677.9527170426,0.000220553
73,10.1016/j.actamat.2015.04.023,4591,3(a),5859,x=0.0125,Mg2.9875Na0.0125Sb2,395,0.000040529,0.0003412,0.00010863,1.5433,0.11922,24673.6904438797,0.0002210847
73,10.1016/j.actamat.2015.04.023,4591,3(a),5859,x=0.0125,Mg2.9875Na0.0125Sb2,395.5,0.000040535,0.00034181,0.00010874,1.5424,0.11984,24670.0382385593,0.0002216092
73,10.1016/j.actamat.2015.04.023,4591,3(a),5859,x=0.0125,Mg2.9875Na0.0125Sb2,396,0.000040542,0.00034242,0.00010885,1.5415,0.12046,24665.7786986335,0.0002221343
73,10.1016/j.actamat.2015.04.023,4591,3(a),5859,x=0.0125,Mg2.9875Na0.0125Sb2,396.5,0.000040548,0.00034303,0.00010896,1.5406,0.12109,24662.128834961,0.00022266
73,10.1016/j.actamat.2015.04.023,4591,3(a),5859,x=0.0125,Mg2.9875Na0.0125Sb2,397,0.000040555,0.00034363,0.00010907,1.5397,0.12171,24657.8720256442,0.0002231798
73,10.1016/j.actamat.2015.04.023,4591,3(a),5859,x=0.0125,Mg2.9875Na0.0125Sb2,397.5,0.000040562,0.00034424,0.00010918,1.5388,0.12233,24653.6166855678,0.0002237068
73,10.1016/j.actamat.2015.04.023,4591,3(a),5859,x=0.0125,Mg2.9875Na0.0125Sb2,398,0.000040568,0.00034485,0.00010929,1.5379,0.12295,24649.9704200355,0.0002242343
73,10.1016/j.actamat.2015.04.023,4591,3(a),5859,x=0.0125,Mg2.9875Na0.0125Sb2,398.5,0.000040575,0.00034546,0.0001094,1.537,0.12358,24645.7178065311,0.0002247625
73,10.1016/j.actamat.2015.04.023,4591,3(a),5859,x=0.0125,Mg2.9875Na0.0125Sb2,399,0.000040581,0.00034606,0.00010951,1.5361,0.1242,24642.0738769375,0.0002252848
73,10.1016/j.actamat.2015.04.023,4591,3(a),5859,x=0.0125,Mg2.9875Na0.0125Sb2,399.5,0.000040588,0.00034667,0.00010963,1.5352,0.12482,24637.8239873854,0.0002258142
73,10.1016/j.actamat.2015.04.023,4591,3(a),5859,x=0.0125,Mg2.9875Na0.0125Sb2,400,0.000040595,0.00034728,0.00010974,1.5343,0.12544,24633.575563493,0.0002263443
73,10.1016/j.actamat.2015.04.023,4591,3(a),5859,x=0.0125,Mg2.9875Na0.0125Sb2,400.5,0.000040601,0.00034789,0.00010985,1.5334,0.12607,24629.9352232704,0.0002268749
73,10.1016/j.actamat.2015.04.023,4591,3(a),5859,x=0.0125,Mg2.9875Na0.0125Sb2,401,0.000040608,0.0003485,0.00010996,1.5325,0.12669,24625.6895193065,0.0002274062
73,10.1016/j.actamat.2015.04.023,4591,3(a),5859,x=0.0125,Mg2.9875Na0.0125Sb2,401.5,0.000040614,0.0003491,0.00011007,1.5315,0.12731,24622.0515093318,0.0002279465
73,10.1016/j.actamat.2015.04.023,4591,3(a),5859,x=0.0125,Mg2.9875Na0.0125Sb2,402,0.000040621,0.00034971,0.00011018,1.5306,0.12793,24617.8085226853,0.000228479
73,10.1016/j.actamat.2015.04.023,4591,3(a),5859,x=0.0125,Mg2.9875Na0.0125Sb2,402.5,0.000040628,0.00035032,0.00011029,1.5297,0.12855,24613.5669981294,0.0002290122
73,10.1016/j.actamat.2015.04.023,4591,3(a),5859,x=0.0125,Mg2.9875Na0.0125Sb2,403,0.000040634,0.00035093,0.0001104,1.5288,0.12918,24609.9325687848,0.000229546
73,10.1016/j.actamat.2015.04.023,4591,3(a),5859,x=0.0125,Mg2.9875Na0.0125Sb2,403.5,0.000040641,0.00035153,0.00011052,1.5279,0.1298,24605.6937575355,0.000230074
73,10.1016/j.actamat.2015.04.023,4591,3(a),5859,x=0.0125,Mg2.9875Na0.0125Sb2,404,0.000040647,0.00035214,0.00011063,1.527,0.13042,24602.0616527665,0.000230609
73,10.1016/j.actamat.2015.04.023,4591,3(a),5859,x=0.0125,Mg2.9875Na0.0125Sb2,404.5,0.000040654,0.00035275,0.00011074,1.5261,0.13104,24597.8255522212,0.0002311447
73,10.1016/j.actamat.2015.04.023,4591,3(a),5859,x=0.0125,Mg2.9875Na0.0125Sb2,405,0.000040661,0.00035336,0.00011085,1.5252,0.13167,24593.5909102088,0.0002316811
73,10.1016/j.actamat.2015.04.023,4591,3(a),5859,x=0.0125,Mg2.9875Na0.0125Sb2,405.5,0.000040667,0.00035396,0.00011096,1.5243,0.13229,24589.9623773576,0.0002322115
73,10.1016/j.actamat.2015.04.023,4591,3(a),5859,x=0.0125,Mg2.9875Na0.0125Sb2,406,0.000040674,0.00035457,0.00011107,1.5234,0.13291,24585.7304420514,0.0002327491
73,10.1016/j.actamat.2015.04.023,4591,3(a),5859,x=0.0125,Mg2.9875Na0.0125Sb2,406.5,0.00004068,0.00035518,0.00011118,1.5225,0.13353,24582.1042281219,0.0002332874
73,10.1016/j.actamat.2015.04.023,4591,3(a),5859,x=0.0125,Mg2.9875Na0.0125Sb2,407,0.000040687,0.00035579,0.00011129,1.5216,0.13416,24577.8749969278,0.0002338262
73,10.1016/j.actamat.2015.04.023,4591,3(a),5859,x=0.0125,Mg2.9875Na0.0125Sb2,407.5,0.000040694,0.00035639,0.00011141,1.5207,0.13478,24573.6472207205,0.0002343592
73,10.1016/j.actamat.2015.04.023,4591,3(a),5859,x=0.0125,Mg2.9875Na0.0125Sb2,408,0.0000407,0.000357,0.00011152,1.5198,0.1354,24570.0245700246,0.0002348993
73,10.1016/j.actamat.2015.04.023,4591,3(a),5859,x=0.0125,Mg2.9875Na0.0125Sb2,408.5,0.000040707,0.00035761,0.00011163,1.5188,0.13602,24565.7994939445,0.0002354556
73,10.1016/j.actamat.2015.04.023,4591,3(a),5859,x=0.0125,Mg2.9875Na0.0125Sb2,409,0.000040714,0.00035822,0.00011174,1.5179,0.13665,24561.5758707079,0.0002359971
73,10.1016/j.actamat.2015.04.023,4591,3(a),5859,x=0.0125,Mg2.9875Na0.0125Sb2,409.5,0.00004072,0.00035882,0.00011185,1.517,0.13727,24557.9567779961,0.0002365326
73,10.1016/j.actamat.2015.04.023,4591,3(a),5859,x=0.0125,Mg2.9875Na0.0125Sb2,410,0.000040727,0.00035943,0.00011196,1.5161,0.13789,24553.7358509097,0.0002370754
73,10.1016/j.actamat.2015.04.023,4591,3(a),5859,x=0.0125,Mg2.9875Na0.0125Sb2,410.5,0.000040733,0.00036004,0.00011207,1.5152,0.13851,24550.1190680775,0.0002376188
73,10.1016/j.actamat.2015.04.023,4591,3(a),5859,x=0.0125,Mg2.9875Na0.0125Sb2,411,0.00004074,0.00036065,0.00011218,1.5143,0.13913,24545.9008345606,0.0002381628
73,10.1016/j.actamat.2015.04.023,4591,3(a),5859,x=0.0125,Mg2.9875Na0.0125Sb2,411.5,0.000040747,0.00036125,0.00011229,1.5134,0.13976,24541.6840503595,0.0002387009
73,10.1016/j.actamat.2015.04.023,4591,3(a),5859,x=0.0125,Mg2.9875Na0.0125Sb2,412,0.000040753,0.00036186,0.00011241,1.5125,0.14038,24538.0708168724,0.0002392463
73,10.1016/j.actamat.2015.04.023,4591,3(a),5859,x=0.0125,Mg2.9875Na0.0125Sb2,412.5,0.00004076,0.00036247,0.00011252,1.5116,0.141,24533.8567222767,0.0002397923
73,10.1016/j.actamat.2015.04.023,4591,3(a),5859,x=0.0125,Mg2.9875Na0.0125Sb2,413,0.000040766,0.00036308,0.00011263,1.5107,0.14162,24530.2457930628,0.0002403389
73,10.1016/j.actamat.2015.04.023,4591,3(a),5859,x=0.0125,Mg2.9875Na0.0125Sb2,413.5,0.000040773,0.00036368,0.00011274,1.5098,0.14225,24526.0343855002,0.0002408796
73,10.1016/j.actamat.2015.04.023,4591,3(a),5859,x=0.0125,Mg2.9875Na0.0125Sb2,414,0.00004078,0.00036429,0.00011285,1.5089,0.14287,24521.8244237371,0.0002414275
73,10.1016/j.actamat.2015.04.023,4591,3(a),5859,x=0.0125,Mg2.9875Na0.0125Sb2,414.5,0.000040786,0.0003649,0.00011296,1.508,0.14349,24518.2170352572,0.0002419761
73,10.1016/j.actamat.2015.04.023,4591,3(a),5859,x=0.0125,Mg2.9875Na0.0125Sb2,415,0.000040793,0.00036551,0.00011307,1.5071,0.14411,24514.0097565759,0.0002425254
73,10.1016/j.actamat.2015.04.023,4591,3(a),5859,x=0.0125,Mg2.9875Na0.0125Sb2,415.5,0.000040799,0.00036611,0.00011318,1.5061,0.14474,24510.404666781,0.0002430848
73,10.1016/j.actamat.2015.04.023,4591,3(a),5859,x=0.0125,Mg2.9875Na0.0125Sb2,416,0.000040806,0.00036672,0.0001133,1.5052,0.14536,24506.2000686174,0.0002436354
73,10.1016/j.actamat.2015.04.023,4591,3(a),5859,x=0.0125,Mg2.9875Na0.0125Sb2,416.5,0.000040813,0.00036733,0.00011341,1.5043,0.14598,24501.9969127484,0.0002441867
73,10.1016/j.actamat.2015.04.023,4591,3(a),5859,x=0.0125,Mg2.9875Na0.0125Sb2,417,0.000040819,0.00036794,0.00011352,1.5034,0.1466,24498.3953551042,0.0002447386
73,10.1016/j.actamat.2015.04.023,4591,3(a),5859,x=0.0125,Mg2.9875Na0.0125Sb2,417.5,0.000040826,0.00036854,0.00011363,1.5025,0.14723,24494.1948758144,0.0002452845
73,10.1016/j.actamat.2015.04.023,4591,3(a),5859,x=0.0125,Mg2.9875Na0.0125Sb2,418,0.000040832,0.00036915,0.00011374,1.5016,0.14785,24490.5956112853,0.0002458378
73,10.1016/j.actamat.2015.04.023,4591,3(a),5859,x=0.0125,Mg2.9875Na0.0125Sb2,418.5,0.000040839,0.00036976,0.00011385,1.5007,0.14847,24486.3978060188,0.0002463917
73,10.1016/j.actamat.2015.04.023,4591,3(a),5859,x=0.0125,Mg2.9875Na0.0125Sb2,419,0.000040846,0.00037037,0.00011396,1.4998,0.14909,24482.2014395534,0.0002469463
73,10.1016/j.actamat.2015.04.023,4591,3(a),5859,x=0.0125,Mg2.9875Na0.0125Sb2,419.5,0.000040852,0.00037098,0.00011407,1.4989,0.14971,24478.6056986194,0.0002475015
73,10.1016/j.actamat.2015.04.023,4591,3(a),5859,x=0.0125,Mg2.9875Na0.0125Sb2,420,0.000040859,0.00037158,0.00011419,1.498,0.15034,24474.4120022516,0.0002480507
73,10.1016/j.actamat.2015.04.023,4591,3(a),5859,x=0.0125,Mg2.9875Na0.0125Sb2,420.5,0.000040865,0.00037219,0.0001143,1.4971,0.15096,24470.8185488805,0.0002486073
