Repository: RamyaGuru/STD2_EffMass

# STD2_EffMass
Effective mass modeling of StarryData2 data

File: csvfiles/effectofucon10.1016j.actamat.2015.01.018.csv (part 8 of 13)
sid,DOI,figureid,fignum,sampleid,samplename,composition,Temperature,Electrical resistivity,Lattice thermal conductivity,Power factor,Seebeck coefficient,Thermal conductivity,ZT,Electrical conductivity,Figure of merit Z
71,10.1016/j.actamat.2015.01.018,4580,3(a),5854,MgAg0.96Cu0.01Sb0.99,MgAg0.96Cu0.01Sb0.99,354.5,0.000035063,0.54086,0.001919,0.00025902,0.69901,0.97736,28520.0924050994,0.0027453112
71,10.1016/j.actamat.2015.01.018,4580,3(a),5854,MgAg0.96Cu0.01Sb0.99,MgAg0.96Cu0.01Sb0.99,355,0.000035023,0.54079,0.0019198,0.0002589,0.69955,0.97834,28552.6653913143,0.0027443356
71,10.1016/j.actamat.2015.01.018,4580,3(a),5854,MgAg0.96Cu0.01Sb0.99,MgAg0.96Cu0.01Sb0.99,355.5,0.000034984,0.54072,0.0019207,0.00025879,0.70009,0.97931,28584.4957694946,0.0027435044
71,10.1016/j.actamat.2015.01.018,4580,3(a),5854,MgAg0.96Cu0.01Sb0.99,MgAg0.96Cu0.01Sb0.99,356,0.000034945,0.54064,0.0019215,0.00025867,0.70063,0.98028,28616.3971955931,0.0027425317
71,10.1016/j.actamat.2015.01.018,4580,3(a),5854,MgAg0.96Cu0.01Sb0.99,MgAg0.96Cu0.01Sb0.99,356.5,0.000034906,0.54057,0.0019223,0.00025855,0.70117,0.98126,28648.3699077522,0.0027415605
71,10.1016/j.actamat.2015.01.018,4580,3(a),5854,MgAg0.96Cu0.01Sb0.99,MgAg0.96Cu0.01Sb0.99,357,0.000034866,0.5405,0.0019232,0.00025844,0.70171,0.98223,28681.236734928,0.0027407334
71,10.1016/j.actamat.2015.01.018,4580,3(a),5854,MgAg0.96Cu0.01Sb0.99,MgAg0.96Cu0.01Sb0.99,357.5,0.000034827,0.54042,0.001924,0.00025832,0.70225,0.9832,28713.3545812157,0.002739765
71,10.1016/j.actamat.2015.01.018,4580,3(a),5854,MgAg0.96Cu0.01Sb0.99,MgAg0.96Cu0.01Sb0.99,358,0.000034788,0.54035,0.0019248,0.00025821,0.70279,0.98418,28745.5444406117,0.0027387982
71,10.1016/j.actamat.2015.01.018,4580,3(a),5854,MgAg0.96Cu0.01Sb0.99,MgAg0.96Cu0.01Sb0.99,358.5,0.000034748,0.54028,0.0019257,0.00025809,0.70333,0.98515,28778.6347415679,0.0027379751
71,10.1016/j.actamat.2015.01.018,4580,3(a),5854,MgAg0.96Cu0.01Sb0.99,MgAg0.96Cu0.01Sb0.99,359,0.000034709,0.5402,0.0019265,0.00025797,0.70387,0.98612,28810.9712178397,0.0027370111
71,10.1016/j.actamat.2015.01.018,4580,3(a),5854,MgAg0.96Cu0.01Sb0.99,MgAg0.96Cu0.01Sb0.99,359.5,0.00003467,0.54013,0.0019273,0.00025786,0.70441,0.9871,28843.3804441881,0.0027360486
71,10.1016/j.actamat.2015.01.018,4580,3(a),5854,MgAg0.96Cu0.01Sb0.99,MgAg0.96Cu0.01Sb0.99,360,0.000034631,0.54006,0.0019282,0.00025774,0.70495,0.98807,28875.8626663972,0.0027352294
71,10.1016/j.actamat.2015.01.018,4580,3(a),5854,MgAg0.96Cu0.01Sb0.99,MgAg0.96Cu0.01Sb0.99,360.5,0.000034591,0.53998,0.001929,0.00025763,0.70549,0.98904,28909.2538521581,0.0027342698
71,10.1016/j.actamat.2015.01.018,4580,3(a),5854,MgAg0.96Cu0.01Sb0.99,MgAg0.96Cu0.01Sb0.99,361,0.000034552,0.53991,0.0019299,0.00025751,0.70603,0.99002,28941.8846955314,0.0027334533
71,10.1016/j.actamat.2015.01.018,4580,3(a),5854,MgAg0.96Cu0.01Sb0.99,MgAg0.96Cu0.01Sb0.99,361.5,0.000034513,0.53984,0.0019307,0.00025739,0.70657,0.99099,28974.5892851969,0.0027324964
71,10.1016/j.actamat.2015.01.018,4580,3(a),5854,MgAg0.96Cu0.01Sb0.99,MgAg0.96Cu0.01Sb0.99,362,0.000034473,0.53976,0.0019315,0.00025728,0.70711,0.99197,29008.2093232385,0.0027315411
71,10.1016/j.actamat.2015.01.018,4580,3(a),5854,MgAg0.96Cu0.01Sb0.99,MgAg0.96Cu0.01Sb0.99,362.5,0.000034434,0.53969,0.0019324,0.00025716,0.70765,0.99294,29041.0640645873,0.0027307285
71,10.1016/j.actamat.2015.01.018,4580,3(a),5854,MgAg0.96Cu0.01Sb0.99,MgAg0.96Cu0.01Sb0.99,363,0.000034395,0.53962,0.0019332,0.00025705,0.7082,0.99391,29073.9933129815,0.0027297374
71,10.1016/j.actamat.2015.01.018,4580,3(a),5854,MgAg0.96Cu0.01Sb0.99,MgAg0.96Cu0.01Sb0.99,363.5,0.000034355,0.53954,0.001934,0.00025693,0.70874,0.99489,29107.84456411,0.0027287863
71,10.1016/j.actamat.2015.01.018,4580,3(a),5854,MgAg0.96Cu0.01Sb0.99,MgAg0.96Cu0.01Sb0.99,364,0.000034316,0.53947,0.0019349,0.00025681,0.70928,0.99586,29140.9255157944,0.0027279777
71,10.1016/j.actamat.2015.01.018,4580,3(a),5854,MgAg0.96Cu0.01Sb0.99,MgAg0.96Cu0.01Sb0.99,364.5,0.000034277,0.5394,0.0019357,0.0002567,0.70982,0.99683,29174.0817457771,0.0027270294
71,10.1016/j.actamat.2015.01.018,4580,3(a),5854,MgAg0.96Cu0.01Sb0.99,MgAg0.96Cu0.01Sb0.99,365,0.000034238,0.53932,0.0019365,0.00025658,0.71036,0.99781,29207.3135113032,0.0027260825
71,10.1016/j.actamat.2015.01.018,4580,3(a),5854,MgAg0.96Cu0.01Sb0.99,MgAg0.96Cu0.01Sb0.99,365.5,0.000034198,0.53925,0.0019374,0.00025647,0.7109,0.99878,29241.476109714,0.0027252778
71,10.1016/j.actamat.2015.01.018,4580,3(a),5854,MgAg0.96Cu0.01Sb0.99,MgAg0.96Cu0.01Sb0.99,366,0.000034159,0.53918,0.0019382,0.00025635,0.71144,0.99975,29274.8616762786,0.0027243337
71,10.1016/j.actamat.2015.01.018,4580,3(a),5854,MgAg0.96Cu0.01Sb0.99,MgAg0.96Cu0.01Sb0.99,366.5,0.00003412,0.5391,0.001939,0.00025623,0.71198,1.0007,29308.3235638921,0.0027233911
71,10.1016/j.actamat.2015.01.018,4580,3(a),5854,MgAg0.96Cu0.01Sb0.99,MgAg0.96Cu0.01Sb0.99,367,0.00003408,0.53903,0.0019399,0.00025612,0.71252,1.0017,29342.7230046948,0.0027225902
71,10.1016/j.actamat.2015.01.018,4580,3(a),5854,MgAg0.96Cu0.01Sb0.99,MgAg0.96Cu0.01Sb0.99,367.5,0.000034041,0.53896,0.0019407,0.000256,0.71306,1.0027,29376.340295526,0.0027216504
71,10.1016/j.actamat.2015.01.018,4580,3(a),5854,MgAg0.96Cu0.01Sb0.99,MgAg0.96Cu0.01Sb0.99,368,0.000034002,0.53888,0.0019415,0.00025589,0.7136,1.0036,29410.034703841,0.0027207119
71,10.1016/j.actamat.2015.01.018,4580,3(a),5854,MgAg0.96Cu0.01Sb0.99,MgAg0.96Cu0.01Sb0.99,368.5,0.000033963,0.53881,0.0019424,0.00025577,0.71414,1.0046,29443.8064953037,0.0027199149
71,10.1016/j.actamat.2015.01.018,4580,3(a),5854,MgAg0.96Cu0.01Sb0.99,MgAg0.96Cu0.01Sb0.99,369,0.000033923,0.53874,0.0019432,0.00025565,0.71468,1.0056,29478.5248946143,0.0027189791
71,10.1016/j.actamat.2015.01.018,4580,3(a),5854,MgAg0.96Cu0.01Sb0.99,MgAg0.96Cu0.01Sb0.99,369.5,0.000033884,0.53866,0.0019441,0.00025554,0.71522,1.0066,29512.4542556959,0.0027181846
71,10.1016/j.actamat.2015.01.018,4580,3(a),5854,MgAg0.96Cu0.01Sb0.99,MgAg0.96Cu0.01Sb0.99,370,0.000033845,0.53859,0.0019449,0.00025542,0.71576,1.0075,29546.4618111981,0.0027172516
71,10.1016/j.actamat.2015.01.018,4580,3(a),5854,MgAg0.96Cu0.01Sb0.99,MgAg0.96Cu0.01Sb0.99,370.5,0.000033805,0.53852,0.0019457,0.0002553,0.7163,1.0085,29581.4228664399,0.00271632
71,10.1016/j.actamat.2015.01.018,4580,3(a),5854,MgAg0.96Cu0.01Sb0.99,MgAg0.96Cu0.01Sb0.99,371,0.000033766,0.53845,0.0019466,0.00025519,0.71684,1.0095,29615.5896463899,0.0027155293
71,10.1016/j.actamat.2015.01.018,4580,3(a),5854,MgAg0.96Cu0.01Sb0.99,MgAg0.96Cu0.01Sb0.99,371.5,0.000033727,0.53837,0.0019474,0.00025507,0.71738,1.0105,29649.8354434133,0.0027146004
71,10.1016/j.actamat.2015.01.018,4580,3(a),5854,MgAg0.96Cu0.01Sb0.99,MgAg0.96Cu0.01Sb0.99,372,0.000033688,0.5383,0.0019482,0.00025496,0.71792,1.0114,29684.1605319402,0.0027136728
71,10.1016/j.actamat.2015.01.018,4580,3(a),5854,MgAg0.96Cu0.01Sb0.99,MgAg0.96Cu0.01Sb0.99,372.5,0.000033648,0.53823,0.0019491,0.00025484,0.71846,1.0124,29719.4484070376,0.0027128859
71,10.1016/j.actamat.2015.01.018,4580,3(a),5854,MgAg0.96Cu0.01Sb0.99,MgAg0.96Cu0.01Sb0.99,373,0.000033609,,0.0019499,0.00025472,0.719,1.0134,29753.9349578982,0.0027119611
71,10.1016/j.actamat.2015.01.018,4580,3(a),5854,MgAg0.96Cu0.01Sb0.99,MgAg0.96Cu0.01Sb0.99,373.5,0.00003357,,0.0019507,0.00025461,0.71954,1.0144,29788.5016383676,0.0027110376
71,10.1016/j.actamat.2015.01.018,4580,3(a),5854,MgAg0.96Cu0.01Sb0.99,MgAg0.96Cu0.01Sb0.99,374,0.00003353,,0.0019516,0.00025449,0.72008,1.0153,29824.0381747689,0.0027102544
71,10.1016/j.actamat.2015.01.018,4580,3(a),5854,MgAg0.96Cu0.01Sb0.99,MgAg0.96Cu0.01Sb0.99,374.5,0.000033491,,0.0019524,0.00025438,0.72062,1.0163,29858.7680272312,0.0027093336
71,10.1016/j.actamat.2015.01.018,4580,3(a),5854,MgAg0.96Cu0.01Sb0.99,MgAg0.96Cu0.01Sb0.99,375,0.000033452,,0.0019532,0.00025426,0.72116,1.0173,29893.578859261,0.0027084142
71,10.1016/j.actamat.2015.01.018,4580,3(a),5854,MgAg0.96Cu0.01Sb0.99,MgAg0.96Cu0.01Sb0.99,375.5,0.000033413,,0.0019541,0.00025414,0.7217,1.0183,29928.4709544189,0.0027076348
71,10.1016/j.actamat.2015.01.018,4580,3(a),5854,MgAg0.96Cu0.01Sb0.99,MgAg0.96Cu0.01Sb0.99,376,0.000033373,,0.0019549,0.00025403,0.72224,1.0192,29964.3424325053,0.002706718
71,10.1016/j.actamat.2015.01.018,4580,3(a),5854,MgAg0.96Cu0.01Sb0.99,MgAg0.96Cu0.01Sb0.99,376.5,0.000033334,,0.0019558,0.00025391,0.72278,1.0202,29999.4000119998,0.002705941
71,10.1016/j.actamat.2015.01.018,4580,3(a),5854,MgAg0.96Cu0.01Sb0.99,MgAg0.96Cu0.01Sb0.99,377,0.000033295,,0.0019566,0.0002538,0.72332,1.0212,30034.5397206788,0.0027050268
71,10.1016/j.actamat.2015.01.018,4580,3(a),5854,MgAg0.96Cu0.01Sb0.99,MgAg0.96Cu0.01Sb0.99,377.5,0.000033255,,0.0019574,0.00025368,0.72386,1.0221,30070.6660652533,0.0027041141
71,10.1016/j.actamat.2015.01.018,4580,3(a),5854,MgAg0.96Cu0.01Sb0.99,MgAg0.96Cu0.01Sb0.99,378,0.000033216,,0.0019583,0.00025356,0.7244,1.0231,30105.9730250482,0.0027033407
71,10.1016/j.actamat.2015.01.018,4580,3(a),5854,MgAg0.96Cu0.01Sb0.99,MgAg0.96Cu0.01Sb0.99,378.5,0.000033177,,0.0019591,0.00025345,0.72494,1.0241,30141.3629924345,0.0027024305
71,10.1016/j.actamat.2015.01.018,4580,3(a),5854,MgAg0.96Cu0.01Sb0.99,MgAg0.96Cu0.01Sb0.99,379,0.000033138,,0.0019599,0.00025333,0.72548,1.0251,30176.8362604864,0.0027015218
71,10.1016/j.actamat.2015.01.018,4580,3(a),5854,MgAg0.96Cu0.01Sb0.99,MgAg0.96Cu0.01Sb0.99,379.5,0.000033098,,0.0019608,0.00025322,0.72602,1.026,30213.3059399359,0.002700752
71,10.1016/j.actamat.2015.01.018,4580,3(a),5854,MgAg0.96Cu0.01Sb0.99,MgAg0.96Cu0.01Sb0.99,380,0.000033059,,0.0019616,0.0002531,0.72656,1.027,30248.9488490275,0.0026998458
71,10.1016/j.actamat.2015.01.018,4580,3(a),5854,MgAg0.96Cu0.01Sb0.99,MgAg0.96Cu0.01Sb0.99,380.5,0.00003302,,0.0019624,0.00025298,0.7271,1.028,30284.6759539673,0.002698941
71,10.1016/j.actamat.2015.01.018,4580,3(a),5854,MgAg0.96Cu0.01Sb0.99,MgAg0.96Cu0.01Sb0.99,381,0.00003298,,0.0019633,0.00025287,0.72764,1.029,30321.4069132808,0.0026981749
71,10.1016/j.actamat.2015.01.018,4580,3(a),5854,MgAg0.96Cu0.01Sb0.99,MgAg0.96Cu0.01Sb0.99,381.5,0.000032941,,0.0019641,0.00025275,0.72818,1.0299,30357.3054855651,0.0026972727
71,10.1016/j.actamat.2015.01.018,4580,3(a),5854,MgAg0.96Cu0.01Sb0.99,MgAg0.96Cu0.01Sb0.99,382,0.000032902,,0.0019649,0.00025264,0.72872,1.0309,30393.2891617531,0.0026963717
71,10.1016/j.actamat.2015.01.018,4580,3(a),5854,MgAg0.96Cu0.01Sb0.99,MgAg0.96Cu0.01Sb0.99,382.5,0.000032863,,0.0019658,0.00025252,0.72926,1.0319,30429.3582448346,0.0026956092
71,10.1016/j.actamat.2015.01.018,4580,3(a),5854,MgAg0.96Cu0.01Sb0.99,MgAg0.96Cu0.01Sb0.99,383,0.000032823,,0.0019666,0.0002524,0.7298,1.0329,30466.4412150017,0.0026947109
71,10.1016/j.actamat.2015.01.018,4580,3(a),5854,MgAg0.96Cu0.01Sb0.99,MgAg0.96Cu0.01Sb0.99,383.5,0.000032784,,0.0019674,0.00025229,0.73034,1.0338,30502.6842362128,0.0026938138
71,10.1016/j.actamat.2015.01.018,4580,3(a),5854,MgAg0.96Cu0.01Sb0.99,MgAg0.96Cu0.01Sb0.99,384,0.000032745,,0.0019683,0.00025217,0.73088,1.0348,30539.013589861,0.0026930549
71,10.1016/j.actamat.2015.01.018,4580,3(a),5854,MgAg0.96Cu0.01Sb0.99,MgAg0.96Cu0.01Sb0.99,384.5,0.000032705,,0.0019691,0.00025206,0.73142,1.0358,30576.3644702645,0.0026921605
71,10.1016/j.actamat.2015.01.018,4580,3(a),5854,MgAg0.96Cu0.01Sb0.99,MgAg0.96Cu0.01Sb0.99,385,0.000032666,,0.00197,0.00025194,0.73196,1.0367,30612.869650401,0.0026914039
71,10.1016/j.actamat.2015.01.018,4580,3(a),5854,MgAg0.96Cu0.01Sb0.99,MgAg0.96Cu0.01Sb0.99,385.5,0.000032627,,0.0019708,0.00025182,0.7325,1.0377,30649.4621019401,0.0026905119
71,10.1016/j.actamat.2015.01.018,4580,3(a),5854,MgAg0.96Cu0.01Sb0.99,MgAg0.96Cu0.01Sb0.99,386,0.000032587,,0.0019716,0.00025171,0.73304,1.0387,30687.0838064259,0.0026896213
71,10.1016/j.actamat.2015.01.018,4580,3(a),5854,MgAg0.96Cu0.01Sb0.99,MgAg0.96Cu0.01Sb0.99,386.5,0.000032548,,0.0019725,0.00025159,0.73358,1.0397,30723.8540002458,0.0026888683
71,10.1016/j.actamat.2015.01.018,4580,3(a),5854,MgAg0.96Cu0.01Sb0.99,MgAg0.96Cu0.01Sb0.99,387,0.000032509,,0.0019733,0.00025148,0.73412,1.0406,30760.7124180996,0.0026879802
71,10.1016/j.actamat.2015.01.018,4580,3(a),5854,MgAg0.96Cu0.01Sb0.99,MgAg0.96Cu0.01Sb0.99,387.5,0.00003247,,0.0019741,0.00025136,0.73466,1.0416,30797.6593778873,0.0026870933
71,10.1016/j.actamat.2015.01.018,4580,3(a),5854,MgAg0.96Cu0.01Sb0.99,MgAg0.96Cu0.01Sb0.99,388,0.00003243,,0.001975,0.00025124,0.7352,1.0426,30835.6460067838,0.0026863439
71,10.1016/j.actamat.2015.01.018,4580,3(a),5854,MgAg0.96Cu0.01Sb0.99,MgAg0.96Cu0.01Sb0.99,388.5,0.000032391,,0.0019758,0.00025113,0.73574,1.0436,30872.7733012256,0.0026854595
71,10.1016/j.actamat.2015.01.018,4580,3(a),5854,MgAg0.96Cu0.01Sb0.99,MgAg0.96Cu0.01Sb0.99,389,0.000032352,,0.0019766,0.00025101,0.73628,1.0445,30909.9901088032,0.0026845765
71,10.1016/j.actamat.2015.01.018,4580,3(a),5854,MgAg0.96Cu0.01Sb0.99,MgAg0.96Cu0.01Sb0.99,389.5,0.000032312,,0.0019775,0.00025089,0.73682,1.0455,30948.2545184452,0.0026838305
71,10.1016/j.actamat.2015.01.018,4580,3(a),5854,MgAg0.96Cu0.01Sb0.99,MgAg0.96Cu0.01Sb0.99,390,0.000032273,,0.0019783,0.00025078,0.73736,1.0465,30985.6536423636,0.00268295
71,10.1016/j.actamat.2015.01.018,4580,3(a),5854,MgAg0.96Cu0.01Sb0.99,MgAg0.96Cu0.01Sb0.99,390.5,0.000032234,,0.0019791,0.00025066,0.7379,1.0475,31023.1432648756,0.0026820707
71,10.1016/j.actamat.2015.01.018,4580,3(a),5854,MgAg0.96Cu0.01Sb0.99,MgAg0.96Cu0.01Sb0.99,391,0.000032195,,0.00198,0.00025055,0.73844,1.0484,31060.7237148626,0.0026813282
71,10.1016/j.actamat.2015.01.018,4580,3(a),5854,MgAg0.96Cu0.01Sb0.99,MgAg0.96Cu0.01Sb0.99,391.5,0.000032155,,0.0019808,0.00025043,0.73898,1.0494,31099.3624630695,0.0026804514
71,10.1016/j.actamat.2015.01.018,4580,3(a),5854,MgAg0.96Cu0.01Sb0.99,MgAg0.96Cu0.01Sb0.99,392,0.000032116,,0.0019817,0.00025031,0.73952,1.0504,31137.1279113215,0.0026797112
71,10.1016/j.actamat.2015.01.018,4580,3(a),5854,MgAg0.96Cu0.01Sb0.99,MgAg0.96Cu0.01Sb0.99,392.5,0.000032077,,0.0019825,0.0002502,0.74006,1.0514,31174.985191882,0.0026788369
71,10.1016/j.actamat.2015.01.018,4580,3(a),5854,MgAg0.96Cu0.01Sb0.99,MgAg0.96Cu0.01Sb0.99,393,0.000032037,,0.0019833,0.00025008,0.7406,1.0523,31213.9089178138,0.0026779638
71,10.1016/j.actamat.2015.01.018,4580,3(a),5854,MgAg0.96Cu0.01Sb0.99,MgAg0.96Cu0.01Sb0.99,393.5,0.000031998,,0.0019842,0.00024997,0.74115,1.0533,31251.9532470779,0.0026771909
71,10.1016/j.actamat.2015.01.018,4580,3(a),5854,MgAg0.96Cu0.01Sb0.99,MgAg0.96Cu0.01Sb0.99,394,0.000031959,,0.001985,0.00024985,0.74169,1.0543,31290.0904283613,0.0026763203
71,10.1016/j.actamat.2015.01.018,4580,3(a),5854,MgAg0.96Cu0.01Sb0.99,MgAg0.96Cu0.01Sb0.99,394.5,0.00003192,,0.0019858,0.00024973,0.74223,1.0552,31328.320802005,0.002675451
71,10.1016/j.actamat.2015.01.018,4580,3(a),5854,MgAg0.96Cu0.01Sb0.99,MgAg0.96Cu0.01Sb0.99,395,0.00003188,,0.0019867,0.00024962,0.74277,1.0562,31367.6286072773,0.0026747176
71,10.1016/j.actamat.2015.01.018,4580,3(a),5854,MgAg0.96Cu0.01Sb0.99,MgAg0.96Cu0.01Sb0.99,395.5,0.000031841,,0.0019875,0.0002495,0.74331,1.0572,31406.0488049998,0.0026738507
71,10.1016/j.actamat.2015.01.018,4580,3(a),5854,MgAg0.96Cu0.01Sb0.99,MgAg0.96Cu0.01Sb0.99,396,0.000031802,,0.0019883,0.00024939,0.74385,1.0582,31444.5632350167,0.0026729851
71,10.1016/j.actamat.2015.01.018,4580,3(a),5854,MgAg0.96Cu0.01Sb0.99,MgAg0.96Cu0.01Sb0.99,396.5,0.000031762,,0.0019892,0.00024927,0.74439,1.0591,31484.1634657767,0.0026722551
71,10.1016/j.actamat.2015.01.018,4580,3(a),5854,MgAg0.96Cu0.01Sb0.99,MgAg0.96Cu0.01Sb0.99,397,0.000031723,,0.00199,0.00024915,0.74493,1.0601,31522.8698420704,0.0026713919
71,10.1016/j.actamat.2015.01.018,4580,3(a),5854,MgAg0.96Cu0.01Sb0.99,MgAg0.96Cu0.01Sb0.99,397.5,0.000031684,,0.0019908,0.00024904,0.74547,1.0611,31561.671506123,0.00267053
71,10.1016/j.actamat.2015.01.018,4580,3(a),5854,MgAg0.96Cu0.01Sb0.99,MgAg0.96Cu0.01Sb0.99,398,0.000031645,,0.0019917,0.00024892,0.74601,1.0621,31600.5688102386,0.0026698034
71,10.1016/j.actamat.2015.01.018,4580,3(a),5854,MgAg0.96Cu0.01Sb0.99,MgAg0.96Cu0.01Sb0.99,398.5,0.000031605,,0.0019925,0.00024881,0.74655,1.063,31640.563202025,0.0026689438
71,10.1016/j.actamat.2015.01.018,4580,3(a),5854,MgAg0.96Cu0.01Sb0.99,MgAg0.96Cu0.01Sb0.99,399,0.000031566,,0.0019934,0.00024869,0.74709,1.064,31679.6553253501,0.0026682194
71,10.1016/j.actamat.2015.01.018,4580,3(a),5854,MgAg0.96Cu0.01Sb0.99,MgAg0.96Cu0.01Sb0.99,399.5,0.000031527,,0.0019942,0.00024857,0.74763,1.065,31718.8441653186,0.0026673622
71,10.1016/j.actamat.2015.01.018,4580,3(a),5854,MgAg0.96Cu0.01Sb0.99,MgAg0.96Cu0.01Sb0.99,400,0.000031487,,0.001995,0.00024846,0.74817,1.066,31759.1386921587,0.0026665063
71,10.1016/j.actamat.2015.01.018,4580,3(a),5854,MgAg0.96Cu0.01Sb0.99,MgAg0.96Cu0.01Sb0.99,400.5,0.000031448,,0.0019959,0.00024834,0.74871,1.0669,31798.524548461,0.0026657852
71,10.1016/j.actamat.2015.01.018,4580,3(a),5854,MgAg0.96Cu0.01Sb0.99,MgAg0.96Cu0.01Sb0.99,401,0.000031409,,0.0019967,0.00024823,0.74925,1.0679,31838.0082142061,0.0026649316
71,10.1016/j.actamat.2015.01.018,4580,3(a),5854,MgAg0.96Cu0.01Sb0.99,MgAg0.96Cu0.01Sb0.99,401.5,0.00003137,,0.0019975,0.00024811,0.74979,1.0689,31877.5900541919,0.0026640793
71,10.1016/j.actamat.2015.01.018,4580,3(a),5854,MgAg0.96Cu0.01Sb0.99,MgAg0.96Cu0.01Sb0.99,402,0.00003133,,0.0019984,0.00024799,0.75033,1.0699,31918.2891797,0.0026633615
71,10.1016/j.actamat.2015.01.018,4580,3(a),5854,MgAg0.96Cu0.01Sb0.99,MgAg0.96Cu0.01Sb0.99,402.5,0.000031291,,0.0019992,0.00024788,0.75087,1.0708,31958.0710108338,0.0026625115
71,10.1016/j.actamat.2015.01.018,4580,3(a),5854,MgAg0.96Cu0.01Sb0.99,MgAg0.96Cu0.01Sb0.99,403,0.000031252,,0.002,0.00024776,0.75141,1.0718,31997.9521310636,0.0026616627
71,10.1016/j.actamat.2015.01.018,4580,3(a),5854,MgAg0.96Cu0.01Sb0.99,MgAg0.96Cu0.01Sb0.99,403.5,0.000031212,,0.0020009,0.00024765,0.75195,1.0728,32038.9593745995,0.0026609482
71,10.1016/j.actamat.2015.01.018,4580,3(a),5854,MgAg0.96Cu0.01Sb0.99,MgAg0.96Cu0.01Sb0.99,404,0.000031173,,0.0020017,0.00024753,0.75249,1.0737,32079.042761364,0.0026601018
71,10.1016/j.actamat.2015.01.018,4580,3(a),5854,MgAg0.96Cu0.01Sb0.99,MgAg0.96Cu0.01Sb0.99,404.5,0.000031134,,0.0020025,0.00024741,0.75303,1.0747,32119.2265690242,0.0026592566
71,10.1016/j.actamat.2015.01.018,4580,3(a),5854,MgAg0.96Cu0.01Sb0.99,MgAg0.96Cu0.01Sb0.99,405,0.000031095,,0.0020034,0.0002473,0.75357,1.0757,32159.5111754301,0.0026585453
71,10.1016/j.actamat.2015.01.018,4580,3(a),5854,MgAg0.96Cu0.01Sb0.99,MgAg0.96Cu0.01Sb0.99,405.5,0.000031055,,0.0020042,0.00024718,0.75411,1.0767,32200.933827081,0.0026577025
71,10.1016/j.actamat.2015.01.018,4580,3(a),5854,MgAg0.96Cu0.01Sb0.99,MgAg0.96Cu0.01Sb0.99,406,0.000031016,,0.002005,0.00024707,0.75465,1.0776,32241.4237812742,0.0026568608
71,10.1016/j.actamat.2015.01.018,4580,3(a),5854,MgAg0.96Cu0.01Sb0.99,MgAg0.96Cu0.01Sb0.99,406.5,0.000030977,,0.0020059,0.00024695,0.75519,1.0786,32282.0156890596,0.0026561528
71,10.1016/j.actamat.2015.01.018,4580,3(a),5854,MgAg0.96Cu0.01Sb0.99,MgAg0.96Cu0.01Sb0.99,407,0.000030937,,0.0020067,0.00024683,0.75573,1.0796,32323.7547273491,0.0026553134
71,10.1016/j.actamat.2015.01.018,4580,3(a),5854,MgAg0.96Cu0.01Sb0.99,MgAg0.96Cu0.01Sb0.99,407.5,0.000030898,,0.0020076,0.00024672,0.75627,1.0806,32364.5543400867,0.0026546075
71,10.1016/j.actamat.2015.01.018,4580,3(a),5854,MgAg0.96Cu0.01Sb0.99,MgAg0.96Cu0.01Sb0.99,408,0.000030859,,0.0020084,0.0002466,0.75681,1.0815,32405.4570789721,0.0026537704
71,10.1016/j.actamat.2015.01.018,4580,3(a),5854,MgAg0.96Cu0.01Sb0.99,MgAg0.96Cu0.01Sb0.99,408.5,0.000030819,,0.0020092,0.00024648,0.75735,1.0825,32447.5161426393,0.0026529346
71,10.1016/j.actamat.2015.01.018,4580,3(a),5854,MgAg0.96Cu0.01Sb0.99,MgAg0.96Cu0.01Sb0.99,409,0.00003078,,0.0020101,0.00024637,0.75789,1.0835,32488.6289798571,0.0026522319
71,10.1016/j.actamat.2015.01.018,4580,3(a),5854,MgAg0.96Cu0.01Sb0.99,MgAg0.96Cu0.01Sb0.99,409.5,0.000030741,,0.0020109,0.00024625,0.75843,1.0845,32529.8461338278,0.0026513983
71,10.1016/j.actamat.2015.01.018,4580,3(a),5854,MgAg0.96Cu0.01Sb0.99,MgAg0.96Cu0.01Sb0.99,410,0.000030702,,0.0020117,0.00024614,0.75897,1.0854,32571.1680020846,0.0026505659
71,10.1016/j.actamat.2015.01.018,4580,3(a),5854,MgAg0.96Cu0.01Sb0.99,MgAg0.96Cu0.01Sb0.99,410.5,0.000030662,,0.0020126,0.00024602,0.75951,1.0864,32613.6586002218,0.0026498664
71,10.1016/j.actamat.2015.01.018,4580,3(a),5854,MgAg0.96Cu0.01Sb0.99,MgAg0.96Cu0.01Sb0.99,411,0.000030623,,0.0020134,0.0002459,0.76005,1.0874,32655.1938085753,0.0026490362
71,10.1016/j.actamat.2015.01.018,4580,3(a),5854,MgAg0.96Cu0.01Sb0.99,MgAg0.96Cu0.01Sb0.99,411.5,0.000030584,,0.0020142,0.00024579,0.76059,1.0883,32696.8349463772,0.0026482073
71,10.1016/j.actamat.2015.01.018,4580,3(a),5854,MgAg0.96Cu0.01Sb0.99,MgAg0.96Cu0.01Sb0.99,412,0.000030544,,0.0020151,0.00024567,0.76113,1.0893,32739.6542692509,0.0026475109
71,10.1016/j.actamat.2015.01.018,4580,3(a),5854,MgAg0.96Cu0.01Sb0.99,MgAg0.96Cu0.01Sb0.99,412.5,0.000030505,,0.0020159,0.00024556,0.76167,1.0903,32781.5112276676,0.0026466843
71,10.1016/j.actamat.2015.01.018,4580,3(a),5854,MgAg0.96Cu0.01Sb0.99,MgAg0.96Cu0.01Sb0.99,413,0.000030466,,0.0020167,0.00024544,0.76221,1.0913,32823.47534957,0.0026458588
71,10.1016/j.actamat.2015.01.018,4580,3(a),5854,MgAg0.96Cu0.01Sb0.99,MgAg0.96Cu0.01Sb0.99,413.5,0.000030427,,0.0020176,0.00024532,0.76275,1.0922,32865.5470470306,0.0026451655
71,10.1016/j.actamat.2015.01.018,4580,3(a),5854,MgAg0.96Cu0.01Sb0.99,MgAg0.96Cu0.01Sb0.99,414,0.000030387,,0.0020184,0.00024521,0.76329,1.0932,32908.8096883536,0.0026443423
71,10.1016/j.actamat.2015.01.018,4580,3(a),5854,MgAg0.96Cu0.01Sb0.99,MgAg0.96Cu0.01Sb0.99,414.5,0.000030348,,0.0020193,0.00024509,0.76383,1.0942,32951.1005667589,0.0026436511
71,10.1016/j.actamat.2015.01.018,4580,3(a),5854,MgAg0.96Cu0.01Sb0.99,MgAg0.96Cu0.01Sb0.99,415,0.000030309,,0.0020201,0.00024498,0.76437,1.0952,32993.5002804448,0.00264283
71,10.1016/j.actamat.2015.01.018,4580,3(a),5854,MgAg0.96Cu0.01Sb0.99,MgAg0.96Cu0.01Sb0.99,415.5,0.000030269,,0.0020209,0.00024486,0.76491,1.0961,33037.1006640457,0.0026420102
71,10.1016/j.actamat.2015.01.018,4580,3(a),5854,MgAg0.96Cu0.01Sb0.99,MgAg0.96Cu0.01Sb0.99,416,0.00003023,,0.0020218,0.00024474,0.76545,1.0971,33079.7221303341,0.0026413221
71,10.1016/j.actamat.2015.01.018,4580,3(a),5854,MgAg0.96Cu0.01Sb0.99,MgAg0.96Cu0.01Sb0.99,416.5,0.000030191,,0.0020226,0.00024463,0.76599,1.0981,33122.4537113709,0.0026405044
71,10.1016/j.actamat.2015.01.018,4580,3(a),5854,MgAg0.96Cu0.01Sb0.99,MgAg0.96Cu0.01Sb0.99,417,0.000030152,,0.0020234,0.00024451,0.76653,1.0991,33165.2958344388,0.0026396879
71,10.1016/j.actamat.2015.01.018,4580,3(a),5854,MgAg0.96Cu0.01Sb0.99,MgAg0.96Cu0.01Sb0.99,417.5,0.000030112,,0.0020243,0.0002444,0.76707,1.1,33209.3517534538,0.002639003
71,10.1016/j.actamat.2015.01.018,4580,3(a),5854,MgAg0.96Cu0.01Sb0.99,MgAg0.96Cu0.01Sb0.99,418,0.000030073,,0.0020251,0.00024428,0.76761,1.101,33252.4191134905,0.0026381887
71,10.1016/j.actamat.2015.01.018,4580,3(a),5854,MgAg0.96Cu0.01Sb0.99,MgAg0.96Cu0.01Sb0.99,418.5,0.000030034,,0.0020259,0.00024416,0.76815,1.102,33295.5983219018,0.0026373755
71,10.1016/j.actamat.2015.01.018,4580,3(a),5854,MgAg0.96Cu0.01Sb0.99,MgAg0.96Cu0.01Sb0.99,419,0.000029994,,0.0020268,0.00024405,0.76869,1.103,33340.0013336001,0.0026366936
71,10.1016/j.actamat.2015.01.018,4580,3(a),5854,MgAg0.96Cu0.01Sb0.99,MgAg0.96Cu0.01Sb0.99,419.5,0.000029955,,0.0020276,0.00024393,0.76923,1.1039,33383.4084460023,0.0026358826
71,10.1016/j.actamat.2015.01.018,4580,3(a),5854,MgAg0.96Cu0.01Sb0.99,MgAg0.96Cu0.01Sb0.99,420,0.000029916,,0.0020284,0.00024382,0.76977,1.1049,33426.9287337879,0.0026350728
71,10.1016/j.actamat.2015.01.018,4580,3(a),5854,MgAg0.96Cu0.01Sb0.99,MgAg0.96Cu0.01Sb0.99,420.5,0.000029877,,0.0020293,0.0002437,0.77031,1.1059,33470.562640158,0.0026343939
71,10.1016/j.actamat.2015.01.018,4580,3(a),5854,MgAg0.96Cu0.01Sb0.99,MgAg0.96Cu0.01Sb0.99,421,0.000029837,,0.0020301,0.00024358,0.77085,1.1068,33515.4338572913,0.0026335863
71,10.1016/j.actamat.2015.01.018,4580,3(a),5854,MgAg0.96Cu0.01Sb0.99,MgAg0.96Cu0.01Sb0.99,421.5,0.000029798,,0.0020309,0.00024347,0.77139,1.1078,33559.299281831,0.0026327798
71,10.1016/j.actamat.2015.01.018,4580,3(a),5854,MgAg0.96Cu0.01Sb0.99,MgAg0.96Cu0.01Sb0.99,422,0.000029759,,0.0020318,0.00024335,0.77193,1.1088,33603.2796800968,0.0026321039
71,10.1016/j.actamat.2015.01.018,4580,3(a),5854,MgAg0.96Cu0.01Sb0.99,MgAg0.96Cu0.01Sb0.99,422.5,0.000029719,,0.0020326,0.00024324,0.77247,1.1098,33648.507688684,0.0026312996
71,10.1016/j.actamat.2015.01.018,4580,3(a),5854,MgAg0.96Cu0.01Sb0.99,MgAg0.96Cu0.01Sb0.99,423,0.00002968,,0.0020335,0.00024312,0.77301,1.1107,33692.7223719677,0.0026306257
71,10.1016/j.actamat.2015.01.018,4580,3(a),5854,MgAg0.96Cu0.01Sb0.99,MgAg0.96Cu0.01Sb0.99,423.5,0.000029641,,0.0020343,0.000243,0.77355,1.1117,33737.0534057555,0.0026298235
71,10.1016/j.actamat.2015.01.018,4580,3(a),5854,MgAg0.96Cu0.01Sb0.99,MgAg0.96Cu0.01Sb0.99,424,0.000029602,,0.0020351,0.00024289,0.77409,1.1127,33781.5012499155,0.0026290225
71,10.1016/j.actamat.2015.01.018,4580,3(a),5854,MgAg0.96Cu0.01Sb0.99,MgAg0.96Cu0.01Sb0.99,424.5,0.000029562,,0.002036,0.00024277,0.77464,1.1137,33827.2106082132,0.0026283177
71,10.1016/j.actamat.2015.01.018,4580,3(a),5854,MgAg0.96Cu0.01Sb0.99,MgAg0.96Cu0.01Sb0.99,425,0.000029523,,0.0020368,0.00024266,0.77518,1.1146,33871.8964874843,0.0026275188
71,10.1016/j.actamat.2015.01.018,4580,3(a),5854,MgAg0.96Cu0.01Sb0.99,MgAg0.96Cu0.01Sb0.99,425.5,0.000029484,,0.0020376,0.00024254,0.77572,1.1156,33916.7005833673,0.002626721
71,10.1016/j.actamat.2015.01.018,4580,3(a),5854,MgAg0.96Cu0.01Sb0.99,MgAg0.96Cu0.01Sb0.99,426,0.000029444,,0.0020385,0.00024242,0.77626,1.1166,33962.7767966309,0.0026260531
71,10.1016/j.actamat.2015.01.018,4580,3(a),5854,MgAg0.96Cu0.01Sb0.99,MgAg0.96Cu0.01Sb0.99,426.5,0.000029405,,0.0020393,0.00024231,0.7768,1.1176,34007.8217990138,0.0026252575
71,10.1016/j.actamat.2015.01.018,4580,3(a),5854,MgAg0.96Cu0.01Sb0.99,MgAg0.96Cu0.01Sb0.99,427,0.000029366,,0.0020401,0.00024219,0.77734,1.1185,34052.9864469114,0.0026244629
71,10.1016/j.actamat.2015.01.018,4580,3(a),5854,MgAg0.96Cu0.01Sb0.99,MgAg0.96Cu0.01Sb0.99,427.5,0.000029327,,0.002041,0.00024208,0.77788,1.1195,34098.2712176493,0.002623798
71,10.1016/j.actamat.2015.01.018,4580,3(a),5854,MgAg0.96Cu0.01Sb0.99,MgAg0.96Cu0.01Sb0.99,428,0.000029287,,0.0020418,0.00024196,0.77842,1.1205,34144.8424215522,0.0026230056
71,10.1016/j.actamat.2015.01.018,4580,3(a),5854,MgAg0.96Cu0.01Sb0.99,MgAg0.96Cu0.01Sb0.99,428.5,0.000029248,,0.0020426,0.00024184,0.77896,1.1214,34190.3719912473,0.0026222142
71,10.1016/j.actamat.2015.01.018,4580,3(a),5854,MgAg0.96Cu0.01Sb0.99,MgAg0.96Cu0.01Sb0.99,429,0.000029209,,0.0020435,0.00024173,0.7795,1.1224,34236.0231435516,0.0026215523
71,10.1016/j.actamat.2015.01.018,4580,3(a),5854,MgAg0.96Cu0.01Sb0.99,MgAg0.96Cu0.01Sb0.99,429.5,0.000029169,,0.0020443,0.00024161,0.78004,1.1234,34282.9716479824,0.002620763
71,10.1016/j.actamat.2015.01.018,4580,3(a),5854,MgAg0.96Cu0.01Sb0.99,MgAg0.96Cu0.01Sb0.99,430,0.00002913,,0.0020452,0.00024149,0.78058,1.1244,34328.8705801579,0.002620103
71,10.1016/j.actamat.2015.01.018,4580,3(a),5854,MgAg0.96Cu0.01Sb0.99,MgAg0.96Cu0.01Sb0.99,430.5,0.000029091,,0.002046,0.00024138,0.78112,1.1253,34374.8925784607,0.0026193159
71,10.1016/j.actamat.2015.01.018,4580,3(a),5854,MgAg0.96Cu0.01Sb0.99,MgAg0.96Cu0.01Sb0.99,431,0.000029051,,0.0020468,0.00024126,0.78166,1.1263,34422.2229871605,0.0026185298
71,10.1016/j.actamat.2015.01.018,4580,3(a),5854,MgAg0.96Cu0.01Sb0.99,MgAg0.96Cu0.01Sb0.99,431.5,0.000029012,,0.0020477,0.00024115,0.7822,1.1273,34468.4957948435,0.0026178727
71,10.1016/j.actamat.2015.01.018,4580,3(a),5854,MgAg0.96Cu0.01Sb0.99,MgAg0.96Cu0.01Sb0.99,432,0.000028973,,0.0020485,0.00024103,0.78274,1.1283,34514.8931764056,0.0026170887
71,10.1016/j.actamat.2015.01.018,4580,3(a),5854,MgAg0.96Cu0.01Sb0.99,MgAg0.96Cu0.01Sb0.99,432.5,0.000028934,,0.0020493,0.00024091,0.78328,1.1292,34561.4156355844,0.0026163058
71,10.1016/j.actamat.2015.01.018,4580,3(a),5854,MgAg0.96Cu0.01Sb0.99,MgAg0.96Cu0.01Sb0.99,433,0.000028894,,0.0020502,0.0002408,0.78382,1.1302,34609.2614383609,0.0026156516
71,10.1016/j.actamat.2015.01.018,4580,3(a),5854,MgAg0.96Cu0.01Sb0.99,MgAg0.96Cu0.01Sb0.99,433.5,0.000028855,,0.002051,0.00024068,0.78436,1.1312,34656.0388147635,0.0026148707
71,10.1016/j.actamat.2015.01.018,4580,3(a),5854,MgAg0.96Cu0.01Sb0.99,MgAg0.96Cu0.01Sb0.99,434,0.000028816,,0.0020518,0.00024057,0.7849,1.1322,34702.9428095503,0.002614091
71,10.1016/j.actamat.2015.01.018,4580,3(a),5854,MgAg0.96Cu0.01Sb0.99,MgAg0.96Cu0.01Sb0.99,434.5,0.000028776,,0.0020527,0.00024045,0.78544,1.1331,34751.1815401724,0.0026134396
71,10.1016/j.actamat.2015.01.018,4580,3(a),5854,MgAg0.96Cu0.01Sb0.99,MgAg0.96Cu0.01Sb0.99,435,0.000028737,,0.0020535,0.00024033,0.78598,1.1341,34798.3435988447,0.0026126619
71,10.1016/j.actamat.2015.01.018,4580,3(a),5854,MgAg0.96Cu0.01Sb0.99,MgAg0.96Cu0.01Sb0.99,435.5,0.000028698,,0.0020543,0.00024022,0.78652,1.1351,34845.6338420796,0.0026118853
71,10.1016/j.actamat.2015.01.018,4580,3(a),5854,MgAg0.96Cu0.01Sb0.99,MgAg0.96Cu0.01Sb0.99,436,0.000028659,,0.0020552,0.0002401,0.78706,1.1361,34893.0527931889,0.0026112368
71,10.1016/j.actamat.2015.01.018,4580,3(a),5854,MgAg0.96Cu0.01Sb0.99,MgAg0.96Cu0.01Sb0.99,436.5,0.000028619,,0.002056,0.00023999,0.7876,1.137,34941.8218665921,0.0026104622
71,10.1016/j.actamat.2015.01.018,4580,3(a),5854,MgAg0.96Cu0.01Sb0.99,MgAg0.96Cu0.01Sb0.99,437,0.00002858,,0.0020569,0.00023987,0.78814,1.138,34989.5031490553,0.0026098155
71,10.1016/j.actamat.2015.01.018,4580,3(a),5854,MgAg0.96Cu0.01Sb0.99,MgAg0.96Cu0.01Sb0.99,437.5,0.000028541,,0.0020577,0.00023975,0.78868,1.139,35037.3147401983,0.002609043
71,10.1016/j.actamat.2015.01.018,4580,3(a),5854,MgAg0.96Cu0.01Sb0.99,MgAg0.96Cu0.01Sb0.99,438,0.000028501,,0.0020585,0.00023964,0.78922,1.1399,35086.4881933967,0.0026082715
71,10.1016/j.actamat.2015.01.018,4580,3(a),5854,MgAg0.96Cu0.01Sb0.99,MgAg0.96Cu0.01Sb0.99,438.5,0.000028462,,0.0020594,0.00023952,0.78976,1.1409,35134.5653854262,0.0026076276
71,10.1016/j.actamat.2015.01.018,4580,3(a),5854,MgAg0.96Cu0.01Sb0.99,MgAg0.96Cu0.01Sb0.99,439,0.000028423,,0.0020602,0.00023941,0.7903,1.1419,35182.7745135981,0.0026068582
71,10.1016/j.actamat.2015.01.018,4580,3(a),5854,MgAg0.96Cu0.01Sb0.99,MgAg0.96Cu0.01Sb0.99,439.5,0.000028384,,0.002061,0.00023929,0.79084,1.1429,35231.1161217587,0.0026060897
71,10.1016/j.actamat.2015.01.018,4580,3(a),5854,MgAg0.96Cu0.01Sb0.99,MgAg0.96Cu0.01Sb0.99,440,0.000028344,,0.0020619,0.00023917,0.79138,1.1438,35280.8354501835,0.0026054487
71,10.1016/j.actamat.2015.01.018,4580,3(a),5854,MgAg0.96Cu0.01Sb0.99,MgAg0.96Cu0.01Sb0.99,440.5,0.000028305,,0.0020627,0.00023906,0.79192,1.1448,35329.447094153,0.0026046823
71,10.1016/j.actamat.2015.01.018,4580,3(a),5854,MgAg0.96Cu0.01Sb0.99,MgAg0.96Cu0.01Sb0.99,441,0.000028266,,0.0020635,0.00023894,0.79246,1.1458,35378.1928819076,0.0026039169
71,10.1016/j.actamat.2015.01.018,4580,3(a),5854,MgAg0.96Cu0.01Sb0.99,MgAg0.96Cu0.01Sb0.99,441.5,0.000028226,,0.0020644,0.00023883,0.793,1.1468,35428.3284914618,0.0026032787
71,10.1016/j.actamat.2015.01.018,4580,3(a),5854,MgAg0.96Cu0.01Sb0.99,MgAg0.96Cu0.01Sb0.99,442,0.000028187,,0.0020652,0.00023871,0.79354,1.1477,35477.3477134849,0.0026025153
71,10.1016/j.actamat.2015.01.018,4580,3(a),5854,MgAg0.96Cu0.01Sb0.99,MgAg0.96Cu0.01Sb0.99,442.5,0.000028148,,0.002066,0.00023859,0.79408,1.1487,35526.5027710672,0.002601753
71,10.1016/j.actamat.2015.01.018,4580,3(a),5854,MgAg0.96Cu0.01Sb0.99,MgAg0.96Cu0.01Sb0.99,443,0.000028109,,0.0020669,0.00023848,0.79462,1.1497,35575.7942296062,0.0026011175
71,10.1016/j.actamat.2015.01.018,4580,3(a),5854,MgAg0.96Cu0.01Sb0.99,MgAg0.96Cu0.01Sb0.99,443.5,0.000028069,,0.0020677,0.00023836,0.79516,1.1507,35626.4918593466,0.0026003572
71,10.1016/j.actamat.2015.01.018,4580,3(a),5854,MgAg0.96Cu0.01Sb0.99,MgAg0.96Cu0.01Sb0.99,444,0.00002803,,0.0020685,0.00023825,0.7957,1.1516,35676.0613628255,0.0025995978
71,10.1016/j.actamat.2015.01.018,4580,3(a),5854,MgAg0.96Cu0.01Sb0.99,MgAg0.96Cu0.01Sb0.99,444.5,0.000027991,,0.0020694,0.00023813,0.79624,1.1526,35725.7689971777,0.0025989651
71,10.1016/j.actamat.2015.01.018,4580,3(a),5854,MgAg0.96Cu0.01Sb0.99,MgAg0.96Cu0.01Sb0.99,445,0.000027951,,0.0020702,0.00023801,0.79678,1.1536,35776.8952810275,0.0025982078
71,10.1016/j.actamat.2015.01.018,4580,3(a),5854,MgAg0.96Cu0.01Sb0.99,MgAg0.96Cu0.01Sb0.99,445.5,0.000027912,,0.0020711,0.0002379,0.79732,1.1546,35826.8844941244,0.0025975769
71,10.1016/j.actamat.2015.01.018,4580,3(a),5854,MgAg0.96Cu0.01Sb0.99,MgAg0.96Cu0.01Sb0.99,446,0.000027873,,0.0020719,0.00023778,0.79786,1.1555,35877.0135973882,0.0025968215
71,10.1016/j.actamat.2015.01.018,4580,3(a),5854,MgAg0.96Cu0.01Sb0.99,MgAg0.96Cu0.01Sb0.99,446.5,0.000027834,,0.0020727,0.00023767,0.7984,1.1565,35927.283178846,0.0025960671
71,10.1016/j.actamat.2015.01.018,4580,3(a),5854,MgAg0.96Cu0.01Sb0.99,MgAg0.96Cu0.01Sb0.99,447,0.000027794,,0.0020736,0.00023755,0.79894,1.1575,35978.9882708498,0.002595439
71,10.1016/j.actamat.2015.01.018,4580,3(a),5854,MgAg0.96Cu0.01Sb0.99,MgAg0.96Cu0.01Sb0.99,447.5,0.000027755,,0.0020744,0.00023743,0.79948,1.1584,36029.5442262655,0.0025946865
71,10.1016/j.actamat.2015.01.018,4580,3(a),5854,MgAg0.96Cu0.01Sb0.99,MgAg0.96Cu0.01Sb0.99,448,0.000027716,,0.0020752,0.00023732,0.80002,1.1594,36080.2424592293,0.0025939352
71,10.1016/j.actamat.2015.01.018,4580,3(a),5854,MgAg0.96Cu0.01Sb0.99,MgAg0.96Cu0.01Sb0.99,448.5,0.000027676,,0.0020761,0.0002372,0.80056,1.1604,36132.3890735655,0.0025933097
71,10.1016/j.actamat.2015.01.018,4580,3(a),5854,MgAg0.96Cu0.01Sb0.99,MgAg0.96Cu0.01Sb0.99,449,0.000027637,,0.0020769,0.00023708,0.8011,1.1614,36183.3773564424,0.0025925602
71,10.1016/j.actamat.2015.01.018,4580,3(a),5854,MgAg0.96Cu0.01Sb0.99,MgAg0.96Cu0.01Sb0.99,449.5,0.000027598,,0.0020777,0.00023697,0.80164,1.1623,36234.5097470831,0.0025918118
71,10.1016/j.actamat.2015.01.018,4580,3(a),5854,MgAg0.96Cu0.01Sb0.99,MgAg0.96Cu0.01Sb0.99,450,0.000027559,,0.0020786,0.00023685,0.80218,1.1633,36285.786857288,0.002591189
71,10.1016/j.actamat.2015.01.018,4580,3(a),5854,MgAg0.96Cu0.01Sb0.99,MgAg0.96Cu0.01Sb0.99,450.5,0.000027519,,0.0020794,0.00023674,0.80272,1.1643,36338.5297430866,0.0025904425
71,10.1016/j.actamat.2015.01.018,4580,3(a),5854,MgAg0.96Cu0.01Sb0.99,MgAg0.96Cu0.01Sb0.99,451,0.00002748,,0.0020802,0.00023662,0.80326,1.1653,36390.1018922853,0.002589697
71,10.1016/j.actamat.2015.01.018,4580,3(a),5854,MgAg0.96Cu0.01Sb0.99,MgAg0.96Cu0.01Sb0.99,451.5,0.000027441,,0.0020811,0.0002365,0.8038,1.1662,36441.8206333588,0.0025890769
71,10.1016/j.actamat.2015.01.018,4580,3(a),5854,MgAg0.96Cu0.01Sb0.99,MgAg0.96Cu0.01Sb0.99,452,0.000027401,,0.0020819,0.00023639,0.80434,1.1672,36495.0184299843,0.0025883333
71,10.1016/j.actamat.2015.01.018,4580,3(a),5854,MgAg0.96Cu0.01Sb0.99,MgAg0.96Cu0.01Sb0.99,452.5,0.000027362,,0.0020828,0.00023627,0.80488,1.1682,36547.0360353775,0.0025877149
71,10.1016/j.actamat.2015.01.018,4580,3(a),5854,MgAg0.96Cu0.01Sb0.99,MgAg0.96Cu0.01Sb0.99,453,0.000027323,,0.0020836,0.00023616,0.80542,1.1692,36599.2021373934,0.0025869733
71,10.1016/j.actamat.2015.01.018,4580,3(a),5854,MgAg0.96Cu0.01Sb0.99,MgAg0.96Cu0.01Sb0.99,453.5,0.000027284,,0.0020844,0.00023604,0.80596,1.1701,36651.5173728192,0.0025862326
71,10.1016/j.actamat.2015.01.018,4580,3(a),5854,MgAg0.96Cu0.01Sb0.99,MgAg0.96Cu0.01Sb0.99,454,0.000027244,,0.0020853,0.00023592,0.8065,1.1711,36705.3296138599,0.0025856169
71,10.1016/j.actamat.2015.01.018,4580,3(a),5854,MgAg0.96Cu0.01Sb0.99,MgAg0.96Cu0.01Sb0.99,454.5,0.000027205,,0.0020861,0.00023581,0.80704,1.1721,36757.948906451,0.0025848781
71,10.1016/j.actamat.2015.01.018,4580,3(a),5854,MgAg0.96Cu0.01Sb0.99,MgAg0.96Cu0.01Sb0.99,455,0.000027166,,0.0020869,0.00023569,0.80759,1.173,36810.7192814548,0.0025841083
71,10.1016/j.actamat.2015.01.018,4580,3(a),5854,MgAg0.96Cu0.01Sb0.99,MgAg0.96Cu0.01Sb0.99,455.5,0.000027126,,0.0020878,0.00023558,0.80813,1.174,36865.00036865,0.0025834952
71,10.1016/j.actamat.2015.01.018,4580,3(a),5854,MgAg0.96Cu0.01Sb0.99,MgAg0.96Cu0.01Sb0.99,456,0.000027087,,0.0020886,0.00023546,0.80867,1.175,36918.0787831801,0.0025827593
71,10.1016/j.actamat.2015.01.018,4580,3(a),5854,MgAg0.96Cu0.01Sb0.99,MgAg0.96Cu0.01Sb0.99,456.5,0.000027048,,0.0020894,0.00023534,0.80921,1.176,36971.3102632357,0.0025820244
71,10.1016/j.actamat.2015.01.018,4580,3(a),5854,MgAg0.96Cu0.01Sb0.99,MgAg0.96Cu0.01Sb0.99,457,0.000027008,,0.0020903,0.00023523,0.80975,1.1769,37026.0663507109,0.002581414
71,10.1016/j.actamat.2015.01.018,4580,3(a),5854,MgAg0.96Cu0.01Sb0.99,MgAg0.96Cu0.01Sb0.99,457.5,0.000026969,,0.0020911,0.00023511,0.81029,1.1779,37079.6099225036,0.002580681
71,10.1016/j.actamat.2015.01.018,4580,3(a),5854,MgAg0.96Cu0.01Sb0.99,MgAg0.96Cu0.01Sb0.99,458,0.00002693,,0.0020919,0.000235,0.81083,1.1789,37133.3085777943,0.0025799489
71,10.1016/j.actamat.2015.01.018,4580,3(a),5854,MgAg0.96Cu0.01Sb0.99,MgAg0.96Cu0.01Sb0.99,458.5,0.000026891,,0.0020928,0.00023488,0.81137,1.1799,37187.1629913354,0.0025793411
71,10.1016/j.actamat.2015.01.018,4580,3(a),5854,MgAg0.96Cu0.01Sb0.99,MgAg0.96Cu0.01Sb0.99,459,0.000026851,,0.0020936,0.00023476,0.81191,1.1808,37242.5607984805,0.0025786109
71,10.1016/j.actamat.2015.01.018,4580,3(a),5854,MgAg0.96Cu0.01Sb0.99,MgAg0.96Cu0.01Sb0.99,459.5,0.000026812,,0.0020944,0.00023465,0.81245,1.1818,37296.7328062062,0.0025778817
71,10.1016/j.actamat.2015.01.018,4580,3(a),5854,MgAg0.96Cu0.01Sb0.99,MgAg0.96Cu0.01Sb0.99,460,0.000026773,,0.0020953,0.00023453,0.81299,1.1828,37351.062637732,0.0025772765
71,10.1016/j.actamat.2015.01.018,4580,3(a),5854,MgAg0.96Cu0.01Sb0.99,MgAg0.96Cu0.01Sb0.99,460.5,0.000026733,,0.0020961,0.00023442,0.81353,1.1838,37406.9502113493,0.0025765491
71,10.1016/j.actamat.2015.01.018,4580,3(a),5854,MgAg0.96Cu0.01Sb0.99,MgAg0.96Cu0.01Sb0.99,461,0.000026694,,0.002097,0.0002343,0.81407,1.1847,37461.6018580955,0.0025759456
71,10.1016/j.actamat.2015.01.018,4580,3(a),5854,MgAg0.96Cu0.01Sb0.99,MgAg0.96Cu0.01Sb0.99,461.5,0.000026655,,0.0020978,0.00023418,0.81461,1.1857,37516.413430876,0.00257522
71,10.1016/j.actamat.2015.01.018,4580,3(a),5854,MgAg0.96Cu0.01Sb0.99,MgAg0.96Cu0.01Sb0.99,462,0.000026616,,0.0020986,0.00023407,0.81515,1.1867,37571.3856327021,0.0025744955
71,10.1016/j.actamat.2015.01.018,4580,3(a),5854,MgAg0.96Cu0.01Sb0.99,MgAg0.96Cu0.01Sb0.99,462.5,0.000026576,,0.0020995,0.00023395,0.81569,1.1877,37627.9349789284,0.0025738945
71,10.1016/j.actamat.2015.01.018,4580,3(a),5854,MgAg0.96Cu0.01Sb0.99,MgAg0.96Cu0.01Sb0.99,463,0.000026537,,0.0021003,0.00023384,0.81623,1.1886,37683.2347288691,0.0025731718
71,10.1016/j.actamat.2015.01.018,4580,3(a),5854,MgAg0.96Cu0.01Sb0.99,MgAg0.96Cu0.01Sb0.99,463.5,0.000026498,,0.0021011,0.00023372,0.81677,1.1896,37738.6972601706,0.00257245
71,10.1016/j.actamat.2015.01.018,4580,3(a),5854,MgAg0.96Cu0.01Sb0.99,MgAg0.96Cu0.01Sb0.99,464,0.000026458,,0.002102,0.0002336,0.81731,1.1906,37795.7517575025,0.0025718516
71,10.1016/j.actamat.2015.01.018,4580,3(a),5854,MgAg0.96Cu0.01Sb0.99,MgAg0.96Cu0.01Sb0.99,464.5,0.000026419,,0.0021028,0.00023349,0.81785,1.1915,37851.5462356637,0.0025711316
71,10.1016/j.actamat.2015.01.018,4580,3(a),5854,MgAg0.96Cu0.01Sb0.99,MgAg0.96Cu0.01Sb0.99,465,0.00002638,,0.0021036,0.00023337,0.81839,1.1925,37907.5056861258,0.0025704126
71,10.1016/j.actamat.2015.01.018,4580,3(a),5854,MgAg0.96Cu0.01Sb0.99,MgAg0.96Cu0.01Sb0.99,465.5,0.000026341,,0.0021045,0.00023326,0.81893,1.1935,37963.6308416537,0.0025698167
71,10.1016/j.actamat.2015.01.018,4580,3(a),5854,MgAg0.96Cu0.01Sb0.99,MgAg0.96Cu0.01Sb0.99,466,0.000026301,,0.0021053,0.00023314,0.81947,1.1945,38021.368008821,0.0025690995
71,10.1016/j.actamat.2015.01.018,4580,3(a),5854,MgAg0.96Cu0.01Sb0.99,MgAg0.96Cu0.01Sb0.99,466.5,0.000026262,,0.0021061,0.00023302,0.82001,1.1954,38077.8310867413,0.0025683833
71,10.1016/j.actamat.2015.01.018,4580,3(a),5854,MgAg0.96Cu0.01Sb0.99,MgAg0.96Cu0.01Sb0.99,467,0.000026223,,0.002107,0.00023291,0.82055,1.1964,38134.4621134119,0.0025677899
71,10.1016/j.actamat.2015.01.018,4580,3(a),5854,MgAg0.96Cu0.01Sb0.99,MgAg0.96Cu0.01Sb0.99,467.5,0.000026183,,0.0021078,0.00023279,0.82109,1.1974,38192.7204674789,0.0025670755
71,10.1016/j.actamat.2015.01.018,4580,3(a),5854,MgAg0.96Cu0.01Sb0.99,MgAg0.96Cu0.01Sb0.99,468,0.000026144,,0.0021087,0.00023267,0.82163,1.1984,38249.694002448,0.0025664837
71,10.1016/j.actamat.2015.01.018,4580,3(a),5854,MgAg0.96Cu0.01Sb0.99,MgAg0.96Cu0.01Sb0.99,468.5,0.000026105,,0.0021095,0.00023256,0.82217,1.1993,38306.837770542,0.0025657711
