Repository: RamyaGuru/STD2_EffMass

# STD2_EffMass
Effective mass modeling of StarryData2 data

File: csvfiles/heavilydopedptypePbSe10.1002adma.201004200.csv (part 8 of 36)
sid,DOI,figureid,fignum,sampleid,samplename,composition,Temperature,Carrier mobility,Electrical resistivity,Seebeck coefficient,Thermal conductivity,ZT,Electrical conductivity,Power factor,Figure of merit Z
6006,10.1002/adma.201004200,80,1(a),124,Na0.0125Pb0.9875Se1,Na0.0125Pb0.9875Se1,544.5,0.0075027,0.0000067036,0.000074047,2.1992,0.28577,149173.5783757981,0.0008179125,0.0003719136
6006,10.1002/adma.201004200,80,1(a),124,Na0.0125Pb0.9875Se1,Na0.0125Pb0.9875Se1,545,0.0074947,0.0000067143,0.000074189,2.1969,0.28688,148935.8533279717,0.0008197441,0.0003731367
6006,10.1002/adma.201004200,80,1(a),124,Na0.0125Pb0.9875Se1,Na0.0125Pb0.9875Se1,545.5,0.0074868,0.000006725,0.000074332,2.1946,0.28799,148698.8847583643,0.000821598,0.0003743725
6006,10.1002/adma.201004200,80,1(a),124,Na0.0125Pb0.9875Se1,Na0.0125Pb0.9875Se1,546,0.0074789,0.0000067357,0.000074474,2.1922,0.2891,148462.6690618644,0.0008234299,0.000375618
6006,10.1002/adma.201004200,80,1(a),124,Na0.0125Pb0.9875Se1,Na0.0125Pb0.9875Se1,546.5,0.007471,0.0000067465,0.000074616,2.1899,0.2902,148225.0055584377,0.0008252498,0.0003768436
6006,10.1002/adma.201004200,80,1(a),124,Na0.0125Pb0.9875Se1,Na0.0125Pb0.9875Se1,547,0.0074631,0.0000067573,0.000074759,2.1876,0.29131,147988.1017566188,0.0008270919,0.0003780819
6006,10.1002/adma.201004200,80,1(a),124,Na0.0125Pb0.9875Se1,Na0.0125Pb0.9875Se1,547.5,0.0074552,0.0000067681,0.000074901,2.1853,0.29242,147751.9540195919,0.0008289121,0.0003793127
6006,10.1002/adma.201004200,80,1(a),124,Na0.0125Pb0.9875Se1,Na0.0125Pb0.9875Se1,548,0.0074473,0.0000067789,0.000075043,2.1829,0.29353,147516.5587337179,0.0008307324,0.0003805637
6006,10.1002/adma.201004200,80,1(a),124,Na0.0125Pb0.9875Se1,Na0.0125Pb0.9875Se1,548.5,0.0074393,0.0000067898,0.000075185,2.1806,0.29463,147279.7431441279,0.0008325406,0.0003817943
6006,10.1002/adma.201004200,80,1(a),124,Na0.0125Pb0.9875Se1,Na0.0125Pb0.9875Se1,549,0.0074314,0.0000068006,0.000075328,2.1783,0.29574,147045.8488956857,0.0008343834,0.0003830434
6006,10.1002/adma.201004200,80,1(a),124,Na0.0125Pb0.9875Se1,Na0.0125Pb0.9875Se1,549.5,0.0074235,0.0000068115,0.00007547,2.176,0.29685,146810.5409968436,0.0008361919,0.0003842794
6006,10.1002/adma.201004200,80,1(a),124,Na0.0125Pb0.9875Se1,Na0.0125Pb0.9875Se1,550,0.0074156,0.0000068224,0.000075612,2.1737,0.29796,146575.9849906191,0.0008380005,0.000385518
6006,10.1002/adma.201004200,80,1(a),124,Na0.0125Pb0.9875Se1,Na0.0125Pb0.9875Se1,550.5,0.0074077,0.0000068334,0.000075754,2.1714,0.29906,146340.0357069687,0.000839797,0.0003867537
6006,10.1002/adma.201004200,80,1(a),124,Na0.0125Pb0.9875Se1,Na0.0125Pb0.9875Se1,551,0.0073998,0.0000068443,0.000075896,2.1691,0.30017,146106.9795304122,0.0008416058,0.0003879977
6006,10.1002/adma.201004200,80,1(a),124,Na0.0125Pb0.9875Se1,Na0.0125Pb0.9875Se1,551.5,0.0073919,0.0000068553,0.000076038,2.1668,0.30128,145872.5365775385,0.0008434025,0.0003892388
6006,10.1002/adma.201004200,80,1(a),124,Na0.0125Pb0.9875Se1,Na0.0125Pb0.9875Se1,552,0.0073839,0.0000068663,0.00007618,2.1644,0.30239,145638.8447926831,0.0008451994,0.0003905005
6006,10.1002/adma.201004200,80,1(a),124,Na0.0125Pb0.9875Se1,Na0.0125Pb0.9875Se1,552.5,0.007376,0.0000068773,0.000076322,2.1621,0.3035,145405.9005714452,0.0008469963,0.0003917471
6006,10.1002/adma.201004200,80,1(a),124,Na0.0125Pb0.9875Se1,Na0.0125Pb0.9875Se1,553,0.0073681,0.0000068883,0.000076464,2.1598,0.3046,145173.7003324478,0.0008487934,0.0003929963
6006,10.1002/adma.201004200,80,1(a),124,Na0.0125Pb0.9875Se1,Na0.0125Pb0.9875Se1,553.5,0.0073602,0.0000068993,0.000076606,2.1575,0.30571,144942.2405171539,0.0008505905,0.0003942482
6006,10.1002/adma.201004200,80,1(a),124,Na0.0125Pb0.9875Se1,Na0.0125Pb0.9875Se1,554,0.0073523,0.0000069104,0.000076748,2.1552,0.30682,144709.4234776569,0.0008523755,0.0003954972
6006,10.1002/adma.201004200,80,1(a),124,Na0.0125Pb0.9875Se1,Na0.0125Pb0.9875Se1,554.5,0.0073444,0.0000069215,0.00007689,2.1529,0.30793,144477.3531748898,0.0008541605,0.0003967488
6006,10.1002/adma.201004200,80,1(a),124,Na0.0125Pb0.9875Se1,Na0.0125Pb0.9875Se1,555,0.0073365,0.0000069326,0.000077032,2.1507,0.30903,144246.0260219831,0.0008559457,0.0003979847
6006,10.1002/adma.201004200,80,1(a),124,Na0.0125Pb0.9875Se1,Na0.0125Pb0.9875Se1,555.5,0.0073285,0.0000069437,0.000077174,2.1484,0.31014,144015.4384550024,0.0008577309,0.0003992417
6006,10.1002/adma.201004200,80,1(a),124,Na0.0125Pb0.9875Se1,Na0.0125Pb0.9875Se1,556,0.0073206,0.0000069549,0.000077315,2.1461,0.31125,143783.5195329911,0.0008594817,0.0004004854
6006,10.1002/adma.201004200,80,1(a),124,Na0.0125Pb0.9875Se1,Na0.0125Pb0.9875Se1,556.5,0.0073127,0.000006966,0.000077457,2.1438,0.31236,143554.4071202986,0.0008612671,0.0004017479
6006,10.1002/adma.201004200,80,1(a),124,Na0.0125Pb0.9875Se1,Na0.0125Pb0.9875Se1,557,0.0073048,0.0000069772,0.000077599,2.1415,0.31346,143323.9695006593,0.0008630403,0.0004030074
6006,10.1002/adma.201004200,80,1(a),124,Na0.0125Pb0.9875Se1,Na0.0125Pb0.9875Se1,557.5,0.0072969,0.0000069885,0.000077741,2.1392,0.31457,143092.2229376833,0.0008648012,0.0004042638
6006,10.1002/adma.201004200,80,1(a),124,Na0.0125Pb0.9875Se1,Na0.0125Pb0.9875Se1,558,0.007289,0.0000069997,0.000077883,2.1369,0.31568,142863.2655685244,0.0008665745,0.0004055288
6006,10.1002/adma.201004200,80,1(a),124,Na0.0125Pb0.9875Se1,Na0.0125Pb0.9875Se1,558.5,0.0072811,0.0000070109,0.000078024,2.1346,0.31679,142635.0397238586,0.0008683257,0.0004067861
6006,10.1002/adma.201004200,80,1(a),124,Na0.0125Pb0.9875Se1,Na0.0125Pb0.9875Se1,559,0.0072731,0.0000070222,0.000078166,2.1324,0.31789,142405.5139414998,0.0008700868,0.0004080317
6006,10.1002/adma.201004200,80,1(a),124,Na0.0125Pb0.9875Se1,Na0.0125Pb0.9875Se1,559.5,0.0072652,0.0000070335,0.000078308,2.1301,0.319,142176.7256700078,0.000871848,0.0004092991
6006,10.1002/adma.201004200,80,1(a),124,Na0.0125Pb0.9875Se1,Na0.0125Pb0.9875Se1,560,0.0072573,0.0000070448,0.00007845,2.1278,0.32011,141948.6713604361,0.0008736093,0.0004105693
6006,10.1002/adma.201004200,80,1(a),124,Na0.0125Pb0.9875Se1,Na0.0125Pb0.9875Se1,560.5,0.0072494,0.0000070562,0.000078592,2.1255,0.32122,141719.3390210028,0.0008753582,0.0004118364
6006,10.1002/adma.201004200,80,1(a),124,Na0.0125Pb0.9875Se1,Na0.0125Pb0.9875Se1,561,0.0072415,0.0000070675,0.000078733,2.1233,0.32232,141492.7484966395,0.0008770973,0.0004130821
6006,10.1002/adma.201004200,80,1(a),124,Na0.0125Pb0.9875Se1,Na0.0125Pb0.9875Se1,561.5,0.0072336,0.0000070789,0.000078875,2.121,0.32343,141264.8857873399,0.0008788464,0.0004143547
6006,10.1002/adma.201004200,80,1(a),124,Na0.0125Pb0.9875Se1,Na0.0125Pb0.9875Se1,562,0.0072257,0.0000070903,0.000079017,2.1187,0.32454,141037.7558072296,0.0008805955,0.0004156301
6006,10.1002/adma.201004200,80,1(a),124,Na0.0125Pb0.9875Se1,Na0.0125Pb0.9875Se1,562.5,0.0072177,0.0000071017,0.000079158,2.1165,0.32565,140811.3550276694,0.0008823224,0.0004168781
6006,10.1002/adma.201004200,80,1(a),124,Na0.0125Pb0.9875Se1,Na0.0125Pb0.9875Se1,563,0.0072098,0.0000071132,0.0000793,2.1142,0.32676,140583.703537086,0.0008840592,0.0004181531
6006,10.1002/adma.201004200,80,1(a),124,Na0.0125Pb0.9875Se1,Na0.0125Pb0.9875Se1,563.5,0.0072019,0.0000071246,0.000079442,2.1119,0.32786,140358.7569828482,0.0008858085,0.0004194368
6006,10.1002/adma.201004200,80,1(a),124,Na0.0125Pb0.9875Se1,Na0.0125Pb0.9875Se1,564,0.007194,0.0000071361,0.000079584,2.1097,0.32897,140132.5654068749,0.0008875454,0.0004206975
6006,10.1002/adma.201004200,80,1(a),124,Na0.0125Pb0.9875Se1,Na0.0125Pb0.9875Se1,564.5,0.0071861,0.0000071476,0.000079725,2.1074,0.33008,139907.1016844815,0.0008892601,0.0004219703
6006,10.1002/adma.201004200,80,1(a),124,Na0.0125Pb0.9875Se1,Na0.0125Pb0.9875Se1,565,0.0071782,0.0000071592,0.000079867,2.1052,0.33119,139680.4112191306,0.0008909847,0.0004232304
6006,10.1002/adma.201004200,80,1(a),124,Na0.0125Pb0.9875Se1,Na0.0125Pb0.9875Se1,565.5,0.0071703,0.0000071707,0.000080009,2.1029,0.33229,139456.3989568661,0.0008927218,0.0004245194
6006,10.1002/adma.201004200,80,1(a),124,Na0.0125Pb0.9875Se1,Na0.0125Pb0.9875Se1,566,0.0071623,0.0000071823,0.00008015,2.1007,0.3334,139231.1655040864,0.0008944241,0.0004257743
6006,10.1002/adma.201004200,80,1(a),124,Na0.0125Pb0.9875Se1,Na0.0125Pb0.9875Se1,566.5,0.0071544,0.0000071939,0.000080292,2.0984,0.33451,139006.6584189383,0.0008961489,0.0004270629
6006,10.1002/adma.201004200,80,1(a),124,Na0.0125Pb0.9875Se1,Na0.0125Pb0.9875Se1,567,0.0071465,0.0000072055,0.000080434,2.0962,0.33562,138782.8741933245,0.0008978736,0.0004283339
6006,10.1002/adma.201004200,80,1(a),124,Na0.0125Pb0.9875Se1,Na0.0125Pb0.9875Se1,567.5,0.0071386,0.0000072172,0.000080576,2.0939,0.33672,138557.8894862273,0.000899586,0.0004296222
6006,10.1002/adma.201004200,80,1(a),124,Na0.0125Pb0.9875Se1,Na0.0125Pb0.9875Se1,568,0.0071307,0.0000072288,0.000080717,2.0917,0.33783,138335.5467020806,0.0009012885,0.000430888
6006,10.1002/adma.201004200,80,1(a),124,Na0.0125Pb0.9875Se1,Na0.0125Pb0.9875Se1,568.5,0.0071228,0.0000072405,0.000080859,2.0894,0.33894,138112.0088391686,0.0009030009,0.0004321819
6006,10.1002/adma.201004200,80,1(a),124,Na0.0125Pb0.9875Se1,Na0.0125Pb0.9875Se1,569,0.0071149,0.0000072522,0.000081001,2.0872,0.34005,137889.1922451118,0.0009047133,0.0004334579
6006,10.1002/adma.201004200,80,1(a),124,Na0.0125Pb0.9875Se1,Na0.0125Pb0.9875Se1,569.5,0.0071069,0.000007264,0.000081142,2.0849,0.34115,137665.1982378855,0.000906391,0.0004347408
6006,10.1002/adma.201004200,80,1(a),124,Na0.0125Pb0.9875Se1,Na0.0125Pb0.9875Se1,570,0.007099,0.0000072757,0.000081284,2.0827,0.34226,137443.8198386409,0.0009081035,0.0004360222
6006,10.1002/adma.201004200,80,1(a),124,Na0.0125Pb0.9875Se1,Na0.0125Pb0.9875Se1,570.5,0.0070911,0.0000072875,0.000081426,2.0805,0.34337,137221.269296741,0.0009098036,0.0004373004
6006,10.1002/adma.201004200,80,1(a),124,Na0.0125Pb0.9875Se1,Na0.0125Pb0.9875Se1,571,0.0070832,0.0000072993,0.000081568,2.0782,0.34448,136999.438302303,0.0009115037,0.0004386025
6006,10.1002/adma.201004200,80,1(a),124,Na0.0125Pb0.9875Se1,Na0.0125Pb0.9875Se1,571.5,0.0070753,0.0000073111,0.00008171,2.076,0.34558,136778.3233713121,0.0009132038,0.0004398862
6006,10.1002/adma.201004200,80,1(a),124,Na0.0125Pb0.9875Se1,Na0.0125Pb0.9875Se1,572,0.0070674,0.000007323,0.000081851,2.0738,0.34669,136556.0562610952,0.0009148691,0.0004411559
6006,10.1002/adma.201004200,80,1(a),124,Na0.0125Pb0.9875Se1,Na0.0125Pb0.9875Se1,572.5,0.0070595,0.0000073349,0.000081993,2.0715,0.3478,136334.5103546061,0.0009165567,0.0004424604
6006,10.1002/adma.201004200,80,1(a),124,Na0.0125Pb0.9875Se1,Na0.0125Pb0.9875Se1,573,0.0070515,0.0000073468,0.000082135,2.0693,0.34891,136113.6821473295,0.0009182444,0.0004437464
6006,10.1002/adma.201004200,80,1(a),124,Na0.0125Pb0.9875Se1,Na0.0125Pb0.9875Se1,573.5,0.0070436,0.0000073587,0.000082277,2.0671,0.35002,135893.5681574191,0.0009199322,0.0004450351
6006,10.1002/adma.201004200,80,1(a),124,Na0.0125Pb0.9875Se1,Na0.0125Pb0.9875Se1,574,0.0070357,0.0000073706,0.000082419,2.0649,0.35112,135674.1649255149,0.0009216199,0.0004463266
6006,10.1002/adma.201004200,80,1(a),124,Na0.0125Pb0.9875Se1,Na0.0125Pb0.9875Se1,574.5,0.0070278,0.0000073826,0.000082561,2.0626,0.35223,135453.6342210062,0.0009232951,0.0004476365
6006,10.1002/adma.201004200,80,1(a),124,Na0.0125Pb0.9875Se1,Na0.0125Pb0.9875Se1,575,0.0070199,0.0000073946,0.000082702,2.0604,0.35334,135233.8192735239,0.000924948,0.0004489167
6006,10.1002/adma.201004200,80,1(a),124,Na0.0125Pb0.9875Se1,Na0.0125Pb0.9875Se1,575.5,0.007012,0.0000074066,0.000082844,2.0582,0.35445,135014.7166041099,0.0009266233,0.0004502105
6006,10.1002/adma.201004200,80,1(a),124,Na0.0125Pb0.9875Se1,Na0.0125Pb0.9875Se1,576,0.0070041,0.0000074186,0.000082986,2.056,0.35555,134796.3227563152,0.0009282986,0.0004515071
6006,10.1002/adma.201004200,80,1(a),124,Na0.0125Pb0.9875Se1,Na0.0125Pb0.9875Se1,576.5,0.0069961,0.0000074307,0.000083128,2.0538,0.35666,134576.823179512,0.0009299614,0.0004528004
6006,10.1002/adma.201004200,80,1(a),124,Na0.0125Pb0.9875Se1,Na0.0125Pb0.9875Se1,577,0.0069882,0.0000074428,0.00008327,2.0516,0.35777,134358.0372977912,0.0009316242,0.0004540964
6006,10.1002/adma.201004200,80,1(a),124,Na0.0125Pb0.9875Se1,Na0.0125Pb0.9875Se1,577.5,0.0069803,0.0000074549,0.000083412,2.0494,0.35888,134139.961635971,0.0009332871,0.0004553953
6006,10.1002/adma.201004200,80,1(a),124,Na0.0125Pb0.9875Se1,Na0.0125Pb0.9875Se1,578,0.0069724,0.000007467,0.000083554,2.0471,0.35998,133922.5927413955,0.0009349499,0.0004567192
6006,10.1002/adma.201004200,80,1(a),124,Na0.0125Pb0.9875Se1,Na0.0125Pb0.9875Se1,578.5,0.0069645,0.0000074791,0.000083696,2.0449,0.36109,133705.9271837521,0.0009366127,0.0004580237
6006,10.1002/adma.201004200,80,1(a),124,Na0.0125Pb0.9875Se1,Na0.0125Pb0.9875Se1,579,0.0069566,0.0000074913,0.000083838,2.0427,0.3622,133488.1796216945,0.0009382631,0.000459325
6006,10.1002/adma.201004200,80,1(a),124,Na0.0125Pb0.9875Se1,Na0.0125Pb0.9875Se1,579.5,0.0069487,0.0000075035,0.00008398,2.0405,0.36331,133271.1401346038,0.0009399134,0.000460629
6006,10.1002/adma.201004200,80,1(a),124,Na0.0125Pb0.9875Se1,Na0.0125Pb0.9875Se1,580,0.0069407,0.0000075157,0.000084123,2.0383,0.36441,133054.8052742925,0.0009415862,0.0004619468
6006,10.1002/adma.201004200,80,1(a),124,Na0.0125Pb0.9875Se1,Na0.0125Pb0.9875Se1,580.5,0.0069328,0.000007528,0.000084265,2.0361,0.36552,132837.4070138151,0.000943224,0.0004632503
6006,10.1002/adma.201004200,80,1(a),124,Na0.0125Pb0.9875Se1,Na0.0125Pb0.9875Se1,581,0.0069249,0.0000075403,0.000084407,2.0339,0.36663,132620.7180085673,0.0009448618,0.0004645567
6006,10.1002/adma.201004200,80,1(a),124,Na0.0125Pb0.9875Se1,Na0.0125Pb0.9875Se1,581.5,0.006917,0.0000075526,0.000084549,2.0317,0.36774,132404.7347933162,0.0009464997,0.0004658659
6006,10.1002/adma.201004200,80,1(a),124,Na0.0125Pb0.9875Se1,Na0.0125Pb0.9875Se1,582,0.0069091,0.0000075649,0.000084691,2.0296,0.36884,132189.4539253658,0.0009481375,0.0004671549
6006,10.1002/adma.201004200,80,1(a),124,Na0.0125Pb0.9875Se1,Na0.0125Pb0.9875Se1,582.5,0.0069012,0.0000075772,0.000084834,2.0274,0.36995,131974.8719843742,0.0009497978,0.0004684807
6006,10.1002/adma.201004200,80,1(a),124,Na0.0125Pb0.9875Se1,Na0.0125Pb0.9875Se1,583,0.0068933,0.0000075896,0.000084976,2.0252,0.37106,131759.2494993148,0.0009514231,0.0004697922
6006,10.1002/adma.201004200,80,1(a),124,Na0.0125Pb0.9875Se1,Na0.0125Pb0.9875Se1,583.5,0.0068853,0.000007602,0.000085119,2.023,0.37217,131544.330439358,0.0009530708,0.0004711175
6006,10.1002/adma.201004200,80,1(a),124,Na0.0125Pb0.9875Se1,Na0.0125Pb0.9875Se1,584,0.0068774,0.0000076144,0.000085261,2.0208,0.37328,131330.1113679344,0.0009546961,0.0004724347
6006,10.1002/adma.201004200,80,1(a),124,Na0.0125Pb0.9875Se1,Na0.0125Pb0.9875Se1,584.5,0.0068695,0.0000076269,0.000085403,2.0186,0.37438,131114.8697373769,0.0009563089,0.0004737486
6006,10.1002/adma.201004200,80,1(a),124,Na0.0125Pb0.9875Se1,Na0.0125Pb0.9875Se1,585,0.0068616,0.0000076394,0.000085546,2.0164,0.37549,130900.3324868445,0.0009579441,0.0004750764
6006,10.1002/adma.201004200,80,1(a),124,Na0.0125Pb0.9875Se1,Na0.0125Pb0.9875Se1,585.5,0.0068537,0.0000076518,0.000085688,2.0143,0.3766,130688.2040826995,0.0009595694,0.0004763786
6006,10.1002/adma.201004200,80,1(a),124,Na0.0125Pb0.9875Se1,Na0.0125Pb0.9875Se1,586,0.0068458,0.0000076644,0.000085831,2.0121,0.37771,130473.3573404311,0.0009611921,0.0004777059
6006,10.1002/adma.201004200,80,1(a),124,Na0.0125Pb0.9875Se1,Na0.0125Pb0.9875Se1,586.5,0.0068379,0.0000076769,0.000085974,2.0099,0.37881,130260.9126079537,0.0009628273,0.0004790424
6006,10.1002/adma.201004200,80,1(a),124,Na0.0125Pb0.9875Se1,Na0.0125Pb0.9875Se1,587,0.0068299,0.0000076895,0.000086116,2.0077,0.37992,130047.4673255738,0.0009644275,0.0004803644
6006,10.1002/adma.201004200,80,1(a),124,Na0.0125Pb0.9875Se1,Na0.0125Pb0.9875Se1,587.5,0.006822,0.0000077021,0.000086259,2.0056,0.38103,129834.7204009296,0.0009660502,0.0004816764
6006,10.1002/adma.201004200,80,1(a),124,Na0.0125Pb0.9875Se1,Na0.0125Pb0.9875Se1,588,0.0068141,0.0000077147,0.000086402,2.0034,0.38214,129622.668412252,0.0009676728,0.0004830153
6006,10.1002/adma.201004200,80,1(a),124,Na0.0125Pb0.9875Se1,Na0.0125Pb0.9875Se1,588.5,0.0068062,0.0000077274,0.000086545,2.0012,0.38324,129409.6332530994,0.0009692829,0.0004843509
6006,10.1002/adma.201004200,80,1(a),124,Na0.0125Pb0.9875Se1,Na0.0125Pb0.9875Se1,589,0.0067983,0.00000774,0.000086687,1.9991,0.38435,129198.9664082687,0.0009708832,0.0004856601
6006,10.1002/adma.201004200,80,1(a),124,Na0.0125Pb0.9875Se1,Na0.0125Pb0.9875Se1,589.5,0.0067904,0.0000077527,0.00008683,1.9969,0.38546,128987.3205463903,0.0009724933,0.0004870015
6006,10.1002/adma.201004200,80,1(a),124,Na0.0125Pb0.9875Se1,Na0.0125Pb0.9875Se1,590,0.0067825,0.0000077655,0.000086973,1.9947,0.38657,128774.7086472217,0.0009740909,0.0004883395
6006,10.1002/adma.201004200,80,1(a),124,Na0.0125Pb0.9875Se1,Na0.0125Pb0.9875Se1,590.5,0.0067745,0.0000077782,0.000087116,1.9926,0.38767,128564.4493584634,0.000975701,0.0004896622
6006,10.1002/adma.201004200,80,1(a),124,Na0.0125Pb0.9875Se1,Na0.0125Pb0.9875Se1,591,0.0067666,0.000007791,0.000087259,1.9904,0.38878,128353.2280836863,0.0009772986,0.0004910061
6006,10.1002/adma.201004200,80,1(a),124,Na0.0125Pb0.9875Se1,Na0.0125Pb0.9875Se1,591.5,0.0067587,0.0000078038,0.000087402,1.9883,0.38989,128142.6997103975,0.0009788961,0.0004923282
6006,10.1002/adma.201004200,80,1(a),124,Na0.0125Pb0.9875Se1,Na0.0125Pb0.9875Se1,592,0.0067508,0.0000078166,0.000087546,1.9861,0.391,127932.860834634,0.0009805161,0.0004936892
6006,10.1002/adma.201004200,80,1(a),124,Na0.0125Pb0.9875Se1,Na0.0125Pb0.9875Se1,592.5,0.0067429,0.0000078295,0.000087689,1.984,0.3921,127722.0767609681,0.0009821011,0.0004950106
6006,10.1002/adma.201004200,80,1(a),124,Na0.0125Pb0.9875Se1,Na0.0125Pb0.9875Se1,593,0.006735,0.0000078423,0.000087832,1.9818,0.39321,127513.6120780893,0.0009836987,0.0004963663
6006,10.1002/adma.201004200,80,1(a),124,Na0.0125Pb0.9875Se1,Na0.0125Pb0.9875Se1,593.5,0.0067271,0.0000078552,0.000087975,1.9797,0.39432,127304.2061309706,0.0009852837,0.0004976934
6006,10.1002/adma.201004200,80,1(a),124,Na0.0125Pb0.9875Se1,Na0.0125Pb0.9875Se1,594,0.0067191,0.0000078682,0.000088119,1.9775,0.39543,127093.8715335147,0.0009868786,0.0004990537
6006,10.1002/adma.201004200,80,1(a),124,Na0.0125Pb0.9875Se1,Na0.0125Pb0.9875Se1,594.5,0.0067112,0.0000078811,0.000088262,1.9754,0.39654,126885.8408090241,0.0009884636,0.0005003866
6006,10.1002/adma.201004200,80,1(a),124,Na0.0125Pb0.9875Se1,Na0.0125Pb0.9875Se1,595,0.0067033,0.0000078941,0.000088406,1.9732,0.39764,126676.885268745,0.0009900585,0.0005017527
6006,10.1002/adma.201004200,80,1(a),124,Na0.0125Pb0.9875Se1,Na0.0125Pb0.9875Se1,595.5,0.0066954,0.0000079071,0.000088549,1.9711,0.39875,126468.6168127379,0.000991631,0.0005030851
6006,10.1002/adma.201004200,80,1(a),124,Na0.0125Pb0.9875Se1,Na0.0125Pb0.9875Se1,596,0.0066875,0.0000079202,0.000088693,1.969,0.39986,126259.4378929825,0.0009932133,0.0005044253
6006,10.1002/adma.201004200,80,1(a),124,Na0.0125Pb0.9875Se1,Na0.0125Pb0.9875Se1,596.5,0.0066796,0.0000079332,0.000088837,1.9668,0.40097,126052.5386981294,0.0009948082,0.0005058004
6006,10.1002/adma.201004200,80,1(a),124,Na0.0125Pb0.9875Se1,Na0.0125Pb0.9875Se1,597,0.0066717,0.0000079463,0.000088981,1.9647,0.40207,125844.73276871,0.0009963906,0.0005071464
6006,10.1002/adma.201004200,80,1(a),124,Na0.0125Pb0.9875Se1,Na0.0125Pb0.9875Se1,597.5,0.0066637,0.0000079594,0.000089124,1.9626,0.40318,125637.6108751916,0.0009979505,0.0005084839
6006,10.1002/adma.201004200,80,1(a),124,Na0.0125Pb0.9875Se1,Na0.0125Pb0.9875Se1,598,0.0066558,0.0000079726,0.000089268,1.9604,0.40429,125429.5963675589,0.0009995203,0.0005098553
6006,10.1002/adma.201004200,80,1(a),124,Na0.0125Pb0.9875Se1,Na0.0125Pb0.9875Se1,598.5,0.0066479,0.0000079858,0.000089412,1.9583,0.4054,125222.2695284129,0.0010010902,0.0005112037
6006,10.1002/adma.201004200,80,1(a),124,Na0.0125Pb0.9875Se1,Na0.0125Pb0.9875Se1,599,0.00664,0.000007999,0.000089556,1.9562,0.4065,125015.6269533692,0.00100266,0.0005125549
6006,10.1002/adma.201004200,80,1(a),124,Na0.0125Pb0.9875Se1,Na0.0125Pb0.9875Se1,599.5,0.0066321,0.0000080122,0.000089701,1.954,0.40761,124809.6652604778,0.0010042522,0.0005139469
6006,10.1002/adma.201004200,80,1(a),124,Na0.0125Pb0.9875Se1,Na0.0125Pb0.9875Se1,600,0.0066242,0.0000080254,0.000089845,1.9519,0.40872,124604.3810900391,0.001005822,0.0005153041
6006,10.1002/adma.201004200,80,1(a),124,Na0.0125Pb0.9875Se1,Na0.0125Pb0.9875Se1,600.5,0.0066163,0.0000080387,0.000089989,1.9498,0.40983,124398.2235933671,0.0010073793,0.0005166578
6006,10.1002/adma.201004200,80,1(a),124,Na0.0125Pb0.9875Se1,Na0.0125Pb0.9875Se1,601,0.0066083,0.000008052,0.000090134,1.9477,0.41093,124192.7471435668,0.001008959,0.0005180259
6006,10.1002/adma.201004200,80,1(a),124,Na0.0125Pb0.9875Se1,Na0.0125Pb0.9875Se1,601.5,0.0066004,0.0000080654,0.000090278,1.9456,0.41204,123986.4110893446,0.0010105038,0.000519379
6006,10.1002/adma.201004200,80,1(a),124,Na0.0125Pb0.9875Se1,Na0.0125Pb0.9875Se1,602,0.0065925,0.0000080787,0.000090423,1.9435,0.41315,123782.2917053486,0.0010120835,0.000520753
6006,10.1002/adma.201004200,80,1(a),124,Na0.0125Pb0.9875Se1,Na0.0125Pb0.9875Se1,602.5,0.0065846,0.0000080921,0.000090567,1.9413,0.41426,123577.3161478479,0.0010136283,0.0005221389
6006,10.1002/adma.201004200,80,1(a),124,Na0.0125Pb0.9875Se1,Na0.0125Pb0.9875Se1,603,0.0065767,0.0000081055,0.000090712,1.9392,0.41536,123373.0183208932,0.0010151955,0.0005235125
6006,10.1002/adma.201004200,80,1(a),124,Na0.0125Pb0.9875Se1,Na0.0125Pb0.9875Se1,603.5,0.0065688,0.000008119,0.000090857,1.9371,0.41647,123167.8778174652,0.0010167501,0.0005248826
6006,10.1002/adma.201004200,80,1(a),124,Na0.0125Pb0.9875Se1,Na0.0125Pb0.9875Se1,604,0.0065609,0.0000081324,0.000091001,1.935,0.41758,122964.9304018494,0.001018295,0.0005262506
6006,10.1002/adma.201004200,80,1(a),124,Na0.0125Pb0.9875Se1,Na0.0125Pb0.9875Se1,604.5,0.0065529,0.0000081459,0.000091146,1.9329,0.41869,122761.1436428142,0.0010198497,0.0005276267
6006,10.1002/adma.201004200,80,1(a),124,Na0.0125Pb0.9875Se1,Na0.0125Pb0.9875Se1,605,0.006545,0.0000081595,0.000091291,1.9308,0.4198,122556.5291990931,0.0010213918,0.0005289993
6006,10.1002/adma.201004200,80,1(a),124,Na0.0125Pb0.9875Se1,Na0.0125Pb0.9875Se1,605.5,0.0065371,0.000008173,0.000091436,1.9287,0.4209,122354.0927444023,0.0010229465,0.0005303814
6006,10.1002/adma.201004200,80,1(a),124,Na0.0125Pb0.9875Se1,Na0.0125Pb0.9875Se1,606,0.0065292,0.0000081866,0.000091582,1.9266,0.42201,122150.8318471649,0.0010245111,0.0005317716
6006,10.1002/adma.201004200,80,1(a),124,Na0.0125Pb0.9875Se1,Na0.0125Pb0.9875Se1,606.5,0.0065213,0.0000082002,0.000091727,1.9245,0.42312,121948.2451647521,0.0010260533,0.0005331532
6006,10.1002/adma.201004200,80,1(a),124,Na0.0125Pb0.9875Se1,Na0.0125Pb0.9875Se1,607,0.0065134,0.0000082139,0.000091872,1.9224,0.42423,121744.8471493444,0.001027583,0.0005345313
6006,10.1002/adma.201004200,80,1(a),124,Na0.0125Pb0.9875Se1,Na0.0125Pb0.9875Se1,607.5,0.0065055,0.0000082275,0.000092018,1.9203,0.42533,121543.6037678517,0.0010291477,0.0005359307
6006,10.1002/adma.201004200,80,1(a),124,Na0.0125Pb0.9875Se1,Na0.0125Pb0.9875Se1,608,0.0064975,0.0000082412,0.000092163,1.9183,0.42644,121341.5522011358,0.0010306774,0.0005372869
6006,10.1002/adma.201004200,80,1(a),124,Na0.0125Pb0.9875Se1,Na0.0125Pb0.9875Se1,608.5,0.0064896,0.0000082549,0.000092309,1.9162,0.42755,121140.1712922022,0.0010322295,0.0005386857
6006,10.1002/adma.201004200,80,1(a),124,Na0.0125Pb0.9875Se1,Na0.0125Pb0.9875Se1,609,0.0064817,0.0000082687,0.000092455,1.9141,0.42866,120937.9950899174,0.0010337692,0.0005400811
6006,10.1002/adma.201004200,80,1(a),124,Na0.0125Pb0.9875Se1,Na0.0125Pb0.9875Se1,609.5,0.0064738,0.0000082825,0.000092601,1.912,0.42976,120736.4926048898,0.0010353088,0.0005414795
6006,10.1002/adma.201004200,80,1(a),124,Na0.0125Pb0.9875Se1,Na0.0125Pb0.9875Se1,610,0.0064659,0.0000082963,0.000092747,1.9099,0.43087,120535.6604751516,0.0010368485,0.000542881
6006,10.1002/adma.201004200,80,1(a),124,Na0.0125Pb0.9875Se1,Na0.0125Pb0.9875Se1,610.5,0.006458,0.0000083101,0.000092893,1.9078,0.43198,120335.4953610667,0.0010383882,0.0005442856
6006,10.1002/adma.201004200,80,1(a),124,Na0.0125Pb0.9875Se1,Na0.0125Pb0.9875Se1,611,0.0064501,0.000008324,0.000093039,1.9058,0.43309,120134.5506967804,0.0010399154,0.0005456582
6006,10.1002/adma.201004200,80,1(a),124,Na0.0125Pb0.9875Se1,Na0.0125Pb0.9875Se1,611.5,0.0064421,0.0000083379,0.000093185,1.9037,0.43419,119934.2760167428,0.0010414426,0.0005470624
6006,10.1002/adma.201004200,80,1(a),124,Na0.0125Pb0.9875Se1,Na0.0125Pb0.9875Se1,612,0.0064342,0.0000083518,0.000093331,1.9016,0.4353,119734.6679757657,0.0010429698,0.0005484696
6006,10.1002/adma.201004200,80,1(a),124,Na0.0125Pb0.9875Se1,Na0.0125Pb0.9875Se1,612.5,0.0064263,0.0000083658,0.000093478,1.8996,0.43641,119534.2943890602,0.001044507,0.0005498563
6006,10.1002/adma.201004200,80,1(a),124,Na0.0125Pb0.9875Se1,Na0.0125Pb0.9875Se1,613,0.0064184,0.0000083797,0.000093624,1.8975,0.43752,119336.0144157905,0.0010460343,0.0005512697
6006,10.1002/adma.201004200,80,1(a),124,Na0.0125Pb0.9875Se1,Na0.0125Pb0.9875Se1,613.5,0.0064105,0.0000083938,0.000093771,1.8954,0.43862,119135.5524315566,0.001047559,0.0005526849
6006,10.1002/adma.201004200,80,1(a),124,Na0.0125Pb0.9875Se1,Na0.0125Pb0.9875Se1,614,0.0064026,0.0000084078,0.000093918,1.8934,0.43973,118937.1773829064,0.0010490962,0.0005540806
6006,10.1002/adma.201004200,80,1(a),124,Na0.0125Pb0.9875Se1,Na0.0125Pb0.9875Se1,614.5,0.0063947,0.0000084219,0.000094065,1.8913,0.44084,118738.0519835192,0.0010506209,0.000555502
6006,10.1002/adma.201004200,80,1(a),124,Na0.0125Pb0.9875Se1,Na0.0125Pb0.9875Se1,615,0.0063867,0.000008436,0.000094212,1.8892,0.44195,118539.5922238027,0.0010521457,0.0005569266
6006,10.1002/adma.201004200,80,1(a),124,Na0.0125Pb0.9875Se1,Na0.0125Pb0.9875Se1,615.5,0.0063788,0.0000084501,0.000094359,1.8872,0.44306,118341.7947716595,0.0010536705,0.0005583248
6006,10.1002/adma.201004200,80,1(a),124,Na0.0125Pb0.9875Se1,Na0.0125Pb0.9875Se1,616,0.0063709,0.0000084643,0.000094506,1.8851,0.44416,118143.2605177038,0.0010551828,0.000559749
6006,10.1002/adma.201004200,80,1(a),124,Na0.0125Pb0.9875Se1,Na0.0125Pb0.9875Se1,616.5,0.006363,0.0000084784,0.000094653,1.8831,0.44527,117946.7824117758,0.0010567077,0.0005611532
6006,10.1002/adma.201004200,80,1(a),124,Na0.0125Pb0.9875Se1,Na0.0125Pb0.9875Se1,617,0.0063551,0.0000084927,0.000094801,1.881,0.44638,117748.1837342659,0.00105823,0.000562589
6006,10.1002/adma.201004200,80,1(a),124,Na0.0125Pb0.9875Se1,Na0.0125Pb0.9875Se1,617.5,0.0063472,0.0000085069,0.000094948,1.879,0.44749,117551.6345554785,0.0010597424,0.0005639928
6006,10.1002/adma.201004200,80,1(a),124,Na0.0125Pb0.9875Se1,Na0.0125Pb0.9875Se1,618,0.0063393,0.0000085212,0.000095096,1.8769,0.44859,117354.3632352251,0.0010612648,0.0005654349
6006,10.1002/adma.201004200,80,1(a),124,Na0.0125Pb0.9875Se1,Na0.0125Pb0.9875Se1,618.5,0.0063313,0.0000085355,0.000095243,1.8749,0.4497,117157.7529142991,0.0010627648,0.0005668381
6006,10.1002/adma.201004200,80,1(a),124,Na0.0125Pb0.9875Se1,Na0.0125Pb0.9875Se1,619,0.0063234,0.0000085498,0.000095391,1.8728,0.45081,116961.8002760298,0.0010642872,0.0005682866
6006,10.1002/adma.201004200,80,1(a),124,Na0.0125Pb0.9875Se1,Na0.0125Pb0.9875Se1,619.5,0.0063155,0.0000085642,0.000095539,1.8708,0.45192,116765.1386002195,0.0010657972,0.0005697013
6006,10.1002/adma.201004200,80,1(a),124,Na0.0125Pb0.9875Se1,Na0.0125Pb0.9875Se1,620,0.0063076,0.0000085786,0.000095687,1.8688,0.45302,116569.1371552468,0.0010673072,0.000571119
6006,10.1002/adma.201004200,80,1(a),124,Na0.0125Pb0.9875Se1,Na0.0125Pb0.9875Se1,620.5,0.0062997,0.000008593,0.000095836,1.8667,0.45413,116373.7926219015,0.0010688396,0.0005725824
6006,10.1002/adma.201004200,80,1(a),124,Na0.0125Pb0.9875Se1,Na0.0125Pb0.9875Se1,621,0.0062918,0.0000086075,0.000095984,1.8647,0.45524,116177.7519604996,0.0010703373,0.0005739997
6006,10.1002/adma.201004200,80,1(a),124,Na0.0125Pb0.9875Se1,Na0.0125Pb0.9875Se1,621.5,0.0062839,0.0000086219,0.000096133,1.8627,0.45635,115983.7158862896,0.0010718697,0.0005754387
6006,10.1002/adma.201004200,80,1(a),124,Na0.0125Pb0.9875Se1,Na0.0125Pb0.9875Se1,622,0.0062759,0.0000086365,0.000096281,1.8606,0.45745,115787.6454582296,0.0010733551,0.0005768865
6006,10.1002/adma.201004200,80,1(a),124,Na0.0125Pb0.9875Se1,Na0.0125Pb0.9875Se1,622.5,0.006268,0.000008651,0.00009643,1.8586,0.45856,115593.5729973413,0.0010748751,0.0005783252
6006,10.1002/adma.201004200,80,1(a),124,Na0.0125Pb0.9875Se1,Na0.0125Pb0.9875Se1,623,0.0062601,0.0000086656,0.000096579,1.8566,0.45967,115398.8183161004,0.0010763829,0.0005797602
6006,10.1002/adma.201004200,80,1(a),124,Na0.0125Pb0.9875Se1,Na0.0125Pb0.9875Se1,623.5,0.0062522,0.0000086802,0.000096728,1.8546,0.46078,115204.7187852814,0.0010778906,0.0005811984
6006,10.1002/adma.201004200,80,1(a),124,Na0.0125Pb0.9875Se1,Na0.0125Pb0.9875Se1,624,0.0062443,0.0000086948,0.000096877,1.8525,0.46188,115011.2711045683,0.0010793984,0.0005826712
6006,10.1002/adma.201004200,80,1(a),124,Na0.0125Pb0.9875Se1,Na0.0125Pb0.9875Se1,624.5,0.0062364,0.0000087095,0.000097026,1.8505,0.46299,114817.1536827602,0.0010808938,0.0005841091
6006,10.1002/adma.201004200,80,1(a),124,Na0.0125Pb0.9875Se1,Na0.0125Pb0.9875Se1,625,0.0062285,0.0000087242,0.000097175,1.8485,0.4641,114623.6904243369,0.0010823893,0.0005855501
6006,10.1002/adma.201004200,80,1(a),124,Na0.0125Pb0.9875Se1,Na0.0125Pb0.9875Se1,625.5,0.0062205,0.0000087389,0.000097325,1.8465,0.46521,114430.8780281271,0.0010839071,0.0005870063
6006,10.1002/adma.201004200,80,1(a),124,Na0.0125Pb0.9875Se1,Na0.0125Pb0.9875Se1,626,0.0062126,0.0000087537,0.000097475,1.8445,0.46632,114237.4081816832,0.0010854125,0.0005884589
6006,10.1002/adma.201004200,80,1(a),124,Na0.0125Pb0.9875Se1,Na0.0125Pb0.9875Se1,626.5,0.0062047,0.0000087685,0.000097624,1.8425,0.46742,114044.5914352512,0.0010868957,0.0005899027
6006,10.1002/adma.201004200,80,1(a),124,Na0.0125Pb0.9875Se1,Na0.0125Pb0.9875Se1,627,0.0061968,0.0000087833,0.000097774,1.8405,0.46853,113852.4244873795,0.0010884013,0.0005913617
6006,10.1002/adma.201004200,80,1(a),124,Na0.0125Pb0.9875Se1,Na0.0125Pb0.9875Se1,627.5,0.0061889,0.0000087981,0.000097924,1.8385,0.46964,113660.9040588309,0.0010899069,0.000592824
6006,10.1002/adma.201004200,80,1(a),124,Na0.0125Pb0.9875Se1,Na0.0125Pb0.9875Se1,628,0.006181,0.000008813,0.000098074,1.8365,0.47075,113468.7393623057,0.0010914001,0.0005942827
6006,10.1002/adma.201004200,80,1(a),124,Na0.0125Pb0.9875Se1,Na0.0125Pb0.9875Se1,628.5,0.0061731,0.0000088279,0.000098225,1.8345,0.47185,113277.2233487013,0.0010929157,0.0005957567
6006,10.1002/adma.201004200,80,1(a),124,Na0.0125Pb0.9875Se1,Na0.0125Pb0.9875Se1,629,0.0061651,0.0000088429,0.000098375,1.8325,0.47296,113085.0739010958,0.0010943967,0.0005972151
6006,10.1002/adma.201004200,80,1(a),124,Na0.0125Pb0.9875Se1,Na0.0125Pb0.9875Se1,629.5,0.0061572,0.0000088579,0.000098526,1.8305,0.47407,112893.5752266339,0.0010959,0.0005986889
6006,10.1002/adma.201004200,80,1(a),124,Na0.0125Pb0.9875Se1,Na0.0125Pb0.9875Se1,630,0.0061493,0.0000088729,0.000098676,1.8285,0.47518,112702.7240248397,0.0010973811,0.0006001537
6006,10.1002/adma.201004200,80,1(a),124,Na0.0125Pb0.9875Se1,Na0.0125Pb0.9875Se1,630.5,0.0061414,0.0000088879,0.000098827,1.8265,0.47628,112512.5170175182,0.0010988845,0.000601634
6006,10.1002/adma.201004200,80,1(a),124,Na0.0125Pb0.9875Se1,Na0.0125Pb0.9875Se1,631,0.0061335,0.000008903,0.000098978,1.8245,0.47739,112321.6893182074,0.0011003757,0.0006031108
6006,10.1002/adma.201004200,80,1(a),124,Na0.0125Pb0.9875Se1,Na0.0125Pb0.9875Se1,631.5,0.0061256,0.0000089181,0.00009913,1.8225,0.4785,112131.5078323858,0.0011018891,0.0006046031
6006,10.1002/adma.201004200,80,1(a),124,Na0.0125Pb0.9875Se1,Na0.0125Pb0.9875Se1,632,0.0061177,0.0000089332,0.000099281,1.8205,0.47961,111941.9692831236,0.0011033803,0.0006060864
6006,10.1002/adma.201004200,80,1(a),124,Na0.0125Pb0.9875Se1,Na0.0125Pb0.9875Se1,632.5,0.0061097,0.0000089484,0.000099432,1.8185,0.48071,111751.8215546913,0.0011048593,0.0006075663
6006,10.1002/adma.201004200,80,1(a),124,Na0.0125Pb0.9875Se1,Na0.0125Pb0.9875Se1,633,0.0061018,0.0000089636,0.000099584,1.8166,0.48182,111562.3187112321,0.0011063605,0.0006090281
6006,10.1002/adma.201004200,80,1(a),124,Na0.0125Pb0.9875Se1,Na0.0125Pb0.9875Se1,633.5,0.0060939,0.0000089788,0.000099736,1.8146,0.48293,111373.4574776139,0.0011078618,0.0006105267
6006,10.1002/adma.201004200,80,1(a),124,Na0.0125Pb0.9875Se1,Na0.0125Pb0.9875Se1,634,0.006086,0.0000089941,0.000099887,1.8126,0.48404,111183.9983989504,0.0011093286,0.0006120096
6006,10.1002/adma.201004200,80,1(a),124,Na0.0125Pb0.9875Se1,Na0.0125Pb0.9875Se1,634.5,0.0060781,0.0000090093,0.00010004,1.8106,0.48515,110996.4148158014,0.0011108523,0.0006135272
6006,10.1002/adma.201004200,80,1(a),124,Na0.0125Pb0.9875Se1,Na0.0125Pb0.9875Se1,635,0.0060702,0.0000090247,0.00010019,1.8087,0.48625,110807.0074351502,0.0011122847,0.0006149636
6006,10.1002/adma.201004200,80,1(a),124,Na0.0125Pb0.9875Se1,Na0.0125Pb0.9875Se1,635.5,0.0060623,0.00000904,0.00010034,1.8067,0.48736,110619.4690265487,0.0011137296,0.0006164441
6006,10.1002/adma.201004200,80,1(a),124,Na0.0125Pb0.9875Se1,Na0.0125Pb0.9875Se1,636,0.0060543,0.0000090554,0.0001005,1.8047,0.48847,110431.3448329174,0.0011153842,0.0006180441
6006,10.1002/adma.201004200,80,1(a),124,Na0.0125Pb0.9875Se1,Na0.0125Pb0.9875Se1,636.5,0.0060464,0.0000090708,0.00010065,1.8028,0.48958,110243.8594170305,0.0011168169,0.0006194902
6006,10.1002/adma.201004200,80,1(a),124,Na0.0125Pb0.9875Se1,Na0.0125Pb0.9875Se1,637,0.0060385,0.0000090863,0.0001008,1.8008,0.49068,110055.7982897329,0.0011182373,0.000620967
6006,10.1002/adma.201004200,80,1(a),124,Na0.0125Pb0.9875Se1,Na0.0125Pb0.9875Se1,637.5,0.0060306,0.0000091018,0.00010095,1.7989,0.49179,109868.3776835351,0.0011196579,0.0006224125
6006,10.1002/adma.201004200,80,1(a),124,Na0.0125Pb0.9875Se1,Na0.0125Pb0.9875Se1,638,0.0060227,0.0000091173,0.00010111,1.7969,0.4929,109681.5943316552,0.0011213004,0.0006240194
6006,10.1002/adma.201004200,80,1(a),124,Na0.0125Pb0.9875Se1,Na0.0125Pb0.9875Se1,638.5,0.0060148,0.0000091328,0.00010126,1.7949,0.49401,109495.4449894884,0.0011227211,0.0006255062
6006,10.1002/adma.201004200,80,1(a),124,Na0.0125Pb0.9875Se1,Na0.0125Pb0.9875Se1,639,0.0060069,0.0000091484,0.00010141,1.793,0.49511,109308.7315814787,0.0011241297,0.0006269547
6006,10.1002/adma.201004200,80,1(a),124,Na0.0125Pb0.9875Se1,Na0.0125Pb0.9875Se1,639.5,0.0059989,0.000009164,0.00010157,1.791,0.49622,109122.6538629419,0.00112576,0.0006285651
6006,10.1002/adma.201004200,80,1(a),124,Na0.0125Pb0.9875Se1,Na0.0125Pb0.9875Se1,640,0.005991,0.0000091797,0.00010172,1.7891,0.49733,108936.0218743532,0.0011271565,0.0006300131
6006,10.1002/adma.201004200,80,1(a),124,Na0.0125Pb0.9875Se1,Na0.0125Pb0.9875Se1,640.5,0.0059831,0.0000091954,0.00010188,1.7872,0.49844,108750.0271875068,0.0011287746,0.0006315883
6006,10.1002/adma.201004200,80,1(a),124,Na0.0125Pb0.9875Se1,Na0.0125Pb0.9875Se1,641,0.0059752,0.0000092111,0.00010203,1.7852,0.49954,108564.6665436267,0.0011301713,0.0006330783
6006,10.1002/adma.201004200,80,1(a),124,Na0.0125Pb0.9875Se1,Na0.0125Pb0.9875Se1,641.5,0.0059673,0.0000092268,0.00010218,1.7833,0.50065,108379.936706117,0.0011315681,0.000634536
6006,10.1002/adma.201004200,80,1(a),124,Na0.0125Pb0.9875Se1,Na0.0125Pb0.9875Se1,642,0.0059594,0.0000092426,0.00010234,1.7813,0.50176,108194.6638391795,0.0011331742,0.0006361501
6006,10.1002/adma.201004200,80,1(a),124,Na0.0125Pb0.9875Se1,Na0.0125Pb0.9875Se1,642.5,0.0059515,0.0000092584,0.00010249,1.7794,0.50287,108010.023330165,0.0011345589,0.0006376076
6006,10.1002/adma.201004200,80,1(a),124,Na0.0125Pb0.9875Se1,Na0.0125Pb0.9875Se1,643,0.0059435,0.0000092742,0.00010265,1.7775,0.50397,107826.0119471221,0.0011361651,0.0006391928
6006,10.1002/adma.201004200,80,1(a),124,Na0.0125Pb0.9875Se1,Na0.0125Pb0.9875Se1,643.5,0.0059356,0.0000092901,0.0001028,1.7755,0.50508,107641.4677990549,0.0011375378,0.0006406859
6006,10.1002/adma.201004200,80,1(a),124,Na0.0125Pb0.9875Se1,Na0.0125Pb0.9875Se1,644,0.0059277,0.000009306,0.00010296,1.7736,0.50619,107457.5542660649,0.0011391319,0.000642271
6006,10.1002/adma.201004200,80,1(a),124,Na0.0125Pb0.9875Se1,Na0.0125Pb0.9875Se1,644.5,0.0059198,0.000009322,0.00010311,1.7717,0.5073,107273.1173567904,0.0011404926,0.0006437278
6006,10.1002/adma.201004200,80,1(a),124,Na0.0125Pb0.9875Se1,Na0.0125Pb0.9875Se1,645,0.0059119,0.0000093379,0.00010327,1.7698,0.50841,107090.45931098,0.0011420869,0.0006453197
6006,10.1002/adma.201004200,80,1(a),124,Na0.0125Pb0.9875Se1,Na0.0125Pb0.9875Se1,645.5,0.005904,0.000009354,0.00010342,1.7679,0.50951,106906.1364122301,0.0011434356,0.0006467762
6006,10.1002/adma.201004200,80,1(a),124,Na0.0125Pb0.9875Se1,Na0.0125Pb0.9875Se1,646,0.0058961,0.00000937,0.00010358,1.7659,0.51062,106723.5859124867,0.0011450178,0.0006484046
6006,10.1002/adma.201004200,80,1(a),124,Na0.0125Pb0.9875Se1,Na0.0125Pb0.9875Se1,646.5,0.0058881,0.0000093861,0.00010374,1.764,0.51173,106540.5226878043,0.0011465878,0.0006499931
6006,10.1002/adma.201004200,80,1(a),124,Na0.0125Pb0.9875Se1,Na0.0125Pb0.9875Se1,647,0.0058802,0.0000094022,0.00010389,1.7621,0.51284,106358.0864053094,0.0011479369,0.0006514596
6006,10.1002/adma.201004200,80,1(a),124,Na0.0125Pb0.9875Se1,Na0.0125Pb0.9875Se1,647.5,0.0058723,0.0000094183,0.00010405,1.7602,0.51394,106176.2738498455,0.0011495071,0.0006530548
6006,10.1002/adma.201004200,80,1(a),124,Na0.0125Pb0.9875Se1,Na0.0125Pb0.9875Se1,648,0.0058644,0.0000094345,0.0001042,1.7583,0.51505,105993.9583443744,0.0011508442,0.000654521
6006,10.1002/adma.201004200,80,1(a),124,Na0.0125Pb0.9875Se1,Na0.0125Pb0.9875Se1,648.5,0.0058565,0.0000094507,0.00010436,1.7564,0.51616,105812.2678743373,0.0011524024,0.0006561162
6006,10.1002/adma.201004200,80,1(a),124,Na0.0125Pb0.9875Se1,Na0.0125Pb0.9875Se1,649,0.0058486,0.0000094669,0.00010452,1.7545,0.51727,105631.1992310049,0.0011539607,0.0006577148
6006,10.1002/adma.201004200,80,1(a),124,Na0.0125Pb0.9875Se1,Na0.0125Pb0.9875Se1,649.5,0.0058407,0.0000094832,0.00010467,1.7526,0.51837,105449.6372532479,0.0011552861,0.0006591841
6006,10.1002/adma.201004200,80,1(a),124,Na0.0125Pb0.9875Se1,Na0.0125Pb0.9875Se1,650,0.0058327,0.0000094995,0.00010483,1.7507,0.51948,105268.6983525449,0.0011568323,0.0006607827
6006,10.1002/adma.201004200,80,1(a),124,Na0.0125Pb0.9875Se1,Na0.0125Pb0.9875Se1,650.5,0.0058248,0.0000095159,0.00010499,1.7488,0.52059,105087.2749818724,0.0011583665,0.0006623779
6006,10.1002/adma.201004200,80,1(a),124,Na0.0125Pb0.9875Se1,Na0.0125Pb0.9875Se1,651,0.0058169,0.0000095323,0.00010515,1.7469,0.5217,104906.4758767559,0.0011599008,0.0006639767
6006,10.1002/adma.201004200,80,1(a),124,Na0.0125Pb0.9875Se1,Na0.0125Pb0.9875Se1,651.5,0.005809,0.0000095487,0.0001053,1.745,0.5228,104726.2978206457,0.0011612146,0.0006654525
6006,10.1002/adma.201004200,80,1(a),124,Na0.0125Pb0.9875Se1,Na0.0125Pb0.9875Se1,652,0.0058011,0.0000095651,0.00010546,1.7431,0.52391,104546.7376190526,0.0011627491,0.0006670582
6006,10.1002/adma.201004200,80,1(a),124,Na0.0125Pb0.9875Se1,Na0.0125Pb0.9875Se1,652.5,0.0057932,0.0000095816,0.00010562,1.7412,0.52502,104366.7028471237,0.0011642716,0.0006686604
6006,10.1002/adma.201004200,80,1(a),124,Na0.0125Pb0.9875Se1,Na0.0125Pb0.9875Se1,653,0.0057853,0.0000095981,0.00010578,1.7394,0.52613,104187.2870672321,0.0011657941,0.0006702277
6006,10.1002/adma.201004200,80,1(a),124,Na0.0125Pb0.9875Se1,Na0.0125Pb0.9875Se1,653.5,0.0057773,0.0000096147,0.00010594,1.7375,0.52723,104007.4053272593,0.0011673046,0.00067183
6006,10.1002/adma.201004200,80,1(a),124,Na0.0125Pb0.9875Se1,Na0.0125Pb0.9875Se1,654,0.0057694,0.0000096312,0.0001061,1.7356,0.52834,103829.2216961542,0.0011688274,0.0006734428
6006,10.1002/adma.201004200,80,1(a),124,Na0.0125Pb0.9875Se1,Na0.0125Pb0.9875Se1,654.5,0.0057615,0.0000096479,0.00010625,1.7337,0.52945,103649.498854673,0.0011701057,0.0006749182
6006,10.1002/adma.201004200,80,1(a),124,Na0.0125Pb0.9875Se1,Na0.0125Pb0.9875Se1,655,0.0057536,0.0000096645,0.00010641,1.7318,0.53056,103471.4677427699,0.0011716165,0.0006765311
6006,10.1002/adma.201004200,80,1(a),124,Na0.0125Pb0.9875Se1,Na0.0125Pb0.9875Se1,655.5,0.0057457,0.0000096812,0.00010657,1.73,0.53167,103292.980209065,0.0011731154,0.0006781014
6006,10.1002/adma.201004200,80,1(a),124,Na0.0125Pb0.9875Se1,Na0.0125Pb0.9875Se1,656,0.0057378,0.0000096979,0.00010673,1.7281,0.53277,103115.1073943843,0.0011746144,0.0006797144
