Repository: RamyaGuru/STD2_EffMass

# STD2_EffMass
Effective mass modeling of StarryData2 data

File: csvfiles/highperformancetellerium10.1021ja400069s.csv (part 8 of 61)
sid,DOI,figureid,fignum,sampleid,samplename,composition,Temperature,Electrical conductivity,Power factor,Seebeck coefficient,Thermal conductivity,ZT,Electrical resistivity,Figure of merit Z
3503,10.1021/ja400069s,105,6(a),286,Pb0.98Sr0.01Na0.01Se1,Pb0.98Sr0.01Na0.01Se1,627,82748,0.00094544,0.00011625,1.7711,0.45687,0.0000120849,0.0005338151
3503,10.1021/ja400069s,105,6(a),286,Pb0.98Sr0.01Na0.01Se1,Pb0.98Sr0.01Na0.01Se1,627.5,82558,0.00094646,0.00011645,1.7691,0.45784,0.0000121127,0.0005349952
3503,10.1021/ja400069s,105,6(a),286,Pb0.98Sr0.01Na0.01Se1,Pb0.98Sr0.01Na0.01Se1,628,82368,0.00094747,0.00011666,1.7671,0.45882,0.0000121406,0.0005361723
3503,10.1021/ja400069s,105,6(a),286,Pb0.98Sr0.01Na0.01Se1,Pb0.98Sr0.01Na0.01Se1,628.5,82179,0.00094849,0.00011686,1.765,0.45979,0.0000121686,0.0005373881
3503,10.1021/ja400069s,105,6(a),286,Pb0.98Sr0.01Na0.01Se1,Pb0.98Sr0.01Na0.01Se1,629,81990,0.0009495,0.00011707,1.763,0.46077,0.0000121966,0.0005385706
3503,10.1021/ja400069s,105,6(a),286,Pb0.98Sr0.01Na0.01Se1,Pb0.98Sr0.01Na0.01Se1,629.5,81802,0.00095052,0.00011727,1.761,0.46174,0.0000122246,0.0005397615
3503,10.1021/ja400069s,105,6(a),286,Pb0.98Sr0.01Na0.01Se1,Pb0.98Sr0.01Na0.01Se1,630,81614,0.00095153,0.00011748,1.759,0.46271,0.0000122528,0.0005409494
3503,10.1021/ja400069s,105,6(a),286,Pb0.98Sr0.01Na0.01Se1,Pb0.98Sr0.01Na0.01Se1,630.5,81426,0.00095255,0.00011769,1.7569,0.46369,0.0000122811,0.0005421766
3503,10.1021/ja400069s,105,6(a),286,Pb0.98Sr0.01Na0.01Se1,Pb0.98Sr0.01Na0.01Se1,631,81238,0.00095356,0.00011789,1.7549,0.46466,0.0000123095,0.00054337
3503,10.1021/ja400069s,105,6(a),286,Pb0.98Sr0.01Na0.01Se1,Pb0.98Sr0.01Na0.01Se1,631.5,81051,0.00095458,0.0001181,1.7529,0.46564,0.0000123379,0.0005445719
3503,10.1021/ja400069s,105,6(a),286,Pb0.98Sr0.01Na0.01Se1,Pb0.98Sr0.01Na0.01Se1,632,80864,0.00095559,0.0001183,1.7509,0.46661,0.0000123664,0.0005457707
3503,10.1021/ja400069s,105,6(a),286,Pb0.98Sr0.01Na0.01Se1,Pb0.98Sr0.01Na0.01Se1,632.5,80678,0.00095661,0.00011851,1.7489,0.46759,0.000012395,0.0005469781
3503,10.1021/ja400069s,105,6(a),286,Pb0.98Sr0.01Na0.01Se1,Pb0.98Sr0.01Na0.01Se1,633,80492,0.00095762,0.00011872,1.7469,0.46856,0.0000124236,0.0005481825
3503,10.1021/ja400069s,105,6(a),286,Pb0.98Sr0.01Na0.01Se1,Pb0.98Sr0.01Na0.01Se1,633.5,80306,0.00095864,0.00011892,1.7449,0.46954,0.0000124524,0.0005493954
3503,10.1021/ja400069s,105,6(a),286,Pb0.98Sr0.01Na0.01Se1,Pb0.98Sr0.01Na0.01Se1,634,80121,0.00095965,0.00011913,1.7429,0.47051,0.0000124811,0.0005506053
3503,10.1021/ja400069s,105,6(a),286,Pb0.98Sr0.01Na0.01Se1,Pb0.98Sr0.01Na0.01Se1,634.5,79936,0.00096067,0.00011933,1.7409,0.47149,0.00001251,0.0005518238
3503,10.1021/ja400069s,105,6(a),286,Pb0.98Sr0.01Na0.01Se1,Pb0.98Sr0.01Na0.01Se1,635,79751,0.00096168,0.00011954,1.7389,0.47246,0.000012539,0.0005530393
3503,10.1021/ja400069s,105,6(a),286,Pb0.98Sr0.01Na0.01Se1,Pb0.98Sr0.01Na0.01Se1,635.5,79567,0.0009627,0.00011975,1.7369,0.47344,0.000012568,0.0005542633
3503,10.1021/ja400069s,105,6(a),286,Pb0.98Sr0.01Na0.01Se1,Pb0.98Sr0.01Na0.01Se1,636,79383,0.00096372,0.00011995,1.7349,0.47441,0.0000125972,0.0005554902
3503,10.1021/ja400069s,105,6(a),286,Pb0.98Sr0.01Na0.01Se1,Pb0.98Sr0.01Na0.01Se1,636.5,79200,0.00096473,0.00012016,1.7329,0.47539,0.0000126263,0.0005567142
3503,10.1021/ja400069s,105,6(a),286,Pb0.98Sr0.01Na0.01Se1,Pb0.98Sr0.01Na0.01Se1,637,79016,0.00096575,0.00012037,1.7309,0.47636,0.0000126557,0.0005579467
3503,10.1021/ja400069s,105,6(a),286,Pb0.98Sr0.01Na0.01Se1,Pb0.98Sr0.01Na0.01Se1,637.5,78833,0.00096676,0.00012058,1.729,0.47734,0.000012685,0.000559144
3503,10.1021/ja400069s,105,6(a),286,Pb0.98Sr0.01Na0.01Se1,Pb0.98Sr0.01Na0.01Se1,638,78651,0.00096778,0.00012078,1.727,0.47831,0.0000127144,0.0005603822
3503,10.1021/ja400069s,105,6(a),286,Pb0.98Sr0.01Na0.01Se1,Pb0.98Sr0.01Na0.01Se1,638.5,78469,0.00096879,0.00012099,1.725,0.47929,0.0000127439,0.0005616174
3503,10.1021/ja400069s,105,6(a),286,Pb0.98Sr0.01Na0.01Se1,Pb0.98Sr0.01Na0.01Se1,639,78287,0.00096981,0.0001212,1.723,0.48026,0.0000127735,0.0005628613
3503,10.1021/ja400069s,105,6(a),286,Pb0.98Sr0.01Na0.01Se1,Pb0.98Sr0.01Na0.01Se1,639.5,78105,0.00097082,0.00012141,1.7211,0.48124,0.0000128033,0.0005640695
3503,10.1021/ja400069s,105,6(a),286,Pb0.98Sr0.01Na0.01Se1,Pb0.98Sr0.01Na0.01Se1,640,77924,0.00097184,0.00012161,1.7191,0.48221,0.000012833,0.0005653191
3503,10.1021/ja400069s,105,6(a),286,Pb0.98Sr0.01Na0.01Se1,Pb0.98Sr0.01Na0.01Se1,640.5,77744,0.00097285,0.00012182,1.7172,0.48319,0.0000128627,0.0005665327
3503,10.1021/ja400069s,105,6(a),286,Pb0.98Sr0.01Na0.01Se1,Pb0.98Sr0.01Na0.01Se1,641,77563,0.00097387,0.00012203,1.7152,0.48416,0.0000128927,0.000567788
3503,10.1021/ja400069s,105,6(a),286,Pb0.98Sr0.01Na0.01Se1,Pb0.98Sr0.01Na0.01Se1,641.5,77383,0.00097488,0.00012224,1.7132,0.48514,0.0000129227,0.0005690404
3503,10.1021/ja400069s,105,6(a),286,Pb0.98Sr0.01Na0.01Se1,Pb0.98Sr0.01Na0.01Se1,642,77203,0.0009759,0.00012245,1.7113,0.48611,0.0000129529,0.0005702682
3503,10.1021/ja400069s,105,6(a),286,Pb0.98Sr0.01Na0.01Se1,Pb0.98Sr0.01Na0.01Se1,642.5,77024,0.00097691,0.00012266,1.7093,0.48709,0.000012983,0.0005715264
3503,10.1021/ja400069s,105,6(a),286,Pb0.98Sr0.01Na0.01Se1,Pb0.98Sr0.01Na0.01Se1,643,76845,0.00097793,0.00012286,1.7074,0.48806,0.0000130132,0.0005727598
3503,10.1021/ja400069s,105,6(a),286,Pb0.98Sr0.01Na0.01Se1,Pb0.98Sr0.01Na0.01Se1,643.5,76666,0.00097894,0.00012307,1.7054,0.48904,0.0000130436,0.0005740237
3503,10.1021/ja400069s,105,6(a),286,Pb0.98Sr0.01Na0.01Se1,Pb0.98Sr0.01Na0.01Se1,644,76488,0.00097996,0.00012328,1.7035,0.49001,0.0000130739,0.0005752627
3503,10.1021/ja400069s,105,6(a),286,Pb0.98Sr0.01Na0.01Se1,Pb0.98Sr0.01Na0.01Se1,644.5,76310,0.00098098,0.00012349,1.7016,0.49098,0.0000131044,0.0005765045
3503,10.1021/ja400069s,105,6(a),286,Pb0.98Sr0.01Na0.01Se1,Pb0.98Sr0.01Na0.01Se1,645,76132,0.00098199,0.0001237,1.6996,0.49196,0.0000131351,0.0005777771
3503,10.1021/ja400069s,105,6(a),286,Pb0.98Sr0.01Na0.01Se1,Pb0.98Sr0.01Na0.01Se1,645.5,75955,0.00098301,0.00012391,1.6977,0.49293,0.0000131657,0.0005790246
3503,10.1021/ja400069s,105,6(a),286,Pb0.98Sr0.01Na0.01Se1,Pb0.98Sr0.01Na0.01Se1,646,75778,0.00098402,0.00012412,1.6958,0.49391,0.0000131964,0.0005802689
3503,10.1021/ja400069s,105,6(a),286,Pb0.98Sr0.01Na0.01Se1,Pb0.98Sr0.01Na0.01Se1,646.5,75602,0.00098504,0.00012433,1.6939,0.49488,0.0000132272,0.0005815219
3503,10.1021/ja400069s,105,6(a),286,Pb0.98Sr0.01Na0.01Se1,Pb0.98Sr0.01Na0.01Se1,647,75425,0.00098605,0.00012454,1.6919,0.49586,0.0000132582,0.0005828063
3503,10.1021/ja400069s,105,6(a),286,Pb0.98Sr0.01Na0.01Se1,Pb0.98Sr0.01Na0.01Se1,647.5,75249,0.00098707,0.00012475,1.69,0.49683,0.0000132892,0.0005840651
3503,10.1021/ja400069s,105,6(a),286,Pb0.98Sr0.01Na0.01Se1,Pb0.98Sr0.01Na0.01Se1,648,75074,0.00098808,0.00012496,1.6881,0.49781,0.0000133202,0.0005853208
3503,10.1021/ja400069s,105,6(a),286,Pb0.98Sr0.01Na0.01Se1,Pb0.98Sr0.01Na0.01Se1,648.5,74899,0.0009891,0.00012517,1.6862,0.49878,0.0000133513,0.0005865852
3503,10.1021/ja400069s,105,6(a),286,Pb0.98Sr0.01Na0.01Se1,Pb0.98Sr0.01Na0.01Se1,649,74724,0.00099011,0.00012538,1.6843,0.49976,0.0000133826,0.0005878466
3503,10.1021/ja400069s,105,6(a),286,Pb0.98Sr0.01Na0.01Se1,Pb0.98Sr0.01Na0.01Se1,649.5,74549,0.00099113,0.00012559,1.6824,0.50073,0.000013414,0.0005891167
3503,10.1021/ja400069s,105,6(a),286,Pb0.98Sr0.01Na0.01Se1,Pb0.98Sr0.01Na0.01Se1,650,74375,0.00099214,0.0001258,1.6805,0.50171,0.0000134454,0.0005903838
3503,10.1021/ja400069s,105,6(a),286,Pb0.98Sr0.01Na0.01Se1,Pb0.98Sr0.01Na0.01Se1,650.5,74202,0.00099316,0.00012601,1.6786,0.50268,0.0000134767,0.0005916597
3503,10.1021/ja400069s,105,6(a),286,Pb0.98Sr0.01Na0.01Se1,Pb0.98Sr0.01Na0.01Se1,651,74028,0.00099417,0.00012622,1.6767,0.50366,0.0000135084,0.0005929325
3503,10.1021/ja400069s,105,6(a),286,Pb0.98Sr0.01Na0.01Se1,Pb0.98Sr0.01Na0.01Se1,651.5,73855,0.00099519,0.00012643,1.6748,0.50463,0.00001354,0.0005942142
3503,10.1021/ja400069s,105,6(a),286,Pb0.98Sr0.01Na0.01Se1,Pb0.98Sr0.01Na0.01Se1,652,73682,0.00099621,0.00012664,1.6729,0.50561,0.0000135718,0.0005954988
3503,10.1021/ja400069s,105,6(a),286,Pb0.98Sr0.01Na0.01Se1,Pb0.98Sr0.01Na0.01Se1,652.5,73510,0.00099722,0.00012685,1.671,0.50658,0.0000136036,0.0005967804
3503,10.1021/ja400069s,105,6(a),286,Pb0.98Sr0.01Na0.01Se1,Pb0.98Sr0.01Na0.01Se1,653,73338,0.00099824,0.00012706,1.6691,0.50756,0.0000136355,0.0005980708
3503,10.1021/ja400069s,105,6(a),286,Pb0.98Sr0.01Na0.01Se1,Pb0.98Sr0.01Na0.01Se1,653.5,73166,0.00099925,0.00012727,1.6672,0.50853,0.0000136676,0.0005993582
3503,10.1021/ja400069s,105,6(a),286,Pb0.98Sr0.01Na0.01Se1,Pb0.98Sr0.01Na0.01Se1,654,72995,0.0010003,0.00012748,1.6653,0.50951,0.0000136996,0.0006006726
3503,10.1021/ja400069s,105,6(a),286,Pb0.98Sr0.01Na0.01Se1,Pb0.98Sr0.01Na0.01Se1,654.5,72824,0.0010013,0.00012769,1.6635,0.51048,0.0000137317,0.0006019237
3503,10.1021/ja400069s,105,6(a),286,Pb0.98Sr0.01Na0.01Se1,Pb0.98Sr0.01Na0.01Se1,655,72654,0.0010023,0.0001279,1.6616,0.51146,0.0000137639,0.0006032138
3503,10.1021/ja400069s,105,6(a),286,Pb0.98Sr0.01Na0.01Se1,Pb0.98Sr0.01Na0.01Se1,655.5,72483,0.0010033,0.00012812,1.6597,0.51243,0.0000137963,0.0006045068
3503,10.1021/ja400069s,105,6(a),286,Pb0.98Sr0.01Na0.01Se1,Pb0.98Sr0.01Na0.01Se1,656,72313,0.0010043,0.00012833,1.6578,0.51341,0.0000138288,0.0006058029
3503,10.1021/ja400069s,105,6(a),286,Pb0.98Sr0.01Na0.01Se1,Pb0.98Sr0.01Na0.01Se1,656.5,72144,0.0010053,0.00012854,1.656,0.51438,0.0000138612,0.0006070652
3503,10.1021/ja400069s,105,6(a),286,Pb0.98Sr0.01Na0.01Se1,Pb0.98Sr0.01Na0.01Se1,657,71975,0.0010064,0.00012875,1.6541,0.51536,0.0000138937,0.0006084275
3503,10.1021/ja400069s,105,6(a),286,Pb0.98Sr0.01Na0.01Se1,Pb0.98Sr0.01Na0.01Se1,657.5,71806,0.0010074,0.00012896,1.6523,0.51633,0.0000139264,0.0006096956
3503,10.1021/ja400069s,105,6(a),286,Pb0.98Sr0.01Na0.01Se1,Pb0.98Sr0.01Na0.01Se1,658,71637,0.0010084,0.00012917,1.6504,0.51731,0.0000139593,0.0006110034
3503,10.1021/ja400069s,105,6(a),286,Pb0.98Sr0.01Na0.01Se1,Pb0.98Sr0.01Na0.01Se1,658.5,71469,0.0010094,0.00012939,1.6485,0.51828,0.0000139921,0.0006123142
3503,10.1021/ja400069s,105,6(a),286,Pb0.98Sr0.01Na0.01Se1,Pb0.98Sr0.01Na0.01Se1,659,71302,0.0010104,0.0001296,1.6467,0.51926,0.0000140249,0.0006135908
3503,10.1021/ja400069s,105,6(a),286,Pb0.98Sr0.01Na0.01Se1,Pb0.98Sr0.01Na0.01Se1,659.5,71134,0.0010114,0.00012981,1.6449,0.52023,0.000014058,0.0006148702
3503,10.1021/ja400069s,105,6(a),286,Pb0.98Sr0.01Na0.01Se1,Pb0.98Sr0.01Na0.01Se1,660,70967,0.0010124,0.00013002,1.643,0.5212,0.0000140911,0.0006161899
3503,10.1021/ja400069s,105,6(a),286,Pb0.98Sr0.01Na0.01Se1,Pb0.98Sr0.01Na0.01Se1,660.5,70800,0.0010135,0.00013024,1.6412,0.52218,0.0000141243,0.0006175359
3503,10.1021/ja400069s,105,6(a),286,Pb0.98Sr0.01Na0.01Se1,Pb0.98Sr0.01Na0.01Se1,661,70634,0.0010145,0.00013045,1.6393,0.52315,0.0000141575,0.0006188617
3503,10.1021/ja400069s,105,6(a),286,Pb0.98Sr0.01Na0.01Se1,Pb0.98Sr0.01Na0.01Se1,661.5,70468,0.0010155,0.00013066,1.6375,0.52413,0.0000141908,0.0006201527
3503,10.1021/ja400069s,105,6(a),286,Pb0.98Sr0.01Na0.01Se1,Pb0.98Sr0.01Na0.01Se1,662,70302,0.0010165,0.00013087,1.6357,0.5251,0.0000142243,0.0006214465
3503,10.1021/ja400069s,105,6(a),286,Pb0.98Sr0.01Na0.01Se1,Pb0.98Sr0.01Na0.01Se1,662.5,70137,0.0010175,0.00013109,1.6338,0.52608,0.0000142578,0.0006227812
3503,10.1021/ja400069s,105,6(a),286,Pb0.98Sr0.01Na0.01Se1,Pb0.98Sr0.01Na0.01Se1,663,69972,0.0010185,0.0001313,1.632,0.52705,0.0000142914,0.0006240809
3503,10.1021/ja400069s,105,6(a),286,Pb0.98Sr0.01Na0.01Se1,Pb0.98Sr0.01Na0.01Se1,663.5,69808,0.0010196,0.00013151,1.6302,0.52803,0.000014325,0.0006254447
3503,10.1021/ja400069s,105,6(a),286,Pb0.98Sr0.01Na0.01Se1,Pb0.98Sr0.01Na0.01Se1,664,69643,0.0010206,0.00013173,1.6284,0.529,0.0000143589,0.0006267502
3503,10.1021/ja400069s,105,6(a),286,Pb0.98Sr0.01Na0.01Se1,Pb0.98Sr0.01Na0.01Se1,664.5,69479,0.0010216,0.00013194,1.6265,0.52998,0.0000143928,0.0006280971
3503,10.1021/ja400069s,105,6(a),286,Pb0.98Sr0.01Na0.01Se1,Pb0.98Sr0.01Na0.01Se1,665,69316,0.0010226,0.00013215,1.6247,0.53095,0.0000144267,0.0006294085
3503,10.1021/ja400069s,105,6(a),286,Pb0.98Sr0.01Na0.01Se1,Pb0.98Sr0.01Na0.01Se1,665.5,69153,0.0010236,0.00013237,1.6229,0.53193,0.0000144607,0.0006307228
3503,10.1021/ja400069s,105,6(a),286,Pb0.98Sr0.01Na0.01Se1,Pb0.98Sr0.01Na0.01Se1,666,68990,0.0010246,0.00013258,1.6211,0.5329,0.0000144949,0.00063204
3503,10.1021/ja400069s,105,6(a),286,Pb0.98Sr0.01Na0.01Se1,Pb0.98Sr0.01Na0.01Se1,666.5,68827,0.0010256,0.00013279,1.6193,0.53388,0.0000145292,0.0006333601
3503,10.1021/ja400069s,105,6(a),286,Pb0.98Sr0.01Na0.01Se1,Pb0.98Sr0.01Na0.01Se1,667,68665,0.0010267,0.00013301,1.6175,0.53485,0.0000145635,0.000634745
3503,10.1021/ja400069s,105,6(a),286,Pb0.98Sr0.01Na0.01Se1,Pb0.98Sr0.01Na0.01Se1,667.5,68504,0.0010277,0.00013322,1.6157,0.53583,0.0000145977,0.0006360711
3503,10.1021/ja400069s,105,6(a),286,Pb0.98Sr0.01Na0.01Se1,Pb0.98Sr0.01Na0.01Se1,668,68342,0.0010287,0.00013343,1.6139,0.5368,0.0000146323,0.0006374001
3503,10.1021/ja400069s,105,6(a),286,Pb0.98Sr0.01Na0.01Se1,Pb0.98Sr0.01Na0.01Se1,668.5,68181,0.0010297,0.00013365,1.6121,0.53778,0.0000146668,0.0006387321
3503,10.1021/ja400069s,105,6(a),286,Pb0.98Sr0.01Na0.01Se1,Pb0.98Sr0.01Na0.01Se1,669,68020,0.0010307,0.00013386,1.6103,0.53875,0.0000147016,0.0006400671
3503,10.1021/ja400069s,105,6(a),286,Pb0.98Sr0.01Na0.01Se1,Pb0.98Sr0.01Na0.01Se1,669.5,67860,0.0010317,0.00013408,1.6085,0.53973,0.0000147362,0.000641405
3503,10.1021/ja400069s,105,6(a),286,Pb0.98Sr0.01Na0.01Se1,Pb0.98Sr0.01Na0.01Se1,670,67700,0.0010328,0.00013429,1.6068,0.5407,0.000014771,0.0006427682
3503,10.1021/ja400069s,105,6(a),286,Pb0.98Sr0.01Na0.01Se1,Pb0.98Sr0.01Na0.01Se1,670.5,67541,0.0010338,0.0001345,1.605,0.54168,0.0000148058,0.0006441121
3503,10.1021/ja400069s,105,6(a),286,Pb0.98Sr0.01Na0.01Se1,Pb0.98Sr0.01Na0.01Se1,671,67381,0.0010348,0.00013472,1.6032,0.54265,0.000014841,0.0006454591
3503,10.1021/ja400069s,105,6(a),286,Pb0.98Sr0.01Na0.01Se1,Pb0.98Sr0.01Na0.01Se1,671.5,67222,0.0010358,0.00013493,1.6014,0.54363,0.0000148761,0.000646809
3503,10.1021/ja400069s,105,6(a),286,Pb0.98Sr0.01Na0.01Se1,Pb0.98Sr0.01Na0.01Se1,672,67064,0.0010368,0.00013515,1.5996,0.5446,0.0000149111,0.000648162
3503,10.1021/ja400069s,105,6(a),286,Pb0.98Sr0.01Na0.01Se1,Pb0.98Sr0.01Na0.01Se1,672.5,66906,0.0010378,0.00013536,1.5979,0.54558,0.0000149463,0.0006494774
3503,10.1021/ja400069s,105,6(a),286,Pb0.98Sr0.01Na0.01Se1,Pb0.98Sr0.01Na0.01Se1,673,66748,0.0010388,0.00013558,1.5961,0.54655,0.0000149817,0.0006508364
3503,10.1021/ja400069s,105,6(a),286,Pb0.98Sr0.01Na0.01Se1,Pb0.98Sr0.01Na0.01Se1,673.5,66590,0.0010399,0.00013579,1.5943,0.54753,0.0000150173,0.0006522612
3503,10.1021/ja400069s,105,6(a),286,Pb0.98Sr0.01Na0.01Se1,Pb0.98Sr0.01Na0.01Se1,674,66433,0.0010409,0.00013601,1.5926,0.5485,0.0000150528,0.0006535853
3503,10.1021/ja400069s,105,6(a),286,Pb0.98Sr0.01Na0.01Se1,Pb0.98Sr0.01Na0.01Se1,674.5,66277,0.0010419,0.00013622,1.5908,0.54947,0.0000150882,0.0006549535
3503,10.1021/ja400069s,105,6(a),286,Pb0.98Sr0.01Na0.01Se1,Pb0.98Sr0.01Na0.01Se1,675,66120,0.0010429,0.00013644,1.5891,0.55045,0.000015124,0.0006562834
3503,10.1021/ja400069s,105,6(a),286,Pb0.98Sr0.01Na0.01Se1,Pb0.98Sr0.01Na0.01Se1,675.5,65964,0.0010439,0.00013665,1.5873,0.55142,0.0000151598,0.0006576577
3503,10.1021/ja400069s,105,6(a),286,Pb0.98Sr0.01Na0.01Se1,Pb0.98Sr0.01Na0.01Se1,676,65808,0.0010449,0.00013687,1.5856,0.5524,0.0000151957,0.0006589934
3503,10.1021/ja400069s,105,6(a),286,Pb0.98Sr0.01Na0.01Se1,Pb0.98Sr0.01Na0.01Se1,676.5,65653,0.001046,0.00013708,1.5838,0.55337,0.0000152316,0.0006604369
3503,10.1021/ja400069s,105,6(a),286,Pb0.98Sr0.01Na0.01Se1,Pb0.98Sr0.01Na0.01Se1,677,65498,0.001047,0.0001373,1.5821,0.55435,0.0000152676,0.0006617786
3503,10.1021/ja400069s,105,6(a),286,Pb0.98Sr0.01Na0.01Se1,Pb0.98Sr0.01Na0.01Se1,677.5,65344,0.001048,0.00013752,1.5804,0.55532,0.0000153036,0.0006631233
3503,10.1021/ja400069s,105,6(a),286,Pb0.98Sr0.01Na0.01Se1,Pb0.98Sr0.01Na0.01Se1,678,65189,0.001049,0.00013773,1.5786,0.5563,0.00001534,0.0006645129
3503,10.1021/ja400069s,105,6(a),286,Pb0.98Sr0.01Na0.01Se1,Pb0.98Sr0.01Na0.01Se1,678.5,65035,0.00105,0.00013795,1.5769,0.55727,0.0000153763,0.0006658634
3503,10.1021/ja400069s,105,6(a),286,Pb0.98Sr0.01Na0.01Se1,Pb0.98Sr0.01Na0.01Se1,679,64882,0.001051,0.00013816,1.5752,0.55825,0.0000154126,0.0006672169
3503,10.1021/ja400069s,105,6(a),286,Pb0.98Sr0.01Na0.01Se1,Pb0.98Sr0.01Na0.01Se1,679.5,64729,0.001052,0.00013838,1.5734,0.55922,0.000015449,0.0006686157
3503,10.1021/ja400069s,105,6(a),286,Pb0.98Sr0.01Na0.01Se1,Pb0.98Sr0.01Na0.01Se1,680,64576,0.0010531,0.0001386,1.5717,0.5602,0.0000154856,0.0006700388
3503,10.1021/ja400069s,105,6(a),286,Pb0.98Sr0.01Na0.01Se1,Pb0.98Sr0.01Na0.01Se1,680.5,64424,0.0010541,0.00013881,1.57,0.56117,0.0000155222,0.0006714013
3503,10.1021/ja400069s,105,6(a),286,Pb0.98Sr0.01Na0.01Se1,Pb0.98Sr0.01Na0.01Se1,681,64271,0.0010551,0.00013903,1.5683,0.56215,0.0000155591,0.0006727667
3503,10.1021/ja400069s,105,6(a),286,Pb0.98Sr0.01Na0.01Se1,Pb0.98Sr0.01Na0.01Se1,681.5,64120,0.0010561,0.00013924,1.5665,0.56312,0.0000155958,0.0006741781
3503,10.1021/ja400069s,105,6(a),286,Pb0.98Sr0.01Na0.01Se1,Pb0.98Sr0.01Na0.01Se1,682,63968,0.0010571,0.00013946,1.5648,0.5641,0.0000156328,0.0006755496
3503,10.1021/ja400069s,105,6(a),286,Pb0.98Sr0.01Na0.01Se1,Pb0.98Sr0.01Na0.01Se1,682.5,63817,0.0010581,0.00013968,1.5631,0.56507,0.0000156698,0.0006769241
3503,10.1021/ja400069s,105,6(a),286,Pb0.98Sr0.01Na0.01Se1,Pb0.98Sr0.01Na0.01Se1,683,63667,0.0010592,0.00013989,1.5614,0.56605,0.0000157067,0.0006783656
3503,10.1021/ja400069s,105,6(a),286,Pb0.98Sr0.01Na0.01Se1,Pb0.98Sr0.01Na0.01Se1,683.5,63517,0.0010602,0.00014011,1.5597,0.56702,0.0000157438,0.0006797461
3503,10.1021/ja400069s,105,6(a),286,Pb0.98Sr0.01Na0.01Se1,Pb0.98Sr0.01Na0.01Se1,684,63367,0.0010612,0.00014033,1.558,0.568,0.0000157811,0.0006811297
3503,10.1021/ja400069s,105,6(a),286,Pb0.98Sr0.01Na0.01Se1,Pb0.98Sr0.01Na0.01Se1,684.5,63217,0.0010622,0.00014054,1.5563,0.56897,0.0000158185,0.0006825162
3503,10.1021/ja400069s,105,6(a),286,Pb0.98Sr0.01Na0.01Se1,Pb0.98Sr0.01Na0.01Se1,685,63068,0.0010632,0.00014076,1.5546,0.56995,0.0000158559,0.0006839058
3503,10.1021/ja400069s,105,6(a),286,Pb0.98Sr0.01Na0.01Se1,Pb0.98Sr0.01Na0.01Se1,685.5,62919,0.0010642,0.00014098,1.5529,0.57092,0.0000158935,0.0006852985
3503,10.1021/ja400069s,105,6(a),286,Pb0.98Sr0.01Na0.01Se1,Pb0.98Sr0.01Na0.01Se1,686,62771,0.0010652,0.0001412,1.5512,0.5719,0.0000159309,0.0006866942
3503,10.1021/ja400069s,105,6(a),286,Pb0.98Sr0.01Na0.01Se1,Pb0.98Sr0.01Na0.01Se1,686.5,62623,0.0010663,0.00014141,1.5496,0.57287,0.0000159686,0.0006881131
3503,10.1021/ja400069s,105,6(a),286,Pb0.98Sr0.01Na0.01Se1,Pb0.98Sr0.01Na0.01Se1,687,62475,0.0010673,0.00014163,1.5479,0.57385,0.0000160064,0.0006895148
3503,10.1021/ja400069s,105,6(a),286,Pb0.98Sr0.01Na0.01Se1,Pb0.98Sr0.01Na0.01Se1,687.5,62327,0.0010683,0.00014185,1.5462,0.57482,0.0000160444,0.0006909197
3503,10.1021/ja400069s,105,6(a),286,Pb0.98Sr0.01Na0.01Se1,Pb0.98Sr0.01Na0.01Se1,688,62180,0.0010693,0.00014206,1.5445,0.5758,0.0000160823,0.0006923276
3503,10.1021/ja400069s,105,6(a),286,Pb0.98Sr0.01Na0.01Se1,Pb0.98Sr0.01Na0.01Se1,688.5,62034,0.0010703,0.00014228,1.5429,0.57677,0.0000161202,0.0006936937
3503,10.1021/ja400069s,105,6(a),286,Pb0.98Sr0.01Na0.01Se1,Pb0.98Sr0.01Na0.01Se1,689,61888,0.0010713,0.0001425,1.5412,0.57775,0.0000161582,0.0006951077
3503,10.1021/ja400069s,105,6(a),286,Pb0.98Sr0.01Na0.01Se1,Pb0.98Sr0.01Na0.01Se1,689.5,61742,0.0010724,0.00014272,1.5395,0.57872,0.0000161964,0.0006965898
3503,10.1021/ja400069s,105,6(a),286,Pb0.98Sr0.01Na0.01Se1,Pb0.98Sr0.01Na0.01Se1,690,61596,0.0010734,0.00014294,1.5379,0.57969,0.0000162348,0.0006979648
3503,10.1021/ja400069s,105,6(a),286,Pb0.98Sr0.01Na0.01Se1,Pb0.98Sr0.01Na0.01Se1,690.5,61451,0.0010744,0.00014315,1.5362,0.58067,0.0000162731,0.0006993881
3503,10.1021/ja400069s,105,6(a),286,Pb0.98Sr0.01Na0.01Se1,Pb0.98Sr0.01Na0.01Se1,691,61306,0.0010754,0.00014337,1.5345,0.58164,0.0000163116,0.0007008146
3503,10.1021/ja400069s,105,6(a),286,Pb0.98Sr0.01Na0.01Se1,Pb0.98Sr0.01Na0.01Se1,691.5,61162,0.0010764,0.00014359,1.5329,0.58262,0.00001635,0.0007021984
3503,10.1021/ja400069s,105,6(a),286,Pb0.98Sr0.01Na0.01Se1,Pb0.98Sr0.01Na0.01Se1,692,61018,0.0010774,0.00014381,1.5312,0.58359,0.0000163886,0.0007036311
3503,10.1021/ja400069s,105,6(a),286,Pb0.98Sr0.01Na0.01Se1,Pb0.98Sr0.01Na0.01Se1,692.5,60874,0.0010784,0.00014403,1.5296,0.58457,0.0000164274,0.0007050209
3503,10.1021/ja400069s,105,6(a),286,Pb0.98Sr0.01Na0.01Se1,Pb0.98Sr0.01Na0.01Se1,693,60731,0.0010795,0.00014424,1.5279,0.58554,0.0000164661,0.0007065253
3503,10.1021/ja400069s,105,6(a),286,Pb0.98Sr0.01Na0.01Se1,Pb0.98Sr0.01Na0.01Se1,693.5,60588,0.0010805,0.00014446,1.5263,0.58652,0.0000165049,0.0007079211
3503,10.1021/ja400069s,105,6(a),286,Pb0.98Sr0.01Na0.01Se1,Pb0.98Sr0.01Na0.01Se1,694,60445,0.0010815,0.00014468,1.5247,0.58749,0.000016544,0.0007093199
3503,10.1021/ja400069s,105,6(a),286,Pb0.98Sr0.01Na0.01Se1,Pb0.98Sr0.01Na0.01Se1,694.5,60303,0.0010825,0.0001449,1.523,0.58847,0.0000165829,0.0007107682
3503,10.1021/ja400069s,105,6(a),286,Pb0.98Sr0.01Na0.01Se1,Pb0.98Sr0.01Na0.01Se1,695,60161,0.0010835,0.00014512,1.5214,0.58944,0.0000166221,0.000712173
3503,10.1021/ja400069s,105,6(a),286,Pb0.98Sr0.01Na0.01Se1,Pb0.98Sr0.01Na0.01Se1,695.5,60020,0.0010845,0.00014534,1.5198,0.59042,0.0000166611,0.0007135807
3503,10.1021/ja400069s,105,6(a),286,Pb0.98Sr0.01Na0.01Se1,Pb0.98Sr0.01Na0.01Se1,696,59879,0.0010856,0.00014556,1.5181,0.59139,0.0000167003,0.0007151044
3503,10.1021/ja400069s,105,6(a),286,Pb0.98Sr0.01Na0.01Se1,Pb0.98Sr0.01Na0.01Se1,696.5,59738,0.0010866,0.00014577,1.5165,0.59237,0.0000167398,0.0007165183
3503,10.1021/ja400069s,105,6(a),286,Pb0.98Sr0.01Na0.01Se1,Pb0.98Sr0.01Na0.01Se1,697,59597,0.0010876,0.00014599,1.5149,0.59334,0.0000167794,0.0007179352
3503,10.1021/ja400069s,105,6(a),286,Pb0.98Sr0.01Na0.01Se1,Pb0.98Sr0.01Na0.01Se1,697.5,59457,0.0010886,0.00014621,1.5133,0.59432,0.0000168189,0.0007193551
3503,10.1021/ja400069s,105,6(a),286,Pb0.98Sr0.01Na0.01Se1,Pb0.98Sr0.01Na0.01Se1,698,59318,0.0010896,0.00014643,1.5116,0.59529,0.0000168583,0.0007208256
3503,10.1021/ja400069s,105,6(a),286,Pb0.98Sr0.01Na0.01Se1,Pb0.98Sr0.01Na0.01Se1,698.5,59179,0.0010906,0.00014665,1.51,0.59627,0.0000168979,0.0007222517
3503,10.1021/ja400069s,105,6(a),286,Pb0.98Sr0.01Na0.01Se1,Pb0.98Sr0.01Na0.01Se1,699,59040,0.0010916,0.00014687,1.5084,0.59724,0.0000169377,0.0007236807
3503,10.1021/ja400069s,105,6(a),286,Pb0.98Sr0.01Na0.01Se1,Pb0.98Sr0.01Na0.01Se1,699.5,58901,0.0010927,0.00014709,1.5068,0.59822,0.0000169776,0.0007251792
3503,10.1021/ja400069s,105,6(a),286,Pb0.98Sr0.01Na0.01Se1,Pb0.98Sr0.01Na0.01Se1,700,58763,0.0010937,0.00014731,1.5052,0.59919,0.0000170175,0.0007266144
3503,10.1021/ja400069s,105,6(a),286,Pb0.98Sr0.01Na0.01Se1,Pb0.98Sr0.01Na0.01Se1,700.5,58625,0.0010947,0.00014753,1.5036,0.60017,0.0000170576,0.0007280527
3503,10.1021/ja400069s,105,6(a),286,Pb0.98Sr0.01Na0.01Se1,Pb0.98Sr0.01Na0.01Se1,701,58488,0.0010957,0.00014775,1.502,0.60114,0.0000170975,0.000729494
3503,10.1021/ja400069s,105,6(a),286,Pb0.98Sr0.01Na0.01Se1,Pb0.98Sr0.01Na0.01Se1,701.5,58351,0.0010967,0.00014797,1.5004,0.60212,0.0000171377,0.0007309384
3503,10.1021/ja400069s,105,6(a),286,Pb0.98Sr0.01Na0.01Se1,Pb0.98Sr0.01Na0.01Se1,702,58214,0.0010977,0.00014819,1.4988,0.60309,0.000017178,0.0007323859
3503,10.1021/ja400069s,105,6(a),286,Pb0.98Sr0.01Na0.01Se1,Pb0.98Sr0.01Na0.01Se1,702.5,58078,0.0010988,0.00014841,1.4972,0.60407,0.0000172182,0.0007339033
3503,10.1021/ja400069s,105,6(a),286,Pb0.98Sr0.01Na0.01Se1,Pb0.98Sr0.01Na0.01Se1,703,57942,0.0010998,0.00014863,1.4957,0.60504,0.0000172586,0.0007353079
3503,10.1021/ja400069s,105,6(a),286,Pb0.98Sr0.01Na0.01Se1,Pb0.98Sr0.01Na0.01Se1,703.5,57807,0.0011008,0.00014885,1.4941,0.60602,0.0000172989,0.0007367646
3503,10.1021/ja400069s,105,6(a),286,Pb0.98Sr0.01Na0.01Se1,Pb0.98Sr0.01Na0.01Se1,704,57671,0.0011018,0.00014907,1.4925,0.60699,0.0000173397,0.0007382245
3503,10.1021/ja400069s,105,6(a),286,Pb0.98Sr0.01Na0.01Se1,Pb0.98Sr0.01Na0.01Se1,704.5,57537,0.0011028,0.00014929,1.4909,0.60796,0.0000173801,0.0007396874
3503,10.1021/ja400069s,105,6(a),286,Pb0.98Sr0.01Na0.01Se1,Pb0.98Sr0.01Na0.01Se1,705,57402,0.0011038,0.00014951,1.4893,0.60894,0.000017421,0.0007411536
3503,10.1021/ja400069s,105,6(a),286,Pb0.98Sr0.01Na0.01Se1,Pb0.98Sr0.01Na0.01Se1,705.5,57268,0.0011048,0.00014973,1.4878,0.60991,0.0000174618,0.0007425729
3503,10.1021/ja400069s,105,6(a),286,Pb0.98Sr0.01Na0.01Se1,Pb0.98Sr0.01Na0.01Se1,706,57135,0.0011059,0.00014995,1.4862,0.61089,0.0000175024,0.0007441125
3503,10.1021/ja400069s,105,6(a),286,Pb0.98Sr0.01Na0.01Se1,Pb0.98Sr0.01Na0.01Se1,706.5,57001,0.0011069,0.00015017,1.4846,0.61186,0.0000175436,0.000745588
3503,10.1021/ja400069s,105,6(a),286,Pb0.98Sr0.01Na0.01Se1,Pb0.98Sr0.01Na0.01Se1,707,56869,0.0011079,0.00015039,1.4831,0.61284,0.0000175843,0.0007470164
3503,10.1021/ja400069s,105,6(a),286,Pb0.98Sr0.01Na0.01Se1,Pb0.98Sr0.01Na0.01Se1,707.5,56736,0.0011089,0.00015061,1.4815,0.61381,0.0000176255,0.0007484981
3503,10.1021/ja400069s,105,6(a),286,Pb0.98Sr0.01Na0.01Se1,Pb0.98Sr0.01Na0.01Se1,708,56604,0.0011099,0.00015083,1.48,0.61479,0.0000176666,0.0007499324
3503,10.1021/ja400069s,105,6(a),286,Pb0.98Sr0.01Na0.01Se1,Pb0.98Sr0.01Na0.01Se1,708.5,56472,0.0011109,0.00015105,1.4784,0.61576,0.0000177079,0.0007514205
3503,10.1021/ja400069s,105,6(a),286,Pb0.98Sr0.01Na0.01Se1,Pb0.98Sr0.01Na0.01Se1,709,56341,0.001112,0.00015127,1.4769,0.61674,0.0000177491,0.0007529284
3503,10.1021/ja400069s,105,6(a),286,Pb0.98Sr0.01Na0.01Se1,Pb0.98Sr0.01Na0.01Se1,709.5,56210,0.001113,0.00015149,1.4753,0.61771,0.0000177904,0.0007544228
3503,10.1021/ja400069s,105,6(a),286,Pb0.98Sr0.01Na0.01Se1,Pb0.98Sr0.01Na0.01Se1,710,56079,0.001114,0.00015171,1.4738,0.61869,0.000017832,0.0007558692
3503,10.1021/ja400069s,105,6(a),286,Pb0.98Sr0.01Na0.01Se1,Pb0.98Sr0.01Na0.01Se1,710.5,55949,0.001115,0.00015193,1.4722,0.61966,0.0000178734,0.0007573699
3503,10.1021/ja400069s,105,6(a),286,Pb0.98Sr0.01Na0.01Se1,Pb0.98Sr0.01Na0.01Se1,711,55819,0.001116,0.00015215,1.4707,0.62064,0.000017915,0.0007588223
3503,10.1021/ja400069s,105,6(a),286,Pb0.98Sr0.01Na0.01Se1,Pb0.98Sr0.01Na0.01Se1,711.5,55690,0.001117,0.00015238,1.4692,0.62161,0.0000179565,0.0007602777
3503,10.1021/ja400069s,105,6(a),286,Pb0.98Sr0.01Na0.01Se1,Pb0.98Sr0.01Na0.01Se1,712,55561,0.001118,0.0001526,1.4676,0.62259,0.0000179982,0.000761788
3503,10.1021/ja400069s,105,6(a),286,Pb0.98Sr0.01Na0.01Se1,Pb0.98Sr0.01Na0.01Se1,712.5,55432,0.0011191,0.00015282,1.4661,0.62356,0.0000180401,0.0007633176
3503,10.1021/ja400069s,105,6(a),286,Pb0.98Sr0.01Na0.01Se1,Pb0.98Sr0.01Na0.01Se1,713,55304,0.0011201,0.00015304,1.4646,0.62454,0.0000180819,0.0007647822
3503,10.1021/ja400069s,105,6(a),286,Pb0.98Sr0.01Na0.01Se1,Pb0.98Sr0.01Na0.01Se1,713.5,55176,0.0011211,0.00015326,1.4631,0.62551,0.0000181238,0.0007662497
3503,10.1021/ja400069s,105,6(a),286,Pb0.98Sr0.01Na0.01Se1,Pb0.98Sr0.01Na0.01Se1,714,55048,0.0011221,0.00015348,1.4616,0.62649,0.000018166,0.0007677203
3503,10.1021/ja400069s,105,6(a),286,Pb0.98Sr0.01Na0.01Se1,Pb0.98Sr0.01Na0.01Se1,714.5,54921,0.0011231,0.0001537,1.46,0.62746,0.000018208,0.0007692466
3503,10.1021/ja400069s,105,6(a),286,Pb0.98Sr0.01Na0.01Se1,Pb0.98Sr0.01Na0.01Se1,715,54795,0.0011241,0.00015393,1.4585,0.62844,0.0000182498,0.0007707233
3503,10.1021/ja400069s,105,6(a),286,Pb0.98Sr0.01Na0.01Se1,Pb0.98Sr0.01Na0.01Se1,715.5,54668,0.0011251,0.00015415,1.457,0.62941,0.0000182922,0.0007722032
3503,10.1021/ja400069s,105,6(a),286,Pb0.98Sr0.01Na0.01Se1,Pb0.98Sr0.01Na0.01Se1,716,54542,0.0011262,0.00015437,1.4555,0.63039,0.0000183345,0.0007737547
3503,10.1021/ja400069s,105,6(a),286,Pb0.98Sr0.01Na0.01Se1,Pb0.98Sr0.01Na0.01Se1,716.5,54417,0.0011272,0.00015459,1.454,0.63136,0.0000183766,0.0007752407
3503,10.1021/ja400069s,105,6(a),286,Pb0.98Sr0.01Na0.01Se1,Pb0.98Sr0.01Na0.01Se1,717,54291,0.0011282,0.00015481,1.4525,0.63234,0.0000184193,0.0007767298
3503,10.1021/ja400069s,105,6(a),286,Pb0.98Sr0.01Na0.01Se1,Pb0.98Sr0.01Na0.01Se1,717.5,54167,0.0011292,0.00015503,1.451,0.63331,0.0000184614,0.0007782219
3503,10.1021/ja400069s,105,6(a),286,Pb0.98Sr0.01Na0.01Se1,Pb0.98Sr0.01Na0.01Se1,718,54042,0.0011302,0.00015526,1.4495,0.63429,0.0000185041,0.0007797171
3503,10.1021/ja400069s,105,6(a),286,Pb0.98Sr0.01Na0.01Se1,Pb0.98Sr0.01Na0.01Se1,718.5,53918,0.0011312,0.00015548,1.448,0.63526,0.0000185467,0.0007812155
3503,10.1021/ja400069s,105,6(a),286,Pb0.98Sr0.01Na0.01Se1,Pb0.98Sr0.01Na0.01Se1,719,53795,0.0011323,0.0001557,1.4465,0.63624,0.0000185891,0.000782786
3503,10.1021/ja400069s,105,6(a),286,Pb0.98Sr0.01Na0.01Se1,Pb0.98Sr0.01Na0.01Se1,719.5,53671,0.0011333,0.00015592,1.445,0.63721,0.000018632,0.0007842907
3503,10.1021/ja400069s,105,6(a),286,Pb0.98Sr0.01Na0.01Se1,Pb0.98Sr0.01Na0.01Se1,720,53548,0.0011343,0.00015615,1.4436,0.63818,0.0000186748,0.000785744
3503,10.1021/ja400069s,105,6(a),286,Pb0.98Sr0.01Na0.01Se1,Pb0.98Sr0.01Na0.01Se1,720.5,53426,0.0011353,0.00015637,1.4421,0.63916,0.0000187175,0.0007872547
3503,10.1021/ja400069s,105,6(a),286,Pb0.98Sr0.01Na0.01Se1,Pb0.98Sr0.01Na0.01Se1,721,53304,0.0011363,0.00015659,1.4406,0.64013,0.0000187603,0.0007887686
3503,10.1021/ja400069s,105,6(a),286,Pb0.98Sr0.01Na0.01Se1,Pb0.98Sr0.01Na0.01Se1,721.5,53182,0.0011373,0.00015681,1.4391,0.64111,0.0000188034,0.0007902856
3503,10.1021/ja400069s,105,6(a),286,Pb0.98Sr0.01Na0.01Se1,Pb0.98Sr0.01Na0.01Se1,722,53061,0.0011383,0.00015704,1.4377,0.64208,0.0000188462,0.0007917507
3503,10.1021/ja400069s,105,6(a),286,Pb0.98Sr0.01Na0.01Se1,Pb0.98Sr0.01Na0.01Se1,722.5,52940,0.0011394,0.00015726,1.4362,0.64306,0.0000188893,0.0007933435
3503,10.1021/ja400069s,105,6(a),286,Pb0.98Sr0.01Na0.01Se1,Pb0.98Sr0.01Na0.01Se1,723,52820,0.0011404,0.00015748,1.4347,0.64403,0.0000189322,0.00079487
3503,10.1021/ja400069s,105,6(a),286,Pb0.98Sr0.01Na0.01Se1,Pb0.98Sr0.01Na0.01Se1,723.5,52699,0.0011414,0.0001577,1.4333,0.64501,0.0000189757,0.0007963441
3503,10.1021/ja400069s,105,6(a),286,Pb0.98Sr0.01Na0.01Se1,Pb0.98Sr0.01Na0.01Se1,724,52580,0.0011424,0.00015793,1.4318,0.64598,0.0000190186,0.0007978768
3503,10.1021/ja400069s,105,6(a),286,Pb0.98Sr0.01Na0.01Se1,Pb0.98Sr0.01Na0.01Se1,724.5,52460,0.0011434,0.00015815,1.4304,0.64696,0.0000190621,0.0007993568
3503,10.1021/ja400069s,105,6(a),286,Pb0.98Sr0.01Na0.01Se1,Pb0.98Sr0.01Na0.01Se1,725,52342,0.0011444,0.00015837,1.4289,0.64793,0.0000191051,0.0008008958
3503,10.1021/ja400069s,105,6(a),286,Pb0.98Sr0.01Na0.01Se1,Pb0.98Sr0.01Na0.01Se1,725.5,52223,0.0011455,0.0001586,1.4275,0.64891,0.0000191487,0.0008024518
3503,10.1021/ja400069s,105,6(a),286,Pb0.98Sr0.01Na0.01Se1,Pb0.98Sr0.01Na0.01Se1,726,52105,0.0011465,0.00015882,1.426,0.64988,0.000019192,0.0008039972
3503,10.1021/ja400069s,105,6(a),286,Pb0.98Sr0.01Na0.01Se1,Pb0.98Sr0.01Na0.01Se1,726.5,51987,0.0011475,0.00015904,1.4246,0.65086,0.0000192356,0.0008054893
3503,10.1021/ja400069s,105,6(a),286,Pb0.98Sr0.01Na0.01Se1,Pb0.98Sr0.01Na0.01Se1,727,51870,0.0011485,0.00015927,1.4231,0.65183,0.000019279,0.000807041
3503,10.1021/ja400069s,105,6(a),286,Pb0.98Sr0.01Na0.01Se1,Pb0.98Sr0.01Na0.01Se1,727.5,51753,0.0011495,0.00015949,1.4217,0.65281,0.0000193226,0.0008085391
3503,10.1021/ja400069s,105,6(a),286,Pb0.98Sr0.01Na0.01Se1,Pb0.98Sr0.01Na0.01Se1,728,51636,0.0011505,0.00015971,1.4203,0.65378,0.0000193663,0.0008100401
3503,10.1021/ja400069s,105,6(a),286,Pb0.98Sr0.01Na0.01Se1,Pb0.98Sr0.01Na0.01Se1,728.5,51520,0.0011515,0.00015994,1.4188,0.65476,0.0000194099,0.0008116014
3503,10.1021/ja400069s,105,6(a),286,Pb0.98Sr0.01Na0.01Se1,Pb0.98Sr0.01Na0.01Se1,729,51405,0.0011526,0.00016016,1.4174,0.65573,0.0000194534,0.0008131791
3503,10.1021/ja400069s,105,6(a),286,Pb0.98Sr0.01Na0.01Se1,Pb0.98Sr0.01Na0.01Se1,729.5,51289,0.0011536,0.00016038,1.416,0.65671,0.0000194974,0.0008146893
3503,10.1021/ja400069s,105,6(a),286,Pb0.98Sr0.01Na0.01Se1,Pb0.98Sr0.01Na0.01Se1,730,51174,0.0011546,0.00016061,1.4146,0.65768,0.0000195412,0.0008162025
3503,10.1021/ja400069s,105,6(a),286,Pb0.98Sr0.01Na0.01Se1,Pb0.98Sr0.01Na0.01Se1,730.5,51060,0.0011556,0.00016083,1.4131,0.65866,0.0000195848,0.0008177765
3503,10.1021/ja400069s,105,6(a),286,Pb0.98Sr0.01Na0.01Se1,Pb0.98Sr0.01Na0.01Se1,731,50946,0.0011566,0.00016105,1.4117,0.65963,0.0000196286,0.0008192959
3503,10.1021/ja400069s,105,6(a),286,Pb0.98Sr0.01Na0.01Se1,Pb0.98Sr0.01Na0.01Se1,731.5,50832,0.0011576,0.00016128,1.4103,0.66061,0.0000196726,0.0008208183
3503,10.1021/ja400069s,105,6(a),286,Pb0.98Sr0.01Na0.01Se1,Pb0.98Sr0.01Na0.01Se1,732,50719,0.0011587,0.0001615,1.4089,0.66158,0.0000197165,0.0008224146
3503,10.1021/ja400069s,105,6(a),286,Pb0.98Sr0.01Na0.01Se1,Pb0.98Sr0.01Na0.01Se1,732.5,50606,0.0011597,0.00016173,1.4075,0.66256,0.0000197605,0.0008239432
3503,10.1021/ja400069s,105,6(a),286,Pb0.98Sr0.01Na0.01Se1,Pb0.98Sr0.01Na0.01Se1,733,50493,0.0011607,0.00016195,1.4061,0.66353,0.0000198047,0.0008254747
3503,10.1021/ja400069s,105,6(a),286,Pb0.98Sr0.01Na0.01Se1,Pb0.98Sr0.01Na0.01Se1,733.5,50381,0.0011617,0.00016218,1.4047,0.66451,0.0000198488,0.0008270093
3503,10.1021/ja400069s,105,6(a),286,Pb0.98Sr0.01Na0.01Se1,Pb0.98Sr0.01Na0.01Se1,734,50270,0.0011627,0.0001624,1.4033,0.66548,0.0000198926,0.000828547
3503,10.1021/ja400069s,105,6(a),286,Pb0.98Sr0.01Na0.01Se1,Pb0.98Sr0.01Na0.01Se1,734.5,50158,0.0011637,0.00016262,1.4019,0.66645,0.000019937,0.0008300877
3503,10.1021/ja400069s,105,6(a),286,Pb0.98Sr0.01Na0.01Se1,Pb0.98Sr0.01Na0.01Se1,735,50048,0.0011647,0.00016285,1.4005,0.66743,0.0000199808,0.0008316316
3503,10.1021/ja400069s,105,6(a),286,Pb0.98Sr0.01Na0.01Se1,Pb0.98Sr0.01Na0.01Se1,735.5,49937,0.0011658,0.00016307,1.3991,0.6684,0.0000200252,0.0008332499
3503,10.1021/ja400069s,105,6(a),286,Pb0.98Sr0.01Na0.01Se1,Pb0.98Sr0.01Na0.01Se1,736,49827,0.0011668,0.0001633,1.3977,0.66938,0.0000200694,0.0008348
3503,10.1021/ja400069s,105,6(a),286,Pb0.98Sr0.01Na0.01Se1,Pb0.98Sr0.01Na0.01Se1,736.5,49718,0.0011678,0.00016352,1.3964,0.67035,0.0000201134,0.0008362933
3503,10.1021/ja400069s,105,6(a),286,Pb0.98Sr0.01Na0.01Se1,Pb0.98Sr0.01Na0.01Se1,737,49608,0.0011688,0.00016375,1.395,0.67133,0.000020158,0.0008378495
3503,10.1021/ja400069s,105,6(a),286,Pb0.98Sr0.01Na0.01Se1,Pb0.98Sr0.01Na0.01Se1,737.5,49500,0.0011698,0.00016397,1.3936,0.6723,0.000020202,0.0008394087
3503,10.1021/ja400069s,105,6(a),286,Pb0.98Sr0.01Na0.01Se1,Pb0.98Sr0.01Na0.01Se1,738,49391,0.0011708,0.0001642,1.3922,0.67328,0.0000202466,0.0008409711
3503,10.1021/ja400069s,105,6(a),286,Pb0.98Sr0.01Na0.01Se1,Pb0.98Sr0.01Na0.01Se1,738.5,49283,0.0011719,0.00016442,1.3909,0.67425,0.000020291,0.000842548
3503,10.1021/ja400069s,105,6(a),286,Pb0.98Sr0.01Na0.01Se1,Pb0.98Sr0.01Na0.01Se1,739,49176,0.0011729,0.00016465,1.3895,0.67523,0.0000203351,0.0008441166
3503,10.1021/ja400069s,105,6(a),286,Pb0.98Sr0.01Na0.01Se1,Pb0.98Sr0.01Na0.01Se1,739.5,49069,0.0011739,0.00016487,1.3881,0.6762,0.0000203795,0.0008456884
3503,10.1021/ja400069s,105,6(a),286,Pb0.98Sr0.01Na0.01Se1,Pb0.98Sr0.01Na0.01Se1,740,48962,0.0011749,0.0001651,1.3868,0.67718,0.000020424,0.0008472022
3503,10.1021/ja400069s,105,6(a),286,Pb0.98Sr0.01Na0.01Se1,Pb0.98Sr0.01Na0.01Se1,740.5,48856,0.0011759,0.00016532,1.3854,0.67815,0.0000204683,0.0008487801
3503,10.1021/ja400069s,105,6(a),286,Pb0.98Sr0.01Na0.01Se1,Pb0.98Sr0.01Na0.01Se1,741,48750,0.0011769,0.00016555,1.3841,0.67913,0.0000205128,0.0008502998
3503,10.1021/ja400069s,105,6(a),286,Pb0.98Sr0.01Na0.01Se1,Pb0.98Sr0.01Na0.01Se1,741.5,48644,0.0011779,0.00016577,1.3827,0.6801,0.0000205575,0.000851884
3503,10.1021/ja400069s,105,6(a),286,Pb0.98Sr0.01Na0.01Se1,Pb0.98Sr0.01Na0.01Se1,742,48539,0.001179,0.000166,1.3814,0.68108,0.000020602,0.000853482
3503,10.1021/ja400069s,105,6(a),286,Pb0.98Sr0.01Na0.01Se1,Pb0.98Sr0.01Na0.01Se1,742.5,48435,0.00118,0.00016622,1.38,0.68205,0.0000206462,0.0008550725
3503,10.1021/ja400069s,105,6(a),286,Pb0.98Sr0.01Na0.01Se1,Pb0.98Sr0.01Na0.01Se1,743,48330,0.001181,0.00016645,1.3787,0.68303,0.0000206911,0.000856604
3503,10.1021/ja400069s,105,6(a),286,Pb0.98Sr0.01Na0.01Se1,Pb0.98Sr0.01Na0.01Se1,743.5,48227,0.001182,0.00016667,1.3773,0.684,0.0000207353,0.0008582008
3503,10.1021/ja400069s,105,6(a),286,Pb0.98Sr0.01Na0.01Se1,Pb0.98Sr0.01Na0.01Se1,744,48123,0.001183,0.0001669,1.376,0.68498,0.0000207801,0.0008597384
3503,10.1021/ja400069s,105,6(a),286,Pb0.98Sr0.01Na0.01Se1,Pb0.98Sr0.01Na0.01Se1,744.5,48020,0.001184,0.00016713,1.3747,0.68595,0.0000208247,0.0008612788
3503,10.1021/ja400069s,105,6(a),286,Pb0.98Sr0.01Na0.01Se1,Pb0.98Sr0.01Na0.01Se1,745,47918,0.0011851,0.00016735,1.3733,0.68693,0.000020869,0.0008629578
3503,10.1021/ja400069s,105,6(a),286,Pb0.98Sr0.01Na0.01Se1,Pb0.98Sr0.01Na0.01Se1,745.5,47816,0.0011861,0.00016758,1.372,0.6879,0.0000209135,0.0008645044
3503,10.1021/ja400069s,105,6(a),286,Pb0.98Sr0.01Na0.01Se1,Pb0.98Sr0.01Na0.01Se1,746,47714,0.0011871,0.0001678,1.3707,0.68888,0.0000209582,0.0008660538
3503,10.1021/ja400069s,105,6(a),286,Pb0.98Sr0.01Na0.01Se1,Pb0.98Sr0.01Na0.01Se1,746.5,47613,0.0011881,0.00016803,1.3694,0.68985,0.0000210027,0.0008676063
3503,10.1021/ja400069s,105,6(a),286,Pb0.98Sr0.01Na0.01Se1,Pb0.98Sr0.01Na0.01Se1,747,47512,0.0011891,0.00016826,1.368,0.69083,0.0000210473,0.0008692251
3503,10.1021/ja400069s,105,6(a),286,Pb0.98Sr0.01Na0.01Se1,Pb0.98Sr0.01Na0.01Se1,747.5,47412,0.0011901,0.00016848,1.3667,0.6918,0.0000210917,0.0008707836
3503,10.1021/ja400069s,105,6(a),286,Pb0.98Sr0.01Na0.01Se1,Pb0.98Sr0.01Na0.01Se1,748,47312,0.0011911,0.00016871,1.3654,0.69278,0.0000211363,0.0008723451
3503,10.1021/ja400069s,105,6(a),286,Pb0.98Sr0.01Na0.01Se1,Pb0.98Sr0.01Na0.01Se1,748.5,47212,0.0011922,0.00016893,1.3641,0.69375,0.0000211811,0.0008739828
3503,10.1021/ja400069s,105,6(a),286,Pb0.98Sr0.01Na0.01Se1,Pb0.98Sr0.01Na0.01Se1,749,47113,0.0011932,0.00016916,1.3628,0.69473,0.0000212256,0.0008755503
3503,10.1021/ja400069s,105,6(a),286,Pb0.98Sr0.01Na0.01Se1,Pb0.98Sr0.01Na0.01Se1,749.5,47015,0.0011942,0.00016939,1.3615,0.6957,0.0000212698,0.0008771208
3503,10.1021/ja400069s,105,6(a),286,Pb0.98Sr0.01Na0.01Se1,Pb0.98Sr0.01Na0.01Se1,750,46916,0.0011952,0.00016961,1.3602,0.69667,0.0000213147,0.0008786943
3503,10.1021/ja400069s,105,6(a),286,Pb0.98Sr0.01Na0.01Se1,Pb0.98Sr0.01Na0.01Se1,750.5,46819,0.0011962,0.00016984,1.3589,0.69765,0.0000213589,0.0008802708
3503,10.1021/ja400069s,105,6(a),286,Pb0.98Sr0.01Na0.01Se1,Pb0.98Sr0.01Na0.01Se1,751,46721,0.0011972,0.00017007,1.3576,0.69862,0.0000214037,0.0008818503
3503,10.1021/ja400069s,105,6(a),286,Pb0.98Sr0.01Na0.01Se1,Pb0.98Sr0.01Na0.01Se1,751.5,46624,0.0011983,0.00017029,1.3563,0.6996,0.0000214482,0.0008835066
3503,10.1021/ja400069s,105,6(a),286,Pb0.98Sr0.01Na0.01Se1,Pb0.98Sr0.01Na0.01Se1,752,46528,0.0011993,0.00017052,1.355,0.70057,0.0000214924,0.0008850923
3503,10.1021/ja400069s,105,6(a),286,Pb0.98Sr0.01Na0.01Se1,Pb0.98Sr0.01Na0.01Se1,752.5,46432,0.0012003,0.00017075,1.3538,0.70155,0.0000215369,0.0008866155
3503,10.1021/ja400069s,105,6(a),286,Pb0.98Sr0.01Na0.01Se1,Pb0.98Sr0.01Na0.01Se1,753,46336,0.0012013,0.00017097,1.3525,0.70252,0.0000215815,0.000888207
3503,10.1021/ja400069s,105,6(a),286,Pb0.98Sr0.01Na0.01Se1,Pb0.98Sr0.01Na0.01Se1,753.5,46241,0.0012023,0.0001712,1.3512,0.7035,0.0000216258,0.0008898017
3503,10.1021/ja400069s,105,6(a),286,Pb0.98Sr0.01Na0.01Se1,Pb0.98Sr0.01Na0.01Se1,754,46146,0.0012033,0.00017143,1.3499,0.70447,0.0000216704,0.0008913994
3503,10.1021/ja400069s,105,6(a),286,Pb0.98Sr0.01Na0.01Se1,Pb0.98Sr0.01Na0.01Se1,754.5,46052,0.0012043,0.00017166,1.3486,0.70545,0.0000217146,0.0008930001
3503,10.1021/ja400069s,105,6(a),286,Pb0.98Sr0.01Na0.01Se1,Pb0.98Sr0.01Na0.01Se1,755,45958,0.0012054,0.00017188,1.3474,0.70642,0.000021759,0.0008946118
3503,10.1021/ja400069s,105,6(a),286,Pb0.98Sr0.01Na0.01Se1,Pb0.98Sr0.01Na0.01Se1,755.5,45865,0.0012064,0.00017211,1.3461,0.7074,0.0000218031,0.0008962187
3503,10.1021/ja400069s,105,6(a),286,Pb0.98Sr0.01Na0.01Se1,Pb0.98Sr0.01Na0.01Se1,756,45772,0.0012074,0.00017234,1.3448,0.70837,0.0000218474,0.0008978287
3503,10.1021/ja400069s,105,6(a),286,Pb0.98Sr0.01Na0.01Se1,Pb0.98Sr0.01Na0.01Se1,756.5,45679,0.0012084,0.00017257,1.3436,0.70935,0.0000218919,0.0008993748
3503,10.1021/ja400069s,105,6(a),286,Pb0.98Sr0.01Na0.01Se1,Pb0.98Sr0.01Na0.01Se1,757,45587,0.0012094,0.00017279,1.3423,0.71032,0.0000219361,0.0009009908
3503,10.1021/ja400069s,105,6(a),286,Pb0.98Sr0.01Na0.01Se1,Pb0.98Sr0.01Na0.01Se1,757.5,45495,0.0012104,0.00017302,1.3411,0.7113,0.0000219804,0.0009025427
