Repository: RamyaGuru/STD2_EffMass

# STD2_EffMass
Effective mass modeling of StarryData2 data

File: csvfiles/studyonthermoNadopinginnano10.1016j.nanoen.2014.11.027.csv (part 8 of 8)
sid,DOI,figureid,fignum,sampleid,samplename,composition,Temperature,Electrical resistivity,Power factor,Seebeck coefficient,Thermal conductivity,ZT,Electrical conductivity,Figure of merit Z
4120,10.1016/j.nanoen.2014.11.027,11853,2a,14061,x=0.01,Mg0.99Na0.01Ag0.97Sb0.99,431.5,0.000024754,0.0021093,0.00022614,0.85444,1.0655,40397.5115132908,0.0024686344
4120,10.1016/j.nanoen.2014.11.027,11853,2a,14061,x=0.01,Mg0.99Na0.01Ag0.97Sb0.99,432,0.000024725,0.0021098,0.00022603,0.8548,1.0666,40444.8938321537,0.0024681797
4120,10.1016/j.nanoen.2014.11.027,11853,2a,14061,x=0.01,Mg0.99Na0.01Ag0.97Sb0.99,432.5,0.000024696,0.0021104,0.00022593,0.85516,1.0677,40492.3874311629,0.0024678423
4120,10.1016/j.nanoen.2014.11.027,11853,2a,14061,x=0.01,Mg0.99Na0.01Ag0.97Sb0.99,433,0.000024667,0.002111,0.00022582,0.85551,1.0687,40539.9927028013,0.002467534
4120,10.1016/j.nanoen.2014.11.027,11853,2a,14061,x=0.01,Mg0.99Na0.01Ag0.97Sb0.99,433.5,0.000024638,0.0021115,0.00022572,0.85587,1.0698,40587.7100413995,0.0024670803
4120,10.1016/j.nanoen.2014.11.027,11853,2a,14061,x=0.01,Mg0.99Na0.01Ag0.97Sb0.99,434,0.000024609,0.0021121,0.00022561,0.85622,1.0709,40635.5398431468,0.0024667726
4120,10.1016/j.nanoen.2014.11.027,11853,2a,14061,x=0.01,Mg0.99Na0.01Ag0.97Sb0.99,434.5,0.00002458,0.0021127,0.00022551,0.85658,1.072,40683.4825061025,0.0024664363
4120,10.1016/j.nanoen.2014.11.027,11853,2a,14061,x=0.01,Mg0.99Na0.01Ag0.97Sb0.99,435,0.000024551,0.0021133,0.00022541,0.85694,1.0731,40731.5384302065,0.0024661003
4120,10.1016/j.nanoen.2014.11.027,11853,2a,14061,x=0.01,Mg0.99Na0.01Ag0.97Sb0.99,435.5,0.000024522,0.0021138,0.0002253,0.85729,1.0741,40779.7080172906,0.0024656767
4120,10.1016/j.nanoen.2014.11.027,11853,2a,14061,x=0.01,Mg0.99Na0.01Ag0.97Sb0.99,436,0.000024494,0.0021144,0.0002252,0.85765,1.0752,40826.3248142402,0.0024653413
4120,10.1016/j.nanoen.2014.11.027,11853,2a,14061,x=0.01,Mg0.99Na0.01Ag0.97Sb0.99,436.5,0.000024465,0.002115,0.00022509,0.858,1.0763,40874.718986307,0.002465035
4120,10.1016/j.nanoen.2014.11.027,11853,2a,14061,x=0.01,Mg0.99Na0.01Ag0.97Sb0.99,437,0.000024436,0.0021155,0.00022499,0.85836,1.0774,40923.2280242265,0.0024645836
4120,10.1016/j.nanoen.2014.11.027,11853,2a,14061,x=0.01,Mg0.99Na0.01Ag0.97Sb0.99,437.5,0.000024407,0.0021161,0.00022488,0.85872,1.0785,40971.8523374442,0.0024642491
4120,10.1016/j.nanoen.2014.11.027,11853,2a,14061,x=0.01,Mg0.99Na0.01Ag0.97Sb0.99,438,0.000024378,0.0021167,0.00022478,0.85907,1.0796,41020.5923373534,0.0024639436
4120,10.1016/j.nanoen.2014.11.027,11853,2a,14061,x=0.01,Mg0.99Na0.01Ag0.97Sb0.99,438.5,0.000024349,0.0021173,0.00022467,0.85943,1.0806,41069.4484373075,0.0024636096
4120,10.1016/j.nanoen.2014.11.027,11853,2a,14061,x=0.01,Mg0.99Na0.01Ag0.97Sb0.99,439,0.00002432,0.0021178,0.00022457,0.85978,1.0817,41118.4210526316,0.0024631883
4120,10.1016/j.nanoen.2014.11.027,11853,2a,14061,x=0.01,Mg0.99Na0.01Ag0.97Sb0.99,439.5,0.000024291,0.0021184,0.00022446,0.86014,1.0828,41167.510600634,0.0024628549
4120,10.1016/j.nanoen.2014.11.027,11853,2a,14061,x=0.01,Mg0.99Na0.01Ag0.97Sb0.99,440,0.000024262,0.002119,0.00022436,0.8605,1.0839,41216.7175006183,0.0024625218
4120,10.1016/j.nanoen.2014.11.027,11853,2a,14061,x=0.01,Mg0.99Na0.01Ag0.97Sb0.99,440.5,0.000024233,0.0021195,0.00022425,0.86085,1.085,41266.0421738951,0.0024621014
4120,10.1016/j.nanoen.2014.11.027,11853,2a,14061,x=0.01,Mg0.99Na0.01Ag0.97Sb0.99,441,0.000024204,0.0021201,0.00022415,0.86121,1.0861,41315.4850437944,0.0024617689
4120,10.1016/j.nanoen.2014.11.027,11853,2a,14061,x=0.01,Mg0.99Na0.01Ag0.97Sb0.99,441.5,0.000024175,0.0021207,0.00022404,0.86156,1.0871,41365.0465356773,0.0024614652
4120,10.1016/j.nanoen.2014.11.027,11853,2a,14061,x=0.01,Mg0.99Na0.01Ag0.97Sb0.99,442,0.000024146,0.0021213,0.00022394,0.86192,1.0882,41414.7270769486,0.0024611333
4120,10.1016/j.nanoen.2014.11.027,11853,2a,14061,x=0.01,Mg0.99Na0.01Ag0.97Sb0.99,442.5,0.000024117,0.0021218,0.00022383,0.86227,1.0893,41464.5270970685,0.0024607142
4120,10.1016/j.nanoen.2014.11.027,11853,2a,14061,x=0.01,Mg0.99Na0.01Ag0.97Sb0.99,443,0.000024088,0.0021224,0.00022373,0.86263,1.0904,41514.4470275656,0.0024603828
4120,10.1016/j.nanoen.2014.11.027,11853,2a,14061,x=0.01,Mg0.99Na0.01Ag0.97Sb0.99,443.5,0.000024059,0.002123,0.00022362,0.86299,1.0915,41564.4873020491,0.0024600517
4120,10.1016/j.nanoen.2014.11.027,11853,2a,14061,x=0.01,Mg0.99Na0.01Ag0.97Sb0.99,444,0.00002403,0.0021235,0.00022352,0.86334,1.0926,41614.6483562214,0.0024596335
4120,10.1016/j.nanoen.2014.11.027,11853,2a,14061,x=0.01,Mg0.99Na0.01Ag0.97Sb0.99,444.5,0.000024001,0.0021241,0.00022341,0.8637,1.0936,41664.9306278905,0.002459303
4120,10.1016/j.nanoen.2014.11.027,11853,2a,14061,x=0.01,Mg0.99Na0.01Ag0.97Sb0.99,445,0.000023972,0.0021247,0.00022331,0.86405,1.0947,41715.3345569831,0.0024590012
4120,10.1016/j.nanoen.2014.11.027,11853,2a,14061,x=0.01,Mg0.99Na0.01Ag0.97Sb0.99,445.5,0.000023943,0.0021253,0.0002232,0.86441,1.0958,41765.8605855574,0.0024586712
4120,10.1016/j.nanoen.2014.11.027,11853,2a,14061,x=0.01,Mg0.99Na0.01Ag0.97Sb0.99,446,0.000023914,0.0021258,0.0002231,0.86477,1.0969,41816.5091578155,0.0024582259
4120,10.1016/j.nanoen.2014.11.027,11853,2a,14061,x=0.01,Mg0.99Na0.01Ag0.97Sb0.99,446.5,0.000023885,0.0021264,0.000223,0.86512,1.098,41867.2807201172,0.0024579249
4120,10.1016/j.nanoen.2014.11.027,11853,2a,14061,x=0.01,Mg0.99Na0.01Ag0.97Sb0.99,447,0.000023856,0.002127,0.00022289,0.86548,1.099,41918.1757209926,0.0024575958
4120,10.1016/j.nanoen.2014.11.027,11853,2a,14061,x=0.01,Mg0.99Na0.01Ag0.97Sb0.99,447.5,0.000023827,0.0021275,0.00022279,0.86583,1.1001,41969.1946111554,0.0024571798
4120,10.1016/j.nanoen.2014.11.027,11853,2a,14061,x=0.01,Mg0.99Na0.01Ag0.97Sb0.99,448,0.000023798,0.0021281,0.00022268,0.86619,1.1012,42020.3378435163,0.0024568513
4120,10.1016/j.nanoen.2014.11.027,11853,2a,14061,x=0.01,Mg0.99Na0.01Ag0.97Sb0.99,448.5,0.000023769,0.0021287,0.00022258,0.86655,1.1023,42071.6058731962,0.002456523
4120,10.1016/j.nanoen.2014.11.027,11853,2a,14061,x=0.01,Mg0.99Na0.01Ag0.97Sb0.99,449,0.00002374,0.0021293,0.00022247,0.8669,1.1034,42122.99915754,0.0024562233
4120,10.1016/j.nanoen.2014.11.027,11853,2a,14061,x=0.01,Mg0.99Na0.01Ag0.97Sb0.99,449.5,0.000023711,0.0021298,0.00022237,0.86726,1.1045,42174.5181561301,0.0024557803
4120,10.1016/j.nanoen.2014.11.027,11853,2a,14061,x=0.01,Mg0.99Na0.01Ag0.97Sb0.99,450,0.000023682,0.0021304,0.00022226,0.86761,1.1055,42226.1633307998,0.0024554811
4120,10.1016/j.nanoen.2014.11.027,11853,2a,14061,x=0.01,Mg0.99Na0.01Ag0.97Sb0.99,450.5,0.000023653,0.002131,0.00022216,0.86797,1.1066,42277.9351456475,0.002455154
4120,10.1016/j.nanoen.2014.11.027,11853,2a,14061,x=0.01,Mg0.99Na0.01Ag0.97Sb0.99,451,0.000023624,0.0021315,0.00022205,0.86833,1.1077,42329.8340670505,0.0024547119
4120,10.1016/j.nanoen.2014.11.027,11853,2a,14061,x=0.01,Mg0.99Na0.01Ag0.97Sb0.99,451.5,0.000023595,0.0021321,0.00022195,0.86868,1.1088,42381.8605636787,0.0024544136
4120,10.1016/j.nanoen.2014.11.027,11853,2a,14061,x=0.01,Mg0.99Na0.01Ag0.97Sb0.99,452,0.000023566,0.0021327,0.00022184,0.86904,1.1099,42434.0151065094,0.0024540873
4120,10.1016/j.nanoen.2014.11.027,11853,2a,14061,x=0.01,Mg0.99Na0.01Ag0.97Sb0.99,452.5,0.000023537,0.0021333,0.00022174,0.86939,1.111,42486.2981688405,0.0024537894
4120,10.1016/j.nanoen.2014.11.027,11853,2a,14061,x=0.01,Mg0.99Na0.01Ag0.97Sb0.99,453,0.000023508,0.0021338,0.00022163,0.86975,1.112,42538.7102263059,0.0024533487
4120,10.1016/j.nanoen.2014.11.027,11853,2a,14061,x=0.01,Mg0.99Na0.01Ag0.97Sb0.99,453.5,0.000023479,0.0021344,0.00022153,0.87011,1.1131,42591.2517568891,0.0024530232
4120,10.1016/j.nanoen.2014.11.027,11853,2a,14061,x=0.01,Mg0.99Na0.01Ag0.97Sb0.99,454,0.00002345,0.002135,0.00022142,0.87046,1.1142,42643.9232409382,0.0024527261
4120,10.1016/j.nanoen.2014.11.027,11853,2a,14061,x=0.01,Mg0.99Na0.01Ag0.97Sb0.99,454.5,0.000023421,0.0021356,0.00022132,0.87082,1.1153,42696.7251611801,0.0024524012
4120,10.1016/j.nanoen.2014.11.027,11853,2a,14061,x=0.01,Mg0.99Na0.01Ag0.97Sb0.99,455,0.000023392,0.0021361,0.00022121,0.87117,1.1164,42749.658002736,0.0024519899
4120,10.1016/j.nanoen.2014.11.027,11853,2a,14061,x=0.01,Mg0.99Na0.01Ag0.97Sb0.99,455.5,0.000023363,0.0021367,0.00022111,0.87153,1.1174,42802.7222531353,0.0024516655
4120,10.1016/j.nanoen.2014.11.027,11853,2a,14061,x=0.01,Mg0.99Na0.01Ag0.97Sb0.99,456,0.000023334,0.0021373,0.000221,0.87189,1.1185,42855.9184023314,0.0024513413
4120,10.1016/j.nanoen.2014.11.027,11853,2a,14061,x=0.01,Mg0.99Na0.01Ag0.97Sb0.99,456.5,0.000023305,0.0021378,0.0002209,0.87224,1.1196,42909.2469427162,0.0024509309
4120,10.1016/j.nanoen.2014.11.027,11853,2a,14061,x=0.01,Mg0.99Na0.01Ag0.97Sb0.99,457,0.000023276,0.0021384,0.00022079,0.8726,1.1207,42962.7083691356,0.0024506074
4120,10.1016/j.nanoen.2014.11.027,11853,2a,14061,x=0.01,Mg0.99Na0.01Ag0.97Sb0.99,457.5,0.000023247,0.002139,0.00022069,0.87295,1.1218,43016.3031789048,0.0024503122
4120,10.1016/j.nanoen.2014.11.027,11853,2a,14061,x=0.01,Mg0.99Na0.01Ag0.97Sb0.99,458,0.000023218,0.0021396,0.00022059,0.87331,1.1229,43070.0318718236,0.0024499891
4120,10.1016/j.nanoen.2014.11.027,11853,2a,14061,x=0.01,Mg0.99Na0.01Ag0.97Sb0.99,458.5,0.000023189,0.0021401,0.00022048,0.87367,1.1239,43123.8949501919,0.0024495519
4120,10.1016/j.nanoen.2014.11.027,11853,2a,14061,x=0.01,Mg0.99Na0.01Ag0.97Sb0.99,459,0.00002316,0.0021407,0.00022038,0.87402,1.125,43177.8929188256,0.0024492575
4120,10.1016/j.nanoen.2014.11.027,11853,2a,14061,x=0.01,Mg0.99Na0.01Ag0.97Sb0.99,459.5,0.000023131,0.0021413,0.00022027,0.87438,1.1261,43232.026285072,0.0024489352
4120,10.1016/j.nanoen.2014.11.027,11853,2a,14061,x=0.01,Mg0.99Na0.01Ag0.97Sb0.99,460,0.000023102,0.0021418,0.00022017,0.87473,1.1272,43286.2955588261,0.002448527
4120,10.1016/j.nanoen.2014.11.027,11853,2a,14061,x=0.01,Mg0.99Na0.01Ag0.97Sb0.99,460.5,0.000023073,0.0021424,0.00022006,0.87509,1.1283,43340.7012525463,0.0024482053
4120,10.1016/j.nanoen.2014.11.027,11853,2a,14061,x=0.01,Mg0.99Na0.01Ag0.97Sb0.99,461,0.000023044,0.002143,0.00021996,0.87544,1.1294,43395.2438812706,0.0024479119
4120,10.1016/j.nanoen.2014.11.027,11853,2a,14061,x=0.01,Mg0.99Na0.01Ag0.97Sb0.99,461.5,0.000023015,0.0021436,0.00021985,0.8758,1.1304,43449.9239626331,0.0024475908
4120,10.1016/j.nanoen.2014.11.027,11853,2a,14061,x=0.01,Mg0.99Na0.01Ag0.97Sb0.99,462,0.000022986,0.0021441,0.00021975,0.87616,1.1315,43504.7420168798,0.0024471558
4120,10.1016/j.nanoen.2014.11.027,11853,2a,14061,x=0.01,Mg0.99Na0.01Ag0.97Sb0.99,462.5,0.000022957,0.0021447,0.00021964,0.87651,1.1326,43559.6985668859,0.0024468631
4120,10.1016/j.nanoen.2014.11.027,11853,2a,14061,x=0.01,Mg0.99Na0.01Ag0.97Sb0.99,463,0.000022928,0.0021453,0.00021954,0.87687,1.1337,43614.7941381717,0.0024465428
4120,10.1016/j.nanoen.2014.11.027,11853,2a,14061,x=0.01,Mg0.99Na0.01Ag0.97Sb0.99,463.5,0.000022899,0.0021458,0.00021943,0.87722,1.1348,43670.0292589196,0.0024461367
4120,10.1016/j.nanoen.2014.11.027,11853,2a,14061,x=0.01,Mg0.99Na0.01Ag0.97Sb0.99,464,0.00002287,0.0021464,0.00021933,0.87758,1.1359,43725.4044599913,0.0024458169
4120,10.1016/j.nanoen.2014.11.027,11853,2a,14061,x=0.01,Mg0.99Na0.01Ag0.97Sb0.99,464.5,0.000022841,0.002147,0.00021922,0.87794,1.1369,43780.9202749442,0.0024454974
4120,10.1016/j.nanoen.2014.11.027,11853,2a,14061,x=0.01,Mg0.99Na0.01Ag0.97Sb0.99,465,0.000022812,0.0021476,0.00021912,0.87829,1.138,43836.5772400491,0.002445206
4120,10.1016/j.nanoen.2014.11.027,11853,2a,14061,x=0.01,Mg0.99Na0.01Ag0.97Sb0.99,465.5,0.000022783,0.0021481,0.00021901,0.87865,1.1391,43892.3758943072,0.0024447732
4120,10.1016/j.nanoen.2014.11.027,11853,2a,14061,x=0.01,Mg0.99Na0.01Ag0.97Sb0.99,466,0.000022754,0.0021487,0.00021891,0.879,1.1402,43948.3167794673,0.0024444824
4120,10.1016/j.nanoen.2014.11.027,11853,2a,14061,x=0.01,Mg0.99Na0.01Ag0.97Sb0.99,466.5,0.000022725,0.0021493,0.0002188,0.87936,1.1413,44004.400440044,0.0024441639
4120,10.1016/j.nanoen.2014.11.027,11853,2a,14061,x=0.01,Mg0.99Na0.01Ag0.97Sb0.99,467,0.000022697,0.0021498,0.0002187,0.87972,1.1423,44058.6861699784,0.0024437321
4120,10.1016/j.nanoen.2014.11.027,11853,2a,14061,x=0.01,Mg0.99Na0.01Ag0.97Sb0.99,467.5,0.000022668,0.0021504,0.00021859,0.88007,1.1434,44115.0520557614,0.002443442
4120,10.1016/j.nanoen.2014.11.027,11853,2a,14061,x=0.01,Mg0.99Na0.01Ag0.97Sb0.99,468,0.000022639,0.002151,0.00021849,0.88043,1.1445,44171.5623481603,0.0024431244
4120,10.1016/j.nanoen.2014.11.027,11853,2a,14061,x=0.01,Mg0.99Na0.01Ag0.97Sb0.99,468.5,0.00002261,0.0021516,0.00021838,0.88078,1.1456,44228.2176028306,0.0024428348
4120,10.1016/j.nanoen.2014.11.027,11853,2a,14061,x=0.01,Mg0.99Na0.01Ag0.97Sb0.99,469,0.000022581,0.0021521,0.00021828,0.88114,1.1467,44285.0183782826,0.0024424042
4120,10.1016/j.nanoen.2014.11.027,11853,2a,14061,x=0.01,Mg0.99Na0.01Ag0.97Sb0.99,469.5,0.000022552,0.0021527,0.00021818,0.8815,1.1478,44341.9652358993,0.0024420874
4120,10.1016/j.nanoen.2014.11.027,11853,2a,14061,x=0.01,Mg0.99Na0.01Ag0.97Sb0.99,470,0.000022523,0.0021533,0.00021807,0.88185,1.1488,44399.0587399547,0.0024417985
4120,10.1016/j.nanoen.2014.11.027,11853,2a,14061,x=0.01,Mg0.99Na0.01Ag0.97Sb0.99,470.5,0.000022494,0.0021538,0.00021797,0.88221,1.1499,44456.2994576331,0.0024413688
4120,10.1016/j.nanoen.2014.11.027,11853,2a,14061,x=0.01,Mg0.99Na0.01Ag0.97Sb0.99,471,0.000022465,0.0021544,0.00021786,0.88256,1.151,44513.6879590474,0.0024410805
4120,10.1016/j.nanoen.2014.11.027,11853,2a,14061,x=0.01,Mg0.99Na0.01Ag0.97Sb0.99,471.5,0.000022436,0.002155,0.00021776,0.88292,1.1521,44571.224817258,0.0024407647
4120,10.1016/j.nanoen.2014.11.027,11853,2a,14061,x=0.01,Mg0.99Na0.01Ag0.97Sb0.99,472,0.000022407,0.0021556,0.00021765,0.88328,1.1532,44628.910608292,0.0024404492
4120,10.1016/j.nanoen.2014.11.027,11853,2a,14061,x=0.01,Mg0.99Na0.01Ag0.97Sb0.99,472.5,0.000022378,0.0021561,0.00021755,0.88363,1.1543,44686.7459111627,0.0024400484
4120,10.1016/j.nanoen.2014.11.027,11853,2a,14061,x=0.01,Mg0.99Na0.01Ag0.97Sb0.99,473,0.000022349,0.0021567,0.00021744,0.88399,1.1553,44744.7313078885,0.0024397335
4120,10.1016/j.nanoen.2014.11.027,11853,2a,14061,x=0.01,Mg0.99Na0.01Ag0.97Sb0.99,473.5,0.00002232,0.0021573,0.00021734,0.88434,1.1564,44802.8673835125,0.0024394464
4120,10.1016/j.nanoen.2014.11.027,11853,2a,14061,x=0.01,Mg0.99Na0.01Ag0.97Sb0.99,474,0.000022291,0.0021578,0.00021723,0.8847,1.1575,44861.1547261227,0.0024390189
4120,10.1016/j.nanoen.2014.11.027,11853,2a,14061,x=0.01,Mg0.99Na0.01Ag0.97Sb0.99,474.5,0.000022262,0.0021584,0.00021713,0.88506,1.1586,44919.5939268709,0.0024387047
4120,10.1016/j.nanoen.2014.11.027,11853,2a,14061,x=0.01,Mg0.99Na0.01Ag0.97Sb0.99,475,0.000022233,0.002159,0.00021702,0.88541,1.1597,44978.1855799937,0.0024384184
4120,10.1016/j.nanoen.2014.11.027,11853,2a,14061,x=0.01,Mg0.99Na0.01Ag0.97Sb0.99,475.5,0.000022204,0.0021596,0.00021692,0.88577,1.1608,45036.9302828319,0.0024381047
4120,10.1016/j.nanoen.2014.11.027,11853,2a,14061,x=0.01,Mg0.99Na0.01Ag0.97Sb0.99,476,0.000022175,0.0021601,0.00021681,0.88612,1.1618,45095.8286358512,0.002437706
4120,10.1016/j.nanoen.2014.11.027,11853,2a,14061,x=0.01,Mg0.99Na0.01Ag0.97Sb0.99,476.5,0.000022146,0.0021607,0.00021671,0.88648,1.1629,45154.8812426623,0.0024373928
4120,10.1016/j.nanoen.2014.11.027,11853,2a,14061,x=0.01,Mg0.99Na0.01Ag0.97Sb0.99,477,0.000022117,0.0021613,0.0002166,0.88684,1.164,45214.0887100421,0.00243708
4120,10.1016/j.nanoen.2014.11.027,11853,2a,14061,x=0.01,Mg0.99Na0.01Ag0.97Sb0.99,477.5,0.000022088,0.0021618,0.0002165,0.88719,1.1651,45273.4516479536,0.0024366821
4120,10.1016/j.nanoen.2014.11.027,11853,2a,14061,x=0.01,Mg0.99Na0.01Ag0.97Sb0.99,478,0.000022059,0.0021624,0.00021639,0.88755,1.1662,45332.970669568,0.0024363698
4120,10.1016/j.nanoen.2014.11.027,11853,2a,14061,x=0.01,Mg0.99Na0.01Ag0.97Sb0.99,478.5,0.00002203,0.002163,0.00021629,0.8879,1.1672,45392.6463912846,0.0024360851
4120,10.1016/j.nanoen.2014.11.027,11853,2a,14061,x=0.01,Mg0.99Na0.01Ag0.97Sb0.99,479,0.000022001,0.0021636,0.00021618,0.88826,1.1683,45452.4794327531,0.0024357733
4120,10.1016/j.nanoen.2014.11.027,11853,2a,14061,x=0.01,Mg0.99Na0.01Ag0.97Sb0.99,479.5,0.000021972,0.0021641,0.00021608,0.88862,1.1694,45512.4704168942,0.0024353492
4120,10.1016/j.nanoen.2014.11.027,11853,2a,14061,x=0.01,Mg0.99Na0.01Ag0.97Sb0.99,480,0.000021943,0.0021647,0.00021598,0.88897,1.1705,45572.6199699221,0.0024350653
4120,10.1016/j.nanoen.2014.11.027,11853,2a,14061,x=0.01,Mg0.99Na0.01Ag0.97Sb0.99,480.5,0.000021914,0.0021653,0.00021587,0.88933,1.1716,45632.9287213653,0.0024347543
4120,10.1016/j.nanoen.2014.11.027,11853,2a,14061,x=0.01,Mg0.99Na0.01Ag0.97Sb0.99,481,0.000021885,0.0021659,0.00021577,0.88968,1.1727,45693.3973040896,0.0024344708
4120,10.1016/j.nanoen.2014.11.027,11853,2a,14061,x=0.01,Mg0.99Na0.01Ag0.97Sb0.99,481.5,0.000021856,0.0021664,0.00021566,0.89004,1.1737,45754.0263543192,0.0024340479
4120,10.1016/j.nanoen.2014.11.027,11853,2a,14061,x=0.01,Mg0.99Na0.01Ag0.97Sb0.99,482,0.000021827,0.002167,0.00021556,0.89039,1.1748,45814.8165116599,0.002433765
4120,10.1016/j.nanoen.2014.11.027,11853,2a,14061,x=0.01,Mg0.99Na0.01Ag0.97Sb0.99,482.5,0.000021798,0.0021676,0.00021545,0.89075,1.1759,45875.768419121,0.002433455
4120,10.1016/j.nanoen.2014.11.027,11853,2a,14061,x=0.01,Mg0.99Na0.01Ag0.97Sb0.99,483,0.000021769,0.0021681,0.00021535,0.89111,1.177,45936.8827231384,0.002433033
4120,10.1016/j.nanoen.2014.11.027,11853,2a,14061,x=0.01,Mg0.99Na0.01Ag0.97Sb0.99,483.5,0.00002174,0.0021687,0.00021524,0.89146,1.1781,45998.1600735971,0.0024327508
4120,10.1016/j.nanoen.2014.11.027,11853,2a,14061,x=0.01,Mg0.99Na0.01Ag0.97Sb0.99,484,0.000021711,0.0021693,0.00021514,0.89182,1.1792,46059.6011238543,0.0024324415
4120,10.1016/j.nanoen.2014.11.027,11853,2a,14061,x=0.01,Mg0.99Na0.01Ag0.97Sb0.99,484.5,0.000021682,0.0021699,0.00021503,0.89217,1.1802,46121.2065307628,0.0024321598
4120,10.1016/j.nanoen.2014.11.027,11853,2a,14061,x=0.01,Mg0.99Na0.01Ag0.97Sb0.99,485,0.000021653,0.0021704,0.00021493,0.89253,1.1813,46182.9769546945,0.002431739
4120,10.1016/j.nanoen.2014.11.027,11853,2a,14061,x=0.01,Mg0.99Na0.01Ag0.97Sb0.99,485.5,0.000021624,0.002171,0.00021482,0.89289,1.1824,46244.9130595634,0.0024314305
4120,10.1016/j.nanoen.2014.11.027,11853,2a,14061,x=0.01,Mg0.99Na0.01Ag0.97Sb0.99,486,0.000021595,0.0021716,0.00021472,0.89324,1.1835,46307.0155128502,0.0024311495
4120,10.1016/j.nanoen.2014.11.027,11853,2a,14061,x=0.01,Mg0.99Na0.01Ag0.97Sb0.99,486.5,0.000021566,0.0021721,0.00021461,0.8936,1.1846,46369.2849856255,0.0024307296
4120,10.1016/j.nanoen.2014.11.027,11853,2a,14061,x=0.01,Mg0.99Na0.01Ag0.97Sb0.99,487,0.000021537,0.0021727,0.00021451,0.89395,1.1856,46431.7221525746,0.0024304491
4120,10.1016/j.nanoen.2014.11.027,11853,2a,14061,x=0.01,Mg0.99Na0.01Ag0.97Sb0.99,487.5,0.000021508,0.0021733,0.0002144,0.89431,1.1867,46494.3276920216,0.0024301417
4120,10.1016/j.nanoen.2014.11.027,11853,2a,14061,x=0.01,Mg0.99Na0.01Ag0.97Sb0.99,488,0.000021479,0.0021739,0.0002143,0.89467,1.1878,46557.1022859537,0.0024298345
4120,10.1016/j.nanoen.2014.11.027,11853,2a,14061,x=0.01,Mg0.99Na0.01Ag0.97Sb0.99,488.5,0.00002145,0.0021744,0.00021419,0.89502,1.1889,46620.0466200466,0.0024294429
4120,10.1016/j.nanoen.2014.11.027,11853,2a,14061,x=0.01,Mg0.99Na0.01Ag0.97Sb0.99,489,0.000021421,0.002175,0.00021409,0.89538,1.19,46683.1613836889,0.0024291362
4120,10.1016/j.nanoen.2014.11.027,11853,2a,14061,x=0.01,Mg0.99Na0.01Ag0.97Sb0.99,489.5,0.000021392,0.0021756,0.00021398,0.89573,1.1911,46746.4472700075,0.0024288569
4120,10.1016/j.nanoen.2014.11.027,11853,2a,14061,x=0.01,Mg0.99Na0.01Ag0.97Sb0.99,490,0.000021363,0.0021761,0.00021388,0.89609,1.1921,46809.9049758929,0.0024284391
4120,10.1016/j.nanoen.2014.11.027,11853,2a,14061,x=0.01,Mg0.99Na0.01Ag0.97Sb0.99,490.5,0.000021334,0.0021767,0.00021377,0.89645,1.1932,46873.5352020249,0.0024281332
4120,10.1016/j.nanoen.2014.11.027,11853,2a,14061,x=0.01,Mg0.99Na0.01Ag0.97Sb0.99,491,0.000021305,0.0021773,0.00021367,0.8968,1.1943,46937.3386528984,0.0024278546
4120,10.1016/j.nanoen.2014.11.027,11853,2a,14061,x=0.01,Mg0.99Na0.01Ag0.97Sb0.99,491.5,0.000021276,0.0021779,0.00021357,0.89716,1.1954,47001.316036849,0.0024275492
4120,10.1016/j.nanoen.2014.11.027,11853,2a,14061,x=0.01,Mg0.99Na0.01Ag0.97Sb0.99,492,0.000021247,0.0021784,0.00021346,0.89751,1.1965,47065.4680660799,0.0024271596
4120,10.1016/j.nanoen.2014.11.027,11853,2a,14061,x=0.01,Mg0.99Na0.01Ag0.97Sb0.99,492.5,0.000021218,0.002179,0.00021336,0.89787,1.1976,47129.7954566877,0.0024268547
4120,10.1016/j.nanoen.2014.11.027,11853,2a,14061,x=0.01,Mg0.99Na0.01Ag0.97Sb0.99,493,0.000021189,0.0021796,0.00021325,0.89823,1.1986,47194.2989286894,0.00242655
4120,10.1016/j.nanoen.2014.11.027,11853,2a,14061,x=0.01,Mg0.99Na0.01Ag0.97Sb0.99,493.5,0.00002116,0.0021801,0.00021315,0.89858,1.1997,47258.9792060491,0.0024261613
4120,10.1016/j.nanoen.2014.11.027,11853,2a,14061,x=0.01,Mg0.99Na0.01Ag0.97Sb0.99,494,0.000021131,0.0021807,0.00021304,0.89894,1.2008,47323.8370167053,0.0024258571
4120,10.1016/j.nanoen.2014.11.027,11853,2a,14061,x=0.01,Mg0.99Na0.01Ag0.97Sb0.99,494.5,0.000021102,0.0021813,0.00021294,0.89929,1.2019,47388.8730925979,0.0024255802
4120,10.1016/j.nanoen.2014.11.027,11853,2a,14061,x=0.01,Mg0.99Na0.01Ag0.97Sb0.99,495,0.000021073,0.0021819,0.00021283,0.89965,1.203,47454.0881696958,0.0024252765
4120,10.1016/j.nanoen.2014.11.027,11853,2a,14061,x=0.01,Mg0.99Na0.01Ag0.97Sb0.99,495.5,0.000021044,0.0021824,0.00021273,0.90001,1.2041,47519.4829880251,0.0024248619
4120,10.1016/j.nanoen.2014.11.027,11853,2a,14061,x=0.01,Mg0.99Na0.01Ag0.97Sb0.99,496,0.000021015,0.002183,0.00021262,0.90036,1.2051,47585.0582916964,0.0024245857
4120,10.1016/j.nanoen.2014.11.027,11853,2a,14061,x=0.01,Mg0.99Na0.01Ag0.97Sb0.99,496.5,0.000020986,0.0021836,0.00021252,0.90072,1.2062,47650.8148289336,0.0024242828
4120,10.1016/j.nanoen.2014.11.027,11853,2a,14061,x=0.01,Mg0.99Na0.01Ag0.97Sb0.99,497,0.000020957,0.0021841,0.00021241,0.90107,1.2073,47716.7533521019,0.002423896
4120,10.1016/j.nanoen.2014.11.027,11853,2a,14061,x=0.01,Mg0.99Na0.01Ag0.97Sb0.99,497.5,0.000020928,0.0021847,0.00021231,0.90143,1.2084,47782.874617737,0.0024235936
4120,10.1016/j.nanoen.2014.11.027,11853,2a,14061,x=0.01,Mg0.99Na0.01Ag0.97Sb0.99,498,0.000020899,0.0021853,0.0002122,0.90179,1.2095,47849.1793865735,0.0024232915
4120,10.1016/j.nanoen.2014.11.027,11853,2a,14061,x=0.01,Mg0.99Na0.01Ag0.97Sb0.99,498.5,0.000020871,0.0021859,0.0002121,0.90214,1.2105,47913.3726222989,0.0024230164
4120,10.1016/j.nanoen.2014.11.027,11853,2a,14061,x=0.01,Mg0.99Na0.01Ag0.97Sb0.99,499,0.000020842,0.0021864,0.00021199,0.9025,1.2116,47980.0403032339,0.0024226039
4120,10.1016/j.nanoen.2014.11.027,11853,2a,14061,x=0.01,Mg0.99Na0.01Ag0.97Sb0.99,499.5,0.000020813,0.002187,0.00021189,0.90285,1.2127,48046.8937683179,0.0024223293
4120,10.1016/j.nanoen.2014.11.027,11853,2a,14061,x=0.01,Mg0.99Na0.01Ag0.97Sb0.99,500,0.000020784,0.0021876,0.00021178,0.90321,1.2138,48113.9337952271,0.0024220281
4120,10.1016/j.nanoen.2014.11.027,11853,2a,14061,x=0.01,Mg0.99Na0.01Ag0.97Sb0.99,500.5,0.000020755,0.0021881,0.00021168,0.90356,1.2149,48181.1611659841,0.0024216433
4120,10.1016/j.nanoen.2014.11.027,11853,2a,14061,x=0.01,Mg0.99Na0.01Ag0.97Sb0.99,501,0.000020726,0.0021887,0.00021157,0.90392,1.216,48248.5766669883,0.0024213426
4120,10.1016/j.nanoen.2014.11.027,11853,2a,14061,x=0.01,Mg0.99Na0.01Ag0.97Sb0.99,501.5,0.000020697,0.0021893,0.00021147,0.90428,1.217,48316.1810890467,0.0024210422
4120,10.1016/j.nanoen.2014.11.027,11853,2a,14061,x=0.01,Mg0.99Na0.01Ag0.97Sb0.99,502,0.000020668,0.0021899,0.00021136,0.90463,1.2181,48383.9752274047,0.0024207687
4120,10.1016/j.nanoen.2014.11.027,11853,2a,14061,x=0.01,Mg0.99Na0.01Ag0.97Sb0.99,502.5,0.000020639,0.0021904,0.00021126,0.90499,1.2192,48451.9598817772,0.0024203582
4120,10.1016/j.nanoen.2014.11.027,11853,2a,14061,x=0.01,Mg0.99Na0.01Ag0.97Sb0.99,503,0.00002061,0.002191,0.00021116,0.90534,1.2203,48520.1358563804,0.0024200853
4120,10.1016/j.nanoen.2014.11.027,11853,2a,14061,x=0.01,Mg0.99Na0.01Ag0.97Sb0.99,503.5,0.000020581,0.0021916,0.00021105,0.9057,1.2214,48588.5039599631,0.0024197858
4120,10.1016/j.nanoen.2014.11.027,11853,2a,14061,x=0.01,Mg0.99Na0.01Ag0.97Sb0.99,504,0.000020552,0.0021921,0.00021095,0.90606,1.2225,48657.0650058388,0.0024193762
4120,10.1016/j.nanoen.2014.11.027,11853,2a,14061,x=0.01,Mg0.99Na0.01Ag0.97Sb0.99,504.5,0.000020523,0.0021927,0.00021084,0.90641,1.2235,48725.8198119183,0.0024191039
4120,10.1016/j.nanoen.2014.11.027,11853,2a,14061,x=0.01,Mg0.99Na0.01Ag0.97Sb0.99,505,0.000020494,0.0021933,0.00021074,0.90677,1.2246,48794.7692007417,0.0024188052
4120,10.1016/j.nanoen.2014.11.027,11853,2a,14061,x=0.01,Mg0.99Na0.01Ag0.97Sb0.99,505.5,0.000020465,0.0021939,0.00021063,0.90712,1.2257,48863.9139995114,0.0024185334
4120,10.1016/j.nanoen.2014.11.027,11853,2a,14061,x=0.01,Mg0.99Na0.01Ag0.97Sb0.99,506,0.000020436,0.0021944,0.00021053,0.90748,1.2268,48933.2550401253,0.0024181249
4120,10.1016/j.nanoen.2014.11.027,11853,2a,14061,x=0.01,Mg0.99Na0.01Ag0.97Sb0.99,506.5,0.000020407,0.002195,0.00021042,0.90784,1.2279,49002.7931592101,0.0024178269
4120,10.1016/j.nanoen.2014.11.027,11853,2a,14061,x=0.01,Mg0.99Na0.01Ag0.97Sb0.99,507,0.000020378,0.0021956,0.00021032,0.90819,1.2289,49072.5291981549,0.0024175558
4120,10.1016/j.nanoen.2014.11.027,11853,2a,14061,x=0.01,Mg0.99Na0.01Ag0.97Sb0.99,507.5,0.000020349,0.0021962,0.00021021,0.90855,1.23,49142.4640031451,0.0024172583
4120,10.1016/j.nanoen.2014.11.027,11853,2a,14061,x=0.01,Mg0.99Na0.01Ag0.97Sb0.99,508,0.00002032,0.0021967,0.00021011,0.9089,1.2311,49212.5984251969,0.0024168775
4120,10.1016/j.nanoen.2014.11.027,11853,2a,14061,x=0.01,Mg0.99Na0.01Ag0.97Sb0.99,508.5,0.000020291,0.0021973,0.00021,0.90926,1.2322,49282.9333201912,0.0024165805
4120,10.1016/j.nanoen.2014.11.027,11853,2a,14061,x=0.01,Mg0.99Na0.01Ag0.97Sb0.99,509,0.000020262,0.0021979,0.0002099,0.90962,1.2333,49353.4695489093,0.0024162837
4120,10.1016/j.nanoen.2014.11.027,11853,2a,14061,x=0.01,Mg0.99Na0.01Ag0.97Sb0.99,509.5,0.000020233,0.0021984,0.00020979,0.90997,1.2344,49424.2079770672,0.0024159038
4120,10.1016/j.nanoen.2014.11.027,11853,2a,14061,x=0.01,Mg0.99Na0.01Ag0.97Sb0.99,510,0.000020204,0.002199,0.00020969,0.91033,1.2354,49495.1494753514,0.0024156075
4120,10.1016/j.nanoen.2014.11.027,11853,2a,14061,x=0.01,Mg0.99Na0.01Ag0.97Sb0.99,510.5,0.000020175,0.0021996,0.00020958,0.91068,1.2365,49566.2949194548,0.002415338
4120,10.1016/j.nanoen.2014.11.027,11853,2a,14061,x=0.01,Mg0.99Na0.01Ag0.97Sb0.99,511,0.000020146,0.0022002,0.00020948,0.91104,1.2376,49637.6451901122,0.0024150421
4120,10.1016/j.nanoen.2014.11.027,11853,2a,14061,x=0.01,Mg0.99Na0.01Ag0.97Sb0.99,511.5,0.000020117,0.0022007,0.00020937,0.9114,1.2387,49709.2011731371,0.0024146368
4120,10.1016/j.nanoen.2014.11.027,11853,2a,14061,x=0.01,Mg0.99Na0.01Ag0.97Sb0.99,512,0.000020088,0.0022013,0.00020927,0.91175,1.2398,49780.9637594584,0.002414368
4120,10.1016/j.nanoen.2014.11.027,11853,2a,14061,x=0.01,Mg0.99Na0.01Ag0.97Sb0.99,512.5,0.000020059,0.0022019,0.00020916,0.91211,1.2409,49852.9338451568,0.0024140729
4120,10.1016/j.nanoen.2014.11.027,11853,2a,14061,x=0.01,Mg0.99Na0.01Ag0.97Sb0.99,513,0.00002003,0.0022024,0.00020906,0.91246,1.2419,49925.1123315027,0.0024136948
4120,10.1016/j.nanoen.2014.11.027,11853,2a,14061,x=0.01,Mg0.99Na0.01Ag0.97Sb0.99,513.5,0.000020001,0.002203,0.00020895,0.91282,1.243,49997.5001249937,0.0024134002
4120,10.1016/j.nanoen.2014.11.027,11853,2a,14061,x=0.01,Mg0.99Na0.01Ag0.97Sb0.99,514,0.000019972,0.0022036,0.00020885,0.91318,1.2441,50070.0981373923,0.0024131058
4120,10.1016/j.nanoen.2014.11.027,11853,2a,14061,x=0.01,Mg0.99Na0.01Ag0.97Sb0.99,514.5,0.000019943,0.0022042,0.00020875,0.91353,1.2452,50142.9072857644,0.0024128381
4120,10.1016/j.nanoen.2014.11.027,11853,2a,14061,x=0.01,Mg0.99Na0.01Ag0.97Sb0.99,515,0.000019914,0.0022047,0.00020864,0.91389,1.2463,50215.9284925178,0.0024124348
4120,10.1016/j.nanoen.2014.11.027,11853,2a,14061,x=0.01,Mg0.99Na0.01Ag0.97Sb0.99,515.5,0.000019885,0.0022053,0.00020854,0.91424,1.2474,50289.1626854413,0.0024121675
4120,10.1016/j.nanoen.2014.11.027,11853,2a,14061,x=0.01,Mg0.99Na0.01Ag0.97Sb0.99,516,0.000019856,0.0022059,0.00020843,0.9146,1.2484,50362.6107977437,0.002411874
4120,10.1016/j.nanoen.2014.11.027,11853,2a,14061,x=0.01,Mg0.99Na0.01Ag0.97Sb0.99,516.5,0.000019827,0.0022064,0.00020833,0.91496,1.2495,50436.273768094,0.0024114715
4120,10.1016/j.nanoen.2014.11.027,11853,2a,14061,x=0.01,Mg0.99Na0.01Ag0.97Sb0.99,517,0.000019798,0.002207,0.00020822,0.91531,1.2506,50510.1525406607,0.0024112049
4120,10.1016/j.nanoen.2014.11.027,11853,2a,14061,x=0.01,Mg0.99Na0.01Ag0.97Sb0.99,517.5,0.000019769,0.0022076,0.00020812,0.91567,1.2517,50584.2480651525,0.0024109122
4120,10.1016/j.nanoen.2014.11.027,11853,2a,14061,x=0.01,Mg0.99Na0.01Ag0.97Sb0.99,518,0.00001974,0.0022082,0.00020801,0.91602,1.2528,50658.5612968592,0.0024106461
4120,10.1016/j.nanoen.2014.11.027,11853,2a,14061,x=0.01,Mg0.99Na0.01Ag0.97Sb0.99,518.5,0.000019711,0.0022087,0.00020791,0.91638,1.2538,50733.0931966922,0.0024102447
4120,10.1016/j.nanoen.2014.11.027,11853,2a,14061,x=0.01,Mg0.99Na0.01Ag0.97Sb0.99,519,0.000019682,0.0022093,0.0002078,0.91674,1.2549,50807.8447312265,0.0024099527
4120,10.1016/j.nanoen.2014.11.027,11853,2a,14061,x=0.01,Mg0.99Na0.01Ag0.97Sb0.99,519.5,0.000019653,0.0022099,0.0002077,0.91709,1.256,50882.8168727421,0.0024096872
4120,10.1016/j.nanoen.2014.11.027,11853,2a,14061,x=0.01,Mg0.99Na0.01Ag0.97Sb0.99,520,0.000019624,0.0022104,0.00020759,0.91745,1.2571,50958.0105992662,0.0024092866
4120,10.1016/j.nanoen.2014.11.027,11853,2a,14061,x=0.01,Mg0.99Na0.01Ag0.97Sb0.99,520.5,0.000019595,0.002211,0.00020749,0.9178,1.2582,51033.426894616,0.0024090216
4120,10.1016/j.nanoen.2014.11.027,11853,2a,14061,x=0.01,Mg0.99Na0.01Ag0.97Sb0.99,521,0.000019566,0.0022116,0.00020738,0.91816,1.2593,51109.0667484412,0.0024087305
4120,10.1016/j.nanoen.2014.11.027,11853,2a,14061,x=0.01,Mg0.99Na0.01Ag0.97Sb0.99,521.5,0.000019537,0.0022122,0.00020728,0.91851,1.2603,51184.9311562676,0.0024084659
4120,10.1016/j.nanoen.2014.11.027,11853,2a,14061,x=0.01,Mg0.99Na0.01Ag0.97Sb0.99,522,0.000019508,0.0022127,0.00020717,0.91887,1.2614,51261.0211195407,0.0024080664
4120,10.1016/j.nanoen.2014.11.027,11853,2a,14061,x=0.01,Mg0.99Na0.01Ag0.97Sb0.99,522.5,0.000019479,0.0022133,0.00020707,0.91923,1.2625,51337.3376456697,0.0024077761
4120,10.1016/j.nanoen.2014.11.027,11853,2a,14061,x=0.01,Mg0.99Na0.01Ag0.97Sb0.99,523,0.00001945,0.0022139,0.00020696,0.91958,1.2636,51413.881748072,0.0024075121
4120,10.1016/j.nanoen.2014.11.027,11853,2a,14061,x=0.01,Mg0.99Na0.01Ag0.97Sb0.99,523.5,0.000019421,0.0022144,0.00020686,0.91994,1.2647,51490.654446218,0.0024071135
4120,10.1016/j.nanoen.2014.11.027,11853,2a,14061,x=0.01,Mg0.99Na0.01Ag0.97Sb0.99,524,0.000019392,0.002215,0.00020675,0.92029,1.2658,51567.6567656766,0.00240685
4120,10.1016/j.nanoen.2014.11.027,11853,2a,14061,x=0.01,Mg0.99Na0.01Ag0.97Sb0.99,524.5,0.000019363,0.0022156,0.00020665,0.92065,1.2668,51644.8897381604,0.0024065606
4120,10.1016/j.nanoen.2014.11.027,11853,2a,14061,x=0.01,Mg0.99Na0.01Ag0.97Sb0.99,525,0.000019334,0.0022162,0.00020654,0.92101,1.2679,51722.3544015724,0.0024062714
4120,10.1016/j.nanoen.2014.11.027,11853,2a,14061,x=0.01,Mg0.99Na0.01Ag0.97Sb0.99,525.5,0.000019305,0.0022167,0.00020644,0.92136,1.269,51800.0518000518,0.0024059
4120,10.1016/j.nanoen.2014.11.027,11853,2a,14061,x=0.01,Mg0.99Na0.01Ag0.97Sb0.99,526,0.000019276,0.0022173,0.00020634,0.92172,1.2701,51877.9829840216,0.0024056112
4120,10.1016/j.nanoen.2014.11.027,11853,2a,14061,x=0.01,Mg0.99Na0.01Ag0.97Sb0.99,526.5,0.000019247,0.0022179,0.00020623,0.92207,1.2712,51956.1490102354,0.0024053488
4120,10.1016/j.nanoen.2014.11.027,11853,2a,14061,x=0.01,Mg0.99Na0.01Ag0.97Sb0.99,527,0.000019218,0.0022184,0.00020613,0.92243,1.2723,52034.5509418254,0.0024049521
4120,10.1016/j.nanoen.2014.11.027,11853,2a,14061,x=0.01,Mg0.99Na0.01Ag0.97Sb0.99,527.5,0.000019189,0.002219,0.00020602,0.92279,1.2733,52113.1898483506,0.0024046641
4120,10.1016/j.nanoen.2014.11.027,11853,2a,14061,x=0.01,Mg0.99Na0.01Ag0.97Sb0.99,528,0.00001916,0.0022196,0.00020592,0.92314,1.2744,52192.0668058455,0.0024044024
4120,10.1016/j.nanoen.2014.11.027,11853,2a,14061,x=0.01,Mg0.99Na0.01Ag0.97Sb0.99,528.5,0.000019131,0.0022202,0.00020581,0.9235,1.2755,52271.182896869,0.0024041148
4120,10.1016/j.nanoen.2014.11.027,11853,2a,14061,x=0.01,Mg0.99Na0.01Ag0.97Sb0.99,529,0.000019102,0.0022207,0.00020571,0.92385,1.2766,52350.5392105539,0.0024037452
4120,10.1016/j.nanoen.2014.11.027,11853,2a,14061,x=0.01,Mg0.99Na0.01Ag0.97Sb0.99,529.5,0.000019074,0.0022213,0.0002056,0.92421,1.2777,52427.3880675265,0.0024034581
4120,10.1016/j.nanoen.2014.11.027,11853,2a,14061,x=0.01,Mg0.99Na0.01Ag0.97Sb0.99,530,0.000019045,0.0022219,0.0002055,0.92457,1.2787,52507.2197427146,0.0024031712
4120,10.1016/j.nanoen.2014.11.027,11853,2a,14061,x=0.01,Mg0.99Na0.01Ag0.97Sb0.99,530.5,0.000019016,0.0022224,0.00020539,0.92492,1.2798,52587.2949095499,0.0024028024
4120,10.1016/j.nanoen.2014.11.027,11853,2a,14061,x=0.01,Mg0.99Na0.01Ag0.97Sb0.99,531,0.000018987,0.002223,0.00020529,0.92528,1.2809,52667.614683731,0.002402516
4120,10.1016/j.nanoen.2014.11.027,11853,2a,14061,x=0.01,Mg0.99Na0.01Ag0.97Sb0.99,531.5,0.000018958,0.0022236,0.00020518,0.92563,1.282,52748.1801877835,0.0024022558
4120,10.1016/j.nanoen.2014.11.027,11853,2a,14061,x=0.01,Mg0.99Na0.01Ag0.97Sb0.99,532,0.000018929,0.0022242,0.00020508,0.92599,1.2831,52828.992551112,0.0024019698
4120,10.1016/j.nanoen.2014.11.027,11853,2a,14061,x=0.01,Mg0.99Na0.01Ag0.97Sb0.99,532.5,0.0000189,0.0022247,0.00020497,0.92635,1.2842,52910.0529100529,0.0024015761
4120,10.1016/j.nanoen.2014.11.027,11853,2a,14061,x=0.01,Mg0.99Na0.01Ag0.97Sb0.99,533,0.000018871,0.0022253,0.00020487,0.9267,1.2852,52991.3624079275,0.0024013165
4120,10.1016/j.nanoen.2014.11.027,11853,2a,14061,x=0.01,Mg0.99Na0.01Ag0.97Sb0.99,533.5,0.000018842,0.0022259,0.00020476,0.92706,1.2863,53072.9221950961,0.0024010312
4120,10.1016/j.nanoen.2014.11.027,11853,2a,14061,x=0.01,Mg0.99Na0.01Ag0.97Sb0.99,534,0.000018813,0.0022264,0.00020466,0.92741,1.2874,53154.7334290119,0.0024006642
4120,10.1016/j.nanoen.2014.11.027,11853,2a,14061,x=0.01,Mg0.99Na0.01Ag0.97Sb0.99,534.5,0.000018784,0.002227,0.00020455,0.92777,1.2885,53236.797274276,0.0024003794
4120,10.1016/j.nanoen.2014.11.027,11853,2a,14061,x=0.01,Mg0.99Na0.01Ag0.97Sb0.99,535,0.000018755,0.0022276,0.00020445,0.92813,1.2896,53319.1149026926,0.0024000948
4120,10.1016/j.nanoen.2014.11.027,11853,2a,14061,x=0.01,Mg0.99Na0.01Ag0.97Sb0.99,535.5,0.000018726,0.0022282,0.00020434,0.92848,1.2907,53401.6874933248,0.0023998363
4120,10.1016/j.nanoen.2014.11.027,11853,2a,14061,x=0.01,Mg0.99Na0.01Ag0.97Sb0.99,536,0.000018697,0.0022287,0.00020424,0.92884,1.2917,53484.5162325507,0.0023994445
4120,10.1016/j.nanoen.2014.11.027,11853,2a,14061,x=0.01,Mg0.99Na0.01Ag0.97Sb0.99,536.5,0.000018668,0.0022293,0.00020413,0.92919,1.2928,53567.6023141204,0.0023991864
4120,10.1016/j.nanoen.2014.11.027,11853,2a,14061,x=0.01,Mg0.99Na0.01Ag0.97Sb0.99,537,0.000018639,0.0022299,0.00020403,0.92955,1.2939,53650.9469392135,0.0023989027
4120,10.1016/j.nanoen.2014.11.027,11853,2a,14061,x=0.01,Mg0.99Na0.01Ag0.97Sb0.99,537.5,0.00001861,0.0022305,0.00020393,0.92991,1.295,53734.5513164965,0.0023986192
4120,10.1016/j.nanoen.2014.11.027,11853,2a,14061,x=0.01,Mg0.99Na0.01Ag0.97Sb0.99,538,0.000018581,0.002231,0.00020382,0.93026,1.2961,53818.4166621818,0.0023982543
4120,10.1016/j.nanoen.2014.11.027,11853,2a,14061,x=0.01,Mg0.99Na0.01Ag0.97Sb0.99,538.5,0.000018552,0.0022316,0.00020372,0.93062,1.2971,53902.5442000862,0.0023979712
4120,10.1016/j.nanoen.2014.11.027,11853,2a,14061,x=0.01,Mg0.99Na0.01Ag0.97Sb0.99,539,0.000018523,0.0022322,0.00020361,0.93097,1.2982,53986.9351616909,0.0023977142
4120,10.1016/j.nanoen.2014.11.027,11853,2a,14061,x=0.01,Mg0.99Na0.01Ag0.97Sb0.99,539.5,0.000018494,0.0022327,0.00020351,0.93133,1.2993,54071.5907862009,0.0023973243
4120,10.1016/j.nanoen.2014.11.027,11853,2a,14061,x=0.01,Mg0.99Na0.01Ag0.97Sb0.99,540,0.000018465,0.0022333,0.0002034,0.93168,1.3004,54156.5123206066,0.0023970677
4120,10.1016/j.nanoen.2014.11.027,11853,2a,14061,x=0.01,Mg0.99Na0.01Ag0.97Sb0.99,540.5,0.000018436,0.0022339,0.0002033,0.93204,1.3015,54241.701019744,0.0023967855
4120,10.1016/j.nanoen.2014.11.027,11853,2a,14061,x=0.01,Mg0.99Na0.01Ag0.97Sb0.99,541,0.000018407,0.0022345,0.00020319,0.9324,1.3026,54327.1581463574,0.0023965036
4120,10.1016/j.nanoen.2014.11.027,11853,2a,14061,x=0.01,Mg0.99Na0.01Ag0.97Sb0.99,541.5,0.000018378,0.002235,0.00020309,0.93275,1.3036,54412.8849711612,0.0023961404
4120,10.1016/j.nanoen.2014.11.027,11853,2a,14061,x=0.01,Mg0.99Na0.01Ag0.97Sb0.99,542,0.000018349,0.0022356,0.00020298,0.93311,1.3047,54498.8827729032,0.002395859
4120,10.1016/j.nanoen.2014.11.027,11853,2a,14061,x=0.01,Mg0.99Na0.01Ag0.97Sb0.99,542.5,0.00001832,0.0022362,0.00020288,0.93346,1.3058,54585.1528384279,0.0023956035
4120,10.1016/j.nanoen.2014.11.027,11853,2a,14061,x=0.01,Mg0.99Na0.01Ag0.97Sb0.99,543,0.000018291,0.0022367,0.00020277,0.93382,1.3069,54671.6964627412,0.0023952154
4120,10.1016/j.nanoen.2014.11.027,11853,2a,14061,x=0.01,Mg0.99Na0.01Ag0.97Sb0.99,543.5,0.000018262,0.0022373,0.00020267,0.93418,1.308,54758.5149490746,0.0023949346
4120,10.1016/j.nanoen.2014.11.027,11853,2a,14061,x=0.01,Mg0.99Na0.01Ag0.97Sb0.99,544,0.000018233,0.0022379,0.00020256,0.93453,1.3091,54845.6096089508,0.0023946797
4120,10.1016/j.nanoen.2014.11.027,11853,2a,14061,x=0.01,Mg0.99Na0.01Ag0.97Sb0.99,544.5,0.000018204,0.0022385,0.00020246,0.93489,1.3101,54932.9817622501,0.0023943993
4120,10.1016/j.nanoen.2014.11.027,11853,2a,14061,x=0.01,Mg0.99Na0.01Ag0.97Sb0.99,545,0.000018175,0.002239,0.00020235,0.93524,1.3112,55020.6327372765,0.0023940379
4120,10.1016/j.nanoen.2014.11.027,11853,2a,14061,x=0.01,Mg0.99Na0.01Ag0.97Sb0.99,545.5,0.000018146,0.0022396,0.00020225,0.9356,1.3123,55108.5638708255,0.002393758
4120,10.1016/j.nanoen.2014.11.027,11853,2a,14061,x=0.01,Mg0.99Na0.01Ag0.97Sb0.99,546,0.000018117,0.0022402,0.00020214,0.93596,1.3134,55196.7765082519,0.0023934784
4120,10.1016/j.nanoen.2014.11.027,11853,2a,14061,x=0.01,Mg0.99Na0.01Ag0.97Sb0.99,546.5,0.000018088,0.0022407,0.00020204,0.93631,1.3145,55285.2720035383,0.0023931177
4120,10.1016/j.nanoen.2014.11.027,11853,2a,14061,x=0.01,Mg0.99Na0.01Ag0.97Sb0.99,547,0.000018059,0.0022413,0.00020193,0.93667,1.3156,55374.0517193643,0.0023928385
4120,10.1016/j.nanoen.2014.11.027,11853,2a,14061,x=0.01,Mg0.99Na0.01Ag0.97Sb0.99,547.5,0.00001803,0.0022419,0.00020183,0.93702,1.3166,55463.1170271769,0.002392585
4120,10.1016/j.nanoen.2014.11.027,11853,2a,14061,x=0.01,Mg0.99Na0.01Ag0.97Sb0.99,548,0.000018001,0.0022425,0.00020172,0.93738,1.3177,55552.4693072607,0.0023923062
4120,10.1016/j.nanoen.2014.11.027,11853,2a,14061,x=0.01,Mg0.99Na0.01Ag0.97Sb0.99,548.5,0.000017972,0.002243,0.00020162,0.93774,1.3188,55642.1099488093,0.002391921
4120,10.1016/j.nanoen.2014.11.027,11853,2a,14061,x=0.01,Mg0.99Na0.01Ag0.97Sb0.99,549,0.000017943,0.0022436,0.00020152,0.93809,1.3199,55732.0403499972,0.0023916682
4120,10.1016/j.nanoen.2014.11.027,11855,2c,14061,x=0.01,Mg0.99Na0.01Ag0.97Sb0.99,303.5,,0.0019629,,0.76332,0.78046,,0.0025715296
4120,10.1016/j.nanoen.2014.11.027,11855,2c,14061,x=0.01,Mg0.99Na0.01Ag0.97Sb0.99,549.5,,0.0022442,,0.93845,1.321,,0.0023913901
4120,10.1016/j.nanoen.2014.11.027,11855,2c,14061,x=0.01,Mg0.99Na0.01Ag0.97Sb0.99,550,,0.0022447,,0.9388,1.3151,,0.0023910311
