Repository: RamyaGuru/STD2_EffMass

# STD2_EffMass
Effective mass modeling of StarryData2 data

File: csvfiles/Bi_ptype.csv (part 9 of 10)
sid,DOI,figureid,fignum,sampleid,samplename,composition,Temperature,Electrical conductivity,Hall movility,Lattice thermal conductivity,Power factor,S,Seebeck coefficient,Thermal conductivity,ZT,total thermal conductivity,Electrical resistivity,Figure of merit Z
27931,10.1021/acs.cgd.8b00605,25595,3a,31864,1T-Parallel, Bi0.875Ba0.125CuSeO,565,20667,,,0.00035722,,0.00013147,0.6023,0.33095,,0.0000483863,0.0005930931
27931,10.1021/acs.cgd.8b00605,25595,3a,31864,1T-Parallel, Bi0.875Ba0.125CuSeO,570,20462,,,0.00035848,,0.00013236,0.59934,0.33706,,0.0000488711,0.0005981246
27931,10.1021/acs.cgd.8b00605,25595,3a,31864,1T-Parallel, Bi0.875Ba0.125CuSeO,575,20256,,,0.00035966,,0.00013325,0.59639,0.34317,,0.0000493681,0.0006030618
27931,10.1021/acs.cgd.8b00605,25595,3a,31864,1T-Parallel, Bi0.875Ba0.125CuSeO,580,20051,,,0.00036079,,0.00013414,0.59343,0.34928,,0.0000498728,0.000607974
27931,10.1021/acs.cgd.8b00605,25595,3a,31864,1T-Parallel, Bi0.875Ba0.125CuSeO,585,19845,,,0.00036184,,0.00013503,0.59047,0.35538,,0.0000503905,0.0006128
27931,10.1021/acs.cgd.8b00605,25595,3a,31864,1T-Parallel, Bi0.875Ba0.125CuSeO,590,19640,,,0.00036283,,0.00013592,0.58751,0.36149,,0.0000509165,0.0006175725
27931,10.1021/acs.cgd.8b00605,25595,3a,31864,1T-Parallel, Bi0.875Ba0.125CuSeO,595,19435,,,0.00036376,,0.00013681,0.58455,0.3676,,0.0000514536,0.0006222907
27931,10.1021/acs.cgd.8b00605,25595,3a,31864,1T-Parallel, Bi0.875Ba0.125CuSeO,600,19229,,,0.00036461,,0.0001377,0.58159,0.37371,,0.0000520048,0.0006269193
27931,10.1021/acs.cgd.8b00605,25595,3a,31864,1T-Parallel, Bi0.875Ba0.125CuSeO,605,19024,,,0.00036534,,0.00013858,0.57864,0.37982,,0.0000525652,0.000631377
27931,10.1021/acs.cgd.8b00605,25595,3a,31864,1T-Parallel, Bi0.875Ba0.125CuSeO,610,18818,,,0.00036605,,0.00013947,0.57568,0.38593,,0.0000531406,0.0006358567
27931,10.1021/acs.cgd.8b00605,25595,3a,31864,1T-Parallel, Bi0.875Ba0.125CuSeO,615,18613,,,0.00036664,,0.00014035,0.57272,0.39204,,0.0000537259,0.0006401732
27931,10.1021/acs.cgd.8b00605,25595,3a,31864,1T-Parallel, Bi0.875Ba0.125CuSeO,620,18408,,,0.00036722,,0.00014124,0.56976,0.39814,,0.0000543242,0.000644517
27931,10.1021/acs.cgd.8b00605,25595,3a,31864,1T-Parallel, Bi0.875Ba0.125CuSeO,625,18202,,,0.00036765,,0.00014212,0.5668,0.40425,,0.000054939,0.0006486415
27931,10.1021/acs.cgd.8b00605,25595,3a,31864,1T-Parallel, Bi0.875Ba0.125CuSeO,630,17997,,,0.00036802,,0.000143,0.56385,0.41036,,0.0000555648,0.0006526913
27931,10.1021/acs.cgd.8b00605,25595,3a,31864,1T-Parallel, Bi0.875Ba0.125CuSeO,635,17791,,,0.0003683,,0.00014388,0.56089,0.41647,,0.0000562082,0.000656635
27931,10.1021/acs.cgd.8b00605,25595,3a,31864,1T-Parallel, Bi0.875Ba0.125CuSeO,640,17586,,,0.00036852,,0.00014476,0.55793,0.42258,,0.0000568634,0.000660513
27931,10.1021/acs.cgd.8b00605,25595,3a,31864,1T-Parallel, Bi0.875Ba0.125CuSeO,645,17380,,,0.00036865,,0.00014564,0.55497,0.42869,,0.0000575374,0.0006642701
27931,10.1021/acs.cgd.8b00605,25595,3a,31864,1T-Parallel, Bi0.875Ba0.125CuSeO,650,17175,,,0.00036866,,0.00014651,0.55201,0.4348,,0.0000582242,0.0006678502
27931,10.1021/acs.cgd.8b00605,25595,3a,31864,1T-Parallel, Bi0.875Ba0.125CuSeO,655,16970,,,0.00036865,,0.00014739,0.54905,0.44091,,0.0000589275,0.0006714325
27931,10.1021/acs.cgd.8b00605,25595,3a,31864,1T-Parallel, Bi0.875Ba0.125CuSeO,660,16764,,,0.00036849,,0.00014826,0.5461,0.44701,,0.0000596516,0.0006747665
27931,10.1021/acs.cgd.8b00605,25595,3a,31864,1T-Parallel, Bi0.875Ba0.125CuSeO,665,16559,,,0.00036827,,0.00014913,0.54314,0.45312,,0.0000603901,0.0006780388
27931,10.1021/acs.cgd.8b00605,25595,3a,31864,1T-Parallel, Bi0.875Ba0.125CuSeO,670,16353,,,0.00036794,,0.00015,0.54018,0.45923,,0.0000611509,0.0006811433
27931,10.1021/acs.cgd.8b00605,25595,3a,31864,1T-Parallel, Bi0.875Ba0.125CuSeO,675,16148,,,0.00036751,,0.00015086,0.53722,0.46534,,0.0000619272,0.0006840959
27931,10.1021/acs.cgd.8b00605,25595,3a,31864,1T-Parallel, Bi0.875Ba0.125CuSeO,680,15942,,,0.00036702,,0.00015173,0.53426,0.47145,,0.0000627274,0.0006869689
27931,10.1021/acs.cgd.8b00605,25595,3a,31864,1T-Parallel, Bi0.875Ba0.125CuSeO,685,15737,,,0.00036642,,0.00015259,0.5313,0.47756,,0.0000635445,0.0006896669
27931,10.1021/acs.cgd.8b00605,25595,3a,31864,1T-Parallel, Bi0.875Ba0.125CuSeO,690,15532,,,0.00036573,,0.00015345,0.52835,0.48367,,0.0000643832,0.0006922116
27931,10.1021/acs.cgd.8b00605,25595,3a,31864,1T-Parallel, Bi0.875Ba0.125CuSeO,695,15326,,,0.00036494,,0.00015431,0.52539,0.48977,,0.0000652486,0.0006946078
27931,10.1021/acs.cgd.8b00605,25595,3a,31864,1T-Parallel, Bi0.875Ba0.125CuSeO,700,15121,,,0.00036403,,0.00015516,0.52243,0.49588,,0.0000661332,0.0006968015
27931,10.1021/acs.cgd.8b00605,25595,3a,31864,1T-Parallel, Bi0.875Ba0.125CuSeO,705,14915,,,0.00036306,,0.00015602,0.51947,0.50199,,0.0000670466,0.0006989047
27931,10.1021/acs.cgd.8b00605,25595,3a,31864,1T-Parallel, Bi0.875Ba0.125CuSeO,710,14710,,,0.00036199,,0.00015687,0.51651,0.5081,,0.000067981,0.0007008383
27931,10.1021/acs.cgd.8b00605,25595,3a,31864,1T-Parallel, Bi0.875Ba0.125CuSeO,715,14505,,,0.00036082,,0.00015772,0.51355,0.51421,,0.0000689417,0.0007025996
27931,10.1021/acs.cgd.8b00605,25595,3a,31864,1T-Parallel, Bi0.875Ba0.125CuSeO,720,14299,,,0.0003595,,0.00015856,0.5106,0.52032,,0.000069935,0.0007040736
27931,10.1021/acs.cgd.8b00605,25595,3a,31864,1T-Parallel, Bi0.875Ba0.125CuSeO,725,14094,,,0.00035811,,0.0001594,0.50764,0.52643,,0.0000709522,0.0007054409
27931,10.1021/acs.cgd.8b00605,25595,3a,31864,1T-Parallel, Bi0.875Ba0.125CuSeO,730,13888,,,0.0003566,,0.00016024,0.50468,0.53254,,0.0000720046,0.0007065864
27931,10.1021/acs.cgd.8b00605,25595,3a,31864,1T-Parallel, Bi0.875Ba0.125CuSeO,735,13683,,,0.00035503,,0.00016108,0.50172,0.53864,,0.0000730834,0.0007076258
27931,10.1021/acs.cgd.8b00605,25595,3a,31864,1T-Parallel, Bi0.875Ba0.125CuSeO,740,13477,,,0.0003533,,0.00016191,0.49876,0.54475,,0.0000742005,0.0007083567
27931,10.1021/acs.cgd.8b00605,25595,3a,31864,1T-Parallel, Bi0.875Ba0.125CuSeO,745,13272,,,0.00035154,,0.00016275,0.4958,0.55086,,0.0000753466,0.0007090359
27931,10.1021/acs.cgd.8b00605,25595,3a,31864,1T-Parallel, Bi0.875Ba0.125CuSeO,750,13067,,,0.00034961,,0.00016357,0.49285,0.55697,,0.0000765287,0.0007093639
27931,10.1021/acs.cgd.8b00605,25595,3a,31864,1T-Parallel, Bi0.875Ba0.125CuSeO,755,12861,,,0.0003476,,0.0001644,0.48989,0.56308,,0.0000777545,0.000709547
27931,10.1021/acs.cgd.8b00605,25595,3a,31864,1T-Parallel, Bi0.875Ba0.125CuSeO,760,12656,,,0.00034548,,0.00016522,0.48693,0.56919,,0.0000790139,0.0007095065
27931,10.1021/acs.cgd.8b00605,25595,3a,31864,1T-Parallel, Bi0.875Ba0.125CuSeO,765,12450,,,0.00034324,,0.00016604,0.48397,0.5753,,0.0000803213,0.0007092175
27931,10.1021/acs.cgd.8b00605,25595,3a,31864,1T-Parallel, Bi0.875Ba0.125CuSeO,770,12245,,,0.00034089,,0.00016685,0.48101,0.5814,,0.000081666,0.0007086963
27931,10.1021/acs.cgd.8b00605,25595,3a,31864,1T-Parallel, Bi0.875Ba0.125CuSeO,775,12040,,,0.00033848,,0.00016767,0.47805,0.58751,,0.0000830565,0.0007080431
27931,10.1021/acs.cgd.8b00605,25595,3a,31864,1T-Parallel, Bi0.875Ba0.125CuSeO,780,11834,,,0.00033587,,0.00016847,0.4751,0.59362,,0.0000845023,0.0007069459
27931,10.1021/acs.cgd.8b00605,25595,3a,31864,1T-Parallel, Bi0.875Ba0.125CuSeO,785,11629,,,0.00033324,,0.00016928,0.47214,0.59973,,0.0000859919,0.0007058076
27931,10.1021/acs.cgd.8b00605,25595,3a,31864,1T-Parallel, Bi0.875Ba0.125CuSeO,790,11423,,,0.00033044,,0.00017008,0.46918,0.60584,,0.0000875427,0.0007042926
27931,10.1021/acs.cgd.8b00605,25595,3a,31864,1T-Parallel, Bi0.875Ba0.125CuSeO,795,11218,,,0.00032757,,0.00017088,0.46622,0.61195,,0.0000891424,0.0007026082
27931,10.1021/acs.cgd.8b00605,25595,3a,31864,1T-Parallel, Bi0.875Ba0.125CuSeO,800,11012,,,0.00032453,,0.00017167,0.46326,0.61806,,0.00009081,0.0007005353
27931,10.1021/acs.cgd.8b00605,25595,3a,31864,1T-Parallel, Bi0.875Ba0.125CuSeO,805,10807,,,0.00032143,,0.00017246,0.4603,0.62416,,0.0000925326,0.0006983055
27931,10.1021/acs.cgd.8b00605,25595,3a,31864,1T-Parallel, Bi0.875Ba0.125CuSeO,810,10602,,,0.00031819,,0.00017324,0.45735,0.63027,,0.0000943218,0.0006957254
27931,10.1021/acs.cgd.8b00605,25595,3a,31864,1T-Parallel, Bi0.875Ba0.125CuSeO,815,10396,,,0.00031482,,0.00017402,0.45439,0.63638,,0.0000961908,0.000692841
27931,10.1021/acs.cgd.8b00605,25595,3a,31864,1T-Parallel, Bi0.875Ba0.125CuSeO,820,10191,,,0.00031139,,0.0001748,0.45143,0.64249,,0.0000981258,0.0006897858
27931,10.1021/acs.cgd.8b00605,25595,3a,31864,1T-Parallel, Bi0.875Ba0.125CuSeO,825,9985.3,,,0.0003078,,0.00017557,0.44847,0.6486,,0.0001001472,0.0006863335
27931,10.1021/acs.cgd.8b00605,25595,3a,31864,1T-Parallel, Bi0.875Ba0.125CuSeO,830,9779.9,,,0.00030411,,0.00017634,0.44551,0.65471,,0.0001022505,0.0006826109
27931,10.1021/acs.cgd.8b00605,25595,3a,31864,1T-Parallel, Bi0.875Ba0.125CuSeO,835,9574.5,,,0.0003003,,0.0001771,0.44255,0.66082,,0.0001044441,0.0006785674
27931,10.1021/acs.cgd.8b00605,25595,3a,31864,1T-Parallel, Bi0.875Ba0.125CuSeO,840,9369.1,,,0.00029638,,0.00017786,0.4396,0.66693,,0.0001067338,0.0006742038
27931,10.1021/acs.cgd.8b00605,25595,3a,31864,1T-Parallel, Bi0.875Ba0.125CuSeO,845,9163.6,,,0.00029237,,0.00017862,0.43664,0.67303,,0.0001091274,0.0006695905
27931,10.1021/acs.cgd.8b00605,25595,3a,31864,1T-Parallel, Bi0.875Ba0.125CuSeO,850,8958.2,,,0.00028822,,0.00017937,0.43368,0.67914,,0.0001116296,0.0006645914
27931,10.1021/acs.cgd.8b00605,25595,3a,31864,1T-Parallel, Bi0.875Ba0.125CuSeO,855,8752.8,,,0.00028397,,0.00018012,0.43072,0.68525,,0.0001142492,0.0006592914
27931,10.1021/acs.cgd.8b00605,25595,3a,31864,1T-Parallel, Bi0.875Ba0.125CuSeO,860,8547.4,,,0.00027959,,0.00018086,0.42776,0.69136,,0.0001169946,0.0006536142
27931,10.1021/acs.cgd.8b00605,25595,3a,31864,1T-Parallel, Bi0.875Ba0.125CuSeO,865,8342,,,0.00027508,,0.00018159,0.4248,0.69747,,0.0001198753,0.0006475518
27931,10.1021/acs.cgd.8b00605,25595,3a,31864,1T-Parallel, Bi0.875Ba0.125CuSeO,870,8136.5,,,0.00027046,,0.00018232,0.42185,0.70358,,0.000122903,0.0006411284
27931,10.1021/acs.cgd.8b00605,25595,3a,31864,1T-Parallel, Bi0.875Ba0.125CuSeO,875,7931.1,,,0.00026575,,0.00018305,0.41889,0.70969,,0.0001260859,0.0006344148
27931,10.1021/acs.cgd.8b00605,25595,3a,31864,1T-Parallel, Bi0.875Ba0.125CuSeO,880,7725.7,,,0.00026091,,0.00018377,0.41593,0.71579,,0.0001294381,0.0006272931
27931,10.1021/acs.cgd.8b00605,25595,3a,31864,1T-Parallel, Bi0.875Ba0.125CuSeO,885,7520.3,,,0.00025597,,0.00018449,0.41297,0.7219,,0.0001329734,0.0006198271
27931,10.1021/acs.cgd.8b00605,25595,3a,31864,1T-Parallel, Bi0.875Ba0.125CuSeO,890,7314.9,,,0.00025089,,0.0001852,0.41001,0.72801,,0.0001367073,0.0006119119
27931,10.1021/acs.cgd.8b00605,25595,3a,31864,1T-Parallel, Bi0.875Ba0.125CuSeO,895,7109.4,,,0.00024569,,0.0001859,0.40706,0.73412,,0.0001406588,0.000603572
27931,10.1021/acs.cgd.8b00605,25595,3a,31864,1T-Parallel, Bi0.875Ba0.125CuSeO,900,6904,,,0.00024039,,0.0001866,0.4041,0.74023,,0.0001448436,0.0005948775
27931,10.1021/acs.cgd.8b00605,25595,3a,31864,1T-Parallel, Bi0.875Ba0.125CuSeO,905,6698.6,,,0.000235,,0.0001873,0.40114,0.74634,,0.0001492849,0.0005858304
27931,10.1021/acs.cgd.8b00605,25595,3a,31864,1T-Parallel, Bi0.875Ba0.125CuSeO,910,6493.2,,,0.00022947,,0.00018799,0.39818,0.75245,,0.0001540073,0.0005762972
27931,10.1021/acs.cgd.8b00605,25595,3a,31864,1T-Parallel, Bi0.875Ba0.125CuSeO,915,6287.8,,,0.00022382,,0.00018867,0.39522,0.75855,,0.0001590381,0.0005663175
27931,10.1021/acs.cgd.8b00605,25595,3a,31864,1T-Parallel, Bi0.875Ba0.125CuSeO,920,6082.4,,,0.00021807,,0.00018935,0.39226,0.76466,,0.0001644088,0.0005559323
27931,10.1021/acs.cgd.8b00605,25596,3c,31864,1T-Parallel, Bi0.875Ba0.125CuSeO,295,,,,,,0.000084796,0.76205,,,,
27931,10.1021/acs.cgd.8b00605,25596,3c,31864,1T-Parallel, Bi0.875Ba0.125CuSeO,300,,,,,,0.000085598,0.75909,0.007192,,,
27931,10.1021/acs.cgd.8b00605,25595,3a,31865,1T-Perpendicular, Bi0.875Ba0.125CuSeO,300,44791,,,0.00036713,,0.000090534,,0.11252,,0.0000223259,
27931,10.1021/acs.cgd.8b00605,25595,3a,31865,1T-Perpendicular, Bi0.875Ba0.125CuSeO,305,44543,,,0.00037196,,0.000091382,,0.12078,,0.0000224502,
27931,10.1021/acs.cgd.8b00605,25595,3a,31865,1T-Perpendicular, Bi0.875Ba0.125CuSeO,310,44295,,,0.00037679,,0.00009223,,0.12905,,0.0000225759,
27931,10.1021/acs.cgd.8b00605,25595,3a,31865,1T-Perpendicular, Bi0.875Ba0.125CuSeO,315,44047,,,0.0003816,,0.000093078,,0.13732,,0.000022703,
27931,10.1021/acs.cgd.8b00605,25595,3a,31865,1T-Perpendicular, Bi0.875Ba0.125CuSeO,320,43799,,,0.00038639,,0.000093925,,0.14559,,0.0000228316,
27931,10.1021/acs.cgd.8b00605,25595,3a,31865,1T-Perpendicular, Bi0.875Ba0.125CuSeO,325,43551,,,0.00039117,,0.000094773,,0.15386,,0.0000229616,
27931,10.1021/acs.cgd.8b00605,25595,3a,31865,1T-Perpendicular, Bi0.875Ba0.125CuSeO,330,43303,,,0.00039594,,0.000095621,,0.16213,,0.0000230931,
27931,10.1021/acs.cgd.8b00605,25595,3a,31865,1T-Perpendicular, Bi0.875Ba0.125CuSeO,335,43055,,,0.00040068,,0.000096469,,0.1704,,0.0000232261,
27931,10.1021/acs.cgd.8b00605,25595,3a,31865,1T-Perpendicular, Bi0.875Ba0.125CuSeO,340,42807,,,0.0004054,,0.000097316,,0.17867,,0.0000233607,
27931,10.1021/acs.cgd.8b00605,25595,3a,31865,1T-Perpendicular, Bi0.875Ba0.125CuSeO,345,42559,,,0.00041011,,0.000098164,,0.18694,,0.0000234968,
27931,10.1021/acs.cgd.8b00605,25595,3a,31865,1T-Perpendicular, Bi0.875Ba0.125CuSeO,350,42311,,,0.00041479,,0.000099012,,0.1952,,0.0000236345,
27931,10.1021/acs.cgd.8b00605,25595,3a,31865,1T-Perpendicular, Bi0.875Ba0.125CuSeO,355,42063,,,0.00041945,,0.00009986,,0.20347,,0.0000237739,
27931,10.1021/acs.cgd.8b00605,25595,3a,31865,1T-Perpendicular, Bi0.875Ba0.125CuSeO,360,41815,,,0.00042411,,0.00010071,,0.21174,,0.0000239149,
27931,10.1021/acs.cgd.8b00605,25595,3a,31865,1T-Perpendicular, Bi0.875Ba0.125CuSeO,365,41567,,,0.00042874,,0.00010156,,0.22001,,0.0000240575,
27931,10.1021/acs.cgd.8b00605,25595,3a,31865,1T-Perpendicular, Bi0.875Ba0.125CuSeO,370,41319,,,0.00043326,,0.0001024,,0.22828,,0.0000242019,
27931,10.1021/acs.cgd.8b00605,25595,3a,31865,1T-Perpendicular, Bi0.875Ba0.125CuSeO,375,41071,,,0.00043784,,0.00010325,,0.23655,,0.0000243481,
27931,10.1021/acs.cgd.8b00605,25595,3a,31865,1T-Perpendicular, Bi0.875Ba0.125CuSeO,380,40823,,,0.00044239,,0.0001041,,0.24482,,0.000024496,
27931,10.1021/acs.cgd.8b00605,25595,3a,31865,1T-Perpendicular, Bi0.875Ba0.125CuSeO,385,40575,,,0.00044691,,0.00010495,,0.25309,,0.0000246457,
27931,10.1021/acs.cgd.8b00605,25595,3a,31865,1T-Perpendicular, Bi0.875Ba0.125CuSeO,390,40327,,,0.00045132,,0.00010579,,0.26136,,0.0000247973,
27931,10.1021/acs.cgd.8b00605,25595,3a,31865,1T-Perpendicular, Bi0.875Ba0.125CuSeO,395,40079,,,0.00045578,,0.00010664,,0.26962,,0.0000249507,
27931,10.1021/acs.cgd.8b00605,25595,3a,31865,1T-Perpendicular, Bi0.875Ba0.125CuSeO,400,39831,,,0.00046021,,0.00010749,,0.27789,,0.0000251061,
27931,10.1021/acs.cgd.8b00605,25595,3a,31865,1T-Perpendicular, Bi0.875Ba0.125CuSeO,405,39583,,,0.00046461,,0.00010834,,0.28616,,0.0000252634,
27931,10.1021/acs.cgd.8b00605,25595,3a,31865,1T-Perpendicular, Bi0.875Ba0.125CuSeO,410,39335,,,0.00046888,,0.00010918,,0.29443,,0.0000254227,
27931,10.1021/acs.cgd.8b00605,25595,3a,31865,1T-Perpendicular, Bi0.875Ba0.125CuSeO,415,39087,,,0.00047321,,0.00011003,,0.3027,,0.000025584,
27931,10.1021/acs.cgd.8b00605,25595,3a,31865,1T-Perpendicular, Bi0.875Ba0.125CuSeO,420,38839,,,0.0004775,,0.00011088,,0.31097,,0.0000257473,
27931,10.1021/acs.cgd.8b00605,25595,3a,31865,1T-Perpendicular, Bi0.875Ba0.125CuSeO,425,38591,,,0.00048175,,0.00011173,,0.31924,,0.0000259128,
27931,10.1021/acs.cgd.8b00605,25595,3a,31865,1T-Perpendicular, Bi0.875Ba0.125CuSeO,430,38343,,,0.00048597,,0.00011258,,0.32751,,0.0000260804,
27931,10.1021/acs.cgd.8b00605,25595,3a,31865,1T-Perpendicular, Bi0.875Ba0.125CuSeO,435,38095,,,0.00049006,,0.00011342,,0.33578,,0.0000262502,
27931,10.1021/acs.cgd.8b00605,25595,3a,31865,1T-Perpendicular, Bi0.875Ba0.125CuSeO,440,37847,,,0.00049419,,0.00011427,,0.34404,,0.0000264222,
27931,10.1021/acs.cgd.8b00605,25595,3a,31865,1T-Perpendicular, Bi0.875Ba0.125CuSeO,445,37599,,,0.00049829,,0.00011512,,0.35231,,0.0000265965,
27931,10.1021/acs.cgd.8b00605,25595,3a,31865,1T-Perpendicular, Bi0.875Ba0.125CuSeO,450,37352,,,0.00050235,,0.00011597,,0.36058,,0.0000267723,
27931,10.1021/acs.cgd.8b00605,25595,3a,31865,1T-Perpendicular, Bi0.875Ba0.125CuSeO,455,37104,,,0.00050627,,0.00011681,,0.36885,,0.0000269513,
27931,10.1021/acs.cgd.8b00605,25595,3a,31865,1T-Perpendicular, Bi0.875Ba0.125CuSeO,460,36856,,,0.00051023,,0.00011766,,0.37712,,0.0000271326,
27931,10.1021/acs.cgd.8b00605,25595,3a,31865,1T-Perpendicular, Bi0.875Ba0.125CuSeO,465,36608,,,0.00051415,,0.00011851,,0.38539,,0.0000273164,
27931,10.1021/acs.cgd.8b00605,25595,3a,31865,1T-Perpendicular, Bi0.875Ba0.125CuSeO,470,36360,,,0.00051801,,0.00011936,,0.39366,,0.0000275028,
27931,10.1021/acs.cgd.8b00605,25595,3a,31865,1T-Perpendicular, Bi0.875Ba0.125CuSeO,475,36112,,,0.00052183,,0.00012021,,0.40193,,0.0000276916,
27931,10.1021/acs.cgd.8b00605,25595,3a,31865,1T-Perpendicular, Bi0.875Ba0.125CuSeO,480,35864,,,0.00052552,,0.00012105,,0.4102,,0.0000278831,
27931,10.1021/acs.cgd.8b00605,25595,3a,31865,1T-Perpendicular, Bi0.875Ba0.125CuSeO,485,35616,,,0.00052924,,0.0001219,,0.41847,,0.0000280773,
27931,10.1021/acs.cgd.8b00605,25595,3a,31865,1T-Perpendicular, Bi0.875Ba0.125CuSeO,490,35368,,,0.00053291,,0.00012275,,0.42673,,0.0000282741,
27931,10.1021/acs.cgd.8b00605,25595,3a,31865,1T-Perpendicular, Bi0.875Ba0.125CuSeO,495,35120,,,0.00053653,,0.0001236,,0.435,,0.0000284738,
27931,10.1021/acs.cgd.8b00605,25595,3a,31865,1T-Perpendicular, Bi0.875Ba0.125CuSeO,500,34872,,,0.00054,,0.00012444,,0.44327,,0.0000286763,
27931,10.1021/acs.cgd.8b00605,25595,3a,31865,1T-Perpendicular, Bi0.875Ba0.125CuSeO,505,34624,,,0.00054351,,0.00012529,,0.45154,,0.0000288817,
27931,10.1021/acs.cgd.8b00605,25595,3a,31865,1T-Perpendicular, Bi0.875Ba0.125CuSeO,510,34376,,,0.00054697,,0.00012614,,0.45981,,0.0000290901,
27931,10.1021/acs.cgd.8b00605,25595,3a,31865,1T-Perpendicular, Bi0.875Ba0.125CuSeO,515,34128,,,0.00055036,,0.00012699,,0.46808,,0.0000293015,
27931,10.1021/acs.cgd.8b00605,25595,3a,31865,1T-Perpendicular, Bi0.875Ba0.125CuSeO,520,33880,,,0.0005537,,0.00012784,,0.47635,,0.0000295159,
27931,10.1021/acs.cgd.8b00605,25595,3a,31865,1T-Perpendicular, Bi0.875Ba0.125CuSeO,525,33632,,,0.0005569,,0.00012868,,0.48462,,0.0000297336,
27931,10.1021/acs.cgd.8b00605,25595,3a,31865,1T-Perpendicular, Bi0.875Ba0.125CuSeO,530,33384,,,0.00056012,,0.00012953,,0.49289,,0.0000299545,
27931,10.1021/acs.cgd.8b00605,25595,3a,31865,1T-Perpendicular, Bi0.875Ba0.125CuSeO,535,33136,,,0.00056328,,0.00013038,,0.50115,,0.0000301787,
27931,10.1021/acs.cgd.8b00605,25595,3a,31865,1T-Perpendicular, Bi0.875Ba0.125CuSeO,540,32888,,,0.00056637,,0.00013123,,0.50942,,0.0000304062,
27931,10.1021/acs.cgd.8b00605,25595,3a,31865,1T-Perpendicular, Bi0.875Ba0.125CuSeO,545,32640,,,0.00056932,,0.00013207,,0.51769,,0.0000306373,
27931,10.1021/acs.cgd.8b00605,25595,3a,31865,1T-Perpendicular, Bi0.875Ba0.125CuSeO,550,32392,,,0.00057229,,0.00013292,,0.52596,,0.0000308718,
27931,10.1021/acs.cgd.8b00605,25595,3a,31865,1T-Perpendicular, Bi0.875Ba0.125CuSeO,555,32144,,,0.0005752,,0.00013377,,0.53423,,0.00003111,
27931,10.1021/acs.cgd.8b00605,25595,3a,31865,1T-Perpendicular, Bi0.875Ba0.125CuSeO,560,31896,,,0.00057804,,0.00013462,,0.5425,,0.0000313519,
27931,10.1021/acs.cgd.8b00605,25595,3a,31865,1T-Perpendicular, Bi0.875Ba0.125CuSeO,565,31648,,,0.00058081,,0.00013547,,0.55077,,0.0000315976,
27931,10.1021/acs.cgd.8b00605,25595,3a,31865,1T-Perpendicular, Bi0.875Ba0.125CuSeO,570,31400,,,0.00058343,,0.00013631,,0.55904,,0.0000318471,
27931,10.1021/acs.cgd.8b00605,25595,3a,31865,1T-Perpendicular, Bi0.875Ba0.125CuSeO,575,31152,,,0.00058606,,0.00013716,,0.56731,,0.0000321007,
27931,10.1021/acs.cgd.8b00605,25595,3a,31865,1T-Perpendicular, Bi0.875Ba0.125CuSeO,580,30904,,,0.00058862,,0.00013801,,0.57557,,0.0000323583,
27931,10.1021/acs.cgd.8b00605,25595,3a,31865,1T-Perpendicular, Bi0.875Ba0.125CuSeO,585,30656,,,0.00059111,,0.00013886,,0.58384,,0.00003262,
27931,10.1021/acs.cgd.8b00605,25595,3a,31865,1T-Perpendicular, Bi0.875Ba0.125CuSeO,590,30408,,,0.00059345,,0.0001397,,0.59211,,0.0000328861,
27931,10.1021/acs.cgd.8b00605,25595,3a,31865,1T-Perpendicular, Bi0.875Ba0.125CuSeO,595,30160,,,0.00059579,,0.00014055,,0.60038,,0.0000331565,
27931,10.1021/acs.cgd.8b00605,25595,3a,31865,1T-Perpendicular, Bi0.875Ba0.125CuSeO,600,29912,,,0.00059806,,0.0001414,,0.60865,,0.0000334314,
27931,10.1021/acs.cgd.8b00605,25595,3a,31865,1T-Perpendicular, Bi0.875Ba0.125CuSeO,605,29664,,,0.00060025,,0.00014225,,0.61692,,0.0000337109,
27931,10.1021/acs.cgd.8b00605,25595,3a,31865,1T-Perpendicular, Bi0.875Ba0.125CuSeO,610,29416,,,0.00060237,,0.0001431,,0.62519,,0.0000339951,
27931,10.1021/acs.cgd.8b00605,25595,3a,31865,1T-Perpendicular, Bi0.875Ba0.125CuSeO,615,29168,,,0.00060432,,0.00014394,,0.63346,,0.0000342841,
27931,10.1021/acs.cgd.8b00605,25595,3a,31865,1T-Perpendicular, Bi0.875Ba0.125CuSeO,620,28920,,,0.00060628,,0.00014479,,0.64173,,0.0000345781,
27931,10.1021/acs.cgd.8b00605,25595,3a,31865,1T-Perpendicular, Bi0.875Ba0.125CuSeO,625,28672,,,0.00060816,,0.00014564,,0.64999,,0.0000348772,
27931,10.1021/acs.cgd.8b00605,25595,3a,31865,1T-Perpendicular, Bi0.875Ba0.125CuSeO,630,28424,,,0.00060996,,0.00014649,,0.65826,,0.0000351815,
27931,10.1021/acs.cgd.8b00605,25595,3a,31865,1T-Perpendicular, Bi0.875Ba0.125CuSeO,635,28177,,,0.00061161,,0.00014733,,0.66653,,0.0000354899,
27931,10.1021/acs.cgd.8b00605,25595,3a,31865,1T-Perpendicular, Bi0.875Ba0.125CuSeO,640,27929,,,0.00061325,,0.00014818,,0.6748,,0.0000358051,
27931,10.1021/acs.cgd.8b00605,25595,3a,31865,1T-Perpendicular, Bi0.875Ba0.125CuSeO,645,27681,,,0.00061479,,0.00014903,,0.68307,,0.0000361259,
27931,10.1021/acs.cgd.8b00605,25595,3a,31865,1T-Perpendicular, Bi0.875Ba0.125CuSeO,650,27433,,,0.00061626,,0.00014988,,0.69134,,0.0000364524,
27931,10.1021/acs.cgd.8b00605,25595,3a,31865,1T-Perpendicular, Bi0.875Ba0.125CuSeO,655,27185,,,0.00061755,,0.00015072,,0.69961,,0.000036785,
27931,10.1021/acs.cgd.8b00605,25595,3a,31865,1T-Perpendicular, Bi0.875Ba0.125CuSeO,660,26937,,,0.00061884,,0.00015157,,0.70788,,0.0000371237,
27931,10.1021/acs.cgd.8b00605,25595,3a,31865,1T-Perpendicular, Bi0.875Ba0.125CuSeO,665,26689,,,0.00062004,,0.00015242,,0.71615,,0.0000374686,
27931,10.1021/acs.cgd.8b00605,25595,3a,31865,1T-Perpendicular, Bi0.875Ba0.125CuSeO,670,26441,,,0.00062114,,0.00015327,,0.72441,,0.0000378201,
27931,10.1021/acs.cgd.8b00605,25595,3a,31865,1T-Perpendicular, Bi0.875Ba0.125CuSeO,675,26193,,,0.00062216,,0.00015412,,0.73268,,0.0000381781,
27931,10.1021/acs.cgd.8b00605,25595,3a,31865,1T-Perpendicular, Bi0.875Ba0.125CuSeO,680,25945,,,0.00062301,,0.00015496,,0.74095,,0.0000385431,
27931,10.1021/acs.cgd.8b00605,25595,3a,31865,1T-Perpendicular, Bi0.875Ba0.125CuSeO,685,25697,,,0.00062384,,0.00015581,,0.74922,,0.000038915,
27931,10.1021/acs.cgd.8b00605,25595,3a,31865,1T-Perpendicular, Bi0.875Ba0.125CuSeO,690,25449,,,0.00062458,,0.00015666,,0.75749,,0.0000392943,
27931,10.1021/acs.cgd.8b00605,25595,3a,31865,1T-Perpendicular, Bi0.875Ba0.125CuSeO,695,25201,,,0.00062522,,0.00015751,,0.76576,,0.000039681,
27931,10.1021/acs.cgd.8b00605,25595,3a,31865,1T-Perpendicular, Bi0.875Ba0.125CuSeO,700,24953,,,0.00062569,,0.00015835,,0.77403,,0.0000400753,
27931,10.1021/acs.cgd.8b00605,25595,3a,31865,1T-Perpendicular, Bi0.875Ba0.125CuSeO,705,24705,,,0.00062614,,0.0001592,,0.7823,,0.0000404776,
27931,10.1021/acs.cgd.8b00605,25595,3a,31865,1T-Perpendicular, Bi0.875Ba0.125CuSeO,710,24457,,,0.00062649,,0.00016005,,0.79057,,0.0000408881,
27931,10.1021/acs.cgd.8b00605,25595,3a,31865,1T-Perpendicular, Bi0.875Ba0.125CuSeO,715,24209,,,0.00062674,,0.0001609,,0.79884,,0.000041307,
27931,10.1021/acs.cgd.8b00605,25595,3a,31865,1T-Perpendicular, Bi0.875Ba0.125CuSeO,720,23961,,,0.00062689,,0.00016175,,0.8071,,0.0000417345,
27931,10.1021/acs.cgd.8b00605,25595,3a,31865,1T-Perpendicular, Bi0.875Ba0.125CuSeO,725,23713,,,0.00062687,,0.00016259,,0.81537,,0.000042171,
27931,10.1021/acs.cgd.8b00605,25595,3a,31865,1T-Perpendicular, Bi0.875Ba0.125CuSeO,730,23465,,,0.00062681,,0.00016344,,0.82364,,0.0000426167,
27931,10.1021/acs.cgd.8b00605,25595,3a,31865,1T-Perpendicular, Bi0.875Ba0.125CuSeO,735,23217,,,0.00062665,,0.00016429,,0.83191,,0.0000430719,
27931,10.1021/acs.cgd.8b00605,25595,3a,31865,1T-Perpendicular, Bi0.875Ba0.125CuSeO,740,22969,,,0.00062639,,0.00016514,,0.84018,,0.0000435369,
27931,10.1021/acs.cgd.8b00605,25595,3a,31865,1T-Perpendicular, Bi0.875Ba0.125CuSeO,745,22721,,,0.00062595,,0.00016598,,0.84845,,0.0000440121,
27931,10.1021/acs.cgd.8b00605,25595,3a,31865,1T-Perpendicular, Bi0.875Ba0.125CuSeO,750,22473,,,0.00062547,,0.00016683,,0.85672,,0.0000444978,
27931,10.1021/acs.cgd.8b00605,25595,3a,31865,1T-Perpendicular, Bi0.875Ba0.125CuSeO,755,22225,,,0.00062489,,0.00016768,,0.86499,,0.0000449944,
27931,10.1021/acs.cgd.8b00605,25595,3a,31865,1T-Perpendicular, Bi0.875Ba0.125CuSeO,760,21977,,,0.0006242,,0.00016853,,0.87326,,0.0000455021,
27931,10.1021/acs.cgd.8b00605,25595,3a,31865,1T-Perpendicular, Bi0.875Ba0.125CuSeO,765,21729,,,0.0006234,,0.00016938,,0.88152,,0.0000460214,
27931,10.1021/acs.cgd.8b00605,25595,3a,31865,1T-Perpendicular, Bi0.875Ba0.125CuSeO,770,21481,,,0.00062241,,0.00017022,,0.88979,,0.0000465528,
27931,10.1021/acs.cgd.8b00605,25595,3a,31865,1T-Perpendicular, Bi0.875Ba0.125CuSeO,775,21233,,,0.00062138,,0.00017107,,0.89806,,0.0000470965,
27931,10.1021/acs.cgd.8b00605,25595,3a,31865,1T-Perpendicular, Bi0.875Ba0.125CuSeO,780,20985,,,0.00062024,,0.00017192,,0.90633,,0.0000476531,
27931,10.1021/acs.cgd.8b00605,25595,3a,31865,1T-Perpendicular, Bi0.875Ba0.125CuSeO,785,20737,,,0.00061899,,0.00017277,,0.9146,,0.000048223,
27931,10.1021/acs.cgd.8b00605,25595,3a,31865,1T-Perpendicular, Bi0.875Ba0.125CuSeO,790,20489,,,0.00061755,,0.00017361,,0.92287,,0.0000488067,
27931,10.1021/acs.cgd.8b00605,25595,3a,31865,1T-Perpendicular, Bi0.875Ba0.125CuSeO,795,20241,,,0.00061606,,0.00017446,,0.93114,,0.0000494047,
27931,10.1021/acs.cgd.8b00605,25595,3a,31865,1T-Perpendicular, Bi0.875Ba0.125CuSeO,800,19993,,,0.00061446,,0.00017531,,0.93941,,0.0000500175,
27931,10.1021/acs.cgd.8b00605,25595,3a,31865,1T-Perpendicular, Bi0.875Ba0.125CuSeO,805,19745,,,0.00061273,,0.00017616,,0.94768,,0.0000506457,
27931,10.1021/acs.cgd.8b00605,25595,3a,31865,1T-Perpendicular, Bi0.875Ba0.125CuSeO,810,19497,,,0.00061089,,0.00017701,,0.95594,,0.0000512899,
27931,10.1021/acs.cgd.8b00605,25595,3a,31865,1T-Perpendicular, Bi0.875Ba0.125CuSeO,815,19249,,,0.00060886,,0.00017785,,0.96421,,0.0000519508,
27931,10.1021/acs.cgd.8b00605,25595,3a,31865,1T-Perpendicular, Bi0.875Ba0.125CuSeO,820,19002,,,0.0006068,,0.0001787,,0.97248,,0.000052626,
27931,10.1021/acs.cgd.8b00605,25595,3a,31865,1T-Perpendicular, Bi0.875Ba0.125CuSeO,825,18754,,,0.0006046,,0.00017955,,0.98075,,0.000053322,
27931,10.1021/acs.cgd.8b00605,25595,3a,31865,1T-Perpendicular, Bi0.875Ba0.125CuSeO,830,18506,,,0.00060226,,0.0001804,,0.98902,,0.0000540365,
27931,10.1021/acs.cgd.8b00605,25595,3a,31865,1T-Perpendicular, Bi0.875Ba0.125CuSeO,835,18258,,,0.00059974,,0.00018124,,0.99729,,0.0000547705,
27931,10.1021/acs.cgd.8b00605,25595,3a,31865,1T-Perpendicular, Bi0.875Ba0.125CuSeO,840,18010,,,0.00059715,,0.00018209,,1.0056,,0.0000555247,
27931,10.1021/acs.cgd.8b00605,25595,3a,31865,1T-Perpendicular, Bi0.875Ba0.125CuSeO,845,17762,,,0.00059444,,0.00018294,,1.0138,,0.0000563,
27931,10.1021/acs.cgd.8b00605,25595,3a,31865,1T-Perpendicular, Bi0.875Ba0.125CuSeO,850,17514,,,0.0005916,,0.00018379,,1.0221,,0.0000570972,
27931,10.1021/acs.cgd.8b00605,25595,3a,31865,1T-Perpendicular, Bi0.875Ba0.125CuSeO,855,17266,,,0.00058857,,0.00018463,,1.0304,,0.0000579173,
27931,10.1021/acs.cgd.8b00605,25595,3a,31865,1T-Perpendicular, Bi0.875Ba0.125CuSeO,860,17018,,,0.00058547,,0.00018548,,1.0386,,0.0000587613,
27931,10.1021/acs.cgd.8b00605,25595,3a,31865,1T-Perpendicular, Bi0.875Ba0.125CuSeO,865,16770,,,0.00058224,,0.00018633,,1.0469,,0.0000596303,
27931,10.1021/acs.cgd.8b00605,25595,3a,31865,1T-Perpendicular, Bi0.875Ba0.125CuSeO,870,16522,,,0.00057887,,0.00018718,,1.0552,,0.0000605254,
27931,10.1021/acs.cgd.8b00605,25595,3a,31865,1T-Perpendicular, Bi0.875Ba0.125CuSeO,875,16274,,,0.00057537,,0.00018803,,1.0634,,0.0000614477,
27931,10.1021/acs.cgd.8b00605,25595,3a,31865,1T-Perpendicular, Bi0.875Ba0.125CuSeO,880,16026,,,0.00057168,,0.00018887,,1.0717,,0.0000623986,
27931,10.1021/acs.cgd.8b00605,25595,3a,31865,1T-Perpendicular, Bi0.875Ba0.125CuSeO,885,15778,,,0.00056791,,0.00018972,,1.08,,0.0000633794,
27931,10.1021/acs.cgd.8b00605,25595,3a,31865,1T-Perpendicular, Bi0.875Ba0.125CuSeO,890,15530,,,0.000564,,0.00019057,,1.0882,,0.0000643915,
27931,10.1021/acs.cgd.8b00605,25595,3a,31865,1T-Perpendicular, Bi0.875Ba0.125CuSeO,895,15282,,,0.00055996,,0.00019142,,1.0965,,0.0000654365,
27931,10.1021/acs.cgd.8b00605,25595,3a,31865,1T-Perpendicular, Bi0.875Ba0.125CuSeO,900,15034,,,0.00055572,,0.00019226,,1.1048,,0.0000665159,
27931,10.1021/acs.cgd.8b00605,25595,3a,31865,1T-Perpendicular, Bi0.875Ba0.125CuSeO,905,14786,,,0.00055139,,0.00019311,,1.1131,,0.0000676315,
27931,10.1021/acs.cgd.8b00605,25595,3a,31865,1T-Perpendicular, Bi0.875Ba0.125CuSeO,910,14538,,,0.00054693,,0.00019396,,1.1213,,0.0000687853,
27931,10.1021/acs.cgd.8b00605,25595,3a,31865,1T-Perpendicular, Bi0.875Ba0.125CuSeO,915,14290,,,0.00054232,,0.00019481,,1.1296,,0.000069979,
27931,10.1021/acs.cgd.8b00605,25595,3a,31865,1T-Perpendicular, Bi0.875Ba0.125CuSeO,920,14042,,,0.00053757,,0.00019566,,1.1379,,0.0000712149,
27931,10.1021/acs.cgd.8b00605,25598,4d,31865,1T-Perpendicular, Bi0.875Ba0.125CuSeO,295,,,,,,,,0.10425,,,
27931,10.1021/acs.cgd.8b00605,25598,4d,31865,1T-Perpendicular, Bi0.875Ba0.125CuSeO,925,,,,,,,,1.1461,,,
27931,10.1021/acs.cgd.8b00605,25595,3a,31866,2T-Parallel, Bi0.875Ba0.125CuSeO,305,20894,,,0.00018037,,0.000092913,0.69661,0.037612,,0.0000478606,0.0002589254
27931,10.1021/acs.cgd.8b00605,25595,3a,31866,2T-Parallel, Bi0.875Ba0.125CuSeO,310,20777,,,0.00018262,,0.000093752,0.69383,0.042569,,0.0000481301,0.0002632057
27931,10.1021/acs.cgd.8b00605,25595,3a,31866,2T-Parallel, Bi0.875Ba0.125CuSeO,315,20661,,,0.00018486,,0.00009459,0.69105,0.047527,,0.0000484004,0.000267506
27931,10.1021/acs.cgd.8b00605,25595,3a,31866,2T-Parallel, Bi0.875Ba0.125CuSeO,320,20545,,,0.0001871,,0.000095429,0.68827,0.052484,,0.0000486736,0.000271841
27931,10.1021/acs.cgd.8b00605,25595,3a,31866,2T-Parallel, Bi0.875Ba0.125CuSeO,325,20428,,,0.00018932,,0.000096268,0.68549,0.057441,,0.0000489524,0.000276182
27931,10.1021/acs.cgd.8b00605,25595,3a,31866,2T-Parallel, Bi0.875Ba0.125CuSeO,330,20312,,,0.00019154,,0.000097107,0.68271,0.062399,,0.000049232,0.0002805584
27931,10.1021/acs.cgd.8b00605,25595,3a,31866,2T-Parallel, Bi0.875Ba0.125CuSeO,335,20195,,,0.00019374,,0.000097945,0.67993,0.067356,,0.0000495172,0.0002849411
27931,10.1021/acs.cgd.8b00605,25595,3a,31866,2T-Parallel, Bi0.875Ba0.125CuSeO,340,20079,,,0.00019594,,0.000098784,0.67715,0.072313,,0.0000498033,0.0002893598
27931,10.1021/acs.cgd.8b00605,25595,3a,31866,2T-Parallel, Bi0.875Ba0.125CuSeO,345,19963,,,0.00019813,,0.000099623,0.67437,0.07727,,0.0000500927,0.0002938001
27931,10.1021/acs.cgd.8b00605,25595,3a,31866,2T-Parallel, Bi0.875Ba0.125CuSeO,350,19846,,,0.00020029,,0.00010046,0.67159,0.082228,,0.000050388,0.0002982326
27931,10.1021/acs.cgd.8b00605,25595,3a,31866,2T-Parallel, Bi0.875Ba0.125CuSeO,355,19730,,,0.00020246,,0.0001013,0.66881,0.087185,,0.0000506842,0.0003027168
27931,10.1021/acs.cgd.8b00605,25595,3a,31866,2T-Parallel, Bi0.875Ba0.125CuSeO,360,19613,,,0.00020461,,0.00010214,0.66604,0.092142,,0.0000509866,0.0003072038
27931,10.1021/acs.cgd.8b00605,25595,3a,31866,2T-Parallel, Bi0.875Ba0.125CuSeO,365,19497,,,0.00020676,,0.00010298,0.66326,0.097099,,0.0000512899,0.000311733
27931,10.1021/acs.cgd.8b00605,25595,3a,31866,2T-Parallel, Bi0.875Ba0.125CuSeO,370,19381,,,0.0002089,,0.00010382,0.66048,0.10206,,0.0000515969,0.0003162851
27931,10.1021/acs.cgd.8b00605,25595,3a,31866,2T-Parallel, Bi0.875Ba0.125CuSeO,375,19264,,,0.00021101,,0.00010466,0.6577,0.10701,,0.0000519103,0.0003208302
27931,10.1021/acs.cgd.8b00605,25595,3a,31866,2T-Parallel, Bi0.875Ba0.125CuSeO,380,19148,,,0.00021308,,0.00010549,0.65492,0.11197,,0.0000522248,0.0003253527
27931,10.1021/acs.cgd.8b00605,25595,3a,31866,2T-Parallel, Bi0.875Ba0.125CuSeO,385,19031,,,0.00021517,,0.00010633,0.65214,0.11693,,0.0000525458,0.0003299445
27931,10.1021/acs.cgd.8b00605,25595,3a,31866,2T-Parallel, Bi0.875Ba0.125CuSeO,390,18915,,,0.00021725,,0.00010717,0.64936,0.12189,,0.0000528681,0.0003345602
27931,10.1021/acs.cgd.8b00605,25595,3a,31866,2T-Parallel, Bi0.875Ba0.125CuSeO,395,18798,,,0.0002193,,0.00010801,0.64658,0.12684,,0.0000531971,0.0003391692
27931,10.1021/acs.cgd.8b00605,25595,3a,31866,2T-Parallel, Bi0.875Ba0.125CuSeO,400,18682,,,0.00022135,,0.00010885,0.6438,0.1318,,0.0000535275,0.000343818
27931,10.1021/acs.cgd.8b00605,25595,3a,31866,2T-Parallel, Bi0.875Ba0.125CuSeO,405,18566,,,0.00022338,,0.00010969,0.64102,0.13676,,0.0000538619,0.0003484759
27931,10.1021/acs.cgd.8b00605,25595,3a,31866,2T-Parallel, Bi0.875Ba0.125CuSeO,410,18449,,,0.00022539,,0.00011053,0.63824,0.14172,,0.0000542035,0.000353143
27931,10.1021/acs.cgd.8b00605,25595,3a,31866,2T-Parallel, Bi0.875Ba0.125CuSeO,415,18333,,,0.00022739,,0.00011137,0.63547,0.14667,,0.0000545464,0.0003578296
27931,10.1021/acs.cgd.8b00605,25595,3a,31866,2T-Parallel, Bi0.875Ba0.125CuSeO,420,18216,,,0.00022932,,0.0001122,0.63269,0.15163,,0.0000548968,0.0003624524
27931,10.1021/acs.cgd.8b00605,25595,3a,31866,2T-Parallel, Bi0.875Ba0.125CuSeO,425,18100,,,0.00023128,,0.00011304,0.62991,0.15659,,0.0000552486,0.0003671636
27931,10.1021/acs.cgd.8b00605,25595,3a,31866,2T-Parallel, Bi0.875Ba0.125CuSeO,430,17984,,,0.00023323,,0.00011388,0.62713,0.16154,,0.000055605,0.0003719006
27931,10.1021/acs.cgd.8b00605,25595,3a,31866,2T-Parallel, Bi0.875Ba0.125CuSeO,435,17867,,,0.00023514,,0.00011472,0.62435,0.1665,,0.0000559691,0.0003766157
27931,10.1021/acs.cgd.8b00605,25595,3a,31866,2T-Parallel, Bi0.875Ba0.125CuSeO,440,17751,,,0.00023705,,0.00011556,0.62157,0.17146,,0.0000563349,0.000381373
27931,10.1021/acs.cgd.8b00605,25595,3a,31866,2T-Parallel, Bi0.875Ba0.125CuSeO,445,17634,,,0.00023892,,0.0001164,0.61879,0.17642,,0.0000567086,0.0003861084
27931,10.1021/acs.cgd.8b00605,25595,3a,31866,2T-Parallel, Bi0.875Ba0.125CuSeO,450,17518,,,0.00024079,,0.00011724,0.61601,0.18137,,0.0000570841,0.0003908865
27931,10.1021/acs.cgd.8b00605,25595,3a,31866,2T-Parallel, Bi0.875Ba0.125CuSeO,455,17402,,,0.00024263,,0.00011808,0.61323,0.18633,,0.0000574647,0.0003956591
27931,10.1021/acs.cgd.8b00605,25595,3a,31866,2T-Parallel, Bi0.875Ba0.125CuSeO,460,17285,,,0.0002444,,0.00011891,0.61045,0.19129,,0.0000578536,0.0004003604
27931,10.1021/acs.cgd.8b00605,25595,3a,31866,2T-Parallel, Bi0.875Ba0.125CuSeO,465,17169,,,0.0002462,,0.00011975,0.60767,0.19625,,0.0000582445,0.0004051541
27931,10.1021/acs.cgd.8b00605,25595,3a,31866,2T-Parallel, Bi0.875Ba0.125CuSeO,470,17052,,,0.00024797,,0.00012059,0.6049,0.2012,,0.0000586441,0.0004099355
27931,10.1021/acs.cgd.8b00605,25595,3a,31866,2T-Parallel, Bi0.875Ba0.125CuSeO,475,16936,,,0.00024973,,0.00012143,0.60212,0.20616,,0.0000590458,0.0004147512
27931,10.1021/acs.cgd.8b00605,25595,3a,31866,2T-Parallel, Bi0.875Ba0.125CuSeO,480,16819,,,0.00025144,,0.00012227,0.59934,0.21112,,0.0000594566,0.0004195281
27931,10.1021/acs.cgd.8b00605,25595,3a,31866,2T-Parallel, Bi0.875Ba0.125CuSeO,485,16703,,,0.00025315,,0.00012311,0.59656,0.21607,,0.0000598695,0.0004243496
27931,10.1021/acs.cgd.8b00605,25595,3a,31866,2T-Parallel, Bi0.875Ba0.125CuSeO,490,16587,,,0.00025484,,0.00012395,0.59378,0.22103,,0.0000602882,0.0004291825
27931,10.1021/acs.cgd.8b00605,25595,3a,31866,2T-Parallel, Bi0.875Ba0.125CuSeO,495,16470,,,0.00025648,,0.00012479,0.591,0.22599,,0.0000607165,0.0004339763
27931,10.1021/acs.cgd.8b00605,25595,3a,31866,2T-Parallel, Bi0.875Ba0.125CuSeO,500,16354,,,0.00025807,,0.00012562,0.58822,0.23095,,0.0000611471,0.0004387304
27931,10.1021/acs.cgd.8b00605,25595,3a,31866,2T-Parallel, Bi0.875Ba0.125CuSeO,505,16237,,,0.00025966,,0.00012646,0.58544,0.2359,,0.0000615877,0.0004435297
27931,10.1021/acs.cgd.8b00605,25595,3a,31866,2T-Parallel, Bi0.875Ba0.125CuSeO,510,16121,,,0.00026125,,0.0001273,0.58266,0.24086,,0.0000620309,0.0004483747
27931,10.1021/acs.cgd.8b00605,25595,3a,31866,2T-Parallel, Bi0.875Ba0.125CuSeO,515,16005,,,0.0002628,,0.00012814,0.57988,0.24582,,0.0000624805,0.0004531972
27931,10.1021/acs.cgd.8b00605,25595,3a,31866,2T-Parallel, Bi0.875Ba0.125CuSeO,520,15888,,,0.00026431,,0.00012898,0.5771,0.25078,,0.0000629406,0.0004579969
27931,10.1021/acs.cgd.8b00605,25595,3a,31866,2T-Parallel, Bi0.875Ba0.125CuSeO,525,15772,,,0.00026581,,0.00012982,0.57433,0.25573,,0.0000634035,0.0004628175
27931,10.1021/acs.cgd.8b00605,25595,3a,31866,2T-Parallel, Bi0.875Ba0.125CuSeO,530,15655,,,0.00026726,,0.00013066,0.57155,0.26069,,0.0000638774,0.0004676056
27931,10.1021/acs.cgd.8b00605,25595,3a,31866,2T-Parallel, Bi0.875Ba0.125CuSeO,535,15539,,,0.0002687,,0.0001315,0.56877,0.26565,,0.0000643542,0.0004724229
27931,10.1021/acs.cgd.8b00605,25595,3a,31866,2T-Parallel, Bi0.875Ba0.125CuSeO,540,15423,,,0.00027008,,0.00013233,0.56599,0.2706,,0.0000648382,0.0004771816
27931,10.1021/acs.cgd.8b00605,25595,3a,31866,2T-Parallel, Bi0.875Ba0.125CuSeO,545,15306,,,0.00027144,,0.00013317,0.56321,0.27556,,0.0000653339,0.0004819517
27931,10.1021/acs.cgd.8b00605,25595,3a,31866,2T-Parallel, Bi0.875Ba0.125CuSeO,550,15190,,,0.00027279,,0.00013401,0.56043,0.28052,,0.0000658328,0.0004867512
27931,10.1021/acs.cgd.8b00605,25595,3a,31866,2T-Parallel, Bi0.875Ba0.125CuSeO,555,15073,,,0.0002741,,0.00013485,0.55765,0.28548,,0.0000663438,0.0004915269
27931,10.1021/acs.cgd.8b00605,25595,3a,31866,2T-Parallel, Bi0.875Ba0.125CuSeO,560,14957,,,0.00027538,,0.00013569,0.55487,0.29043,,0.0000668583,0.0004962964
27931,10.1021/acs.cgd.8b00605,25595,3a,31866,2T-Parallel, Bi0.875Ba0.125CuSeO,565,14840,,,0.00027662,,0.00013653,0.55209,0.29539,,0.0000673854,0.0005010415
27931,10.1021/acs.cgd.8b00605,25595,3a,31866,2T-Parallel, Bi0.875Ba0.125CuSeO,570,14724,,,0.00027785,,0.00013737,0.54931,0.30035,,0.0000679163,0.0005058164
27931,10.1021/acs.cgd.8b00605,25595,3a,31866,2T-Parallel, Bi0.875Ba0.125CuSeO,575,14608,,,0.00027904,,0.00013821,0.54653,0.30531,,0.0000684556,0.0005105667
27931,10.1021/acs.cgd.8b00605,25595,3a,31866,2T-Parallel, Bi0.875Ba0.125CuSeO,580,14491,,,0.00028014,,0.00013904,0.54376,0.31026,,0.0000690084,0.0005151905
27931,10.1021/acs.cgd.8b00605,25595,3a,31866,2T-Parallel, Bi0.875Ba0.125CuSeO,585,14375,,,0.00028127,,0.00013988,0.54098,0.31522,,0.0000695652,0.0005199268
27931,10.1021/acs.cgd.8b00605,25595,3a,31866,2T-Parallel, Bi0.875Ba0.125CuSeO,590,14258,,,0.00028234,,0.00014072,0.5382,0.32018,,0.0000701361,0.0005246005
27931,10.1021/acs.cgd.8b00605,25595,3a,31866,2T-Parallel, Bi0.875Ba0.125CuSeO,595,14142,,,0.00028339,,0.00014156,0.53542,0.32513,,0.0000707114,0.0005292854
27931,10.1021/acs.cgd.8b00605,25595,3a,31866,2T-Parallel, Bi0.875Ba0.125CuSeO,600,14026,,,0.00028442,,0.0001424,0.53264,0.33009,,0.0000712962,0.0005339817
27931,10.1021/acs.cgd.8b00605,25595,3a,31866,2T-Parallel, Bi0.875Ba0.125CuSeO,605,13909,,,0.00028538,,0.00014324,0.52986,0.33505,,0.0000718959,0.0005385951
27931,10.1021/acs.cgd.8b00605,25595,3a,31866,2T-Parallel, Bi0.875Ba0.125CuSeO,610,13793,,,0.00028633,,0.00014408,0.52708,0.34001,,0.0000725005,0.0005432382
27931,10.1021/acs.cgd.8b00605,25595,3a,31866,2T-Parallel, Bi0.875Ba0.125CuSeO,615,13676,,,0.00028722,,0.00014492,0.5243,0.34496,,0.0000731208,0.0005478161
27931,10.1021/acs.cgd.8b00605,25595,3a,31866,2T-Parallel, Bi0.875Ba0.125CuSeO,620,13560,,,0.00028806,,0.00014575,0.52152,0.34992,,0.0000737463,0.000552347
27931,10.1021/acs.cgd.8b00605,25595,3a,31866,2T-Parallel, Bi0.875Ba0.125CuSeO,625,13444,,,0.00028889,,0.00014659,0.51874,0.35488,,0.0000743826,0.0005569071
27931,10.1021/acs.cgd.8b00605,25595,3a,31866,2T-Parallel, Bi0.875Ba0.125CuSeO,630,13327,,,0.00028967,,0.00014743,0.51596,0.35984,,0.0000750356,0.0005614195
27931,10.1021/acs.cgd.8b00605,25595,3a,31866,2T-Parallel, Bi0.875Ba0.125CuSeO,635,13211,,,0.00029043,,0.00014827,0.51319,0.36479,,0.0000756945,0.0005659307
27931,10.1021/acs.cgd.8b00605,25595,3a,31866,2T-Parallel, Bi0.875Ba0.125CuSeO,640,13094,,,0.00029113,,0.00014911,0.51041,0.36975,,0.0000763709,0.0005703846
