Repository: RamyaGuru/STD2_EffMass

# STD2_EffMass
Effective mass modeling of StarryData2 data

File: csvfiles/ThermoPropNa10.1016j.actamat.2015.04.023.csv (part 9 of 15)
sid,DOI,figureid,fignum,sampleid,samplename,composition,Temperature,Electrical resistivity,Power factor,Seebeck coefficient,Thermal conductivity,ZT,Electrical conductivity,Figure of merit Z
73,10.1016/j.actamat.2015.04.023,4591,3(a),5859,x=0.0125,Mg2.9875Na0.0125Sb2,421,0.000040872,0.0003728,0.00011441,1.4962,0.15158,24466.6275200626,0.0002491646
73,10.1016/j.actamat.2015.04.023,4591,3(a),5859,x=0.0125,Mg2.9875Na0.0125Sb2,421.5,0.000040879,0.00037341,0.00011452,1.4953,0.1522,24462.4379265638,0.0002497225
73,10.1016/j.actamat.2015.04.023,4591,3(a),5859,x=0.0125,Mg2.9875Na0.0125Sb2,422,0.000040885,0.00037401,0.00011463,1.4943,0.15283,24458.8479882598,0.0002502911
73,10.1016/j.actamat.2015.04.023,4591,3(a),5859,x=0.0125,Mg2.9875Na0.0125Sb2,422.5,0.000040892,0.00037462,0.00011474,1.4934,0.15345,24454.6610583977,0.0002508504
73,10.1016/j.actamat.2015.04.023,4591,3(a),5859,x=0.0125,Mg2.9875Na0.0125Sb2,423,0.000040899,0.00037523,0.00011485,1.4925,0.15407,24450.4755617497,0.0002514104
73,10.1016/j.actamat.2015.04.023,4591,3(a),5859,x=0.0125,Mg2.9875Na0.0125Sb2,423.5,0.000040905,0.00037584,0.00011496,1.4916,0.15469,24446.8891333578,0.000251971
73,10.1016/j.actamat.2015.04.023,4591,3(a),5859,x=0.0125,Mg2.9875Na0.0125Sb2,424,0.000040912,0.00037644,0.00011507,1.4907,0.15532,24442.7062964411,0.0002525257
73,10.1016/j.actamat.2015.04.023,4591,3(a),5859,x=0.0125,Mg2.9875Na0.0125Sb2,424.5,0.000040918,0.00037705,0.00011519,1.4898,0.15594,24439.1221467325,0.0002530877
73,10.1016/j.actamat.2015.04.023,4591,3(a),5859,x=0.0125,Mg2.9875Na0.0125Sb2,425,0.000040925,0.00037766,0.0001153,1.4889,0.15656,24434.9419670128,0.0002536503
73,10.1016/j.actamat.2015.04.023,4591,3(a),5859,x=0.0125,Mg2.9875Na0.0125Sb2,425.5,0.000040932,0.00037827,0.00011541,1.488,0.15718,24430.7632170429,0.0002542137
73,10.1016/j.actamat.2015.04.023,4591,3(a),5859,x=0.0125,Mg2.9875Na0.0125Sb2,426,0.000040938,0.00037887,0.00011552,1.4871,0.15781,24427.1825687625,0.000254771
73,10.1016/j.actamat.2015.04.023,4591,3(a),5859,x=0.0125,Mg2.9875Na0.0125Sb2,426.5,0.000040945,0.00037948,0.00011563,1.4862,0.15843,24423.0064720967,0.0002553358
73,10.1016/j.actamat.2015.04.023,4591,3(a),5859,x=0.0125,Mg2.9875Na0.0125Sb2,427,0.000040951,0.00038009,0.00011574,1.4853,0.15905,24419.428096994,0.0002559012
73,10.1016/j.actamat.2015.04.023,4591,3(a),5859,x=0.0125,Mg2.9875Na0.0125Sb2,427.5,0.000040958,0.0003807,0.00011585,1.4844,0.15967,24415.254651106,0.0002564673
73,10.1016/j.actamat.2015.04.023,4591,3(a),5859,x=0.0125,Mg2.9875Na0.0125Sb2,428,0.000040965,0.0003813,0.00011596,1.4835,0.16029,24411.0826315147,0.0002570273
73,10.1016/j.actamat.2015.04.023,4591,3(a),5859,x=0.0125,Mg2.9875Na0.0125Sb2,428.5,0.000040971,0.00038191,0.00011608,1.4826,0.16092,24407.5077493837,0.0002575948
73,10.1016/j.actamat.2015.04.023,4591,3(a),5859,x=0.0125,Mg2.9875Na0.0125Sb2,429,0.000040978,0.00038252,0.00011619,1.4816,0.16154,24403.3383766899,0.0002581803
73,10.1016/j.actamat.2015.04.023,4591,3(a),5859,x=0.0125,Mg2.9875Na0.0125Sb2,429.5,0.000040984,0.00038313,0.0001163,1.4807,0.16216,24399.7657622487,0.0002587492
73,10.1016/j.actamat.2015.04.023,4591,3(a),5859,x=0.0125,Mg2.9875Na0.0125Sb2,430,0.000040991,0.00038373,0.00011641,1.4798,0.16278,24395.5990339343,0.0002593121
73,10.1016/j.actamat.2015.04.023,4591,3(a),5859,x=0.0125,Mg2.9875Na0.0125Sb2,430.5,0.000040998,0.00038434,0.00011652,1.4789,0.16341,24391.4337284746,0.0002598823
73,10.1016/j.actamat.2015.04.023,4591,3(a),5859,x=0.0125,Mg2.9875Na0.0125Sb2,431,0.000041004,0.00038495,0.00011663,1.478,0.16403,24387.8645985757,0.0002604533
73,10.1016/j.actamat.2015.04.023,4591,3(a),5859,x=0.0125,Mg2.9875Na0.0125Sb2,431.5,0.000041011,0.00038556,0.00011674,1.4771,0.16465,24383.7019336276,0.000261025
73,10.1016/j.actamat.2015.04.023,4591,3(a),5859,x=0.0125,Mg2.9875Na0.0125Sb2,432,0.000041017,0.00038616,0.00011685,1.4762,0.16527,24380.1350659483,0.0002615906
73,10.1016/j.actamat.2015.04.023,4591,3(a),5859,x=0.0125,Mg2.9875Na0.0125Sb2,432.5,0.000041024,0.00038677,0.00011696,1.4753,0.1659,24375.9750390016,0.0002621636
73,10.1016/j.actamat.2015.04.023,4591,3(a),5859,x=0.0125,Mg2.9875Na0.0125Sb2,433,0.000041031,0.00038738,0.00011708,1.4744,0.16652,24371.8164314786,0.0002627374
73,10.1016/j.actamat.2015.04.023,4591,3(a),5859,x=0.0125,Mg2.9875Na0.0125Sb2,433.5,0.000041037,0.00038799,0.00011719,1.4735,0.16714,24368.2530399396,0.0002633118
73,10.1016/j.actamat.2015.04.023,4591,3(a),5859,x=0.0125,Mg2.9875Na0.0125Sb2,434,0.000041044,0.00038859,0.0001173,1.4726,0.16776,24364.0970665627,0.0002638802
73,10.1016/j.actamat.2015.04.023,4591,3(a),5859,x=0.0125,Mg2.9875Na0.0125Sb2,434.5,0.00004105,0.0003892,0.00011741,1.4717,0.16839,24360.5359317905,0.0002644561
73,10.1016/j.actamat.2015.04.023,4591,3(a),5859,x=0.0125,Mg2.9875Na0.0125Sb2,435,0.000041057,0.00038981,0.00011752,1.4708,0.16901,24356.3825900577,0.0002650326
73,10.1016/j.actamat.2015.04.023,4591,3(a),5859,x=0.0125,Mg2.9875Na0.0125Sb2,435.5,0.000041064,0.00039042,0.00011763,1.4698,0.16963,24352.2306643289,0.000265628
73,10.1016/j.actamat.2015.04.023,4591,3(a),5859,x=0.0125,Mg2.9875Na0.0125Sb2,436,0.00004107,0.00039102,0.00011774,1.4689,0.17025,24348.6729973216,0.0002661992
73,10.1016/j.actamat.2015.04.023,4591,3(a),5859,x=0.0125,Mg2.9875Na0.0125Sb2,436.5,0.000041077,0.00039163,0.00011785,1.468,0.17087,24344.5236993938,0.0002667779
73,10.1016/j.actamat.2015.04.023,4591,3(a),5859,x=0.0125,Mg2.9875Na0.0125Sb2,437,0.000041083,0.00039224,0.00011797,1.4671,0.1715,24340.9682837183,0.0002673574
73,10.1016/j.actamat.2015.04.023,4591,3(a),5859,x=0.0125,Mg2.9875Na0.0125Sb2,437.5,0.00004109,0.00039285,0.00011808,1.4662,0.17212,24336.8216110976,0.0002679375
73,10.1016/j.actamat.2015.04.023,4591,3(a),5859,x=0.0125,Mg2.9875Na0.0125Sb2,438,0.000041097,0.00039346,0.00011819,1.4653,0.17274,24332.6763510719,0.0002685184
73,10.1016/j.actamat.2015.04.023,4591,3(a),5859,x=0.0125,Mg2.9875Na0.0125Sb2,438.5,0.000041103,0.00039406,0.0001183,1.4644,0.17336,24329.124394813,0.0002690931
73,10.1016/j.actamat.2015.04.023,4591,3(a),5859,x=0.0125,Mg2.9875Na0.0125Sb2,439,0.00004111,0.00039467,0.00011841,1.4635,0.17399,24324.9817562637,0.0002696754
73,10.1016/j.actamat.2015.04.023,4591,3(a),5859,x=0.0125,Mg2.9875Na0.0125Sb2,439.5,0.000041117,0.00039528,0.00011852,1.4626,0.17461,24320.8405282487,0.0002702584
73,10.1016/j.actamat.2015.04.023,4591,3(a),5859,x=0.0125,Mg2.9875Na0.0125Sb2,440,0.000041123,0.00039589,0.00011863,1.4617,0.17523,24317.2920263599,0.0002708422
73,10.1016/j.actamat.2015.04.023,4591,3(a),5859,x=0.0125,Mg2.9875Na0.0125Sb2,440.5,0.00004113,0.00039649,0.00011874,1.4608,0.17585,24313.1534159981,0.0002714198
73,10.1016/j.actamat.2015.04.023,4591,3(a),5859,x=0.0125,Mg2.9875Na0.0125Sb2,441,0.000041136,0.0003971,0.00011886,1.4599,0.17648,24309.6071567483,0.0002720049
73,10.1016/j.actamat.2015.04.023,4591,3(a),5859,x=0.0125,Mg2.9875Na0.0125Sb2,441.5,0.000041143,0.00039771,0.00011897,1.459,0.1771,24305.4711615585,0.0002725908
73,10.1016/j.actamat.2015.04.023,4591,3(a),5859,x=0.0125,Mg2.9875Na0.0125Sb2,442,0.00004115,0.00039832,0.00011908,1.4581,0.17772,24301.3365735115,0.0002731774
73,10.1016/j.actamat.2015.04.023,4591,3(a),5859,x=0.0125,Mg2.9875Na0.0125Sb2,442.5,0.000041156,0.00039892,0.00011919,1.4571,0.17834,24297.7937603266,0.0002737767
73,10.1016/j.actamat.2015.04.023,4591,3(a),5859,x=0.0125,Mg2.9875Na0.0125Sb2,443,0.000041163,0.00039953,0.0001193,1.4562,0.17897,24293.6617836406,0.0002743648
73,10.1016/j.actamat.2015.04.023,4591,3(a),5859,x=0.0125,Mg2.9875Na0.0125Sb2,443.5,0.000041169,0.00040014,0.00011941,1.4553,0.17959,24290.1212077048,0.0002749536
73,10.1016/j.actamat.2015.04.023,4591,3(a),5859,x=0.0125,Mg2.9875Na0.0125Sb2,444,0.000041176,0.00040075,0.00011952,1.4544,0.18021,24285.9918399067,0.0002755432
73,10.1016/j.actamat.2015.04.023,4591,3(a),5859,x=0.0125,Mg2.9875Na0.0125Sb2,444.5,0.000041183,0.00040135,0.00011963,1.4535,0.18083,24281.8638758711,0.0002761266
73,10.1016/j.actamat.2015.04.023,4591,3(a),5859,x=0.0125,Mg2.9875Na0.0125Sb2,445,0.000041189,0.00040196,0.00011974,1.4526,0.18145,24278.3267377212,0.0002767176
73,10.1016/j.actamat.2015.04.023,4591,3(a),5859,x=0.0125,Mg2.9875Na0.0125Sb2,445.5,0.000041196,0.00040257,0.00011986,1.4517,0.18208,24274.2013787746,0.0002773094
73,10.1016/j.actamat.2015.04.023,4591,3(a),5859,x=0.0125,Mg2.9875Na0.0125Sb2,446,0.000041202,0.00040318,0.00011997,1.4508,0.1827,24270.6664725013,0.0002779018
73,10.1016/j.actamat.2015.04.023,4591,3(a),5859,x=0.0125,Mg2.9875Na0.0125Sb2,446.5,0.000041209,0.00040378,0.00012008,1.4499,0.18332,24266.5437161785,0.0002784882
73,10.1016/j.actamat.2015.04.023,4591,3(a),5859,x=0.0125,Mg2.9875Na0.0125Sb2,447,0.000041216,0.00040439,0.00012019,1.449,0.18394,24262.4223602484,0.0002790821
73,10.1016/j.actamat.2015.04.023,4591,3(a),5859,x=0.0125,Mg2.9875Na0.0125Sb2,447.5,0.000041222,0.000405,0.0001203,1.4481,0.18457,24258.8908835088,0.0002796768
73,10.1016/j.actamat.2015.04.023,4591,3(a),5859,x=0.0125,Mg2.9875Na0.0125Sb2,448,0.000041229,0.00040561,0.00012041,1.4472,0.18519,24254.7721264159,0.0002802722
73,10.1016/j.actamat.2015.04.023,4591,3(a),5859,x=0.0125,Mg2.9875Na0.0125Sb2,448.5,0.000041235,0.00040621,0.00012052,1.4463,0.18581,24251.2428761974,0.0002808615
73,10.1016/j.actamat.2015.04.023,4591,3(a),5859,x=0.0125,Mg2.9875Na0.0125Sb2,449,0.000041242,0.00040682,0.00012063,1.4453,0.18643,24247.1267154842,0.0002814779
73,10.1016/j.actamat.2015.04.023,4591,3(a),5859,x=0.0125,Mg2.9875Na0.0125Sb2,449.5,0.000041249,0.00040743,0.00012075,1.4444,0.18706,24243.0119518049,0.0002820756
73,10.1016/j.actamat.2015.04.023,4591,3(a),5859,x=0.0125,Mg2.9875Na0.0125Sb2,450,0.000041255,0.00040804,0.00012086,1.4435,0.18768,24239.4861228942,0.0002826741
73,10.1016/j.actamat.2015.04.023,4591,3(a),5859,x=0.0125,Mg2.9875Na0.0125Sb2,450.5,0.000041262,0.00040864,0.00012097,1.4426,0.1883,24235.3739518201,0.0002832663
73,10.1016/j.actamat.2015.04.023,4591,3(a),5859,x=0.0125,Mg2.9875Na0.0125Sb2,451,0.000041268,0.00040925,0.00012108,1.4417,0.18892,24231.8503440923,0.0002838663
73,10.1016/j.actamat.2015.04.023,4591,3(a),5859,x=0.0125,Mg2.9875Na0.0125Sb2,451.5,0.000041275,0.00040986,0.00012119,1.4408,0.18954,24227.7407631738,0.000284467
73,10.1016/j.actamat.2015.04.023,4591,3(a),5859,x=0.0125,Mg2.9875Na0.0125Sb2,452,0.000041282,0.00041047,0.0001213,1.4399,0.19017,24223.6325759411,0.0002850684
73,10.1016/j.actamat.2015.04.023,4591,3(a),5859,x=0.0125,Mg2.9875Na0.0125Sb2,452.5,0.000041288,0.00041107,0.00012141,1.439,0.19079,24220.1123813214,0.0002856637
73,10.1016/j.actamat.2015.04.023,4591,3(a),5859,x=0.0125,Mg2.9875Na0.0125Sb2,453,0.000041295,0.00041168,0.00012152,1.4381,0.19141,24216.0067804819,0.0002862666
73,10.1016/j.actamat.2015.04.023,4591,3(a),5859,x=0.0125,Mg2.9875Na0.0125Sb2,453.5,0.000041302,0.00041229,0.00012163,1.4372,0.19203,24211.9025713041,0.0002868703
73,10.1016/j.actamat.2015.04.023,4591,3(a),5859,x=0.0125,Mg2.9875Na0.0125Sb2,454,0.000041308,0.0004129,0.00012175,1.4363,0.19266,24208.3857848359,0.0002874748
73,10.1016/j.actamat.2015.04.023,4591,3(a),5859,x=0.0125,Mg2.9875Na0.0125Sb2,454.5,0.000041315,0.0004135,0.00012186,1.4354,0.19328,24204.284158296,0.000288073
73,10.1016/j.actamat.2015.04.023,4591,3(a),5859,x=0.0125,Mg2.9875Na0.0125Sb2,455,0.000041321,0.00041411,0.00012197,1.4345,0.1939,24200.7695844728,0.000288679
73,10.1016/j.actamat.2015.04.023,4591,3(a),5859,x=0.0125,Mg2.9875Na0.0125Sb2,455.5,0.000041328,0.00041472,0.00012208,1.4336,0.19452,24196.670538134,0.0002892857
73,10.1016/j.actamat.2015.04.023,4591,3(a),5859,x=0.0125,Mg2.9875Na0.0125Sb2,456,0.000041335,0.00041533,0.00012219,1.4326,0.19515,24192.5728801258,0.0002899134
73,10.1016/j.actamat.2015.04.023,4591,3(a),5859,x=0.0125,Mg2.9875Na0.0125Sb2,456.5,0.000041341,0.00041594,0.0001223,1.4317,0.19577,24189.0617062964,0.0002905218
73,10.1016/j.actamat.2015.04.023,4591,3(a),5859,x=0.0125,Mg2.9875Na0.0125Sb2,457,0.000041348,0.00041654,0.00012241,1.4308,0.19639,24184.9666247461,0.0002911238
73,10.1016/j.actamat.2015.04.023,4591,3(a),5859,x=0.0125,Mg2.9875Na0.0125Sb2,457.5,0.000041354,0.00041715,0.00012252,1.4299,0.19701,24181.4576582676,0.0002917337
73,10.1016/j.actamat.2015.04.023,4591,3(a),5859,x=0.0125,Mg2.9875Na0.0125Sb2,458,0.000041361,0.00041776,0.00012264,1.429,0.19764,24177.3651507459,0.0002923443
73,10.1016/j.actamat.2015.04.023,4591,3(a),5859,x=0.0125,Mg2.9875Na0.0125Sb2,458.5,0.000041368,0.00041837,0.00012275,1.4281,0.19826,24173.2740282344,0.0002929557
73,10.1016/j.actamat.2015.04.023,4591,3(a),5859,x=0.0125,Mg2.9875Na0.0125Sb2,459,0.000041374,0.00041897,0.00012286,1.4272,0.19888,24169.7684536182,0.0002935608
73,10.1016/j.actamat.2015.04.023,4591,3(a),5859,x=0.0125,Mg2.9875Na0.0125Sb2,459.5,0.000041381,0.00041958,0.00012297,1.4263,0.1995,24165.679901404,0.0002941737
73,10.1016/j.actamat.2015.04.023,4591,3(a),5859,x=0.0125,Mg2.9875Na0.0125Sb2,460,0.000041387,0.00042019,0.00012308,1.4254,0.20012,24162.1765288617,0.0002947874
73,10.1016/j.actamat.2015.04.023,4591,3(a),5859,x=0.0125,Mg2.9875Na0.0125Sb2,460.5,0.000041394,0.0004208,0.00012319,1.4245,0.20075,24158.0905445234,0.0002954019
73,10.1016/j.actamat.2015.04.023,4591,3(a),5859,x=0.0125,Mg2.9875Na0.0125Sb2,461,0.000041401,0.0004214,0.0001233,1.4236,0.20137,24154.0059418855,0.0002960101
73,10.1016/j.actamat.2015.04.023,4591,3(a),5859,x=0.0125,Mg2.9875Na0.0125Sb2,461.5,0.000041407,0.00042201,0.00012341,1.4227,0.20199,24150.5059530997,0.0002966261
73,10.1016/j.actamat.2015.04.023,4591,3(a),5859,x=0.0125,Mg2.9875Na0.0125Sb2,462,0.000041414,0.00042262,0.00012353,1.4218,0.20261,24146.4239146182,0.0002972429
73,10.1016/j.actamat.2015.04.023,4591,3(a),5859,x=0.0125,Mg2.9875Na0.0125Sb2,462.5,0.00004142,0.00042323,0.00012364,1.4209,0.20324,24142.9261226461,0.0002978605
73,10.1016/j.actamat.2015.04.023,4591,3(a),5859,x=0.0125,Mg2.9875Na0.0125Sb2,463,0.000041427,0.00042383,0.00012375,1.4199,0.20386,24138.8466459073,0.0002984929
73,10.1016/j.actamat.2015.04.023,4591,3(a),5859,x=0.0125,Mg2.9875Na0.0125Sb2,463.5,0.000041434,0.00042444,0.00012386,1.419,0.20448,24134.7685475696,0.0002991121
73,10.1016/j.actamat.2015.04.023,4591,3(a),5859,x=0.0125,Mg2.9875Na0.0125Sb2,464,0.00004144,0.00042505,0.00012397,1.4181,0.2051,24131.2741312741,0.000299732
73,10.1016/j.actamat.2015.04.023,4591,3(a),5859,x=0.0125,Mg2.9875Na0.0125Sb2,464.5,0.000041447,0.00042566,0.00012408,1.4172,0.20573,24127.1985909716,0.0003003528
73,10.1016/j.actamat.2015.04.023,4591,3(a),5859,x=0.0125,Mg2.9875Na0.0125Sb2,465,0.000041453,0.00042626,0.00012419,1.4163,0.20635,24123.7063662461,0.0003009673
73,10.1016/j.actamat.2015.04.023,4591,3(a),5859,x=0.0125,Mg2.9875Na0.0125Sb2,465.5,0.00004146,0.00042687,0.0001243,1.4154,0.20697,24119.6333815726,0.0003015897
73,10.1016/j.actamat.2015.04.023,4591,3(a),5859,x=0.0125,Mg2.9875Na0.0125Sb2,466,0.000041467,0.00042748,0.00012441,1.4145,0.20759,24115.5617720115,0.0003022128
73,10.1016/j.actamat.2015.04.023,4591,3(a),5859,x=0.0125,Mg2.9875Na0.0125Sb2,466.5,0.000041473,0.00042809,0.00012453,1.4136,0.20822,24112.0729149085,0.0003028367
73,10.1016/j.actamat.2015.04.023,4591,3(a),5859,x=0.0125,Mg2.9875Na0.0125Sb2,467,0.00004148,0.00042869,0.00012464,1.4127,0.20884,24108.0038572806,0.0003034544
73,10.1016/j.actamat.2015.04.023,4591,3(a),5859,x=0.0125,Mg2.9875Na0.0125Sb2,467.5,0.000041486,0.0004293,0.00012475,1.4118,0.20946,24104.5171865208,0.0003040799
73,10.1016/j.actamat.2015.04.023,4591,3(a),5859,x=0.0125,Mg2.9875Na0.0125Sb2,468,0.000041493,0.00042991,0.00012486,1.4109,0.21008,24100.4506784277,0.0003047062
73,10.1016/j.actamat.2015.04.023,4591,3(a),5859,x=0.0125,Mg2.9875Na0.0125Sb2,468.5,0.0000415,0.00043052,0.00012497,1.41,0.2107,24096.3855421687,0.0003053333
73,10.1016/j.actamat.2015.04.023,4591,3(a),5859,x=0.0125,Mg2.9875Na0.0125Sb2,469,0.000041506,0.00043112,0.00012508,1.4091,0.21133,24092.9022310027,0.0003059542
73,10.1016/j.actamat.2015.04.023,4591,3(a),5859,x=0.0125,Mg2.9875Na0.0125Sb2,469.5,0.000041513,0.00043173,0.00012519,1.4081,0.21195,24088.8396405945,0.0003066046
73,10.1016/j.actamat.2015.04.023,4591,3(a),5859,x=0.0125,Mg2.9875Na0.0125Sb2,470,0.00004152,0.00043234,0.0001253,1.4072,0.21257,24084.7784200385,0.0003072342
73,10.1016/j.actamat.2015.04.023,4591,3(a),5859,x=0.0125,Mg2.9875Na0.0125Sb2,470.5,0.000041526,0.00043295,0.00012542,1.4063,0.21319,24081.2984636132,0.0003078646
73,10.1016/j.actamat.2015.04.023,4591,3(a),5859,x=0.0125,Mg2.9875Na0.0125Sb2,471,0.000041533,0.00043355,0.00012553,1.4054,0.21382,24077.239785231,0.0003084887
73,10.1016/j.actamat.2015.04.023,4591,3(a),5859,x=0.0125,Mg2.9875Na0.0125Sb2,471.5,0.000041539,0.00043416,0.00012564,1.4045,0.21444,24073.7620067888,0.0003091207
73,10.1016/j.actamat.2015.04.023,4591,3(a),5859,x=0.0125,Mg2.9875Na0.0125Sb2,472,0.000041546,0.00043477,0.00012575,1.4036,0.21506,24069.7058681943,0.0003097535
73,10.1016/j.actamat.2015.04.023,4591,3(a),5859,x=0.0125,Mg2.9875Na0.0125Sb2,472.5,0.000041553,0.00043538,0.00012586,1.4027,0.21568,24065.6510961904,0.0003103871
73,10.1016/j.actamat.2015.04.023,4591,3(a),5859,x=0.0125,Mg2.9875Na0.0125Sb2,473,0.000041559,0.00043598,0.00012597,1.4018,0.21631,24062.1766645011,0.0003110144
73,10.1016/j.actamat.2015.04.023,4591,3(a),5859,x=0.0125,Mg2.9875Na0.0125Sb2,473.5,0.000041566,0.00043659,0.00012608,1.4009,0.21693,24058.1244286195,0.0003116497
73,10.1016/j.actamat.2015.04.023,4591,3(a),5859,x=0.0125,Mg2.9875Na0.0125Sb2,474,0.000041572,0.0004372,0.00012619,1.4,0.21755,24054.6521697296,0.0003122857
73,10.1016/j.actamat.2015.04.023,4591,3(a),5859,x=0.0125,Mg2.9875Na0.0125Sb2,474.5,0.000041579,0.00043781,0.00012631,1.3991,0.21817,24050.6024675918,0.0003129226
73,10.1016/j.actamat.2015.04.023,4591,3(a),5859,x=0.0125,Mg2.9875Na0.0125Sb2,475,0.000041586,0.00043841,0.00012642,1.3982,0.2188,24046.5541287933,0.0003135531
73,10.1016/j.actamat.2015.04.023,4591,3(a),5859,x=0.0125,Mg2.9875Na0.0125Sb2,475.5,0.000041592,0.00043902,0.00012653,1.3973,0.21942,24043.085208694,0.0003141917
73,10.1016/j.actamat.2015.04.023,4591,3(a),5859,x=0.0125,Mg2.9875Na0.0125Sb2,476,0.000041599,0.00043963,0.00012664,1.3964,0.22004,24039.0393999856,0.000314831
73,10.1016/j.actamat.2015.04.023,4591,3(a),5859,x=0.0125,Mg2.9875Na0.0125Sb2,476.5,0.000041605,0.00044024,0.00012675,1.3954,0.22066,24035.5726475183,0.0003154938
73,10.1016/j.actamat.2015.04.023,4591,3(a),5859,x=0.0125,Mg2.9875Na0.0125Sb2,477,0.000041612,0.00044085,0.00012686,1.3945,0.22128,24031.5293665289,0.0003161348
73,10.1016/j.actamat.2015.04.023,4591,3(a),5859,x=0.0125,Mg2.9875Na0.0125Sb2,477.5,0.000041619,0.00044145,0.00012697,1.3936,0.22191,24027.4874456378,0.0003167695
73,10.1016/j.actamat.2015.04.023,4591,3(a),5859,x=0.0125,Mg2.9875Na0.0125Sb2,478,0.000041625,0.00044206,0.00012708,1.3927,0.22253,24024.024024024,0.0003174122
73,10.1016/j.actamat.2015.04.023,4591,3(a),5859,x=0.0125,Mg2.9875Na0.0125Sb2,478.5,0.000041632,0.00044267,0.00012719,1.3918,0.22315,24019.9846272098,0.0003180558
73,10.1016/j.actamat.2015.04.023,4591,3(a),5859,x=0.0125,Mg2.9875Na0.0125Sb2,479,0.000041638,0.00044328,0.00012731,1.3909,0.22377,24016.5233680772,0.0003187001
73,10.1016/j.actamat.2015.04.023,4591,3(a),5859,x=0.0125,Mg2.9875Na0.0125Sb2,479.5,0.000041645,0.00044388,0.00012742,1.39,0.2244,24012.4864929763,0.0003193381
73,10.1016/j.actamat.2015.04.023,4591,3(a),5859,x=0.0125,Mg2.9875Na0.0125Sb2,480,0.000041652,0.00044449,0.00012753,1.3891,0.22502,24008.4509747431,0.0003199842
73,10.1016/j.actamat.2015.04.023,4591,3(a),5859,x=0.0125,Mg2.9875Na0.0125Sb2,480.5,0.000041658,0.0004451,0.00012764,1.3882,0.22564,24004.993038552,0.000320631
73,10.1016/j.actamat.2015.04.023,4591,3(a),5859,x=0.0125,Mg2.9875Na0.0125Sb2,481,0.000041665,0.00044571,0.00012775,1.3873,0.22626,24000.9600384015,0.0003212787
73,10.1016/j.actamat.2015.04.023,4591,3(a),5859,x=0.0125,Mg2.9875Na0.0125Sb2,481.5,0.000041671,0.00044631,0.00012786,1.3864,0.22689,23997.504259557,0.0003219201
73,10.1016/j.actamat.2015.04.023,4591,3(a),5859,x=0.0125,Mg2.9875Na0.0125Sb2,482,0.000041678,0.00044692,0.00012797,1.3855,0.22751,23993.4737751332,0.0003225695
73,10.1016/j.actamat.2015.04.023,4591,3(a),5859,x=0.0125,Mg2.9875Na0.0125Sb2,482.5,0.000041685,0.00044753,0.00012808,1.3846,0.22813,23989.4446443565,0.0003232197
73,10.1016/j.actamat.2015.04.023,4591,3(a),5859,x=0.0125,Mg2.9875Na0.0125Sb2,483,0.000041691,0.00044814,0.0001282,1.3836,0.22875,23985.9921805666,0.0003238942
73,10.1016/j.actamat.2015.04.023,4591,3(a),5859,x=0.0125,Mg2.9875Na0.0125Sb2,483.5,0.000041698,0.00044874,0.00012831,1.3827,0.22938,23981.9655618975,0.0003245389
73,10.1016/j.actamat.2015.04.023,4591,3(a),5859,x=0.0125,Mg2.9875Na0.0125Sb2,484,0.000041705,0.00044935,0.00012842,1.3818,0.23,23977.9402949287,0.0003251918
73,10.1016/j.actamat.2015.04.023,4591,3(a),5859,x=0.0125,Mg2.9875Na0.0125Sb2,484.5,0.000041711,0.00044996,0.00012853,1.3809,0.23062,23974.4911414255,0.0003258455
73,10.1016/j.actamat.2015.04.023,4591,3(a),5859,x=0.0125,Mg2.9875Na0.0125Sb2,485,0.000041718,0.00045057,0.00012864,1.38,0.23124,23970.4683829522,0.0003265
73,10.1016/j.actamat.2015.04.023,4591,3(a),5859,x=0.0125,Mg2.9875Na0.0125Sb2,485.5,0.000041724,0.00045117,0.00012875,1.3791,0.23186,23967.0213785831,0.0003271481
73,10.1016/j.actamat.2015.04.023,4591,3(a),5859,x=0.0125,Mg2.9875Na0.0125Sb2,486,0.000041731,0.00045178,0.00012886,1.3782,0.23249,23963.0011262611,0.0003278044
73,10.1016/j.actamat.2015.04.023,4591,3(a),5859,x=0.0125,Mg2.9875Na0.0125Sb2,486.5,0.000041738,0.00045239,0.00012897,1.3773,0.23311,23958.9822224352,0.0003284615
73,10.1016/j.actamat.2015.04.023,4591,3(a),5859,x=0.0125,Mg2.9875Na0.0125Sb2,487,0.000041744,0.000453,0.00012908,1.3764,0.23373,23955.5385205059,0.0003291194
73,10.1016/j.actamat.2015.04.023,4591,3(a),5859,x=0.0125,Mg2.9875Na0.0125Sb2,487.5,0.000041751,0.0004536,0.0001292,1.3755,0.23435,23951.5221192307,0.000329771
73,10.1016/j.actamat.2015.04.023,4591,3(a),5859,x=0.0125,Mg2.9875Na0.0125Sb2,488,0.000041757,0.00045421,0.00012931,1.3746,0.23498,23948.080561343,0.0003304307
73,10.1016/j.actamat.2015.04.023,4591,3(a),5859,x=0.0125,Mg2.9875Na0.0125Sb2,488.5,0.000041764,0.00045482,0.00012942,1.3737,0.2356,23944.0666602816,0.0003310912
73,10.1016/j.actamat.2015.04.023,4591,3(a),5859,x=0.0125,Mg2.9875Na0.0125Sb2,489,0.000041771,0.00045543,0.00012953,1.3728,0.23622,23940.0541045223,0.0003317526
73,10.1016/j.actamat.2015.04.023,4591,3(a),5859,x=0.0125,Mg2.9875Na0.0125Sb2,489.5,0.000041777,0.00045603,0.00012964,1.3719,0.23684,23936.6158412524,0.0003324076
73,10.1016/j.actamat.2015.04.023,4591,3(a),5859,x=0.0125,Mg2.9875Na0.0125Sb2,490,0.000041784,0.00045664,0.00012975,1.3709,0.23747,23932.6057821176,0.000333095
73,10.1016/j.actamat.2015.04.023,4591,3(a),5859,x=0.0125,Mg2.9875Na0.0125Sb2,490.5,0.00004179,0.00045725,0.00012986,1.37,0.23809,23929.1696578129,0.0003337591
73,10.1016/j.actamat.2015.04.023,4591,3(a),5859,x=0.0125,Mg2.9875Na0.0125Sb2,491,0.000041797,0.00045786,0.00012997,1.3691,0.23871,23925.1620929732,0.0003344241
73,10.1016/j.actamat.2015.04.023,4591,3(a),5859,x=0.0125,Mg2.9875Na0.0125Sb2,491.5,0.000041804,0.00045846,0.00013009,1.3682,0.23933,23921.1558702516,0.0003350826
73,10.1016/j.actamat.2015.04.023,4591,3(a),5859,x=0.0125,Mg2.9875Na0.0125Sb2,492,0.00004181,0.00045907,0.0001302,1.3673,0.23996,23917.7230327673,0.0003357493
73,10.1016/j.actamat.2015.04.023,4591,3(a),5859,x=0.0125,Mg2.9875Na0.0125Sb2,492.5,0.000041817,0.00045968,0.00013031,1.3664,0.24058,23913.7193007628,0.0003364169
73,10.1016/j.actamat.2015.04.023,4591,3(a),5859,x=0.0125,Mg2.9875Na0.0125Sb2,493,0.000041823,0.00046029,0.00013042,1.3655,0.2412,23910.2885971834,0.0003370853
73,10.1016/j.actamat.2015.04.023,4591,3(a),5859,x=0.0125,Mg2.9875Na0.0125Sb2,493.5,0.00004183,0.00046089,0.00013053,1.3646,0.24182,23906.287353574,0.0003377473
73,10.1016/j.actamat.2015.04.023,4591,3(a),5859,x=0.0125,Mg2.9875Na0.0125Sb2,494,0.000041837,0.0004615,0.00013064,1.3637,0.24244,23902.2874489089,0.0003384175
73,10.1016/j.actamat.2015.04.023,4591,3(a),5859,x=0.0125,Mg2.9875Na0.0125Sb2,494.5,0.000041843,0.00046211,0.00013075,1.3628,0.24307,23898.8600243768,0.0003390886
73,10.1016/j.actamat.2015.04.023,4591,3(a),5859,x=0.0125,Mg2.9875Na0.0125Sb2,495,0.00004185,0.00046272,0.00013086,1.3619,0.24369,23894.86260454,0.0003397606
73,10.1016/j.actamat.2015.04.023,4591,3(a),5859,x=0.0125,Mg2.9875Na0.0125Sb2,495.5,0.000041856,0.00046333,0.00013098,1.361,0.24431,23891.4373088685,0.0003404335
73,10.1016/j.actamat.2015.04.023,4591,3(a),5859,x=0.0125,Mg2.9875Na0.0125Sb2,496,0.000041863,0.00046393,0.00013109,1.3601,0.24493,23887.4423715453,0.0003410999
73,10.1016/j.actamat.2015.04.023,4591,3(a),5859,x=0.0125,Mg2.9875Na0.0125Sb2,496.5,0.00004187,0.00046454,0.0001312,1.3592,0.24556,23883.4487700024,0.0003417746
73,10.1016/j.actamat.2015.04.023,4591,3(a),5859,x=0.0125,Mg2.9875Na0.0125Sb2,497,0.000041876,0.00046515,0.00013131,1.3582,0.24618,23880.02674563,0.0003424753
73,10.1016/j.actamat.2015.04.023,4591,3(a),5859,x=0.0125,Mg2.9875Na0.0125Sb2,497.5,0.000041883,0.00046576,0.00013142,1.3573,0.2468,23876.0356230452,0.0003431518
73,10.1016/j.actamat.2015.04.023,4591,3(a),5859,x=0.0125,Mg2.9875Na0.0125Sb2,498,0.000041889,0.00046636,0.00013153,1.3564,0.24742,23872.6157225047,0.0003438219
73,10.1016/j.actamat.2015.04.023,4591,3(a),5859,x=0.0125,Mg2.9875Na0.0125Sb2,498.5,0.000041896,0.00046697,0.00013164,1.3555,0.24805,23868.6270765706,0.0003445002
73,10.1016/j.actamat.2015.04.023,4591,3(a),5859,x=0.0125,Mg2.9875Na0.0125Sb2,499,0.000041903,0.00046758,0.00013175,1.3546,0.24867,23864.6397632628,0.0003451794
73,10.1016/j.actamat.2015.04.023,4591,3(a),5859,x=0.0125,Mg2.9875Na0.0125Sb2,499.5,0.000041909,0.00046819,0.00013186,1.3537,0.24929,23861.2231262975,0.0003458595
73,10.1016/j.actamat.2015.04.023,4591,3(a),5859,x=0.0125,Mg2.9875Na0.0125Sb2,500,0.000041916,0.00046879,0.00013198,1.3528,0.24991,23857.238286096,0.0003465331
73,10.1016/j.actamat.2015.04.023,4591,3(a),5859,x=0.0125,Mg2.9875Na0.0125Sb2,500.5,0.000041923,0.0004694,0.00013209,1.3519,0.25053,23853.2547766143,0.000347215
73,10.1016/j.actamat.2015.04.023,4591,3(a),5859,x=0.0125,Mg2.9875Na0.0125Sb2,501,0.000041929,0.00047001,0.0001322,1.351,0.25116,23849.8413985547,0.0003478979
73,10.1016/j.actamat.2015.04.023,4591,3(a),5859,x=0.0125,Mg2.9875Na0.0125Sb2,501.5,0.000041936,0.00047062,0.00013231,1.3501,0.25178,23845.8603586417,0.0003485816
73,10.1016/j.actamat.2015.04.023,4591,3(a),5859,x=0.0125,Mg2.9875Na0.0125Sb2,502,0.000041942,0.00047122,0.00013242,1.3492,0.2524,23842.4490963712,0.0003492588
73,10.1016/j.actamat.2015.04.023,4591,3(a),5859,x=0.0125,Mg2.9875Na0.0125Sb2,502.5,0.000041949,0.00047183,0.00013253,1.3483,0.25302,23838.4705237312,0.0003499444
73,10.1016/j.actamat.2015.04.023,4591,3(a),5859,x=0.0125,Mg2.9875Na0.0125Sb2,503,0.000041956,0.00047244,0.00013264,1.3474,0.25365,23834.4932786729,0.0003506308
73,10.1016/j.actamat.2015.04.023,4591,3(a),5859,x=0.0125,Mg2.9875Na0.0125Sb2,503.5,0.000041962,0.00047305,0.00013275,1.3464,0.25427,23831.0852676231,0.0003513443
73,10.1016/j.actamat.2015.04.023,4591,3(a),5859,x=0.0125,Mg2.9875Na0.0125Sb2,504,0.000041969,0.00047365,0.00013287,1.3455,0.25489,23827.1104863113,0.0003520253
73,10.1016/j.actamat.2015.04.023,4591,3(a),5859,x=0.0125,Mg2.9875Na0.0125Sb2,504.5,0.000041975,0.00047426,0.00013298,1.3446,0.25551,23823.7045860631,0.0003527146
73,10.1016/j.actamat.2015.04.023,4591,3(a),5859,x=0.0125,Mg2.9875Na0.0125Sb2,505,0.000041982,0.00047487,0.00013309,1.3437,0.25614,23819.7322662093,0.0003534048
73,10.1016/j.actamat.2015.04.023,4591,3(a),5859,x=0.0125,Mg2.9875Na0.0125Sb2,505.5,0.000041989,0.00047548,0.0001332,1.3428,0.25676,23815.761270809,0.0003540959
73,10.1016/j.actamat.2015.04.023,4591,3(a),5859,x=0.0125,Mg2.9875Na0.0125Sb2,506,0.000041995,0.00047608,0.00013331,1.3419,0.25738,23812.3586141207,0.0003547805
73,10.1016/j.actamat.2015.04.023,4591,3(a),5859,x=0.0125,Mg2.9875Na0.0125Sb2,506.5,0.000042002,0.00047669,0.00013342,1.341,0.258,23808.390076663,0.0003554735
73,10.1016/j.actamat.2015.04.023,4591,3(a),5859,x=0.0125,Mg2.9875Na0.0125Sb2,507,0.000042008,0.0004773,0.00013353,1.3401,0.25863,23804.9895258046,0.0003561675
73,10.1016/j.actamat.2015.04.023,4591,3(a),5859,x=0.0125,Mg2.9875Na0.0125Sb2,507.5,0.000042015,0.00047791,0.00013364,1.3392,0.25925,23801.0234440081,0.0003568623
73,10.1016/j.actamat.2015.04.023,4591,3(a),5859,x=0.0125,Mg2.9875Na0.0125Sb2,508,0.000042022,0.00047851,0.00013375,1.3383,0.25987,23797.0586835467,0.0003575506
73,10.1016/j.actamat.2015.04.023,4591,3(a),5859,x=0.0125,Mg2.9875Na0.0125Sb2,508.5,0.000042028,0.00047912,0.00013387,1.3374,0.26049,23793.6613686114,0.0003582473
73,10.1016/j.actamat.2015.04.023,4591,3(a),5859,x=0.0125,Mg2.9875Na0.0125Sb2,509,0.000042035,0.00047973,0.00013398,1.3365,0.26111,23789.6990603069,0.000358945
73,10.1016/j.actamat.2015.04.023,4591,3(a),5859,x=0.0125,Mg2.9875Na0.0125Sb2,509.5,0.000042041,0.00048034,0.00013409,1.3356,0.26174,23786.3038462453,0.0003596436
73,10.1016/j.actamat.2015.04.023,4591,3(a),5859,x=0.0125,Mg2.9875Na0.0125Sb2,510,0.000042048,0.00048094,0.0001342,1.3347,0.26236,23782.3439878234,0.0003603357
73,10.1016/j.actamat.2015.04.023,4591,3(a),5859,x=0.0125,Mg2.9875Na0.0125Sb2,510.5,0.000042055,0.00048155,0.00013431,1.3337,0.26298,23778.3854476281,0.0003610632
73,10.1016/j.actamat.2015.04.023,4591,3(a),5859,x=0.0125,Mg2.9875Na0.0125Sb2,511,0.000042061,0.00048216,0.00013442,1.3328,0.2636,23774.9934618768,0.0003617647
73,10.1016/j.actamat.2015.04.023,4591,3(a),5859,x=0.0125,Mg2.9875Na0.0125Sb2,511.5,0.000042068,0.00048277,0.00013453,1.3319,0.26423,23771.0373680707,0.0003624672
73,10.1016/j.actamat.2015.04.023,4591,3(a),5859,x=0.0125,Mg2.9875Na0.0125Sb2,512,0.000042074,0.00048337,0.00013464,1.331,0.26485,23767.6474782526,0.000363163
73,10.1016/j.actamat.2015.04.023,4591,3(a),5859,x=0.0125,Mg2.9875Na0.0125Sb2,512.5,0.000042081,0.00048398,0.00013476,1.3301,0.26547,23763.6938285687,0.0003638674
73,10.1016/j.actamat.2015.04.023,4591,3(a),5859,x=0.0125,Mg2.9875Na0.0125Sb2,513,0.000042088,0.00048459,0.00013487,1.3292,0.26609,23759.7414940125,0.0003645727
73,10.1016/j.actamat.2015.04.023,4591,3(a),5859,x=0.0125,Mg2.9875Na0.0125Sb2,513.5,0.000042094,0.0004852,0.00013498,1.3283,0.26672,23756.3548249157,0.0003652789
73,10.1016/j.actamat.2015.04.023,4591,3(a),5859,x=0.0125,Mg2.9875Na0.0125Sb2,514,0.000042101,0.00048581,0.00013509,1.3274,0.26734,23752.4049309993,0.0003659861
73,10.1016/j.actamat.2015.04.023,4591,3(a),5859,x=0.0125,Mg2.9875Na0.0125Sb2,514.5,0.000042108,0.00048641,0.0001352,1.3265,0.26796,23748.4563503372,0.0003666868
73,10.1016/j.actamat.2015.04.023,4591,3(a),5859,x=0.0125,Mg2.9875Na0.0125Sb2,515,0.000042114,0.00048702,0.00013531,1.3256,0.26858,23745.0728973738,0.0003673959
73,10.1016/j.actamat.2015.04.023,4591,3(a),5859,x=0.0125,Mg2.9875Na0.0125Sb2,515.5,0.000042121,0.00048763,0.00013542,1.3247,0.26921,23741.1267538757,0.000368106
73,10.1016/j.actamat.2015.04.023,4591,3(a),5859,x=0.0125,Mg2.9875Na0.0125Sb2,516,0.000042127,0.00048824,0.00013553,1.3238,0.26983,23737.745388943,0.000368817
73,10.1016/j.actamat.2015.04.023,4591,3(a),5859,x=0.0125,Mg2.9875Na0.0125Sb2,516.5,0.000042134,0.00048884,0.00013565,1.3229,0.27045,23733.8016803532,0.0003695215
73,10.1016/j.actamat.2015.04.023,4591,3(a),5859,x=0.0125,Mg2.9875Na0.0125Sb2,517,0.000042141,0.00048945,0.00013576,1.3219,0.27107,23729.8592819345,0.0003702625
73,10.1016/j.actamat.2015.04.023,4591,3(a),5859,x=0.0125,Mg2.9875Na0.0125Sb2,517.5,0.000042147,0.00049006,0.00013587,1.321,0.27169,23726.4811255843,0.0003709765
73,10.1016/j.actamat.2015.04.023,4591,3(a),5859,x=0.0125,Mg2.9875Na0.0125Sb2,518,0.000042154,0.00049067,0.00013598,1.3201,0.27232,23722.5411586089,0.0003716915
73,10.1016/j.actamat.2015.04.023,4591,3(a),5859,x=0.0125,Mg2.9875Na0.0125Sb2,518.5,0.00004216,0.00049127,0.00013609,1.3192,0.27294,23719.165085389,0.0003723999
73,10.1016/j.actamat.2015.04.023,4591,3(a),5859,x=0.0125,Mg2.9875Na0.0125Sb2,519,0.000042167,0.00049188,0.0001362,1.3183,0.27356,23715.2275476083,0.0003731169
73,10.1016/j.actamat.2015.04.023,4591,3(a),5859,x=0.0125,Mg2.9875Na0.0125Sb2,519.5,0.000042174,0.00049249,0.00013631,1.3174,0.27418,23711.2913169251,0.0003738348
73,10.1016/j.actamat.2015.04.023,4591,3(a),5859,x=0.0125,Mg2.9875Na0.0125Sb2,520,0.00004218,0.0004931,0.00013642,1.3165,0.27481,23707.9184447606,0.0003745537
73,10.1016/j.actamat.2015.04.023,4591,3(a),5859,x=0.0125,Mg2.9875Na0.0125Sb2,520.5,0.000042187,0.0004937,0.00013653,1.3156,0.27543,23703.984639818,0.000375266
73,10.1016/j.actamat.2015.04.023,4591,3(a),5859,x=0.0125,Mg2.9875Na0.0125Sb2,521,0.000042193,0.00049431,0.00013665,1.3147,0.27605,23700.6138458986,0.0003759869
73,10.1016/j.actamat.2015.04.023,4591,3(a),5859,x=0.0125,Mg2.9875Na0.0125Sb2,521.5,0.0000422,0.00049492,0.00013676,1.3138,0.27667,23696.682464455,0.0003767088
73,10.1016/j.actamat.2015.04.023,4591,3(a),5859,x=0.0125,Mg2.9875Na0.0125Sb2,522,0.000042207,0.00049553,0.00013687,1.3129,0.2773,23692.7523870448,0.0003774316
73,10.1016/j.actamat.2015.04.023,4591,3(a),5859,x=0.0125,Mg2.9875Na0.0125Sb2,522.5,0.000042213,0.00049613,0.00013698,1.312,0.27792,23689.3847866771,0.0003781479
73,10.1016/j.actamat.2015.04.023,4591,3(a),5859,x=0.0125,Mg2.9875Na0.0125Sb2,523,0.00004222,0.00049674,0.00013709,1.3111,0.27854,23685.4571293226,0.0003788727
73,10.1016/j.actamat.2015.04.023,4591,3(a),5859,x=0.0125,Mg2.9875Na0.0125Sb2,523.5,0.000042226,0.00049735,0.0001372,1.3102,0.27916,23682.0916023303,0.0003795985
73,10.1016/j.actamat.2015.04.023,4591,3(a),5859,x=0.0125,Mg2.9875Na0.0125Sb2,524,0.000042233,0.00049796,0.00013731,1.3092,0.27979,23678.1663627969,0.0003803544
73,10.1016/j.actamat.2015.04.023,4591,3(a),5859,x=0.0125,Mg2.9875Na0.0125Sb2,524.5,0.00004224,0.00049856,0.00013742,1.3083,0.28041,23674.2424242424,0.0003810747
73,10.1016/j.actamat.2015.04.023,4591,3(a),5859,x=0.0125,Mg2.9875Na0.0125Sb2,525,0.000042246,0.00049917,0.00013754,1.3074,0.28103,23670.8800833215,0.0003818036
73,10.1016/j.actamat.2015.04.023,4591,3(a),5859,x=0.0125,Mg2.9875Na0.0125Sb2,525.5,0.000042253,0.00049978,0.00013765,1.3065,0.28165,23666.9585591556,0.0003825335
73,10.1016/j.actamat.2015.04.023,4591,3(a),5859,x=0.0125,Mg2.9875Na0.0125Sb2,526,0.000042259,0.00050039,0.00013776,1.3056,0.28227,23663.5982867555,0.0003832644
73,10.1016/j.actamat.2015.04.023,4591,3(a),5859,x=0.0125,Mg2.9875Na0.0125Sb2,526.5,0.000042266,0.00050099,0.00013787,1.3047,0.2829,23659.6791747504,0.0003839887
73,10.1016/j.actamat.2015.04.023,4591,3(a),5859,x=0.0125,Mg2.9875Na0.0125Sb2,527,0.000042273,0.0005016,0.00013798,1.3038,0.28352,23655.7613606794,0.0003847216
73,10.1016/j.actamat.2015.04.023,4591,3(a),5859,x=0.0125,Mg2.9875Na0.0125Sb2,527.5,0.000042279,0.00050221,0.00013809,1.3029,0.28414,23652.4042668937,0.0003854555
73,10.1016/j.actamat.2015.04.023,4591,3(a),5859,x=0.0125,Mg2.9875Na0.0125Sb2,528,0.000042286,0.00050282,0.0001382,1.302,0.28476,23648.4888615617,0.0003861905
73,10.1016/j.actamat.2015.04.023,4591,3(a),5859,x=0.0125,Mg2.9875Na0.0125Sb2,528.5,0.000042292,0.00050342,0.00013831,1.3011,0.28539,23645.1338314575,0.0003869188
73,10.1016/j.actamat.2015.04.023,4591,3(a),5859,x=0.0125,Mg2.9875Na0.0125Sb2,529,0.000042299,0.00050403,0.00013842,1.3002,0.28601,23641.2208326438,0.0003876557
73,10.1016/j.actamat.2015.04.023,4591,3(a),5859,x=0.0125,Mg2.9875Na0.0125Sb2,529.5,0.000042306,0.00050464,0.00013854,1.2993,0.28663,23637.3091287288,0.0003883938
73,10.1016/j.actamat.2015.04.023,4591,3(a),5859,x=0.0125,Mg2.9875Na0.0125Sb2,530,0.000042312,0.00050525,0.00013865,1.2984,0.28725,23633.9572698053,0.0003891328
73,10.1016/j.actamat.2015.04.023,4591,3(a),5859,x=0.0125,Mg2.9875Na0.0125Sb2,530.5,0.000042319,0.00050585,0.00013876,1.2975,0.28788,23630.0479689974,0.0003898651
73,10.1016/j.actamat.2015.04.023,4591,3(a),5859,x=0.0125,Mg2.9875Na0.0125Sb2,531,0.000042326,0.00050646,0.00013887,1.2965,0.2885,23626.1399612531,0.0003906363
73,10.1016/j.actamat.2015.04.023,4591,3(a),5859,x=0.0125,Mg2.9875Na0.0125Sb2,531.5,0.000042332,0.00050707,0.00013898,1.2956,0.28912,23622.7912690163,0.0003913785
73,10.1016/j.actamat.2015.04.023,4591,3(a),5859,x=0.0125,Mg2.9875Na0.0125Sb2,532,0.000042339,0.00050768,0.00013909,1.2947,0.28974,23618.8856609745,0.0003921217
73,10.1016/j.actamat.2015.04.023,4591,3(a),5859,x=0.0125,Mg2.9875Na0.0125Sb2,532.5,0.000042345,0.00050829,0.0001392,1.2938,0.29037,23615.5390246782,0.000392866
73,10.1016/j.actamat.2015.04.023,4591,3(a),5859,x=0.0125,Mg2.9875Na0.0125Sb2,533,0.000042352,0.00050889,0.00013931,1.2929,0.29099,23611.6358141292,0.0003936035
73,10.1016/j.actamat.2015.04.023,4591,3(a),5859,x=0.0125,Mg2.9875Na0.0125Sb2,533.5,0.000042359,0.0005095,0.00013943,1.292,0.29161,23607.7338936236,0.0003943498
73,10.1016/j.actamat.2015.04.023,4591,3(a),5859,x=0.0125,Mg2.9875Na0.0125Sb2,534,0.000042365,0.00051011,0.00013954,1.2911,0.29223,23604.3904166175,0.0003950972
73,10.1016/j.actamat.2015.04.023,4591,3(a),5859,x=0.0125,Mg2.9875Na0.0125Sb2,534.5,0.000042372,0.00051072,0.00013965,1.2902,0.29285,23600.4908902105,0.0003958456
73,10.1016/j.actamat.2015.04.023,4591,3(a),5859,x=0.0125,Mg2.9875Na0.0125Sb2,535,0.000042378,0.00051132,0.00013976,1.2893,0.29348,23597.1494643447,0.0003965873
73,10.1016/j.actamat.2015.04.023,4591,3(a),5859,x=0.0125,Mg2.9875Na0.0125Sb2,535.5,0.000042385,0.00051193,0.00013987,1.2884,0.2941,23593.2523298337,0.0003973378
73,10.1016/j.actamat.2015.04.023,4591,3(a),5859,x=0.0125,Mg2.9875Na0.0125Sb2,536,0.000042392,0.00051254,0.00013998,1.2875,0.29472,23589.3564823552,0.0003980893
73,10.1016/j.actamat.2015.04.023,4591,3(a),5859,x=0.0125,Mg2.9875Na0.0125Sb2,536.5,0.000042398,0.00051315,0.00014009,1.2866,0.29534,23586.0182084061,0.0003988419
73,10.1016/j.actamat.2015.04.023,4591,3(a),5859,x=0.0125,Mg2.9875Na0.0125Sb2,537,0.000042405,0.00051375,0.0001402,1.2857,0.29597,23582.1247494399,0.0003995878
73,10.1016/j.actamat.2015.04.023,4591,3(a),5859,x=0.0125,Mg2.9875Na0.0125Sb2,537.5,0.000042411,0.00051436,0.00014032,1.2847,0.29659,23578.7885218457,0.0004003736
73,10.1016/j.actamat.2015.04.023,4591,3(a),5859,x=0.0125,Mg2.9875Na0.0125Sb2,538,0.000042418,0.00051497,0.00014043,1.2838,0.29721,23574.8974491961,0.0004011295
73,10.1016/j.actamat.2015.04.023,4591,3(a),5859,x=0.0125,Mg2.9875Na0.0125Sb2,538.5,0.000042425,0.00051558,0.00014054,1.2829,0.29783,23571.0076605775,0.0004018864
73,10.1016/j.actamat.2015.04.023,4591,3(a),5859,x=0.0125,Mg2.9875Na0.0125Sb2,539,0.000042431,0.00051618,0.00014065,1.282,0.29846,23567.6745775494,0.0004026365
73,10.1016/j.actamat.2015.04.023,4591,3(a),5859,x=0.0125,Mg2.9875Na0.0125Sb2,539.5,0.000042438,0.00051679,0.00014076,1.2811,0.29908,23563.7871718743,0.0004033955
73,10.1016/j.actamat.2015.04.023,4591,3(a),5859,x=0.0125,Mg2.9875Na0.0125Sb2,540,0.000042444,0.0005174,0.00014087,1.2802,0.2997,23560.4561304307,0.0004041556
73,10.1016/j.actamat.2015.04.023,4591,3(a),5859,x=0.0125,Mg2.9875Na0.0125Sb2,540.5,0.000042451,0.00051801,0.00014098,1.2793,0.30032,23556.5711055099,0.0004049168
73,10.1016/j.actamat.2015.04.023,4591,3(a),5859,x=0.0125,Mg2.9875Na0.0125Sb2,541,0.000042458,0.00051861,0.00014109,1.2784,0.30095,23552.687361628,0.0004056712
73,10.1016/j.actamat.2015.04.023,4591,3(a),5859,x=0.0125,Mg2.9875Na0.0125Sb2,541.5,0.000042464,0.00051922,0.0001412,1.2775,0.30157,23549.3594574228,0.0004064344
73,10.1016/j.actamat.2015.04.023,4591,3(a),5859,x=0.0125,Mg2.9875Na0.0125Sb2,542,0.000042471,0.00051983,0.00014132,1.2766,0.30219,23545.4780909326,0.0004071988
73,10.1016/j.actamat.2015.04.023,4591,3(a),5859,x=0.0125,Mg2.9875Na0.0125Sb2,542.5,0.000042477,0.00052044,0.00014143,1.2757,0.30281,23542.1522235563,0.0004079643
73,10.1016/j.actamat.2015.04.023,4591,3(a),5859,x=0.0125,Mg2.9875Na0.0125Sb2,543,0.000042484,0.00052104,0.00014154,1.2748,0.30343,23538.2732322757,0.0004087229
73,10.1016/j.actamat.2015.04.023,4591,3(a),5859,x=0.0125,Mg2.9875Na0.0125Sb2,543.5,0.000042491,0.00052165,0.00014165,1.2739,0.30406,23534.3955190511,0.0004094905
73,10.1016/j.actamat.2015.04.023,4591,3(a),5859,x=0.0125,Mg2.9875Na0.0125Sb2,544,0.000042497,0.00052226,0.00014176,1.273,0.30468,23531.0727816081,0.0004102592
73,10.1016/j.actamat.2015.04.023,4591,3(a),5859,x=0.0125,Mg2.9875Na0.0125Sb2,544.5,0.000042504,0.00052287,0.00014187,1.272,0.3053,23527.1974402409,0.0004110613
73,10.1016/j.actamat.2015.04.023,4591,3(a),5859,x=0.0125,Mg2.9875Na0.0125Sb2,545,0.000042511,0.00052347,0.00014198,1.2711,0.30592,23523.3233751264,0.0004118244
