Repository: RamyaGuru/STD2_EffMass

# STD2_EffMass
Effective mass modeling of StarryData2 data

File: csvfiles/effectofucon10.1016j.actamat.2015.01.018.csv (part 9 of 13)
sid,DOI,figureid,fignum,sampleid,samplename,composition,Temperature,Electrical resistivity,Lattice thermal conductivity,Power factor,Seebeck coefficient,Thermal conductivity,ZT,Electrical conductivity,Figure of merit Z
71,10.1016/j.actamat.2015.01.018,4580,3(a),5854,MgAg0.96Cu0.01Sb0.99,MgAg0.96Cu0.01Sb0.99,469,0.000026066,,0.0021103,0.00023244,0.82271,1.2003,38364.1525358705,0.0025650594
71,10.1016/j.actamat.2015.01.018,4580,3(a),5854,MgAg0.96Cu0.01Sb0.99,MgAg0.96Cu0.01Sb0.99,469.5,0.000026026,,0.0021112,0.00023233,0.82325,1.2013,38423.1153461923,0.0025644701
71,10.1016/j.actamat.2015.01.018,4580,3(a),5854,MgAg0.96Cu0.01Sb0.99,MgAg0.96Cu0.01Sb0.99,470,0.000025987,,0.002112,0.00023221,0.82379,1.2023,38480.7788509639,0.0025637602
71,10.1016/j.actamat.2015.01.018,4580,3(a),5854,MgAg0.96Cu0.01Sb0.99,MgAg0.96Cu0.01Sb0.99,470.5,0.000025948,,0.0021128,0.00023209,0.82433,1.2032,38538.6156929243,0.0025630512
71,10.1016/j.actamat.2015.01.018,4580,3(a),5854,MgAg0.96Cu0.01Sb0.99,MgAg0.96Cu0.01Sb0.99,471,0.000025908,,0.0021137,0.00023198,0.82487,1.2042,38598.1164119191,0.0025624644
71,10.1016/j.actamat.2015.01.018,4580,3(a),5854,MgAg0.96Cu0.01Sb0.99,MgAg0.96Cu0.01Sb0.99,471.5,0.000025869,,0.0021145,0.00023186,0.82541,1.2052,38656.3067764506,0.0025617572
71,10.1016/j.actamat.2015.01.018,4580,3(a),5854,MgAg0.96Cu0.01Sb0.99,MgAg0.96Cu0.01Sb0.99,472,0.00002583,,0.0021153,0.00023175,0.82595,1.2061,38714.6728610143,0.0025610509
71,10.1016/j.actamat.2015.01.018,4580,3(a),5854,MgAg0.96Cu0.01Sb0.99,MgAg0.96Cu0.01Sb0.99,472.5,0.000025791,,0.0021162,0.00023163,0.82649,1.2071,38773.2154627583,0.0025604666
71,10.1016/j.actamat.2015.01.018,4580,3(a),5854,MgAg0.96Cu0.01Sb0.99,MgAg0.96Cu0.01Sb0.99,473,0.000025751,,0.002117,0.00023151,0.82703,1.2081,38833.4433614229,0.002559762
71,10.1016/j.actamat.2015.01.018,4580,3(a),5854,MgAg0.96Cu0.01Sb0.99,MgAg0.96Cu0.01Sb0.99,473.5,0.000025712,,0.0021178,0.0002314,0.82757,1.2091,38892.3459863099,0.0025590584
71,10.1016/j.actamat.2015.01.018,4580,3(a),5854,MgAg0.96Cu0.01Sb0.99,MgAg0.96Cu0.01Sb0.99,474,0.000025673,,0.0021187,0.00023128,0.82811,1.21,38951.4275698204,0.0025584765
71,10.1016/j.actamat.2015.01.018,4580,3(a),5854,MgAg0.96Cu0.01Sb0.99,MgAg0.96Cu0.01Sb0.99,474.5,0.000025633,,0.0021195,0.00023117,0.82865,1.211,39012.2108219873,0.0025577747
71,10.1016/j.actamat.2015.01.018,4580,3(a),5854,MgAg0.96Cu0.01Sb0.99,MgAg0.96Cu0.01Sb0.99,475,0.000025594,,0.0021204,0.00023105,0.82919,1.212,39071.6574197077,0.0025571944
71,10.1016/j.actamat.2015.01.018,4580,3(a),5854,MgAg0.96Cu0.01Sb0.99,MgAg0.96Cu0.01Sb0.99,475.5,0.000025555,,0.0021212,0.00023093,0.82973,1.213,39131.2854627275,0.0025564943
71,10.1016/j.actamat.2015.01.018,4580,3(a),5854,MgAg0.96Cu0.01Sb0.99,MgAg0.96Cu0.01Sb0.99,476,0.000025516,,0.002122,0.00023082,0.83027,1.2139,39191.0957830381,0.0025557951
71,10.1016/j.actamat.2015.01.018,4580,3(a),5854,MgAg0.96Cu0.01Sb0.99,MgAg0.96Cu0.01Sb0.99,476.5,0.000025476,,0.0021229,0.0002307,0.83081,1.2149,39252.6299262051,0.0025552172
71,10.1016/j.actamat.2015.01.018,4580,3(a),5854,MgAg0.96Cu0.01Sb0.99,MgAg0.96Cu0.01Sb0.99,477,0.000025437,,0.0021237,0.00023059,0.83135,1.2159,39312.8120454456,0.0025545198
71,10.1016/j.actamat.2015.01.018,4580,3(a),5854,MgAg0.96Cu0.01Sb0.99,MgAg0.96Cu0.01Sb0.99,477.5,0.000025398,,0.0021245,0.00023047,0.83189,1.2169,39373.1789904717,0.0025538232
71,10.1016/j.actamat.2015.01.018,4580,3(a),5854,MgAg0.96Cu0.01Sb0.99,MgAg0.96Cu0.01Sb0.99,478,0.000025358,,0.0021254,0.00023035,0.83243,1.2178,39435.2866945343,0.0025532477
71,10.1016/j.actamat.2015.01.018,4580,3(a),5854,MgAg0.96Cu0.01Sb0.99,MgAg0.96Cu0.01Sb0.99,478.5,0.000025319,,0.0021262,0.00023024,0.83297,1.2188,39496.0306489198,0.0025525529
71,10.1016/j.actamat.2015.01.018,4580,3(a),5854,MgAg0.96Cu0.01Sb0.99,MgAg0.96Cu0.01Sb0.99,479,0.00002528,,0.002127,0.00023012,0.83351,1.2198,39556.9620253165,0.002551859
71,10.1016/j.actamat.2015.01.018,4580,3(a),5854,MgAg0.96Cu0.01Sb0.99,MgAg0.96Cu0.01Sb0.99,479.5,0.00002524,,0.0021279,0.00023001,0.83405,1.2208,39619.6513470681,0.0025512859
71,10.1016/j.actamat.2015.01.018,4580,3(a),5854,MgAg0.96Cu0.01Sb0.99,MgAg0.96Cu0.01Sb0.99,480,0.000025201,,0.0021287,0.00022989,0.83459,1.2217,39680.9650410698,0.0025505937
71,10.1016/j.actamat.2015.01.018,4580,3(a),5854,MgAg0.96Cu0.01Sb0.99,MgAg0.96Cu0.01Sb0.99,480.5,0.000025162,,0.0021295,0.00022977,0.83513,1.2227,39742.468802162,0.0025499024
71,10.1016/j.actamat.2015.01.018,4580,3(a),5854,MgAg0.96Cu0.01Sb0.99,MgAg0.96Cu0.01Sb0.99,481,0.000025123,,0.0021304,0.00022966,0.83567,1.2237,39804.1635155037,0.0025493317
71,10.1016/j.actamat.2015.01.018,4580,3(a),5854,MgAg0.96Cu0.01Sb0.99,MgAg0.96Cu0.01Sb0.99,481.5,0.000025083,,0.0021312,0.00022954,0.83621,1.2246,39867.6394370689,0.0025486421
71,10.1016/j.actamat.2015.01.018,4580,3(a),5854,MgAg0.96Cu0.01Sb0.99,MgAg0.96Cu0.01Sb0.99,482,0.000025044,,0.002132,0.00022943,0.83675,1.2256,39929.7236863121,0.0025479534
71,10.1016/j.actamat.2015.01.018,4580,3(a),5854,MgAg0.96Cu0.01Sb0.99,MgAg0.96Cu0.01Sb0.99,482.5,0.000025005,,0.0021329,0.00022931,0.83729,1.2266,39992.0015996801,0.002547385
71,10.1016/j.actamat.2015.01.018,4580,3(a),5854,MgAg0.96Cu0.01Sb0.99,MgAg0.96Cu0.01Sb0.99,483,0.000024965,,0.0021337,0.00022919,0.83783,1.2276,40056.0785099139,0.002546698
71,10.1016/j.actamat.2015.01.018,4580,3(a),5854,MgAg0.96Cu0.01Sb0.99,MgAg0.96Cu0.01Sb0.99,483.5,0.000024926,,0.0021346,0.00022908,0.83837,1.2285,40118.7515044532,0.0025461312
71,10.1016/j.actamat.2015.01.018,4580,3(a),5854,MgAg0.96Cu0.01Sb0.99,MgAg0.96Cu0.01Sb0.99,484,0.000024887,,0.0021354,0.00022896,0.83891,1.2295,40181.6209265882,0.0025454459
71,10.1016/j.actamat.2015.01.018,4580,3(a),5854,MgAg0.96Cu0.01Sb0.99,MgAg0.96Cu0.01Sb0.99,484.5,0.000024848,,0.0021362,0.00022885,0.83945,1.2305,40244.6877012234,0.0025447615
71,10.1016/j.actamat.2015.01.018,4580,3(a),5854,MgAg0.96Cu0.01Sb0.99,MgAg0.96Cu0.01Sb0.99,485,0.000024808,,0.0021371,0.00022873,0.83999,1.2315,40309.5775556272,0.002544197
71,10.1016/j.actamat.2015.01.018,4580,3(a),5854,MgAg0.96Cu0.01Sb0.99,MgAg0.96Cu0.01Sb0.99,485.5,0.000024769,,0.0021379,0.00022861,0.84053,1.2324,40373.0469538536,0.0025435142
71,10.1016/j.actamat.2015.01.018,4580,3(a),5854,MgAg0.96Cu0.01Sb0.99,MgAg0.96Cu0.01Sb0.99,486,0.00002473,,0.0021387,0.0002285,0.84108,1.2334,40436.7165386171,0.0025428021
71,10.1016/j.actamat.2015.01.018,4580,3(a),5854,MgAg0.96Cu0.01Sb0.99,MgAg0.96Cu0.01Sb0.99,486.5,0.00002469,,0.0021396,0.00022838,0.84162,1.2344,40502.2276225192,0.00254224
71,10.1016/j.actamat.2015.01.018,4580,3(a),5854,MgAg0.96Cu0.01Sb0.99,MgAg0.96Cu0.01Sb0.99,487,0.000024651,,0.0021404,0.00022827,0.84216,1.2354,40566.3056265466,0.0025415598
71,10.1016/j.actamat.2015.01.018,4580,3(a),5854,MgAg0.96Cu0.01Sb0.99,MgAg0.96Cu0.01Sb0.99,487.5,0.000024612,,0.0021412,0.00022815,0.8427,1.2363,40630.586705672,0.0025408805
71,10.1016/j.actamat.2015.01.018,4580,3(a),5854,MgAg0.96Cu0.01Sb0.99,MgAg0.96Cu0.01Sb0.99,488,0.000024573,,0.0021421,0.00022803,0.84324,1.2373,40695.0718268018,0.0025403207
71,10.1016/j.actamat.2015.01.018,4580,3(a),5854,MgAg0.96Cu0.01Sb0.99,MgAg0.96Cu0.01Sb0.99,488.5,0.000024533,,0.0021429,0.00022792,0.84378,1.2383,40761.4233889047,0.002539643
71,10.1016/j.actamat.2015.01.018,4580,3(a),5854,MgAg0.96Cu0.01Sb0.99,MgAg0.96Cu0.01Sb0.99,489,0.000024494,,0.0021437,0.0002278,0.84432,1.2392,40826.3248142402,0.0025389663
71,10.1016/j.actamat.2015.01.018,4580,3(a),5854,MgAg0.96Cu0.01Sb0.99,MgAg0.96Cu0.01Sb0.99,489.5,0.000024455,,0.0021446,0.00022768,0.84486,1.2402,40891.4332447352,0.0025384087
71,10.1016/j.actamat.2015.01.018,4580,3(a),5854,MgAg0.96Cu0.01Sb0.99,MgAg0.96Cu0.01Sb0.99,490,0.000024415,,0.0021454,0.00022757,0.8454,1.2412,40958.4271963957,0.0025377336
71,10.1016/j.actamat.2015.01.018,4580,3(a),5854,MgAg0.96Cu0.01Sb0.99,MgAg0.96Cu0.01Sb0.99,490.5,0.000024376,,0.0021463,0.00022745,0.84594,1.2422,41023.957991467,0.0025371776
71,10.1016/j.actamat.2015.01.018,4580,3(a),5854,MgAg0.96Cu0.01Sb0.99,MgAg0.96Cu0.01Sb0.99,491,0.000024337,,0.0021471,0.00022734,0.84648,1.2431,41089.6988125077,0.0025365041
71,10.1016/j.actamat.2015.01.018,4580,3(a),5854,MgAg0.96Cu0.01Sb0.99,MgAg0.96Cu0.01Sb0.99,491.5,0.000024298,,0.0021479,0.00022722,0.84702,1.2441,41155.6506708371,0.0025358315
71,10.1016/j.actamat.2015.01.018,4580,3(a),5854,MgAg0.96Cu0.01Sb0.99,MgAg0.96Cu0.01Sb0.99,492,0.000024258,,0.0021488,0.0002271,0.84756,1.2451,41223.5138923242,0.0025352777
71,10.1016/j.actamat.2015.01.018,4580,3(a),5854,MgAg0.96Cu0.01Sb0.99,MgAg0.96Cu0.01Sb0.99,492.5,0.000024219,,0.0021496,0.00022699,0.8481,1.2461,41289.8963623601,0.0025346068
71,10.1016/j.actamat.2015.01.018,4580,3(a),5854,MgAg0.96Cu0.01Sb0.99,MgAg0.96Cu0.01Sb0.99,493,0.00002418,,0.0021504,0.00022687,0.84864,1.247,41356.4929693962,0.0025339367
71,10.1016/j.actamat.2015.01.018,4580,3(a),5854,MgAg0.96Cu0.01Sb0.99,MgAg0.96Cu0.01Sb0.99,493.5,0.00002414,,0.0021513,0.00022676,0.84918,1.248,41425.0207125104,0.0025333851
71,10.1016/j.actamat.2015.01.018,4580,3(a),5854,MgAg0.96Cu0.01Sb0.99,MgAg0.96Cu0.01Sb0.99,494,0.000024101,,0.0021521,0.00022664,0.84972,1.249,41492.054271607,0.0025327167
71,10.1016/j.actamat.2015.01.018,4580,3(a),5854,MgAg0.96Cu0.01Sb0.99,MgAg0.96Cu0.01Sb0.99,494.5,0.000024062,,0.0021529,0.00022652,0.85026,1.25,41559.3051284183,0.002532049
71,10.1016/j.actamat.2015.01.018,4580,3(a),5854,MgAg0.96Cu0.01Sb0.99,MgAg0.96Cu0.01Sb0.99,495,0.000024023,,0.0021538,0.00022641,0.8508,1.2509,41626.7743412563,0.0025314998
71,10.1016/j.actamat.2015.01.018,4580,3(a),5854,MgAg0.96Cu0.01Sb0.99,MgAg0.96Cu0.01Sb0.99,495.5,0.000023983,,0.0021546,0.00022629,0.85134,1.2519,41696.2014760455,0.0025308337
71,10.1016/j.actamat.2015.01.018,4580,3(a),5854,MgAg0.96Cu0.01Sb0.99,MgAg0.96Cu0.01Sb0.99,496,0.000023944,,0.0021554,0.00022618,0.85188,1.2529,41764.1162712997,0.0025301686
71,10.1016/j.actamat.2015.01.018,4580,3(a),5854,MgAg0.96Cu0.01Sb0.99,MgAg0.96Cu0.01Sb0.99,496.5,0.000023905,,0.0021563,0.00022606,0.85242,1.2539,41832.2526668061,0.0025296215
71,10.1016/j.actamat.2015.01.018,4580,3(a),5854,MgAg0.96Cu0.01Sb0.99,MgAg0.96Cu0.01Sb0.99,497,0.000023865,,0.0021571,0.00022594,0.85296,1.2548,41902.3674837628,0.002528958
71,10.1016/j.actamat.2015.01.018,4580,3(a),5854,MgAg0.96Cu0.01Sb0.99,MgAg0.96Cu0.01Sb0.99,497.5,0.000023826,,0.0021579,0.00022583,0.8535,1.2558,41970.9560983799,0.0025282953
71,10.1016/j.actamat.2015.01.018,4580,3(a),5854,MgAg0.96Cu0.01Sb0.99,MgAg0.96Cu0.01Sb0.99,498,0.000023787,,0.0021588,0.00022571,0.85404,1.2568,42039.7696220625,0.0025277505
71,10.1016/j.actamat.2015.01.018,4580,3(a),5854,MgAg0.96Cu0.01Sb0.99,MgAg0.96Cu0.01Sb0.99,498.5,0.000023748,,0.0021596,0.0002256,0.85458,1.2577,42108.8091628769,0.0025270893
71,10.1016/j.actamat.2015.01.018,4580,3(a),5854,MgAg0.96Cu0.01Sb0.99,MgAg0.96Cu0.01Sb0.99,499,0.000023708,,0.0021605,0.00022548,0.85512,1.2587,42179.8549012991,0.002526546
71,10.1016/j.actamat.2015.01.018,4580,3(a),5854,MgAg0.96Cu0.01Sb0.99,MgAg0.96Cu0.01Sb0.99,499.5,0.000023669,,0.0021613,0.00022536,0.85566,1.2597,42249.3556973256,0.0025258865
71,10.1016/j.actamat.2015.01.018,4580,3(a),5854,MgAg0.96Cu0.01Sb0.99,MgAg0.96Cu0.01Sb0.99,500,0.00002363,,0.0021621,0.00022525,0.8562,1.2607,42319.0859077444,0.0025252278
71,10.1016/j.actamat.2015.01.018,4580,3(a),5854,MgAg0.96Cu0.01Sb0.99,MgAg0.96Cu0.01Sb0.99,500.5,0.00002359,,0.002163,0.00022513,0.85674,1.2616,42390.8435777872,0.0025246866
71,10.1016/j.actamat.2015.01.018,4580,3(a),5854,MgAg0.96Cu0.01Sb0.99,MgAg0.96Cu0.01Sb0.99,501,0.000023551,,0.0021638,0.00022502,0.85728,1.2626,42461.0419939705,0.0025240295
71,10.1016/j.actamat.2015.01.018,4580,3(a),5854,MgAg0.96Cu0.01Sb0.99,MgAg0.96Cu0.01Sb0.99,501.5,0.000023512,,0.0021646,0.0002249,0.85782,1.2636,42531.4732902348,0.0025233732
71,10.1016/j.actamat.2015.01.018,4580,3(a),5854,MgAg0.96Cu0.01Sb0.99,MgAg0.96Cu0.01Sb0.99,502,0.000023472,,0.0021655,0.00022478,0.85836,1.2646,42603.9536468984,0.0025228342
71,10.1016/j.actamat.2015.01.018,4580,3(a),5854,MgAg0.96Cu0.01Sb0.99,MgAg0.96Cu0.01Sb0.99,502.5,0.000023433,,0.0021663,0.00022467,0.8589,1.2655,42674.8602398327,0.0025221795
71,10.1016/j.actamat.2015.01.018,4580,3(a),5854,MgAg0.96Cu0.01Sb0.99,MgAg0.96Cu0.01Sb0.99,503,0.000023394,,0.0021671,0.00022455,0.85944,1.2665,42746.0032486962,0.0025215256
71,10.1016/j.actamat.2015.01.018,4580,3(a),5854,MgAg0.96Cu0.01Sb0.99,MgAg0.96Cu0.01Sb0.99,503.5,0.000023355,,0.002168,0.00022444,0.85998,1.2675,42817.3838578463,0.0025209889
71,10.1016/j.actamat.2015.01.018,4580,3(a),5854,MgAg0.96Cu0.01Sb0.99,MgAg0.96Cu0.01Sb0.99,504,0.000023315,,0.0021688,0.00022432,0.86052,1.2685,42890.8428050611,0.0025203365
71,10.1016/j.actamat.2015.01.018,4580,3(a),5854,MgAg0.96Cu0.01Sb0.99,MgAg0.96Cu0.01Sb0.99,504.5,0.000023276,,0.0021696,0.0002242,0.86106,1.2694,42962.7083691356,0.002519685
71,10.1016/j.actamat.2015.01.018,4580,3(a),5854,MgAg0.96Cu0.01Sb0.99,MgAg0.96Cu0.01Sb0.99,505,0.000023237,,0.0021705,0.00022409,0.8616,1.2704,43034.8151654689,0.0025191504
71,10.1016/j.actamat.2015.01.018,4580,3(a),5854,MgAg0.96Cu0.01Sb0.99,MgAg0.96Cu0.01Sb0.99,505.5,0.000023197,,0.0021713,0.00022397,0.86214,1.2714,43109.022718455,0.0025185005
71,10.1016/j.actamat.2015.01.018,4580,3(a),5854,MgAg0.96Cu0.01Sb0.99,MgAg0.96Cu0.01Sb0.99,506,0.000023158,,0.0021722,0.00022386,0.86268,1.2724,43181.6219017186,0.0025179673
71,10.1016/j.actamat.2015.01.018,4580,3(a),5854,MgAg0.96Cu0.01Sb0.99,MgAg0.96Cu0.01Sb0.99,506.5,0.000023119,,0.002173,0.00022374,0.86322,1.2733,43254.4660236169,0.0025173189
71,10.1016/j.actamat.2015.01.018,4580,3(a),5854,MgAg0.96Cu0.01Sb0.99,MgAg0.96Cu0.01Sb0.99,507,0.00002308,,0.0021738,0.00022362,0.86376,1.2743,43327.5563258232,0.0025166713
71,10.1016/j.actamat.2015.01.018,4580,3(a),5854,MgAg0.96Cu0.01Sb0.99,MgAg0.96Cu0.01Sb0.99,507.5,0.00002304,,0.0021747,0.00022351,0.8643,1.2753,43402.7777777778,0.0025161402
71,10.1016/j.actamat.2015.01.018,4580,3(a),5854,MgAg0.96Cu0.01Sb0.99,MgAg0.96Cu0.01Sb0.99,508,0.000023001,,0.0021755,0.00022339,0.86484,1.2762,43476.3705925829,0.0025154942
71,10.1016/j.actamat.2015.01.018,4580,3(a),5854,MgAg0.96Cu0.01Sb0.99,MgAg0.96Cu0.01Sb0.99,508.5,0.000022962,,0.0021763,0.00022327,0.86538,1.2772,43550.2133960456,0.002514849
71,10.1016/j.actamat.2015.01.018,4580,3(a),5854,MgAg0.96Cu0.01Sb0.99,MgAg0.96Cu0.01Sb0.99,509,0.000022922,,0.0021772,0.00022316,0.86592,1.2782,43626.2106273449,0.00251432
71,10.1016/j.actamat.2015.01.018,4580,3(a),5854,MgAg0.96Cu0.01Sb0.99,MgAg0.96Cu0.01Sb0.99,509.5,0.000022883,,0.002178,0.00022304,0.86646,1.2792,43700.5637372722,0.0025136763
71,10.1016/j.actamat.2015.01.018,4580,3(a),5854,MgAg0.96Cu0.01Sb0.99,MgAg0.96Cu0.01Sb0.99,510,0.000022844,,0.0021788,0.00022293,0.867,1.2801,43775.1707231658,0.0025130334
71,10.1016/j.actamat.2015.01.018,4580,3(a),5854,MgAg0.96Cu0.01Sb0.99,MgAg0.96Cu0.01Sb0.99,510.5,0.000022805,,0.0021797,0.00022281,0.86754,1.2811,43850.0328875247,0.0025125066
71,10.1016/j.actamat.2015.01.018,4580,3(a),5854,MgAg0.96Cu0.01Sb0.99,MgAg0.96Cu0.01Sb0.99,511,0.000022765,,0.0021805,0.00022269,0.86808,1.2821,43927.0810454645,0.0025118653
71,10.1016/j.actamat.2015.01.018,4580,3(a),5854,MgAg0.96Cu0.01Sb0.99,MgAg0.96Cu0.01Sb0.99,511.5,0.000022726,,0.0021813,0.00022258,0.86862,1.2831,44002.4641379917,0.0025112247
71,10.1016/j.actamat.2015.01.018,4580,3(a),5854,MgAg0.96Cu0.01Sb0.99,MgAg0.96Cu0.01Sb0.99,512,0.000022687,,0.0021822,0.00022246,0.86916,1.284,44078.1064045489,0.0025107
71,10.1016/j.actamat.2015.01.018,4580,3(a),5854,MgAg0.96Cu0.01Sb0.99,MgAg0.96Cu0.01Sb0.99,512.5,0.000022647,,0.002183,0.00022235,0.8697,1.285,44155.9588466464,0.0025100609
71,10.1016/j.actamat.2015.01.018,4580,3(a),5854,MgAg0.96Cu0.01Sb0.99,MgAg0.96Cu0.01Sb0.99,513,0.000022608,,0.0021839,0.00022223,0.87024,1.286,44232.1302193914,0.0025095376
71,10.1016/j.actamat.2015.01.018,4580,3(a),5854,MgAg0.96Cu0.01Sb0.99,MgAg0.96Cu0.01Sb0.99,513.5,0.000022569,,0.0021847,0.00022211,0.87078,1.287,44308.5648455847,0.0025089001
71,10.1016/j.actamat.2015.01.018,4580,3(a),5854,MgAg0.96Cu0.01Sb0.99,MgAg0.96Cu0.01Sb0.99,514,0.00002253,,0.0021855,0.000222,0.87132,1.2879,44385.2640923213,0.0025082633
71,10.1016/j.actamat.2015.01.018,4580,3(a),5854,MgAg0.96Cu0.01Sb0.99,MgAg0.96Cu0.01Sb0.99,514.5,0.00002249,,0.0021864,0.00022188,0.87186,1.2889,44464.2063139173,0.0025077421
71,10.1016/j.actamat.2015.01.018,4580,3(a),5854,MgAg0.96Cu0.01Sb0.99,MgAg0.96Cu0.01Sb0.99,515,0.000022451,,0.0021872,0.00022177,0.8724,1.2899,44541.4458153312,0.0025071068
71,10.1016/j.actamat.2015.01.018,4580,3(a),5854,MgAg0.96Cu0.01Sb0.99,MgAg0.96Cu0.01Sb0.99,515.5,0.000022412,,0.002188,0.00022165,0.87294,1.2908,44618.9541317152,0.0025064724
71,10.1016/j.actamat.2015.01.018,4580,3(a),5854,MgAg0.96Cu0.01Sb0.99,MgAg0.96Cu0.01Sb0.99,516,0.000022372,,0.0021889,0.00022153,0.87348,1.2918,44698.7305560522,0.0025059532
71,10.1016/j.actamat.2015.01.018,4580,3(a),5854,MgAg0.96Cu0.01Sb0.99,MgAg0.96Cu0.01Sb0.99,516.5,0.000022333,,0.0021897,0.00022142,0.87403,1.2928,44776.7877132494,0.0025052916
71,10.1016/j.actamat.2015.01.018,4580,3(a),5854,MgAg0.96Cu0.01Sb0.99,MgAg0.96Cu0.01Sb0.99,517,0.000022294,,0.0021905,0.0002213,0.87457,1.2938,44855.1179689603,0.0025046594
71,10.1016/j.actamat.2015.01.018,4580,3(a),5854,MgAg0.96Cu0.01Sb0.99,MgAg0.96Cu0.01Sb0.99,517.5,0.000022255,,0.0021914,0.00022119,0.87511,1.2947,44933.7227589306,0.0025041423
71,10.1016/j.actamat.2015.01.018,4580,3(a),5854,MgAg0.96Cu0.01Sb0.99,MgAg0.96Cu0.01Sb0.99,518,0.000022215,,0.0021922,0.00022107,0.87565,1.2957,45014.6297546703,0.0025035117
71,10.1016/j.actamat.2015.01.018,4580,3(a),5854,MgAg0.96Cu0.01Sb0.99,MgAg0.96Cu0.01Sb0.99,518.5,0.000022176,,0.002193,0.00022095,0.87619,1.2967,45093.7950937951,0.0025028818
71,10.1016/j.actamat.2015.01.018,4580,3(a),5854,MgAg0.96Cu0.01Sb0.99,MgAg0.96Cu0.01Sb0.99,519,0.000022137,,0.0021939,0.00022084,0.87673,1.2977,45173.2393729954,0.0025023667
71,10.1016/j.actamat.2015.01.018,4580,3(a),5854,MgAg0.96Cu0.01Sb0.99,MgAg0.96Cu0.01Sb0.99,519.5,0.000022097,,0.0021947,0.00022072,0.87727,1.2986,45255.0119925782,0.0025017383
71,10.1016/j.actamat.2015.01.018,4580,3(a),5854,MgAg0.96Cu0.01Sb0.99,MgAg0.96Cu0.01Sb0.99,520,0.000022058,,0.0021955,0.00022061,0.87781,1.2996,45335.0258409647,0.0025011107
71,10.1016/j.actamat.2015.01.018,4580,3(a),5854,MgAg0.96Cu0.01Sb0.99,MgAg0.96Cu0.01Sb0.99,520.5,0.000022019,,0.0021964,0.00022049,0.87835,1.3006,45415.3231300241,0.0025005977
71,10.1016/j.actamat.2015.01.018,4580,3(a),5854,MgAg0.96Cu0.01Sb0.99,MgAg0.96Cu0.01Sb0.99,521,0.00002198,,0.0021972,0.00022037,0.87889,1.3016,45495.9053685168,0.0024999716
71,10.1016/j.actamat.2015.01.018,4580,3(a),5854,MgAg0.96Cu0.01Sb0.99,MgAg0.96Cu0.01Sb0.99,521.5,0.00002194,,0.0021981,0.00022026,0.87943,1.3025,45578.8514129444,0.0024994599
71,10.1016/j.actamat.2015.01.018,4580,3(a),5854,MgAg0.96Cu0.01Sb0.99,MgAg0.96Cu0.01Sb0.99,522,0.000021901,,0.0021989,0.00022014,0.87997,1.3035,45660.0155244053,0.0024988352
71,10.1016/j.actamat.2015.01.018,4580,3(a),5854,MgAg0.96Cu0.01Sb0.99,MgAg0.96Cu0.01Sb0.99,522.5,0.000021862,,0.0021997,0.00022003,0.88051,1.3045,45741.4692159912,0.0024982113
71,10.1016/j.actamat.2015.01.018,4580,3(a),5854,MgAg0.96Cu0.01Sb0.99,MgAg0.96Cu0.01Sb0.99,523,0.000021822,,0.0022006,0.00021991,0.88105,1.3055,45825.3139034002,0.0024977016
71,10.1016/j.actamat.2015.01.018,4580,3(a),5854,MgAg0.96Cu0.01Sb0.99,MgAg0.96Cu0.01Sb0.99,523.5,0.000021783,,0.0022014,0.00021979,0.88159,1.3064,45907.3589496396,0.0024970791
71,10.1016/j.actamat.2015.01.018,4580,3(a),5854,MgAg0.96Cu0.01Sb0.99,MgAg0.96Cu0.01Sb0.99,524,0.000021744,,0.0022022,0.00021968,0.88213,1.3074,45989.6983075791,0.0024964574
71,10.1016/j.actamat.2015.01.018,4580,3(a),5854,MgAg0.96Cu0.01Sb0.99,MgAg0.96Cu0.01Sb0.99,524.5,0.000021704,,0.0022031,0.00021956,0.88267,1.3084,46074.4563214154,0.0024959498
71,10.1016/j.actamat.2015.01.018,4580,3(a),5854,MgAg0.96Cu0.01Sb0.99,MgAg0.96Cu0.01Sb0.99,525,0.000021665,,0.0022039,0.00021945,0.88321,1.3093,46157.3967228248,0.0024953295
71,10.1016/j.actamat.2015.01.018,4580,3(a),5854,MgAg0.96Cu0.01Sb0.99,MgAg0.96Cu0.01Sb0.99,525.5,0.000021626,,0.0022047,0.00021933,0.88375,1.3103,46240.6362711551,0.00249471
71,10.1016/j.actamat.2015.01.018,4580,3(a),5854,MgAg0.96Cu0.01Sb0.99,MgAg0.96Cu0.01Sb0.99,526,0.000021587,,0.0022056,0.00021921,0.88429,1.3113,46324.1765877612,0.0024942044
71,10.1016/j.actamat.2015.01.018,4580,3(a),5854,MgAg0.96Cu0.01Sb0.99,MgAg0.96Cu0.01Sb0.99,526.5,0.000021547,,0.0022064,0.0002191,0.88483,1.3123,46410.1731099457,0.0024935863
71,10.1016/j.actamat.2015.01.018,4580,3(a),5854,MgAg0.96Cu0.01Sb0.99,MgAg0.96Cu0.01Sb0.99,527,0.000021508,,0.0022072,0.00021898,0.88537,1.3132,46494.3276920216,0.002492969
71,10.1016/j.actamat.2015.01.018,4580,3(a),5854,MgAg0.96Cu0.01Sb0.99,MgAg0.96Cu0.01Sb0.99,527.5,0.000021469,,0.0022081,0.00021887,0.88591,1.3142,46578.7880199357,0.0024924654
71,10.1016/j.actamat.2015.01.018,4580,3(a),5854,MgAg0.96Cu0.01Sb0.99,MgAg0.96Cu0.01Sb0.99,528,0.000021429,,0.0022089,0.00021875,0.88645,1.3152,46665.7333519996,0.0024918495
71,10.1016/j.actamat.2015.01.018,4580,3(a),5854,MgAg0.96Cu0.01Sb0.99,MgAg0.96Cu0.01Sb0.99,528.5,0.00002139,,0.0022098,0.00021863,0.88699,1.3162,46750.8181393174,0.0024913471
71,10.1016/j.actamat.2015.01.018,4580,3(a),5854,MgAg0.96Cu0.01Sb0.99,MgAg0.96Cu0.01Sb0.99,529,0.000021351,,0.0022106,0.00021852,0.88753,1.3171,46836.2137604796,0.0024907327
71,10.1016/j.actamat.2015.01.018,4580,3(a),5854,MgAg0.96Cu0.01Sb0.99,MgAg0.96Cu0.01Sb0.99,529.5,0.000021312,,0.0022114,0.0002184,0.88807,1.3181,46921.9219219219,0.002490119
71,10.1016/j.actamat.2015.01.018,4580,3(a),5854,MgAg0.96Cu0.01Sb0.99,MgAg0.96Cu0.01Sb0.99,530,0.000021272,,0.0022123,0.00021828,0.88861,1.3191,47010.1541933058,0.0024896186
71,10.1016/j.actamat.2015.01.018,4580,3(a),5854,MgAg0.96Cu0.01Sb0.99,MgAg0.96Cu0.01Sb0.99,530.5,0.000021233,,0.0022131,0.00021817,0.88915,1.3201,47096.5007299958,0.0024890064
71,10.1016/j.actamat.2015.01.018,4580,3(a),5854,MgAg0.96Cu0.01Sb0.99,MgAg0.96Cu0.01Sb0.99,531,0.000021194,,0.0022139,0.00021805,0.88969,1.321,47183.1650467113,0.0024883948
71,10.1016/j.actamat.2015.01.018,4580,3(a),5854,MgAg0.96Cu0.01Sb0.99,MgAg0.96Cu0.01Sb0.99,531.5,0.000021154,,0.0022148,0.00021794,0.89023,1.322,47272.3834735747,0.0024878964
71,10.1016/j.actamat.2015.01.018,4580,3(a),5854,MgAg0.96Cu0.01Sb0.99,MgAg0.96Cu0.01Sb0.99,532,0.000021115,,0.0022156,0.00021782,0.89077,1.323,47359.6968979399,0.0024872863
71,10.1016/j.actamat.2015.01.018,4580,3(a),5854,MgAg0.96Cu0.01Sb0.99,MgAg0.96Cu0.01Sb0.99,532.5,0.000021076,,0.0022164,0.0002177,0.89131,1.3239,47447.3334598596,0.0024866769
71,10.1016/j.actamat.2015.01.018,4580,3(a),5854,MgAg0.96Cu0.01Sb0.99,MgAg0.96Cu0.01Sb0.99,533,0.000021037,,0.0022173,0.00021759,0.89185,1.3249,47535.2949565052,0.0024861804
71,10.1016/j.actamat.2015.01.018,4580,3(a),5854,MgAg0.96Cu0.01Sb0.99,MgAg0.96Cu0.01Sb0.99,533.5,0.000020997,,0.0022181,0.00021747,0.89239,1.3259,47625.8513120922,0.0024855725
71,10.1016/j.actamat.2015.01.018,4580,3(a),5854,MgAg0.96Cu0.01Sb0.99,MgAg0.96Cu0.01Sb0.99,534,0.000020958,,0.0022189,0.00021736,0.89293,1.3269,47714.476572192,0.0024849652
71,10.1016/j.actamat.2015.01.018,4580,3(a),5854,MgAg0.96Cu0.01Sb0.99,MgAg0.96Cu0.01Sb0.99,534.5,0.000020919,,0.0022198,0.00021724,0.89347,1.3278,47803.4322864382,0.0024844707
71,10.1016/j.actamat.2015.01.018,4580,3(a),5854,MgAg0.96Cu0.01Sb0.99,MgAg0.96Cu0.01Sb0.99,535,0.000020879,,0.0022206,0.00021712,0.89401,1.3288,47895.0141290292,0.0024838648
71,10.1016/j.actamat.2015.01.018,4580,3(a),5854,MgAg0.96Cu0.01Sb0.99,MgAg0.96Cu0.01Sb0.99,535.5,0.00002084,,0.0022214,0.00021701,0.89455,1.3298,47984.6449136276,0.0024832597
71,10.1016/j.actamat.2015.01.018,4580,3(a),5854,MgAg0.96Cu0.01Sb0.99,MgAg0.96Cu0.01Sb0.99,536,0.000020801,,0.0022223,0.00021689,0.89509,1.3308,48074.6117975097,0.0024827671
71,10.1016/j.actamat.2015.01.018,4580,3(a),5854,MgAg0.96Cu0.01Sb0.99,MgAg0.96Cu0.01Sb0.99,536.5,0.000020762,,0.0022231,0.00021678,0.89563,1.3317,48164.9166746942,0.0024821634
71,10.1016/j.actamat.2015.01.018,4580,3(a),5854,MgAg0.96Cu0.01Sb0.99,MgAg0.96Cu0.01Sb0.99,537,0.000020722,,0.002224,0.00021666,0.89617,1.3327,48257.890165042,0.002481672
71,10.1016/j.actamat.2015.01.018,4580,3(a),5854,MgAg0.96Cu0.01Sb0.99,MgAg0.96Cu0.01Sb0.99,537.5,0.000020683,,0.0022248,0.00021654,0.89671,1.3337,48348.8855581879,0.0024810697
71,10.1016/j.actamat.2015.01.018,4580,3(a),5854,MgAg0.96Cu0.01Sb0.99,MgAg0.96Cu0.01Sb0.99,538,0.000020644,,0.0022256,0.00021643,0.89725,1.3347,48440.2247626429,0.0024804681
71,10.1016/j.actamat.2015.01.018,4580,3(a),5854,MgAg0.96Cu0.01Sb0.99,MgAg0.96Cu0.01Sb0.99,538.5,0.000020604,,0.0022265,0.00021631,0.89779,1.3356,48534.265191225,0.0024799786
71,10.1016/j.actamat.2015.01.018,4580,3(a),5854,MgAg0.96Cu0.01Sb0.99,MgAg0.96Cu0.01Sb0.99,539,0.000020565,,0.0022273,0.0002162,0.89833,1.3366,48626.3068319961,0.0024793784
71,10.1016/j.actamat.2015.01.018,4580,3(a),5854,MgAg0.96Cu0.01Sb0.99,MgAg0.96Cu0.01Sb0.99,539.5,0.000020526,,0.0022281,0.00021608,0.89887,1.3376,48718.6982363831,0.0024787789
71,10.1016/j.actamat.2015.01.018,4580,3(a),5854,MgAg0.96Cu0.01Sb0.99,MgAg0.96Cu0.01Sb0.99,540,0.000020487,,0.002229,0.00021596,0.89941,1.3386,48811.4414018646,0.0024782913
71,10.1016/j.actamat.2015.01.018,4580,3(a),5854,MgAg0.96Cu0.01Sb0.99,MgAg0.96Cu0.01Sb0.99,540.5,0.000020447,,0.0022298,0.00021585,0.89995,1.3395,48906.9301119969,0.0024776932
71,10.1016/j.actamat.2015.01.018,4580,3(a),5854,MgAg0.96Cu0.01Sb0.99,MgAg0.96Cu0.01Sb0.99,541,0.000020408,,0.0022306,0.00021573,0.90049,1.3405,49000.392003136,0.0024770958
71,10.1016/j.actamat.2015.01.018,4580,3(a),5854,MgAg0.96Cu0.01Sb0.99,MgAg0.96Cu0.01Sb0.99,541.5,0.000020369,,0.0022315,0.00021562,0.90103,1.3415,49094.2117924297,0.0024766101
71,10.1016/j.actamat.2015.01.018,4580,3(a),5854,MgAg0.96Cu0.01Sb0.99,MgAg0.96Cu0.01Sb0.99,542,0.000020329,,0.0022323,0.0002155,0.90157,1.3424,49190.811156476,0.0024760141
71,10.1016/j.actamat.2015.01.018,4580,3(a),5854,MgAg0.96Cu0.01Sb0.99,MgAg0.96Cu0.01Sb0.99,542.5,0.00002029,,0.0022331,0.00021538,0.90211,1.3434,49285.3622474125,0.0024754187
71,10.1016/j.actamat.2015.01.018,4580,3(a),5854,MgAg0.96Cu0.01Sb0.99,MgAg0.96Cu0.01Sb0.99,543,0.000020251,,0.002234,0.00021527,0.90265,1.3444,49380.2775171596,0.0024749349
71,10.1016/j.actamat.2015.01.018,4580,3(a),5854,MgAg0.96Cu0.01Sb0.99,MgAg0.96Cu0.01Sb0.99,543.5,0.000020212,,0.0022348,0.00021515,0.90319,1.3454,49475.5590738175,0.0024743409
71,10.1016/j.actamat.2015.01.018,4580,3(a),5854,MgAg0.96Cu0.01Sb0.99,MgAg0.96Cu0.01Sb0.99,544,0.000020172,,0.0022357,0.00021504,0.90373,1.3463,49573.666468372,0.0024738583
71,10.1016/j.actamat.2015.01.018,4580,3(a),5854,MgAg0.96Cu0.01Sb0.99,MgAg0.96Cu0.01Sb0.99,544.5,0.000020133,,0.0022365,0.00021492,0.90427,1.3473,49669.6965181543,0.0024732657
71,10.1016/j.actamat.2015.01.018,4580,3(a),5854,MgAg0.96Cu0.01Sb0.99,MgAg0.96Cu0.01Sb0.99,545,0.000020094,,0.0022373,0.0002148,0.90481,1.3483,49766.0993331343,0.0024726738
71,10.1016/j.actamat.2015.01.018,4580,3(a),5854,MgAg0.96Cu0.01Sb0.99,MgAg0.96Cu0.01Sb0.99,545.5,0.000020054,,0.0022382,0.00021469,0.90535,1.3493,49865.3635185,0.0024721931
71,10.1016/j.actamat.2015.01.018,4580,3(a),5854,MgAg0.96Cu0.01Sb0.99,MgAg0.96Cu0.01Sb0.99,546,0.000020015,,0.002239,0.00021457,0.90589,1.3502,49962.5281039221,0.0024716025
71,10.1016/j.actamat.2015.01.018,4581,3(b),5854,MgAg0.96Cu0.01Sb0.99,MgAg0.96Cu0.01Sb0.99,546.5,,,0.0022398,0.00021446,0.90643,1.3512,,0.0024710127
71,10.1016/j.actamat.2015.01.018,4581,3(b),5854,MgAg0.96Cu0.01Sb0.99,MgAg0.96Cu0.01Sb0.99,547,,,0.0022407,0.00021434,0.90697,1.3522,,0.0024705338
71,10.1016/j.actamat.2015.01.018,4581,3(b),5854,MgAg0.96Cu0.01Sb0.99,MgAg0.96Cu0.01Sb0.99,547.5,,,0.0022415,0.00021422,0.90752,1.3523,,0.002469918
71,10.1016/j.actamat.2015.01.018,4583,3(d),5854,MgAg0.96Cu0.01Sb0.99,MgAg0.96Cu0.01Sb0.99,296.5,,,,,0.63635,,,
71,10.1016/j.actamat.2015.01.018,4583,3(d),5854,MgAg0.96Cu0.01Sb0.99,MgAg0.96Cu0.01Sb0.99,297,,,,,0.63689,,,
71,10.1016/j.actamat.2015.01.018,4583,3(d),5854,MgAg0.96Cu0.01Sb0.99,MgAg0.96Cu0.01Sb0.99,297.5,,,,,0.63743,,,
71,10.1016/j.actamat.2015.01.018,4583,3(d),5854,MgAg0.96Cu0.01Sb0.99,MgAg0.96Cu0.01Sb0.99,298,,,,,0.63797,,,
71,10.1016/j.actamat.2015.01.018,4583,3(d),5854,MgAg0.96Cu0.01Sb0.99,MgAg0.96Cu0.01Sb0.99,298.5,,,,,0.63851,,,
71,10.1016/j.actamat.2015.01.018,4583,3(d),5854,MgAg0.96Cu0.01Sb0.99,MgAg0.96Cu0.01Sb0.99,299,,,,,0.63905,,,
71,10.1016/j.actamat.2015.01.018,4583,3(d),5854,MgAg0.96Cu0.01Sb0.99,MgAg0.96Cu0.01Sb0.99,299.5,,,,,0.63959,,,
71,10.1016/j.actamat.2015.01.018,4583,3(d),5854,MgAg0.96Cu0.01Sb0.99,MgAg0.96Cu0.01Sb0.99,300,,,,,0.64013,,,
71,10.1016/j.actamat.2015.01.018,4583,3(d),5854,MgAg0.96Cu0.01Sb0.99,MgAg0.96Cu0.01Sb0.99,300.5,,,,,0.64067,,,
71,10.1016/j.actamat.2015.01.018,4583,3(d),5854,MgAg0.96Cu0.01Sb0.99,MgAg0.96Cu0.01Sb0.99,301,,,,,0.64121,,,
71,10.1016/j.actamat.2015.01.018,4583,3(d),5854,MgAg0.96Cu0.01Sb0.99,MgAg0.96Cu0.01Sb0.99,301.5,,,,,0.64176,,,
71,10.1016/j.actamat.2015.01.018,4583,3(d),5854,MgAg0.96Cu0.01Sb0.99,MgAg0.96Cu0.01Sb0.99,302,,,,,0.6423,,,
71,10.1016/j.actamat.2015.01.018,4583,3(d),5854,MgAg0.96Cu0.01Sb0.99,MgAg0.96Cu0.01Sb0.99,302.5,,,,,0.64284,,,
71,10.1016/j.actamat.2015.01.018,4583,3(d),5854,MgAg0.96Cu0.01Sb0.99,MgAg0.96Cu0.01Sb0.99,303,,,,,0.64338,,,
71,10.1016/j.actamat.2015.01.018,4583,3(d),5854,MgAg0.96Cu0.01Sb0.99,MgAg0.96Cu0.01Sb0.99,548,,,,,0.90806,,,
71,10.1016/j.actamat.2015.01.018,4583,3(d),5854,MgAg0.96Cu0.01Sb0.99,MgAg0.96Cu0.01Sb0.99,548.5,,,,,0.9086,,,
71,10.1016/j.actamat.2015.01.018,4583,3(d),5854,MgAg0.96Cu0.01Sb0.99,MgAg0.96Cu0.01Sb0.99,549,,,,,0.90914,,,
71,10.1016/j.actamat.2015.01.018,4586,6(a),5855,parallel,MgAg0.97Sb0.99,304.5,0.000042784,,0.0017436,0.00028205,0.71315,0.78079,23373.2236350037,0.0024449274
71,10.1016/j.actamat.2015.01.018,4586,6(a),5855,parallel,MgAg0.97Sb0.99,305,0.000042764,,0.0017444,0.00028192,0.71369,0.78165,23384.154896642,0.0024441985
71,10.1016/j.actamat.2015.01.018,4586,6(a),5855,parallel,MgAg0.97Sb0.99,305.5,0.000042743,,0.0017452,0.00028178,0.71422,0.78251,23395.6437311373,0.0024435048
71,10.1016/j.actamat.2015.01.018,4586,6(a),5855,parallel,MgAg0.97Sb0.99,306,0.000042722,,0.0017459,0.00028164,0.71475,0.78338,23407.1438603062,0.0024426723
71,10.1016/j.actamat.2015.01.018,4586,6(a),5855,parallel,MgAg0.97Sb0.99,306.5,0.000042702,,0.0017467,0.00028151,0.71529,0.78424,23418.1068802398,0.0024419466
71,10.1016/j.actamat.2015.01.018,4586,6(a),5855,parallel,MgAg0.97Sb0.99,307,0.000042681,,0.0017475,0.00028137,0.71582,0.78511,23429.6291089712,0.0024412562
71,10.1016/j.actamat.2015.01.018,4586,6(a),5855,parallel,MgAg0.97Sb0.99,307.5,0.000042659,,0.0017483,0.00028124,0.71636,0.78597,23441.7121826578,0.0024405327
71,10.1016/j.actamat.2015.01.018,4586,6(a),5855,parallel,MgAg0.97Sb0.99,308,0.000042638,,0.001749,0.0002811,0.71689,0.78683,23453.2576574886,0.0024397048
71,10.1016/j.actamat.2015.01.018,4586,6(a),5855,parallel,MgAg0.97Sb0.99,308.5,0.000042617,,0.0017498,0.00028096,0.71742,0.7877,23464.8145106413,0.0024390176
71,10.1016/j.actamat.2015.01.018,4586,6(a),5855,parallel,MgAg0.97Sb0.99,309,0.000042595,,0.0017506,0.00028083,0.71796,0.78856,23476.933912431,0.0024382974
71,10.1016/j.actamat.2015.01.018,4586,6(a),5855,parallel,MgAg0.97Sb0.99,309.5,0.000042574,,0.0017514,0.00028069,0.71849,0.78943,23488.514116597,0.0024376122
71,10.1016/j.actamat.2015.01.018,4586,6(a),5855,parallel,MgAg0.97Sb0.99,310,0.000042552,,0.0017521,0.00028055,0.71903,0.79029,23500.6580184245,0.0024367551
71,10.1016/j.actamat.2015.01.018,4586,6(a),5855,parallel,MgAg0.97Sb0.99,310.5,0.00004253,,0.0017529,0.00028042,0.71956,0.79115,23512.8144838937,0.002436072
71,10.1016/j.actamat.2015.01.018,4586,6(a),5855,parallel,MgAg0.97Sb0.99,311,0.000042508,,0.0017537,0.00028028,0.72009,0.79202,23524.9835325115,0.00243539
71,10.1016/j.actamat.2015.01.018,4586,6(a),5855,parallel,MgAg0.97Sb0.99,311.5,0.000042486,,0.0017545,0.00028015,0.72063,0.79288,23537.1651838253,0.0024346752
71,10.1016/j.actamat.2015.01.018,4586,6(a),5855,parallel,MgAg0.97Sb0.99,312,0.000042464,,0.0017552,0.00028001,0.72116,0.79374,23549.3594574228,0.0024338566
71,10.1016/j.actamat.2015.01.018,4586,6(a),5855,parallel,MgAg0.97Sb0.99,312.5,0.000042442,,0.001756,0.00027987,0.7217,0.79461,23561.5663729325,0.002433144
71,10.1016/j.actamat.2015.01.018,4586,6(a),5855,parallel,MgAg0.97Sb0.99,313,0.000042419,,0.0017568,0.00027974,0.72223,0.79547,23574.3416865084,0.0024324661
71,10.1016/j.actamat.2015.01.018,4586,6(a),5855,parallel,MgAg0.97Sb0.99,313.5,0.000042397,,0.0017575,0.0002796,0.72276,0.79634,23586.5745217822,0.0024316509
71,10.1016/j.actamat.2015.01.018,4586,6(a),5855,parallel,MgAg0.97Sb0.99,314,0.000042374,,0.0017583,0.00027946,0.7233,0.7972,23599.3769764478,0.0024309415
71,10.1016/j.actamat.2015.01.018,4586,6(a),5855,parallel,MgAg0.97Sb0.99,314.5,0.000042351,,0.0017591,0.00027933,0.72383,0.79806,23612.193336639,0.0024302668
71,10.1016/j.actamat.2015.01.018,4586,6(a),5855,parallel,MgAg0.97Sb0.99,315,0.000042328,,0.0017599,0.00027919,0.72437,0.79893,23625.0236250236,0.0024295595
71,10.1016/j.actamat.2015.01.018,4586,6(a),5855,parallel,MgAg0.97Sb0.99,315.5,0.000042305,,0.0017606,0.00027906,0.7249,0.79979,23637.8678643186,0.0024287488
71,10.1016/j.actamat.2015.01.018,4586,6(a),5855,parallel,MgAg0.97Sb0.99,316,0.000042282,,0.0017614,0.00027892,0.72543,0.80066,23650.7260772906,0.0024280771
71,10.1016/j.actamat.2015.01.018,4586,6(a),5855,parallel,MgAg0.97Sb0.99,316.5,0.000042259,,0.0017622,0.00027878,0.72597,0.80152,23663.5982867555,0.002427373
71,10.1016/j.actamat.2015.01.018,4586,6(a),5855,parallel,MgAg0.97Sb0.99,317,0.000042236,,0.001763,0.00027865,0.7265,0.80238,23676.4845155791,0.0024267034
71,10.1016/j.actamat.2015.01.018,4586,6(a),5855,parallel,MgAg0.97Sb0.99,317.5,0.000042212,,0.0017637,0.00027851,0.72704,0.80325,23689.9459869232,0.0024258638
71,10.1016/j.actamat.2015.01.018,4586,6(a),5855,parallel,MgAg0.97Sb0.99,318,0.000042189,,0.0017645,0.00027838,0.72757,0.80411,23702.8609353149,0.0024251962
71,10.1016/j.actamat.2015.01.018,4586,6(a),5855,parallel,MgAg0.97Sb0.99,318.5,0.000042165,,0.0017653,0.00027824,0.7281,0.80498,23716.352424997,0.0024245296
71,10.1016/j.actamat.2015.01.018,4586,6(a),5855,parallel,MgAg0.97Sb0.99,319,0.000042141,,0.0017661,0.0002781,0.72864,0.80584,23729.8592819345,0.0024238307
71,10.1016/j.actamat.2015.01.018,4586,6(a),5855,parallel,MgAg0.97Sb0.99,319.5,0.000042117,,0.0017668,0.00027797,0.72917,0.8067,23743.3815323978,0.0024230289
71,10.1016/j.actamat.2015.01.018,4586,6(a),5855,parallel,MgAg0.97Sb0.99,320,0.000042093,,0.0017676,0.00027783,0.72971,0.80757,23756.9192027178,0.0024223322
71,10.1016/j.actamat.2015.01.018,4586,6(a),5855,parallel,MgAg0.97Sb0.99,320.5,0.000042069,,0.0017684,0.00027769,0.73024,0.80843,23770.472319285,0.0024216696
71,10.1016/j.actamat.2015.01.018,4586,6(a),5855,parallel,MgAg0.97Sb0.99,321,0.000042045,,0.0017692,0.00027756,0.73077,0.8093,23784.0409085504,0.002421008
71,10.1016/j.actamat.2015.01.018,4586,6(a),5855,parallel,MgAg0.97Sb0.99,321.5,0.00004202,,0.0017699,0.00027742,0.73131,0.81016,23798.1913374584,0.0024201775
71,10.1016/j.actamat.2015.01.018,4586,6(a),5855,parallel,MgAg0.97Sb0.99,322,0.000041996,,0.0017707,0.00027729,0.73184,0.81102,23811.7915991999,0.0024195179
71,10.1016/j.actamat.2015.01.018,4586,6(a),5855,parallel,MgAg0.97Sb0.99,322.5,0.000041971,,0.0017715,0.00027715,0.73238,0.81189,23825.9750780301,0.0024188263
71,10.1016/j.actamat.2015.01.018,4586,6(a),5855,parallel,MgAg0.97Sb0.99,323,0.000041947,,0.0017723,0.00027701,0.73291,0.81275,23839.6071232746,0.0024181687
71,10.1016/j.actamat.2015.01.018,4586,6(a),5855,parallel,MgAg0.97Sb0.99,323.5,0.000041922,,0.001773,0.00027688,0.73344,0.81362,23853.82376795,0.0024173757
71,10.1016/j.actamat.2015.01.018,4586,6(a),5855,parallel,MgAg0.97Sb0.99,324,0.000041897,,0.0017738,0.00027674,0.73398,0.81448,23868.0573788099,0.0024166871
71,10.1016/j.actamat.2015.01.018,4586,6(a),5855,parallel,MgAg0.97Sb0.99,324.5,0.000041872,,0.0017746,0.00027661,0.73451,0.81534,23882.3079862438,0.0024160325
71,10.1016/j.actamat.2015.01.018,4586,6(a),5855,parallel,MgAg0.97Sb0.99,325,0.000041846,,0.0017753,0.00027647,0.73504,0.81621,23897.1466806863,0.0024152427
71,10.1016/j.actamat.2015.01.018,4586,6(a),5855,parallel,MgAg0.97Sb0.99,325.5,0.000041821,,0.0017761,0.00027633,0.73558,0.81707,23911.4320556658,0.0024145572
71,10.1016/j.actamat.2015.01.018,4586,6(a),5855,parallel,MgAg0.97Sb0.99,326,0.000041796,,0.0017769,0.0002762,0.73611,0.81794,23925.7345200498,0.0024139055
71,10.1016/j.actamat.2015.01.018,4586,6(a),5855,parallel,MgAg0.97Sb0.99,326.5,0.00004177,,0.0017777,0.00027606,0.73665,0.8188,23940.6272444338,0.002413222
71,10.1016/j.actamat.2015.01.018,4586,6(a),5855,parallel,MgAg0.97Sb0.99,327,0.000041745,,0.0017784,0.00027592,0.73718,0.81966,23954.9646664271,0.0024124366
71,10.1016/j.actamat.2015.01.018,4586,6(a),5855,parallel,MgAg0.97Sb0.99,327.5,0.000041719,,0.0017792,0.00027579,0.73771,0.82053,23969.8938133704,0.0024117878
71,10.1016/j.actamat.2015.01.018,4586,6(a),5855,parallel,MgAg0.97Sb0.99,328,0.000041693,,0.00178,0.00027565,0.73825,0.82139,23984.8415801214,0.0024111073
71,10.1016/j.actamat.2015.01.018,4586,6(a),5855,parallel,MgAg0.97Sb0.99,328.5,0.000041667,,0.0017808,0.00027552,0.73878,0.82226,23999.808001536,0.0024104605
71,10.1016/j.actamat.2015.01.018,4586,6(a),5855,parallel,MgAg0.97Sb0.99,329,0.000041641,,0.0017815,0.00027538,0.73932,0.82312,24014.7931125573,0.0024096467
71,10.1016/j.actamat.2015.01.018,4586,6(a),5855,parallel,MgAg0.97Sb0.99,329.5,0.000041614,,0.0017823,0.00027524,0.73985,0.82398,24030.374393233,0.0024090018
71,10.1016/j.actamat.2015.01.018,4586,6(a),5855,parallel,MgAg0.97Sb0.99,330,0.000041588,,0.0017831,0.00027511,0.74038,0.82485,24045.3977108781,0.0024083579
71,10.1016/j.actamat.2015.01.018,4586,6(a),5855,parallel,MgAg0.97Sb0.99,330.5,0.000041562,,0.0017839,0.00027497,0.74092,0.82571,24060.43982484,0.0024076823
71,10.1016/j.actamat.2015.01.018,4586,6(a),5855,parallel,MgAg0.97Sb0.99,331,0.000041535,,0.0017846,0.00027484,0.74145,0.82658,24076.0804141086,0.0024069054
71,10.1016/j.actamat.2015.01.018,4586,6(a),5855,parallel,MgAg0.97Sb0.99,331.5,0.000041508,,0.0017854,0.0002747,0.74199,0.82744,24091.7413510649,0.0024062319
71,10.1016/j.actamat.2015.01.018,4586,6(a),5855,parallel,MgAg0.97Sb0.99,332,0.000041481,,0.0017862,0.00027456,0.74252,0.8283,24107.4226754418,0.0024055918
71,10.1016/j.actamat.2015.01.018,4586,6(a),5855,parallel,MgAg0.97Sb0.99,332.5,0.000041454,,0.001787,0.00027443,0.74305,0.82917,24123.1244270758,0.0024049526
71,10.1016/j.actamat.2015.01.018,4586,6(a),5855,parallel,MgAg0.97Sb0.99,333,0.000041427,,0.0017877,0.00027429,0.74359,0.83003,24138.8466459073,0.0024041474
71,10.1016/j.actamat.2015.01.018,4586,6(a),5855,parallel,MgAg0.97Sb0.99,333.5,0.0000414,,0.0017885,0.00027415,0.74412,0.83089,24154.5893719807,0.0024035102
71,10.1016/j.actamat.2015.01.018,4586,6(a),5855,parallel,MgAg0.97Sb0.99,334,0.000041373,,0.0017893,0.00027402,0.74466,0.83176,24170.3526454451,0.0024028416
71,10.1016/j.actamat.2015.01.018,4586,6(a),5855,parallel,MgAg0.97Sb0.99,334.5,0.000041346,,0.0017901,0.00027388,0.74519,0.83262,24186.1365065544,0.0024022061
71,10.1016/j.actamat.2015.01.018,4586,6(a),5855,parallel,MgAg0.97Sb0.99,335,0.000041318,,0.0017908,0.00027375,0.74572,0.83349,24202.5267437921,0.0024014375
71,10.1016/j.actamat.2015.01.018,4586,6(a),5855,parallel,MgAg0.97Sb0.99,335.5,0.00004129,,0.0017916,0.00027361,0.74626,0.83435,24218.9392104626,0.0024007718
71,10.1016/j.actamat.2015.01.018,4586,6(a),5855,parallel,MgAg0.97Sb0.99,336,0.000041263,,0.0017924,0.00027347,0.74679,0.83521,24234.7866127039,0.0024001393
71,10.1016/j.actamat.2015.01.018,4586,6(a),5855,parallel,MgAg0.97Sb0.99,336.5,0.000041235,,0.0017931,0.00027334,0.74733,0.83608,24251.2428761974,0.0023993417
71,10.1016/j.actamat.2015.01.018,4586,6(a),5855,parallel,MgAg0.97Sb0.99,337,0.000041207,,0.0017939,0.0002732,0.74786,0.83694,24267.721503628,0.002398711
71,10.1016/j.actamat.2015.01.018,4586,6(a),5855,parallel,MgAg0.97Sb0.99,337.5,0.000041179,,0.0017947,0.00027306,0.74839,0.83781,24284.2225406154,0.0023980812
71,10.1016/j.actamat.2015.01.018,4586,6(a),5855,parallel,MgAg0.97Sb0.99,338,0.00004115,,0.0017955,0.00027293,0.74893,0.83867,24301.3365735115,0.0023974203
71,10.1016/j.actamat.2015.01.018,4586,6(a),5855,parallel,MgAg0.97Sb0.99,338.5,0.000041122,,0.0017962,0.00027279,0.74946,0.83953,24317.8833714314,0.0023966589
