Repository: RamyaGuru/STD2_EffMass

# STD2_EffMass
Effective mass modeling of StarryData2 data

File: csvfiles/heavilydopedptypePbSe10.1002adma.201004200.csv (part 9 of 36)
sid,DOI,figureid,fignum,sampleid,samplename,composition,Temperature,Carrier mobility,Electrical resistivity,Seebeck coefficient,Thermal conductivity,ZT,Electrical conductivity,Power factor,Figure of merit Z
6006,10.1002/adma.201004200,80,1(a),124,Na0.0125Pb0.9875Se1,Na0.0125Pb0.9875Se1,656.5,0.0057299,0.0000097147,0.00010689,1.7262,0.53388,102936.7865193984,0.0011761014,0.0006813239
6006,10.1002/adma.201004200,80,1(a),124,Na0.0125Pb0.9875Se1,Na0.0125Pb0.9875Se1,657,0.0057219,0.0000097315,0.00010705,1.7244,0.53499,102759.0813338129,0.0011775885,0.0006828975
6006,10.1002/adma.201004200,80,1(a),124,Na0.0125Pb0.9875Se1,Na0.0125Pb0.9875Se1,657.5,0.005714,0.0000097483,0.00010721,1.7225,0.5361,102581.9886544321,0.0011790757,0.0006845142
6006,10.1002/adma.201004200,80,1(a),124,Na0.0125Pb0.9875Se1,Na0.0125Pb0.9875Se1,658,0.0057061,0.0000097651,0.00010737,1.7207,0.5372,102405.505319966,0.0011805631,0.0006860947
6006,10.1002/adma.201004200,80,1(a),124,Na0.0125Pb0.9875Se1,Na0.0125Pb0.9875Se1,658.5,0.0056982,0.000009782,0.00010753,1.7188,0.53831,102228.5831118381,0.0011820385,0.0006877115
6006,10.1002/adma.201004200,80,1(a),124,Na0.0125Pb0.9875Se1,Na0.0125Pb0.9875Se1,659,0.0056903,0.0000097989,0.00010769,1.717,0.53942,102052.271173295,0.0011835141,0.0006892918
6006,10.1002/adma.201004200,80,1(a),124,Na0.0125Pb0.9875Se1,Na0.0125Pb0.9875Se1,659.5,0.0056824,0.0000098159,0.00010785,1.7151,0.54053,101875.528479304,0.0011849777,0.0006909088
6006,10.1002/adma.201004200,80,1(a),124,Na0.0125Pb0.9875Se1,Na0.0125Pb0.9875Se1,660,0.0056744,0.0000098329,0.00010801,1.7133,0.54163,101699.3969225762,0.0011864414,0.000692489
6006,10.1002/adma.201004200,80,1(a),124,Na0.0125Pb0.9875Se1,Na0.0125Pb0.9875Se1,660.5,0.0056665,0.0000098499,0.00010817,1.7114,0.54274,101523.8733388156,0.0011879053,0.0006941132
6006,10.1002/adma.201004200,80,1(a),124,Na0.0125Pb0.9875Se1,Na0.0125Pb0.9875Se1,661,0.0056586,0.000009867,0.00010833,1.7096,0.54385,101347.927434884,0.0011893573,0.0006956933
6006,10.1002/adma.201004200,80,1(a),124,Na0.0125Pb0.9875Se1,Na0.0125Pb0.9875Se1,661.5,0.0056507,0.0000098841,0.0001085,1.7077,0.54496,101172.59032183,0.001191029,0.0006974463
6006,10.1002/adma.201004200,80,1(a),124,Na0.0125Pb0.9875Se1,Na0.0125Pb0.9875Se1,662,0.0056428,0.0000099012,0.00010866,1.7059,0.54606,100997.8588453925,0.0011924813,0.0006990335
6006,10.1002/adma.201004200,80,1(a),124,Na0.0125Pb0.9875Se1,Na0.0125Pb0.9875Se1,662.5,0.0056349,0.0000099184,0.00010882,1.7041,0.54717,100822.7133408614,0.0011939216,0.0007006171
6006,10.1002/adma.201004200,80,1(a),124,Na0.0125Pb0.9875Se1,Na0.0125Pb0.9875Se1,663,0.005627,0.0000099356,0.00010898,1.7022,0.54828,100648.1742421192,0.0011953622,0.0007022454
6006,10.1002/adma.201004200,80,1(a),124,Na0.0125Pb0.9875Se1,Na0.0125Pb0.9875Se1,663.5,0.005619,0.0000099529,0.00010914,1.7004,0.54939,100473.2289081574,0.0011967908,0.000703829
6006,10.1002/adma.201004200,80,1(a),124,Na0.0125Pb0.9875Se1,Na0.0125Pb0.9875Se1,664,0.0056111,0.0000099701,0.00010931,1.6986,0.55049,100299.8966911064,0.001198451,0.0007055522
6006,10.1002/adma.201004200,80,1(a),124,Na0.0125Pb0.9875Se1,Na0.0125Pb0.9875Se1,664.5,0.0056032,0.0000099874,0.00010947,1.6968,0.5516,100126.15896029,0.0011998799,0.0007071428
6006,10.1002/adma.201004200,80,1(a),124,Na0.0125Pb0.9875Se1,Na0.0125Pb0.9875Se1,665,0.0055953,0.000010005,0.00010963,1.6949,0.55271,99950.0249875062,0.0012012731,0.0007087575
6006,10.1002/adma.201004200,80,1(a),124,Na0.0125Pb0.9875Se1,Na0.0125Pb0.9875Se1,665.5,0.0055874,0.000010022,0.00010979,1.6931,0.55382,99780.4829375374,0.0012027384,0.0007103765
6006,10.1002/adma.201004200,80,1(a),124,Na0.0125Pb0.9875Se1,Na0.0125Pb0.9875Se1,666,0.0055795,0.00001004,0.00010996,1.6913,0.55493,99601.593625498,0.0012043029,0.0007120576
6006,10.1002/adma.201004200,80,1(a),124,Na0.0125Pb0.9875Se1,Na0.0125Pb0.9875Se1,666.5,0.0055716,0.000010057,0.00011012,1.6895,0.55603,99433.2305856617,0.0012057686,0.0007136837
6006,10.1002/adma.201004200,80,1(a),124,Na0.0125Pb0.9875Se1,Na0.0125Pb0.9875Se1,667,0.0055636,0.000010075,0.00011028,1.6877,0.55714,99255.5831265509,0.0012071145,0.0007152423
6006,10.1002/adma.201004200,80,1(a),124,Na0.0125Pb0.9875Se1,Na0.0125Pb0.9875Se1,667.5,0.0055557,0.000010092,0.00011045,1.6859,0.55825,99088.3868410622,0.0012087993,0.0007170053
6006,10.1002/adma.201004200,80,1(a),124,Na0.0125Pb0.9875Se1,Na0.0125Pb0.9875Se1,668,0.0055478,0.00001011,0.00011061,1.6841,0.55936,98911.9683481701,0.0012101456,0.0007185711
6006,10.1002/adma.201004200,80,1(a),124,Na0.0125Pb0.9875Se1,Na0.0125Pb0.9875Se1,668.5,0.0055399,0.000010127,0.00011078,1.6823,0.56046,98745.9267305224,0.0012118306,0.0007203416
6006,10.1002/adma.201004200,80,1(a),124,Na0.0125Pb0.9875Se1,Na0.0125Pb0.9875Se1,669,0.005532,0.000010145,0.00011094,1.6805,0.56157,98570.724494825,0.0012131773,0.0007219145
6006,10.1002/adma.201004200,80,1(a),124,Na0.0125Pb0.9875Se1,Na0.0125Pb0.9875Se1,669.5,0.0055241,0.000010163,0.00011111,1.6787,0.56268,98396.1428711994,0.0012147429,0.0007236212
6006,10.1002/adma.201004200,80,1(a),124,Na0.0125Pb0.9875Se1,Na0.0125Pb0.9875Se1,670,0.0055162,0.00001018,0.00011127,1.6769,0.56379,98231.8271119843,0.0012162095,0.0007252725
6006,10.1002/adma.201004200,80,1(a),124,Na0.0125Pb0.9875Se1,Na0.0125Pb0.9875Se1,670.5,0.0055082,0.000010198,0.00011144,1.6751,0.56489,98058.4428319278,0.0012177754,0.0007269867
6006,10.1002/adma.201004200,80,1(a),124,Na0.0125Pb0.9875Se1,Na0.0125Pb0.9875Se1,671,0.0055003,0.000010216,0.0001116,1.6733,0.566,97885.6695379796,0.0012191229,0.000728574
6006,10.1002/adma.201004200,80,1(a),124,Na0.0125Pb0.9875Se1,Na0.0125Pb0.9875Se1,671.5,0.0054924,0.000010234,0.00011177,1.6715,0.56711,97713.5040062537,0.0012206892,0.0007302956
6006,10.1002/adma.201004200,80,1(a),124,Na0.0125Pb0.9875Se1,Na0.0125Pb0.9875Se1,672,0.0054845,0.000010251,0.00011193,1.6697,0.56822,97551.458394303,0.0012221564,0.0007319616
6006,10.1002/adma.201004200,80,1(a),124,Na0.0125Pb0.9875Se1,Na0.0125Pb0.9875Se1,672.5,0.0054766,0.000010269,0.0001121,1.668,0.56932,97380.465478625,0.0012237229,0.0007336468
6006,10.1002/adma.201004200,80,1(a),124,Na0.0125Pb0.9875Se1,Na0.0125Pb0.9875Se1,673,0.0054687,0.000010287,0.00011226,1.6662,0.57043,97210.0709633518,0.0012250712,0.0007352486
6006,10.1002/adma.201004200,80,1(a),124,Na0.0125Pb0.9875Se1,Na0.0125Pb0.9875Se1,673.5,0.0054608,0.000010305,0.00011243,1.6644,0.57154,97040.2717127608,0.001226638,0.0007369851
6006,10.1002/adma.201004200,80,1(a),124,Na0.0125Pb0.9875Se1,Na0.0125Pb0.9875Se1,674,0.0054528,0.000010323,0.0001126,1.6626,0.57265,96871.0646130001,0.001228205,0.0007387255
6006,10.1002/adma.201004200,80,1(a),124,Na0.0125Pb0.9875Se1,Na0.0125Pb0.9875Se1,674.5,0.0054449,0.000010341,0.00011276,1.6609,0.57375,96702.4465718983,0.001229554,0.0007402938
6006,10.1002/adma.201004200,80,1(a),124,Na0.0125Pb0.9875Se1,Na0.0125Pb0.9875Se1,675,0.005437,0.000010359,0.00011293,1.6591,0.57486,96534.4145187759,0.0012311212,0.0007420416
6006,10.1002/adma.201004200,80,1(a),124,Na0.0125Pb0.9875Se1,Na0.0125Pb0.9875Se1,675.5,0.0054291,0.000010377,0.0001131,1.6573,0.57597,96366.9654042594,0.0012326886,0.0007437933
6006,10.1002/adma.201004200,80,1(a),124,Na0.0125Pb0.9875Se1,Na0.0125Pb0.9875Se1,676,0.0054212,0.000010395,0.00011326,1.6556,0.57708,96200.0962000962,0.0012340382,0.0007453722
6006,10.1002/adma.201004200,80,1(a),124,Na0.0125Pb0.9875Se1,Na0.0125Pb0.9875Se1,676.5,0.0054133,0.000010414,0.00011343,1.6538,0.57819,96024.582293067,0.0012354873,0.0007470597
6006,10.1002/adma.201004200,80,1(a),124,Na0.0125Pb0.9875Se1,Na0.0125Pb0.9875Se1,677,0.0054054,0.000010432,0.0001136,1.652,0.57929,95858.8957055215,0.0012370552,0.0007488228
6006,10.1002/adma.201004200,80,1(a),124,Na0.0125Pb0.9875Se1,Na0.0125Pb0.9875Se1,677.5,0.0053974,0.00001045,0.00011377,1.6503,0.5804,95693.7799043062,0.0012386232,0.0007505443
6006,10.1002/adma.201004200,80,1(a),124,Na0.0125Pb0.9875Se1,Na0.0125Pb0.9875Se1,678,0.0053895,0.000010468,0.00011393,1.6485,0.58151,95529.2319449752,0.0012399737,0.000752183
6006,10.1002/adma.201004200,80,1(a),124,Na0.0125Pb0.9875Se1,Na0.0125Pb0.9875Se1,678.5,0.0053816,0.000010487,0.0001141,1.6468,0.58262,95356.1552398207,0.0012414237,0.00075384
6006,10.1002/adma.201004200,80,1(a),124,Na0.0125Pb0.9875Se1,Na0.0125Pb0.9875Se1,679,0.0053737,0.000010505,0.00011427,1.6451,0.58372,95192.7653498334,0.0012429922,0.0007555724
6006,10.1002/adma.201004200,80,1(a),124,Na0.0125Pb0.9875Se1,Na0.0125Pb0.9875Se1,679.5,0.0053658,0.000010523,0.00011444,1.6433,0.58483,95029.9344293452,0.0012445608,0.0007573546
6006,10.1002/adma.201004200,80,1(a),124,Na0.0125Pb0.9875Se1,Na0.0125Pb0.9875Se1,680,0.0053579,0.000010542,0.00011461,1.6416,0.58594,94858.6605957124,0.0012460114,0.0007590225
6006,10.1002/adma.201004200,80,1(a),124,Na0.0125Pb0.9875Se1,Na0.0125Pb0.9875Se1,680.5,0.00535,0.00001056,0.00011478,1.6398,0.58705,94696.9696969697,0.0012475803,0.0007608125
6006,10.1002/adma.201004200,80,1(a),124,Na0.0125Pb0.9875Se1,Na0.0125Pb0.9875Se1,681,0.005342,0.000010579,0.00011495,1.6381,0.58815,94526.8929010303,0.0012490313,0.0007624878
6006,10.1002/adma.201004200,80,1(a),124,Na0.0125Pb0.9875Se1,Na0.0125Pb0.9875Se1,681.5,0.0053341,0.000010597,0.00011512,1.6364,0.58926,94366.3300934227,0.0012506006,0.0007642389
6006,10.1002/adma.201004200,80,1(a),124,Na0.0125Pb0.9875Se1,Na0.0125Pb0.9875Se1,682,0.0053262,0.000010616,0.00011529,1.6346,0.59037,94197.437829691,0.001252052,0.0007659684
6006,10.1002/adma.201004200,80,1(a),124,Na0.0125Pb0.9875Se1,Na0.0125Pb0.9875Se1,682.5,0.0053183,0.000010635,0.00011546,1.6329,0.59148,94029.1490362012,0.0012535037,0.0007676549
6006,10.1002/adma.201004200,80,1(a),124,Na0.0125Pb0.9875Se1,Na0.0125Pb0.9875Se1,683,0.0053104,0.000010653,0.00011563,1.6312,0.59258,93870.271285084,0.0012550734,0.0007694172
6006,10.1002/adma.201004200,80,1(a),124,Na0.0125Pb0.9875Se1,Na0.0125Pb0.9875Se1,683.5,0.0053025,0.000010672,0.0001158,1.6295,0.59369,93703.1484257871,0.0012565255,0.0007711111
6006,10.1002/adma.201004200,80,1(a),124,Na0.0125Pb0.9875Se1,Na0.0125Pb0.9875Se1,684,0.0052946,0.000010691,0.00011597,1.6278,0.5948,93536.6195865681,0.0012579778,0.0007728086
6006,10.1002/adma.201004200,80,1(a),124,Na0.0125Pb0.9875Se1,Na0.0125Pb0.9875Se1,684.5,0.0052866,0.000010709,0.00011614,1.626,0.59591,93379.4005042488,0.001259548,0.0007746298
6006,10.1002/adma.201004200,80,1(a),124,Na0.0125Pb0.9875Se1,Na0.0125Pb0.9875Se1,685,0.0052787,0.000010728,0.00011631,1.6243,0.59701,93214.019388516,0.0012610008,0.0007763349
6006,10.1002/adma.201004200,80,1(a),124,Na0.0125Pb0.9875Se1,Na0.0125Pb0.9875Se1,685.5,0.0052708,0.000010747,0.00011648,1.6226,0.59812,93049.2230389876,0.0012624537,0.0007780437
6006,10.1002/adma.201004200,80,1(a),124,Na0.0125Pb0.9875Se1,Na0.0125Pb0.9875Se1,686,0.0052629,0.000010766,0.00011665,1.6209,0.59923,92885.0083596507,0.001263907,0.0007797563
6006,10.1002/adma.201004200,80,1(a),124,Na0.0125Pb0.9875Se1,Na0.0125Pb0.9875Se1,686.5,0.005255,0.000010785,0.00011682,1.6192,0.60034,92721.3722763097,0.0012653604,0.0007814726
6006,10.1002/adma.201004200,80,1(a),124,Na0.0125Pb0.9875Se1,Na0.0125Pb0.9875Se1,687,0.0052471,0.000010804,0.00011699,1.6175,0.60145,92558.3117363939,0.0012668142,0.0007831927
6006,10.1002/adma.201004200,80,1(a),124,Na0.0125Pb0.9875Se1,Na0.0125Pb0.9875Se1,687.5,0.0052392,0.000010823,0.00011717,1.6158,0.60255,92395.8237087684,0.0012684846,0.0007850505
6006,10.1002/adma.201004200,80,1(a),124,Na0.0125Pb0.9875Se1,Na0.0125Pb0.9875Se1,688,0.0052312,0.000010842,0.00011734,1.6141,0.60366,92233.9051835455,0.0012699387,0.0007867782
6006,10.1002/adma.201004200,80,1(a),124,Na0.0125Pb0.9875Se1,Na0.0125Pb0.9875Se1,688.5,0.0052233,0.000010861,0.00011751,1.6124,0.60477,92072.5531718995,0.0012713931,0.0007885097
6006,10.1002/adma.201004200,80,1(a),124,Na0.0125Pb0.9875Se1,Na0.0125Pb0.9875Se1,689,0.0052154,0.00001088,0.00011768,1.6107,0.60588,91911.7647058824,0.0012728476,0.000790245
6006,10.1002/adma.201004200,80,1(a),124,Na0.0125Pb0.9875Se1,Na0.0125Pb0.9875Se1,689.5,0.0052075,0.000010899,0.00011786,1.609,0.60698,91751.536838242,0.0012745187,0.0007921185
6006,10.1002/adma.201004200,80,1(a),124,Na0.0125Pb0.9875Se1,Na0.0125Pb0.9875Se1,690,0.0051996,0.000010918,0.00011803,1.6074,0.60809,91591.8666422422,0.0012759737,0.0007938122
6006,10.1002/adma.201004200,80,1(a),124,Na0.0125Pb0.9875Se1,Na0.0125Pb0.9875Se1,690.5,0.0051917,0.000010937,0.0001182,1.6057,0.6092,91432.7512114839,0.0012774289,0.0007955589
6006,10.1002/adma.201004200,80,1(a),124,Na0.0125Pb0.9875Se1,Na0.0125Pb0.9875Se1,691,0.0051838,0.000010957,0.00011838,1.604,0.61031,91265.8574427307,0.0012789837,0.0007973714
6006,10.1002/adma.201004200,80,1(a),124,Na0.0125Pb0.9875Se1,Na0.0125Pb0.9875Se1,691.5,0.0051758,0.000010976,0.00011855,1.6023,0.61141,91107.8717201166,0.0012804394,0.0007991259
6006,10.1002/adma.201004200,80,1(a),124,Na0.0125Pb0.9875Se1,Na0.0125Pb0.9875Se1,692,0.0051679,0.000010995,0.00011872,1.6007,0.61252,90950.4320145521,0.0012818953,0.0008008342
6006,10.1002/adma.201004200,80,1(a),124,Na0.0125Pb0.9875Se1,Na0.0125Pb0.9875Se1,692.5,0.00516,0.000011015,0.0001189,1.599,0.61363,90785.2927825692,0.0012834507,0.0008026584
6006,10.1002/adma.201004200,80,1(a),124,Na0.0125Pb0.9875Se1,Na0.0125Pb0.9875Se1,693,0.0051521,0.000011034,0.00011907,1.5973,0.61474,90628.9650172195,0.0012849071,0.0008044244
6006,10.1002/adma.201004200,80,1(a),124,Na0.0125Pb0.9875Se1,Na0.0125Pb0.9875Se1,693.5,0.0051442,0.000011053,0.00011925,1.5957,0.61584,90473.1747037004,0.0012865794,0.000806279
6006,10.1002/adma.201004200,80,1(a),124,Na0.0125Pb0.9875Se1,Na0.0125Pb0.9875Se1,694,0.0051363,0.000011073,0.00011942,1.594,0.61695,90309.7624853247,0.0012879198,0.0008079798
6006,10.1002/adma.201004200,80,1(a),124,Na0.0125Pb0.9875Se1,Na0.0125Pb0.9875Se1,694.5,0.0051284,0.000011092,0.0001196,1.5923,0.61806,90155.0667147494,0.0012895925,0.0008098929
6006,10.1002/adma.201004200,80,1(a),124,Na0.0125Pb0.9875Se1,Na0.0125Pb0.9875Se1,695,0.0051204,0.000011112,0.00011977,1.5907,0.61917,89992.8005759539,0.0012909335,0.0008115506
6006,10.1002/adma.201004200,80,1(a),124,Na0.0125Pb0.9875Se1,Na0.0125Pb0.9875Se1,695.5,0.0051125,0.000011132,0.00011995,1.589,0.62027,89831.1174991017,0.0012924903,0.0008133986
6006,10.1002/adma.201004200,80,1(a),124,Na0.0125Pb0.9875Se1,Na0.0125Pb0.9875Se1,696,0.0051046,0.000011151,0.00012012,1.5874,0.62138,89678.0557797507,0.001293948,0.0008151367
6006,10.1002/adma.201004200,80,1(a),124,Na0.0125Pb0.9875Se1,Na0.0125Pb0.9875Se1,696.5,0.0050967,0.000011171,0.0001203,1.5857,0.62249,89517.5006713812,0.0012955053,0.0008169927
6006,10.1002/adma.201004200,80,1(a),124,Na0.0125Pb0.9875Se1,Na0.0125Pb0.9875Se1,697,0.0050888,0.00001119,0.00012048,1.5841,0.6236,89365.5049151028,0.0012971788,0.0008188743
6006,10.1002/adma.201004200,80,1(a),124,Na0.0125Pb0.9875Se1,Na0.0125Pb0.9875Se1,697.5,0.0050809,0.00001121,0.00012065,1.5824,0.62471,89206.0660124889,0.0012985212,0.0008206024
6006,10.1002/adma.201004200,80,1(a),124,Na0.0125Pb0.9875Se1,Na0.0125Pb0.9875Se1,698,0.005073,0.00001123,0.00012083,1.5808,0.62581,89047.1950133571,0.0013000792,0.0008224185
6006,10.1002/adma.201004200,80,1(a),124,Na0.0125Pb0.9875Se1,Na0.0125Pb0.9875Se1,698.5,0.005065,0.00001125,0.000121,1.5792,0.62692,88888.8888888889,0.0013014222,0.0008241022
6006,10.1002/adma.201004200,80,1(a),124,Na0.0125Pb0.9875Se1,Na0.0125Pb0.9875Se1,699,0.0050571,0.00001127,0.00012118,1.5775,0.62803,88731.1446317657,0.0013029807,0.0008259783
6006,10.1002/adma.201004200,80,1(a),124,Na0.0125Pb0.9875Se1,Na0.0125Pb0.9875Se1,699.5,0.0050492,0.00001129,0.00012136,1.5759,0.62914,88573.9592559787,0.0013045394,0.0008278059
6006,10.1002/adma.201004200,80,1(a),124,Na0.0125Pb0.9875Se1,Na0.0125Pb0.9875Se1,700,0.0050413,0.000011309,0.00012154,1.5743,0.63024,88425.1481121231,0.0013062138,0.0008297108
6006,10.1002/adma.201004200,80,1(a),124,Na0.0125Pb0.9875Se1,Na0.0125Pb0.9875Se1,700.5,0.0050334,0.000011329,0.00012171,1.5727,0.63135,88269.044046253,0.001307558,0.0008314097
6006,10.1002/adma.201004200,80,1(a),124,Na0.0125Pb0.9875Se1,Na0.0125Pb0.9875Se1,701,0.0050255,0.000011349,0.00012189,1.571,0.63246,88113.4901753459,0.0013091173,0.0008333019
6006,10.1002/adma.201004200,80,1(a),124,Na0.0125Pb0.9875Se1,Na0.0125Pb0.9875Se1,701.5,0.0050176,0.000011369,0.00012207,1.5694,0.63357,87958.4835957428,0.0013106768,0.0008351452
6006,10.1002/adma.201004200,80,1(a),124,Na0.0125Pb0.9875Se1,Na0.0125Pb0.9875Se1,702,0.0050096,0.000011389,0.00012225,1.5678,0.63467,87804.0214241812,0.0013122366,0.0008369923
6006,10.1002/adma.201004200,80,1(a),124,Na0.0125Pb0.9875Se1,Na0.0125Pb0.9875Se1,702.5,0.0050017,0.00001141,0.00012242,1.5662,0.63578,87642.4189307625,0.0013134668,0.0008386329
6006,10.1002/adma.201004200,80,1(a),124,Na0.0125Pb0.9875Se1,Na0.0125Pb0.9875Se1,703,0.0049938,0.00001143,0.0001226,1.5646,0.63689,87489.0638670166,0.0013150271,0.0008404877
6006,10.1002/adma.201004200,80,1(a),124,Na0.0125Pb0.9875Se1,Na0.0125Pb0.9875Se1,703.5,0.0049859,0.00001145,0.00012278,1.563,0.638,87336.2445414847,0.0013165876,0.0008423465
6006,10.1002/adma.201004200,80,1(a),124,Na0.0125Pb0.9875Se1,Na0.0125Pb0.9875Se1,704,0.004978,0.00001147,0.00012296,1.5614,0.6391,87183.9581517001,0.0013181484,0.0008442093
6006,10.1002/adma.201004200,80,1(a),124,Na0.0125Pb0.9875Se1,Na0.0125Pb0.9875Se1,704.5,0.0049701,0.00001149,0.00012314,1.5598,0.64021,87032.2019147084,0.0013197093,0.000846076
6006,10.1002/adma.201004200,80,1(a),124,Na0.0125Pb0.9875Se1,Na0.0125Pb0.9875Se1,705,0.0049622,0.000011511,0.00012332,1.5582,0.64132,86873.4254191643,0.0013211556,0.0008478729
6006,10.1002/adma.201004200,80,1(a),124,Na0.0125Pb0.9875Se1,Na0.0125Pb0.9875Se1,705.5,0.0049542,0.000011531,0.0001235,1.5566,0.64243,86722.7473766369,0.001322717,0.0008497475
6006,10.1002/adma.201004200,80,1(a),124,Na0.0125Pb0.9875Se1,Na0.0125Pb0.9875Se1,706,0.0049463,0.000011551,0.00012368,1.555,0.64353,86572.5911176521,0.0013242786,0.0008516261
6006,10.1002/adma.201004200,80,1(a),124,Na0.0125Pb0.9875Se1,Na0.0125Pb0.9875Se1,706.5,0.0049384,0.000011572,0.00012386,1.5534,0.64464,86415.4856550294,0.0013257259,0.000853435
6006,10.1002/adma.201004200,80,1(a),124,Na0.0125Pb0.9875Se1,Na0.0125Pb0.9875Se1,707,0.0049305,0.000011592,0.00012404,1.5518,0.64575,86266.3906142167,0.0013272879,0.0008553215
6006,10.1002/adma.201004200,80,1(a),124,Na0.0125Pb0.9875Se1,Na0.0125Pb0.9875Se1,707.5,0.0049226,0.000011613,0.00012422,1.5502,0.64686,86110.3935244984,0.0013287358,0.0008571383
6006,10.1002/adma.201004200,80,1(a),124,Na0.0125Pb0.9875Se1,Na0.0125Pb0.9875Se1,708,0.0049147,0.000011633,0.0001244,1.5486,0.64797,85962.3484913608,0.0013302983,0.0008590329
6006,10.1002/adma.201004200,80,1(a),124,Na0.0125Pb0.9875Se1,Na0.0125Pb0.9875Se1,708.5,0.0049068,0.000011654,0.00012458,1.5471,0.64907,85807.4480864939,0.0013317467,0.000860802
6006,10.1002/adma.201004200,80,1(a),124,Na0.0125Pb0.9875Se1,Na0.0125Pb0.9875Se1,709,0.0048988,0.000011674,0.00012476,1.5455,0.65018,85660.4420078808,0.0013333097,0.0008627044
6006,10.1002/adma.201004200,80,1(a),124,Na0.0125Pb0.9875Se1,Na0.0125Pb0.9875Se1,709.5,0.0048909,0.000011695,0.00012494,1.5439,0.65129,85506.6267635742,0.0013347588,0.0008645371
6006,10.1002/adma.201004200,80,1(a),124,Na0.0125Pb0.9875Se1,Na0.0125Pb0.9875Se1,710,0.004883,0.000011716,0.00012512,1.5423,0.6524,85353.3629224991,0.0013362081,0.0008663737
6006,10.1002/adma.201004200,80,1(a),124,Na0.0125Pb0.9875Se1,Na0.0125Pb0.9875Se1,710.5,0.0048751,0.000011737,0.0001253,1.5408,0.6535,85200.6475249212,0.0013376578,0.000868158
6006,10.1002/adma.201004200,80,1(a),124,Na0.0125Pb0.9875Se1,Na0.0125Pb0.9875Se1,711,0.0048672,0.000011757,0.00012549,1.5392,0.65461,85055.7114910266,0.0013394352,0.0008702152
6006,10.1002/adma.201004200,80,1(a),124,Na0.0125Pb0.9875Se1,Na0.0125Pb0.9875Se1,711.5,0.0048593,0.000011778,0.00012567,1.5377,0.65572,84904.0584139922,0.0013408855,0.0008720072
6006,10.1002/adma.201004200,80,1(a),124,Na0.0125Pb0.9875Se1,Na0.0125Pb0.9875Se1,712,0.0048514,0.000011799,0.00012585,1.5361,0.65683,84752.9451648445,0.001342336,0.0008738598
6006,10.1002/adma.201004200,80,1(a),124,Na0.0125Pb0.9875Se1,Na0.0125Pb0.9875Se1,712.5,0.0048434,0.00001182,0.00012603,1.5345,0.65793,84602.3688663283,0.0013437869,0.0008757164
6006,10.1002/adma.201004200,80,1(a),124,Na0.0125Pb0.9875Se1,Na0.0125Pb0.9875Se1,713,0.0048355,0.000011841,0.00012621,1.533,0.65904,84452.3266615995,0.0013452381,0.0008775199
6006,10.1002/adma.201004200,80,1(a),124,Na0.0125Pb0.9875Se1,Na0.0125Pb0.9875Se1,713.5,0.0048276,0.000011862,0.0001264,1.5314,0.66015,84302.8157140449,0.0013469027,0.0008795238
6006,10.1002/adma.201004200,80,1(a),124,Na0.0125Pb0.9875Se1,Na0.0125Pb0.9875Se1,714,0.0048197,0.000011883,0.00012658,1.5299,0.66126,84153.8332071026,0.0013483545,0.000881335
6006,10.1002/adma.201004200,80,1(a),124,Na0.0125Pb0.9875Se1,Na0.0125Pb0.9875Se1,714.5,0.0048118,0.000011904,0.00012676,1.5284,0.66236,84005.376344086,0.0013498066,0.0008831501
6006,10.1002/adma.201004200,80,1(a),124,Na0.0125Pb0.9875Se1,Na0.0125Pb0.9875Se1,715,0.0048039,0.000011925,0.00012695,1.5268,0.66347,83857.4423480084,0.0013514719,0.0008851663
6006,10.1002/adma.201004200,80,1(a),124,Na0.0125Pb0.9875Se1,Na0.0125Pb0.9875Se1,715.5,0.004796,0.000011946,0.00012713,1.5253,0.66458,83710.0284614097,0.0013529246,0.0008869892
6006,10.1002/adma.201004200,80,1(a),124,Na0.0125Pb0.9875Se1,Na0.0125Pb0.9875Se1,716,0.004788,0.000011967,0.00012731,1.5237,0.66569,83563.1319461853,0.0013543775,0.0008888742
6006,10.1002/adma.201004200,80,1(a),124,Na0.0125Pb0.9875Se1,Na0.0125Pb0.9875Se1,716.5,0.0047801,0.000011988,0.0001275,1.5222,0.66679,83416.7500834168,0.0013560435,0.0008908445
6006,10.1002/adma.201004200,80,1(a),124,Na0.0125Pb0.9875Se1,Na0.0125Pb0.9875Se1,717,0.0047722,0.000012009,0.00012768,1.5207,0.6679,83270.8801732034,0.0013574971,0.0008926791
6006,10.1002/adma.201004200,80,1(a),124,Na0.0125Pb0.9875Se1,Na0.0125Pb0.9875Se1,717.5,0.0047643,0.000012031,0.00012786,1.5192,0.66901,83118.6102568365,0.001358838,0.0008944431
6006,10.1002/adma.201004200,80,1(a),124,Na0.0125Pb0.9875Se1,Na0.0125Pb0.9875Se1,718,0.0047564,0.000012052,0.00012805,1.5176,0.67012,82973.7802854298,0.0013605047,0.0008964844
6006,10.1002/adma.201004200,80,1(a),124,Na0.0125Pb0.9875Se1,Na0.0125Pb0.9875Se1,718.5,0.0047485,0.000012073,0.00012823,1.5161,0.67123,82829.4541538971,0.0013619592,0.0008983307
6006,10.1002/adma.201004200,80,1(a),124,Na0.0125Pb0.9875Se1,Na0.0125Pb0.9875Se1,719,0.0047406,0.000012095,0.00012842,1.5146,0.67233,82678.7928896238,0.0013635136,0.0009002466
6006,10.1002/adma.201004200,80,1(a),124,Na0.0125Pb0.9875Se1,Na0.0125Pb0.9875Se1,719.5,0.0047326,0.000012116,0.0001286,1.5131,0.67344,82535.4902608121,0.0013649686,0.0009021007
6006,10.1002/adma.201004200,80,1(a),124,Na0.0125Pb0.9875Se1,Na0.0125Pb0.9875Se1,720,0.0047247,0.000012137,0.00012879,1.5116,0.67455,82392.6835297026,0.0013666362,0.0009040991
6006,10.1002/adma.201004200,80,1(a),124,Na0.0125Pb0.9875Se1,Na0.0125Pb0.9875Se1,720.5,0.0047168,0.000012159,0.00012897,1.5101,0.67566,82243.6055596677,0.0013679793,0.0009058866
6006,10.1002/adma.201004200,80,1(a),124,Na0.0125Pb0.9875Se1,Na0.0125Pb0.9875Se1,721,0.0047089,0.000012181,0.00012916,1.5086,0.67676,82095.0660865282,0.001369535,0.0009078185
6006,10.1002/adma.201004200,80,1(a),124,Na0.0125Pb0.9875Se1,Na0.0125Pb0.9875Se1,721.5,0.004701,0.000012202,0.00012934,1.5071,0.67787,81953.778069169,0.0013709913,0.0009096883
6006,10.1002/adma.201004200,80,1(a),124,Na0.0125Pb0.9875Se1,Na0.0125Pb0.9875Se1,722,0.0046931,0.000012224,0.00012953,1.5056,0.67898,81806.2827225131,0.0013725475,0.0009116283
6006,10.1002/adma.201004200,80,1(a),124,Na0.0125Pb0.9875Se1,Na0.0125Pb0.9875Se1,722.5,0.0046852,0.000012245,0.00012972,1.5041,0.68009,81665.9861167824,0.0013742163,0.0009136469
6006,10.1002/adma.201004200,80,1(a),124,Na0.0125Pb0.9875Se1,Na0.0125Pb0.9875Se1,723,0.0046772,0.000012267,0.0001299,1.5026,0.68119,81519.5239259803,0.0013755613,0.0009154541
6006,10.1002/adma.201004200,80,1(a),124,Na0.0125Pb0.9875Se1,Na0.0125Pb0.9875Se1,723.5,0.0046693,0.000012289,0.00013009,1.5011,0.6823,81373.5861339409,0.0013771184,0.0009174062
6006,10.1002/adma.201004200,80,1(a),124,Na0.0125Pb0.9875Se1,Na0.0125Pb0.9875Se1,724,0.0046614,0.00001231,0.00013027,1.4996,0.68341,81234.7684809098,0.0013785762,0.0009192959
6006,10.1002/adma.201004200,80,1(a),124,Na0.0125Pb0.9875Se1,Na0.0125Pb0.9875Se1,724.5,0.0046535,0.000012332,0.00013046,1.4981,0.68452,81089.8475510866,0.0013801339,0.0009212562
6006,10.1002/adma.201004200,80,1(a),124,Na0.0125Pb0.9875Se1,Na0.0125Pb0.9875Se1,725,0.0046456,0.000012354,0.00013065,1.4966,0.68562,80945.442771572,0.001381692,0.0009232206
6006,10.1002/adma.201004200,80,1(a),124,Na0.0125Pb0.9875Se1,Na0.0125Pb0.9875Se1,725.5,0.0046377,0.000012376,0.00013084,1.4951,0.68673,80801.5513897867,0.0013832503,0.0009251891
6006,10.1002/adma.201004200,80,1(a),124,Na0.0125Pb0.9875Se1,Na0.0125Pb0.9875Se1,726,0.0046298,0.000012398,0.00013102,1.4937,0.68784,80658.1706726891,0.0013845975,0.0009269583
6006,10.1002/adma.201004200,80,1(a),124,Na0.0125Pb0.9875Se1,Na0.0125Pb0.9875Se1,726.5,0.0046218,0.00001242,0.00013121,1.4922,0.68895,80515.2979066023,0.0013861565,0.0009289348
6006,10.1002/adma.201004200,80,1(a),124,Na0.0125Pb0.9875Se1,Na0.0125Pb0.9875Se1,727,0.0046139,0.000012442,0.0001314,1.4907,0.69006,80372.9303970423,0.0013877158,0.0009309155
6006,10.1002/adma.201004200,80,1(a),124,Na0.0125Pb0.9875Se1,Na0.0125Pb0.9875Se1,727.5,0.004606,0.000012464,0.00013158,1.4892,0.69116,80231.0654685494,0.0013890642,0.0009327587
6006,10.1002/adma.201004200,80,1(a),124,Na0.0125Pb0.9875Se1,Na0.0125Pb0.9875Se1,728,0.0045981,0.000012486,0.00013177,1.4878,0.69227,80089.7004645203,0.0013906241,0.0009346849
6006,10.1002/adma.201004200,80,1(a),124,Na0.0125Pb0.9875Se1,Na0.0125Pb0.9875Se1,728.5,0.0045902,0.000012508,0.00013196,1.4863,0.69338,79948.8327470419,0.0013921843,0.0009366779
6006,10.1002/adma.201004200,80,1(a),124,Na0.0125Pb0.9875Se1,Na0.0125Pb0.9875Se1,729,0.0045823,0.00001253,0.00013215,1.4849,0.69449,79808.4596967278,0.0013937448,0.0009386119
6006,10.1002/adma.201004200,80,1(a),124,Na0.0125Pb0.9875Se1,Na0.0125Pb0.9875Se1,729.5,0.0045744,0.000012552,0.00013234,1.4834,0.69559,79668.5787125558,0.0013953056,0.0009406132
6006,10.1002/adma.201004200,80,1(a),124,Na0.0125Pb0.9875Se1,Na0.0125Pb0.9875Se1,730,0.0045664,0.000012575,0.00013252,1.4819,0.6967,79522.8628230616,0.0013965448,0.0009424015
6006,10.1002/adma.201004200,80,1(a),124,Na0.0125Pb0.9875Se1,Na0.0125Pb0.9875Se1,730.5,0.0045585,0.000012597,0.00013271,1.4805,0.69781,79383.9803127729,0.0013981062,0.0009443473
6006,10.1002/adma.201004200,80,1(a),124,Na0.0125Pb0.9875Se1,Na0.0125Pb0.9875Se1,731,0.0045506,0.000012619,0.0001329,1.479,0.69892,79245.5820588002,0.001399668,0.000946361
6006,10.1002/adma.201004200,80,1(a),124,Na0.0125Pb0.9875Se1,Na0.0125Pb0.9875Se1,731.5,0.0045427,0.000012641,0.00013309,1.4776,0.70002,79107.6655327901,0.00140123,0.0009483148
6006,10.1002/adma.201004200,80,1(a),124,Na0.0125Pb0.9875Se1,Na0.0125Pb0.9875Se1,732,0.0045348,0.000012664,0.00013328,1.4762,0.70113,78963.9924194567,0.0014026815,0.0009501975
6006,10.1002/adma.201004200,80,1(a),124,Na0.0125Pb0.9875Se1,Na0.0125Pb0.9875Se1,732.5,0.0045269,0.000012686,0.00013347,1.4747,0.70224,78827.0534447422,0.0014042441,0.0009522236
6006,10.1002/adma.201004200,80,1(a),124,Na0.0125Pb0.9875Se1,Na0.0125Pb0.9875Se1,733,0.004519,0.000012709,0.00013366,1.4733,0.70335,78684.3968840979,0.0014056964,0.0009541142
6006,10.1002/adma.201004200,80,1(a),124,Na0.0125Pb0.9875Se1,Na0.0125Pb0.9875Se1,733.5,0.004511,0.000012731,0.00013385,1.4719,0.70445,78548.4251040767,0.0014072596,0.0009560837
6006,10.1002/adma.201004200,80,1(a),124,Na0.0125Pb0.9875Se1,Na0.0125Pb0.9875Se1,734,0.0045031,0.000012754,0.00013404,1.4704,0.70556,78406.7743453034,0.0014087127,0.0009580473
6006,10.1002/adma.201004200,80,1(a),124,Na0.0125Pb0.9875Se1,Na0.0125Pb0.9875Se1,734.5,0.0044952,0.000012776,0.00013423,1.469,0.70667,78271.7595491547,0.0014102765,0.0009600249
6006,10.1002/adma.201004200,80,1(a),124,Na0.0125Pb0.9875Se1,Na0.0125Pb0.9875Se1,735,0.0044873,0.000012799,0.00013442,1.4676,0.70778,78131.1039924994,0.0014117303,0.0009619313
6006,10.1002/adma.201004200,80,1(a),124,Na0.0125Pb0.9875Se1,Na0.0125Pb0.9875Se1,735.5,0.0044794,0.000012821,0.00013461,1.4661,0.70888,77997.0361126277,0.0014132948,0.0009639825
6006,10.1002/adma.201004200,80,1(a),124,Na0.0125Pb0.9875Se1,Na0.0125Pb0.9875Se1,736,0.0044715,0.000012844,0.0001348,1.4647,0.70999,77857.365306758,0.0014147493,0.000965897
6006,10.1002/adma.201004200,80,1(a),124,Na0.0125Pb0.9875Se1,Na0.0125Pb0.9875Se1,736.5,0.0044636,0.000012867,0.00013499,1.4633,0.7111,77718.1938291754,0.0014162043,0.0009678154
6006,10.1002/adma.201004200,80,1(a),124,Na0.0125Pb0.9875Se1,Na0.0125Pb0.9875Se1,737,0.0044556,0.00001289,0.00013518,1.4619,0.71221,77579.5190069822,0.0014176596,0.0009697377
6006,10.1002/adma.201004200,80,1(a),124,Na0.0125Pb0.9875Se1,Na0.0125Pb0.9875Se1,737.5,0.0044477,0.000012912,0.00013537,1.4605,0.71332,77447.3358116481,0.0014192253,0.0009717393
6006,10.1002/adma.201004200,80,1(a),124,Na0.0125Pb0.9875Se1,Na0.0125Pb0.9875Se1,738,0.0044398,0.000012935,0.00013556,1.4591,0.71442,77309.6250483185,0.0014206814,0.0009736696
6006,10.1002/adma.201004200,80,1(a),124,Na0.0125Pb0.9875Se1,Na0.0125Pb0.9875Se1,738.5,0.0044319,0.000012958,0.00013575,1.4577,0.71553,77172.4031486341,0.0014221379,0.0009756039
6006,10.1002/adma.201004200,80,1(a),124,Na0.0125Pb0.9875Se1,Na0.0125Pb0.9875Se1,739,0.004424,0.000012981,0.00013594,1.4563,0.71664,77035.667514059,0.0014235948,0.0009775422
6006,10.1002/adma.201004200,80,1(a),124,Na0.0125Pb0.9875Se1,Na0.0125Pb0.9875Se1,739.5,0.0044161,0.000013004,0.00013613,1.4549,0.71775,76899.4155644417,0.0014250521,0.0009794845
6006,10.1002/adma.201004200,80,1(a),124,Na0.0125Pb0.9875Se1,Na0.0125Pb0.9875Se1,740,0.0044082,0.000013027,0.00013632,1.4535,0.71885,76763.6447378522,0.0014265097,0.0009814309
6006,10.1002/adma.201004200,80,1(a),124,Na0.0125Pb0.9875Se1,Na0.0125Pb0.9875Se1,740.5,0.0044002,0.00001305,0.00013651,1.4521,0.71996,76628.3524904215,0.0014279678,0.0009833812
6006,10.1002/adma.201004200,80,1(a),124,Na0.0125Pb0.9875Se1,Na0.0125Pb0.9875Se1,741,0.0043923,0.000013073,0.00013671,1.4507,0.72107,76493.536296183,0.0014296354,0.0009854797
6006,10.1002/adma.201004200,80,1(a),124,Na0.0125Pb0.9875Se1,Na0.0125Pb0.9875Se1,741.5,0.0043844,0.000013096,0.0001369,1.4493,0.72218,76359.1936469151,0.0014310942,0.0009874382
6006,10.1002/adma.201004200,80,1(a),124,Na0.0125Pb0.9875Se1,Na0.0125Pb0.9875Se1,742,0.0043765,0.000013119,0.00013709,1.4479,0.72328,76225.3220519857,0.0014325534,0.0009894008
6006,10.1002/adma.201004200,80,1(a),124,Na0.0125Pb0.9875Se1,Na0.0125Pb0.9875Se1,742.5,0.0043686,0.000013142,0.00013728,1.4465,0.72439,76091.9190381981,0.001434013,0.0009913674
6006,10.1002/adma.201004200,80,1(a),124,Na0.0125Pb0.9875Se1,Na0.0125Pb0.9875Se1,743,0.0043607,0.000013166,0.00013747,1.4451,0.7255,75953.2128209023,0.0014353639,0.0009932627
6006,10.1002/adma.201004200,80,1(a),124,Na0.0125Pb0.9875Se1,Na0.0125Pb0.9875Se1,743.5,0.0043528,0.000013189,0.00013766,1.4438,0.72661,75820.7597240124,0.0014368243,0.0009951685
6006,10.1002/adma.201004200,80,1(a),124,Na0.0125Pb0.9875Se1,Na0.0125Pb0.9875Se1,744,0.0043448,0.000013212,0.00013786,1.4424,0.72771,75688.7677868604,0.0014384938,0.0009972918
6006,10.1002/adma.201004200,80,1(a),124,Na0.0125Pb0.9875Se1,Na0.0125Pb0.9875Se1,744.5,0.0043369,0.000013235,0.00013805,1.441,0.72882,75557.2346052135,0.0014399549,0.0009992747
6006,10.1002/adma.201004200,80,1(a),124,Na0.0125Pb0.9875Se1,Na0.0125Pb0.9875Se1,745,0.004329,0.000013259,0.00013824,1.4397,0.72993,75420.4691153179,0.0014413076,0.0010011166
6006,10.1002/adma.201004200,80,1(a),124,Na0.0125Pb0.9875Se1,Na0.0125Pb0.9875Se1,745.5,0.0043211,0.000013282,0.00013843,1.4383,0.73104,75289.8659840386,0.0014427695,0.0010031075
6006,10.1002/adma.201004200,80,1(a),124,Na0.0125Pb0.9875Se1,Na0.0125Pb0.9875Se1,746,0.0043132,0.000013306,0.00013863,1.4369,0.73214,75154.0658349617,0.0014443316,0.001005172
6006,10.1002/adma.201004200,80,1(a),124,Na0.0125Pb0.9875Se1,Na0.0125Pb0.9875Se1,746.5,0.0043053,0.000013329,0.00013882,1.4356,0.73325,75024.3829244504,0.0014457943,0.0010071011
6006,10.1002/adma.201004200,80,1(a),124,Na0.0125Pb0.9875Se1,Na0.0125Pb0.9875Se1,747,0.0042974,0.000013353,0.00013901,1.4342,0.73436,74889.537931551,0.001447149,0.0010090287
6006,10.1002/adma.201004200,80,1(a),124,Na0.0125Pb0.9875Se1,Na0.0125Pb0.9875Se1,747.5,0.0042894,0.000013376,0.0001392,1.4329,0.73547,74760.7655502392,0.0014486124,0.0010109655
6006,10.1002/adma.201004200,80,1(a),124,Na0.0125Pb0.9875Se1,Na0.0125Pb0.9875Se1,748,0.0042815,0.0000134,0.0001394,1.4315,0.73658,74626.8656716418,0.0014501761,0.0010130465
6006,10.1002/adma.201004200,80,1(a),124,Na0.0125Pb0.9875Se1,Na0.0125Pb0.9875Se1,748.5,0.0042736,0.000013423,0.00013959,1.4301,0.73768,74498.9942635774,0.0014516403,0.0010150621
6006,10.1002/adma.201004200,80,1(a),124,Na0.0125Pb0.9875Se1,Na0.0125Pb0.9875Se1,749,0.0042657,0.000013447,0.00013978,1.4288,0.73879,74366.0295976798,0.0014529968,0.0010169351
6006,10.1002/adma.201004200,80,1(a),124,Na0.0125Pb0.9875Se1,Na0.0125Pb0.9875Se1,749.5,0.0042578,0.000013471,0.00013998,1.4275,0.7399,74233.5387127904,0.0014545617,0.0010189574
6006,10.1002/adma.201004200,80,1(a),124,Na0.0125Pb0.9875Se1,Na0.0125Pb0.9875Se1,750,0.0042499,0.000013494,0.00014017,1.4261,0.74101,74107.0105231955,0.001456027,0.0010209852
6006,10.1002/adma.201004200,80,1(a),124,Na0.0125Pb0.9875Se1,Na0.0125Pb0.9875Se1,750.5,0.004242,0.000013518,0.00014036,1.4248,0.74211,73975.4401538689,0.0014573849,0.0010228698
6006,10.1002/adma.201004200,80,1(a),124,Na0.0125Pb0.9875Se1,Na0.0125Pb0.9875Se1,751,0.004234,0.000013542,0.00014056,1.4234,0.74322,73844.3361394181,0.0014589509,0.0010249761
6006,10.1002/adma.201004200,80,1(a),124,Na0.0125Pb0.9875Se1,Na0.0125Pb0.9875Se1,751.5,0.0042261,0.000013566,0.00014075,1.4221,0.74433,73713.6960047177,0.0014603098,0.0010268686
6006,10.1002/adma.201004200,80,1(a),124,Na0.0125Pb0.9875Se1,Na0.0125Pb0.9875Se1,752,0.0042182,0.00001359,0.00014094,1.4208,0.74544,73583.5172921266,0.0014616691,0.0010287649
6006,10.1002/adma.201004200,80,1(a),124,Na0.0125Pb0.9875Se1,Na0.0125Pb0.9875Se1,752.5,0.0042103,0.000013614,0.00014114,1.4194,0.74654,73453.7975613339,0.0014632363,0.0010308837
6006,10.1002/adma.201004200,80,1(a),124,Na0.0125Pb0.9875Se1,Na0.0125Pb0.9875Se1,753,0.0042024,0.000013638,0.00014133,1.4181,0.74765,73324.5343892066,0.0014645966,0.001032788
6006,10.1002/adma.201004200,80,1(a),124,Na0.0125Pb0.9875Se1,Na0.0125Pb0.9875Se1,753.5,0.0041945,0.000013662,0.00014152,1.4168,0.74876,73195.7253696384,0.0014659574,0.0010346961
6006,10.1002/adma.201004200,80,1(a),124,Na0.0125Pb0.9875Se1,Na0.0125Pb0.9875Se1,754,0.0041866,0.000013686,0.00014172,1.4155,0.74987,73067.3681134005,0.0014675258,0.0010367544
6006,10.1002/adma.201004200,80,1(a),124,Na0.0125Pb0.9875Se1,Na0.0125Pb0.9875Se1,754.5,0.0041786,0.00001371,0.00014191,1.4142,0.75097,72939.4602479942,0.0014688875,0.0010386703
6006,10.1002/adma.201004200,80,1(a),124,Na0.0125Pb0.9875Se1,Na0.0125Pb0.9875Se1,755,0.0041707,0.000013734,0.00014211,1.4128,0.75208,72811.999417504,0.0014704567,0.0010408102
6006,10.1002/adma.201004200,80,1(a),124,Na0.0125Pb0.9875Se1,Na0.0125Pb0.9875Se1,755.5,0.0041628,0.000013758,0.0001423,1.4115,0.75319,72684.9832824538,0.0014718193,0.0010427342
6006,10.1002/adma.201004200,80,1(a),124,Na0.0125Pb0.9875Se1,Na0.0125Pb0.9875Se1,756,0.0041549,0.000013782,0.00014249,1.4102,0.7543,72558.4095196633,0.0014731824,0.001044662
6006,10.1002/adma.201004200,80,1(a),124,Na0.0125Pb0.9875Se1,Na0.0125Pb0.9875Se1,756.5,0.004147,0.000013806,0.00014269,1.4089,0.7554,72432.2758221063,0.0014747527,0.0010467405
6006,10.1002/adma.201004200,80,1(a),124,Na0.0125Pb0.9875Se1,Na0.0125Pb0.9875Se1,757,0.0041391,0.000013831,0.00014288,1.4076,0.75651,72301.3520352831,0.00147601,0.0010486005
6006,10.1002/adma.201004200,80,1(a),124,Na0.0125Pb0.9875Se1,Na0.0125Pb0.9875Se1,757.5,0.0041312,0.000013855,0.00014308,1.4063,0.75762,72176.1097076868,0.0014775811,0.001050687
6006,10.1002/adma.201004200,80,1(a),124,Na0.0125Pb0.9875Se1,Na0.0125Pb0.9875Se1,758,0.0041232,0.000013879,0.00014327,1.405,0.75873,72051.3005259745,0.0014789461,0.0010526307
6006,10.1002/adma.201004200,80,1(a),124,Na0.0125Pb0.9875Se1,Na0.0125Pb0.9875Se1,758.5,0.0041153,0.000013904,0.00014347,1.4037,0.75984,71921.749136939,0.0014804115,0.0010546495
6006,10.1002/adma.201004200,80,1(a),124,Na0.0125Pb0.9875Se1,Na0.0125Pb0.9875Se1,759,0.0041074,0.000013928,0.00014366,1.4024,0.76094,71797.8173463527,0.0014817774,0.0010566011
6006,10.1002/adma.201004200,80,1(a),124,Na0.0125Pb0.9875Se1,Na0.0125Pb0.9875Se1,759.5,0.0040995,0.000013952,0.00014385,1.4011,0.76205,71674.3119266055,0.0014831438,0.0010585567
6006,10.1002/adma.201004200,80,1(a),124,Na0.0125Pb0.9875Se1,Na0.0125Pb0.9875Se1,760,0.0040916,0.000013977,0.00014405,1.3998,0.76316,71546.1114688417,0.0014846106,0.0010605877
6006,10.1002/adma.201004200,80,1(a),124,Na0.0125Pb0.9875Se1,Na0.0125Pb0.9875Se1,760.5,0.0040837,0.000014001,0.00014424,1.3986,0.76427,71423.4697521606,0.001485978,0.0010624753
6006,10.1002/adma.201004200,80,1(a),124,Na0.0125Pb0.9875Se1,Na0.0125Pb0.9875Se1,761,0.0040758,0.000014026,0.00014444,1.3973,0.76537,71296.1642663625,0.0014874457,0.0010645142
6006,10.1002/adma.201004200,80,1(a),124,Na0.0125Pb0.9875Se1,Na0.0125Pb0.9875Se1,761.5,0.0040678,0.000014051,0.00014463,1.396,0.76648,71169.311792755,0.0014887081,0.0010664098
6006,10.1002/adma.201004200,80,1(a),124,Na0.0125Pb0.9875Se1,Na0.0125Pb0.9875Se1,762,0.0040599,0.000014075,0.00014483,1.3947,0.76759,71047.9573712256,0.0014902827,0.0010685328
6006,10.1002/adma.201004200,80,1(a),124,Na0.0125Pb0.9875Se1,Na0.0125Pb0.9875Se1,762.5,0.004052,0.0000141,0.00014502,1.3934,0.7687,70921.9858156028,0.0014915461,0.0010704364
6006,10.1002/adma.201004200,80,1(a),124,Na0.0125Pb0.9875Se1,Na0.0125Pb0.9875Se1,763,0.0040441,0.000014125,0.00014522,1.3922,0.7698,70796.4601769912,0.0014930158,0.0010724148
6006,10.1002/adma.201004200,80,1(a),124,Na0.0125Pb0.9875Se1,Na0.0125Pb0.9875Se1,763.5,0.0040362,0.000014149,0.00014541,1.3909,0.77091,70676.3728885434,0.001494386,0.0010744022
6006,10.1002/adma.201004200,80,1(a),124,Na0.0125Pb0.9875Se1,Na0.0125Pb0.9875Se1,764,0.0040283,0.000014174,0.00014561,1.3896,0.77202,70551.7144066601,0.0014958566,0.0010764656
6006,10.1002/adma.201004200,80,1(a),124,Na0.0125Pb0.9875Se1,Na0.0125Pb0.9875Se1,764.5,0.0040204,0.000014199,0.0001458,1.3883,0.77313,70427.4948940066,0.0014971223,0.0010783853
6006,10.1002/adma.201004200,80,1(a),124,Na0.0125Pb0.9875Se1,Na0.0125Pb0.9875Se1,765,0.0040124,0.000014224,0.00014599,1.3871,0.77423,70303.7120359955,0.0014983886,0.0010802312
6006,10.1002/adma.201004200,80,1(a),124,Na0.0125Pb0.9875Se1,Na0.0125Pb0.9875Se1,765.5,0.0040045,0.000014249,0.00014619,1.3858,0.77534,70180.3635342831,0.0014998608,0.0010823068
6006,10.1002/adma.201004200,80,1(a),124,Na0.0125Pb0.9875Se1,Na0.0125Pb0.9875Se1,766,0.0039966,0.000014274,0.00014638,1.3846,0.77645,70057.4471066274,0.0015011282,0.0010841602
6006,10.1002/adma.201004200,80,1(a),124,Na0.0125Pb0.9875Se1,Na0.0125Pb0.9875Se1,766.5,0.0039887,0.000014299,0.00014658,1.3833,0.77756,69934.9604867473,0.0015026013,0.001086244
6006,10.1002/adma.201004200,80,1(a),124,Na0.0125Pb0.9875Se1,Na0.0125Pb0.9875Se1,767,0.0039808,0.000014324,0.00014677,1.3821,0.77866,69812.9014241832,0.0015038699,0.001088105
6006,10.1002/adma.201004200,80,1(a),124,Na0.0125Pb0.9875Se1,Na0.0125Pb0.9875Se1,767.5,0.0039729,0.000014349,0.00014697,1.3808,0.77977,69691.2676841592,0.001505344,0.001090197
6006,10.1002/adma.201004200,80,1(a),124,Na0.0125Pb0.9875Se1,Na0.0125Pb0.9875Se1,768,0.003965,0.000014374,0.00014716,1.3796,0.78088,69570.0570474468,0.0015066137,0.0010920656
6006,10.1002/adma.201004200,80,1(a),124,Na0.0125Pb0.9875Se1,Na0.0125Pb0.9875Se1,768.5,0.003957,0.000014399,0.00014736,1.3783,0.78199,69449.2673102299,0.0015080887,0.0010941658
6006,10.1002/adma.201004200,80,1(a),124,Na0.0125Pb0.9875Se1,Na0.0125Pb0.9875Se1,769,0.0039491,0.000014424,0.00014755,1.3771,0.7831,69328.8962839712,0.0015093596,0.0010960421
6006,10.1002/adma.201004200,80,1(a),124,Na0.0125Pb0.9875Se1,Na0.0125Pb0.9875Se1,769.5,0.0039412,0.000014449,0.00014775,1.3758,0.7842,69208.94179528,0.0015108355,0.0010981505
6006,10.1002/adma.201004200,80,1(a),124,Na0.0125Pb0.9875Se1,Na0.0125Pb0.9875Se1,770,0.0039333,0.000014474,0.00014794,1.3746,0.78531,69089.4016857814,0.0015121075,0.0011000345
