Repository: RamyaGuru/STD2_EffMass

# STD2_EffMass
Effective mass modeling of StarryData2 data

File: csvfiles/Bi_ptype.csv (part 10 of 10)
sid,DOI,figureid,fignum,sampleid,samplename,composition,Temperature,Electrical conductivity,Hall movility,Lattice thermal conductivity,Power factor,S,Seebeck coefficient,Thermal conductivity,ZT,total thermal conductivity,Electrical resistivity,Figure of merit Z
27931,10.1021/acs.cgd.8b00605,25595,3a,31866,2T-Parallel, Bi0.875Ba0.125CuSeO,645,12978,,,0.00029181,,0.00014995,0.50763,0.37471,,0.0000770535,0.0005748478
27931,10.1021/acs.cgd.8b00605,25595,3a,31866,2T-Parallel, Bi0.875Ba0.125CuSeO,650,12862,,,0.00029245,,0.00015079,0.50485,0.37966,,0.0000777484,0.000579281
27931,10.1021/acs.cgd.8b00605,25595,3a,31866,2T-Parallel, Bi0.875Ba0.125CuSeO,655,12745,,,0.00029303,,0.00015163,0.50207,0.38462,,0.0000784621,0.0005836437
27931,10.1021/acs.cgd.8b00605,25595,3a,31866,2T-Parallel, Bi0.875Ba0.125CuSeO,660,12629,,,0.00029355,,0.00015246,0.49929,0.38958,,0.0000791828,0.0005879349
27931,10.1021/acs.cgd.8b00605,25595,3a,31866,2T-Parallel, Bi0.875Ba0.125CuSeO,665,12512,,,0.00029404,,0.0001533,0.49651,0.39454,,0.0000799233,0.0005922137
27931,10.1021/acs.cgd.8b00605,25595,3a,31866,2T-Parallel, Bi0.875Ba0.125CuSeO,670,12396,,,0.00029452,,0.00015414,0.49373,0.39949,,0.0000806712,0.0005965204
27931,10.1021/acs.cgd.8b00605,25595,3a,31866,2T-Parallel, Bi0.875Ba0.125CuSeO,675,12279,,,0.00029493,,0.00015498,0.49095,0.40445,,0.0000814399,0.0006007333
27931,10.1021/acs.cgd.8b00605,25595,3a,31866,2T-Parallel, Bi0.875Ba0.125CuSeO,680,12163,,,0.00029532,,0.00015582,0.48817,0.40941,,0.0000822166,0.0006049532
27931,10.1021/acs.cgd.8b00605,25595,3a,31866,2T-Parallel, Bi0.875Ba0.125CuSeO,685,12047,,,0.00029566,,0.00015666,0.48539,0.41437,,0.0000830082,0.0006091184
27931,10.1021/acs.cgd.8b00605,25595,3a,31866,2T-Parallel, Bi0.875Ba0.125CuSeO,690,11930,,,0.00029594,,0.0001575,0.48262,0.41932,,0.0000838223,0.0006131946
27931,10.1021/acs.cgd.8b00605,25595,3a,31866,2T-Parallel, Bi0.875Ba0.125CuSeO,695,11814,,,0.0002962,,0.00015834,0.47984,0.42428,,0.0000846453,0.0006172891
27931,10.1021/acs.cgd.8b00605,25595,3a,31866,2T-Parallel, Bi0.875Ba0.125CuSeO,700,11697,,,0.00029634,,0.00015917,0.47706,0.42924,,0.000085492,0.0006211797
27931,10.1021/acs.cgd.8b00605,25595,3a,31866,2T-Parallel, Bi0.875Ba0.125CuSeO,705,11581,,,0.00029651,,0.00016001,0.47428,0.43419,,0.0000863483,0.0006251792
27931,10.1021/acs.cgd.8b00605,25595,3a,31866,2T-Parallel, Bi0.875Ba0.125CuSeO,710,11465,,,0.00029663,,0.00016085,0.4715,0.43915,,0.000087222,0.0006291198
27931,10.1021/acs.cgd.8b00605,25595,3a,31866,2T-Parallel, Bi0.875Ba0.125CuSeO,715,11348,,,0.00029668,,0.00016169,0.46872,0.44411,,0.0000881213,0.0006329578
27931,10.1021/acs.cgd.8b00605,25595,3a,31866,2T-Parallel, Bi0.875Ba0.125CuSeO,720,11232,,,0.0002967,,0.00016253,0.46594,0.44907,,0.0000890313,0.0006367773
27931,10.1021/acs.cgd.8b00605,25595,3a,31866,2T-Parallel, Bi0.875Ba0.125CuSeO,725,11115,,,0.00029666,,0.00016337,0.46316,0.45402,,0.0000899685,0.000640513
27931,10.1021/acs.cgd.8b00605,25595,3a,31866,2T-Parallel, Bi0.875Ba0.125CuSeO,730,10999,,,0.00029659,,0.00016421,0.46038,0.45898,,0.0000909174,0.0006442287
27931,10.1021/acs.cgd.8b00605,25595,3a,31866,2T-Parallel, Bi0.875Ba0.125CuSeO,735,10883,,,0.00029647,,0.00016505,0.4576,0.46394,,0.0000918864,0.0006478802
27931,10.1021/acs.cgd.8b00605,25595,3a,31866,2T-Parallel, Bi0.875Ba0.125CuSeO,740,10766,,,0.00029624,,0.00016588,0.45482,0.4689,,0.000092885,0.0006513346
27931,10.1021/acs.cgd.8b00605,25595,3a,31866,2T-Parallel, Bi0.875Ba0.125CuSeO,745,10650,,,0.00029602,,0.00016672,0.45205,0.47385,,0.0000938967,0.0006548391
27931,10.1021/acs.cgd.8b00605,25595,3a,31866,2T-Parallel, Bi0.875Ba0.125CuSeO,750,10533,,,0.00029573,,0.00016756,0.44927,0.47881,,0.0000949397,0.0006582456
27931,10.1021/acs.cgd.8b00605,25595,3a,31866,2T-Parallel, Bi0.875Ba0.125CuSeO,755,10417,,,0.00029541,,0.0001684,0.44649,0.48377,,0.0000959969,0.0006616274
27931,10.1021/acs.cgd.8b00605,25595,3a,31866,2T-Parallel, Bi0.875Ba0.125CuSeO,760,10300,,,0.00029501,,0.00016924,0.44371,0.48872,,0.0000970874,0.0006648712
27931,10.1021/acs.cgd.8b00605,25595,3a,31866,2T-Parallel, Bi0.875Ba0.125CuSeO,765,10184,,,0.00029459,,0.00017008,0.44093,0.49368,,0.0000981932,0.0006681106
27931,10.1021/acs.cgd.8b00605,25595,3a,31866,2T-Parallel, Bi0.875Ba0.125CuSeO,770,10068,,,0.00029412,,0.00017092,0.43815,0.49864,,0.0000993246,0.000671277
27931,10.1021/acs.cgd.8b00605,25595,3a,31866,2T-Parallel, Bi0.875Ba0.125CuSeO,775,9951.2,,,0.00029358,,0.00017176,0.43537,0.5036,,0.0001004904,0.000674323
27931,10.1021/acs.cgd.8b00605,25595,3a,31866,2T-Parallel, Bi0.875Ba0.125CuSeO,780,9834.8,,,0.00029295,,0.00017259,0.43259,0.50855,,0.0001016797,0.0006772001
27931,10.1021/acs.cgd.8b00605,25595,3a,31866,2T-Parallel, Bi0.875Ba0.125CuSeO,785,9718.4,,,0.00029231,,0.00017343,0.42981,0.51351,,0.0001028976,0.0006800912
27931,10.1021/acs.cgd.8b00605,25595,3a,31866,2T-Parallel, Bi0.875Ba0.125CuSeO,790,9602,,,0.00029161,,0.00017427,0.42703,0.51847,,0.000104145,0.0006828794
27931,10.1021/acs.cgd.8b00605,25595,3a,31866,2T-Parallel, Bi0.875Ba0.125CuSeO,795,9485.6,,,0.00029086,,0.00017511,0.42425,0.52343,,0.000105423,0.0006855863
27931,10.1021/acs.cgd.8b00605,25595,3a,31866,2T-Parallel, Bi0.875Ba0.125CuSeO,800,9369.2,,,0.00029006,,0.00017595,0.42148,0.52838,,0.0001067327,0.000688194
27931,10.1021/acs.cgd.8b00605,25595,3a,31866,2T-Parallel, Bi0.875Ba0.125CuSeO,805,9252.7,,,0.00028919,,0.00017679,0.4187,0.53334,,0.0001080766,0.0006906855
27931,10.1021/acs.cgd.8b00605,25595,3a,31866,2T-Parallel, Bi0.875Ba0.125CuSeO,810,9136.3,,,0.00028827,,0.00017763,0.41592,0.5383,,0.0001094535,0.00069309
27931,10.1021/acs.cgd.8b00605,25595,3a,31866,2T-Parallel, Bi0.875Ba0.125CuSeO,815,9019.9,,,0.0002873,,0.00017847,0.41314,0.54325,,0.000110866,0.0006954059
27931,10.1021/acs.cgd.8b00605,25595,3a,31866,2T-Parallel, Bi0.875Ba0.125CuSeO,820,8903.5,,,0.00028623,,0.0001793,0.41036,0.54821,,0.0001123154,0.0006975095
27931,10.1021/acs.cgd.8b00605,25595,3a,31866,2T-Parallel, Bi0.875Ba0.125CuSeO,825,8787.1,,,0.00028515,,0.00018014,0.40758,0.55317,,0.0001138032,0.0006996173
27931,10.1021/acs.cgd.8b00605,25595,3a,31866,2T-Parallel, Bi0.875Ba0.125CuSeO,830,8670.7,,,0.000284,,0.00018098,0.4048,0.55813,,0.0001153309,0.000701581
27931,10.1021/acs.cgd.8b00605,25595,3a,31866,2T-Parallel, Bi0.875Ba0.125CuSeO,835,8554.3,,,0.00028279,,0.00018182,0.40202,0.56308,,0.0001169003,0.0007034227
27931,10.1021/acs.cgd.8b00605,25595,3a,31866,2T-Parallel, Bi0.875Ba0.125CuSeO,840,8437.9,,,0.00028153,,0.00018266,0.39924,0.56804,,0.0001185129,0.0007051648
27931,10.1021/acs.cgd.8b00605,25595,3a,31866,2T-Parallel, Bi0.875Ba0.125CuSeO,845,8321.5,,,0.0002802,,0.0001835,0.39646,0.573,,0.0001201706,0.0007067548
27931,10.1021/acs.cgd.8b00605,25595,3a,31866,2T-Parallel, Bi0.875Ba0.125CuSeO,850,8205,,,0.00027882,,0.00018434,0.39368,0.57796,,0.0001218769,0.0007082402
27931,10.1021/acs.cgd.8b00605,25595,3a,31866,2T-Parallel, Bi0.875Ba0.125CuSeO,855,8088.6,,,0.00027737,,0.00018518,0.39091,0.58291,,0.0001236308,0.0007095495
27931,10.1021/acs.cgd.8b00605,25595,3a,31866,2T-Parallel, Bi0.875Ba0.125CuSeO,860,7972.2,,,0.00027584,,0.00018601,0.38813,0.58787,,0.0001254359,0.0007106897
27931,10.1021/acs.cgd.8b00605,25595,3a,31866,2T-Parallel, Bi0.875Ba0.125CuSeO,865,7855.8,,,0.00027427,,0.00018685,0.38535,0.59283,,0.0001272945,0.0007117426
27931,10.1021/acs.cgd.8b00605,25595,3a,31866,2T-Parallel, Bi0.875Ba0.125CuSeO,870,7739.4,,,0.00027264,,0.00018769,0.38257,0.59778,,0.000129209,0.0007126539
27931,10.1021/acs.cgd.8b00605,25595,3a,31866,2T-Parallel, Bi0.875Ba0.125CuSeO,875,7623,,,0.00027095,,0.00018853,0.37979,0.60274,,0.0001311819,0.0007134206
27931,10.1021/acs.cgd.8b00605,25595,3a,31866,2T-Parallel, Bi0.875Ba0.125CuSeO,880,7506.6,,,0.00026919,,0.00018937,0.37701,0.6077,,0.0001332161,0.0007140129
27931,10.1021/acs.cgd.8b00605,25595,3a,31866,2T-Parallel, Bi0.875Ba0.125CuSeO,885,7390.2,,,0.00026738,,0.00019021,0.37423,0.61266,,0.0001353143,0.0007144804
27931,10.1021/acs.cgd.8b00605,25595,3a,31866,2T-Parallel, Bi0.875Ba0.125CuSeO,890,7273.8,,,0.00026549,,0.00019105,0.37145,0.61761,,0.0001374797,0.0007147395
27931,10.1021/acs.cgd.8b00605,25595,3a,31866,2T-Parallel, Bi0.875Ba0.125CuSeO,895,7157.3,,,0.00026354,,0.00019189,0.36867,0.62257,,0.0001397175,0.0007148398
27931,10.1021/acs.cgd.8b00605,25595,3a,31866,2T-Parallel, Bi0.875Ba0.125CuSeO,900,7040.9,,,0.00026151,,0.00019272,0.36589,0.62753,,0.0001420273,0.000714723
27931,10.1021/acs.cgd.8b00605,25595,3a,31866,2T-Parallel, Bi0.875Ba0.125CuSeO,905,6924.5,,,0.00025943,,0.00019356,0.36312,0.63249,,0.0001444148,0.000714447
27931,10.1021/acs.cgd.8b00605,25595,3a,31866,2T-Parallel, Bi0.875Ba0.125CuSeO,910,6808.1,,,0.00025729,,0.0001944,0.36034,0.63744,,0.0001468839,0.0007140201
27931,10.1021/acs.cgd.8b00605,25595,3a,31866,2T-Parallel, Bi0.875Ba0.125CuSeO,915,6691.7,,,0.00025508,,0.00019524,0.35756,0.6424,,0.0001494389,0.0007133908
27931,10.1021/acs.cgd.8b00605,25595,3a,31866,2T-Parallel, Bi0.875Ba0.125CuSeO,920,6575.3,,,0.0002528,,0.00019608,0.35478,0.64736,,0.0001520843,0.0007125543
27931,10.1021/acs.cgd.8b00605,25596,3c,31866,2T-Parallel, Bi0.875Ba0.125CuSeO,295,,,,,,0.000091235,,0.027698,,,
27931,10.1021/acs.cgd.8b00605,25596,3c,31866,2T-Parallel, Bi0.875Ba0.125CuSeO,300,,,,,,0.000092074,0.69938,0.032655,,,
27931,10.1021/acs.cgd.8b00605,25595,3a,31867,2T-Perpendicular,Bi0.875Ba0.125CuSeO,305,49494,,,0.00036967,,0.000086423,0.76734,0.10925,,0.0000202045,0.0004817552
27931,10.1021/acs.cgd.8b00605,25595,3a,31867,2T-Perpendicular,Bi0.875Ba0.125CuSeO,310,49224,,,0.00037694,,0.000087508,0.76509,0.1183,,0.0000203153,0.0004926741
27931,10.1021/acs.cgd.8b00605,25595,3a,31867,2T-Perpendicular,Bi0.875Ba0.125CuSeO,315,48955,,,0.0003842,,0.000088589,0.76284,0.12736,,0.0000204269,0.0005036443
27931,10.1021/acs.cgd.8b00605,25595,3a,31867,2T-Perpendicular,Bi0.875Ba0.125CuSeO,320,48685,,,0.00039143,,0.000089666,0.7606,0.13642,,0.0000205402,0.0005146332
27931,10.1021/acs.cgd.8b00605,25595,3a,31867,2T-Perpendicular,Bi0.875Ba0.125CuSeO,325,48415,,,0.00039863,,0.000090739,0.75835,0.14547,,0.0000206548,0.0005256544
27931,10.1021/acs.cgd.8b00605,25595,3a,31867,2T-Perpendicular,Bi0.875Ba0.125CuSeO,330,48145,,,0.0004058,,0.000091808,0.7561,0.15453,,0.0000207706,0.0005367015
27931,10.1021/acs.cgd.8b00605,25595,3a,31867,2T-Perpendicular,Bi0.875Ba0.125CuSeO,335,47876,,,0.00041296,,0.000092874,0.75386,0.16358,,0.0000208873,0.000547794
27931,10.1021/acs.cgd.8b00605,25595,3a,31867,2T-Perpendicular,Bi0.875Ba0.125CuSeO,340,47606,,,0.00042007,,0.000093936,0.75161,0.17264,,0.0000210058,0.0005588936
27931,10.1021/acs.cgd.8b00605,25595,3a,31867,2T-Perpendicular,Bi0.875Ba0.125CuSeO,345,47336,,,0.00042715,,0.000094994,0.74936,0.18169,,0.0000211256,0.0005700198
27931,10.1021/acs.cgd.8b00605,25595,3a,31867,2T-Perpendicular,Bi0.875Ba0.125CuSeO,350,47066,,,0.00043419,,0.000096048,0.74712,0.19075,,0.0000212468,0.0005811516
27931,10.1021/acs.cgd.8b00605,25595,3a,31867,2T-Perpendicular,Bi0.875Ba0.125CuSeO,355,46796,,,0.00044119,,0.000097098,0.74487,0.1998,,0.0000213693,0.0005923047
27931,10.1021/acs.cgd.8b00605,25595,3a,31867,2T-Perpendicular,Bi0.875Ba0.125CuSeO,360,46527,,,0.00044816,,0.000098144,0.74262,0.20886,,0.0000214929,0.000603485
27931,10.1021/acs.cgd.8b00605,25595,3a,31867,2T-Perpendicular,Bi0.875Ba0.125CuSeO,365,46257,,,0.00045508,,0.000099187,0.74038,0.21792,,0.0000216183,0.0006146573
27931,10.1021/acs.cgd.8b00605,25595,3a,31867,2T-Perpendicular,Bi0.875Ba0.125CuSeO,370,45987,,,0.00046199,,0.00010023,0.73813,0.22697,,0.0000217453,0.0006258925
27931,10.1021/acs.cgd.8b00605,25595,3a,31867,2T-Perpendicular,Bi0.875Ba0.125CuSeO,375,45717,,,0.00046876,,0.00010126,0.73589,0.23603,,0.0000218737,0.0006369974
27931,10.1021/acs.cgd.8b00605,25595,3a,31867,2T-Perpendicular,Bi0.875Ba0.125CuSeO,380,45448,,,0.00047553,,0.00010229,0.73364,0.24508,,0.0000220032,0.0006481789
27931,10.1021/acs.cgd.8b00605,25595,3a,31867,2T-Perpendicular,Bi0.875Ba0.125CuSeO,385,45178,,,0.00048228,,0.00010332,0.73139,0.25414,,0.0000221347,0.000659402
27931,10.1021/acs.cgd.8b00605,25595,3a,31867,2T-Perpendicular,Bi0.875Ba0.125CuSeO,390,44908,,,0.00048891,,0.00010434,0.72915,0.26319,,0.0000222677,0.0006705205
27931,10.1021/acs.cgd.8b00605,25595,3a,31867,2T-Perpendicular,Bi0.875Ba0.125CuSeO,395,44638,,,0.00049551,,0.00010536,0.7269,0.27225,,0.0000224024,0.0006816756
27931,10.1021/acs.cgd.8b00605,25595,3a,31867,2T-Perpendicular,Bi0.875Ba0.125CuSeO,400,44368,,,0.0005021,,0.00010638,0.72465,0.28131,,0.0000225388,0.0006928862
27931,10.1021/acs.cgd.8b00605,25595,3a,31867,2T-Perpendicular,Bi0.875Ba0.125CuSeO,405,44099,,,0.00050858,,0.00010739,0.72241,0.29036,,0.0000226763,0.0007040047
27931,10.1021/acs.cgd.8b00605,25595,3a,31867,2T-Perpendicular,Bi0.875Ba0.125CuSeO,410,43829,,,0.00051502,,0.0001084,0.72016,0.29942,,0.0000228159,0.0007151466
27931,10.1021/acs.cgd.8b00605,25595,3a,31867,2T-Perpendicular,Bi0.875Ba0.125CuSeO,415,43559,,,0.00052133,,0.0001094,0.71791,0.30847,,0.0000229574,0.0007261774
27931,10.1021/acs.cgd.8b00605,25595,3a,31867,2T-Perpendicular,Bi0.875Ba0.125CuSeO,420,43289,,,0.00052761,,0.0001104,0.71567,0.31753,,0.0000231006,0.0007372253
27931,10.1021/acs.cgd.8b00605,25595,3a,31867,2T-Perpendicular,Bi0.875Ba0.125CuSeO,425,43020,,,0.00053388,,0.0001114,0.71342,0.32658,,0.000023245,0.000748339
27931,10.1021/acs.cgd.8b00605,25595,3a,31867,2T-Perpendicular,Bi0.875Ba0.125CuSeO,430,42750,,,0.00054,,0.00011239,0.71117,0.33564,,0.0000233918,0.0007593121
27931,10.1021/acs.cgd.8b00605,25595,3a,31867,2T-Perpendicular,Bi0.875Ba0.125CuSeO,435,42480,,,0.00054608,,0.00011338,0.70893,0.34469,,0.0000235405,0.0007702876
27931,10.1021/acs.cgd.8b00605,25595,3a,31867,2T-Perpendicular,Bi0.875Ba0.125CuSeO,440,42210,,,0.00055213,,0.00011437,0.70668,0.35375,,0.0000236911,0.0007813013
27931,10.1021/acs.cgd.8b00605,25595,3a,31867,2T-Perpendicular,Bi0.875Ba0.125CuSeO,445,41941,,,0.00055805,,0.00011535,0.70443,0.36281,,0.000023843,0.0007922008
27931,10.1021/acs.cgd.8b00605,25595,3a,31867,2T-Perpendicular,Bi0.875Ba0.125CuSeO,450,41671,,,0.00056392,,0.00011633,0.70219,0.37186,,0.0000239975,0.0008030875
27931,10.1021/acs.cgd.8b00605,25595,3a,31867,2T-Perpendicular,Bi0.875Ba0.125CuSeO,455,41401,,,0.00056965,,0.0001173,0.69994,0.38092,,0.000024154,0.0008138555
27931,10.1021/acs.cgd.8b00605,25595,3a,31867,2T-Perpendicular,Bi0.875Ba0.125CuSeO,460,41131,,,0.00057533,,0.00011827,0.69769,0.38997,,0.0000243126,0.0008246213
27931,10.1021/acs.cgd.8b00605,25595,3a,31867,2T-Perpendicular,Bi0.875Ba0.125CuSeO,465,40861,,,0.00058097,,0.00011924,0.69545,0.39903,,0.0000244732,0.0008353872
27931,10.1021/acs.cgd.8b00605,25595,3a,31867,2T-Perpendicular,Bi0.875Ba0.125CuSeO,470,40592,,,0.00058647,,0.0001202,0.6932,0.40808,,0.0000246354,0.0008460329
27931,10.1021/acs.cgd.8b00605,25595,3a,31867,2T-Perpendicular,Bi0.875Ba0.125CuSeO,475,40322,,,0.00059192,,0.00012116,0.69095,0.41714,,0.0000248004,0.0008566756
27931,10.1021/acs.cgd.8b00605,25595,3a,31867,2T-Perpendicular,Bi0.875Ba0.125CuSeO,480,40052,,,0.00059721,,0.00012211,0.68871,0.4262,,0.0000249675,0.0008671429
27931,10.1021/acs.cgd.8b00605,25595,3a,31867,2T-Perpendicular,Bi0.875Ba0.125CuSeO,485,39782,,,0.00060245,,0.00012306,0.68646,0.43525,,0.000025137,0.0008776185
27931,10.1021/acs.cgd.8b00605,25595,3a,31867,2T-Perpendicular,Bi0.875Ba0.125CuSeO,490,39513,,,0.00060765,,0.00012401,0.68421,0.44431,,0.0000253081,0.0008881045
27931,10.1021/acs.cgd.8b00605,25595,3a,31867,2T-Perpendicular,Bi0.875Ba0.125CuSeO,495,39243,,,0.00061268,,0.00012495,0.68197,0.45336,,0.0000254823,0.0008983973
27931,10.1021/acs.cgd.8b00605,25595,3a,31867,2T-Perpendicular,Bi0.875Ba0.125CuSeO,500,38973,,,0.00061766,,0.00012589,0.67972,0.46242,,0.0000256588,0.0009086977
27931,10.1021/acs.cgd.8b00605,25595,3a,31867,2T-Perpendicular,Bi0.875Ba0.125CuSeO,505,38703,,,0.00062257,,0.00012683,0.67748,0.47147,,0.0000258378,0.0009189496
27931,10.1021/acs.cgd.8b00605,25595,3a,31867,2T-Perpendicular,Bi0.875Ba0.125CuSeO,510,38433,,,0.00062733,,0.00012776,0.67523,0.48053,,0.0000260193,0.0009290612
27931,10.1021/acs.cgd.8b00605,25595,3a,31867,2T-Perpendicular,Bi0.875Ba0.125CuSeO,515,38164,,,0.00063204,,0.00012869,0.67298,0.48958,,0.0000262027,0.0009391661
27931,10.1021/acs.cgd.8b00605,25595,3a,31867,2T-Perpendicular,Bi0.875Ba0.125CuSeO,520,37894,,,0.00063657,,0.00012961,0.67074,0.49864,,0.0000263894,0.0009490563
27931,10.1021/acs.cgd.8b00605,25595,3a,31867,2T-Perpendicular,Bi0.875Ba0.125CuSeO,525,37624,,,0.00064104,,0.00013053,0.66849,0.5077,,0.0000265788,0.0009589373
27931,10.1021/acs.cgd.8b00605,25595,3a,31867,2T-Perpendicular,Bi0.875Ba0.125CuSeO,530,37354,,,0.00064544,,0.00013145,0.66624,0.51675,,0.0000267709,0.00096878
27931,10.1021/acs.cgd.8b00605,25595,3a,31867,2T-Perpendicular,Bi0.875Ba0.125CuSeO,535,37085,,,0.0006497,,0.00013236,0.664,0.52581,,0.0000269651,0.0009784639
27931,10.1021/acs.cgd.8b00605,25595,3a,31867,2T-Perpendicular,Bi0.875Ba0.125CuSeO,540,36815,,,0.00065387,,0.00013327,0.66175,0.53486,,0.0000271628,0.0009880922
27931,10.1021/acs.cgd.8b00605,25595,3a,31867,2T-Perpendicular,Bi0.875Ba0.125CuSeO,545,36545,,,0.00065797,,0.00013418,0.6595,0.54392,,0.0000273635,0.0009976801
27931,10.1021/acs.cgd.8b00605,25595,3a,31867,2T-Perpendicular,Bi0.875Ba0.125CuSeO,550,36275,,,0.0006619,,0.00013508,0.65726,0.55297,,0.0000275672,0.0010070596
27931,10.1021/acs.cgd.8b00605,25595,3a,31867,2T-Perpendicular,Bi0.875Ba0.125CuSeO,555,36006,,,0.00066567,,0.00013597,0.65501,0.56203,,0.0000277731,0.0010162746
27931,10.1021/acs.cgd.8b00605,25595,3a,31867,2T-Perpendicular,Bi0.875Ba0.125CuSeO,560,35736,,,0.00066946,,0.00013687,0.65276,0.57109,,0.000027983,0.0010255837
27931,10.1021/acs.cgd.8b00605,25595,3a,31867,2T-Perpendicular,Bi0.875Ba0.125CuSeO,565,35466,,,0.00067307,,0.00013776,0.65052,0.58014,,0.000028196,0.0010346646
27931,10.1021/acs.cgd.8b00605,25595,3a,31867,2T-Perpendicular,Bi0.875Ba0.125CuSeO,570,35196,,,0.0006765,,0.00013864,0.64827,0.5892,,0.0000284123,0.0010435467
27931,10.1021/acs.cgd.8b00605,25595,3a,31867,2T-Perpendicular,Bi0.875Ba0.125CuSeO,575,34926,,,0.00067996,,0.00013953,0.64602,0.59825,,0.000028632,0.0010525371
27931,10.1021/acs.cgd.8b00605,25595,3a,31867,2T-Perpendicular,Bi0.875Ba0.125CuSeO,580,34657,,,0.00068316,,0.0001404,0.64378,0.60731,,0.0000288542,0.00106117
27931,10.1021/acs.cgd.8b00605,25595,3a,31867,2T-Perpendicular,Bi0.875Ba0.125CuSeO,585,34387,,,0.00068637,,0.00014128,0.64153,0.61636,,0.0000290808,0.0010698954
27931,10.1021/acs.cgd.8b00605,25595,3a,31867,2T-Perpendicular,Bi0.875Ba0.125CuSeO,590,34117,,,0.00068939,,0.00014215,0.63928,0.62542,,0.0000293109,0.0010783851
27931,10.1021/acs.cgd.8b00605,25595,3a,31867,2T-Perpendicular,Bi0.875Ba0.125CuSeO,595,33847,,,0.00069233,,0.00014302,0.63704,0.63447,,0.0000295447,0.001086792
27931,10.1021/acs.cgd.8b00605,25595,3a,31867,2T-Perpendicular,Bi0.875Ba0.125CuSeO,600,33578,,,0.00069511,,0.00014388,0.63479,0.64353,,0.0000297814,0.0010950236
27931,10.1021/acs.cgd.8b00605,25595,3a,31867,2T-Perpendicular,Bi0.875Ba0.125CuSeO,605,33308,,,0.00069779,,0.00014474,0.63254,0.65259,,0.0000300228,0.0011031555
27931,10.1021/acs.cgd.8b00605,25595,3a,31867,2T-Perpendicular,Bi0.875Ba0.125CuSeO,610,33038,,,0.00070029,,0.00014559,0.6303,0.66164,,0.0000302682,0.0011110424
27931,10.1021/acs.cgd.8b00605,25595,3a,31867,2T-Perpendicular,Bi0.875Ba0.125CuSeO,615,32768,,,0.0007027,,0.00014644,0.62805,0.6707,,0.0000305176,0.00111886
27931,10.1021/acs.cgd.8b00605,25595,3a,31867,2T-Perpendicular,Bi0.875Ba0.125CuSeO,620,32498,,,0.00070502,,0.00014729,0.6258,0.67975,,0.0000307711,0.00112659
27931,10.1021/acs.cgd.8b00605,25595,3a,31867,2T-Perpendicular,Bi0.875Ba0.125CuSeO,625,32229,,,0.00070728,,0.00014814,0.62356,0.68881,,0.000031028,0.0011342613
27931,10.1021/acs.cgd.8b00605,25595,3a,31867,2T-Perpendicular,Bi0.875Ba0.125CuSeO,630,31959,,,0.00070933,,0.00014898,0.62131,0.69786,,0.0000312901,0.0011416684
27931,10.1021/acs.cgd.8b00605,25595,3a,31867,2T-Perpendicular,Bi0.875Ba0.125CuSeO,635,31689,,,0.0007112,,0.00014981,0.61907,0.70692,,0.0000315567,0.00114882
27931,10.1021/acs.cgd.8b00605,25595,3a,31867,2T-Perpendicular,Bi0.875Ba0.125CuSeO,640,31419,,,0.00071297,,0.00015064,0.61682,0.71598,,0.0000318279,0.0011558802
27931,10.1021/acs.cgd.8b00605,25595,3a,31867,2T-Perpendicular,Bi0.875Ba0.125CuSeO,645,31150,,,0.00071468,,0.00015147,0.61457,0.72503,,0.0000321027,0.0011628944
27931,10.1021/acs.cgd.8b00605,25595,3a,31867,2T-Perpendicular,Bi0.875Ba0.125CuSeO,650,30880,,,0.00071627,,0.0001523,0.61233,0.73409,,0.0000323834,0.0011697451
27931,10.1021/acs.cgd.8b00605,25595,3a,31867,2T-Perpendicular,Bi0.875Ba0.125CuSeO,655,30610,,,0.00071767,,0.00015312,0.61008,0.74314,,0.0000326691,0.0011763539
27931,10.1021/acs.cgd.8b00605,25595,3a,31867,2T-Perpendicular,Bi0.875Ba0.125CuSeO,660,30340,,,0.00071898,,0.00015394,0.60783,0.7522,,0.0000329598,0.0011828636
27931,10.1021/acs.cgd.8b00605,25595,3a,31867,2T-Perpendicular,Bi0.875Ba0.125CuSeO,665,30070,,,0.0007201,,0.00015475,0.60559,0.76125,,0.0000332557,0.0011890883
27931,10.1021/acs.cgd.8b00605,25595,3a,31867,2T-Perpendicular,Bi0.875Ba0.125CuSeO,670,29801,,,0.00072115,,0.00015556,0.60334,0.77031,,0.0000335559,0.001195263
27931,10.1021/acs.cgd.8b00605,25595,3a,31867,2T-Perpendicular,Bi0.875Ba0.125CuSeO,675,29531,,,0.00072199,,0.00015636,0.60109,0.77936,,0.0000338627,0.0012011346
27931,10.1021/acs.cgd.8b00605,25595,3a,31867,2T-Perpendicular,Bi0.875Ba0.125CuSeO,680,29261,,,0.00072282,,0.00015717,0.59885,0.78842,,0.0000341752,0.0012070134
27931,10.1021/acs.cgd.8b00605,25595,3a,31867,2T-Perpendicular,Bi0.875Ba0.125CuSeO,685,28991,,,0.00072336,,0.00015796,0.5966,0.79748,,0.0000344935,0.0012124707
27931,10.1021/acs.cgd.8b00605,25595,3a,31867,2T-Perpendicular,Bi0.875Ba0.125CuSeO,690,28722,,,0.00072393,,0.00015876,0.59435,0.80653,,0.0000348165,0.0012180197
27931,10.1021/acs.cgd.8b00605,25595,3a,31867,2T-Perpendicular,Bi0.875Ba0.125CuSeO,695,28452,,,0.00072428,,0.00015955,0.59211,0.81559,,0.0000351469,0.0012232187
27931,10.1021/acs.cgd.8b00605,25595,3a,31867,2T-Perpendicular,Bi0.875Ba0.125CuSeO,700,28182,,,0.00072444,,0.00016033,0.58986,0.82464,,0.0000354836,0.0012281558
27931,10.1021/acs.cgd.8b00605,25595,3a,31867,2T-Perpendicular,Bi0.875Ba0.125CuSeO,705,27912,,,0.00072459,,0.00016112,0.58761,0.8337,,0.0000358269,0.0012331138
27931,10.1021/acs.cgd.8b00605,25595,3a,31867,2T-Perpendicular,Bi0.875Ba0.125CuSeO,710,27643,,,0.00072457,,0.0001619,0.58537,0.84275,,0.0000361755,0.0012377983
27931,10.1021/acs.cgd.8b00605,25595,3a,31867,2T-Perpendicular,Bi0.875Ba0.125CuSeO,715,27373,,,0.00072433,,0.00016267,0.58312,0.85181,,0.0000365323,0.0012421628
27931,10.1021/acs.cgd.8b00605,25595,3a,31867,2T-Perpendicular,Bi0.875Ba0.125CuSeO,720,27103,,,0.00072399,,0.00016344,0.58087,0.86087,,0.0000368963,0.001246389
27931,10.1021/acs.cgd.8b00605,25595,3a,31867,2T-Perpendicular,Bi0.875Ba0.125CuSeO,725,26833,,,0.00072355,,0.00016421,0.57863,0.86992,,0.0000372675,0.0012504537
27931,10.1021/acs.cgd.8b00605,25595,3a,31867,2T-Perpendicular,Bi0.875Ba0.125CuSeO,730,26563,,,0.00072291,,0.00016497,0.57638,0.87898,,0.0000376464,0.0012542246
27931,10.1021/acs.cgd.8b00605,25595,3a,31867,2T-Perpendicular,Bi0.875Ba0.125CuSeO,735,26294,,,0.0007222,,0.00016573,0.57413,0.88803,,0.0000380315,0.0012579033
27931,10.1021/acs.cgd.8b00605,25595,3a,31867,2T-Perpendicular,Bi0.875Ba0.125CuSeO,740,26024,,,0.00072136,,0.00016649,0.57189,0.89709,,0.0000384261,0.0012613615
27931,10.1021/acs.cgd.8b00605,25595,3a,31867,2T-Perpendicular,Bi0.875Ba0.125CuSeO,745,25754,,,0.00072032,,0.00016724,0.56964,0.90614,,0.0000388289,0.0012645179
27931,10.1021/acs.cgd.8b00605,25595,3a,31867,2T-Perpendicular,Bi0.875Ba0.125CuSeO,750,25484,,,0.00071917,,0.00016799,0.56739,0.9152,,0.0000392403,0.0012675056
27931,10.1021/acs.cgd.8b00605,25595,3a,31867,2T-Perpendicular,Bi0.875Ba0.125CuSeO,755,25215,,,0.00071787,,0.00016873,0.56515,0.92425,,0.0000396589,0.0012702291
27931,10.1021/acs.cgd.8b00605,25595,3a,31867,2T-Perpendicular,Bi0.875Ba0.125CuSeO,760,24945,,,0.00071642,,0.00016947,0.5629,0.93331,,0.0000400882,0.0012727305
27931,10.1021/acs.cgd.8b00605,25595,3a,31867,2T-Perpendicular,Bi0.875Ba0.125CuSeO,765,24675,,,0.00071487,,0.00017021,0.56066,0.94237,,0.0000405268,0.0012750508
27931,10.1021/acs.cgd.8b00605,25595,3a,31867,2T-Perpendicular,Bi0.875Ba0.125CuSeO,770,24405,,,0.00071313,,0.00017094,0.55841,0.95142,,0.0000409752,0.0012770724
27931,10.1021/acs.cgd.8b00605,25595,3a,31867,2T-Perpendicular,Bi0.875Ba0.125CuSeO,775,24135,,,0.00071127,,0.00017167,0.55616,0.96048,,0.0000414336,0.0012788946
27931,10.1021/acs.cgd.8b00605,25595,3a,31867,2T-Perpendicular,Bi0.875Ba0.125CuSeO,780,23866,,,0.00070934,,0.0001724,0.55392,0.96953,,0.0000419006,0.001280582
27931,10.1021/acs.cgd.8b00605,25595,3a,31867,2T-Perpendicular,Bi0.875Ba0.125CuSeO,785,23596,,,0.00070718,,0.00017312,0.55167,0.97859,,0.0000423801,0.0012818895
27931,10.1021/acs.cgd.8b00605,25595,3a,31867,2T-Perpendicular,Bi0.875Ba0.125CuSeO,790,23326,,,0.00070492,,0.00017384,0.54942,0.98764,,0.0000428706,0.0012830257
27931,10.1021/acs.cgd.8b00605,25595,3a,31867,2T-Perpendicular,Bi0.875Ba0.125CuSeO,795,23056,,,0.00070246,,0.00017455,0.54718,0.9967,,0.0000433727,0.0012837823
27931,10.1021/acs.cgd.8b00605,25595,3a,31867,2T-Perpendicular,Bi0.875Ba0.125CuSeO,800,22787,,,0.00069993,,0.00017526,0.54493,1.0058,,0.0000438847,0.0012844402
27931,10.1021/acs.cgd.8b00605,25595,3a,31867,2T-Perpendicular,Bi0.875Ba0.125CuSeO,805,22517,,,0.00069725,,0.00017597,0.54268,1.0148,,0.0000444109,0.0012848272
27931,10.1021/acs.cgd.8b00605,25595,3a,31867,2T-Perpendicular,Bi0.875Ba0.125CuSeO,810,22247,,,0.00069438,,0.00017667,0.54044,1.0239,,0.0000449499,0.001284842
27931,10.1021/acs.cgd.8b00605,25595,3a,31867,2T-Perpendicular,Bi0.875Ba0.125CuSeO,815,21977,,,0.0006914,,0.00017737,0.53819,1.0329,,0.0000455021,0.0012846764
27931,10.1021/acs.cgd.8b00605,25595,3a,31867,2T-Perpendicular,Bi0.875Ba0.125CuSeO,820,21708,,,0.00068826,,0.00017806,0.53594,1.042,,0.000046066,0.0012842109
27931,10.1021/acs.cgd.8b00605,25595,3a,31867,2T-Perpendicular,Bi0.875Ba0.125CuSeO,825,21438,,,0.00068498,,0.00017875,0.5337,1.051,,0.0000466461,0.0012834551
27931,10.1021/acs.cgd.8b00605,25595,3a,31867,2T-Perpendicular,Bi0.875Ba0.125CuSeO,830,21168,,,0.00068158,,0.00017944,0.53145,1.0601,,0.0000472411,0.0012824913
27931,10.1021/acs.cgd.8b00605,25595,3a,31867,2T-Perpendicular,Bi0.875Ba0.125CuSeO,835,20898,,,0.000678,,0.00018012,0.5292,1.0691,,0.0000478515,0.0012811791
27931,10.1021/acs.cgd.8b00605,25595,3a,31867,2T-Perpendicular,Bi0.875Ba0.125CuSeO,840,20628,,,0.0006743,,0.0001808,0.52696,1.0782,,0.0000484778,0.0012796038
27931,10.1021/acs.cgd.8b00605,25595,3a,31867,2T-Perpendicular,Bi0.875Ba0.125CuSeO,845,20359,,,0.00067052,,0.00018148,0.52471,1.0873,,0.0000491183,0.0012778868
27931,10.1021/acs.cgd.8b00605,25595,3a,31867,2T-Perpendicular,Bi0.875Ba0.125CuSeO,850,20089,,,0.00066653,,0.00018215,0.52246,1.0963,,0.0000497785,0.0012757532
27931,10.1021/acs.cgd.8b00605,25595,3a,31867,2T-Perpendicular,Bi0.875Ba0.125CuSeO,855,19819,,,0.00066241,,0.00018282,0.52022,1.1054,,0.0000504566,0.0012733267
27931,10.1021/acs.cgd.8b00605,25595,3a,31867,2T-Perpendicular,Bi0.875Ba0.125CuSeO,860,19549,,,0.00065812,,0.00018348,0.51797,1.1144,,0.0000511535,0.0012705755
27931,10.1021/acs.cgd.8b00605,25595,3a,31867,2T-Perpendicular,Bi0.875Ba0.125CuSeO,865,19280,,,0.00065374,,0.00018414,0.51572,1.1235,,0.0000518672,0.0012676258
27931,10.1021/acs.cgd.8b00605,25595,3a,31867,2T-Perpendicular,Bi0.875Ba0.125CuSeO,870,19010,,,0.00064921,,0.0001848,0.51348,1.1325,,0.0000526039,0.0012643336
27931,10.1021/acs.cgd.8b00605,25595,3a,31867,2T-Perpendicular,Bi0.875Ba0.125CuSeO,875,18740,,,0.0006445,,0.00018545,0.51123,1.1416,,0.0000533618,0.001260685
27931,10.1021/acs.cgd.8b00605,25595,3a,31867,2T-Perpendicular,Bi0.875Ba0.125CuSeO,880,18470,,,0.00063968,,0.0001861,0.50898,1.1506,,0.0000541419,0.0012567881
27931,10.1021/acs.cgd.8b00605,25595,3a,31867,2T-Perpendicular,Bi0.875Ba0.125CuSeO,885,18200,,,0.00063474,,0.00018675,0.50674,1.1597,,0.0000549451,0.001252595
27931,10.1021/acs.cgd.8b00605,25595,3a,31867,2T-Perpendicular,Bi0.875Ba0.125CuSeO,890,17931,,,0.00062965,,0.00018739,0.50449,1.1688,,0.0000557693,0.0012480921
27931,10.1021/acs.cgd.8b00605,25595,3a,31867,2T-Perpendicular,Bi0.875Ba0.125CuSeO,895,17661,,,0.00062434,,0.00018802,0.50225,1.1778,,0.0000566219,0.0012430861
27931,10.1021/acs.cgd.8b00605,25595,3a,31867,2T-Perpendicular,Bi0.875Ba0.125CuSeO,900,17391,,,0.00061899,,0.00018866,0.5,1.1869,,0.000057501,0.00123798
27931,10.1021/acs.cgd.8b00605,25595,3a,31867,2T-Perpendicular,Bi0.875Ba0.125CuSeO,905,17121,,,0.00061346,,0.00018929,0.49775,1.1959,,0.0000584078,0.0012324661
27931,10.1021/acs.cgd.8b00605,25595,3a,31867,2T-Perpendicular,Bi0.875Ba0.125CuSeO,910,16852,,,0.00060778,,0.00018991,0.49551,1.205,,0.0000593401,0.0012265746
27931,10.1021/acs.cgd.8b00605,25595,3a,31867,2T-Perpendicular,Bi0.875Ba0.125CuSeO,915,16582,,,0.00060202,,0.00019054,0.49326,1.214,,0.0000603064,0.0012204922
27931,10.1021/acs.cgd.8b00605,25595,3a,31867,2T-Perpendicular,Bi0.875Ba0.125CuSeO,920,16312,,,0.00059601,,0.00019115,0.49101,1.2231,,0.0000613046,0.0012138449
27931,10.1021/acs.cgd.8b00605,25596,3c,31867,2T-Perpendicular,Bi0.875Ba0.125CuSeO,300,,,,,,0.000085334,,0.10019,,,
27931,10.1021/acs.cgd.8b00605,25596,3c,31867,2T-Perpendicular,Bi0.875Ba0.125CuSeO,925,,,,,,0.00019177,,1.2321,,,
27931,10.1021/acs.cgd.8b00605,25598,4d,31867,2T-Perpendicular,Bi0.875Ba0.125CuSeO,930,,,,,,,,1.2412,,,
