Repository: RamyaGuru/STD2_EffMass

# STD2_EffMass
Effective mass modeling of StarryData2 data

File: csvfiles/Sn_ptype.csv (part 10 of 14)
sid,DOI,figureid,fignum,sampleid,samplename,composition,Temperature,Carrier concentration,Electrical conductivity,Electrical resistivity,Hall coefficient,Hall movility,Lattice thermal conductivity,Power factor,Seebeck coefficient,Thermal conductivity,ZT,total thermal conductivity,Figure of merit Z
18650,10.1016/j.jmat.2015.09.001,26378,3(b),31991,Sn(1-x)MnxTe_ x=0.15,undefined,,6.305e+26,,,,0.00050518,,,0.00015683,,,,
18650,10.1016/j.jmat.2015.09.001,26378,3(b),31991,Sn(1-x)MnxTe_ x=0.15,undefined,,6.31e+26,,,,0.00050506,,,0.00015676,,,,
18650,10.1016/j.jmat.2015.09.001,26378,3(b),31991,Sn(1-x)MnxTe_ x=0.15,undefined,,6.315e+26,,,,0.00050494,,,0.00015669,,,,
18650,10.1016/j.jmat.2015.09.001,26378,3(b),31991,Sn(1-x)MnxTe_ x=0.15,undefined,,6.32e+26,,,,0.00050482,,,0.00015663,,,,
18650,10.1016/j.jmat.2015.09.001,26378,3(b),31991,Sn(1-x)MnxTe_ x=0.15,undefined,,6.325e+26,,,,0.0005047,,,0.00015656,,,,
18650,10.1016/j.jmat.2015.09.001,26378,3(b),31991,Sn(1-x)MnxTe_ x=0.15,undefined,,6.33e+26,,,,0.00050457,,,0.00015649,,,,
18650,10.1016/j.jmat.2015.09.001,26378,3(b),31991,Sn(1-x)MnxTe_ x=0.15,undefined,,6.335e+26,,,,0.00050445,,,0.00015642,,,,
18650,10.1016/j.jmat.2015.09.001,26378,3(b),31991,Sn(1-x)MnxTe_ x=0.15,undefined,,6.34e+26,,,,0.00050433,,,0.00015635,,,,
18650,10.1016/j.jmat.2015.09.001,26378,3(b),31991,Sn(1-x)MnxTe_ x=0.15,undefined,,6.345e+26,,,,0.00050421,,,0.00015629,,,,
18650,10.1016/j.jmat.2015.09.001,26378,3(b),31991,Sn(1-x)MnxTe_ x=0.15,undefined,,6.35e+26,,,,0.00050409,,,0.00015622,,,,
18650,10.1016/j.jmat.2015.09.001,26378,3(b),31991,Sn(1-x)MnxTe_ x=0.15,undefined,,6.355e+26,,,,0.00050397,,,0.00015615,,,,
18650,10.1016/j.jmat.2015.09.001,26378,3(b),31991,Sn(1-x)MnxTe_ x=0.15,undefined,,6.36e+26,,,,0.00050385,,,0.00015608,,,,
18650,10.1016/j.jmat.2015.09.001,26378,3(b),31991,Sn(1-x)MnxTe_ x=0.15,undefined,,6.365e+26,,,,0.00050373,,,0.00015602,,,,
18650,10.1016/j.jmat.2015.09.001,26378,3(b),31991,Sn(1-x)MnxTe_ x=0.15,undefined,,6.37e+26,,,,0.0005036,,,0.00015595,,,,
18650,10.1016/j.jmat.2015.09.001,26378,3(b),31991,Sn(1-x)MnxTe_ x=0.15,undefined,,6.375e+26,,,,0.00050348,,,0.00015588,,,,
18650,10.1016/j.jmat.2015.09.001,26378,3(b),31991,Sn(1-x)MnxTe_ x=0.15,undefined,,6.38e+26,,,,0.00050336,,,0.00015581,,,,
18650,10.1016/j.jmat.2015.09.001,26378,3(b),31991,Sn(1-x)MnxTe_ x=0.15,undefined,,6.385e+26,,,,0.00050324,,,0.00015574,,,,
18650,10.1016/j.jmat.2015.09.001,26378,3(b),31991,Sn(1-x)MnxTe_ x=0.15,undefined,,6.39e+26,,,,0.00050312,,,0.00015568,,,,
18650,10.1016/j.jmat.2015.09.001,26378,3(b),31991,Sn(1-x)MnxTe_ x=0.15,undefined,,6.395e+26,,,,0.000503,,,0.00015561,,,,
18650,10.1016/j.jmat.2015.09.001,26378,3(b),31991,Sn(1-x)MnxTe_ x=0.15,undefined,,6.4e+26,,,,0.00050288,,,0.00015554,,,,
18650,10.1016/j.jmat.2015.09.001,26378,3(b),31991,Sn(1-x)MnxTe_ x=0.15,undefined,,6.405e+26,,,,0.00050276,,,0.00015547,,,,
18650,10.1016/j.jmat.2015.09.001,26378,3(b),31991,Sn(1-x)MnxTe_ x=0.15,undefined,,6.41e+26,,,,0.00050263,,,0.00015541,,,,
18650,10.1016/j.jmat.2015.09.001,26378,3(b),31991,Sn(1-x)MnxTe_ x=0.15,undefined,,6.415e+26,,,,0.00050251,,,0.00015534,,,,
18650,10.1016/j.jmat.2015.09.001,26378,3(b),31991,Sn(1-x)MnxTe_ x=0.15,undefined,,6.42e+26,,,,0.00050239,,,0.00015527,,,,
18650,10.1016/j.jmat.2015.09.001,26378,3(b),31991,Sn(1-x)MnxTe_ x=0.15,undefined,,6.425e+26,,,,0.00050227,,,0.0001552,,,,
18650,10.1016/j.jmat.2015.09.001,26378,3(b),31991,Sn(1-x)MnxTe_ x=0.15,undefined,,6.43e+26,,,,0.00050215,,,0.00015513,,,,
18650,10.1016/j.jmat.2015.09.001,26378,3(b),31991,Sn(1-x)MnxTe_ x=0.15,undefined,,6.435e+26,,,,0.00050203,,,0.00015507,,,,
18650,10.1016/j.jmat.2015.09.001,26378,3(b),31991,Sn(1-x)MnxTe_ x=0.15,undefined,,6.44e+26,,,,0.00050191,,,0.000155,,,,
18650,10.1016/j.jmat.2015.09.001,26378,3(b),31991,Sn(1-x)MnxTe_ x=0.15,undefined,,6.445e+26,,,,0.00050178,,,0.00015493,,,,
18650,10.1016/j.jmat.2015.09.001,26378,3(b),31991,Sn(1-x)MnxTe_ x=0.15,undefined,,6.45e+26,,,,0.00050166,,,0.00015486,,,,
18650,10.1016/j.jmat.2015.09.001,26378,3(b),31991,Sn(1-x)MnxTe_ x=0.15,undefined,,6.455e+26,,,,0.00050154,,,0.0001548,,,,
18650,10.1016/j.jmat.2015.09.001,26378,3(b),31991,Sn(1-x)MnxTe_ x=0.15,undefined,,6.46e+26,,,,0.00050142,,,0.00015473,,,,
18650,10.1016/j.jmat.2015.09.001,26378,3(b),31991,Sn(1-x)MnxTe_ x=0.15,undefined,,6.465e+26,,,,0.0005013,,,0.00015466,,,,
18650,10.1016/j.jmat.2015.09.001,26378,3(b),31991,Sn(1-x)MnxTe_ x=0.15,undefined,,6.47e+26,,,,0.00050118,,,0.00015459,,,,
18650,10.1016/j.jmat.2015.09.001,26378,3(b),31991,Sn(1-x)MnxTe_ x=0.15,undefined,,6.475e+26,,,,0.00050106,,,0.00015452,,,,
18650,10.1016/j.jmat.2015.09.001,26378,3(b),31991,Sn(1-x)MnxTe_ x=0.15,undefined,,6.48e+26,,,,0.00050094,,,0.00015446,,,,
18650,10.1016/j.jmat.2015.09.001,26378,3(b),31991,Sn(1-x)MnxTe_ x=0.15,undefined,,6.485e+26,,,,0.00050081,,,0.00015439,,,,
18650,10.1016/j.jmat.2015.09.001,26378,3(b),31991,Sn(1-x)MnxTe_ x=0.15,undefined,,6.49e+26,,,,0.00050069,,,0.00015432,,,,
18650,10.1016/j.jmat.2015.09.001,26378,3(b),31991,Sn(1-x)MnxTe_ x=0.15,undefined,,6.495e+26,,,,0.00050057,,,0.00015425,,,,
18650,10.1016/j.jmat.2015.09.001,26378,3(b),31991,Sn(1-x)MnxTe_ x=0.15,undefined,,6.5e+26,,,,0.00050045,,,0.00015419,,,,
18650,10.1016/j.jmat.2015.09.001,26378,3(b),31991,Sn(1-x)MnxTe_ x=0.15,undefined,,6.505e+26,,,,0.00050033,,,0.00015412,,,,
18650,10.1016/j.jmat.2015.09.001,26378,3(b),31991,Sn(1-x)MnxTe_ x=0.15,undefined,,6.51e+26,,,,0.00050021,,,0.00015405,,,,
18650,10.1016/j.jmat.2015.09.001,26378,3(b),31991,Sn(1-x)MnxTe_ x=0.15,undefined,,6.515e+26,,,,0.00050009,,,0.00015398,,,,
18650,10.1016/j.jmat.2015.09.001,26378,3(b),31991,Sn(1-x)MnxTe_ x=0.15,undefined,,6.52e+26,,,,0.00049996,,,0.00015391,,,,
18650,10.1016/j.jmat.2015.09.001,26378,3(b),31991,Sn(1-x)MnxTe_ x=0.15,undefined,,6.525e+26,,,,0.00049984,,,0.00015385,,,,
18650,10.1016/j.jmat.2015.09.001,26378,3(b),31991,Sn(1-x)MnxTe_ x=0.15,undefined,,6.53e+26,,,,0.00049972,,,0.00015378,,,,
18650,10.1016/j.jmat.2015.09.001,26378,3(b),31991,Sn(1-x)MnxTe_ x=0.15,undefined,,6.535e+26,,,,0.0004996,,,0.00015371,,,,
18650,10.1016/j.jmat.2015.09.001,26378,3(b),31991,Sn(1-x)MnxTe_ x=0.15,undefined,,6.54e+26,,,,0.00049948,,,0.00015364,,,,
18650,10.1016/j.jmat.2015.09.001,26378,3(b),31991,Sn(1-x)MnxTe_ x=0.15,undefined,,6.545e+26,,,,0.00049936,,,0.00015358,,,,
18650,10.1016/j.jmat.2015.09.001,26378,3(b),31991,Sn(1-x)MnxTe_ x=0.15,undefined,,6.55e+26,,,,0.00049924,,,0.00015351,,,,
18650,10.1016/j.jmat.2015.09.001,26378,3(b),31991,Sn(1-x)MnxTe_ x=0.15,undefined,,6.555e+26,,,,0.00049912,,,0.00015344,,,,
18650,10.1016/j.jmat.2015.09.001,26378,3(b),31991,Sn(1-x)MnxTe_ x=0.15,undefined,,6.56e+26,,,,0.00049899,,,0.00015337,,,,
18650,10.1016/j.jmat.2015.09.001,26378,3(b),31991,Sn(1-x)MnxTe_ x=0.15,undefined,,6.565e+26,,,,0.00049887,,,0.00015331,,,,
18650,10.1016/j.jmat.2015.09.001,26378,3(b),31991,Sn(1-x)MnxTe_ x=0.15,undefined,,6.57e+26,,,,0.00049875,,,0.00015324,,,,
18650,10.1016/j.jmat.2015.09.001,26378,3(b),31991,Sn(1-x)MnxTe_ x=0.15,undefined,,6.575e+26,,,,0.00049863,,,0.00015317,,,,
18650,10.1016/j.jmat.2015.09.001,26378,3(b),31991,Sn(1-x)MnxTe_ x=0.15,undefined,,6.58e+26,,,,0.00049851,,,0.0001531,,,,
18650,10.1016/j.jmat.2015.09.001,26378,3(b),31991,Sn(1-x)MnxTe_ x=0.15,undefined,,6.585e+26,,,,0.00049839,,,0.00015303,,,,
18650,10.1016/j.jmat.2015.09.001,26378,3(b),31991,Sn(1-x)MnxTe_ x=0.15,undefined,,6.59e+26,,,,0.00049827,,,0.00015297,,,,
18650,10.1016/j.jmat.2015.09.001,26378,3(b),31991,Sn(1-x)MnxTe_ x=0.15,undefined,,6.595e+26,,,,0.00049815,,,0.0001529,,,,
18650,10.1016/j.jmat.2015.09.001,26378,3(b),31991,Sn(1-x)MnxTe_ x=0.15,undefined,,6.6e+26,,,,0.00049802,,,0.00015283,,,,
18650,10.1016/j.jmat.2015.09.001,26378,3(b),31991,Sn(1-x)MnxTe_ x=0.15,undefined,,6.605e+26,,,,0.0004979,,,0.00015276,,,,
18650,10.1016/j.jmat.2015.09.001,26378,3(b),31991,Sn(1-x)MnxTe_ x=0.15,undefined,,6.61e+26,,,,0.00049778,,,0.0001527,,,,
18650,10.1016/j.jmat.2015.09.001,26378,3(b),31991,Sn(1-x)MnxTe_ x=0.15,undefined,,6.615e+26,,,,0.00049766,,,0.00015263,,,,
18650,10.1016/j.jmat.2015.09.001,26378,3(b),31991,Sn(1-x)MnxTe_ x=0.15,undefined,,6.62e+26,,,,0.00049754,,,0.00015256,,,,
18650,10.1016/j.jmat.2015.09.001,26378,3(b),31991,Sn(1-x)MnxTe_ x=0.15,undefined,,6.625e+26,,,,0.00049742,,,0.00015249,,,,
18650,10.1016/j.jmat.2015.09.001,26378,3(b),31991,Sn(1-x)MnxTe_ x=0.15,undefined,,6.63e+26,,,,0.0004973,,,0.00015242,,,,
18650,10.1016/j.jmat.2015.09.001,26378,3(b),31991,Sn(1-x)MnxTe_ x=0.15,undefined,,6.635e+26,,,,0.00049717,,,0.00015236,,,,
18650,10.1016/j.jmat.2015.09.001,26378,3(b),31991,Sn(1-x)MnxTe_ x=0.15,undefined,,6.64e+26,,,,0.00049705,,,0.00015229,,,,
18650,10.1016/j.jmat.2015.09.001,26378,3(b),31991,Sn(1-x)MnxTe_ x=0.15,undefined,,6.645e+26,,,,0.00049693,,,0.00015222,,,,
18650,10.1016/j.jmat.2015.09.001,26378,3(b),31991,Sn(1-x)MnxTe_ x=0.15,undefined,,6.65e+26,,,,0.00049681,,,0.00015215,,,,
18650,10.1016/j.jmat.2015.09.001,26378,3(b),31991,Sn(1-x)MnxTe_ x=0.15,undefined,,6.655e+26,,,,0.00049669,,,0.00015209,,,,
18650,10.1016/j.jmat.2015.09.001,26378,3(b),31991,Sn(1-x)MnxTe_ x=0.15,undefined,,6.66e+26,,,,0.00049657,,,0.00015202,,,,
18650,10.1016/j.jmat.2015.09.001,26378,3(b),31991,Sn(1-x)MnxTe_ x=0.15,undefined,,6.665e+26,,,,0.00049645,,,0.00015195,,,,
18650,10.1016/j.jmat.2015.09.001,26378,3(b),31991,Sn(1-x)MnxTe_ x=0.15,undefined,,6.67e+26,,,,0.00049633,,,0.00015188,,,,
18650,10.1016/j.jmat.2015.09.001,26378,3(b),31991,Sn(1-x)MnxTe_ x=0.15,undefined,,6.675e+26,,,,0.0004962,,,0.00015181,,,,
18650,10.1016/j.jmat.2015.09.001,26378,3(b),31991,Sn(1-x)MnxTe_ x=0.15,undefined,,6.68e+26,,,,0.00049608,,,0.00015175,,,,
18650,10.1016/j.jmat.2015.09.001,26378,3(b),31991,Sn(1-x)MnxTe_ x=0.15,undefined,,6.685e+26,,,,0.00049596,,,0.00015168,,,,
18650,10.1016/j.jmat.2015.09.001,26378,3(b),31991,Sn(1-x)MnxTe_ x=0.15,undefined,,6.69e+26,,,,0.00049584,,,0.00015161,,,,
18650,10.1016/j.jmat.2015.09.001,26378,3(b),31991,Sn(1-x)MnxTe_ x=0.15,undefined,,6.695e+26,,,,0.00049572,,,0.00015154,,,,
18650,10.1016/j.jmat.2015.09.001,26378,3(b),31991,Sn(1-x)MnxTe_ x=0.15,undefined,,6.7e+26,,,,0.0004956,,,0.00015148,,,,
18650,10.1016/j.jmat.2015.09.001,26378,3(b),31991,Sn(1-x)MnxTe_ x=0.15,undefined,,6.705e+26,,,,0.00049548,,,0.00015141,,,,
18650,10.1016/j.jmat.2015.09.001,26378,3(b),31991,Sn(1-x)MnxTe_ x=0.15,undefined,,6.71e+26,,,,0.00049535,,,0.00015134,,,,
18650,10.1016/j.jmat.2015.09.001,26378,3(b),31991,Sn(1-x)MnxTe_ x=0.15,undefined,,6.715e+26,,,,0.00049523,,,0.00015127,,,,
18650,10.1016/j.jmat.2015.09.001,26378,3(b),31991,Sn(1-x)MnxTe_ x=0.15,undefined,,6.72e+26,,,,0.00049511,,,0.0001512,,,,
18650,10.1016/j.jmat.2015.09.001,26378,3(b),31991,Sn(1-x)MnxTe_ x=0.15,undefined,,6.725e+26,,,,0.00049499,,,0.00015114,,,,
18650,10.1016/j.jmat.2015.09.001,26378,3(b),31991,Sn(1-x)MnxTe_ x=0.15,undefined,,6.73e+26,,,,0.00049487,,,0.00015107,,,,
18650,10.1016/j.jmat.2015.09.001,26378,3(b),31991,Sn(1-x)MnxTe_ x=0.15,undefined,,6.735e+26,,,,0.00049475,,,0.000151,,,,
18650,10.1016/j.jmat.2015.09.001,26378,3(b),31991,Sn(1-x)MnxTe_ x=0.15,undefined,,6.74e+26,,,,0.00049463,,,0.00015093,,,,
18650,10.1016/j.jmat.2015.09.001,26378,3(b),31991,Sn(1-x)MnxTe_ x=0.15,undefined,,6.745e+26,,,,0.00049451,,,0.00015087,,,,
18650,10.1016/j.jmat.2015.09.001,26378,3(b),31991,Sn(1-x)MnxTe_ x=0.15,undefined,,6.75e+26,,,,0.00049438,,,0.0001508,,,,
18650,10.1016/j.jmat.2015.09.001,26378,3(b),31991,Sn(1-x)MnxTe_ x=0.15,undefined,,6.755e+26,,,,0.00049426,,,0.00015073,,,,
18650,10.1016/j.jmat.2015.09.001,26378,3(b),31991,Sn(1-x)MnxTe_ x=0.15,undefined,,6.76e+26,,,,0.00049414,,,0.00015066,,,,
18650,10.1016/j.jmat.2015.09.001,26378,3(b),31991,Sn(1-x)MnxTe_ x=0.15,undefined,,6.765e+26,,,,0.00049402,,,0.00015059,,,,
18650,10.1016/j.jmat.2015.09.001,26378,3(b),31991,Sn(1-x)MnxTe_ x=0.15,undefined,,6.77e+26,,,,0.0004939,,,0.00015053,,,,
18650,10.1016/j.jmat.2015.09.001,26378,3(b),31991,Sn(1-x)MnxTe_ x=0.15,undefined,,6.775e+26,,,,0.00049378,,,0.00015046,,,,
18650,10.1016/j.jmat.2015.09.001,26378,3(b),31991,Sn(1-x)MnxTe_ x=0.15,undefined,,6.78e+26,,,,0.00049366,,,0.00015039,,,,
18650,10.1016/j.jmat.2015.09.001,26378,3(b),31991,Sn(1-x)MnxTe_ x=0.15,undefined,,6.785e+26,,,,0.00049353,,,0.00015032,,,,
18650,10.1016/j.jmat.2015.09.001,26378,3(b),31991,Sn(1-x)MnxTe_ x=0.15,undefined,,6.79e+26,,,,0.00049341,,,0.00015026,,,,
18650,10.1016/j.jmat.2015.09.001,26378,3(b),31991,Sn(1-x)MnxTe_ x=0.15,undefined,,6.795e+26,,,,0.00049329,,,0.00015019,,,,
18650,10.1016/j.jmat.2015.09.001,26378,3(b),31991,Sn(1-x)MnxTe_ x=0.15,undefined,,6.8e+26,,,,0.00049317,,,0.00015012,,,,
18650,10.1016/j.jmat.2015.09.001,26378,3(b),31991,Sn(1-x)MnxTe_ x=0.15,undefined,,6.805e+26,,,,0.00049305,,,0.00015005,,,,
18650,10.1016/j.jmat.2015.09.001,26378,3(b),31991,Sn(1-x)MnxTe_ x=0.15,undefined,,6.81e+26,,,,0.00049293,,,0.00014998,,,,
18650,10.1016/j.jmat.2015.09.001,26378,3(b),31991,Sn(1-x)MnxTe_ x=0.15,undefined,,6.815e+26,,,,0.00049281,,,0.00014992,,,,
18650,10.1016/j.jmat.2015.09.001,26378,3(b),31991,Sn(1-x)MnxTe_ x=0.15,undefined,,6.82e+26,,,,0.00049269,,,0.00014985,,,,
18650,10.1016/j.jmat.2015.09.001,26378,3(b),31991,Sn(1-x)MnxTe_ x=0.15,undefined,,6.825e+26,,,,0.00049256,,,0.00014978,,,,
18650,10.1016/j.jmat.2015.09.001,26378,3(b),31991,Sn(1-x)MnxTe_ x=0.15,undefined,,6.83e+26,,,,0.00049244,,,0.00014971,,,,
18650,10.1016/j.jmat.2015.09.001,26378,3(b),31991,Sn(1-x)MnxTe_ x=0.15,undefined,,6.835e+26,,,,0.00049232,,,0.00014965,,,,
18650,10.1016/j.jmat.2015.09.001,26378,3(b),31991,Sn(1-x)MnxTe_ x=0.15,undefined,,6.84e+26,,,,0.0004922,,,0.00014958,,,,
18650,10.1016/j.jmat.2015.09.001,26378,3(b),31991,Sn(1-x)MnxTe_ x=0.15,undefined,,6.845e+26,,,,0.00049208,,,0.00014951,,,,
18650,10.1016/j.jmat.2015.09.001,26378,3(b),31991,Sn(1-x)MnxTe_ x=0.15,undefined,,6.85e+26,,,,0.00049196,,,0.00014944,,,,
18650,10.1016/j.jmat.2015.09.001,26378,3(b),31991,Sn(1-x)MnxTe_ x=0.15,undefined,,6.855e+26,,,,0.00049184,,,0.00014938,,,,
18650,10.1016/j.jmat.2015.09.001,26378,3(b),31991,Sn(1-x)MnxTe_ x=0.15,undefined,,6.86e+26,,,,0.00049172,,,0.00014931,,,,
18650,10.1016/j.jmat.2015.09.001,26378,3(b),31991,Sn(1-x)MnxTe_ x=0.15,undefined,,6.865e+26,,,,0.00049159,,,0.00014924,,,,
18650,10.1016/j.jmat.2015.09.001,26378,3(b),31991,Sn(1-x)MnxTe_ x=0.15,undefined,,6.87e+26,,,,0.00049147,,,0.00014917,,,,
18650,10.1016/j.jmat.2015.09.001,26378,3(b),31991,Sn(1-x)MnxTe_ x=0.15,undefined,,6.875e+26,,,,0.00049135,,,0.0001491,,,,
18650,10.1016/j.jmat.2015.09.001,26378,3(b),31991,Sn(1-x)MnxTe_ x=0.15,undefined,,6.88e+26,,,,0.00049123,,,0.00014904,,,,
18650,10.1016/j.jmat.2015.09.001,26378,3(b),31991,Sn(1-x)MnxTe_ x=0.15,undefined,,6.885e+26,,,,0.00049111,,,0.00014897,,,,
18650,10.1016/j.jmat.2015.09.001,26378,3(b),31991,Sn(1-x)MnxTe_ x=0.15,undefined,,6.89e+26,,,,0.00049099,,,0.0001489,,,,
18650,10.1016/j.jmat.2015.09.001,26378,3(b),31991,Sn(1-x)MnxTe_ x=0.15,undefined,,6.895e+26,,,,0.00049087,,,0.00014883,,,,
18650,10.1016/j.jmat.2015.09.001,26378,3(b),31991,Sn(1-x)MnxTe_ x=0.15,undefined,,6.9e+26,,,,0.00049074,,,0.00014877,,,,
18650,10.1016/j.jmat.2015.09.001,26378,3(b),31991,Sn(1-x)MnxTe_ x=0.15,undefined,,6.905e+26,,,,0.00049062,,,0.0001487,,,,
18650,10.1016/j.jmat.2015.09.001,26378,3(b),31991,Sn(1-x)MnxTe_ x=0.15,undefined,,6.91e+26,,,,0.0004905,,,0.00014863,,,,
18650,10.1016/j.jmat.2015.09.001,26378,3(b),31991,Sn(1-x)MnxTe_ x=0.15,undefined,,6.915e+26,,,,0.00049038,,,0.00014856,,,,
18650,10.1016/j.jmat.2015.09.001,26378,3(b),31991,Sn(1-x)MnxTe_ x=0.15,undefined,,6.92e+26,,,,0.00049026,,,0.00014849,,,,
18650,10.1016/j.jmat.2015.09.001,26378,3(b),31991,Sn(1-x)MnxTe_ x=0.15,undefined,,6.925e+26,,,,0.00049014,,,0.00014843,,,,
18650,10.1016/j.jmat.2015.09.001,26378,3(b),31991,Sn(1-x)MnxTe_ x=0.15,undefined,,6.93e+26,,,,0.00049002,,,0.00014836,,,,
18650,10.1016/j.jmat.2015.09.001,26378,3(b),31991,Sn(1-x)MnxTe_ x=0.15,undefined,,6.935e+26,,,,0.0004899,,,0.00014829,,,,
18650,10.1016/j.jmat.2015.09.001,26378,3(b),31991,Sn(1-x)MnxTe_ x=0.15,undefined,,6.94e+26,,,,0.00048977,,,0.00014822,,,,
18650,10.1016/j.jmat.2015.09.001,26378,3(b),31991,Sn(1-x)MnxTe_ x=0.15,undefined,,6.945e+26,,,,0.00048965,,,0.00014816,,,,
18650,10.1016/j.jmat.2015.09.001,26378,3(b),31991,Sn(1-x)MnxTe_ x=0.15,undefined,,6.95e+26,,,,0.00048953,,,0.00014809,,,,
18650,10.1016/j.jmat.2015.09.001,26378,3(b),31991,Sn(1-x)MnxTe_ x=0.15,undefined,,6.955e+26,,,,0.00048941,,,0.00014802,,,,
18650,10.1016/j.jmat.2015.09.001,26378,3(b),31991,Sn(1-x)MnxTe_ x=0.15,undefined,,6.96e+26,,,,0.00048929,,,0.00014795,,,,
18650,10.1016/j.jmat.2015.09.001,26378,3(b),31991,Sn(1-x)MnxTe_ x=0.15,undefined,,6.965e+26,,,,0.00048917,,,0.00014788,,,,
18650,10.1016/j.jmat.2015.09.001,26378,3(b),31991,Sn(1-x)MnxTe_ x=0.15,undefined,,6.97e+26,,,,0.00048905,,,0.00014782,,,,
18650,10.1016/j.jmat.2015.09.001,26378,3(b),31991,Sn(1-x)MnxTe_ x=0.15,undefined,,6.975e+26,,,,0.00048892,,,0.00014775,,,,
18650,10.1016/j.jmat.2015.09.001,26378,3(b),31991,Sn(1-x)MnxTe_ x=0.15,undefined,,6.98e+26,,,,0.0004888,,,0.00014768,,,,
18650,10.1016/j.jmat.2015.09.001,26378,3(b),31991,Sn(1-x)MnxTe_ x=0.15,undefined,,6.985e+26,,,,0.00048868,,,0.00014761,,,,
18650,10.1016/j.jmat.2015.09.001,26378,3(b),31991,Sn(1-x)MnxTe_ x=0.15,undefined,,6.99e+26,,,,0.00048856,,,0.00014755,,,,
18650,10.1016/j.jmat.2015.09.001,26378,3(b),31991,Sn(1-x)MnxTe_ x=0.15,undefined,,6.995e+26,,,,0.00048844,,,0.00014748,,,,
18650,10.1016/j.jmat.2015.09.001,26378,3(b),31991,Sn(1-x)MnxTe_ x=0.15,undefined,,7e+26,,,,0.00048832,,,0.00014741,,,,
18650,10.1016/j.jmat.2015.09.001,26378,3(b),31991,Sn(1-x)MnxTe_ x=0.15,undefined,,7.005e+26,,,,0.0004882,,,0.00014734,,,,
18650,10.1016/j.jmat.2015.09.001,26378,3(b),31991,Sn(1-x)MnxTe_ x=0.15,undefined,,7.01e+26,,,,0.00048808,,,0.00014727,,,,
18650,10.1016/j.jmat.2015.09.001,26378,3(b),31991,Sn(1-x)MnxTe_ x=0.15,undefined,,7.015e+26,,,,0.00048795,,,0.00014721,,,,
18650,10.1016/j.jmat.2015.09.001,26378,3(b),31991,Sn(1-x)MnxTe_ x=0.15,undefined,,7.02e+26,,,,0.00048783,,,0.00014714,,,,
18650,10.1016/j.jmat.2015.09.001,26378,3(b),31991,Sn(1-x)MnxTe_ x=0.15,undefined,,7.025e+26,,,,0.00048771,,,0.00014707,,,,
18650,10.1016/j.jmat.2015.09.001,26378,3(b),31991,Sn(1-x)MnxTe_ x=0.15,undefined,,7.03e+26,,,,0.00048759,,,0.000147,,,,
18650,10.1016/j.jmat.2015.09.001,26378,3(b),31991,Sn(1-x)MnxTe_ x=0.15,undefined,,7.035e+26,,,,0.00048747,,,0.00014694,,,,
18650,10.1016/j.jmat.2015.09.001,26378,3(b),31991,Sn(1-x)MnxTe_ x=0.15,undefined,,7.04e+26,,,,0.00048735,,,0.00014687,,,,
18650,10.1016/j.jmat.2015.09.001,26378,3(b),31991,Sn(1-x)MnxTe_ x=0.15,undefined,,7.045e+26,,,,0.00048723,,,0.0001468,,,,
18650,10.1016/j.jmat.2015.09.001,26378,3(b),31991,Sn(1-x)MnxTe_ x=0.15,undefined,,7.05e+26,,,,0.0004871,,,0.00014673,,,,
18650,10.1016/j.jmat.2015.09.001,26378,3(b),31991,Sn(1-x)MnxTe_ x=0.15,undefined,,7.055e+26,,,,0.00048698,,,0.00014666,,,,
18650,10.1016/j.jmat.2015.09.001,26378,3(b),31991,Sn(1-x)MnxTe_ x=0.15,undefined,,7.06e+26,,,,0.00048686,,,0.0001466,,,,
18650,10.1016/j.jmat.2015.09.001,26378,3(b),31991,Sn(1-x)MnxTe_ x=0.15,undefined,,7.065e+26,,,,0.00048674,,,0.00014653,,,,
18650,10.1016/j.jmat.2015.09.001,26378,3(b),31991,Sn(1-x)MnxTe_ x=0.15,undefined,,7.07e+26,,,,0.00048662,,,0.00014646,,,,
18650,10.1016/j.jmat.2015.09.001,26378,3(b),31991,Sn(1-x)MnxTe_ x=0.15,undefined,,7.075e+26,,,,0.0004865,,,0.00014639,,,,
18650,10.1016/j.jmat.2015.09.001,26378,3(b),31991,Sn(1-x)MnxTe_ x=0.15,undefined,,7.08e+26,,,,0.00048638,,,0.00014633,,,,
18650,10.1016/j.jmat.2015.09.001,26378,3(b),31991,Sn(1-x)MnxTe_ x=0.15,undefined,,7.085e+26,,,,0.00048626,,,0.00014626,,,,
18650,10.1016/j.jmat.2015.09.001,26378,3(b),31991,Sn(1-x)MnxTe_ x=0.15,undefined,,7.09e+26,,,,0.00048613,,,0.00014619,,,,
18650,10.1016/j.jmat.2015.09.001,26378,3(b),31991,Sn(1-x)MnxTe_ x=0.15,undefined,,7.095e+26,,,,0.00048601,,,0.00014612,,,,
18650,10.1016/j.jmat.2015.09.001,26378,3(b),31991,Sn(1-x)MnxTe_ x=0.15,undefined,,7.1e+26,,,,0.00048589,,,0.00014605,,,,
18650,10.1016/j.jmat.2015.09.001,26378,3(b),31991,Sn(1-x)MnxTe_ x=0.15,undefined,,7.105e+26,,,,0.00048577,,,0.00014599,,,,
18650,10.1016/j.jmat.2015.09.001,26378,3(b),31991,Sn(1-x)MnxTe_ x=0.15,undefined,,7.11e+26,,,,0.00048565,,,0.00014592,,,,
18650,10.1016/j.jmat.2015.09.001,26378,3(b),31991,Sn(1-x)MnxTe_ x=0.15,undefined,,7.115e+26,,,,0.00048553,,,0.00014585,,,,
18650,10.1016/j.jmat.2015.09.001,26378,3(b),31991,Sn(1-x)MnxTe_ x=0.15,undefined,,7.12e+26,,,,0.00048541,,,0.00014578,,,,
18650,10.1016/j.jmat.2015.09.001,26378,3(b),31991,Sn(1-x)MnxTe_ x=0.15,undefined,,7.125e+26,,,,0.00048529,,,0.00014572,,,,
18650,10.1016/j.jmat.2015.09.001,26378,3(b),31991,Sn(1-x)MnxTe_ x=0.15,undefined,,7.13e+26,,,,0.00048516,,,0.00014565,,,,
18650,10.1016/j.jmat.2015.09.001,26378,3(b),31991,Sn(1-x)MnxTe_ x=0.15,undefined,,7.135e+26,,,,0.00048504,,,0.00014558,,,,
18650,10.1016/j.jmat.2015.09.001,26378,3(b),31991,Sn(1-x)MnxTe_ x=0.15,undefined,,7.14e+26,,,,0.00048492,,,0.00014551,,,,
18650,10.1016/j.jmat.2015.09.001,26378,3(b),31991,Sn(1-x)MnxTe_ x=0.15,undefined,,7.145e+26,,,,0.0004848,,,0.00014545,,,,
18650,10.1016/j.jmat.2015.09.001,26378,3(b),31991,Sn(1-x)MnxTe_ x=0.15,undefined,,7.15e+26,,,,0.00048468,,,0.00014538,,,,
18650,10.1016/j.jmat.2015.09.001,26378,3(b),31991,Sn(1-x)MnxTe_ x=0.15,undefined,,7.155e+26,,,,0.00048456,,,0.00014531,,,,
18650,10.1016/j.jmat.2015.09.001,26378,3(b),31991,Sn(1-x)MnxTe_ x=0.15,undefined,,7.16e+26,,,,0.00048444,,,0.00014524,,,,
18650,10.1016/j.jmat.2015.09.001,26378,3(b),31991,Sn(1-x)MnxTe_ x=0.15,undefined,,7.165e+26,,,,0.00048431,,,0.00014517,,,,
18650,10.1016/j.jmat.2015.09.001,26378,3(b),31991,Sn(1-x)MnxTe_ x=0.15,undefined,,7.17e+26,,,,0.00048419,,,0.00014511,,,,
18650,10.1016/j.jmat.2015.09.001,26378,3(b),31991,Sn(1-x)MnxTe_ x=0.15,undefined,,7.175e+26,,,,0.00048407,,,0.00014504,,,,
18650,10.1016/j.jmat.2015.09.001,26378,3(b),31991,Sn(1-x)MnxTe_ x=0.15,undefined,,7.18e+26,,,,0.00048395,,,0.00014497,,,,
18650,10.1016/j.jmat.2015.09.001,26378,3(b),31991,Sn(1-x)MnxTe_ x=0.15,undefined,,7.185e+26,,,,0.00048383,,,0.0001449,,,,
18650,10.1016/j.jmat.2015.09.001,26378,3(b),31991,Sn(1-x)MnxTe_ x=0.15,undefined,,7.19e+26,,,,0.00048371,,,0.00014484,,,,
18650,10.1016/j.jmat.2015.09.001,26378,3(b),31991,Sn(1-x)MnxTe_ x=0.15,undefined,,7.195e+26,,,,0.00048359,,,0.00014477,,,,
18650,10.1016/j.jmat.2015.09.001,26378,3(b),31991,Sn(1-x)MnxTe_ x=0.15,undefined,,7.2e+26,,,,0.00048347,,,0.0001447,,,,
18650,10.1016/j.jmat.2015.09.001,26378,3(b),31991,Sn(1-x)MnxTe_ x=0.15,undefined,,7.205e+26,,,,0.00048334,,,0.00014463,,,,
18650,10.1016/j.jmat.2015.09.001,26378,3(b),31991,Sn(1-x)MnxTe_ x=0.15,undefined,,7.21e+26,,,,0.00048322,,,0.00014456,,,,
18650,10.1016/j.jmat.2015.09.001,26378,3(b),31991,Sn(1-x)MnxTe_ x=0.15,undefined,,7.215e+26,,,,0.0004831,,,0.0001445,,,,
18650,10.1016/j.jmat.2015.09.001,26378,3(b),31991,Sn(1-x)MnxTe_ x=0.15,undefined,,7.22e+26,,,,0.00048298,,,0.00014443,,,,
18650,10.1016/j.jmat.2015.09.001,26378,3(b),31991,Sn(1-x)MnxTe_ x=0.15,undefined,,7.225e+26,,,,0.00048286,,,0.00014436,,,,
18650,10.1016/j.jmat.2015.09.001,26378,3(b),31991,Sn(1-x)MnxTe_ x=0.15,undefined,,7.23e+26,,,,0.00048274,,,0.00014429,,,,
18650,10.1016/j.jmat.2015.09.001,26378,3(b),31991,Sn(1-x)MnxTe_ x=0.15,undefined,,7.235e+26,,,,0.00048262,,,0.00014423,,,,
18650,10.1016/j.jmat.2015.09.001,26378,3(b),31991,Sn(1-x)MnxTe_ x=0.15,undefined,,7.24e+26,,,,0.00048249,,,0.00014416,,,,
18650,10.1016/j.jmat.2015.09.001,26378,3(b),31991,Sn(1-x)MnxTe_ x=0.15,undefined,,7.245e+26,,,,0.00048237,,,0.00014409,,,,
18650,10.1016/j.jmat.2015.09.001,26378,3(b),31991,Sn(1-x)MnxTe_ x=0.15,undefined,,7.25e+26,,,,0.00048225,,,0.00014402,,,,
18650,10.1016/j.jmat.2015.09.001,26378,3(b),31991,Sn(1-x)MnxTe_ x=0.15,undefined,,7.255e+26,,,,0.00048213,,,0.00014395,,,,
18650,10.1016/j.jmat.2015.09.001,26378,3(b),31991,Sn(1-x)MnxTe_ x=0.15,undefined,,7.26e+26,,,,0.00048201,,,0.00014389,,,,
18650,10.1016/j.jmat.2015.09.001,26378,3(b),31991,Sn(1-x)MnxTe_ x=0.15,undefined,,7.265e+26,,,,0.00048189,,,0.00014382,,,,
18650,10.1016/j.jmat.2015.09.001,26380,4(d),31991,Sn(1-x)MnxTe_ x=0.15,undefined,,7.27e+26,,,,0.00048177,,,,,,,
18650,10.1016/j.jmat.2015.09.001,26380,4(d),31991,Sn(1-x)MnxTe_ x=0.15,undefined,,7.275e+26,,,,0.00048165,,,,,,,
18650,10.1016/j.jmat.2015.09.001,26380,4(d),31991,Sn(1-x)MnxTe_ x=0.15,undefined,,7.28e+26,,,,0.00048152,,,,,,,
18650,10.1016/j.jmat.2015.09.001,26380,4(d),31991,Sn(1-x)MnxTe_ x=0.15,undefined,,7.285e+26,,,,0.0004814,,,,,,,
18650,10.1016/j.jmat.2015.09.001,26380,4(d),31991,Sn(1-x)MnxTe_ x=0.15,undefined,,7.29e+26,,,,0.00048128,,,,,,,
18650,10.1016/j.jmat.2015.09.001,26380,4(d),31991,Sn(1-x)MnxTe_ x=0.15,undefined,,7.295e+26,,,,0.00048116,,,,,,,
18650,10.1016/j.jmat.2015.09.001,26380,4(d),31991,Sn(1-x)MnxTe_ x=0.15,undefined,,7.3e+26,,,,0.00048104,,,,,,,
18650,10.1016/j.jmat.2015.09.001,25679,Figure 5A,31999,Sn(1-x)MnxTe_ x=0.12,undefined,350,,162490,0.0000061543,,,1.2522,0.00065656,0.000063566,2.3551,0.048665,,0.0002787822
18650,10.1016/j.jmat.2015.09.001,25679,Figure 5A,31999,Sn(1-x)MnxTe_ x=0.12,undefined,400,,129050,0.000007749,,,1.2011,0.00074429,0.000075944,2.2558,0.12671,,0.000329945
18650,10.1016/j.jmat.2015.09.001,25679,Figure 5A,31999,Sn(1-x)MnxTe_ x=0.12,undefined,450,,107020,0.0000093437,,,1.1499,0.00083484,0.000088322,2.1565,0.20476,,0.0003871273
18650,10.1016/j.jmat.2015.09.001,25679,Figure 5A,31999,Sn(1-x)MnxTe_ x=0.12,undefined,500,,91424,0.000010938,,,1.0988,0.00092708,0.0001007,2.0572,0.28281,,0.0004506514
18650,10.1016/j.jmat.2015.09.001,25679,Figure 5A,31999,Sn(1-x)MnxTe_ x=0.12,undefined,550,,79789,0.000012533,,,1.0477,0.0010203,0.00011308,1.9579,0.36086,,0.0005211196
18650,10.1016/j.jmat.2015.09.001,25679,Figure 5A,31999,Sn(1-x)MnxTe_ x=0.12,undefined,600,,70781,0.000014128,,,0.99657,0.0011141,0.00012546,1.8586,0.43891,,0.0005994297
18650,10.1016/j.jmat.2015.09.001,25679,Figure 5A,31999,Sn(1-x)MnxTe_ x=0.12,undefined,650,,63601,0.000015723,,,0.94545,0.0012082,0.00013783,1.7593,0.51696,,0.0006867504
18650,10.1016/j.jmat.2015.09.001,25679,Figure 5A,31999,Sn(1-x)MnxTe_ x=0.12,undefined,700,,57747,0.000017317,,,0.89433,0.0013029,0.00015021,1.6599,0.59501,,0.0007849268
18650,10.1016/j.jmat.2015.09.001,25679,Figure 5A,31999,Sn(1-x)MnxTe_ x=0.12,undefined,750,,52876,0.000018912,,,0.8432,0.0013978,0.00016259,1.5606,0.67306,,0.0008956811
18650,10.1016/j.jmat.2015.09.001,25679,Figure 5A,31999,Sn(1-x)MnxTe_ x=0.12,undefined,800,,48764,0.000020507,,,0.79208,0.0014929,0.00017497,1.4613,0.75111,,0.0010216246
18650,10.1016/j.jmat.2015.09.001,25679,Figure 5A,31999,Sn(1-x)MnxTe_ x=0.12,undefined,850,,45245,0.000022102,,,0.74096,0.0015881,0.00018735,1.362,0.9911,,0.0011660059
18650,10.1016/j.jmat.2015.09.001,25682,Figure 6B,31999,Sn(1-x)MnxTe_ x=0.12,undefined,900,,,,,,,,,1.2627,,,
18650,10.1016/j.jmat.2015.09.001,25683,Figure 7A,31999,Sn(1-x)MnxTe_ x=0.12,undefined,300,,,,,,,,,,-0.029385,,
18650,10.1016/j.jmat.2015.09.001,25679,Figure 5A,32000,Sn(1-x)MnxTe_ x=0.15 (nH = 4.6e20 cm^-3),undefined,350,,39502,0.000025315,,,1.4295,0.00078067,0.00014058,2.2852,0.059549,,0.00034162
18650,10.1016/j.jmat.2015.09.001,25679,Figure 5A,32000,Sn(1-x)MnxTe_ x=0.15 (nH = 4.6e20 cm^-3),undefined,400,,36156,0.000027658,,,1.3655,0.00083568,0.00015203,2.1929,0.14711,,0.0003810844
18650,10.1016/j.jmat.2015.09.001,25679,Figure 5A,32000,Sn(1-x)MnxTe_ x=0.15 (nH = 4.6e20 cm^-3),undefined,450,,33332,0.000030001,,,1.3014,0.00089082,0.00016348,2.1005,0.23468,,0.000424099
18650,10.1016/j.jmat.2015.09.001,25679,Figure 5A,32000,Sn(1-x)MnxTe_ x=0.15 (nH = 4.6e20 cm^-3),undefined,500,,30918,0.000032344,,,1.2374,0.00094621,0.00017494,2.0082,0.32224,,0.0004711732
18650,10.1016/j.jmat.2015.09.001,25679,Figure 5A,32000,Sn(1-x)MnxTe_ x=0.15 (nH = 4.6e20 cm^-3),undefined,550,,28829,0.000034687,,,1.1733,0.0010016,0.00018639,1.9159,0.4098,,0.000522783
18650,10.1016/j.jmat.2015.09.001,25679,Figure 5A,32000,Sn(1-x)MnxTe_ x=0.15 (nH = 4.6e20 cm^-3),undefined,600,,27005,0.00003703,,,1.1093,0.001057,0.00019784,1.8235,0.49737,,0.0005796545
18650,10.1016/j.jmat.2015.09.001,25679,Figure 5A,32000,Sn(1-x)MnxTe_ x=0.15 (nH = 4.6e20 cm^-3),undefined,650,,25397,0.000039374,,,1.0452,0.0011124,0.00020929,1.7312,0.58493,,0.0006425601
18650,10.1016/j.jmat.2015.09.001,25679,Figure 5A,32000,Sn(1-x)MnxTe_ x=0.15 (nH = 4.6e20 cm^-3),undefined,700,,23971,0.000041717,,,0.98118,0.001168,0.00022074,1.6389,0.6725,,0.0007126731
18650,10.1016/j.jmat.2015.09.001,25679,Figure 5A,32000,Sn(1-x)MnxTe_ x=0.15 (nH = 4.6e20 cm^-3),undefined,750,,22696,0.00004406,,,0.91713,0.0012236,0.00023219,1.5465,0.76006,,0.0007912059
18650,10.1016/j.jmat.2015.09.001,25679,Figure 5A,32000,Sn(1-x)MnxTe_ x=0.15 (nH = 4.6e20 cm^-3),undefined,800,,21550,0.000046403,,,0.85309,0.0012792,0.00024364,1.4542,0.84762,,0.0008796589
18650,10.1016/j.jmat.2015.09.001,25679,Figure 5A,32000,Sn(1-x)MnxTe_ x=0.15 (nH = 4.6e20 cm^-3),undefined,850,,20515,0.000048746,,,0.78904,0.001335,0.0002551,1.3619,0.93519,,0.0009802482
18650,10.1016/j.jmat.2015.09.001,25681,Figure 6A,32000,Sn(1-x)MnxTe_ x=0.15 (nH = 4.6e20 cm^-3),undefined,300,,,,,,1.4936,,,,-0.028015,,
18650,10.1016/j.jmat.2015.09.001,25682,Figure 6B,32000,Sn(1-x)MnxTe_ x=0.15 (nH = 4.6e20 cm^-3),undefined,900,,,,,,,,,1.2696,,,
18650,10.1016/j.jmat.2015.09.001,25679,Figure 5A,32001,Sn(1-x)MnxTe_ x=0.15 (nH = 5.1e19 cm^-3),undefined,350,,36411,0.000027464,,,1.4365,0.00071406,0.00014004,1.8074,0.051096,,0.0003950758
18650,10.1016/j.jmat.2015.09.001,25679,Figure 5A,32001,Sn(1-x)MnxTe_ x=0.15 (nH = 5.1e19 cm^-3),undefined,400,,33676,0.000029695,,,1.3757,0.00078956,0.00015312,1.7394,0.14084,,0.0004539266
18650,10.1016/j.jmat.2015.09.001,25679,Figure 5A,32001,Sn(1-x)MnxTe_ x=0.15 (nH = 5.1e19 cm^-3),undefined,450,,31323,0.000031925,,,1.315,0.00086522,0.0001662,1.6714,0.23058,,0.0005176618
18650,10.1016/j.jmat.2015.09.001,25679,Figure 5A,32001,Sn(1-x)MnxTe_ x=0.15 (nH = 5.1e19 cm^-3),undefined,500,,29277,0.000034156,,,1.2542,0.000941,0.00017928,1.6034,0.32032,,0.0005868779
18650,10.1016/j.jmat.2015.09.001,25679,Figure 5A,32001,Sn(1-x)MnxTe_ x=0.15 (nH = 5.1e19 cm^-3),undefined,550,,27482,0.000036387,,,1.1935,0.0010169,0.00019236,1.5354,0.41006,,0.000662303
18650,10.1016/j.jmat.2015.09.001,25679,Figure 5A,32001,Sn(1-x)MnxTe_ x=0.15 (nH = 5.1e19 cm^-3),undefined,600,,25895,0.000038617,,,1.1327,0.001093,0.00020545,1.4674,0.49981,,0.0007448548
18650,10.1016/j.jmat.2015.09.001,25679,Figure 5A,32001,Sn(1-x)MnxTe_ x=0.15 (nH = 5.1e19 cm^-3),undefined,650,,24481,0.000040848,,,1.072,0.0011691,0.00021853,1.3994,0.58955,,0.0008354295
18650,10.1016/j.jmat.2015.09.001,25679,Figure 5A,32001,Sn(1-x)MnxTe_ x=0.15 (nH = 5.1e19 cm^-3),undefined,700,,23213,0.000043079,,,1.0112,0.0012452,0.00023161,1.3314,0.67929,,0.0009352561
18650,10.1016/j.jmat.2015.09.001,25679,Figure 5A,32001,Sn(1-x)MnxTe_ x=0.15 (nH = 5.1e19 cm^-3),undefined,750,,22070,0.00004531,,,0.95046,0.0013214,0.00024469,1.2634,0.76903,,0.0010459079
18650,10.1016/j.jmat.2015.09.001,25679,Figure 5A,32001,Sn(1-x)MnxTe_ x=0.15 (nH = 5.1e19 cm^-3),undefined,800,,21035,0.00004754,,,0.88971,0.0013977,0.00025777,1.1954,0.85878,,0.0011692321
18650,10.1016/j.jmat.2015.09.001,25679,Figure 5A,32001,Sn(1-x)MnxTe_ x=0.15 (nH = 5.1e19 cm^-3),undefined,850,,20092,0.000049771,,,0.82896,0.0014739,0.00027085,1.1274,0.94852,,0.0013073443
18650,10.1016/j.jmat.2015.09.001,25680,Figure 5B,32001,Sn(1-x)MnxTe_ x=0.15 (nH = 5.1e19 cm^-3),undefined,300,,,,,,,,0.00012696,,,,
18650,10.1016/j.jmat.2015.09.001,25682,Figure 6B,32001,Sn(1-x)MnxTe_ x=0.15 (nH = 5.1e19 cm^-3),undefined,900,,,,,,,,,1.0594,,,
18650,10.1016/j.jmat.2015.09.001,25679,Figure 5A,32002,Sn(1-x)MnxTe_ x=0.15 (nH = 3.6e19 cm^-3),undefined,350,,134060,0.0000074593,,,1.5279,0.00078529,0.000076536,1.734,0.067061,,0.0004528777
18650,10.1016/j.jmat.2015.09.001,25679,Figure 5A,32002,Sn(1-x)MnxTe_ x=0.15 (nH = 3.6e19 cm^-3),undefined,400,,109870,0.0000091016,,,1.46,0.00087453,0.000089217,1.6748,0.16871,,0.0005221698
18650,10.1016/j.jmat.2015.09.001,25679,Figure 5A,32002,Sn(1-x)MnxTe_ x=0.15 (nH = 3.6e19 cm^-3),undefined,450,,93075,0.000010744,,,1.3922,0.00096645,0.0001019,1.6156,0.27036,,0.0005981988
18650,10.1016/j.jmat.2015.09.001,25679,Figure 5A,32002,Sn(1-x)MnxTe_ x=0.15 (nH = 3.6e19 cm^-3),undefined,500,,80736,0.000012386,,,1.3243,0.0010599,0.00011458,1.5564,0.372,,0.0006809946
18650,10.1016/j.jmat.2015.09.001,25679,Figure 5A,32002,Sn(1-x)MnxTe_ x=0.15 (nH = 3.6e19 cm^-3),undefined,550,,71286,0.000014028,,,1.2565,0.0011545,0.00012726,1.4973,0.47365,,0.0007710546
18650,10.1016/j.jmat.2015.09.001,25679,Figure 5A,32002,Sn(1-x)MnxTe_ x=0.15 (nH = 3.6e19 cm^-3),undefined,600,,63812,0.000015671,,,1.1886,0.0012496,0.00013994,1.4381,0.5753,,0.0008689243
18650,10.1016/j.jmat.2015.09.001,25679,Figure 5A,32002,Sn(1-x)MnxTe_ x=0.15 (nH = 3.6e19 cm^-3),undefined,650,,57760,0.000017313,,,1.1208,0.0013454,0.00015262,1.3789,0.67695,,0.0009757053
18650,10.1016/j.jmat.2015.09.001,25679,Figure 5A,32002,Sn(1-x)MnxTe_ x=0.15 (nH = 3.6e19 cm^-3),undefined,700,,52757,0.000018955,,,1.0529,0.0014415,0.0001653,1.3197,0.77859,,0.0010922937
18650,10.1016/j.jmat.2015.09.001,25679,Figure 5A,32002,Sn(1-x)MnxTe_ x=0.15 (nH = 3.6e19 cm^-3),undefined,750,,48548,0.000020598,,,0.9851,0.0015378,0.00017798,1.2605,0.88024,,0.0012199921
18650,10.1016/j.jmat.2015.09.001,25679,Figure 5A,32002,Sn(1-x)MnxTe_ x=0.15 (nH = 3.6e19 cm^-3),undefined,800,,44964,0.00002224,,,0.91726,0.0016345,0.00019066,1.2013,0.98189,,0.0013606093
18650,10.1016/j.jmat.2015.09.001,25679,Figure 5A,32002,Sn(1-x)MnxTe_ x=0.15 (nH = 3.6e19 cm^-3),undefined,850,,41873,0.000023882,,,0.84941,0.0017313,0.00020334,1.1421,1.0835,,0.0015158918
18650,10.1016/j.jmat.2015.09.001,25682,Figure 6B,32002,Sn(1-x)MnxTe_ x=0.15 (nH = 3.6e19 cm^-3),undefined,900,,,,,,,,,1.0829,,,
18650,10.1016/j.jmat.2015.09.001,25683,Figure 7A,32002,Sn(1-x)MnxTe_ x=0.15 (nH = 3.6e19 cm^-3),undefined,300,,,,,,,,,,-0.034587,,
27936,10.1021/acsami.7b08770,25512,4(a),31764,Sn1−xNaxS_ x=0,undefined,350,8.159e+23,191.26,0.0052286,,,0.81473,0.000038115,0.00044641,0.85354,0.012373,,0.0000446552
27936,10.1021/acsami.7b08770,25512,4(a),31764,Sn1−xNaxS_ x=0,undefined,400,9.7053e+23,195.87,0.0051055,,,0.76835,0.000039417,0.0004486,0.80227,0.021374,,0.0000491318
27936,10.1021/acsami.7b08770,25512,4(a),31764,Sn1−xNaxS_ x=0,undefined,450,1.1252e+24,200.7,0.0049825,,,0.72196,0.000040783,0.00045078,0.751,0.030375,,0.0000543049
27936,10.1021/acsami.7b08770,25512,4(a),31764,Sn1−xNaxS_ x=0,undefined,500,1.2798e+24,205.79,0.0048594,,,0.67558,0.000042223,0.00045296,0.69973,0.039376,,0.0000603418
27936,10.1021/acsami.7b08770,25512,4(a),31764,Sn1−xNaxS_ x=0,undefined,550,1.4344e+24,211.13,0.0047364,,,0.6292,0.000043738,0.00045515,0.64847,0.048376,,0.000067448
27936,10.1021/acsami.7b08770,25512,4(a),31764,Sn1−xNaxS_ x=0,undefined,600,1.5891e+24,216.76,0.0046133,,,0.58281,0.000045336,0.00045733,0.5972,0.057377,,0.0000759143
27936,10.1021/acsami.7b08770,25512,4(a),31764,Sn1−xNaxS_ x=0,undefined,650,1.7437e+24,222.71,0.0044902,,,0.53643,0.000047025,0.00045951,0.54593,0.066378,,0.0000861374
27936,10.1021/acsami.7b08770,25514,5(a),31764,Sn1−xNaxS_ x=0,undefined,700,,228.98,0.0043672,,,0.49004,0.000048809,0.00046169,0.49466,0.075379,,0.0000986718
27936,10.1021/acsami.7b08770,25514,5(a),31764,Sn1−xNaxS_ x=0,undefined,750,,235.62,0.0042441,,,0.44366,0.000050702,0.00046388,0.44339,0.08438,,0.0001143508
27936,10.1021/acsami.7b08770,25516,6(a),31764,Sn1−xNaxS_ x=0,undefined,800,,,,,,,,,0.39212,0.093381,,
27936,10.1021/acsami.7b08770,25518,6(c),31764,Sn1−xNaxS_ x=0,undefined,300,,,,,,,,,,0.0033724,,
27936,10.1021/acsami.7b08770,25512,4(a),31765,Sn1−xNaxS_ x=0.005,undefined,350,1.2792e+25,1751.6,0.00057092,,0.0010094,0.83338,0.00010504,0.00024488,0.85902,0.0023095,,0.0001222789
27936,10.1021/acsami.7b08770,25512,4(a),31765,Sn1−xNaxS_ x=0.005,undefined,400,1.2437e+25,1782,0.00056117,,0.00099467,0.78155,0.00011768,0.00025698,0.80901,0.053648,,0.0001454617
27936,10.1021/acsami.7b08770,25512,4(a),31765,Sn1−xNaxS_ x=0.005,undefined,450,1.2082e+25,1813.5,0.00055142,,0.00097995,0.72971,0.0001313,0.00026908,0.759,0.10499,,0.0001729908
27936,10.1021/acsami.7b08770,25512,4(a),31765,Sn1−xNaxS_ x=0.005,undefined,500,1.1728e+25,1846.2,0.00054166,,0.00096522,0.67788,0.00014596,0.00028118,0.709,0.15632,,0.0002058674
27936,10.1021/acsami.7b08770,25512,4(a),31765,Sn1−xNaxS_ x=0.005,undefined,550,1.1373e+25,1880,0.00053191,,0.0009505,0.62605,0.0001617,0.00029328,0.65899,0.20766,,0.0002453755
27936,10.1021/acsami.7b08770,25512,4(a),31765,Sn1−xNaxS_ x=0.005,undefined,600,1.1019e+25,1915.1,0.00052216,,0.00093577,0.57421,0.0001786,0.00030538,0.60898,0.259,,0.0002932773
27936,10.1021/acsami.7b08770,25512,4(a),31765,Sn1−xNaxS_ x=0.005,undefined,650,1.0664e+25,1951.6,0.0005124,,0.00092105,0.52238,0.0001967,0.00031747,0.55898,0.31034,,0.0003518909
27936,10.1021/acsami.7b08770,25514,5(a),31765,Sn1−xNaxS_ x=0.005,undefined,700,,1989.5,0.00050265,,,0.47054,0.00021609,0.00032957,0.50897,0.36168,,0.0004245633
27936,10.1021/acsami.7b08770,25514,5(a),31765,Sn1−xNaxS_ x=0.005,undefined,750,,2028.8,0.0004929,,,0.41871,0.00023684,0.00034167,0.45896,0.41301,,0.0005160363
27936,10.1021/acsami.7b08770,25514,5(a),31765,Sn1−xNaxS_ x=0.005,undefined,800,,2069.8,0.00048314,,,0.36687,0.00025904,0.00035377,0.40896,0.46435,,0.0006334116
27936,10.1021/acsami.7b08770,25514,5(a),31765,Sn1−xNaxS_ x=0.005,undefined,850,,2112.4,0.00047339,,,,0.00028277,0.00036587,0.35895,0.6696,,0.0007877699
27936,10.1021/acsami.7b08770,25512,4(a),31766,Sn1−xNaxS_ x=0.01,undefined,350,8.7154e+24,871.76,0.0011471,,0.00076442,0.7284,0.000068855,0.00028104,0.73826,-0.022266,,0.0000932666
27936,10.1021/acsami.7b08770,25512,4(a),31766,Sn1−xNaxS_ x=0.01,undefined,400,8.3792e+24,909.75,0.0010992,,0.00076846,0.68759,0.000077266,0.00029143,0.6997,0.026202,,0.0001104273
27936,10.1021/acsami.7b08770,25512,4(a),31766,Sn1−xNaxS_ x=0.01,undefined,450,8.0431e+24,951.2,0.0010513,,0.0007725,0.64678,0.000086644,0.00030181,0.66114,0.07467,,0.0001310524
27936,10.1021/acsami.7b08770,25512,4(a),31766,Sn1−xNaxS_ x=0.01,undefined,500,7.7069e+24,996.61,0.0010034,,0.00077654,0.60596,0.000097138,0.0003122,0.62258,0.12314,,0.0001560249
27936,10.1021/acsami.7b08770,25512,4(a),31766,Sn1−xNaxS_ x=0.01,undefined,550,7.3707e+24,1046.5,0.00095557,,0.00078059,0.56515,0.0001089,0.00032258,0.58402,0.17161,,0.0001864662
27936,10.1021/acsami.7b08770,25512,4(a),31766,Sn1−xNaxS_ x=0.01,undefined,600,7.0346e+24,1101.7,0.00090768,,0.00078463,0.52434,0.00012214,0.00033297,0.54546,0.22007,,0.0002239211
27936,10.1021/acsami.7b08770,25512,4(a),31766,Sn1−xNaxS_ x=0.01,undefined,650,6.6984e+24,1163.1,0.0008598,,0.00078867,0.48353,0.00013712,0.00034335,0.5069,0.26854,,0.000270507
27936,10.1021/acsami.7b08770,25514,5(a),31766,Sn1−xNaxS_ x=0.01,undefined,700,,1231.6,0.00081192,,,0.44272,0.00015411,0.00035374,0.46834,0.31701,,0.0003290558
27936,10.1021/acsami.7b08770,25514,5(a),31766,Sn1−xNaxS_ x=0.01,undefined,750,,1308.8,0.00076403,,,0.40191,0.00017353,0.00036412,0.42978,0.36548,,0.0004037647
27936,10.1021/acsami.7b08770,25514,5(a),31766,Sn1−xNaxS_ x=0.01,undefined,800,,1396.4,0.00071615,,,0.3611,0.00019586,0.00037451,0.39122,0.41395,,0.000500639
27936,10.1021/acsami.7b08770,25514,5(a),31766,Sn1−xNaxS_ x=0.01,undefined,850,,1496.4,0.00066826,,,,0.00022168,0.00038489,0.35266,0.5343,,0.0006285941
27936,10.1021/acsami.7b08770,25517,6(b),31766,Sn1−xNaxS_ x=0.01,undefined,300,,,,,,0.76921,,,,,,
27936,10.1021/acsami.7b08770,25512,4(a),31767,Sn1−xNaxS_ x=0.02,undefined,350,1.8902e+25,2165.3,0.00046183,,0.00082866,0.8272,0.00010118,0.00021617,0.84861,0.011222,,0.0001192303
27936,10.1021/acsami.7b08770,25512,4(a),31767,Sn1−xNaxS_ x=0.02,undefined,400,1.8439e+25,2180.8,0.00045854,,0.00082833,0.77536,0.00011614,0.00023077,0.79918,0.063634,,0.000145324
27936,10.1021/acsami.7b08770,25512,4(a),31767,Sn1−xNaxS_ x=0.02,undefined,450,1.7977e+25,2196.6,0.00045524,,0.00082799,0.72352,0.00013224,0.00024536,0.74976,0.11605,,0.0001763764
27936,10.1021/acsami.7b08770,25512,4(a),31767,Sn1−xNaxS_ x=0.02,undefined,500,1.7514e+25,2212.7,0.00045194,,0.00082766,0.67169,0.00014953,0.00025996,0.70033,0.16846,,0.0002135136
27936,10.1021/acsami.7b08770,25512,4(a),31767,Sn1−xNaxS_ x=0.02,undefined,550,1.7051e+25,2228.9,0.00044865,,0.00082733,0.61985,0.00016802,0.00027456,0.65091,0.22087,,0.0002581309
