Repository: RamyaGuru/STD2_EffMass

# STD2_EffMass
Effective mass modeling of StarryData2 data

File: csvfiles/ThermoPropNa10.1016j.actamat.2015.04.023.csv (part 10 of 15)
sid,DOI,figureid,fignum,sampleid,samplename,composition,Temperature,Electrical resistivity,Power factor,Seebeck coefficient,Thermal conductivity,ZT,Electrical conductivity,Figure of merit Z
73,10.1016/j.actamat.2015.04.023,4591,3(a),5859,x=0.0125,Mg2.9875Na0.0125Sb2,545.5,0.000042517,0.00052408,0.00014209,1.2702,0.30655,23520.0037632006,0.0004125964
73,10.1016/j.actamat.2015.04.023,4591,3(a),5859,x=0.0125,Mg2.9875Na0.0125Sb2,546,0.000042524,0.00052469,0.00014221,1.2693,0.30717,23516.1320665977,0.0004133696
73,10.1016/j.actamat.2015.04.023,4591,3(a),5859,x=0.0125,Mg2.9875Na0.0125Sb2,546.5,0.00004253,0.0005253,0.00014232,1.2684,0.30779,23512.8144838937,0.0004141438
73,10.1016/j.actamat.2015.04.023,4591,3(a),5859,x=0.0125,Mg2.9875Na0.0125Sb2,547,0.000042537,0.0005259,0.00014243,1.2675,0.30841,23508.945153631,0.0004149112
73,10.1016/j.actamat.2015.04.023,4591,3(a),5859,x=0.0125,Mg2.9875Na0.0125Sb2,547.5,0.000042544,0.00052651,0.00014254,1.2666,0.30904,23505.0770966529,0.0004156877
73,10.1016/j.actamat.2015.04.023,4591,3(a),5859,x=0.0125,Mg2.9875Na0.0125Sb2,548,0.00004255,0.00052712,0.00014265,1.2657,0.30966,23501.7626321974,0.0004164652
73,10.1016/j.actamat.2015.04.023,4591,3(a),5859,x=0.0125,Mg2.9875Na0.0125Sb2,548.5,0.000042557,0.00052773,0.00014276,1.2648,0.31028,23497.896938224,0.0004172438
73,10.1016/j.actamat.2015.04.023,4591,3(a),5859,x=0.0125,Mg2.9875Na0.0125Sb2,549,0.000042563,0.00052833,0.00014287,1.2639,0.3109,23494.5844982731,0.0004180157
73,10.1016/j.actamat.2015.04.023,4591,3(a),5859,x=0.0125,Mg2.9875Na0.0125Sb2,549.5,0.00004257,0.00052894,0.00014298,1.263,0.31153,23490.7211651398,0.0004187965
73,10.1016/j.actamat.2015.04.023,4591,3(a),5859,x=0.0125,Mg2.9875Na0.0125Sb2,550,0.000042577,0.00052955,0.0001431,1.2621,0.31215,23486.8591023322,0.0004195785
73,10.1016/j.actamat.2015.04.023,4591,3(a),5859,x=0.0125,Mg2.9875Na0.0125Sb2,550.5,0.000042583,0.00053016,0.00014321,1.2612,0.31277,23483.5497733837,0.0004203616
73,10.1016/j.actamat.2015.04.023,4591,3(a),5859,x=0.0125,Mg2.9875Na0.0125Sb2,551,0.00004259,0.00053077,0.00014332,1.2602,0.31339,23479.6900680911,0.0004211792
73,10.1016/j.actamat.2015.04.023,4591,3(a),5859,x=0.0125,Mg2.9875Na0.0125Sb2,551.5,0.000042596,0.00053137,0.00014343,1.2593,0.31401,23476.3827589445,0.0004219566
73,10.1016/j.actamat.2015.04.023,4591,3(a),5859,x=0.0125,Mg2.9875Na0.0125Sb2,552,0.000042603,0.00053198,0.00014354,1.2584,0.31464,23472.5254090088,0.0004227432
73,10.1016/j.actamat.2015.04.023,4591,3(a),5859,x=0.0125,Mg2.9875Na0.0125Sb2,552.5,0.00004261,0.00053259,0.00014365,1.2575,0.31526,23468.6693264492,0.0004235308
73,10.1016/j.actamat.2015.04.023,4591,3(a),5859,x=0.0125,Mg2.9875Na0.0125Sb2,553,0.000042616,0.0005332,0.00014376,1.2566,0.31588,23465.3651210813,0.0004243196
73,10.1016/j.actamat.2015.04.023,4591,3(a),5859,x=0.0125,Mg2.9875Na0.0125Sb2,553.5,0.000042623,0.0005338,0.00014387,1.2557,0.3165,23461.5113905638,0.0004251015
73,10.1016/j.actamat.2015.04.023,4591,3(a),5859,x=0.0125,Mg2.9875Na0.0125Sb2,554,0.000042629,0.00053441,0.00014398,1.2548,0.31713,23458.2092003096,0.0004258926
73,10.1016/j.actamat.2015.04.023,4591,3(a),5859,x=0.0125,Mg2.9875Na0.0125Sb2,554.5,0.000042636,0.00053502,0.0001441,1.2539,0.31775,23454.3578196829,0.0004266847
73,10.1016/j.actamat.2015.04.023,4591,3(a),5859,x=0.0125,Mg2.9875Na0.0125Sb2,555,0.000042643,0.00053563,0.00014421,1.253,0.31837,23450.5077034918,0.0004274781
73,10.1016/j.actamat.2015.04.023,4591,3(a),5859,x=0.0125,Mg2.9875Na0.0125Sb2,555.5,0.000042649,0.00053623,0.00014432,1.2521,0.31899,23447.208609815,0.0004282645
73,10.1016/j.actamat.2015.04.023,4591,3(a),5859,x=0.0125,Mg2.9875Na0.0125Sb2,556,0.000042656,0.00053684,0.00014443,1.2512,0.31962,23443.3608402101,0.0004290601
73,10.1016/j.actamat.2015.04.023,4591,3(a),5859,x=0.0125,Mg2.9875Na0.0125Sb2,556.5,0.000042662,0.00053745,0.00014454,1.2503,0.32024,23440.0637569734,0.0004298568
73,10.1016/j.actamat.2015.04.023,4591,3(a),5859,x=0.0125,Mg2.9875Na0.0125Sb2,557,0.000042669,0.00053806,0.00014465,1.2494,0.32086,23436.21833181,0.0004306547
73,10.1016/j.actamat.2015.04.023,4591,3(a),5859,x=0.0125,Mg2.9875Na0.0125Sb2,557.5,0.000042676,0.00053866,0.00014476,1.2485,0.32148,23432.3741681507,0.0004314457
73,10.1016/j.actamat.2015.04.023,4591,3(a),5859,x=0.0125,Mg2.9875Na0.0125Sb2,558,0.000042682,0.00053927,0.00014487,1.2475,0.3221,23429.0801743124,0.0004322806
73,10.1016/j.actamat.2015.04.023,4591,3(a),5859,x=0.0125,Mg2.9875Na0.0125Sb2,558.5,0.000042689,0.00053988,0.00014499,1.2466,0.32273,23425.2383518002,0.000433082
73,10.1016/j.actamat.2015.04.023,4591,3(a),5859,x=0.0125,Mg2.9875Na0.0125Sb2,559,0.000042695,0.00054049,0.0001451,1.2457,0.32335,23421.9463637428,0.0004338846
73,10.1016/j.actamat.2015.04.023,4591,3(a),5859,x=0.0125,Mg2.9875Na0.0125Sb2,559.5,0.000042702,0.00054109,0.00014521,1.2448,0.32397,23418.1068802398,0.0004346803
73,10.1016/j.actamat.2015.04.023,4591,3(a),5859,x=0.0125,Mg2.9875Na0.0125Sb2,560,0.000042709,0.0005417,0.00014532,1.2439,0.32459,23414.2686553186,0.0004354852
73,10.1016/j.actamat.2015.04.023,4591,3(a),5859,x=0.0125,Mg2.9875Na0.0125Sb2,560.5,0.000042715,0.00054231,0.00014543,1.243,0.32522,23410.9797495025,0.0004362912
73,10.1016/j.actamat.2015.04.023,4591,3(a),5859,x=0.0125,Mg2.9875Na0.0125Sb2,561,0.000042722,0.00054292,0.00014554,1.2421,0.32584,23407.1438603062,0.0004370985
73,10.1016/j.actamat.2015.04.023,4591,3(a),5859,x=0.0125,Mg2.9875Na0.0125Sb2,561.5,0.000042729,0.00054352,0.00014565,1.2412,0.32646,23403.3092279248,0.0004378988
73,10.1016/j.actamat.2015.04.023,4591,3(a),5859,x=0.0125,Mg2.9875Na0.0125Sb2,562,0.000042735,0.00054413,0.00014576,1.2403,0.32708,23400.0234000234,0.0004387084
73,10.1016/j.actamat.2015.04.023,4591,3(a),5859,x=0.0125,Mg2.9875Na0.0125Sb2,562.5,0.000042742,0.00054474,0.00014587,1.2394,0.32771,23396.1911000889,0.0004395191
73,10.1016/j.actamat.2015.04.023,4591,3(a),5859,x=0.0125,Mg2.9875Na0.0125Sb2,563,0.000042748,0.00054535,0.00014599,1.2385,0.32833,23392.9072705156,0.000440331
73,10.1016/j.actamat.2015.04.023,4591,3(a),5859,x=0.0125,Mg2.9875Na0.0125Sb2,563.5,0.000042755,0.00054595,0.0001461,1.2376,0.32895,23389.0773009005,0.0004411361
73,10.1016/j.actamat.2015.04.023,4591,3(a),5859,x=0.0125,Mg2.9875Na0.0125Sb2,564,0.000042762,0.00054656,0.00014621,1.2367,0.32957,23385.2485851925,0.0004419504
73,10.1016/j.actamat.2015.04.023,4591,3(a),5859,x=0.0125,Mg2.9875Na0.0125Sb2,564.5,0.000042768,0.00054717,0.00014632,1.2358,0.3302,23381.9678264123,0.0004427658
73,10.1016/j.actamat.2015.04.023,4591,3(a),5859,x=0.0125,Mg2.9875Na0.0125Sb2,565,0.000042775,0.00054778,0.00014643,1.2348,0.33082,23378.1414377557,0.0004436184
73,10.1016/j.actamat.2015.04.023,4591,3(a),5859,x=0.0125,Mg2.9875Na0.0125Sb2,565.5,0.000042781,0.00054838,0.00014654,1.2339,0.33144,23374.8626726818,0.0004444282
73,10.1016/j.actamat.2015.04.023,4591,3(a),5859,x=0.0125,Mg2.9875Na0.0125Sb2,566,0.000042788,0.00054899,0.00014665,1.233,0.33206,23371.0386089558,0.0004452474
73,10.1016/j.actamat.2015.04.023,4591,3(a),5859,x=0.0125,Mg2.9875Na0.0125Sb2,566.5,0.000042795,0.0005496,0.00014676,1.2321,0.33268,23367.2157962379,0.0004460677
73,10.1016/j.actamat.2015.04.023,4591,3(a),5859,x=0.0125,Mg2.9875Na0.0125Sb2,567,0.000042801,0.00055021,0.00014688,1.2312,0.33331,23363.9400948576,0.0004468892
73,10.1016/j.actamat.2015.04.023,4591,3(a),5859,x=0.0125,Mg2.9875Na0.0125Sb2,567.5,0.000042808,0.00055081,0.00014699,1.2303,0.33393,23360.1196038124,0.0004477038
73,10.1016/j.actamat.2015.04.023,4591,3(a),5859,x=0.0125,Mg2.9875Na0.0125Sb2,568,0.000042814,0.00055142,0.0001471,1.2294,0.33455,23356.8458915308,0.0004485277
73,10.1016/j.actamat.2015.04.023,4591,3(a),5859,x=0.0125,Mg2.9875Na0.0125Sb2,568.5,0.000042821,0.00055203,0.00014721,1.2285,0.33517,23353.0277200439,0.0004493529
73,10.1016/j.actamat.2015.04.023,4591,3(a),5859,x=0.0125,Mg2.9875Na0.0125Sb2,569,0.000042828,0.00055264,0.00014732,1.2276,0.3358,23349.2107966751,0.0004501792
73,10.1016/j.actamat.2015.04.023,4591,3(a),5859,x=0.0125,Mg2.9875Na0.0125Sb2,569.5,0.000042834,0.00055325,0.00014743,1.2267,0.33642,23345.9401410095,0.0004510068
73,10.1016/j.actamat.2015.04.023,4591,3(a),5859,x=0.0125,Mg2.9875Na0.0125Sb2,570,0.000042841,0.00055385,0.00014754,1.2258,0.33704,23342.1255339511,0.0004518274
73,10.1016/j.actamat.2015.04.023,4591,3(a),5859,x=0.0125,Mg2.9875Na0.0125Sb2,570.5,0.000042847,0.00055446,0.00014765,1.2249,0.33766,23338.8568627909,0.0004526574
73,10.1016/j.actamat.2015.04.023,4591,3(a),5859,x=0.0125,Mg2.9875Na0.0125Sb2,571,0.000042854,0.00055507,0.00014777,1.224,0.33829,23335.0445699351,0.0004534886
73,10.1016/j.actamat.2015.04.023,4591,3(a),5859,x=0.0125,Mg2.9875Na0.0125Sb2,571.5,0.000042861,0.00055568,0.00014788,1.223,0.33891,23331.2335223163,0.0004543581
73,10.1016/j.actamat.2015.04.023,4591,3(a),5859,x=0.0125,Mg2.9875Na0.0125Sb2,572,0.000042867,0.00055628,0.00014799,1.2221,0.33953,23327.9679007162,0.0004551837
73,10.1016/j.actamat.2015.04.023,4591,3(a),5859,x=0.0125,Mg2.9875Na0.0125Sb2,572.5,0.000042874,0.00055689,0.0001481,1.2212,0.34015,23324.1591640621,0.0004560187
73,10.1016/j.actamat.2015.04.023,4591,3(a),5859,x=0.0125,Mg2.9875Na0.0125Sb2,573,0.00004288,0.0005575,0.00014821,1.2203,0.34078,23320.8955223881,0.0004568549
73,10.1016/j.actamat.2015.04.023,4591,3(a),5859,x=0.0125,Mg2.9875Na0.0125Sb2,573.5,0.000042887,0.00055811,0.00014832,1.2194,0.3414,23317.0890945974,0.0004576923
73,10.1016/j.actamat.2015.04.023,4591,3(a),5859,x=0.0125,Mg2.9875Na0.0125Sb2,574,0.000042894,0.00055871,0.00014843,1.2185,0.34202,23313.2839091714,0.0004585228
73,10.1016/j.actamat.2015.04.023,4591,3(a),5859,x=0.0125,Mg2.9875Na0.0125Sb2,574.5,0.0000429,0.00055932,0.00014854,1.2176,0.34264,23310.0233100233,0.0004593627
73,10.1016/j.actamat.2015.04.023,4591,3(a),5859,x=0.0125,Mg2.9875Na0.0125Sb2,575,0.000042907,0.00055993,0.00014865,1.2167,0.34326,23306.2204302328,0.0004602038
73,10.1016/j.actamat.2015.04.023,4591,3(a),5859,x=0.0125,Mg2.9875Na0.0125Sb2,575.5,0.000042914,0.00056054,0.00014877,1.2158,0.34389,23302.4187910705,0.0004610462
73,10.1016/j.actamat.2015.04.023,4591,3(a),5859,x=0.0125,Mg2.9875Na0.0125Sb2,576,0.00004292,0.00056114,0.00014888,1.2149,0.34451,23299.1612301957,0.0004618816
73,10.1016/j.actamat.2015.04.023,4591,3(a),5859,x=0.0125,Mg2.9875Na0.0125Sb2,576.5,0.000042927,0.00056175,0.00014899,1.214,0.34513,23295.361893447,0.0004627265
73,10.1016/j.actamat.2015.04.023,4591,3(a),5859,x=0.0125,Mg2.9875Na0.0125Sb2,577,0.000042933,0.00056236,0.0001491,1.2131,0.34575,23292.1063051732,0.0004635727
73,10.1016/j.actamat.2015.04.023,4591,3(a),5859,x=0.0125,Mg2.9875Na0.0125Sb2,577.5,0.00004294,0.00056297,0.00014921,1.2122,0.34638,23288.3092687471,0.0004644201
73,10.1016/j.actamat.2015.04.023,4591,3(a),5859,x=0.0125,Mg2.9875Na0.0125Sb2,578,0.000042947,0.00056357,0.00014932,1.2113,0.347,23284.513470091,0.0004652605
73,10.1016/j.actamat.2015.04.023,4591,3(a),5859,x=0.0125,Mg2.9875Na0.0125Sb2,578.5,0.000042953,0.00056418,0.00014943,1.2103,0.34762,23281.2609130911,0.0004661489
73,10.1016/j.actamat.2015.04.023,4591,3(a),5859,x=0.0125,Mg2.9875Na0.0125Sb2,579,0.00004296,0.00056479,0.00014954,1.2094,0.34824,23277.4674115456,0.0004670002
73,10.1016/j.actamat.2015.04.023,4591,3(a),5859,x=0.0125,Mg2.9875Na0.0125Sb2,579.5,0.000042966,0.0005654,0.00014966,1.2085,0.34887,23274.2168226039,0.0004678527
73,10.1016/j.actamat.2015.04.023,4591,3(a),5859,x=0.0125,Mg2.9875Na0.0125Sb2,580,0.000042973,0.000566,0.00014977,1.2076,0.34949,23270.4256160845,0.0004686982
73,10.1016/j.actamat.2015.04.023,4591,3(a),5859,x=0.0125,Mg2.9875Na0.0125Sb2,580.5,0.00004298,0.00056661,0.00014988,1.2067,0.35011,23266.6356444858,0.0004695533
73,10.1016/j.actamat.2015.04.023,4591,3(a),5859,x=0.0125,Mg2.9875Na0.0125Sb2,581,0.000042986,0.00056722,0.00014999,1.2058,0.35073,23263.3880798399,0.0004704097
73,10.1016/j.actamat.2015.04.023,4591,3(a),5859,x=0.0125,Mg2.9875Na0.0125Sb2,581.5,0.000042993,0.00056783,0.0001501,1.2049,0.35136,23259.6004000651,0.0004712673
73,10.1016/j.actamat.2015.04.023,4591,3(a),5859,x=0.0125,Mg2.9875Na0.0125Sb2,582,0.000042999,0.00056843,0.00015021,1.204,0.35198,23256.3547989488,0.0004721179
73,10.1016/j.actamat.2015.04.023,4591,3(a),5859,x=0.0125,Mg2.9875Na0.0125Sb2,582.5,0.000043006,0.00056904,0.00015032,1.2031,0.3526,23252.5694089197,0.0004729781
73,10.1016/j.actamat.2015.04.023,4591,3(a),5859,x=0.0125,Mg2.9875Na0.0125Sb2,583,0.000043013,0.00056965,0.00015043,1.2022,0.35322,23248.7852509706,0.0004738396
73,10.1016/j.actamat.2015.04.023,4591,3(a),5859,x=0.0125,Mg2.9875Na0.0125Sb2,583.5,0.000043019,0.00057026,0.00015054,1.2013,0.35384,23245.5426671936,0.0004747024
73,10.1016/j.actamat.2015.04.023,4591,3(a),5859,x=0.0125,Mg2.9875Na0.0125Sb2,584,0.000043026,0.00057086,0.00015066,1.2004,0.35447,23241.7607957979,0.0004755581
73,10.1016/j.actamat.2015.04.023,4591,3(a),5859,x=0.0125,Mg2.9875Na0.0125Sb2,584.5,0.000043032,0.00057147,0.00015077,1.1995,0.35509,23238.5201710355,0.0004764235
73,10.1016/j.actamat.2015.04.023,4591,3(a),5859,x=0.0125,Mg2.9875Na0.0125Sb2,585,0.000043039,0.00057208,0.00015088,1.1985,0.35571,23234.7405841214,0.00047733
73,10.1016/j.actamat.2015.04.023,4591,3(a),5859,x=0.0125,Mg2.9875Na0.0125Sb2,585.5,0.000043046,0.00057269,0.00015099,1.1976,0.35633,23230.9622264554,0.0004781981
73,10.1016/j.actamat.2015.04.023,4591,3(a),5859,x=0.0125,Mg2.9875Na0.0125Sb2,586,0.000043052,0.00057329,0.0001511,1.1967,0.35696,23227.724612097,0.0004790591
73,10.1016/j.actamat.2015.04.023,4591,3(a),5859,x=0.0125,Mg2.9875Na0.0125Sb2,586.5,0.000043059,0.0005739,0.00015121,1.1958,0.35758,23223.94853573,0.0004799298
73,10.1016/j.actamat.2015.04.023,4591,3(a),5859,x=0.0125,Mg2.9875Na0.0125Sb2,587,0.000043065,0.00057451,0.00015132,1.1949,0.3582,23220.7128758853,0.0004808017
73,10.1016/j.actamat.2015.04.023,4591,3(a),5859,x=0.0125,Mg2.9875Na0.0125Sb2,587.5,0.000043072,0.00057512,0.00015143,1.194,0.35882,23216.9390787519,0.000481675
73,10.1016/j.actamat.2015.04.023,4591,3(a),5859,x=0.0125,Mg2.9875Na0.0125Sb2,588,0.000043079,0.00057572,0.00015155,1.1931,0.35945,23213.1665080434,0.0004825413
73,10.1016/j.actamat.2015.04.023,4591,3(a),5859,x=0.0125,Mg2.9875Na0.0125Sb2,588.5,0.000043085,0.00057633,0.00015166,1.1922,0.36007,23209.9338516885,0.0004834172
73,10.1016/j.actamat.2015.04.023,4591,3(a),5859,x=0.0125,Mg2.9875Na0.0125Sb2,589,0.000043092,0.00057694,0.00015177,1.1913,0.36069,23206.1635570407,0.0004842945
73,10.1016/j.actamat.2015.04.023,4591,3(a),5859,x=0.0125,Mg2.9875Na0.0125Sb2,589.5,0.000043098,0.00057755,0.00015188,1.1904,0.36131,23202.9328507123,0.0004851731
73,10.1016/j.actamat.2015.04.023,4591,3(a),5859,x=0.0125,Mg2.9875Na0.0125Sb2,590,0.000043105,0.00057816,0.00015199,1.1895,0.36194,23199.1648300661,0.000486053
73,10.1016/j.actamat.2015.04.023,4591,3(a),5859,x=0.0125,Mg2.9875Na0.0125Sb2,590.5,0.000043112,0.00057876,0.0001521,1.1886,0.36256,23195.3980330302,0.0004869258
73,10.1016/j.actamat.2015.04.023,4591,3(a),5859,x=0.0125,Mg2.9875Na0.0125Sb2,591,0.000043118,0.00057937,0.00015221,1.1877,0.36318,23192.1703232989,0.0004878084
73,10.1016/j.actamat.2015.04.023,4591,3(a),5859,x=0.0125,Mg2.9875Na0.0125Sb2,591.5,0.000043125,0.00057998,0.00015232,1.1868,0.3638,23188.4057971015,0.0004886923
73,10.1016/j.actamat.2015.04.023,4591,3(a),5859,x=0.0125,Mg2.9875Na0.0125Sb2,592,0.000043132,0.00058059,0.00015244,1.1858,0.36442,23184.6424928128,0.0004896188
73,10.1016/j.actamat.2015.04.023,4591,3(a),5859,x=0.0125,Mg2.9875Na0.0125Sb2,592.5,0.000043138,0.00058119,0.00015255,1.1849,0.36505,23181.4177755112,0.0004904971
73,10.1016/j.actamat.2015.04.023,4591,3(a),5859,x=0.0125,Mg2.9875Na0.0125Sb2,593,0.000043145,0.0005818,0.00015266,1.184,0.36567,23177.6567389037,0.0004913851
73,10.1016/j.actamat.2015.04.023,4591,3(a),5859,x=0.0125,Mg2.9875Na0.0125Sb2,593.5,0.000043151,0.00058241,0.00015277,1.1831,0.36629,23174.4339644504,0.0004922745
73,10.1016/j.actamat.2015.04.023,4591,3(a),5859,x=0.0125,Mg2.9875Na0.0125Sb2,594,0.000043158,0.00058302,0.00015288,1.1822,0.36691,23170.6751934751,0.0004931653
73,10.1016/j.actamat.2015.04.023,4591,3(a),5859,x=0.0125,Mg2.9875Na0.0125Sb2,594.5,0.000043165,0.00058362,0.00015299,1.1813,0.36754,23166.9176416078,0.0004940489
73,10.1016/j.actamat.2015.04.023,4591,3(a),5859,x=0.0125,Mg2.9875Na0.0125Sb2,595,0.000043171,0.00058423,0.0001531,1.1804,0.36816,23163.6978527252,0.0004949424
73,10.1016/j.actamat.2015.04.023,4591,3(a),5859,x=0.0125,Mg2.9875Na0.0125Sb2,595.5,0.000043178,0.00058484,0.00015321,1.1795,0.36878,23159.9425633424,0.0004958372
73,10.1016/j.actamat.2015.04.023,4591,3(a),5859,x=0.0125,Mg2.9875Na0.0125Sb2,596,0.000043184,0.00058545,0.00015332,1.1786,0.3694,23156.7247128566,0.0004967334
73,10.1016/j.actamat.2015.04.023,4591,3(a),5859,x=0.0125,Mg2.9875Na0.0125Sb2,596.5,0.000043191,0.00058605,0.00015344,1.1777,0.37003,23152.9716839156,0.0004976225
73,10.1016/j.actamat.2015.04.023,4591,3(a),5859,x=0.0125,Mg2.9875Na0.0125Sb2,597,0.000043198,0.00058666,0.00015355,1.1768,0.37065,23149.2198712903,0.0004985214
73,10.1016/j.actamat.2015.04.023,4591,3(a),5859,x=0.0125,Mg2.9875Na0.0125Sb2,597.5,0.000043204,0.00058727,0.00015366,1.1759,0.37127,23146.0049995371,0.0004994217
73,10.1016/j.actamat.2015.04.023,4591,3(a),5859,x=0.0125,Mg2.9875Na0.0125Sb2,598,0.000043211,0.00058788,0.00015377,1.175,0.37189,23142.2554442156,0.0005003234
73,10.1016/j.actamat.2015.04.023,4591,3(a),5859,x=0.0125,Mg2.9875Na0.0125Sb2,598.5,0.000043217,0.00058848,0.00015388,1.174,0.37252,23139.0425064211,0.0005012606
73,10.1016/j.actamat.2015.04.023,4591,3(a),5859,x=0.0125,Mg2.9875Na0.0125Sb2,599,0.000043224,0.00058909,0.00015399,1.1731,0.37314,23135.2952063668,0.0005021652
73,10.1016/j.actamat.2015.04.023,4591,3(a),5859,x=0.0125,Mg2.9875Na0.0125Sb2,599.5,0.000043231,0.0005897,0.0001541,1.1722,0.37376,23131.5491198446,0.0005030711
73,10.1016/j.actamat.2015.04.023,4591,3(a),5859,x=0.0125,Mg2.9875Na0.0125Sb2,600,0.000043237,0.00059031,0.00015421,1.1713,0.37438,23128.3391539654,0.0005039785
73,10.1016/j.actamat.2015.04.023,4591,3(a),5859,x=0.0125,Mg2.9875Na0.0125Sb2,600.5,0.000043244,0.00059091,0.00015433,1.1704,0.375,23124.5953195819,0.0005048787
73,10.1016/j.actamat.2015.04.023,4591,3(a),5859,x=0.0125,Mg2.9875Na0.0125Sb2,601,0.00004325,0.00059152,0.00015444,1.1695,0.37563,23121.387283237,0.0005057888
73,10.1016/j.actamat.2015.04.023,4591,3(a),5859,x=0.0125,Mg2.9875Na0.0125Sb2,601.5,0.000043257,0.00059213,0.00015455,1.1686,0.37625,23117.645698962,0.0005067003
73,10.1016/j.actamat.2015.04.023,4591,3(a),5859,x=0.0125,Mg2.9875Na0.0125Sb2,602,0.000043264,0.00059274,0.00015466,1.1677,0.37687,23113.9053254438,0.0005076133
73,10.1016/j.actamat.2015.04.023,4591,3(a),5859,x=0.0125,Mg2.9875Na0.0125Sb2,602.5,0.00004327,0.00059334,0.00015477,1.1668,0.37749,23110.7002542177,0.000508519
73,10.1016/j.actamat.2015.04.023,4591,3(a),5859,x=0.0125,Mg2.9875Na0.0125Sb2,603,0.000043277,0.00059395,0.00015488,1.1659,0.37812,23106.9621276891,0.0005094348
73,10.1016/j.actamat.2015.04.023,4591,3(a),5859,x=0.0125,Mg2.9875Na0.0125Sb2,603.5,0.000043283,0.00059456,0.00015499,1.165,0.37874,23103.7589815863,0.0005103519
73,10.1016/j.actamat.2015.04.023,4591,3(a),5859,x=0.0125,Mg2.9875Na0.0125Sb2,604,0.00004329,0.00059517,0.0001551,1.1641,0.37936,23100.0231000231,0.0005112705
73,10.1016/j.actamat.2015.04.023,4591,3(a),5859,x=0.0125,Mg2.9875Na0.0125Sb2,604.5,0.000043297,0.00059577,0.00015521,1.1632,0.37998,23096.2884264499,0.0005121819
73,10.1016/j.actamat.2015.04.023,4591,3(a),5859,x=0.0125,Mg2.9875Na0.0125Sb2,605,0.000043303,0.00059638,0.00015533,1.1623,0.38061,23093.0882386902,0.0005131033
73,10.1016/j.actamat.2015.04.023,4591,3(a),5859,x=0.0125,Mg2.9875Na0.0125Sb2,605.5,0.00004331,0.00059699,0.00015544,1.1613,0.38123,23089.355806973,0.0005140704
73,10.1016/j.actamat.2015.04.023,4591,3(a),5859,x=0.0125,Mg2.9875Na0.0125Sb2,606,0.000043317,0.0005976,0.00015555,1.1604,0.38185,23085.6245815731,0.0005149948
73,10.1016/j.actamat.2015.04.023,4591,3(a),5859,x=0.0125,Mg2.9875Na0.0125Sb2,606.5,0.000043323,0.0005982,0.00015566,1.1595,0.38247,23082.4273480599,0.000515912
73,10.1016/j.actamat.2015.04.023,4591,3(a),5859,x=0.0125,Mg2.9875Na0.0125Sb2,607,0.00004333,0.00059881,0.00015577,1.1586,0.38309,23078.6983614124,0.0005168393
73,10.1016/j.actamat.2015.04.023,4591,3(a),5859,x=0.0125,Mg2.9875Na0.0125Sb2,607.5,0.000043336,0.00059942,0.00015588,1.1577,0.38372,23075.5030459664,0.000517768
73,10.1016/j.actamat.2015.04.023,4591,3(a),5859,x=0.0125,Mg2.9875Na0.0125Sb2,608,0.000043343,0.00060003,0.00015599,1.1568,0.38434,23071.776296057,0.0005186981
73,10.1016/j.actamat.2015.04.023,4591,3(a),5859,x=0.0125,Mg2.9875Na0.0125Sb2,608.5,0.00004335,0.00060064,0.0001561,1.1559,0.38496,23068.0507497116,0.0005196297
73,10.1016/j.actamat.2015.04.023,4591,3(a),5859,x=0.0125,Mg2.9875Na0.0125Sb2,609,0.000043356,0.00060124,0.00015622,1.155,0.38558,23064.8583817695,0.0005205541
73,10.1016/j.actamat.2015.04.023,4591,3(a),5859,x=0.0125,Mg2.9875Na0.0125Sb2,609.5,0.000043363,0.00060185,0.00015633,1.1541,0.38621,23061.1350690681,0.0005214886
73,10.1016/j.actamat.2015.04.023,4591,3(a),5859,x=0.0125,Mg2.9875Na0.0125Sb2,610,0.000043369,0.00060246,0.00015644,1.1532,0.38683,23057.944614817,0.0005224246
73,10.1016/j.actamat.2015.04.023,4591,3(a),5859,x=0.0125,Mg2.9875Na0.0125Sb2,610.5,0.000043376,0.00060307,0.00015655,1.1523,0.38745,23054.2235337514,0.000523362
73,10.1016/j.actamat.2015.04.023,4591,3(a),5859,x=0.0125,Mg2.9875Na0.0125Sb2,611,0.000043383,0.00060367,0.00015666,1.1514,0.38807,23050.5036535048,0.0005242922
73,10.1016/j.actamat.2015.04.023,4591,3(a),5859,x=0.0125,Mg2.9875Na0.0125Sb2,611.5,0.000043389,0.00060428,0.00015677,1.1505,0.3887,23047.3161400355,0.0005252325
73,10.1016/j.actamat.2015.04.023,4591,3(a),5859,x=0.0125,Mg2.9875Na0.0125Sb2,612,0.000043396,0.00060489,0.00015688,1.1496,0.38932,23043.5984883399,0.0005261743
73,10.1016/j.actamat.2015.04.023,4591,3(a),5859,x=0.0125,Mg2.9875Na0.0125Sb2,612.5,0.000043402,0.0006055,0.00015699,1.1486,0.38994,23040.4128841989,0.0005271635
73,10.1016/j.actamat.2015.04.023,4591,3(a),5859,x=0.0125,Mg2.9875Na0.0125Sb2,613,0.000043409,0.0006061,0.00015711,1.1477,0.39056,23036.6974590523,0.0005280997
73,10.1016/j.actamat.2015.04.023,4591,3(a),5859,x=0.0125,Mg2.9875Na0.0125Sb2,613.5,0.000043416,0.00060671,0.00015722,1.1468,0.39119,23032.9832319882,0.000529046
73,10.1016/j.actamat.2015.04.023,4591,3(a),5859,x=0.0125,Mg2.9875Na0.0125Sb2,614,0.000043422,0.00060732,0.00015733,1.1459,0.39181,23029.8005619271,0.0005299939
73,10.1016/j.actamat.2015.04.023,4591,3(a),5859,x=0.0125,Mg2.9875Na0.0125Sb2,614.5,0.000043429,0.00060793,0.00015744,1.145,0.39243,23026.0885583366,0.0005309432
73,10.1016/j.actamat.2015.04.023,4591,3(a),5859,x=0.0125,Mg2.9875Na0.0125Sb2,615,0.000043435,0.00060853,0.00015755,1.1441,0.39305,23022.9077932543,0.0005318853
73,10.1016/j.actamat.2015.04.023,4591,3(a),5859,x=0.0125,Mg2.9875Na0.0125Sb2,615.5,0.000043442,0.00060914,0.00015766,1.1432,0.39367,23019.1980111413,0.0005328376
73,10.1016/j.actamat.2015.04.023,4591,3(a),5859,x=0.0125,Mg2.9875Na0.0125Sb2,616,0.000043449,0.00060975,0.00015777,1.1423,0.3943,23015.4894243826,0.0005337915
73,10.1016/j.actamat.2015.04.023,4591,3(a),5859,x=0.0125,Mg2.9875Na0.0125Sb2,616.5,0.000043455,0.00061036,0.00015788,1.1414,0.39492,23012.3115866989,0.0005347468
73,10.1016/j.actamat.2015.04.023,4591,3(a),5859,x=0.0125,Mg2.9875Na0.0125Sb2,617,0.000043462,0.00061096,0.00015799,1.1405,0.39554,23008.6052183517,0.0005356949
73,10.1016/j.actamat.2015.04.023,4591,3(a),5859,x=0.0125,Mg2.9875Na0.0125Sb2,617.5,0.000043468,0.00061157,0.00015811,1.1396,0.39616,23005.4292813104,0.0005366532
73,10.1016/j.actamat.2015.04.023,4591,3(a),5859,x=0.0125,Mg2.9875Na0.0125Sb2,618,0.000043475,0.00061218,0.00015822,1.1387,0.39679,23001.7251293847,0.0005376131
73,10.1016/j.actamat.2015.04.023,4591,3(a),5859,x=0.0125,Mg2.9875Na0.0125Sb2,618.5,0.000043482,0.00061279,0.00015833,1.1378,0.39741,22998.0221700934,0.0005385744
73,10.1016/j.actamat.2015.04.023,4591,3(a),5859,x=0.0125,Mg2.9875Na0.0125Sb2,619,0.000043488,0.00061339,0.00015844,1.1368,0.39803,22994.8491537895,0.000539576
73,10.1016/j.actamat.2015.04.023,4591,3(a),5859,x=0.0125,Mg2.9875Na0.0125Sb2,619.5,0.000043495,0.000614,0.00015855,1.1359,0.39865,22991.148407863,0.0005405405
73,10.1016/j.actamat.2015.04.023,4591,3(a),5859,x=0.0125,Mg2.9875Na0.0125Sb2,620,0.000043501,0.00061461,0.00015866,1.135,0.39928,22987.9772878784,0.0005415066
73,10.1016/j.actamat.2015.04.023,4591,3(a),5859,x=0.0125,Mg2.9875Na0.0125Sb2,620.5,0.000043508,0.00061522,0.00015877,1.1341,0.3999,22984.2787533327,0.0005424742
73,10.1016/j.actamat.2015.04.023,4591,3(a),5859,x=0.0125,Mg2.9875Na0.0125Sb2,621,0.000043515,0.00061582,0.00015888,1.1332,0.40052,22980.5814087096,0.0005434345
73,10.1016/j.actamat.2015.04.023,4591,3(a),5859,x=0.0125,Mg2.9875Na0.0125Sb2,621.5,0.000043521,0.00061643,0.000159,1.1323,0.40114,22977.4132028216,0.0005444052
73,10.1016/j.actamat.2015.04.023,4591,3(a),5859,x=0.0125,Mg2.9875Na0.0125Sb2,622,0.000043528,0.00061704,0.00015911,1.1314,0.40177,22973.7180665319,0.0005453774
73,10.1016/j.actamat.2015.04.023,4591,3(a),5859,x=0.0125,Mg2.9875Na0.0125Sb2,622.5,0.000043535,0.00061765,0.00015922,1.1305,0.40239,22970.0241185253,0.0005463512
73,10.1016/j.actamat.2015.04.023,4591,3(a),5859,x=0.0125,Mg2.9875Na0.0125Sb2,623,0.000043541,0.00061825,0.00015933,1.1296,0.40301,22966.8588227188,0.0005473176
73,10.1016/j.actamat.2015.04.023,4591,3(a),5859,x=0.0125,Mg2.9875Na0.0125Sb2,623.5,0.000043548,0.00061886,0.00015944,1.1287,0.40363,22963.1670800037,0.0005482945
73,10.1016/j.actamat.2015.04.023,4591,3(a),5859,x=0.0125,Mg2.9875Na0.0125Sb2,624,0.000043554,0.00061947,0.00015955,1.1278,0.40425,22960.0036736006,0.0005492729
73,10.1016/j.actamat.2015.04.023,4591,3(a),5859,x=0.0125,Mg2.9875Na0.0125Sb2,624.5,0.000043561,0.00062008,0.00015966,1.1269,0.40488,22956.3141342026,0.0005502529
73,10.1016/j.actamat.2015.04.023,4591,3(a),5859,x=0.0125,Mg2.9875Na0.0125Sb2,625,0.000043568,0.00062068,0.00015977,1.126,0.4055,22952.6257803893,0.0005512256
73,10.1016/j.actamat.2015.04.023,4591,3(a),5859,x=0.0125,Mg2.9875Na0.0125Sb2,625.5,0.000043574,0.00062129,0.00015989,1.1251,0.40612,22949.465277459,0.0005522087
73,10.1016/j.actamat.2015.04.023,4591,3(a),5859,x=0.0125,Mg2.9875Na0.0125Sb2,626,0.000043581,0.0006219,0.00016,1.1241,0.40674,22945.7791239302,0.0005532426
73,10.1016/j.actamat.2015.04.023,4591,3(a),5859,x=0.0125,Mg2.9875Na0.0125Sb2,626.5,0.000043587,0.00062251,0.00016011,1.1232,0.40737,22942.6205061142,0.000554229
73,10.1016/j.actamat.2015.04.023,4591,3(a),5859,x=0.0125,Mg2.9875Na0.0125Sb2,627,0.000043594,0.00062312,0.00016022,1.1223,0.40799,22938.9365509015,0.000555217
73,10.1016/j.actamat.2015.04.023,4591,3(a),5859,x=0.0125,Mg2.9875Na0.0125Sb2,627.5,0.000043601,0.00062372,0.00016033,1.1214,0.40861,22935.2537785831,0.0005561976
73,10.1016/j.actamat.2015.04.023,4591,3(a),5859,x=0.0125,Mg2.9875Na0.0125Sb2,628,0.000043607,0.00062433,0.00016044,1.1205,0.40923,22932.0980576513,0.0005571888
73,10.1016/j.actamat.2015.04.023,4591,3(a),5859,x=0.0125,Mg2.9875Na0.0125Sb2,628.5,0.000043614,0.00062494,0.00016055,1.1196,0.40986,22928.4174806255,0.0005581815
73,10.1016/j.actamat.2015.04.023,4591,3(a),5859,x=0.0125,Mg2.9875Na0.0125Sb2,629,0.00004362,0.00062555,0.00016066,1.1187,0.41048,22925.2636405319,0.0005591758
73,10.1016/j.actamat.2015.04.023,4591,3(a),5859,x=0.0125,Mg2.9875Na0.0125Sb2,629.5,0.000043627,0.00062615,0.00016077,1.1178,0.4111,22921.5852568364,0.0005601628
73,10.1016/j.actamat.2015.04.023,4591,3(a),5859,x=0.0125,Mg2.9875Na0.0125Sb2,630,0.000043634,0.00062676,0.00016089,1.1169,0.41172,22917.9080533529,0.0005611604
73,10.1016/j.actamat.2015.04.023,4591,3(a),5859,x=0.0125,Mg2.9875Na0.0125Sb2,630.5,0.00004364,0.00062737,0.000161,1.116,0.41235,22914.7571035747,0.0005621595
73,10.1016/j.actamat.2015.04.023,4591,3(a),5859,x=0.0125,Mg2.9875Na0.0125Sb2,631,0.000043647,0.00062798,0.00016111,1.1151,0.41297,22911.0820904071,0.0005631603
73,10.1016/j.actamat.2015.04.023,4591,3(a),5859,x=0.0125,Mg2.9875Na0.0125Sb2,631.5,0.000043653,0.00062858,0.00016122,1.1142,0.41359,22907.9330172039,0.0005641537
73,10.1016/j.actamat.2015.04.023,4591,3(a),5859,x=0.0125,Mg2.9875Na0.0125Sb2,632,0.00004366,0.00062919,0.00016133,1.1133,0.41421,22904.2601923958,0.0005651576
73,10.1016/j.actamat.2015.04.023,4591,3(a),5859,x=0.0125,Mg2.9875Na0.0125Sb2,632.5,0.000043667,0.0006298,0.00016144,1.1123,0.41483,22900.5885451256,0.0005662142
73,10.1016/j.actamat.2015.04.023,4591,3(a),5859,x=0.0125,Mg2.9875Na0.0125Sb2,633,0.000043673,0.00063041,0.00016155,1.1114,0.41546,22897.4423556889,0.0005672215
73,10.1016/j.actamat.2015.04.023,4591,3(a),5859,x=0.0125,Mg2.9875Na0.0125Sb2,633.5,0.00004368,0.00063101,0.00016166,1.1105,0.41608,22893.7728937729,0.0005682215
73,10.1016/j.actamat.2015.04.023,4591,3(a),5859,x=0.0125,Mg2.9875Na0.0125Sb2,634,0.000043686,0.00063162,0.00016178,1.1096,0.4167,22890.6285766607,0.0005692322
73,10.1016/j.actamat.2015.04.023,4591,3(a),5859,x=0.0125,Mg2.9875Na0.0125Sb2,634.5,0.000043693,0.00063223,0.00016189,1.1087,0.41732,22886.9612981484,0.0005702444
73,10.1016/j.actamat.2015.04.023,4591,3(a),5859,x=0.0125,Mg2.9875Na0.0125Sb2,635,0.0000437,0.00063284,0.000162,1.1078,0.41795,22883.295194508,0.0005712583
73,10.1016/j.actamat.2015.04.023,4591,3(a),5859,x=0.0125,Mg2.9875Na0.0125Sb2,635.5,0.000043706,0.00063344,0.00016211,1.1069,0.41857,22880.1537546332,0.0005722649
73,10.1016/j.actamat.2015.04.023,4591,3(a),5859,x=0.0125,Mg2.9875Na0.0125Sb2,636,0.000043713,0.00063405,0.00016222,1.106,0.41919,22876.4898314003,0.0005732821
73,10.1016/j.actamat.2015.04.023,4591,3(a),5859,x=0.0125,Mg2.9875Na0.0125Sb2,636.5,0.00004372,0.00063466,0.00016233,1.1051,0.41981,22872.8270814273,0.000574301
73,10.1016/j.actamat.2015.04.023,4591,3(a),5859,x=0.0125,Mg2.9875Na0.0125Sb2,637,0.000043726,0.00063527,0.00016244,1.1042,0.42044,22869.6885148424,0.0005753215
73,10.1016/j.actamat.2015.04.023,4591,3(a),5859,x=0.0125,Mg2.9875Na0.0125Sb2,637.5,0.000043733,0.00063587,0.00016255,1.1033,0.42106,22866.0279422861,0.0005763346
73,10.1016/j.actamat.2015.04.023,4591,3(a),5859,x=0.0125,Mg2.9875Na0.0125Sb2,638,0.000043739,0.00063648,0.00016266,1.1024,0.42168,22862.8912412264,0.0005773585
73,10.1016/j.actamat.2015.04.023,4591,3(a),5859,x=0.0125,Mg2.9875Na0.0125Sb2,638.5,0.000043746,0.00063709,0.00016278,1.1015,0.4223,22859.2328441458,0.000578384
73,10.1016/j.actamat.2015.04.023,4591,3(a),5859,x=0.0125,Mg2.9875Na0.0125Sb2,639,0.000043753,0.0006377,0.00016289,1.1006,0.42293,22855.5756176719,0.0005794112
73,10.1016/j.actamat.2015.04.023,4591,3(a),5859,x=0.0125,Mg2.9875Na0.0125Sb2,639.5,0.000043759,0.0006383,0.000163,1.0996,0.42355,22852.4417834046,0.0005804838
73,10.1016/j.actamat.2015.04.023,4591,3(a),5859,x=0.0125,Mg2.9875Na0.0125Sb2,640,0.000043766,0.00063891,0.00016311,1.0987,0.42417,22848.7867294247,0.0005815145
73,10.1016/j.actamat.2015.04.023,4591,3(a),5859,x=0.0125,Mg2.9875Na0.0125Sb2,640.5,0.000043772,0.00063952,0.00016322,1.0978,0.42479,22845.6547564653,0.0005825469
73,10.1016/j.actamat.2015.04.023,4591,3(a),5859,x=0.0125,Mg2.9875Na0.0125Sb2,641,0.000043779,0.00064013,0.00016333,1.0969,0.42541,22842.0018730442,0.000583581
73,10.1016/j.actamat.2015.04.023,4591,3(a),5859,x=0.0125,Mg2.9875Na0.0125Sb2,641.5,0.000043786,0.00064073,0.00016344,1.096,0.42604,22838.3501575846,0.0005846077
73,10.1016/j.actamat.2015.04.023,4591,3(a),5859,x=0.0125,Mg2.9875Na0.0125Sb2,642,0.000043792,0.00064134,0.00016355,1.0951,0.42666,22835.2210449397,0.0005856451
73,10.1016/j.actamat.2015.04.023,4591,3(a),5859,x=0.0125,Mg2.9875Na0.0125Sb2,642.5,0.000043799,0.00064195,0.00016367,1.0942,0.42728,22831.5714970661,0.0005866843
73,10.1016/j.actamat.2015.04.023,4591,3(a),5859,x=0.0125,Mg2.9875Na0.0125Sb2,643,0.000043805,0.00064256,0.00016378,1.0933,0.4279,22828.4442415249,0.0005877252
73,10.1016/j.actamat.2015.04.023,4591,3(a),5859,x=0.0125,Mg2.9875Na0.0125Sb2,643.5,0.000043812,0.00064316,0.00016389,1.0924,0.42853,22824.796859308,0.0005887587
73,10.1016/j.actamat.2015.04.023,4591,3(a),5859,x=0.0125,Mg2.9875Na0.0125Sb2,644,0.000043819,0.00064377,0.000164,1.0915,0.42915,22821.1506424154,0.000589803
73,10.1016/j.actamat.2015.04.023,4591,3(a),5859,x=0.0125,Mg2.9875Na0.0125Sb2,644.5,0.000043825,0.00064438,0.00016411,1.0906,0.42977,22818.0262407302,0.0005908491
73,10.1016/j.actamat.2015.04.023,4591,3(a),5859,x=0.0125,Mg2.9875Na0.0125Sb2,645,0.000043832,0.00064499,0.00016422,1.0897,0.43039,22814.3821865304,0.0005918969
73,10.1016/j.actamat.2015.04.023,4591,3(a),5859,x=0.0125,Mg2.9875Na0.0125Sb2,645.5,0.000043838,0.0006456,0.00016433,1.0888,0.43102,22811.2596377572,0.0005929464
73,10.1016/j.actamat.2015.04.023,4591,3(a),5859,x=0.0125,Mg2.9875Na0.0125Sb2,646,0.000043845,0.0006462,0.00016444,1.0879,0.43164,22807.6177443266,0.0005939884
73,10.1016/j.actamat.2015.04.023,4591,3(a),5859,x=0.0125,Mg2.9875Na0.0125Sb2,646.5,0.000043852,0.00064681,0.00016456,1.0869,0.43226,22803.9770135912,0.0005950961
73,10.1016/j.actamat.2015.04.023,4591,3(a),5859,x=0.0125,Mg2.9875Na0.0125Sb2,647,0.000043858,0.00064742,0.00016467,1.086,0.43288,22800.8573122349,0.000596151
73,10.1016/j.actamat.2015.04.023,4591,3(a),5859,x=0.0125,Mg2.9875Na0.0125Sb2,647.5,0.000043865,0.00064803,0.00016478,1.0851,0.43351,22797.2187393138,0.0005972076
73,10.1016/j.actamat.2015.04.023,4591,3(a),5859,x=0.0125,Mg2.9875Na0.0125Sb2,648,0.000043871,0.00064863,0.00016489,1.0842,0.43413,22794.1008866905,0.0005982568
73,10.1016/j.actamat.2015.04.023,4591,3(a),5859,x=0.0125,Mg2.9875Na0.0125Sb2,648.5,0.000043878,0.00064924,0.000165,1.0833,0.43475,22790.4644696659,0.0005993169
73,10.1016/j.actamat.2015.04.023,4591,3(a),5859,x=0.0125,Mg2.9875Na0.0125Sb2,649,0.000043885,0.00064985,0.00016511,1.0824,0.43537,22786.8292127151,0.0006003788
73,10.1016/j.actamat.2015.04.023,4591,3(a),5859,x=0.0125,Mg2.9875Na0.0125Sb2,649.5,0.000043891,0.00065046,0.00016522,1.0815,0.43599,22783.7142010891,0.0006014424
73,10.1016/j.actamat.2015.04.023,4591,3(a),5859,x=0.0125,Mg2.9875Na0.0125Sb2,650,0.000043898,0.00065106,0.00016533,1.0806,0.43662,22780.0810970887,0.0006024986
73,10.1016/j.actamat.2015.04.023,4591,3(a),5859,x=0.0125,Mg2.9875Na0.0125Sb2,650.5,0.000043904,0.00065167,0.00016544,1.0797,0.43724,22776.9679300292,0.0006035658
73,10.1016/j.actamat.2015.04.023,4591,3(a),5859,x=0.0125,Mg2.9875Na0.0125Sb2,651,0.000043911,0.00065228,0.00016556,1.0788,0.43786,22773.3369770673,0.0006046348
73,10.1016/j.actamat.2015.04.023,4591,3(a),5859,x=0.0125,Mg2.9875Na0.0125Sb2,651.5,0.000043918,0.00065289,0.00016567,1.0779,0.43848,22769.7071815656,0.0006057055
73,10.1016/j.actamat.2015.04.023,4591,3(a),5859,x=0.0125,Mg2.9875Na0.0125Sb2,652,0.000043924,0.00065349,0.00016578,1.077,0.43911,22766.596849103,0.0006067688
73,10.1016/j.actamat.2015.04.023,4591,3(a),5859,x=0.0125,Mg2.9875Na0.0125Sb2,652.5,0.000043931,0.0006541,0.00016589,1.0761,0.43973,22762.9692017027,0.0006078431
73,10.1016/j.actamat.2015.04.023,4591,3(a),5859,x=0.0125,Mg2.9875Na0.0125Sb2,653,0.000043938,0.00065471,0.000166,1.0751,0.44035,22759.3427101825,0.0006089759
73,10.1016/j.actamat.2015.04.023,4591,3(a),5859,x=0.0125,Mg2.9875Na0.0125Sb2,653.5,0.000043944,0.00065532,0.00016611,1.0742,0.44097,22756.2352084471,0.000610054
73,10.1016/j.actamat.2015.04.023,4591,3(a),5859,x=0.0125,Mg2.9875Na0.0125Sb2,654,0.000043951,0.00065592,0.00016622,1.0733,0.4416,22752.6108620964,0.0006111246
73,10.1016/j.actamat.2015.04.023,4591,3(a),5859,x=0.0125,Mg2.9875Na0.0125Sb2,654.5,0.000043957,0.00065653,0.00016633,1.0724,0.44222,22749.5051982619,0.0006122063
73,10.1016/j.actamat.2015.04.023,4591,3(a),5859,x=0.0125,Mg2.9875Na0.0125Sb2,655,0.000043964,0.00065714,0.00016645,1.0715,0.44284,22745.8829951779,0.0006132898
73,10.1016/j.actamat.2015.04.023,4591,3(a),5859,x=0.0125,Mg2.9875Na0.0125Sb2,655.5,0.000043971,0.00065775,0.00016656,1.0706,0.44346,22742.2619453731,0.0006143751
73,10.1016/j.actamat.2015.04.023,4591,3(a),5859,x=0.0125,Mg2.9875Na0.0125Sb2,656,0.000043977,0.00065835,0.00016667,1.0697,0.44408,22739.1591058963,0.0006154529
73,10.1016/j.actamat.2015.04.023,4591,3(a),5859,x=0.0125,Mg2.9875Na0.0125Sb2,656.5,0.000043984,0.00065896,0.00016678,1.0688,0.44471,22735.5401964351,0.0006165419
73,10.1016/j.actamat.2015.04.023,4591,3(a),5859,x=0.0125,Mg2.9875Na0.0125Sb2,657,0.00004399,0.00065957,0.00016689,1.0679,0.44533,22732.4391907252,0.0006176327
73,10.1016/j.actamat.2015.04.023,4591,3(a),5859,x=0.0125,Mg2.9875Na0.0125Sb2,657.5,0.000043997,0.00066018,0.000167,1.067,0.44595,22728.8224197104,0.0006187254
73,10.1016/j.actamat.2015.04.023,4591,3(a),5859,x=0.0125,Mg2.9875Na0.0125Sb2,658,0.000044004,0.00066078,0.00016711,1.0661,0.44657,22725.2067993819,0.0006198105
73,10.1016/j.actamat.2015.04.023,4591,3(a),5859,x=0.0125,Mg2.9875Na0.0125Sb2,658.5,0.00004401,0.00066139,0.00016722,1.0652,0.4472,22722.1086116792,0.0006209069
73,10.1016/j.actamat.2015.04.023,4591,3(a),5859,x=0.0125,Mg2.9875Na0.0125Sb2,659,0.000044017,0.000662,0.00016733,1.0643,0.44782,22718.4951268828,0.0006220051
73,10.1016/j.actamat.2015.04.023,4591,3(a),5859,x=0.0125,Mg2.9875Na0.0125Sb2,659.5,0.000044023,0.00066261,0.00016745,1.0634,0.44844,22715.3987688254,0.0006231051
73,10.1016/j.actamat.2015.04.023,4591,3(a),5859,x=0.0125,Mg2.9875Na0.0125Sb2,660,0.00004403,0.00066321,0.00016756,1.0624,0.44906,22711.7874176698,0.0006242564
73,10.1016/j.actamat.2015.04.023,4591,3(a),5859,x=0.0125,Mg2.9875Na0.0125Sb2,660.5,0.000044037,0.00066382,0.00016767,1.0615,0.44969,22708.177214615,0.0006253603
73,10.1016/j.actamat.2015.04.023,4591,3(a),5859,x=0.0125,Mg2.9875Na0.0125Sb2,661,0.000044043,0.00066443,0.00016778,1.0606,0.45031,22705.0836682333,0.0006264662
73,10.1016/j.actamat.2015.04.023,4591,3(a),5859,x=0.0125,Mg2.9875Na0.0125Sb2,661.5,0.00004405,0.00066504,0.00016789,1.0597,0.45093,22701.4755959137,0.0006275738
73,10.1016/j.actamat.2015.04.023,4591,3(a),5859,x=0.0125,Mg2.9875Na0.0125Sb2,662,0.000044056,0.00066564,0.000168,1.0588,0.45155,22698.3838750681,0.000628674
73,10.1016/j.actamat.2015.04.023,4591,3(a),5859,x=0.0125,Mg2.9875Na0.0125Sb2,662.5,0.000044063,0.00066625,0.00016811,1.0579,0.45218,22694.7779315979,0.0006297854
73,10.1016/j.actamat.2015.04.023,4591,3(a),5859,x=0.0125,Mg2.9875Na0.0125Sb2,663,0.00004407,0.00066686,0.00016822,1.057,0.4528,22691.173133651,0.0006308988
73,10.1016/j.actamat.2015.04.023,4591,3(a),5859,x=0.0125,Mg2.9875Na0.0125Sb2,663.5,0.000044076,0.00066747,0.00016834,1.0561,0.45342,22688.0842181686,0.000632014
73,10.1016/j.actamat.2015.04.023,4591,3(a),5859,x=0.0125,Mg2.9875Na0.0125Sb2,664,0.000044083,0.00066808,0.00016845,1.0552,0.45404,22684.4815461743,0.0006331312
73,10.1016/j.actamat.2015.04.023,4591,3(a),5859,x=0.0125,Mg2.9875Na0.0125Sb2,664.5,0.000044089,0.00066868,0.00016856,1.0543,0.45466,22681.3944521309,0.0006342407
73,10.1016/j.actamat.2015.04.023,4591,3(a),5859,x=0.0125,Mg2.9875Na0.0125Sb2,665,0.000044096,0.00066929,0.00016867,1.0534,0.45529,22677.793904209,0.0006353617
73,10.1016/j.actamat.2015.04.023,4591,3(a),5859,x=0.0125,Mg2.9875Na0.0125Sb2,665.5,0.000044103,0.0006699,0.00016878,1.0525,0.45591,22674.1944992404,0.0006364846
73,10.1016/j.actamat.2015.04.023,4591,3(a),5859,x=0.0125,Mg2.9875Na0.0125Sb2,666,0.000044109,0.00067051,0.00016889,1.0516,0.45653,22671.1102042667,0.0006376094
73,10.1016/j.actamat.2015.04.023,4591,3(a),5859,x=0.0125,Mg2.9875Na0.0125Sb2,666.5,0.000044116,0.00067111,0.000169,1.0506,0.45715,22667.5129204824,0.0006387874
73,10.1016/j.actamat.2015.04.023,4591,3(a),5859,x=0.0125,Mg2.9875Na0.0125Sb2,667,0.000044123,0.00067172,0.00016911,1.0497,0.45778,22663.9167780976,0.0006399162
73,10.1016/j.actamat.2015.04.023,4591,3(a),5859,x=0.0125,Mg2.9875Na0.0125Sb2,667.5,0.000044129,0.00067233,0.00016923,1.0488,0.4584,22660.8352783884,0.0006410469
73,10.1016/j.actamat.2015.04.023,4591,3(a),5859,x=0.0125,Mg2.9875Na0.0125Sb2,668,0.000044136,0.00067294,0.00016934,1.0479,0.45902,22657.2412543049,0.0006421796
73,10.1016/j.actamat.2015.04.023,4591,3(a),5859,x=0.0125,Mg2.9875Na0.0125Sb2,668.5,0.000044142,0.00067354,0.00016945,1.047,0.45964,22654.1615694803,0.0006433047
73,10.1016/j.actamat.2015.04.023,4591,3(a),5859,x=0.0125,Mg2.9875Na0.0125Sb2,669,0.000044149,0.00067415,0.00016956,1.0461,0.46027,22650.569661827,0.0006444413
73,10.1016/j.actamat.2015.04.023,4591,3(a),5859,x=0.0125,Mg2.9875Na0.0125Sb2,669.5,0.000044156,0.00067476,0.00016967,1.0452,0.46089,22646.9788930157,0.0006455798
