Repository: RamyaGuru/STD2_EffMass

# STD2_EffMass
Effective mass modeling of StarryData2 data

File: csvfiles/effectofucon10.1016j.actamat.2015.01.018.csv (part 10 of 13)
sid,DOI,figureid,fignum,sampleid,samplename,composition,Temperature,Electrical resistivity,Lattice thermal conductivity,Power factor,Seebeck coefficient,Thermal conductivity,ZT,Electrical conductivity,Figure of merit Z
71,10.1016/j.actamat.2015.01.018,4586,6(a),5855,parallel,MgAg0.97Sb0.99,339,0.000041094,,0.001797,0.00027266,0.75,0.8404,24334.4527181584,0.002396
71,10.1016/j.actamat.2015.01.018,4586,6(a),5855,parallel,MgAg0.97Sb0.99,339.5,0.000041065,,0.0017978,0.00027252,0.75053,0.84126,24351.6376476318,0.0023953739
71,10.1016/j.actamat.2015.01.018,4586,6(a),5855,parallel,MgAg0.97Sb0.99,340,0.000041036,,0.0017986,0.00027238,0.75106,0.84213,24368.8468661663,0.0023947488
71,10.1016/j.actamat.2015.01.018,4586,6(a),5855,parallel,MgAg0.97Sb0.99,340.5,0.000041007,,0.0017993,0.00027225,0.7516,0.84299,24386.0804252932,0.0023939596
71,10.1016/j.actamat.2015.01.018,4586,6(a),5855,parallel,MgAg0.97Sb0.99,341,0.000040979,,0.0018001,0.00027211,0.75213,0.84385,24402.7428682984,0.0023933363
71,10.1016/j.actamat.2015.01.018,4586,6(a),5855,parallel,MgAg0.97Sb0.99,341.5,0.00004095,,0.0018009,0.00027198,0.75267,0.84472,24420.0244200244,0.0023926821
71,10.1016/j.actamat.2015.01.018,4586,6(a),5855,parallel,MgAg0.97Sb0.99,342,0.00004092,,0.0018017,0.00027184,0.7532,0.84558,24437.9276637341,0.0023920605
71,10.1016/j.actamat.2015.01.018,4586,6(a),5855,parallel,MgAg0.97Sb0.99,342.5,0.000040891,,0.0018024,0.0002717,0.75373,0.84645,24455.2591034702,0.0023913072
71,10.1016/j.actamat.2015.01.018,4586,6(a),5855,parallel,MgAg0.97Sb0.99,343,0.000040862,,0.0018032,0.00027157,0.75427,0.84731,24472.6151436542,0.0023906559
71,10.1016/j.actamat.2015.01.018,4586,6(a),5855,parallel,MgAg0.97Sb0.99,343.5,0.000040832,,0.001804,0.00027143,0.7548,0.84817,24490.5956112853,0.0023900371
71,10.1016/j.actamat.2015.01.018,4586,6(a),5855,parallel,MgAg0.97Sb0.99,344,0.000040803,,0.0018048,0.00027129,0.75533,0.84904,24508.0018626081,0.0023894192
71,10.1016/j.actamat.2015.01.018,4586,6(a),5855,parallel,MgAg0.97Sb0.99,344.5,0.000040773,,0.0018055,0.00027116,0.75587,0.8499,24526.0343855002,0.0023886383
71,10.1016/j.actamat.2015.01.018,4586,6(a),5855,parallel,MgAg0.97Sb0.99,345,0.000040743,,0.0018063,0.00027102,0.7564,0.85077,24544.0934639079,0.0023880222
71,10.1016/j.actamat.2015.01.018,4586,6(a),5855,parallel,MgAg0.97Sb0.99,345.5,0.000040713,,0.0018071,0.00027089,0.75694,0.85163,24562.1791565348,0.0023873755
71,10.1016/j.actamat.2015.01.018,4586,6(a),5855,parallel,MgAg0.97Sb0.99,346,0.000040683,,0.0018079,0.00027075,0.75747,0.85249,24580.2915222575,0.0023867612
71,10.1016/j.actamat.2015.01.018,4586,6(a),5855,parallel,MgAg0.97Sb0.99,346.5,0.000040653,,0.0018086,0.00027061,0.758,0.85336,24598.4306201264,0.0023860158
71,10.1016/j.actamat.2015.01.018,4586,6(a),5855,parallel,MgAg0.97Sb0.99,347,0.000040622,,0.0018094,0.00027048,0.75854,0.85422,24617.2025011078,0.0023853719
71,10.1016/j.actamat.2015.01.018,4586,6(a),5855,parallel,MgAg0.97Sb0.99,347.5,0.000040592,,0.0018102,0.00027034,0.75907,0.85509,24635.3961371699,0.0023847603
71,10.1016/j.actamat.2015.01.018,4586,6(a),5855,parallel,MgAg0.97Sb0.99,348,0.000040561,,0.0018109,0.00027021,0.75961,0.85595,24654.2245013683,0.0023839865
71,10.1016/j.actamat.2015.01.018,4586,6(a),5855,parallel,MgAg0.97Sb0.99,348.5,0.000040531,,0.0018117,0.00027007,0.76014,0.85681,24672.472921961,0.0023833767
71,10.1016/j.actamat.2015.01.018,4586,6(a),5855,parallel,MgAg0.97Sb0.99,349,0.0000405,,0.0018125,0.00026993,0.76067,0.85768,24691.3580246914,0.0023827678
71,10.1016/j.actamat.2015.01.018,4586,6(a),5855,parallel,MgAg0.97Sb0.99,349.5,0.000040469,,0.0018133,0.0002698,0.76121,0.85854,24710.2720600954,0.0023821285
71,10.1016/j.actamat.2015.01.018,4586,6(a),5855,parallel,MgAg0.97Sb0.99,350,0.000040438,,0.001814,0.00026966,0.76174,0.85941,24729.2150947129,0.00238139
71,10.1016/j.actamat.2015.01.018,4586,6(a),5855,parallel,MgAg0.97Sb0.99,350.5,0.000040407,,0.0018148,0.00026952,0.76228,0.86027,24748.1871952879,0.0023807525
71,10.1016/j.actamat.2015.01.018,4586,6(a),5855,parallel,MgAg0.97Sb0.99,351,0.000040376,,0.0018156,0.00026939,0.76281,0.86113,24767.1884287696,0.0023801471
71,10.1016/j.actamat.2015.01.018,4586,6(a),5855,parallel,MgAg0.97Sb0.99,351.5,0.000040344,,0.0018164,0.00026925,0.76334,0.862,24786.833234186,0.0023795425
71,10.1016/j.actamat.2015.01.018,4586,6(a),5855,parallel,MgAg0.97Sb0.99,352,0.000040313,,0.0018171,0.00026912,0.76388,0.86286,24805.893880386,0.0023787768
71,10.1016/j.actamat.2015.01.018,4586,6(a),5855,parallel,MgAg0.97Sb0.99,352.5,0.000040281,,0.0018179,0.00026898,0.76441,0.86373,24825.6001588838,0.002378174
71,10.1016/j.actamat.2015.01.018,4586,6(a),5855,parallel,MgAg0.97Sb0.99,353,0.000040249,,0.0018187,0.00026884,0.76495,0.86459,24845.337772367,0.002377541
71,10.1016/j.actamat.2015.01.018,4586,6(a),5855,parallel,MgAg0.97Sb0.99,353.5,0.000040218,,0.0018195,0.00026871,0.76548,0.86545,24864.4885374708,0.00237694
71,10.1016/j.actamat.2015.01.018,4586,6(a),5855,parallel,MgAg0.97Sb0.99,354,0.000040186,,0.0018202,0.00026857,0.76601,0.86632,24884.2880605186,0.0023762092
71,10.1016/j.actamat.2015.01.018,4586,6(a),5855,parallel,MgAg0.97Sb0.99,354.5,0.000040154,,0.001821,0.00026843,0.76655,0.86718,24904.119141306,0.0023755789
71,10.1016/j.actamat.2015.01.018,4586,6(a),5855,parallel,MgAg0.97Sb0.99,355,0.000040121,,0.0018218,0.0002683,0.76708,0.86805,24924.603075696,0.0023749804
71,10.1016/j.actamat.2015.01.018,4586,6(a),5855,parallel,MgAg0.97Sb0.99,355.5,0.000040089,,0.0018226,0.00026816,0.76762,0.86891,24944.4984908578,0.0023743519
71,10.1016/j.actamat.2015.01.018,4586,6(a),5855,parallel,MgAg0.97Sb0.99,356,0.000040057,,0.0018233,0.00026803,0.76815,0.86977,24964.4256933869,0.0023736249
71,10.1016/j.actamat.2015.01.018,4586,6(a),5855,parallel,MgAg0.97Sb0.99,356.5,0.000040024,,0.0018241,0.00026789,0.76868,0.87064,24985.0089946032,0.0023730291
71,10.1016/j.actamat.2015.01.018,4586,6(a),5855,parallel,MgAg0.97Sb0.99,357,0.000039991,,0.0018249,0.00026775,0.76922,0.8715,25005.6262659098,0.0023724032
71,10.1016/j.actamat.2015.01.018,4586,6(a),5855,parallel,MgAg0.97Sb0.99,357.5,0.000039959,,0.0018257,0.00026762,0.76975,0.87236,25025.6512925749,0.002371809
71,10.1016/j.actamat.2015.01.018,4586,6(a),5855,parallel,MgAg0.97Sb0.99,358,0.000039926,,0.0018264,0.00026748,0.77029,0.87323,25046.335721084,0.0023710551
71,10.1016/j.actamat.2015.01.018,4586,6(a),5855,parallel,MgAg0.97Sb0.99,358.5,0.000039893,,0.0018272,0.00026735,0.77082,0.87409,25067.0543704409,0.0023704626
71,10.1016/j.actamat.2015.01.018,4586,6(a),5855,parallel,MgAg0.97Sb0.99,359,0.00003986,,0.001828,0.00026721,0.77135,0.87496,25087.8073256397,0.002369871
71,10.1016/j.actamat.2015.01.018,4586,6(a),5855,parallel,MgAg0.97Sb0.99,359.5,0.000039827,,0.0018287,0.00026707,0.77189,0.87582,25108.5946719562,0.00236912
71,10.1016/j.actamat.2015.01.018,4586,6(a),5855,parallel,MgAg0.97Sb0.99,360,0.000039793,,0.0018295,0.00026694,0.77242,0.87668,25130.0479983917,0.0023685301
71,10.1016/j.actamat.2015.01.018,4586,6(a),5855,parallel,MgAg0.97Sb0.99,360.5,0.00003976,,0.0018303,0.0002668,0.77296,0.87755,25150.9054325956,0.0023679104
71,10.1016/j.actamat.2015.01.018,4586,6(a),5855,parallel,MgAg0.97Sb0.99,361,0.000039726,,0.0018311,0.00026666,0.77349,0.87841,25172.4311534008,0.0023673221
71,10.1016/j.actamat.2015.01.018,4586,6(a),5855,parallel,MgAg0.97Sb0.99,361.5,0.000039692,,0.0018318,0.00026653,0.77402,0.87928,25193.9937518895,0.0023666055
71,10.1016/j.actamat.2015.01.018,4586,6(a),5855,parallel,MgAg0.97Sb0.99,362,0.000039659,,0.0018326,0.00026639,0.77456,0.88014,25214.9575127966,0.0023659884
71,10.1016/j.actamat.2015.01.018,4586,6(a),5855,parallel,MgAg0.97Sb0.99,362.5,0.000039625,,0.0018334,0.00026626,0.77509,0.881,25236.5930599369,0.0023654027
71,10.1016/j.actamat.2015.01.018,4586,6(a),5855,parallel,MgAg0.97Sb0.99,363,0.000039591,,0.0018342,0.00026612,0.77562,0.88187,25258.2657674724,0.0023648178
71,10.1016/j.actamat.2015.01.018,4586,6(a),5855,parallel,MgAg0.97Sb0.99,363.5,0.000039556,,0.0018349,0.00026598,0.77616,0.88273,25280.6148245525,0.0023640744
71,10.1016/j.actamat.2015.01.018,4586,6(a),5855,parallel,MgAg0.97Sb0.99,364,0.000039522,,0.0018357,0.00026585,0.77669,0.8836,25302.3632407267,0.0023634912
71,10.1016/j.actamat.2015.01.018,4586,6(a),5855,parallel,MgAg0.97Sb0.99,364.5,0.000039488,,0.0018365,0.00026571,0.77723,0.88446,25324.14910859,0.0023628784
71,10.1016/j.actamat.2015.01.018,4586,6(a),5855,parallel,MgAg0.97Sb0.99,365,0.000039453,,0.0018373,0.00026558,0.77776,0.88532,25346.6149595721,0.0023622969
71,10.1016/j.actamat.2015.01.018,4586,6(a),5855,parallel,MgAg0.97Sb0.99,365.5,0.000039419,,0.001838,0.00026544,0.77829,0.88619,25368.4771303179,0.0023615876
71,10.1016/j.actamat.2015.01.018,4586,6(a),5855,parallel,MgAg0.97Sb0.99,366,0.000039384,,0.0018388,0.0002653,0.77883,0.88705,25391.0217347146,0.0023609774
71,10.1016/j.actamat.2015.01.018,4586,6(a),5855,parallel,MgAg0.97Sb0.99,366.5,0.000039349,,0.0018396,0.00026517,0.77936,0.88792,25413.6064448906,0.0023603983
71,10.1016/j.actamat.2015.01.018,4586,6(a),5855,parallel,MgAg0.97Sb0.99,367,0.000039314,,0.0018404,0.00026503,0.7799,0.88878,25436.2313679605,0.0023597897
71,10.1016/j.actamat.2015.01.018,4586,6(a),5855,parallel,MgAg0.97Sb0.99,367.5,0.000039279,,0.0018411,0.00026489,0.78043,0.88964,25458.8966114209,0.0023590841
71,10.1016/j.actamat.2015.01.018,4586,6(a),5855,parallel,MgAg0.97Sb0.99,368,0.000039244,,0.0018419,0.00026476,0.78096,0.89051,25481.6022831516,0.0023585075
71,10.1016/j.actamat.2015.01.018,4586,6(a),5855,parallel,MgAg0.97Sb0.99,368.5,0.000039208,,0.0018427,0.00026462,0.7815,0.89137,25504.9989798,0.0023579015
71,10.1016/j.actamat.2015.01.018,4586,6(a),5855,parallel,MgAg0.97Sb0.99,369,0.000039173,,0.0018435,0.00026449,0.78203,0.89224,25527.7869961453,0.0023573264
71,10.1016/j.actamat.2015.01.018,4586,6(a),5855,parallel,MgAg0.97Sb0.99,369.5,0.000039137,,0.0018442,0.00026435,0.78257,0.8931,25551.268620487,0.0023565943
71,10.1016/j.actamat.2015.01.018,4586,6(a),5855,parallel,MgAg0.97Sb0.99,370,0.000039102,,0.001845,0.00026421,0.7831,0.89396,25574.1394302082,0.0023560209
71,10.1016/j.actamat.2015.01.018,4586,6(a),5855,parallel,MgAg0.97Sb0.99,370.5,0.000039066,,0.0018458,0.00026408,0.78363,0.89483,25597.7064455025,0.0023554484
71,10.1016/j.actamat.2015.01.018,4586,6(a),5855,parallel,MgAg0.97Sb0.99,371,0.00003903,,0.0018465,0.00026394,0.78417,0.89569,25621.3169356905,0.002354719
71,10.1016/j.actamat.2015.01.018,4586,6(a),5855,parallel,MgAg0.97Sb0.99,371.5,0.000038994,,0.0018473,0.00026381,0.7847,0.89656,25644.9710211827,0.0023541481
71,10.1016/j.actamat.2015.01.018,4586,6(a),5855,parallel,MgAg0.97Sb0.99,372,0.000038958,,0.0018481,0.00026367,0.78524,0.89742,25668.6688228348,0.002353548
71,10.1016/j.actamat.2015.01.018,4586,6(a),5855,parallel,MgAg0.97Sb0.99,372.5,0.000038922,,0.0018489,0.00026353,0.78577,0.89828,25692.4104619495,0.0023529786
71,10.1016/j.actamat.2015.01.018,4586,6(a),5855,parallel,MgAg0.97Sb0.99,373,0.000038885,,0.0018496,0.0002634,0.7863,0.89915,25716.8574000257,0.0023522828
71,10.1016/j.actamat.2015.01.018,4586,6(a),5855,parallel,MgAg0.97Sb0.99,373.5,0.000038849,,0.0018504,0.00026326,0.78684,0.90001,25740.6883060053,0.0023516852
71,10.1016/j.actamat.2015.01.018,4586,6(a),5855,parallel,MgAg0.97Sb0.99,374,0.000038812,,0.0018512,0.00026312,0.78737,0.90088,25765.2272493043,0.0023511183
71,10.1016/j.actamat.2015.01.018,4586,6(a),5855,parallel,MgAg0.97Sb0.99,374.5,0.000038775,,0.001852,0.00026299,0.78791,0.90174,25789.8130238556,0.0023505223
71,10.1016/j.actamat.2015.01.018,4586,6(a),5855,parallel,MgAg0.97Sb0.99,375,0.000038739,,0.0018527,0.00026285,0.78844,0.9026,25813.7793954413,0.00234983
71,10.1016/j.actamat.2015.01.018,4586,6(a),5855,parallel,MgAg0.97Sb0.99,375.5,0.000038702,,0.0018535,0.00026272,0.78897,0.90347,25838.4579608289,0.0023492655
71,10.1016/j.actamat.2015.01.018,4586,6(a),5855,parallel,MgAg0.97Sb0.99,376,0.000038665,,0.0018543,0.00026258,0.78951,0.90433,25863.1837579206,0.002348672
71,10.1016/j.actamat.2015.01.018,4586,6(a),5855,parallel,MgAg0.97Sb0.99,376.5,0.000038627,,0.0018551,0.00026244,0.79004,0.9052,25888.6271261035,0.002348109
71,10.1016/j.actamat.2015.01.018,4586,6(a),5855,parallel,MgAg0.97Sb0.99,377,0.00003859,,0.0018558,0.00026231,0.79058,0.90606,25913.4490800726,0.0023473905
71,10.1016/j.actamat.2015.01.018,4586,6(a),5855,parallel,MgAg0.97Sb0.99,377.5,0.000038553,,0.0018566,0.00026217,0.79111,0.90692,25938.3186781833,0.0023468291
71,10.1016/j.actamat.2015.01.018,4586,6(a),5855,parallel,MgAg0.97Sb0.99,378,0.000038515,,0.0018574,0.00026203,0.79164,0.90779,25963.9101648708,0.0023462685
71,10.1016/j.actamat.2015.01.018,4586,6(a),5855,parallel,MgAg0.97Sb0.99,378.5,0.000038478,,0.0018582,0.0002619,0.79218,0.90865,25988.8767607464,0.002345679
71,10.1016/j.actamat.2015.01.018,4586,6(a),5855,parallel,MgAg0.97Sb0.99,379,0.00003844,,0.0018589,0.00026176,0.79271,0.90952,26014.5681581686,0.0023449938
71,10.1016/j.actamat.2015.01.018,4586,6(a),5855,parallel,MgAg0.97Sb0.99,379.5,0.000038402,,0.0018597,0.00026163,0.79325,0.91038,26040.3104005,0.0023444059
71,10.1016/j.actamat.2015.01.018,4586,6(a),5855,parallel,MgAg0.97Sb0.99,380,0.000038364,,0.0018605,0.00026149,0.79378,0.91124,26066.1036388281,0.0023438484
71,10.1016/j.actamat.2015.01.018,4586,6(a),5855,parallel,MgAg0.97Sb0.99,380.5,0.000038326,,0.0018613,0.00026135,0.79431,0.91211,26091.9480248395,0.0023432917
71,10.1016/j.actamat.2015.01.018,4586,6(a),5855,parallel,MgAg0.97Sb0.99,381,0.000038288,,0.001862,0.00026122,0.79485,0.91297,26117.8437108232,0.0023425804
71,10.1016/j.actamat.2015.01.018,4586,6(a),5855,parallel,MgAg0.97Sb0.99,381.5,0.000038249,,0.0018628,0.00026108,0.79538,0.91383,26144.4743653429,0.0023420252
71,10.1016/j.actamat.2015.01.018,4586,6(a),5855,parallel,MgAg0.97Sb0.99,382,0.000038211,,0.0018636,0.00026095,0.79592,0.9147,26170.4744707022,0.0023414414
71,10.1016/j.actamat.2015.01.018,4586,6(a),5855,parallel,MgAg0.97Sb0.99,382.5,0.000038172,,0.0018643,0.00026081,0.79645,0.91556,26197.2126165776,0.0023407621
71,10.1016/j.actamat.2015.01.018,4586,6(a),5855,parallel,MgAg0.97Sb0.99,383,0.000038133,,0.0018651,0.00026067,0.79698,0.91643,26224.0054545931,0.0023402093
71,10.1016/j.actamat.2015.01.018,4586,6(a),5855,parallel,MgAg0.97Sb0.99,383.5,0.000038095,,0.0018659,0.00026054,0.79752,0.91729,26250.1640635254,0.0023396278
71,10.1016/j.actamat.2015.01.018,4586,6(a),5855,parallel,MgAg0.97Sb0.99,384,0.000038056,,0.0018667,0.0002604,0.79805,0.91815,26277.0653773387,0.0023390765
71,10.1016/j.actamat.2015.01.018,4586,6(a),5855,parallel,MgAg0.97Sb0.99,384.5,0.000038017,,0.0018674,0.00026026,0.79858,0.91902,26304.0218849462,0.0023384007
71,10.1016/j.actamat.2015.01.018,4586,6(a),5855,parallel,MgAg0.97Sb0.99,385,0.000037977,,0.0018682,0.00026013,0.79912,0.91988,26331.7270979804,0.0023378216
71,10.1016/j.actamat.2015.01.018,4586,6(a),5855,parallel,MgAg0.97Sb0.99,385.5,0.000037938,,0.001869,0.00025999,0.79965,0.92075,26358.7959302019,0.0023372726
71,10.1016/j.actamat.2015.01.018,4586,6(a),5855,parallel,MgAg0.97Sb0.99,386,0.000037899,,0.0018698,0.00025986,0.80019,0.92161,26385.9204728357,0.002336695
71,10.1016/j.actamat.2015.01.018,4586,6(a),5855,parallel,MgAg0.97Sb0.99,386.5,0.000037859,,0.0018705,0.00025972,0.80072,0.92247,26413.7985683721,0.0023360226
71,10.1016/j.actamat.2015.01.018,4586,6(a),5855,parallel,MgAg0.97Sb0.99,387,0.00003782,,0.0018713,0.00025958,0.80125,0.92334,26441.0364886304,0.0023354758
71,10.1016/j.actamat.2015.01.018,4586,6(a),5855,parallel,MgAg0.97Sb0.99,387.5,0.00003778,,0.0018721,0.00025945,0.80179,0.9242,26469.0312334569,0.0023349007
71,10.1016/j.actamat.2015.01.018,4586,6(a),5855,parallel,MgAg0.97Sb0.99,388,0.00003774,,0.0018729,0.00025931,0.80232,0.92507,26497.0853206147,0.0023343554
71,10.1016/j.actamat.2015.01.018,4586,6(a),5855,parallel,MgAg0.97Sb0.99,388.5,0.0000377,,0.0018736,0.00025918,0.80286,0.92593,26525.198938992,0.0023336572
71,10.1016/j.actamat.2015.01.018,4586,6(a),5855,parallel,MgAg0.97Sb0.99,389,0.00003766,,0.0018744,0.00025904,0.80339,0.92679,26553.3722782793,0.0023331134
71,10.1016/j.actamat.2015.01.018,4586,6(a),5855,parallel,MgAg0.97Sb0.99,389.5,0.00003762,,0.0018752,0.0002589,0.80392,0.92766,26581.6055289739,0.0023325704
71,10.1016/j.actamat.2015.01.018,4586,6(a),5855,parallel,MgAg0.97Sb0.99,390,0.000037579,,0.001876,0.00025877,0.80446,0.92852,26610.6069879454,0.0023319991
71,10.1016/j.actamat.2015.01.018,4586,6(a),5855,parallel,MgAg0.97Sb0.99,390.5,0.000037539,,0.0018767,0.00025863,0.80499,0.92939,26638.9621460348,0.0023313333
71,10.1016/j.actamat.2015.01.018,4586,6(a),5855,parallel,MgAg0.97Sb0.99,391,0.000037498,,0.0018775,0.00025849,0.80553,0.93025,26668.0889647448,0.0023307636
71,10.1016/j.actamat.2015.01.018,4586,6(a),5855,parallel,MgAg0.97Sb0.99,391.5,0.000037458,,0.0018783,0.00025836,0.80606,0.93111,26696.5668215068,0.0023302236
71,10.1016/j.actamat.2015.01.018,4586,6(a),5855,parallel,MgAg0.97Sb0.99,392,0.000037417,,0.0018791,0.00025822,0.80659,0.93198,26725.8198145228,0.0023296842
71,10.1016/j.actamat.2015.01.018,4586,6(a),5855,parallel,MgAg0.97Sb0.99,392.5,0.000037376,,0.0018798,0.00025809,0.80713,0.93284,26755.1369863014,0.0023289929
71,10.1016/j.actamat.2015.01.018,4586,6(a),5855,parallel,MgAg0.97Sb0.99,393,0.000037335,,0.0018806,0.00025795,0.80766,0.93371,26784.5185482791,0.002328455
71,10.1016/j.actamat.2015.01.018,4586,6(a),5855,parallel,MgAg0.97Sb0.99,393.5,0.000037294,,0.0018814,0.00025781,0.8082,0.93457,26813.9647128224,0.0023278891
71,10.1016/j.actamat.2015.01.018,4586,6(a),5855,parallel,MgAg0.97Sb0.99,394,0.000037253,,0.0018821,0.00025768,0.80873,0.93543,26843.4756932328,0.0023272291
71,10.1016/j.actamat.2015.01.018,4586,6(a),5855,parallel,MgAg0.97Sb0.99,394.5,0.000037211,,0.0018829,0.00025754,0.80926,0.9363,26873.7738840665,0.0023266935
71,10.1016/j.actamat.2015.01.018,4586,6(a),5855,parallel,MgAg0.97Sb0.99,395,0.00003717,,0.0018837,0.00025741,0.8098,0.93716,26903.4167339252,0.0023261299
71,10.1016/j.actamat.2015.01.018,4586,6(a),5855,parallel,MgAg0.97Sb0.99,395.5,0.000037128,,0.0018845,0.00025727,0.81033,0.93803,26933.8504632622,0.0023255957
71,10.1016/j.actamat.2015.01.018,4586,6(a),5855,parallel,MgAg0.97Sb0.99,396,0.000037086,,0.0018852,0.00025713,0.81087,0.93889,26964.3531251685,0.0023249103
71,10.1016/j.actamat.2015.01.018,4586,6(a),5855,parallel,MgAg0.97Sb0.99,396.5,0.000037045,,0.001886,0.000257,0.8114,0.93975,26994.1962478067,0.0023243776
71,10.1016/j.actamat.2015.01.018,4586,6(a),5855,parallel,MgAg0.97Sb0.99,397,0.000037003,,0.0018868,0.00025686,0.81193,0.94062,27024.8358241224,0.0023238457
71,10.1016/j.actamat.2015.01.018,4586,6(a),5855,parallel,MgAg0.97Sb0.99,397.5,0.000036961,,0.0018876,0.00025672,0.81247,0.94148,27055.5450339547,0.0023232858
71,10.1016/j.actamat.2015.01.018,4586,6(a),5855,parallel,MgAg0.97Sb0.99,398,0.000036918,,0.0018883,0.00025659,0.813,0.94235,27087.0578037814,0.0023226322
71,10.1016/j.actamat.2015.01.018,4586,6(a),5855,parallel,MgAg0.97Sb0.99,398.5,0.000036876,,0.0018891,0.00025645,0.81354,0.94321,27117.9086668836,0.0023220739
71,10.1016/j.actamat.2015.01.018,4586,6(a),5855,parallel,MgAg0.97Sb0.99,399,0.000036834,,0.0018899,0.00025632,0.81407,0.94407,27148.8298854319,0.0023215448
71,10.1016/j.actamat.2015.01.018,4586,6(a),5855,parallel,MgAg0.97Sb0.99,399.5,0.000036791,,0.0018907,0.00025618,0.8146,0.94494,27180.5604631568,0.0023210164
71,10.1016/j.actamat.2015.01.018,4586,6(a),5855,parallel,MgAg0.97Sb0.99,400,0.000036748,,0.0018914,0.00025604,0.81514,0.9458,27212.3652987918,0.0023203376
71,10.1016/j.actamat.2015.01.018,4586,6(a),5855,parallel,MgAg0.97Sb0.99,400.5,0.000036706,,0.0018922,0.00025591,0.81567,0.94667,27243.5024246717,0.0023198107
71,10.1016/j.actamat.2015.01.018,4586,6(a),5855,parallel,MgAg0.97Sb0.99,401,0.000036663,,0.001893,0.00025577,0.81621,0.94753,27275.4548182091,0.0023192561
71,10.1016/j.actamat.2015.01.018,4586,6(a),5855,parallel,MgAg0.97Sb0.99,401.5,0.00003662,,0.0018938,0.00025563,0.81674,0.94839,27307.4822501365,0.0023187306
71,10.1016/j.actamat.2015.01.018,4586,6(a),5855,parallel,MgAg0.97Sb0.99,402,0.000036577,,0.0018945,0.0002555,0.81727,0.94926,27339.5849850999,0.0023180834
71,10.1016/j.actamat.2015.01.018,4586,6(a),5855,parallel,MgAg0.97Sb0.99,402.5,0.000036533,,0.0018953,0.00025536,0.81781,0.95012,27372.5125229245,0.002317531
71,10.1016/j.actamat.2015.01.018,4586,6(a),5855,parallel,MgAg0.97Sb0.99,403,0.00003649,,0.0018961,0.00025523,0.81834,0.95099,27404.7684297068,0.0023170076
71,10.1016/j.actamat.2015.01.018,4586,6(a),5855,parallel,MgAg0.97Sb0.99,403.5,0.000036447,,0.0018969,0.00025509,0.81887,0.95185,27437.1004472247,0.0023164849
71,10.1016/j.actamat.2015.01.018,4586,6(a),5855,parallel,MgAg0.97Sb0.99,404,0.000036403,,0.0018976,0.00025495,0.81941,0.95271,27470.2634398264,0.0023158126
71,10.1016/j.actamat.2015.01.018,4586,6(a),5855,parallel,MgAg0.97Sb0.99,404.5,0.000036359,,0.0018984,0.00025482,0.81994,0.95358,27503.5066971039,0.0023152914
71,10.1016/j.actamat.2015.01.018,4586,6(a),5855,parallel,MgAg0.97Sb0.99,405,0.000036315,,0.0018992,0.00025468,0.82048,0.95444,27536.8305108082,0.0023147426
71,10.1016/j.actamat.2015.01.018,4586,6(a),5855,parallel,MgAg0.97Sb0.99,405.5,0.000036272,,0.0018999,0.00025455,0.82101,0.9553,27569.4750771945,0.0023141009
71,10.1016/j.actamat.2015.01.018,4586,6(a),5855,parallel,MgAg0.97Sb0.99,406,0.000036227,,0.0019007,0.00025441,0.82154,0.95617,27603.7209815883,0.0023135818
71,10.1016/j.actamat.2015.01.018,4586,6(a),5855,parallel,MgAg0.97Sb0.99,406.5,0.000036183,,0.0019015,0.00025427,0.82208,0.95703,27637.2882292789,0.0023130352
71,10.1016/j.actamat.2015.01.018,4586,6(a),5855,parallel,MgAg0.97Sb0.99,407,0.000036139,,0.0019023,0.00025414,0.82261,0.9579,27670.9372146435,0.0023125175
71,10.1016/j.actamat.2015.01.018,4586,6(a),5855,parallel,MgAg0.97Sb0.99,407.5,0.000036095,,0.001903,0.000254,0.82315,0.95876,27704.6682365979,0.0023118508
71,10.1016/j.actamat.2015.01.018,4586,6(a),5855,parallel,MgAg0.97Sb0.99,408,0.00003605,,0.0019038,0.00025386,0.82368,0.95962,27739.2510402219,0.0023113345
71,10.1016/j.actamat.2015.01.018,4586,6(a),5855,parallel,MgAg0.97Sb0.99,408.5,0.000036005,,0.0019046,0.00025373,0.82421,0.96049,27773.9202888488,0.0023108188
71,10.1016/j.actamat.2015.01.018,4586,6(a),5855,parallel,MgAg0.97Sb0.99,409,0.000035961,,0.0019054,0.00025359,0.82475,0.96135,27807.9030060343,0.0023102758
71,10.1016/j.actamat.2015.01.018,4586,6(a),5855,parallel,MgAg0.97Sb0.99,409.5,0.000035916,,0.0019061,0.00025346,0.82528,0.96222,27842.7441808665,0.0023096404
71,10.1016/j.actamat.2015.01.018,4586,6(a),5855,parallel,MgAg0.97Sb0.99,410,0.000035871,,0.0019069,0.00025332,0.82582,0.96308,27877.672771877,0.0023090988
71,10.1016/j.actamat.2015.01.018,4586,6(a),5855,parallel,MgAg0.97Sb0.99,410.5,0.000035826,,0.0019077,0.00025318,0.82635,0.96394,27912.6891084687,0.002308586
71,10.1016/j.actamat.2015.01.018,4586,6(a),5855,parallel,MgAg0.97Sb0.99,411,0.000035781,,0.0019085,0.00025305,0.82688,0.96481,27947.7935217015,0.0023080737
71,10.1016/j.actamat.2015.01.018,4586,6(a),5855,parallel,MgAg0.97Sb0.99,411.5,0.000035735,,0.0019092,0.00025291,0.82742,0.96567,27983.76941374,0.0023074134
71,10.1016/j.actamat.2015.01.018,4586,6(a),5855,parallel,MgAg0.97Sb0.99,412,0.00003569,,0.00191,0.00025278,0.82795,0.96654,28019.0529560101,0.0023069026
71,10.1016/j.actamat.2015.01.018,4586,6(a),5855,parallel,MgAg0.97Sb0.99,412.5,0.000035644,,0.0019108,0.00025264,0.82849,0.9674,28055.212658512,0.0023063646
71,10.1016/j.actamat.2015.01.018,4586,6(a),5855,parallel,MgAg0.97Sb0.99,413,0.000035599,,0.0019116,0.0002525,0.82902,0.96826,28090.6767044018,0.0023058551
71,10.1016/j.actamat.2015.01.018,4586,6(a),5855,parallel,MgAg0.97Sb0.99,413.5,0.000035553,,0.0019123,0.00025237,0.82955,0.96913,28127.0216296796,0.0023052257
71,10.1016/j.actamat.2015.01.018,4586,6(a),5855,parallel,MgAg0.97Sb0.99,414,0.000035507,,0.0019131,0.00025223,0.83009,0.96999,28163.460726054,0.0023046899
71,10.1016/j.actamat.2015.01.018,4586,6(a),5855,parallel,MgAg0.97Sb0.99,414.5,0.000035461,,0.0019139,0.00025209,0.83062,0.97086,28199.9943600011,0.0023041824
71,10.1016/j.actamat.2015.01.018,4586,6(a),5855,parallel,MgAg0.97Sb0.99,415,0.000035415,,0.0019147,0.00025196,0.83116,0.97172,28236.6228999012,0.0023036479
71,10.1016/j.actamat.2015.01.018,4586,6(a),5855,parallel,MgAg0.97Sb0.99,415.5,0.000035368,,0.0019154,0.00025182,0.83169,0.97258,28274.1461207872,0.0023030216
71,10.1016/j.actamat.2015.01.018,4586,6(a),5855,parallel,MgAg0.97Sb0.99,416,0.000035322,,0.0019162,0.00025169,0.83222,0.97345,28310.9676688749,0.0023025162
71,10.1016/j.actamat.2015.01.018,4586,6(a),5855,parallel,MgAg0.97Sb0.99,416.5,0.000035276,,0.001917,0.00025155,0.83276,0.97431,28347.8852477605,0.0023019838
71,10.1016/j.actamat.2015.01.018,4586,6(a),5855,parallel,MgAg0.97Sb0.99,417,0.000035229,,0.0019177,0.00025141,0.83329,0.97518,28385.7049589827,0.0023013597
71,10.1016/j.actamat.2015.01.018,4586,6(a),5855,parallel,MgAg0.97Sb0.99,417.5,0.000035182,,0.0019185,0.00025128,0.83383,0.97604,28423.6257176965,0.0023008287
71,10.1016/j.actamat.2015.01.018,4586,6(a),5855,parallel,MgAg0.97Sb0.99,418,0.000035135,,0.0019193,0.00025114,0.83436,0.9769,28461.6479294151,0.002300326
71,10.1016/j.actamat.2015.01.018,4586,6(a),5855,parallel,MgAg0.97Sb0.99,418.5,0.000035088,,0.0019201,0.000251,0.83489,0.97777,28499.772001824,0.0022998239
71,10.1016/j.actamat.2015.01.018,4586,6(a),5855,parallel,MgAg0.97Sb0.99,419,0.000035041,,0.0019208,0.00025087,0.83543,0.97863,28537.9983447961,0.0022991753
71,10.1016/j.actamat.2015.01.018,4586,6(a),5855,parallel,MgAg0.97Sb0.99,419.5,0.000034994,,0.0019216,0.00025073,0.83596,0.9795,28576.3273704064,0.0022986746
71,10.1016/j.actamat.2015.01.018,4586,6(a),5855,parallel,MgAg0.97Sb0.99,420,0.000034947,,0.0019224,0.0002506,0.8365,0.98036,28614.7594929465,0.002298147
71,10.1016/j.actamat.2015.01.018,4586,6(a),5855,parallel,MgAg0.97Sb0.99,420.5,0.000034899,,0.0019232,0.00025046,0.83703,0.98122,28654.1161637869,0.0022976476
71,10.1016/j.actamat.2015.01.018,4586,6(a),5855,parallel,MgAg0.97Sb0.99,421,0.000034852,,0.0019239,0.00025032,0.83756,0.98209,28692.757947894,0.0022970295
71,10.1016/j.actamat.2015.01.018,4586,6(a),5855,parallel,MgAg0.97Sb0.99,421.5,0.000034804,,0.0019247,0.00025019,0.8381,0.98295,28732.3296172854,0.002296504
71,10.1016/j.actamat.2015.01.018,4586,6(a),5855,parallel,MgAg0.97Sb0.99,422,0.000034756,,0.0019255,0.00025005,0.83863,0.98382,28772.0105880999,0.0022960066
71,10.1016/j.actamat.2015.01.018,4586,6(a),5855,parallel,MgAg0.97Sb0.99,422.5,0.000034709,,0.0019263,0.00024992,0.83916,0.98468,28810.9712178397,0.0022955098
71,10.1016/j.actamat.2015.01.018,4586,6(a),5855,parallel,MgAg0.97Sb0.99,423,0.000034661,,0.001927,0.00024978,0.8397,0.98554,28850.8698537261,0.0022948672
71,10.1016/j.actamat.2015.01.018,4586,6(a),5855,parallel,MgAg0.97Sb0.99,423.5,0.000034612,,0.0019278,0.00024964,0.84023,0.98641,28891.713856466,0.0022943718
71,10.1016/j.actamat.2015.01.018,4586,6(a),5855,parallel,MgAg0.97Sb0.99,424,0.000034564,,0.0019286,0.00024951,0.84077,0.98727,28931.8365929869,0.0022938497
71,10.1016/j.actamat.2015.01.018,4586,6(a),5855,parallel,MgAg0.97Sb0.99,424.5,0.000034516,,0.0019294,0.00024937,0.8413,0.98814,28972.0709236296,0.0022933555
71,10.1016/j.actamat.2015.01.018,4586,6(a),5855,parallel,MgAg0.97Sb0.99,425,0.000034467,,0.0019301,0.00024923,0.84183,0.989,29013.2590593901,0.0022927432
71,10.1016/j.actamat.2015.01.018,4586,6(a),5855,parallel,MgAg0.97Sb0.99,425.5,0.000034419,,0.0019309,0.0002491,0.84237,0.98986,29053.7203288881,0.0022922231
71,10.1016/j.actamat.2015.01.018,4586,6(a),5855,parallel,MgAg0.97Sb0.99,426,0.00003437,,0.0019317,0.00024896,0.8429,0.99073,29095.1411114344,0.0022917309
71,10.1016/j.actamat.2015.01.018,4586,6(a),5855,parallel,MgAg0.97Sb0.99,426.5,0.000034321,,0.0019325,0.00024883,0.84344,0.99159,29136.6801666618,0.0022912122
71,10.1016/j.actamat.2015.01.018,4586,6(a),5855,parallel,MgAg0.97Sb0.99,427,0.000034272,,0.0019332,0.00024869,0.84397,0.99245,29178.3380018674,0.0022906027
71,10.1016/j.actamat.2015.01.018,4586,6(a),5855,parallel,MgAg0.97Sb0.99,427.5,0.000034223,,0.001934,0.00024855,0.8445,0.99332,29220.1151272536,0.0022901125
71,10.1016/j.actamat.2015.01.018,4586,6(a),5855,parallel,MgAg0.97Sb0.99,428,0.000034174,,0.0019348,0.00024842,0.84504,0.99418,29262.012055949,0.0022895958
71,10.1016/j.actamat.2015.01.018,4586,6(a),5855,parallel,MgAg0.97Sb0.99,428.5,0.000034125,,0.0019355,0.00024828,0.84557,0.99505,29304.0293040293,0.0022889885
71,10.1016/j.actamat.2015.01.018,4586,6(a),5855,parallel,MgAg0.97Sb0.99,429,0.000034075,,0.0019363,0.00024815,0.84611,0.99591,29347.0286133529,0.0022884731
71,10.1016/j.actamat.2015.01.018,4586,6(a),5855,parallel,MgAg0.97Sb0.99,429.5,0.000034026,,0.0019371,0.00024801,0.84664,0.99677,29389.2905425263,0.0022879854
71,10.1016/j.actamat.2015.01.018,4586,6(a),5855,parallel,MgAg0.97Sb0.99,430,0.000033976,,0.0019379,0.00024787,0.84717,0.99764,29432.5406169061,0.0022874984
71,10.1016/j.actamat.2015.01.018,4586,6(a),5855,parallel,MgAg0.97Sb0.99,430.5,0.000033926,,0.0019386,0.00024774,0.84771,0.9985,29475.9181748511,0.002286867
71,10.1016/j.actamat.2015.01.018,4586,6(a),5855,parallel,MgAg0.97Sb0.99,431,0.000033877,,0.0019394,0.0002476,0.84824,0.99937,29518.5524101898,0.0022863812
71,10.1016/j.actamat.2015.01.018,4586,6(a),5855,parallel,MgAg0.97Sb0.99,431.5,0.000033827,,0.0019402,0.00024746,0.84878,1.0002,29562.1840541579,0.0022858691
71,10.1016/j.actamat.2015.01.018,4586,6(a),5855,parallel,MgAg0.97Sb0.99,432,0.000033777,,0.001941,0.00024733,0.84931,1.0011,29605.9448737306,0.0022853846
71,10.1016/j.actamat.2015.01.018,4586,6(a),5855,parallel,MgAg0.97Sb0.99,432.5,0.000033726,,0.0019417,0.00024719,0.84984,1.002,29650.7145822214,0.002284783
71,10.1016/j.actamat.2015.01.018,4586,6(a),5855,parallel,MgAg0.97Sb0.99,433,0.000033676,,0.0019425,0.00024706,0.85038,1.0028,29694.73809241,0.0022842729
71,10.1016/j.actamat.2015.01.018,4586,6(a),5855,parallel,MgAg0.97Sb0.99,433.5,0.000033626,,0.0019433,0.00024692,0.85091,1.0037,29738.8925236424,0.0022837903
71,10.1016/j.actamat.2015.01.018,4586,6(a),5855,parallel,MgAg0.97Sb0.99,434,0.000033575,,0.0019441,0.00024678,0.85145,1.0046,29784.0655249442,0.0022832815
71,10.1016/j.actamat.2015.01.018,4586,6(a),5855,parallel,MgAg0.97Sb0.99,434.5,0.000033524,,0.0019448,0.00024665,0.85198,1.0054,29829.3759694547,0.0022826827
71,10.1016/j.actamat.2015.01.018,4586,6(a),5855,parallel,MgAg0.97Sb0.99,435,0.000033473,,0.0019456,0.00024651,0.85251,1.0063,29874.8244854061,0.002282202
71,10.1016/j.actamat.2015.01.018,4586,6(a),5855,parallel,MgAg0.97Sb0.99,435.5,0.000033423,,0.0019464,0.00024638,0.85305,1.0071,29919.5165006134,0.0022816951
71,10.1016/j.actamat.2015.01.018,4586,6(a),5855,parallel,MgAg0.97Sb0.99,436,0.000033372,,0.0019472,0.00024624,0.85358,1.008,29965.2403212274,0.0022812156
71,10.1016/j.actamat.2015.01.018,4586,6(a),5855,parallel,MgAg0.97Sb0.99,436.5,0.00003332,,0.0019479,0.0002461,0.85412,1.0089,30012.0048019208,0.0022805929
71,10.1016/j.actamat.2015.01.018,4586,6(a),5855,parallel,MgAg0.97Sb0.99,437,0.000033269,,0.0019487,0.00024597,0.85465,1.0097,30058.0119630888,0.0022801147
71,10.1016/j.actamat.2015.01.018,4586,6(a),5855,parallel,MgAg0.97Sb0.99,437.5,0.000033218,,0.0019495,0.00024583,0.85518,1.0106,30104.1603949666,0.002279637
71,10.1016/j.actamat.2015.01.018,4586,6(a),5855,parallel,MgAg0.97Sb0.99,438,0.000033166,,0.0019503,0.00024569,0.85572,1.0115,30151.3598263282,0.0022791334
71,10.1016/j.actamat.2015.01.018,4586,6(a),5855,parallel,MgAg0.97Sb0.99,438.5,0.000033115,,0.001951,0.00024556,0.85625,1.0123,30197.7955609241,0.0022785401
71,10.1016/j.actamat.2015.01.018,4586,6(a),5855,parallel,MgAg0.97Sb0.99,439,0.000033063,,0.0019518,0.00024542,0.85679,1.0132,30245.2892961921,0.0022780378
71,10.1016/j.actamat.2015.01.018,4586,6(a),5855,parallel,MgAg0.97Sb0.99,439.5,0.000033011,,0.0019526,0.00024529,0.85732,1.0141,30292.9326588107,0.0022775626
71,10.1016/j.actamat.2015.01.018,4586,6(a),5855,parallel,MgAg0.97Sb0.99,440,0.000032959,,0.0019533,0.00024515,0.85785,1.0149,30340.726356989,0.0022769715
71,10.1016/j.actamat.2015.01.018,4586,6(a),5855,parallel,MgAg0.97Sb0.99,440.5,0.000032907,,0.0019541,0.00024501,0.85839,1.0158,30388.6711034126,0.0022764711
71,10.1016/j.actamat.2015.01.018,4586,6(a),5855,parallel,MgAg0.97Sb0.99,441,0.000032855,,0.0019549,0.00024488,0.85892,1.0166,30436.7676152793,0.0022759978
71,10.1016/j.actamat.2015.01.018,4586,6(a),5855,parallel,MgAg0.97Sb0.99,441.5,0.000032803,,0.0019557,0.00024474,0.85946,1.0175,30485.0166143341,0.0022754986
71,10.1016/j.actamat.2015.01.018,4586,6(a),5855,parallel,MgAg0.97Sb0.99,442,0.00003275,,0.0019564,0.0002446,0.85999,1.0184,30534.3511450382,0.0022749102
71,10.1016/j.actamat.2015.01.018,4586,6(a),5855,parallel,MgAg0.97Sb0.99,442.5,0.000032698,,0.0019572,0.00024447,0.86052,1.0192,30582.9102697413,0.0022744387
71,10.1016/j.actamat.2015.01.018,4586,6(a),5855,parallel,MgAg0.97Sb0.99,443,0.000032645,,0.001958,0.00024433,0.86106,1.0201,30632.5624138459,0.0022739414
71,10.1016/j.actamat.2015.01.018,4586,6(a),5855,parallel,MgAg0.97Sb0.99,443.5,0.000032592,,0.0019588,0.0002442,0.86159,1.021,30682.3760432008,0.0022734711
71,10.1016/j.actamat.2015.01.018,4586,6(a),5855,parallel,MgAg0.97Sb0.99,444,0.000032539,,0.0019595,0.00024406,0.86212,1.0218,30732.3519468945,0.0022728854
71,10.1016/j.actamat.2015.01.018,4586,6(a),5855,parallel,MgAg0.97Sb0.99,444.5,0.000032486,,0.0019603,0.00024392,0.86266,1.0227,30782.4909191652,0.00227239
71,10.1016/j.actamat.2015.01.018,4586,6(a),5855,parallel,MgAg0.97Sb0.99,445,0.000032433,,0.0019611,0.00024379,0.86319,1.0236,30832.7937594425,0.0022719216
71,10.1016/j.actamat.2015.01.018,4586,6(a),5855,parallel,MgAg0.97Sb0.99,445.5,0.00003238,,0.0019619,0.00024365,0.86373,1.0244,30883.2612723904,0.0022714274
71,10.1016/j.actamat.2015.01.018,4586,6(a),5855,parallel,MgAg0.97Sb0.99,446,0.000032326,,0.0019626,0.00024352,0.86426,1.0253,30934.8512033657,0.0022708444
71,10.1016/j.actamat.2015.01.018,4586,6(a),5855,parallel,MgAg0.97Sb0.99,446.5,0.000032273,,0.0019634,0.00024338,0.86479,1.0261,30985.6536423636,0.0022703778
71,10.1016/j.actamat.2015.01.018,4586,6(a),5855,parallel,MgAg0.97Sb0.99,447,0.000032219,,0.0019642,0.00024324,0.86533,1.027,31037.5865172724,0.0022698855
71,10.1016/j.actamat.2015.01.018,4586,6(a),5855,parallel,MgAg0.97Sb0.99,447.5,0.000032166,,0.001965,0.00024311,0.86586,1.0279,31088.7272275073,0.00226942
71,10.1016/j.actamat.2015.01.018,4586,6(a),5855,parallel,MgAg0.97Sb0.99,448,0.000032112,,0.0019657,0.00024297,0.8664,1.0287,31141.0064773293,0.0022688135
71,10.1016/j.actamat.2015.01.018,4586,6(a),5855,parallel,MgAg0.97Sb0.99,448.5,0.000032058,,0.0019665,0.00024283,0.86693,1.0296,31193.4618503962,0.0022683492
71,10.1016/j.actamat.2015.01.018,4586,6(a),5855,parallel,MgAg0.97Sb0.99,449,0.000032004,,0.0019673,0.0002427,0.86746,1.0305,31246.0942382202,0.0022678856
71,10.1016/j.actamat.2015.01.018,4586,6(a),5855,parallel,MgAg0.97Sb0.99,449.5,0.00003195,,0.0019681,0.00024256,0.868,1.0313,31298.9045383412,0.0022673963
71,10.1016/j.actamat.2015.01.018,4586,6(a),5855,parallel,MgAg0.97Sb0.99,450,0.000031895,,0.0019688,0.00024243,0.86853,1.0322,31352.8766264305,0.0022668186
71,10.1016/j.actamat.2015.01.018,4586,6(a),5855,parallel,MgAg0.97Sb0.99,450.5,0.000031841,,0.0019696,0.00024229,0.86907,1.0331,31406.0488049998,0.0022663307
71,10.1016/j.actamat.2015.01.018,4586,6(a),5855,parallel,MgAg0.97Sb0.99,451,0.000031786,,0.0019704,0.00024215,0.8696,1.0339,31460.3913672686,0.0022658694
71,10.1016/j.actamat.2015.01.018,4586,6(a),5855,parallel,MgAg0.97Sb0.99,451.5,0.000031732,,0.0019711,0.00024202,0.87013,1.0348,31513.9291566873,0.0022652937
71,10.1016/j.actamat.2015.01.018,4586,6(a),5855,parallel,MgAg0.97Sb0.99,452,0.000031677,,0.0019719,0.00024188,0.87067,1.0357,31568.6460207722,0.0022648076
71,10.1016/j.actamat.2015.01.018,4586,6(a),5855,parallel,MgAg0.97Sb0.99,452.5,0.000031622,,0.0019727,0.00024175,0.8712,1.0365,31623.5532224401,0.002264348
71,10.1016/j.actamat.2015.01.018,4586,6(a),5855,parallel,MgAg0.97Sb0.99,453,0.000031567,,0.0019735,0.00024161,0.87174,1.0374,31678.6517565812,0.0022638631
71,10.1016/j.actamat.2015.01.018,4586,6(a),5855,parallel,MgAg0.97Sb0.99,453.5,0.000031512,,0.0019742,0.00024147,0.87227,1.0382,31733.9426250317,0.00226329
71,10.1016/j.actamat.2015.01.018,4586,6(a),5855,parallel,MgAg0.97Sb0.99,454,0.000031457,,0.001975,0.00024134,0.8728,1.0391,31789.4268366341,0.0022628323
71,10.1016/j.actamat.2015.01.018,4586,6(a),5855,parallel,MgAg0.97Sb0.99,454.5,0.000031402,,0.0019758,0.0002412,0.87334,1.04,31845.1054072989,0.0022623491
71,10.1016/j.actamat.2015.01.018,4586,6(a),5855,parallel,MgAg0.97Sb0.99,455,0.000031346,,0.0019766,0.00024106,0.87387,1.0408,31901.9970650163,0.0022618925
71,10.1016/j.actamat.2015.01.018,4586,6(a),5855,parallel,MgAg0.97Sb0.99,455.5,0.000031291,,0.0019773,0.00024093,0.87441,1.0417,31958.0710108338,0.0022612962
71,10.1016/j.actamat.2015.01.018,4586,6(a),5855,parallel,MgAg0.97Sb0.99,456,0.000031235,,0.0019781,0.00024079,0.87494,1.0426,32015.3673763406,0.0022608407
71,10.1016/j.actamat.2015.01.018,4586,6(a),5855,parallel,MgAg0.97Sb0.99,456.5,0.000031179,,0.0019789,0.00024066,0.87547,1.0434,32072.8695596395,0.0022603858
71,10.1016/j.actamat.2015.01.018,4586,6(a),5855,parallel,MgAg0.97Sb0.99,457,0.000031123,,0.0019797,0.00024052,0.87601,1.0443,32130.5786717219,0.0022599057
71,10.1016/j.actamat.2015.01.018,4586,6(a),5855,parallel,MgAg0.97Sb0.99,457.5,0.000031067,,0.0019804,0.00024038,0.87654,1.0452,32188.4958315898,0.0022593379
71,10.1016/j.actamat.2015.01.018,4586,6(a),5855,parallel,MgAg0.97Sb0.99,458,0.000031011,,0.0019812,0.00024025,0.87708,1.046,32246.6221663281,0.0022588589
71,10.1016/j.actamat.2015.01.018,4586,6(a),5855,parallel,MgAg0.97Sb0.99,458.5,0.000030955,,0.001982,0.00024011,0.87761,1.0469,32304.9588111775,0.0022584064
71,10.1016/j.actamat.2015.01.018,4586,6(a),5855,parallel,MgAg0.97Sb0.99,459,0.000030898,,0.0019828,0.00023997,0.87814,1.0477,32364.5543400867,0.0022579543
71,10.1016/j.actamat.2015.01.018,4586,6(a),5855,parallel,MgAg0.97Sb0.99,459.5,0.000030842,,0.0019835,0.00023984,0.87868,1.0486,32423.3188509176,0.0022573633
71,10.1016/j.actamat.2015.01.018,4586,6(a),5855,parallel,MgAg0.97Sb0.99,460,0.000030785,,0.0019843,0.0002397,0.87921,1.0495,32483.3522819555,0.0022569125
71,10.1016/j.actamat.2015.01.018,4586,6(a),5855,parallel,MgAg0.97Sb0.99,460.5,0.000030728,,0.0019851,0.00023957,0.87975,1.0503,32543.6084353033,0.0022564365
71,10.1016/j.actamat.2015.01.018,4586,6(a),5855,parallel,MgAg0.97Sb0.99,461,0.000030672,,0.0019859,0.00023943,0.88028,1.0512,32603.025560772,0.0022559867
71,10.1016/j.actamat.2015.01.018,4586,6(a),5855,parallel,MgAg0.97Sb0.99,461.5,0.000030615,,0.0019866,0.00023929,0.88081,1.0521,32663.7269312429,0.002255424
71,10.1016/j.actamat.2015.01.018,4586,6(a),5855,parallel,MgAg0.97Sb0.99,462,0.000030558,,0.0019874,0.00023916,0.88135,1.0529,32724.6547548923,0.0022549498
71,10.1016/j.actamat.2015.01.018,4586,6(a),5855,parallel,MgAg0.97Sb0.99,462.5,0.0000305,,0.0019882,0.00023902,0.88188,1.0538,32786.8852459016,0.0022545017
71,10.1016/j.actamat.2015.01.018,4586,6(a),5855,parallel,MgAg0.97Sb0.99,463,0.000030443,,0.0019889,0.00023889,0.88241,1.0547,32848.2738232106,0.0022539409
71,10.1016/j.actamat.2015.01.018,4586,6(a),5855,parallel,MgAg0.97Sb0.99,463.5,0.000030386,,0.0019897,0.00023875,0.88295,1.0555,32909.8927137498,0.0022534685
71,10.1016/j.actamat.2015.01.018,4586,6(a),5855,parallel,MgAg0.97Sb0.99,464,0.000030328,,0.0019905,0.00023861,0.88348,1.0564,32972.8303877605,0.0022530221
71,10.1016/j.actamat.2015.01.018,4586,6(a),5855,parallel,MgAg0.97Sb0.99,464.5,0.00003027,,0.0019913,0.00023848,0.88402,1.0573,33036.0092500826,0.0022525508
71,10.1016/j.actamat.2015.01.018,4586,6(a),5855,parallel,MgAg0.97Sb0.99,465,0.000030213,,0.001992,0.00023834,0.88455,1.0581,33098.3351537418,0.0022519925
71,10.1016/j.actamat.2015.01.018,4586,6(a),5855,parallel,MgAg0.97Sb0.99,465.5,0.000030155,,0.0019928,0.0002382,0.88508,1.059,33161.9963521804,0.0022515479
71,10.1016/j.actamat.2015.01.018,4586,6(a),5855,parallel,MgAg0.97Sb0.99,466,0.000030097,,0.0019936,0.00023807,0.88562,1.0598,33225.9029139117,0.0022510783
71,10.1016/j.actamat.2015.01.018,4586,6(a),5855,parallel,MgAg0.97Sb0.99,466.5,0.000030039,,0.0019944,0.00023793,0.88615,1.0607,33290.0562601951,0.0022506348
