Repository: RamyaGuru/STD2_EffMass

# STD2_EffMass
Effective mass modeling of StarryData2 data

File: csvfiles/heavilydopedptypePbSe10.1002adma.201004200.csv (part 10 of 36)
sid,DOI,figureid,fignum,sampleid,samplename,composition,Temperature,Carrier mobility,Electrical resistivity,Seebeck coefficient,Thermal conductivity,ZT,Electrical conductivity,Power factor,Figure of merit Z
6006,10.1002/adma.201004200,80,1(a),124,Na0.0125Pb0.9875Se1,Na0.0125Pb0.9875Se1,770.5,0.0039254,0.000014499,0.00014814,1.3733,0.78642,68970.273811987,0.0015135844,0.0011021513
6006,10.1002/adma.201004200,80,1(a),124,Na0.0125Pb0.9875Se1,Na0.0125Pb0.9875Se1,771,0.0039175,0.000014525,0.00014833,1.3721,0.78753,68846.8158347676,0.0015147531,0.001103967
6006,10.1002/adma.201004200,80,1(a),124,Na0.0125Pb0.9875Se1,Na0.0125Pb0.9875Se1,771.5,0.0039096,0.00001455,0.00014852,1.3709,0.78863,68728.5223367698,0.0015160268,0.0011058624
6006,10.1002/adma.201004200,80,1(a),124,Na0.0125Pb0.9875Se1,Na0.0125Pb0.9875Se1,772,0.0039016,0.000014575,0.00014872,1.3696,0.78974,68610.6346483705,0.0015175052,0.0011079915
6006,10.1002/adma.201004200,80,1(a),124,Na0.0125Pb0.9875Se1,Na0.0125Pb0.9875Se1,772.5,0.0038937,0.000014601,0.00014891,1.3684,0.79085,68488.4596945415,0.001518676,0.0011098188
6006,10.1002/adma.201004200,80,1(a),124,Na0.0125Pb0.9875Se1,Na0.0125Pb0.9875Se1,773,0.0038858,0.000014626,0.00014911,1.3672,0.79196,68371.3934089977,0.0015201553,0.0011118749
6006,10.1002/adma.201004200,80,1(a),124,Na0.0125Pb0.9875Se1,Na0.0125Pb0.9875Se1,773.5,0.0038779,0.000014652,0.0001493,1.366,0.79306,68250.0682500682,0.0015213275,0.0011137097
6006,10.1002/adma.201004200,80,1(a),124,Na0.0125Pb0.9875Se1,Na0.0125Pb0.9875Se1,774,0.00387,0.000014677,0.0001495,1.3648,0.79417,68133.8148122913,0.0015228078,0.0011157736
6006,10.1002/adma.201004200,80,1(a),124,Na0.0125Pb0.9875Se1,Na0.0125Pb0.9875Se1,774.5,0.0038621,0.000014703,0.00014969,1.3635,0.79528,68013.3306128001,0.0015239812,0.001117698
6006,10.1002/adma.201004200,80,1(a),124,Na0.0125Pb0.9875Se1,Na0.0125Pb0.9875Se1,775,0.0038542,0.000014728,0.00014988,1.3623,0.79639,67897.8815860945,0.001525259,0.0011196205
6006,10.1002/adma.201004200,80,1(a),124,Na0.0125Pb0.9875Se1,Na0.0125Pb0.9875Se1,775.5,0.0038462,0.000014754,0.00015008,1.3611,0.79749,67778.229632642,0.0015266373,0.0011216202
6006,10.1002/adma.201004200,80,1(a),124,Na0.0125Pb0.9875Se1,Na0.0125Pb0.9875Se1,776,0.0038383,0.000014779,0.00015027,1.3599,0.7986,67663.5766966642,0.0015279162,0.0011235504
6006,10.1002/adma.201004200,80,1(a),124,Na0.0125Pb0.9875Se1,Na0.0125Pb0.9875Se1,776.5,0.0038304,0.000014805,0.00015047,1.3587,0.79971,67544.7483958122,0.0015292956,0.0011255579
6006,10.1002/adma.201004200,80,1(a),124,Na0.0125Pb0.9875Se1,Na0.0125Pb0.9875Se1,777,0.0038225,0.000014831,0.00015066,1.3575,0.80082,67426.3367271256,0.0015304724,0.0011274198
6006,10.1002/adma.201004200,80,1(a),124,Na0.0125Pb0.9875Se1,Na0.0125Pb0.9875Se1,777.5,0.0038146,0.000014857,0.00015085,1.3563,0.80192,67308.3395032644,0.0015316499,0.0011292855
6006,10.1002/adma.201004200,80,1(a),124,Na0.0125Pb0.9875Se1,Na0.0125Pb0.9875Se1,778,0.0038067,0.000014882,0.00015105,1.3551,0.80303,67195.2694530305,0.0015331342,0.0011313808
6006,10.1002/adma.201004200,80,1(a),124,Na0.0125Pb0.9875Se1,Na0.0125Pb0.9875Se1,778.5,0.0037988,0.000014908,0.00015124,1.3539,0.80414,67078.0788838208,0.001534313,0.0011332543
6006,10.1002/adma.201004200,80,1(a),124,Na0.0125Pb0.9875Se1,Na0.0125Pb0.9875Se1,779,0.0037908,0.000014934,0.00015143,1.3527,0.80525,66961.2963706977,0.0015354925,0.0011351316
6006,10.1002/adma.201004200,80,1(a),124,Na0.0125Pb0.9875Se1,Na0.0125Pb0.9875Se1,779.5,0.0037829,0.00001496,0.00015163,1.3515,0.80636,66844.9197860963,0.0015368755,0.0011371628
6006,10.1002/adma.201004200,80,1(a),124,Na0.0125Pb0.9875Se1,Na0.0125Pb0.9875Se1,780,0.003775,0.000014986,0.00015182,1.3503,0.80746,66728.9470172161,0.0015380563,0.0011390479
6006,10.1002/adma.201004200,80,1(a),124,Na0.0125Pb0.9875Se1,Na0.0125Pb0.9875Se1,780.5,0.0037671,0.000015012,0.00015201,1.3491,0.80857,66613.375965894,0.0015392379,0.0011409369
6006,10.1002/adma.201004200,80,1(a),124,Na0.0125Pb0.9875Se1,Na0.0125Pb0.9875Se1,781,0.0037592,0.000015038,0.00015221,1.3479,0.80968,66498.2045484772,0.0015406227,0.00114298
6006,10.1002/adma.201004200,80,1(a),124,Na0.0125Pb0.9875Se1,Na0.0125Pb0.9875Se1,781.5,0.0037513,0.000015064,0.0001524,1.3467,0.81079,66383.4306956983,0.0015418056,0.0011448768
6006,10.1002/adma.201004200,80,1(a),124,Na0.0125Pb0.9875Se1,Na0.0125Pb0.9875Se1,782,0.0037434,0.00001509,0.00015259,1.3455,0.81189,66269.0523525514,0.0015429893,0.0011467776
6006,10.1002/adma.201004200,80,1(a),124,Na0.0125Pb0.9875Se1,Na0.0125Pb0.9875Se1,782.5,0.0037354,0.000015116,0.00015279,1.3443,0.813,66155.0674781688,0.0015443758,0.0011488327
6006,10.1002/adma.201004200,80,1(a),124,Na0.0125Pb0.9875Se1,Na0.0125Pb0.9875Se1,783,0.0037275,0.000015142,0.00015298,1.3432,0.81411,66041.4740457007,0.0015455607,0.0011506557
6006,10.1002/adma.201004200,80,1(a),124,Na0.0125Pb0.9875Se1,Na0.0125Pb0.9875Se1,783.5,0.0037196,0.000015168,0.00015317,1.342,0.81522,65928.2700421941,0.0015467464,0.0011525681
6006,10.1002/adma.201004200,80,1(a),124,Na0.0125Pb0.9875Se1,Na0.0125Pb0.9875Se1,784,0.0037117,0.000015194,0.00015336,1.3408,0.81632,65815.4534684744,0.0015479327,0.0011544844
6006,10.1002/adma.201004200,80,1(a),124,Na0.0125Pb0.9875Se1,Na0.0125Pb0.9875Se1,784.5,0.0037038,0.00001522,0.00015356,1.3396,0.81743,65703.0223390276,0.0015493215,0.0011565553
6006,10.1002/adma.201004200,80,1(a),124,Na0.0125Pb0.9875Se1,Na0.0125Pb0.9875Se1,785,0.0036959,0.000015247,0.00015375,1.3385,0.81854,65586.6727880895,0.0015504075,0.0011583171
6006,10.1002/adma.201004200,80,1(a),124,Na0.0125Pb0.9875Se1,Na0.0125Pb0.9875Se1,785.5,0.003688,0.000015273,0.00015394,1.3373,0.81965,65475.0212793819,0.0015515959,0.0011602452
6006,10.1002/adma.201004200,80,1(a),124,Na0.0125Pb0.9875Se1,Na0.0125Pb0.9875Se1,786,0.00368,0.000015299,0.00015413,1.3361,0.82075,65363.7492646578,0.0015527849,0.0011621772
6006,10.1002/adma.201004200,80,1(a),124,Na0.0125Pb0.9875Se1,Na0.0125Pb0.9875Se1,786.5,0.0036721,0.000015326,0.00015432,1.3349,0.82186,65248.5971551612,0.0015538733,0.0011640372
6006,10.1002/adma.201004200,80,1(a),124,Na0.0125Pb0.9875Se1,Na0.0125Pb0.9875Se1,787,0.0036642,0.000015352,0.00015452,1.3338,0.82297,65138.0927566441,0.0015552651,0.0011660407
6006,10.1002/adma.201004200,80,1(a),124,Na0.0125Pb0.9875Se1,Na0.0125Pb0.9875Se1,787.5,0.0036563,0.000015378,0.00015471,1.3326,0.82408,65027.9620236702,0.0015564562,0.0011679846
6006,10.1002/adma.201004200,80,1(a),124,Na0.0125Pb0.9875Se1,Na0.0125Pb0.9875Se1,788,0.0036484,0.000015405,0.0001549,1.3315,0.82518,64913.9889646219,0.0015575469,0.0011697686
6006,10.1002/adma.201004200,80,1(a),124,Na0.0125Pb0.9875Se1,Na0.0125Pb0.9875Se1,788.5,0.0036405,0.000015431,0.00015509,1.3303,0.82629,64804.6140885231,0.0015587394,0.0011717202
6006,10.1002/adma.201004200,80,1(a),124,Na0.0125Pb0.9875Se1,Na0.0125Pb0.9875Se1,789,0.0036326,0.000015458,0.00015528,1.3291,0.8274,64691.4219174537,0.0015598317,0.0011736
6006,10.1002/adma.201004200,80,1(a),124,Na0.0125Pb0.9875Se1,Na0.0125Pb0.9875Se1,789.5,0.0036246,0.000015484,0.00015547,1.328,0.82851,64582.7951433738,0.0015610256,0.0011754711
6006,10.1002/adma.201004200,80,1(a),124,Na0.0125Pb0.9875Se1,Na0.0125Pb0.9875Se1,790,0.0036167,0.000015511,0.00015566,1.3268,0.82962,64470.3758622913,0.0015621195,0.0011773587
6006,10.1002/adma.201004200,80,1(a),124,Na0.0125Pb0.9875Se1,Na0.0125Pb0.9875Se1,790.5,0.0036088,0.000015538,0.00015585,1.3257,0.83072,64358.3472776419,0.0015632142,0.0011791614
6006,10.1002/adma.201004200,80,1(a),124,Na0.0125Pb0.9875Se1,Na0.0125Pb0.9875Se1,791,0.0036009,0.000015564,0.00015604,1.3245,0.83183,64250.8352608584,0.0015644103,0.0011811327
6006,10.1002/adma.201004200,80,1(a),124,Na0.0125Pb0.9875Se1,Na0.0125Pb0.9875Se1,791.5,0.003593,0.000015591,0.00015623,1.3234,0.83294,64139.5676993137,0.0015655066,0.0011829429
6006,10.1002/adma.201004200,80,1(a),124,Na0.0125Pb0.9875Se1,Na0.0125Pb0.9875Se1,792,0.0035851,0.000015618,0.00015642,1.3222,0.83405,64028.6848508132,0.0015666037,0.0011848462
6006,10.1002/adma.201004200,80,1(a),124,Na0.0125Pb0.9875Se1,Na0.0125Pb0.9875Se1,792.5,0.0035772,0.000015644,0.00015661,1.3211,0.83515,63922.2705190488,0.0015678018,0.0011867397
6006,10.1002/adma.201004200,80,1(a),124,Na0.0125Pb0.9875Se1,Na0.0125Pb0.9875Se1,793,0.0035692,0.000015671,0.0001568,1.3199,0.83626,63812.1370684704,0.0015689005,0.001188651
6006,10.1002/adma.201004200,80,1(a),124,Na0.0125Pb0.9875Se1,Na0.0125Pb0.9875Se1,793.5,0.0035613,0.000015698,0.00015699,1.3188,0.83737,63702.3824691043,0.00157,0.0011904762
6006,10.1002/adma.201004200,80,1(a),124,Na0.0125Pb0.9875Se1,Na0.0125Pb0.9875Se1,794,0.0035534,0.000015725,0.00015718,1.3177,0.83848,63593.0047694754,0.0015711003,0.001192305
6006,10.1002/adma.201004200,80,1(a),124,Na0.0125Pb0.9875Se1,Na0.0125Pb0.9875Se1,794.5,0.0035455,0.000015752,0.00015737,1.3165,0.83958,63484.0020314881,0.0015722014,0.0011942282
6006,10.1002/adma.201004200,80,1(a),124,Na0.0125Pb0.9875Se1,Na0.0125Pb0.9875Se1,795,0.0035376,0.000015779,0.00015756,1.3154,0.84069,63375.3723303124,0.0015733034,0.0011960646
6006,10.1002/adma.201004200,80,1(a),124,Na0.0125Pb0.9875Se1,Na0.0125Pb0.9875Se1,795.5,0.0035297,0.000015806,0.00015775,1.3143,0.8418,63267.1137542705,0.0015744061,0.0011979046
6006,10.1002/adma.201004200,80,1(a),124,Na0.0125Pb0.9875Se1,Na0.0125Pb0.9875Se1,796,0.0035218,0.000015833,0.00015793,1.3131,0.84291,63159.2244047243,0.0015753101,0.0011996878
6006,10.1002/adma.201004200,80,1(a),124,Na0.0125Pb0.9875Se1,Na0.0125Pb0.9875Se1,796.5,0.0035138,0.00001586,0.00015812,1.312,0.84401,63051.7023959647,0.0015764145,0.0012015355
6006,10.1002/adma.201004200,80,1(a),124,Na0.0125Pb0.9875Se1,Na0.0125Pb0.9875Se1,797,0.0035059,0.000015887,0.00015831,1.3109,0.84512,62944.5458551017,0.0015775197,0.0012033868
6006,10.1002/adma.201004200,80,1(a),124,Na0.0125Pb0.9875Se1,Na0.0125Pb0.9875Se1,797.5,0.003498,0.000015914,0.0001585,1.3097,0.84623,62837.7529219555,0.0015786257,0.0012053338
6006,10.1002/adma.201004200,80,1(a),124,Na0.0125Pb0.9875Se1,Na0.0125Pb0.9875Se1,798,0.0034901,0.000015941,0.00015869,1.3086,0.84734,62731.3217489493,0.0015797325,0.0012071928
6006,10.1002/adma.201004200,80,1(a),124,Na0.0125Pb0.9875Se1,Na0.0125Pb0.9875Se1,798.5,0.0034822,0.000015968,0.00015887,1.3075,0.84844,62625.250501002,0.0015806411,0.0012089033
6006,10.1002/adma.201004200,80,1(a),124,Na0.0125Pb0.9875Se1,Na0.0125Pb0.9875Se1,799,0.0034743,0.000015995,0.00015906,1.3064,0.84955,62519.5373554236,0.0015817495,0.0012107697
6006,10.1002/adma.201004200,80,1(a),124,Na0.0125Pb0.9875Se1,Na0.0125Pb0.9875Se1,799.5,0.0034664,0.000016022,0.00015925,1.3052,0.85066,62414.18050181,0.0015828587,0.0012127327
6006,10.1002/adma.201004200,80,1(a),124,Na0.0125Pb0.9875Se1,Na0.0125Pb0.9875Se1,800,0.0034584,0.000016049,0.00015943,1.3041,0.85177,62309.1781419403,0.00158377,0.0012144544
6006,10.1002/adma.201004200,80,1(a),124,Na0.0125Pb0.9875Se1,Na0.0125Pb0.9875Se1,800.5,0.0034505,0.000016077,0.00015962,1.303,0.85288,62200.6593269889,0.0015847823,0.0012162565
6006,10.1002/adma.201004200,80,1(a),124,Na0.0125Pb0.9875Se1,Na0.0125Pb0.9875Se1,801,0.0034426,0.000016104,0.0001598,1.3019,0.85398,62096.3735717834,0.0015856955,0.0012179856
6006,10.1002/adma.201004200,80,1(a),124,Na0.0125Pb0.9875Se1,Na0.0125Pb0.9875Se1,801.5,0.0034347,0.000016131,0.00015999,1.3008,0.85509,61992.4369226954,0.001586808,0.0012198709
6006,10.1002/adma.201004200,80,1(a),124,Na0.0125Pb0.9875Se1,Na0.0125Pb0.9875Se1,802,0.0034268,0.000016159,0.00016017,1.2997,0.8562,61885.01763723,0.0015876248,0.0012215317
6006,10.1002/adma.201004200,80,1(a),124,Na0.0125Pb0.9875Se1,Na0.0125Pb0.9875Se1,802.5,0.0034189,0.000016186,0.00016036,1.2985,0.85731,61781.7867292722,0.001588739,0.0012235187
6006,10.1002/adma.201004200,80,1(a),124,Na0.0125Pb0.9875Se1,Na0.0125Pb0.9875Se1,803,0.003411,0.000016213,0.00016054,1.2974,0.85841,61678.8996484303,0.0015896559,0.0012252628
6006,10.1002/adma.201004200,80,1(a),124,Na0.0125Pb0.9875Se1,Na0.0125Pb0.9875Se1,803.5,0.003403,0.000016241,0.00016073,1.2963,0.85952,61572.5632658088,0.0015906738,0.0012270877
6006,10.1002/adma.201004200,80,1(a),124,Na0.0125Pb0.9875Se1,Na0.0125Pb0.9875Se1,804,0.0033951,0.000016268,0.00016091,1.2952,0.86063,61470.3712810425,0.0015915926,0.0012288392
6006,10.1002/adma.201004200,80,1(a),124,Na0.0125Pb0.9875Se1,Na0.0125Pb0.9875Se1,804.5,0.0033872,0.000016296,0.00016109,1.2941,0.86174,61364.7520864016,0.0015924146,0.001230519
6006,10.1002/adma.201004200,80,1(a),124,Na0.0125Pb0.9875Se1,Na0.0125Pb0.9875Se1,805,0.0033793,0.000016323,0.00016128,1.293,0.86284,61263.2481774184,0.001593533,0.0012324307
6006,10.1002/adma.201004200,80,1(a),124,Na0.0125Pb0.9875Se1,Na0.0125Pb0.9875Se1,805.5,0.0033714,0.000016351,0.00016146,1.2919,0.86395,61158.3389395144,0.001594357,0.001234118
6006,10.1002/adma.201004200,80,1(a),124,Na0.0125Pb0.9875Se1,Na0.0125Pb0.9875Se1,806,0.0033635,0.000016378,0.00016164,1.2908,0.86506,61057.5161802418,0.0015952796,0.0012358844
6006,10.1002/adma.201004200,80,1(a),124,Na0.0125Pb0.9875Se1,Na0.0125Pb0.9875Se1,806.5,0.0033556,0.000016406,0.00016183,1.2897,0.86617,60953.3097647202,0.0015963031,0.0012377321
6006,10.1002/adma.201004200,80,1(a),124,Na0.0125Pb0.9875Se1,Na0.0125Pb0.9875Se1,807,0.0033476,0.000016434,0.00016201,1.2886,0.86727,60849.4584398199,0.0015971303,0.0012394307
6006,10.1002/adma.201004200,80,1(a),124,Na0.0125Pb0.9875Se1,Na0.0125Pb0.9875Se1,807.5,0.0033397,0.000016461,0.00016219,1.2875,0.86838,60749.6506895085,0.0015980558,0.0012412084
6006,10.1002/adma.201004200,80,1(a),124,Na0.0125Pb0.9875Se1,Na0.0125Pb0.9875Se1,808,0.0033318,0.000016489,0.00016237,1.2864,0.86949,60646.4916004609,0.0015988851,0.0012429144
6006,10.1002/adma.201004200,80,1(a),124,Na0.0125Pb0.9875Se1,Na0.0125Pb0.9875Se1,808.5,0.0033239,0.000016517,0.00016255,1.2853,0.8706,60543.6822667555,0.0015997156,0.0012446243
6006,10.1002/adma.201004200,80,1(a),124,Na0.0125Pb0.9875Se1,Na0.0125Pb0.9875Se1,809,0.003316,0.000016545,0.00016273,1.2842,0.8717,60441.2209126624,0.0016005472,0.0012463379
6006,10.1002/adma.201004200,80,1(a),124,Na0.0125Pb0.9875Se1,Na0.0125Pb0.9875Se1,809.5,0.0033081,0.000016572,0.00016291,1.2831,0.87281,60342.7468018344,0.0016014765,0.0012481307
6006,10.1002/adma.201004200,80,1(a),124,Na0.0125Pb0.9875Se1,Na0.0125Pb0.9875Se1,810,0.0033002,0.0000166,0.00016309,1.282,0.87392,60240.9638554217,0.0016023101,0.0012498519
6006,10.1002/adma.201004200,80,1(a),124,Na0.0125Pb0.9875Se1,Na0.0125Pb0.9875Se1,810.5,0.0032922,0.000016628,0.00016327,1.2809,0.87503,60139.5236949723,0.0016031449,0.0012515769
6006,10.1002/adma.201004200,80,1(a),124,Na0.0125Pb0.9875Se1,Na0.0125Pb0.9875Se1,811,0.0032843,0.000016656,0.00016345,1.2798,0.87614,60038.4245917387,0.0016039807,0.0012533057
6006,10.1002/adma.201004200,80,1(a),124,Na0.0125Pb0.9875Se1,Na0.0125Pb0.9875Se1,811.5,0.0032764,0.000016684,0.00016363,1.2788,0.87724,59937.6648285783,0.0016048176,0.0012549403
6006,10.1002/adma.201004200,80,1(a),124,Na0.0125Pb0.9875Se1,Na0.0125Pb0.9875Se1,812,0.0032685,0.000016712,0.00016381,1.2777,0.87835,59837.2426998564,0.0016056556,0.0012566765
6006,10.1002/adma.201004200,80,1(a),124,Na0.0125Pb0.9875Se1,Na0.0125Pb0.9875Se1,812.5,0.0032606,0.00001674,0.00016399,1.2766,0.87946,59737.1565113501,0.0016064946,0.0012584166
6006,10.1002/adma.201004200,80,1(a),124,Na0.0125Pb0.9875Se1,Na0.0125Pb0.9875Se1,813,0.0032527,0.000016768,0.00016416,1.2755,0.88057,59637.4045801527,0.0016071389,0.001260007
6006,10.1002/adma.201004200,80,1(a),124,Na0.0125Pb0.9875Se1,Na0.0125Pb0.9875Se1,813.5,0.0032448,0.000016796,0.00016434,1.2744,0.88167,59537.9852345797,0.0016079802,0.0012617547
6006,10.1002/adma.201004200,80,1(a),124,Na0.0125Pb0.9875Se1,Na0.0125Pb0.9875Se1,814,0.0032368,0.000016824,0.00016452,1.2733,0.88278,59438.8968140751,0.0016088225,0.0012635063
6006,10.1002/adma.201004200,80,1(a),124,Na0.0125Pb0.9875Se1,Na0.0125Pb0.9875Se1,814.5,0.0032289,0.000016852,0.00016469,1.2722,0.88389,59340.1376691194,0.0016094705,0.001265108
6006,10.1002/adma.201004200,80,1(a),124,Na0.0125Pb0.9875Se1,Na0.0125Pb0.9875Se1,815,0.003221,0.00001688,0.00016487,1.2712,0.885,59241.7061611374,0.001610315,0.0012667676
6006,10.1002/adma.201004200,80,1(a),124,Na0.0125Pb0.9875Se1,Na0.0125Pb0.9875Se1,815.5,0.0032131,0.000016908,0.00016504,1.2701,0.8861,59143.6006624083,0.0016109653,0.0012683768
6006,10.1002/adma.201004200,80,1(a),124,Na0.0125Pb0.9875Se1,Na0.0125Pb0.9875Se1,816,0.0032052,0.000016936,0.00016522,1.269,0.88721,59045.8195559754,0.001611812,0.0012701434
6006,10.1002/adma.201004200,80,1(a),124,Na0.0125Pb0.9875Se1,Na0.0125Pb0.9875Se1,816.5,0.0031973,0.000016964,0.00016539,1.2679,0.88832,58948.3612355577,0.0016124648,0.0012717602
6006,10.1002/adma.201004200,80,1(a),124,Na0.0125Pb0.9875Se1,Na0.0125Pb0.9875Se1,817,0.0031894,0.000016992,0.00016557,1.2668,0.88943,58851.2241054614,0.0016133136,0.0012735346
6006,10.1002/adma.201004200,80,1(a),124,Na0.0125Pb0.9875Se1,Na0.0125Pb0.9875Se1,817.5,0.0031814,0.000017021,0.00016574,1.2658,0.89053,58750.9547030139,0.0016138739,0.0012749833
6006,10.1002/adma.201004200,80,1(a),124,Na0.0125Pb0.9875Se1,Na0.0125Pb0.9875Se1,818,0.0031735,0.000017049,0.00016591,1.2647,0.89164,58654.4665376268,0.0016145304,0.0012766113
6006,10.1002/adma.201004200,80,1(a),124,Na0.0125Pb0.9875Se1,Na0.0125Pb0.9875Se1,818.5,0.0031656,0.000017077,0.00016609,1.2636,0.89275,58558.2947824559,0.0016153826,0.0012783971
6006,10.1002/adma.201004200,80,1(a),124,Na0.0125Pb0.9875Se1,Na0.0125Pb0.9875Se1,819,0.0031577,0.000017106,0.00016626,1.2625,0.89386,58459.020226821,0.0016159469,0.0012799579
6006,10.1002/adma.201004200,80,1(a),124,Na0.0125Pb0.9875Se1,Na0.0125Pb0.9875Se1,819.5,0.0031498,0.000017134,0.00016643,1.2615,0.89497,58363.487802031,0.001616607,0.0012814959
6006,10.1002/adma.201004200,80,1(a),124,Na0.0125Pb0.9875Se1,Na0.0125Pb0.9875Se1,820,0.0031419,0.000017162,0.0001666,1.2604,0.89607,58268.2671017364,0.0016172684,0.001283139
6006,10.1002/adma.201004200,80,1(a),124,Na0.0125Pb0.9875Se1,Na0.0125Pb0.9875Se1,820.5,0.003134,0.000017191,0.00016677,1.2593,0.89718,58169.9726601129,0.0016178368,0.0012847112
6006,10.1002/adma.201004200,80,1(a),124,Na0.0125Pb0.9875Se1,Na0.0125Pb0.9875Se1,821,0.003126,0.000017219,0.00016694,1.2582,0.89829,58075.3818456356,0.0016185007,0.001286362
6006,10.1002/adma.201004200,80,1(a),124,Na0.0125Pb0.9875Se1,Na0.0125Pb0.9875Se1,821.5,0.0031181,0.000017247,0.00016711,1.2572,0.8994,57981.0981619992,0.0016191658,0.0012879142
6006,10.1002/adma.201004200,80,1(a),124,Na0.0125Pb0.9875Se1,Na0.0125Pb0.9875Se1,822,0.0031102,0.000017276,0.00016728,1.2561,0.9005,57883.7693910627,0.0016197383,0.0012894979
6006,10.1002/adma.201004200,80,1(a),124,Na0.0125Pb0.9875Se1,Na0.0125Pb0.9875Se1,822.5,0.0031023,0.000017304,0.00016745,1.255,0.90161,57790.1063337957,0.0016204058,0.00129116
6006,10.1002/adma.201004200,80,1(a),124,Na0.0125Pb0.9875Se1,Na0.0125Pb0.9875Se1,823,0.0030944,0.000017333,0.00016762,1.254,0.90272,57693.4171810996,0.001620981,0.0012926484
6006,10.1002/adma.201004200,80,1(a),124,Na0.0125Pb0.9875Se1,Na0.0125Pb0.9875Se1,823.5,0.0030865,0.000017362,0.00016779,1.2529,0.90383,57597.0510309872,0.0016215577,0.0012942435
6006,10.1002/adma.201004200,80,1(a),124,Na0.0125Pb0.9875Se1,Na0.0125Pb0.9875Se1,824,0.0030786,0.00001739,0.00016795,1.2518,0.90493,57504.3128234618,0.0016220358,0.0012957627
6006,10.1002/adma.201004200,80,1(a),124,Na0.0125Pb0.9875Se1,Na0.0125Pb0.9875Se1,824.5,0.0030706,0.000017419,0.00016812,1.2507,0.90604,57408.5768413801,0.0016226152,0.0012973656
6006,10.1002/adma.201004200,80,1(a),124,Na0.0125Pb0.9875Se1,Na0.0125Pb0.9875Se1,825,0.0030627,0.000017447,0.00016829,1.2497,0.90715,57316.4440878088,0.0016232891,0.001298943
6006,10.1002/adma.201004200,80,1(a),124,Na0.0125Pb0.9875Se1,Na0.0125Pb0.9875Se1,825.5,0.0030548,0.000017476,0.00016845,1.2486,0.90826,57221.3321126116,0.0016236783,0.0013003991
6006,10.1002/adma.201004200,80,1(a),124,Na0.0125Pb0.9875Se1,Na0.0125Pb0.9875Se1,826,0.0030469,0.000017505,0.00016862,1.2475,0.90936,57126.5352756355,0.0016242619,0.0013020135
6006,10.1002/adma.201004200,80,1(a),124,Na0.0125Pb0.9875Se1,Na0.0125Pb0.9875Se1,826.5,0.003039,0.000017533,0.00016878,1.2465,0.91047,57035.3048537044,0.001624747,0.0013034472
6006,10.1002/adma.201004200,80,1(a),124,Na0.0125Pb0.9875Se1,Na0.0125Pb0.9875Se1,827,0.0030311,0.000017562,0.00016894,1.2454,0.91158,56941.1228789432,0.0016251408,0.0013049148
6006,10.1002/adma.201004200,80,1(a),124,Na0.0125Pb0.9875Se1,Na0.0125Pb0.9875Se1,827.5,0.0030232,0.000017591,0.00016911,1.2443,0.91269,56847.2514353931,0.0016257286,0.0013065407
6006,10.1002/adma.201004200,80,1(a),124,Na0.0125Pb0.9875Se1,Na0.0125Pb0.9875Se1,828,0.0030152,0.000017619,0.00016927,1.2433,0.91379,56756.9101538112,0.0016262179,0.0013079851
6006,10.1002/adma.201004200,80,1(a),124,Na0.0125Pb0.9875Se1,Na0.0125Pb0.9875Se1,828.5,0.0030073,0.000017648,0.00016943,1.2422,0.9149,56663.644605621,0.0016266163,0.0013094641
6006,10.1002/adma.201004200,80,1(a),124,Na0.0125Pb0.9875Se1,Na0.0125Pb0.9875Se1,829,0.0029994,0.000017677,0.00016959,1.2411,0.91601,56570.6850709962,0.0016270164,0.001310947
6006,10.1002/adma.201004200,80,1(a),124,Na0.0125Pb0.9875Se1,Na0.0125Pb0.9875Se1,829.5,0.0029915,0.000017706,0.00016975,1.2401,0.91712,56478.030046312,0.001627418,0.001312328
6006,10.1002/adma.201004200,80,1(a),124,Na0.0125Pb0.9875Se1,Na0.0125Pb0.9875Se1,830,0.0029836,0.000017735,0.00016991,1.239,0.91823,56385.6780377784,0.0016278212,0.0013138185
6006,10.1002/adma.201004200,80,1(a),124,Na0.0125Pb0.9875Se1,Na0.0125Pb0.9875Se1,830.5,0.0029757,0.000017764,0.00017007,1.2379,0.91933,56293.6275613601,0.0016282259,0.0013153129
6006,10.1002/adma.201004200,80,1(a),124,Na0.0125Pb0.9875Se1,Na0.0125Pb0.9875Se1,831,0.0029678,0.000017793,0.00017023,1.2369,0.92044,56201.8771426966,0.0016286322,0.0013167048
6006,10.1002/adma.201004200,80,1(a),124,Na0.0125Pb0.9875Se1,Na0.0125Pb0.9875Se1,831.5,0.0029598,0.000017821,0.00017039,1.2358,0.92155,56113.57387352,0.0016291315,0.0013182809
6006,10.1002/adma.201004200,80,1(a),124,Na0.0125Pb0.9875Se1,Na0.0125Pb0.9875Se1,832,0.0029519,0.00001785,0.00017055,1.2347,0.92266,56022.4089635854,0.0016295408,0.0013197868
6006,10.1002/adma.201004200,80,1(a),124,Na0.0125Pb0.9875Se1,Na0.0125Pb0.9875Se1,832.5,0.002944,0.000017879,0.0001707,1.2337,0.92376,55931.5397952906,0.0016297606,0.0013210348
6006,10.1002/adma.201004200,80,1(a),124,Na0.0125Pb0.9875Se1,Na0.0125Pb0.9875Se1,833,0.0029361,0.000017908,0.00017086,1.2326,0.92487,55840.964931874,0.0016301731,0.0013225483
6006,10.1002/adma.201004200,80,1(a),124,Na0.0125Pb0.9875Se1,Na0.0125Pb0.9875Se1,833.5,0.0029282,0.000017937,0.00017102,1.2315,0.92598,55750.6829458661,0.0016305871,0.0013240658
6006,10.1002/adma.201004200,80,1(a),124,Na0.0125Pb0.9875Se1,Na0.0125Pb0.9875Se1,834,0.0029203,0.000017966,0.00017117,1.2305,0.92709,55660.6924190137,0.001630812,0.0013253247
6006,10.1002/adma.201004200,80,1(a),124,Na0.0125Pb0.9875Se1,Na0.0125Pb0.9875Se1,834.5,0.0029124,0.000017995,0.00017133,1.2294,0.92819,55570.9919422062,0.0016312292,0.0013268498
6006,10.1002/adma.201004200,80,1(a),124,Na0.0125Pb0.9875Se1,Na0.0125Pb0.9875Se1,835,0.0029044,0.000018025,0.00017148,1.2284,0.9293,55478.5020804438,0.001631367,0.0013280422
6006,10.1002/adma.201004200,80,1(a),124,Na0.0125Pb0.9875Se1,Na0.0125Pb0.9875Se1,835.5,0.0028965,0.000018054,0.00017163,1.2273,0.93041,55389.3873933754,0.0016315973,0.0013294201
6006,10.1002/adma.201004200,80,1(a),124,Na0.0125Pb0.9875Se1,Na0.0125Pb0.9875Se1,836,0.0028886,0.000018083,0.00017178,1.2262,0.93152,55300.5585356412,0.0016318293,0.0013308019
6006,10.1002/adma.201004200,80,1(a),124,Na0.0125Pb0.9875Se1,Na0.0125Pb0.9875Se1,836.5,0.0028807,0.000018112,0.00017194,1.2252,0.93262,55212.0141342756,0.0016322528,0.0013322338
6006,10.1002/adma.201004200,80,1(a),124,Na0.0125Pb0.9875Se1,Na0.0125Pb0.9875Se1,837,0.0028728,0.000018141,0.00017209,1.2241,0.93373,55123.7528250923,0.0016324882,0.0013336232
6006,10.1002/adma.201004200,80,1(a),124,Na0.0125Pb0.9875Se1,Na0.0125Pb0.9875Se1,837.5,0.0028649,0.00001817,0.00017224,1.223,0.93484,55035.7732526142,0.0016327252,0.0013350165
6006,10.1002/adma.201004200,80,1(a),124,Na0.0125Pb0.9875Se1,Na0.0125Pb0.9875Se1,838,0.002857,0.000018199,0.00017239,1.222,0.93595,54948.0740700038,0.001632964,0.0013363044
6006,10.1002/adma.201004200,80,1(a),124,Na0.0125Pb0.9875Se1,Na0.0125Pb0.9875Se1,838.5,0.002849,0.000018229,0.00017253,1.2209,0.93705,54857.6444127489,0.0016329256,0.0013374769
6006,10.1002/adma.201004200,80,1(a),124,Na0.0125Pb0.9875Se1,Na0.0125Pb0.9875Se1,839,0.0028411,0.000018258,0.00017268,1.2198,0.93816,54770.5115565779,0.0016331681,0.0013388818
6006,10.1002/adma.201004200,80,1(a),124,Na0.0125Pb0.9875Se1,Na0.0125Pb0.9875Se1,839.5,0.0028332,0.000018287,0.00017283,1.2188,0.93927,54683.6550555039,0.0016334122,0.0013401807
6006,10.1002/adma.201004200,80,1(a),124,Na0.0125Pb0.9875Se1,Na0.0125Pb0.9875Se1,840,0.0028253,0.000018316,0.00017298,1.2177,0.94038,54597.0735968552,0.001633658,0.0013415932
6006,10.1002/adma.201004200,80,1(a),124,Na0.0125Pb0.9875Se1,Na0.0125Pb0.9875Se1,840.5,0.0028174,0.000018346,0.00017312,1.2166,0.94149,54507.7946146299,0.0016336277,0.0013427813
6006,10.1002/adma.201004200,80,1(a),124,Na0.0125Pb0.9875Se1,Na0.0125Pb0.9875Se1,841,0.0028095,0.000018375,0.00017327,1.2155,0.94259,54421.768707483,0.0016338772,0.0013442017
6006,10.1002/adma.201004200,80,1(a),124,Na0.0125Pb0.9875Se1,Na0.0125Pb0.9875Se1,841.5,0.0028016,0.000018404,0.00017341,1.2145,0.9437,54336.0139100196,0.0016339398,0.0013453601
6006,10.1002/adma.201004200,80,1(a),124,Na0.0125Pb0.9875Se1,Na0.0125Pb0.9875Se1,842,0.0027936,0.000018434,0.00017355,1.2134,0.94481,54247.5859824238,0.0016339157,0.0013465599
6006,10.1002/adma.201004200,80,1(a),124,Na0.0125Pb0.9875Se1,Na0.0125Pb0.9875Se1,842.5,0.0027857,0.000018463,0.0001737,1.2123,0.94592,54162.3788116774,0.0016341705,0.0013479918
6006,10.1002/adma.201004200,80,1(a),124,Na0.0125Pb0.9875Se1,Na0.0125Pb0.9875Se1,843,0.0027778,0.000018493,0.00017384,1.2113,0.94702,54074.5146812307,0.0016341505,0.0013490882
6006,10.1002/adma.201004200,80,1(a),124,Na0.0125Pb0.9875Se1,Na0.0125Pb0.9875Se1,843.5,0.0027699,0.000018522,0.00017398,1.2102,0.94813,53989.8499082173,0.0016342209,0.0013503726
6006,10.1002/adma.201004200,80,1(a),124,Na0.0125Pb0.9875Se1,Na0.0125Pb0.9875Se1,844,0.002762,0.000018551,0.00017412,1.2091,0.94924,53905.4498409789,0.0016342933,0.001351661
6006,10.1002/adma.201004200,80,1(a),124,Na0.0125Pb0.9875Se1,Na0.0125Pb0.9875Se1,844.5,0.0027541,0.000018581,0.00017426,1.208,0.95035,53818.4166621818,0.0016342795,0.0013528804
6006,10.1002/adma.201004200,80,1(a),124,Na0.0125Pb0.9875Se1,Na0.0125Pb0.9875Se1,845,0.0027462,,0.00017439,1.207,0.95145,,,
6006,10.1002/adma.201004200,80,1(a),124,Na0.0125Pb0.9875Se1,Na0.0125Pb0.9875Se1,845.5,0.0027382,,0.00017453,1.2059,0.95256,,,
6006,10.1002/adma.201004200,80,1(a),124,Na0.0125Pb0.9875Se1,Na0.0125Pb0.9875Se1,846,0.0027303,,0.00017467,1.2048,0.95367,,,
6006,10.1002/adma.201004200,80,1(a),124,Na0.0125Pb0.9875Se1,Na0.0125Pb0.9875Se1,846.5,0.0027224,,0.0001748,1.2037,0.95478,,,
6006,10.1002/adma.201004200,80,1(a),124,Na0.0125Pb0.9875Se1,Na0.0125Pb0.9875Se1,847,0.0027145,,0.00017494,1.2027,0.95588,,,
6006,10.1002/adma.201004200,80,1(a),124,Na0.0125Pb0.9875Se1,Na0.0125Pb0.9875Se1,847.5,0.0027066,,0.00017507,1.2016,,,,
6006,10.1002/adma.201004200,80,1(a),124,Na0.0125Pb0.9875Se1,Na0.0125Pb0.9875Se1,848,0.0026987,,0.00017521,1.2005,,,,
6006,10.1002/adma.201004200,80,1(a),124,Na0.0125Pb0.9875Se1,Na0.0125Pb0.9875Se1,848.5,0.0026908,,0.00017534,1.1994,,,,
6006,10.1002/adma.201004200,80,1(a),124,Na0.0125Pb0.9875Se1,Na0.0125Pb0.9875Se1,849,0.0026828,,0.00017547,1.1984,,,,
6006,10.1002/adma.201004200,80,1(a),124,Na0.0125Pb0.9875Se1,Na0.0125Pb0.9875Se1,849.5,0.0026749,,0.0001756,,,,,
6006,10.1002/adma.201004200,80,1(a),124,Na0.0125Pb0.9875Se1,Na0.0125Pb0.9875Se1,850,,,0.00017573,,,,,
6006,10.1002/adma.201004200,19,3(a),124,Na0.0125Pb0.9875Se1,Na0.0125Pb0.9875Se1,299.5,0.011381,,,3.9587,,,,
6006,10.1002/adma.201004200,19,3(a),124,Na0.0125Pb0.9875Se1,Na0.0125Pb0.9875Se1,300,0.011373,,,3.9522,,,,
6006,10.1002/adma.201004200,19,3(a),124,Na0.0125Pb0.9875Se1,Na0.0125Pb0.9875Se1,300.5,0.011365,,,3.9458,,,,
6006,10.1002/adma.201004200,19,3(a),124,Na0.0125Pb0.9875Se1,Na0.0125Pb0.9875Se1,301,0.011357,0.0000032311,,3.9393,,309492.1234254588,,
6006,10.1002/adma.201004200,19,3(a),124,Na0.0125Pb0.9875Se1,Na0.0125Pb0.9875Se1,301.5,0.011349,0.0000032332,,3.9329,,309291.1047878263,,
6006,10.1002/adma.201004200,19,3(a),124,Na0.0125Pb0.9875Se1,Na0.0125Pb0.9875Se1,302,0.011341,0.0000032355,,3.9265,,309071.2409210323,,
6006,10.1002/adma.201004200,19,3(a),124,Na0.0125Pb0.9875Se1,Na0.0125Pb0.9875Se1,302.5,0.011333,0.0000032377,,3.9202,,308861.2286499676,,
6006,10.1002/adma.201004200,19,3(a),124,Na0.0125Pb0.9875Se1,Na0.0125Pb0.9875Se1,303,0.011325,0.00000324,,3.9138,,308641.975308642,,
6006,10.1002/adma.201004200,19,3(a),124,Na0.0125Pb0.9875Se1,Na0.0125Pb0.9875Se1,303.5,0.011317,0.0000032424,,3.9075,,308413.520848754,,
6006,10.1002/adma.201004200,19,3(a),124,Na0.0125Pb0.9875Se1,Na0.0125Pb0.9875Se1,304,0.011309,0.0000032447,,3.9012,,308194.9024563134,,
6006,10.1002/adma.201004200,19,3(a),124,Na0.0125Pb0.9875Se1,Na0.0125Pb0.9875Se1,304.5,0.011302,0.0000032472,,3.8949,,307957.6250307958,,
6006,10.1002/adma.201004200,19,3(a),124,Na0.0125Pb0.9875Se1,Na0.0125Pb0.9875Se1,305,0.011294,0.0000032496,,3.8887,,307730.1821762678,,
6006,10.1002/adma.201004200,19,3(a),124,Na0.0125Pb0.9875Se1,Na0.0125Pb0.9875Se1,305.5,0.011286,0.0000032521,,3.8824,,307493.6195073952,,
6006,10.1002/adma.201004200,19,3(a),124,Na0.0125Pb0.9875Se1,Na0.0125Pb0.9875Se1,306,0.011278,0.0000032546,,3.8762,,307257.4202666995,,
6006,10.1002/adma.201004200,25442,2b,124,Na0.0125Pb0.9875Se1,Na0.0125Pb0.9875Se1,298,0.011404,,,,,,,
6006,10.1002/adma.201004200,25442,2b,124,Na0.0125Pb0.9875Se1,Na0.0125Pb0.9875Se1,298.5,0.011396,,,,,,,
6006,10.1002/adma.201004200,25442,2b,124,Na0.0125Pb0.9875Se1,Na0.0125Pb0.9875Se1,299,0.011389,,,,,,,
6006,10.1002/adma.201004200,80,1(a),367,Pb1Se1,Pb1Se1,309.5,,,0.0002901,1.6272,,,,
6006,10.1002/adma.201004200,80,1(a),367,Pb1Se1,Pb1Se1,310,,,0.00028949,1.6238,,,,
6006,10.1002/adma.201004200,80,1(a),367,Pb1Se1,Pb1Se1,310.5,,,0.00028889,1.6205,,,,
6006,10.1002/adma.201004200,80,1(a),367,Pb1Se1,Pb1Se1,311,,,0.00028829,1.6172,,,,
6006,10.1002/adma.201004200,80,1(a),367,Pb1Se1,Pb1Se1,311.5,,,0.0002877,1.6139,,,,
6006,10.1002/adma.201004200,80,1(a),367,Pb1Se1,Pb1Se1,312,,,0.00028712,1.6106,,,,
6006,10.1002/adma.201004200,80,1(a),367,Pb1Se1,Pb1Se1,312.5,,,0.00028655,1.6074,,,,
6006,10.1002/adma.201004200,80,1(a),367,Pb1Se1,Pb1Se1,313,,,0.00028599,1.6041,,,,
6006,10.1002/adma.201004200,80,1(a),367,Pb1Se1,Pb1Se1,313.5,,,0.00028544,1.6009,,,,
6006,10.1002/adma.201004200,80,1(a),367,Pb1Se1,Pb1Se1,314,,,0.00028489,1.5977,,,,
6006,10.1002/adma.201004200,80,1(a),367,Pb1Se1,Pb1Se1,314.5,,,0.00028435,1.5945,,,,
6006,10.1002/adma.201004200,80,1(a),367,Pb1Se1,Pb1Se1,315,,,0.00028382,1.5914,,,,
6006,10.1002/adma.201004200,80,1(a),367,Pb1Se1,Pb1Se1,315.5,,,0.0002833,1.5882,,,,
6006,10.1002/adma.201004200,80,1(a),367,Pb1Se1,Pb1Se1,316,,,0.00028279,1.5851,,,,
6006,10.1002/adma.201004200,80,1(a),367,Pb1Se1,Pb1Se1,316.5,,,0.00028228,1.582,,,,
6006,10.1002/adma.201004200,80,1(a),367,Pb1Se1,Pb1Se1,317,,,0.00028178,1.5789,,,,
6006,10.1002/adma.201004200,80,1(a),367,Pb1Se1,Pb1Se1,317.5,,,0.00028129,1.5758,,,,
6006,10.1002/adma.201004200,80,1(a),367,Pb1Se1,Pb1Se1,318,,,0.00028081,1.5728,,,,
6006,10.1002/adma.201004200,80,1(a),367,Pb1Se1,Pb1Se1,318.5,,,0.00028033,1.5697,,,,
6006,10.1002/adma.201004200,80,1(a),367,Pb1Se1,Pb1Se1,319,,,0.00027986,1.5667,,,,
6006,10.1002/adma.201004200,80,1(a),367,Pb1Se1,Pb1Se1,319.5,,,0.0002794,1.5637,,,,
6006,10.1002/adma.201004200,80,1(a),367,Pb1Se1,Pb1Se1,320,,,0.00027894,1.5607,,,,
6006,10.1002/adma.201004200,80,1(a),367,Pb1Se1,Pb1Se1,320.5,,,0.00027849,1.5577,,,,
6006,10.1002/adma.201004200,80,1(a),367,Pb1Se1,Pb1Se1,321,,,0.00027805,1.5548,,,,
6006,10.1002/adma.201004200,80,1(a),367,Pb1Se1,Pb1Se1,321.5,,,0.00027762,1.5519,,,,
6006,10.1002/adma.201004200,80,1(a),367,Pb1Se1,Pb1Se1,322,,,0.00027719,1.5489,,,,
6006,10.1002/adma.201004200,80,1(a),367,Pb1Se1,Pb1Se1,322.5,,,0.00027677,1.546,,,,
6006,10.1002/adma.201004200,80,1(a),367,Pb1Se1,Pb1Se1,323,,,0.00027635,1.5432,,,,
6006,10.1002/adma.201004200,80,1(a),367,Pb1Se1,Pb1Se1,323.5,,,0.00027594,1.5403,,,,
6006,10.1002/adma.201004200,80,1(a),367,Pb1Se1,Pb1Se1,324,,,0.00027554,1.5374,,,,
6006,10.1002/adma.201004200,80,1(a),367,Pb1Se1,Pb1Se1,324.5,,,0.00027515,1.5346,,,,
6006,10.1002/adma.201004200,80,1(a),367,Pb1Se1,Pb1Se1,325,,,0.00027476,1.5318,,,,
6006,10.1002/adma.201004200,80,1(a),367,Pb1Se1,Pb1Se1,325.5,,,0.00027438,1.529,,,,
6006,10.1002/adma.201004200,80,1(a),367,Pb1Se1,Pb1Se1,326,,,0.000274,1.5262,,,,
6006,10.1002/adma.201004200,80,1(a),367,Pb1Se1,Pb1Se1,326.5,,,0.00027363,1.5234,,,,
6006,10.1002/adma.201004200,80,1(a),367,Pb1Se1,Pb1Se1,327,,,0.00027326,1.5207,,,,
6006,10.1002/adma.201004200,80,1(a),367,Pb1Se1,Pb1Se1,327.5,,,0.00027291,1.518,,,,
6006,10.1002/adma.201004200,80,1(a),367,Pb1Se1,Pb1Se1,328,,,0.00027255,1.5152,,,,
6006,10.1002/adma.201004200,80,1(a),367,Pb1Se1,Pb1Se1,328.5,,,0.00027221,1.5125,,,,
6006,10.1002/adma.201004200,80,1(a),367,Pb1Se1,Pb1Se1,329,,,0.00027187,1.5099,,,,
6006,10.1002/adma.201004200,80,1(a),367,Pb1Se1,Pb1Se1,329.5,,,0.00027153,1.5072,,,,
6006,10.1002/adma.201004200,80,1(a),367,Pb1Se1,Pb1Se1,330,,,0.0002712,1.5045,,,,
6006,10.1002/adma.201004200,80,1(a),367,Pb1Se1,Pb1Se1,330.5,,,0.00027088,1.5019,,,,
6006,10.1002/adma.201004200,80,1(a),367,Pb1Se1,Pb1Se1,331,,,0.00027056,1.4993,,,,
6006,10.1002/adma.201004200,80,1(a),367,Pb1Se1,Pb1Se1,331.5,,,0.00027024,1.4967,,,,
6006,10.1002/adma.201004200,80,1(a),367,Pb1Se1,Pb1Se1,332,,,0.00026993,1.4941,,,,
6006,10.1002/adma.201004200,80,1(a),367,Pb1Se1,Pb1Se1,332.5,,,0.00026963,1.4915,,,,
6006,10.1002/adma.201004200,80,1(a),367,Pb1Se1,Pb1Se1,333,,,0.00026933,1.489,,,,
6006,10.1002/adma.201004200,80,1(a),367,Pb1Se1,Pb1Se1,333.5,,,0.00026904,1.4864,,,,
6006,10.1002/adma.201004200,80,1(a),367,Pb1Se1,Pb1Se1,334,,,0.00026875,1.4839,,,,
6006,10.1002/adma.201004200,80,1(a),367,Pb1Se1,Pb1Se1,334.5,,,0.00026847,1.4814,,,,
6006,10.1002/adma.201004200,80,1(a),367,Pb1Se1,Pb1Se1,335,,,0.00026819,1.4789,,,,
6006,10.1002/adma.201004200,80,1(a),367,Pb1Se1,Pb1Se1,335.5,,,0.00026792,1.4764,,,,
6006,10.1002/adma.201004200,80,1(a),367,Pb1Se1,Pb1Se1,336,,,0.00026765,1.4739,,,,
6006,10.1002/adma.201004200,80,1(a),367,Pb1Se1,Pb1Se1,336.5,,,0.00026739,1.4715,,,,
6006,10.1002/adma.201004200,80,1(a),367,Pb1Se1,Pb1Se1,337,,,0.00026713,1.4691,,,,
6006,10.1002/adma.201004200,80,1(a),367,Pb1Se1,Pb1Se1,337.5,,,0.00026687,1.4666,,,,
6006,10.1002/adma.201004200,80,1(a),367,Pb1Se1,Pb1Se1,338,,,0.00026662,1.4642,,,,
6006,10.1002/adma.201004200,80,1(a),367,Pb1Se1,Pb1Se1,338.5,,,0.00026637,1.4618,,,,
6006,10.1002/adma.201004200,80,1(a),367,Pb1Se1,Pb1Se1,339,,,0.00026613,1.4595,,,,
6006,10.1002/adma.201004200,80,1(a),367,Pb1Se1,Pb1Se1,339.5,,,0.0002659,1.4571,,,,
6006,10.1002/adma.201004200,80,1(a),367,Pb1Se1,Pb1Se1,340,,,0.00026566,1.4548,,,,
6006,10.1002/adma.201004200,80,1(a),367,Pb1Se1,Pb1Se1,340.5,,,0.00026543,1.4524,,,,
6006,10.1002/adma.201004200,80,1(a),367,Pb1Se1,Pb1Se1,341,,,0.00026521,1.4501,,,,
6006,10.1002/adma.201004200,80,1(a),367,Pb1Se1,Pb1Se1,341.5,,,0.00026499,1.4478,,,,
6006,10.1002/adma.201004200,80,1(a),367,Pb1Se1,Pb1Se1,342,,,0.00026477,1.4455,,,,
6006,10.1002/adma.201004200,80,1(a),367,Pb1Se1,Pb1Se1,342.5,,,0.00026456,1.4432,,,,
6006,10.1002/adma.201004200,80,1(a),367,Pb1Se1,Pb1Se1,343,,,0.00026435,1.441,,,,
6006,10.1002/adma.201004200,80,1(a),367,Pb1Se1,Pb1Se1,343.5,,,0.00026414,1.4387,,,,
6006,10.1002/adma.201004200,80,1(a),367,Pb1Se1,Pb1Se1,344,,,0.00026394,1.4365,,,,
6006,10.1002/adma.201004200,80,1(a),367,Pb1Se1,Pb1Se1,344.5,,,0.00026374,1.4343,,,,
6006,10.1002/adma.201004200,80,1(a),367,Pb1Se1,Pb1Se1,345,,,0.00026355,1.4321,,,,
6006,10.1002/adma.201004200,80,1(a),367,Pb1Se1,Pb1Se1,345.5,,,0.00026336,1.4299,,,,
6006,10.1002/adma.201004200,80,1(a),367,Pb1Se1,Pb1Se1,346,,,0.00026317,1.4277,,,,
6006,10.1002/adma.201004200,80,1(a),367,Pb1Se1,Pb1Se1,346.5,,,0.00026298,1.4255,,,,
6006,10.1002/adma.201004200,80,1(a),367,Pb1Se1,Pb1Se1,347,,,0.0002628,1.4234,,,,
6006,10.1002/adma.201004200,80,1(a),367,Pb1Se1,Pb1Se1,347.5,,,0.00026263,1.4213,,,,
6006,10.1002/adma.201004200,80,1(a),367,Pb1Se1,Pb1Se1,348,,,0.00026245,1.4191,,,,
6006,10.1002/adma.201004200,80,1(a),367,Pb1Se1,Pb1Se1,348.5,,,0.00026228,1.417,,,,
6006,10.1002/adma.201004200,80,1(a),367,Pb1Se1,Pb1Se1,349,,,0.00026211,1.4149,,,,
6006,10.1002/adma.201004200,80,1(a),367,Pb1Se1,Pb1Se1,349.5,,,0.00026195,1.4129,,,,
6006,10.1002/adma.201004200,80,1(a),367,Pb1Se1,Pb1Se1,350,,,0.00026178,1.4108,,,,
6006,10.1002/adma.201004200,80,1(a),367,Pb1Se1,Pb1Se1,350.5,,,0.00026162,1.4087,,,,
6006,10.1002/adma.201004200,80,1(a),367,Pb1Se1,Pb1Se1,351,,,0.00026147,1.4067,,,,
6006,10.1002/adma.201004200,80,1(a),367,Pb1Se1,Pb1Se1,351.5,,,0.00026131,1.4047,,,,
6006,10.1002/adma.201004200,80,1(a),367,Pb1Se1,Pb1Se1,352,,,0.00026116,1.4026,,,,
6006,10.1002/adma.201004200,80,1(a),367,Pb1Se1,Pb1Se1,352.5,,,0.00026101,1.4006,,,,
6006,10.1002/adma.201004200,80,1(a),367,Pb1Se1,Pb1Se1,353,,,0.00026087,1.3987,,,,
6006,10.1002/adma.201004200,80,1(a),367,Pb1Se1,Pb1Se1,353.5,,,0.00026073,1.3967,,,,
6006,10.1002/adma.201004200,80,1(a),367,Pb1Se1,Pb1Se1,354,,,0.00026059,1.3947,,,,
6006,10.1002/adma.201004200,80,1(a),367,Pb1Se1,Pb1Se1,354.5,,,0.00026045,1.3928,,,,
6006,10.1002/adma.201004200,80,1(a),367,Pb1Se1,Pb1Se1,355,,,0.00026031,1.3908,,,,
6006,10.1002/adma.201004200,80,1(a),367,Pb1Se1,Pb1Se1,355.5,,,0.00026018,1.3889,,,,
6006,10.1002/adma.201004200,80,1(a),367,Pb1Se1,Pb1Se1,356,,,0.00026005,1.387,,,,
6006,10.1002/adma.201004200,80,1(a),367,Pb1Se1,Pb1Se1,356.5,,,0.00025992,1.3851,,,,
6006,10.1002/adma.201004200,80,1(a),367,Pb1Se1,Pb1Se1,357,,,0.00025979,1.3832,,,,
6006,10.1002/adma.201004200,80,1(a),367,Pb1Se1,Pb1Se1,357.5,,,0.00025967,1.3813,,,,
6006,10.1002/adma.201004200,80,1(a),367,Pb1Se1,Pb1Se1,358,,,0.00025955,1.3795,,,,
6006,10.1002/adma.201004200,80,1(a),367,Pb1Se1,Pb1Se1,358.5,,,0.00025943,1.3776,,,,
6006,10.1002/adma.201004200,80,1(a),367,Pb1Se1,Pb1Se1,359,,,0.00025931,1.3758,,,,
6006,10.1002/adma.201004200,80,1(a),367,Pb1Se1,Pb1Se1,359.5,,,0.00025919,1.3739,,,,
6006,10.1002/adma.201004200,80,1(a),367,Pb1Se1,Pb1Se1,360,,,0.00025908,1.3721,,,,
6006,10.1002/adma.201004200,80,1(a),367,Pb1Se1,Pb1Se1,360.5,,,0.00025897,1.3703,,,,
6006,10.1002/adma.201004200,80,1(a),367,Pb1Se1,Pb1Se1,361,,,0.00025886,1.3685,,,,
6006,10.1002/adma.201004200,80,1(a),367,Pb1Se1,Pb1Se1,361.5,,,0.00025875,1.3667,,,,
6006,10.1002/adma.201004200,80,1(a),367,Pb1Se1,Pb1Se1,362,,,0.00025864,1.365,,,,
6006,10.1002/adma.201004200,80,1(a),367,Pb1Se1,Pb1Se1,362.5,,,0.00025853,1.3632,,,,
6006,10.1002/adma.201004200,80,1(a),367,Pb1Se1,Pb1Se1,363,,,0.00025843,1.3615,,,,
6006,10.1002/adma.201004200,80,1(a),367,Pb1Se1,Pb1Se1,363.5,,,0.00025833,1.3598,,,,
6006,10.1002/adma.201004200,80,1(a),367,Pb1Se1,Pb1Se1,364,,,0.00025823,1.358,,,,
6006,10.1002/adma.201004200,80,1(a),367,Pb1Se1,Pb1Se1,364.5,,,0.00025813,1.3563,,,,
6006,10.1002/adma.201004200,80,1(a),367,Pb1Se1,Pb1Se1,365,,,0.00025803,1.3546,,,,
6006,10.1002/adma.201004200,80,1(a),367,Pb1Se1,Pb1Se1,365.5,,,0.00025793,1.3529,,,,
6006,10.1002/adma.201004200,80,1(a),367,Pb1Se1,Pb1Se1,366,,,0.00025784,1.3513,,,,
6006,10.1002/adma.201004200,80,1(a),367,Pb1Se1,Pb1Se1,366.5,,,0.00025774,1.3496,,,,
6006,10.1002/adma.201004200,80,1(a),367,Pb1Se1,Pb1Se1,367,,,0.00025765,1.3479,,,,
6006,10.1002/adma.201004200,80,1(a),367,Pb1Se1,Pb1Se1,367.5,,,0.00025756,1.3463,,,,
6006,10.1002/adma.201004200,80,1(a),367,Pb1Se1,Pb1Se1,368,,,0.00025747,1.3447,,,,
6006,10.1002/adma.201004200,80,1(a),367,Pb1Se1,Pb1Se1,368.5,,,0.00025738,1.3431,,,,
6006,10.1002/adma.201004200,80,1(a),367,Pb1Se1,Pb1Se1,369,,,0.00025729,1.3415,,,,
6006,10.1002/adma.201004200,80,1(a),367,Pb1Se1,Pb1Se1,369.5,,,0.00025721,1.3399,,,,
6006,10.1002/adma.201004200,80,1(a),367,Pb1Se1,Pb1Se1,370,,,0.00025712,1.3383,,,,
6006,10.1002/adma.201004200,80,1(a),367,Pb1Se1,Pb1Se1,370.5,,,0.00025703,1.3367,,,,
6006,10.1002/adma.201004200,80,1(a),367,Pb1Se1,Pb1Se1,371,,,0.00025695,1.3351,,,,
6006,10.1002/adma.201004200,80,1(a),367,Pb1Se1,Pb1Se1,371.5,,,0.00025687,1.3336,,,,
6006,10.1002/adma.201004200,80,1(a),367,Pb1Se1,Pb1Se1,372,,,0.00025678,1.332,,,,
