Repository: RamyaGuru/STD2_EffMass

# STD2_EffMass
Effective mass modeling of StarryData2 data

File: csvfiles/thermopropsofzintlphase10.1007s1166401543036.csv (part 10 of 19)
sid,DOI,figureid,fignum,sampleid,samplename,composition,Temperature,Electrical resistivity,Power factor,Seebeck coefficient,Thermal conductivity,ZT,Electrical conductivity,Figure of merit Z
10954,10.1007/s11664-015-4303-6,5134,3(a),6469,x=0.3,Ca0.7Eu0.3Zn2Sb2,657.5,0.000023553,0.001388,0.00017895,1.9985,0.41517,42457.436419989,0.0006945209
10954,10.1007/s11664-015-4303-6,5134,3(a),6469,x=0.3,Ca0.7Eu0.3Zn2Sb2,658,0.000023567,0.0013887,0.00017904,1.9966,0.4157,42432.2145372767,0.0006955324
10954,10.1007/s11664-015-4303-6,5134,3(a),6469,x=0.3,Ca0.7Eu0.3Zn2Sb2,658.5,0.00002358,0.0013893,0.00017913,1.9947,0.41623,42408.8210347752,0.0006964957
10954,10.1007/s11664-015-4303-6,5134,3(a),6469,x=0.3,Ca0.7Eu0.3Zn2Sb2,659,0.000023593,0.00139,0.00017922,1.9928,0.41675,42385.4533124232,0.000697511
10954,10.1007/s11664-015-4303-6,5134,3(a),6469,x=0.3,Ca0.7Eu0.3Zn2Sb2,659.5,0.000023607,0.0013907,0.00017932,1.991,0.41728,42360.3168551701,0.0006984932
10954,10.1007/s11664-015-4303-6,5134,3(a),6469,x=0.3,Ca0.7Eu0.3Zn2Sb2,660,0.00002362,0.0013914,0.00017941,1.9891,0.41781,42337.0025402201,0.0006995123
10954,10.1007/s11664-015-4303-6,5134,3(a),6469,x=0.3,Ca0.7Eu0.3Zn2Sb2,660.5,0.000023633,0.0013921,0.0001795,1.9872,0.41834,42313.7138746668,0.0007005334
10954,10.1007/s11664-015-4303-6,5134,3(a),6469,x=0.3,Ca0.7Eu0.3Zn2Sb2,661,0.000023647,0.0013927,0.00017959,1.9853,0.41887,42288.662409608,0.0007015061
10954,10.1007/s11664-015-4303-6,5134,3(a),6469,x=0.3,Ca0.7Eu0.3Zn2Sb2,661.5,0.00002366,0.0013934,0.00017968,1.9834,0.4194,42265.4268808115,0.000702531
10954,10.1007/s11664-015-4303-6,5134,3(a),6469,x=0.3,Ca0.7Eu0.3Zn2Sb2,662,0.000023673,0.0013941,0.00017978,1.9815,0.41993,42242.2168715414,0.0007035579
10954,10.1007/s11664-015-4303-6,5134,3(a),6469,x=0.3,Ca0.7Eu0.3Zn2Sb2,662.5,0.000023687,0.0013948,0.00017987,1.9796,0.42045,42217.2499683371,0.0007045868
10954,10.1007/s11664-015-4303-6,5134,3(a),6469,x=0.3,Ca0.7Eu0.3Zn2Sb2,663,0.0000237,0.0013955,0.00017996,1.9777,0.42098,42194.0928270042,0.0007056176
10954,10.1007/s11664-015-4303-6,5134,3(a),6469,x=0.3,Ca0.7Eu0.3Zn2Sb2,663.5,0.000023713,0.0013961,0.00018005,1.9759,0.42151,42170.9610762029,0.0007065641
10954,10.1007/s11664-015-4303-6,5134,3(a),6469,x=0.3,Ca0.7Eu0.3Zn2Sb2,664,0.000023727,0.0013968,0.00018015,1.974,0.42204,42146.0783074135,0.0007075988
10954,10.1007/s11664-015-4303-6,5134,3(a),6469,x=0.3,Ca0.7Eu0.3Zn2Sb2,664.5,0.00002374,0.0013975,0.00018024,1.9721,0.42257,42122.99915754,0.0007086355
10954,10.1007/s11664-015-4303-6,5134,3(a),6469,x=0.3,Ca0.7Eu0.3Zn2Sb2,665,0.000023754,0.0013982,0.00018033,1.9702,0.4231,42098.1729392944,0.0007096741
10954,10.1007/s11664-015-4303-6,5134,3(a),6469,x=0.3,Ca0.7Eu0.3Zn2Sb2,665.5,0.000023767,0.0013989,0.00018042,1.9683,0.42363,42075.1462111331,0.0007107148
10954,10.1007/s11664-015-4303-6,5134,3(a),6469,x=0.3,Ca0.7Eu0.3Zn2Sb2,666,0.00002378,0.0013995,0.00018052,1.9664,0.42415,42052.1446593776,0.0007117067
10954,10.1007/s11664-015-4303-6,5134,3(a),6469,x=0.3,Ca0.7Eu0.3Zn2Sb2,666.5,0.000023794,0.0014002,0.00018061,1.9645,0.42468,42027.4018660166,0.0007127513
10954,10.1007/s11664-015-4303-6,5134,3(a),6469,x=0.3,Ca0.7Eu0.3Zn2Sb2,667,0.000023807,0.0014009,0.0001807,1.9626,0.42521,42004.452471962,0.000713798
10954,10.1007/s11664-015-4303-6,5134,3(a),6469,x=0.3,Ca0.7Eu0.3Zn2Sb2,667.5,0.00002382,0.0014016,0.00018079,1.9608,0.42574,41981.5281276238,0.0007148103
10954,10.1007/s11664-015-4303-6,5134,3(a),6469,x=0.3,Ca0.7Eu0.3Zn2Sb2,668,0.000023834,0.0014023,0.00018089,1.9589,0.42627,41956.8683393472,0.0007158609
10954,10.1007/s11664-015-4303-6,5134,3(a),6469,x=0.3,Ca0.7Eu0.3Zn2Sb2,668.5,0.000023847,0.001403,0.00018098,1.957,0.4268,41933.9958904684,0.0007169136
10954,10.1007/s11664-015-4303-6,5134,3(a),6469,x=0.3,Ca0.7Eu0.3Zn2Sb2,669,0.00002386,0.0014036,0.00018107,1.9551,0.42733,41911.1483654652,0.0007179172
10954,10.1007/s11664-015-4303-6,5134,3(a),6469,x=0.3,Ca0.7Eu0.3Zn2Sb2,669.5,0.000023874,0.0014043,0.00018116,1.9532,0.42785,41886.5711652844,0.000718974
10954,10.1007/s11664-015-4303-6,5134,3(a),6469,x=0.3,Ca0.7Eu0.3Zn2Sb2,670,0.000023887,0.001405,0.00018125,1.9513,0.42838,41863.7752752543,0.0007200328
10954,10.1007/s11664-015-4303-6,5134,3(a),6469,x=0.3,Ca0.7Eu0.3Zn2Sb2,670.5,0.0000239,0.0014057,0.00018135,1.9494,0.42891,41841.0041841004,0.0007210937
10954,10.1007/s11664-015-4303-6,5134,3(a),6469,x=0.3,Ca0.7Eu0.3Zn2Sb2,671,0.000023914,0.0014064,0.00018144,1.9475,0.42944,41816.5091578155,0.0007221566
10954,10.1007/s11664-015-4303-6,5134,3(a),6469,x=0.3,Ca0.7Eu0.3Zn2Sb2,671.5,0.000023927,0.001407,0.00018153,1.9457,0.42997,41793.7894428888,0.0007231331
10954,10.1007/s11664-015-4303-6,5134,3(a),6469,x=0.3,Ca0.7Eu0.3Zn2Sb2,672,0.00002394,0.0014077,0.00018162,1.9438,0.4305,41771.0944026733,0.0007242
10954,10.1007/s11664-015-4303-6,5134,3(a),6469,x=0.3,Ca0.7Eu0.3Zn2Sb2,672.5,0.000023954,0.0014084,0.00018172,1.9419,0.43103,41746.6811388495,0.0007252691
10954,10.1007/s11664-015-4303-6,5134,3(a),6469,x=0.3,Ca0.7Eu0.3Zn2Sb2,673,0.000023967,0.0014091,0.00018181,1.94,0.43156,41724.0372178412,0.0007263402
10954,10.1007/s11664-015-4303-6,5134,3(a),6469,x=0.3,Ca0.7Eu0.3Zn2Sb2,673.5,0.00002398,0.0014098,0.0001819,1.9381,0.43208,41701.4178482068,0.0007274134
10954,10.1007/s11664-015-4303-6,5134,3(a),6469,x=0.3,Ca0.7Eu0.3Zn2Sb2,674,0.000023994,0.0014104,0.00018199,1.9362,0.43261,41677.0859381512,0.0007284371
10954,10.1007/s11664-015-4303-6,5134,3(a),6469,x=0.3,Ca0.7Eu0.3Zn2Sb2,674.5,0.000024007,0.0014111,0.00018209,1.9343,0.43314,41654.5174324155,0.0007295146
10954,10.1007/s11664-015-4303-6,5134,3(a),6469,x=0.3,Ca0.7Eu0.3Zn2Sb2,675,0.00002402,0.0014118,0.00018218,1.9324,0.43367,41631.9733555371,0.0007305941
10954,10.1007/s11664-015-4303-6,5134,3(a),6469,x=0.3,Ca0.7Eu0.3Zn2Sb2,675.5,0.000024034,0.0014125,0.00018227,1.9306,0.4342,41607.7223932762,0.0007316378
10954,10.1007/s11664-015-4303-6,5134,3(a),6469,x=0.3,Ca0.7Eu0.3Zn2Sb2,676,0.000024047,0.0014132,0.00018236,1.9287,0.43473,41585.2289266852,0.0007327215
10954,10.1007/s11664-015-4303-6,5134,3(a),6469,x=0.3,Ca0.7Eu0.3Zn2Sb2,676.5,0.00002406,0.0014138,0.00018245,1.9268,0.43526,41562.7597672485,0.0007337554
10954,10.1007/s11664-015-4303-6,5134,3(a),6469,x=0.3,Ca0.7Eu0.3Zn2Sb2,677,0.000024074,0.0014145,0.00018255,1.9249,0.43578,41538.5893495057,0.0007348434
10954,10.1007/s11664-015-4303-6,5134,3(a),6469,x=0.3,Ca0.7Eu0.3Zn2Sb2,677.5,0.000024087,0.0014152,0.00018264,1.923,0.43631,41516.1705484286,0.0007359334
10954,10.1007/s11664-015-4303-6,5134,3(a),6469,x=0.3,Ca0.7Eu0.3Zn2Sb2,678,0.000024101,0.0014159,0.00018273,1.9211,0.43684,41492.054271607,0.0007370257
10954,10.1007/s11664-015-4303-6,5134,3(a),6469,x=0.3,Ca0.7Eu0.3Zn2Sb2,678.5,0.000024114,0.0014166,0.00018282,1.9192,0.43737,41469.6856597827,0.0007381201
10954,10.1007/s11664-015-4303-6,5134,3(a),6469,x=0.3,Ca0.7Eu0.3Zn2Sb2,679,0.000024127,0.0014172,0.00018292,1.9173,0.4379,41447.341153065,0.0007391645
10954,10.1007/s11664-015-4303-6,5134,3(a),6469,x=0.3,Ca0.7Eu0.3Zn2Sb2,679.5,0.000024141,0.0014179,0.00018301,1.9155,0.43843,41423.3047512531,0.0007402245
10954,10.1007/s11664-015-4303-6,5134,3(a),6469,x=0.3,Ca0.7Eu0.3Zn2Sb2,680,0.000024154,0.0014186,0.0001831,1.9136,0.43896,41401.0101846485,0.0007413253
10954,10.1007/s11664-015-4303-6,5134,3(a),6469,x=0.3,Ca0.7Eu0.3Zn2Sb2,680.5,0.000024167,0.0014193,0.00018319,1.9117,0.43948,41378.7396035917,0.0007424282
10954,10.1007/s11664-015-4303-6,5134,3(a),6469,x=0.3,Ca0.7Eu0.3Zn2Sb2,681,0.000024181,0.00142,0.00018329,1.9098,0.44001,41354.782680617,0.0007435334
10954,10.1007/s11664-015-4303-6,5134,3(a),6469,x=0.3,Ca0.7Eu0.3Zn2Sb2,681.5,0.000024194,0.0014206,0.00018338,1.9079,0.44054,41332.5617921799,0.0007445883
10954,10.1007/s11664-015-4303-6,5134,3(a),6469,x=0.3,Ca0.7Eu0.3Zn2Sb2,682,0.000024207,0.0014213,0.00018347,1.906,0.44107,41310.3647705209,0.0007456978
10954,10.1007/s11664-015-4303-6,5134,3(a),6469,x=0.3,Ca0.7Eu0.3Zn2Sb2,682.5,0.000024221,0.001422,0.00018356,1.9041,0.4416,41286.4869328269,0.0007468095
10954,10.1007/s11664-015-4303-6,5134,3(a),6469,x=0.3,Ca0.7Eu0.3Zn2Sb2,683,0.000024234,0.0014227,0.00018366,1.9022,0.44213,41264.3393579269,0.0007479235
10954,10.1007/s11664-015-4303-6,5134,3(a),6469,x=0.3,Ca0.7Eu0.3Zn2Sb2,683.5,0.000024247,0.0014234,0.00018375,1.9004,0.44266,41242.2155318184,0.0007490002
10954,10.1007/s11664-015-4303-6,5134,3(a),6469,x=0.3,Ca0.7Eu0.3Zn2Sb2,684,0.000024261,0.001424,0.00018384,1.8985,0.44318,41218.4163884424,0.0007500658
10954,10.1007/s11664-015-4303-6,5134,3(a),6469,x=0.3,Ca0.7Eu0.3Zn2Sb2,684.5,0.000024274,0.0014247,0.00018393,1.8966,0.44371,41196.3417648513,0.0007511863
10954,10.1007/s11664-015-4303-6,5134,3(a),6469,x=0.3,Ca0.7Eu0.3Zn2Sb2,685,0.000024287,0.0014254,0.00018402,1.8947,0.44424,41174.2907728414,0.0007523091
10954,10.1007/s11664-015-4303-6,5134,3(a),6469,x=0.3,Ca0.7Eu0.3Zn2Sb2,685.5,0.000024301,0.0014261,0.00018412,1.8928,0.44477,41150.5699353936,0.0007534341
10954,10.1007/s11664-015-4303-6,5134,3(a),6469,x=0.3,Ca0.7Eu0.3Zn2Sb2,686,0.000024314,0.0014268,0.00018421,1.8909,0.4453,41128.5679032656,0.0007545613
10954,10.1007/s11664-015-4303-6,5134,3(a),6469,x=0.3,Ca0.7Eu0.3Zn2Sb2,686.5,0.000024327,0.0014274,0.0001843,1.889,0.44583,41106.5893862786,0.0007556379
10954,10.1007/s11664-015-4303-6,5134,3(a),6469,x=0.3,Ca0.7Eu0.3Zn2Sb2,687,0.000024341,0.0014281,0.00018439,1.8871,0.44636,41082.9464689208,0.0007567696
10954,10.1007/s11664-015-4303-6,5134,3(a),6469,x=0.3,Ca0.7Eu0.3Zn2Sb2,687.5,0.000024354,0.0014288,0.00018449,1.8853,0.44688,41061.0166707728,0.0007578635
10954,10.1007/s11664-015-4303-6,5134,3(a),6469,x=0.3,Ca0.7Eu0.3Zn2Sb2,688,0.000024367,0.0014295,0.00018458,1.8834,0.44741,41039.1102720893,0.0007589997
10954,10.1007/s11664-015-4303-6,5134,3(a),6469,x=0.3,Ca0.7Eu0.3Zn2Sb2,688.5,0.000024381,0.0014302,0.00018467,1.8815,0.44794,41015.5448915139,0.0007601382
10954,10.1007/s11664-015-4303-6,5134,3(a),6469,x=0.3,Ca0.7Eu0.3Zn2Sb2,689,0.000024394,0.0014308,0.00018476,1.8796,0.44847,40993.6869722063,0.0007612258
10954,10.1007/s11664-015-4303-6,5134,3(a),6469,x=0.3,Ca0.7Eu0.3Zn2Sb2,689.5,0.000024407,0.0014315,0.00018486,1.8777,0.449,40971.8523374442,0.0007623689
10954,10.1007/s11664-015-4303-6,5134,3(a),6469,x=0.3,Ca0.7Eu0.3Zn2Sb2,690,0.000024421,0.0014322,0.00018495,1.8758,0.44953,40948.3641128537,0.0007635142
10954,10.1007/s11664-015-4303-6,5134,3(a),6469,x=0.3,Ca0.7Eu0.3Zn2Sb2,690.5,0.000024434,0.0014329,0.00018504,1.8739,0.45006,40926.5777195711,0.0007646619
10954,10.1007/s11664-015-4303-6,5134,3(a),6469,x=0.3,Ca0.7Eu0.3Zn2Sb2,691,0.000024448,0.0014336,0.00018513,1.872,0.45058,40903.1413612565,0.000765812
10954,10.1007/s11664-015-4303-6,5134,3(a),6469,x=0.3,Ca0.7Eu0.3Zn2Sb2,691.5,0.000024461,0.0014342,0.00018522,1.8702,0.45111,40881.4030497527,0.0007668699
10954,10.1007/s11664-015-4303-6,5134,3(a),6469,x=0.3,Ca0.7Eu0.3Zn2Sb2,692,0.000024474,0.0014349,0.00018532,1.8683,0.45164,40859.687831985,0.0007680244
10954,10.1007/s11664-015-4303-6,5134,3(a),6469,x=0.3,Ca0.7Eu0.3Zn2Sb2,692.5,0.000024488,0.0014356,0.00018541,1.8664,0.45217,40836.3279973865,0.0007691813
10954,10.1007/s11664-015-4303-6,5134,3(a),6469,x=0.3,Ca0.7Eu0.3Zn2Sb2,693,0.000024501,0.0014363,0.0001855,1.8645,0.4527,40814.6606260969,0.0007703406
10954,10.1007/s11664-015-4303-6,5134,3(a),6469,x=0.3,Ca0.7Eu0.3Zn2Sb2,693.5,0.000024514,0.001437,0.00018559,1.8626,0.45323,40793.0162356205,0.0007715022
10954,10.1007/s11664-015-4303-6,5134,3(a),6469,x=0.3,Ca0.7Eu0.3Zn2Sb2,694,0.000024528,0.0014376,0.00018569,1.8607,0.45376,40769.7325505545,0.0007726125
10954,10.1007/s11664-015-4303-6,5134,3(a),6469,x=0.3,Ca0.7Eu0.3Zn2Sb2,694.5,0.000024541,0.0014383,0.00018578,1.8588,0.45428,40748.1357727884,0.0007737788
10954,10.1007/s11664-015-4303-6,5134,3(a),6469,x=0.3,Ca0.7Eu0.3Zn2Sb2,695,0.000024554,0.001439,0.00018587,1.8569,0.45481,40726.5618636475,0.0007749475
10954,10.1007/s11664-015-4303-6,5134,3(a),6469,x=0.3,Ca0.7Eu0.3Zn2Sb2,695.5,0.000024568,0.0014397,0.00018596,1.8551,0.45534,40703.353956366,0.0007760768
10954,10.1007/s11664-015-4303-6,5134,3(a),6469,x=0.3,Ca0.7Eu0.3Zn2Sb2,696,0.000024581,0.0014404,0.00018606,1.8532,0.45587,40681.827427688,0.0007772502
10954,10.1007/s11664-015-4303-6,5134,3(a),6469,x=0.3,Ca0.7Eu0.3Zn2Sb2,696.5,0.000024594,0.001441,0.00018615,1.8513,0.4564,40660.3236561763,0.000778372
10954,10.1007/s11664-015-4303-6,5134,3(a),6469,x=0.3,Ca0.7Eu0.3Zn2Sb2,697,0.000024608,0.0014417,0.00018624,1.8494,0.45693,40637.1911573472,0.0007795501
10954,10.1007/s11664-015-4303-6,5134,3(a),6469,x=0.3,Ca0.7Eu0.3Zn2Sb2,697.5,0.000024621,0.0014424,0.00018633,1.8475,0.45746,40615.7345355591,0.0007807307
10954,10.1007/s11664-015-4303-6,5134,3(a),6469,x=0.3,Ca0.7Eu0.3Zn2Sb2,698,0.000024634,0.0014431,0.00018642,1.8456,0.45799,40594.3005602013,0.0007819137
10954,10.1007/s11664-015-4303-6,5134,3(a),6469,x=0.3,Ca0.7Eu0.3Zn2Sb2,698.5,0.000024648,0.0014438,0.00018652,1.8437,0.45851,40571.2431028887,0.0007830992
10954,10.1007/s11664-015-4303-6,5134,3(a),6469,x=0.3,Ca0.7Eu0.3Zn2Sb2,699,0.000024661,0.0014444,0.00018661,1.8418,0.45904,40549.856048011,0.0007842328
10954,10.1007/s11664-015-4303-6,5134,3(a),6469,x=0.3,Ca0.7Eu0.3Zn2Sb2,699.5,0.000024674,0.0014451,0.0001867,1.84,0.45957,40528.4915295453,0.0007853804
10954,10.1007/s11664-015-4303-6,5134,3(a),6469,x=0.3,Ca0.7Eu0.3Zn2Sb2,700,0.000024688,0.0014458,0.00018679,1.8381,0.4601,40505.5087491899,0.0007865731
10954,10.1007/s11664-015-4303-6,5134,3(a),6469,x=0.3,Ca0.7Eu0.3Zn2Sb2,700.5,0.000024701,0.0014465,0.00018689,1.8362,0.46063,40484.1909234444,0.0007877682
10954,10.1007/s11664-015-4303-6,5134,3(a),6469,x=0.3,Ca0.7Eu0.3Zn2Sb2,701,0.000024714,0.0014472,0.00018698,1.8343,0.46116,40462.8955248038,0.0007889658
10954,10.1007/s11664-015-4303-6,5134,3(a),6469,x=0.3,Ca0.7Eu0.3Zn2Sb2,701.5,0.000024728,0.0014478,0.00018707,1.8324,0.46169,40439.9870592041,0.0007901113
10954,10.1007/s11664-015-4303-6,5134,3(a),6469,x=0.3,Ca0.7Eu0.3Zn2Sb2,702,0.000024741,0.0014485,0.00018716,1.8305,0.46221,40418.7381269957,0.0007913138
10954,10.1007/s11664-015-4303-6,5134,3(a),6469,x=0.3,Ca0.7Eu0.3Zn2Sb2,702.5,0.000024754,0.0014492,0.00018726,1.8286,0.46274,40397.5115132908,0.0007925189
10954,10.1007/s11664-015-4303-6,5134,3(a),6469,x=0.3,Ca0.7Eu0.3Zn2Sb2,703,0.000024768,0.0014499,0.00018735,1.8267,0.46327,40374.677002584,0.0007937264
10954,10.1007/s11664-015-4303-6,5134,3(a),6469,x=0.3,Ca0.7Eu0.3Zn2Sb2,703.5,0.000024781,0.0014506,0.00018744,1.8249,0.4638,40353.496630483,0.0007948929
10954,10.1007/s11664-015-4303-6,5134,3(a),6469,x=0.3,Ca0.7Eu0.3Zn2Sb2,704,0.000024795,0.0014512,0.00018753,1.823,0.46433,40330.7118370639,0.0007960505
10954,10.1007/s11664-015-4303-6,5134,3(a),6469,x=0.3,Ca0.7Eu0.3Zn2Sb2,704.5,0.000024808,0.0014519,0.00018763,1.8211,0.46486,40309.5775556272,0.0007972654
10954,10.1007/s11664-015-4303-6,5134,3(a),6469,x=0.3,Ca0.7Eu0.3Zn2Sb2,705,0.000024821,0.0014526,0.00018772,1.8192,0.46539,40288.4654123524,0.0007984828
10954,10.1007/s11664-015-4303-6,5134,3(a),6469,x=0.3,Ca0.7Eu0.3Zn2Sb2,705.5,0.000024835,0.0014533,0.00018781,1.8173,0.46591,40265.7539762432,0.0007997029
10954,10.1007/s11664-015-4303-6,5134,3(a),6469,x=0.3,Ca0.7Eu0.3Zn2Sb2,706,0.000024848,0.001454,0.0001879,1.8154,0.46644,40244.6877012234,0.0008009254
10954,10.1007/s11664-015-4303-6,5134,3(a),6469,x=0.3,Ca0.7Eu0.3Zn2Sb2,706.5,0.000024861,0.0014546,0.00018799,1.8135,0.46697,40223.6434576244,0.0008020954
10954,10.1007/s11664-015-4303-6,5134,3(a),6469,x=0.3,Ca0.7Eu0.3Zn2Sb2,707,0.000024875,0.0014553,0.00018809,1.8116,0.4675,40201.0050251256,0.000803323
10954,10.1007/s11664-015-4303-6,5134,3(a),6469,x=0.3,Ca0.7Eu0.3Zn2Sb2,707.5,0.000024888,0.001456,0.00018818,1.8098,0.46803,40180.006428801,0.0008045088
10954,10.1007/s11664-015-4303-6,5134,3(a),6469,x=0.3,Ca0.7Eu0.3Zn2Sb2,708,0.000024901,0.0014567,0.00018827,1.8079,0.46856,40159.029757841,0.0008057415
10954,10.1007/s11664-015-4303-6,5134,3(a),6469,x=0.3,Ca0.7Eu0.3Zn2Sb2,708.5,0.000024915,0.0014574,0.00018836,1.806,0.46909,40136.4639775236,0.0008069767
10954,10.1007/s11664-015-4303-6,5134,3(a),6469,x=0.3,Ca0.7Eu0.3Zn2Sb2,709,0.000024928,0.001458,0.00018846,1.8041,0.46961,40115.5327342747,0.0008081592
10954,10.1007/s11664-015-4303-6,5134,3(a),6469,x=0.3,Ca0.7Eu0.3Zn2Sb2,709.5,0.000024941,0.0014587,0.00018855,1.8022,0.47014,40094.623311014,0.0008093996
10954,10.1007/s11664-015-4303-6,5134,3(a),6469,x=0.3,Ca0.7Eu0.3Zn2Sb2,710,0.000024955,0.0014594,0.00018864,1.8003,0.47067,40072.1298337007,0.0008106427
10954,10.1007/s11664-015-4303-6,5134,3(a),6469,x=0.3,Ca0.7Eu0.3Zn2Sb2,710.5,0.000024968,0.0014601,0.00018873,1.7984,0.4712,40051.2656199936,0.0008118883
10954,10.1007/s11664-015-4303-6,5134,3(a),6469,x=0.3,Ca0.7Eu0.3Zn2Sb2,711,0.000024981,0.0014608,0.00018883,1.7965,0.47173,40030.4231215724,0.0008131367
10954,10.1007/s11664-015-4303-6,5134,3(a),6469,x=0.3,Ca0.7Eu0.3Zn2Sb2,711.5,0.000024995,0.0014614,0.00018892,1.7947,0.47226,40008.0016003201,0.0008142865
10954,10.1007/s11664-015-4303-6,5134,3(a),6469,x=0.3,Ca0.7Eu0.3Zn2Sb2,712,0.000025008,0.0014621,0.00018901,1.7928,0.47279,39987.2040946897,0.0008155399
10954,10.1007/s11664-015-4303-6,5134,3(a),6469,x=0.3,Ca0.7Eu0.3Zn2Sb2,712.5,0.000025021,0.0014628,0.0001891,1.7909,0.47331,39966.4282003117,0.000816796
10954,10.1007/s11664-015-4303-6,5134,3(a),6469,x=0.3,Ca0.7Eu0.3Zn2Sb2,713,0.000025035,0.0014635,0.00018919,1.789,0.47384,39944.0782903935,0.0008180548
10954,10.1007/s11664-015-4303-6,5134,3(a),6469,x=0.3,Ca0.7Eu0.3Zn2Sb2,713.5,0.000025048,0.0014642,0.00018929,1.7871,0.47437,39923.347173427,0.0008193162
10954,10.1007/s11664-015-4303-6,5134,3(a),6469,x=0.3,Ca0.7Eu0.3Zn2Sb2,714,0.000025061,0.0014649,0.00018938,1.7852,0.4749,39902.637564343,0.0008205803
10954,10.1007/s11664-015-4303-6,5134,3(a),6469,x=0.3,Ca0.7Eu0.3Zn2Sb2,714.5,0.000025075,0.0014655,0.00018947,1.7833,0.47543,39880.3589232303,0.0008217911
10954,10.1007/s11664-015-4303-6,5134,3(a),6469,x=0.3,Ca0.7Eu0.3Zn2Sb2,715,0.000025088,0.0014662,0.00018956,1.7814,0.47596,39859.693877551,0.0008230605
10954,10.1007/s11664-015-4303-6,5134,3(a),6469,x=0.3,Ca0.7Eu0.3Zn2Sb2,715.5,0.000025101,0.0014669,0.00018966,1.7796,0.47649,39839.0502370423,0.0008242864
10954,10.1007/s11664-015-4303-6,5134,3(a),6469,x=0.3,Ca0.7Eu0.3Zn2Sb2,716,0.000025115,0.0014336,0.00018975,1.7777,0.47701,39816.8425243878,0.0008064353
10954,10.1007/s11664-015-4303-6,5134,3(a),6469,x=0.3,Ca0.7Eu0.3Zn2Sb2,716.5,0.000025128,0.0014342,0.00018984,1.7758,0.47754,39796.2432346386,0.000807636
10954,10.1007/s11664-015-4303-6,5134,3(a),6469,x=0.3,Ca0.7Eu0.3Zn2Sb2,717,0.000025141,0.0014348,0.00018993,,0.47807,39775.6652480013,
10954,10.1007/s11664-015-4303-6,5134,3(a),6469,x=0.3,Ca0.7Eu0.3Zn2Sb2,717.5,0.000025155,0.0014356,0.00019003,,0.4786,39753.5281256212,
10954,10.1007/s11664-015-4303-6,5134,3(a),6469,x=0.3,Ca0.7Eu0.3Zn2Sb2,718,0.000025168,0.0014362,0.00019012,,0.47913,39732.9942784488,
10954,10.1007/s11664-015-4303-6,5134,3(a),6469,x=0.3,Ca0.7Eu0.3Zn2Sb2,718.5,0.000025182,0.0014367,0.00019021,,0.47966,39710.9046144071,
10954,10.1007/s11664-015-4303-6,5134,3(a),6469,x=0.3,Ca0.7Eu0.3Zn2Sb2,719,0.000025195,0.0014374,0.0001903,,0.48019,39690.4147648343,
10954,10.1007/s11664-015-4303-6,5134,3(a),6469,x=0.3,Ca0.7Eu0.3Zn2Sb2,719.5,0.000025208,0.001438,0.00019039,,0.48072,39669.9460488734,
10954,10.1007/s11664-015-4303-6,5134,3(a),6469,x=0.3,Ca0.7Eu0.3Zn2Sb2,720,0.000025222,0.0014387,0.00019049,,0.48124,39647.9264134486,
10954,10.1007/s11664-015-4303-6,5139,4,6469,x=0.3,Ca0.7Eu0.3Zn2Sb2,720.5,,,,,0.48177,,
10954,10.1007/s11664-015-4303-6,5134,3(a),6470,x=0.7,Ca0.3Eu0.7Zn2Sb2,301.5,0.000012882,0.0010155,0.00011347,2.9005,0.053237,77627.6975624903,0.000350112
10954,10.1007/s11664-015-4303-6,5134,3(a),6470,x=0.7,Ca0.3Eu0.7Zn2Sb2,302,0.000012895,0.0010162,0.00011356,2.8989,0.053901,77549.4377665762,0.0003505468
10954,10.1007/s11664-015-4303-6,5134,3(a),6470,x=0.7,Ca0.3Eu0.7Zn2Sb2,302.5,0.000012908,0.0010169,0.00011366,2.8973,0.054565,77471.3356058258,0.0003509819
10954,10.1007/s11664-015-4303-6,5134,3(a),6470,x=0.7,Ca0.3Eu0.7Zn2Sb2,303,0.000012921,0.0010176,0.00011375,2.8958,0.055229,77393.3906044424,0.0003514055
10954,10.1007/s11664-015-4303-6,5134,3(a),6470,x=0.7,Ca0.3Eu0.7Zn2Sb2,303.5,0.000012934,0.0010183,0.00011385,2.8942,0.055892,77315.6022885418,0.0003518416
10954,10.1007/s11664-015-4303-6,5134,3(a),6470,x=0.7,Ca0.3Eu0.7Zn2Sb2,304,0.000012946,0.001019,0.00011394,2.8926,0.056556,77243.9363509964,0.0003522782
10954,10.1007/s11664-015-4303-6,5134,3(a),6470,x=0.7,Ca0.3Eu0.7Zn2Sb2,304.5,0.000012959,0.0010196,0.00011404,2.891,0.05722,77166.4480283973,0.0003526807
10954,10.1007/s11664-015-4303-6,5134,3(a),6470,x=0.7,Ca0.3Eu0.7Zn2Sb2,305,0.000012972,0.0010203,0.00011413,2.8894,0.057884,77089.1150169596,0.0003531183
10954,10.1007/s11664-015-4303-6,5134,3(a),6470,x=0.7,Ca0.3Eu0.7Zn2Sb2,305.5,0.000012985,0.001021,0.00011423,2.8878,0.058548,77011.9368502118,0.0003535563
10954,10.1007/s11664-015-4303-6,5134,3(a),6470,x=0.7,Ca0.3Eu0.7Zn2Sb2,306,0.000012998,0.0010217,0.00011432,2.8862,0.059211,76934.9130635482,0.0003539949
10954,10.1007/s11664-015-4303-6,5134,3(a),6470,x=0.7,Ca0.3Eu0.7Zn2Sb2,306.5,0.000013011,0.0010224,0.00011442,2.8846,0.059875,76858.0431942203,0.0003544339
10954,10.1007/s11664-015-4303-6,5134,3(a),6470,x=0.7,Ca0.3Eu0.7Zn2Sb2,307,0.000013023,0.001023,0.00011451,2.8831,0.060539,76787.2226061583,0.0003548264
10954,10.1007/s11664-015-4303-6,5134,3(a),6470,x=0.7,Ca0.3Eu0.7Zn2Sb2,307.5,0.000013036,0.0010237,0.00011461,2.8815,0.061203,76710.6474378644,0.0003552664
10954,10.1007/s11664-015-4303-6,5134,3(a),6470,x=0.7,Ca0.3Eu0.7Zn2Sb2,308,0.000013049,0.0010244,0.0001147,2.8799,0.061866,76634.2248448157,0.0003557068
10954,10.1007/s11664-015-4303-6,5134,3(a),6470,x=0.7,Ca0.3Eu0.7Zn2Sb2,308.5,0.000013062,0.0010251,0.0001148,2.8783,0.06253,76557.9543714592,0.0003561477
10954,10.1007/s11664-015-4303-6,5134,3(a),6470,x=0.7,Ca0.3Eu0.7Zn2Sb2,309,0.000013075,0.0010258,0.00011489,2.8767,0.063194,76481.8355640535,0.0003565891
10954,10.1007/s11664-015-4303-6,5134,3(a),6470,x=0.7,Ca0.3Eu0.7Zn2Sb2,309.5,0.000013088,0.0010265,0.00011499,2.8751,0.063858,76405.8679706601,0.0003570311
10954,10.1007/s11664-015-4303-6,5134,3(a),6470,x=0.7,Ca0.3Eu0.7Zn2Sb2,310,0.0000131,0.0010271,0.00011508,2.8735,0.064521,76335.8778625954,0.0003574387
10954,10.1007/s11664-015-4303-6,5134,3(a),6470,x=0.7,Ca0.3Eu0.7Zn2Sb2,310.5,0.000013113,0.0010278,0.00011518,2.872,0.065185,76260.1998017235,0.0003578691
10954,10.1007/s11664-015-4303-6,5134,3(a),6470,x=0.7,Ca0.3Eu0.7Zn2Sb2,311,0.000013126,0.0010285,0.00011527,2.8704,0.065849,76184.6716440652,0.0003583124
10954,10.1007/s11664-015-4303-6,5134,3(a),6470,x=0.7,Ca0.3Eu0.7Zn2Sb2,311.5,0.000013139,0.0010292,0.00011537,2.8688,0.066513,76109.2929446685,0.0003587563
10954,10.1007/s11664-015-4303-6,5134,3(a),6470,x=0.7,Ca0.3Eu0.7Zn2Sb2,312,0.000013152,0.0010299,0.00011546,2.8672,0.067176,76034.0632603406,0.0003592006
10954,10.1007/s11664-015-4303-6,5134,3(a),6470,x=0.7,Ca0.3Eu0.7Zn2Sb2,312.5,0.000013165,0.0010305,0.00011556,2.8656,0.06784,75958.9821496392,0.0003596106
10954,10.1007/s11664-015-4303-6,5134,3(a),6470,x=0.7,Ca0.3Eu0.7Zn2Sb2,313,0.000013178,0.0010312,0.00011565,2.864,0.068504,75884.0491728639,0.0003600559
10954,10.1007/s11664-015-4303-6,5134,3(a),6470,x=0.7,Ca0.3Eu0.7Zn2Sb2,313.5,0.00001319,0.0010319,0.00011575,2.8624,0.069168,75815.0113722517,0.0003605017
10954,10.1007/s11664-015-4303-6,5134,3(a),6470,x=0.7,Ca0.3Eu0.7Zn2Sb2,314,0.000013203,0.0010326,0.00011584,2.8608,0.069831,75740.3620389305,0.000360948
10954,10.1007/s11664-015-4303-6,5134,3(a),6470,x=0.7,Ca0.3Eu0.7Zn2Sb2,314.5,0.000013216,0.0010333,0.00011594,2.8593,0.070495,75665.8595641647,0.0003613822
10954,10.1007/s11664-015-4303-6,5134,3(a),6470,x=0.7,Ca0.3Eu0.7Zn2Sb2,315,0.000013229,0.001034,0.00011603,2.8577,0.071159,75591.5035150049,0.0003618294
10954,10.1007/s11664-015-4303-6,5134,3(a),6470,x=0.7,Ca0.3Eu0.7Zn2Sb2,315.5,0.000013242,0.0010346,0.00011613,2.8561,0.071823,75517.2934602024,0.0003622422
10954,10.1007/s11664-015-4303-6,5134,3(a),6470,x=0.7,Ca0.3Eu0.7Zn2Sb2,316,0.000013255,0.0010353,0.00011622,2.8545,0.072486,75443.2289701999,0.0003626905
10954,10.1007/s11664-015-4303-6,5134,3(a),6470,x=0.7,Ca0.3Eu0.7Zn2Sb2,316.5,0.000013267,0.001036,0.00011632,2.8529,0.07315,75374.9905781262,0.0003631393
10954,10.1007/s11664-015-4303-6,5134,3(a),6470,x=0.7,Ca0.3Eu0.7Zn2Sb2,317,0.00001328,0.0010367,0.00011641,2.8513,0.073814,75301.2048192771,0.0003635885
10954,10.1007/s11664-015-4303-6,5134,3(a),6470,x=0.7,Ca0.3Eu0.7Zn2Sb2,317.5,0.000013293,0.0010374,0.00011651,2.8497,0.074478,75227.5633792221,0.0003640383
10954,10.1007/s11664-015-4303-6,5134,3(a),6470,x=0.7,Ca0.3Eu0.7Zn2Sb2,318,0.000013306,0.0010381,0.0001166,2.8481,0.075141,75154.0658349617,0.0003644886
10954,10.1007/s11664-015-4303-6,5134,3(a),6470,x=0.7,Ca0.3Eu0.7Zn2Sb2,318.5,0.000013319,0.0010387,0.0001167,2.8466,0.075805,75080.7117651475,0.0003648914
10954,10.1007/s11664-015-4303-6,5134,3(a),6470,x=0.7,Ca0.3Eu0.7Zn2Sb2,319,0.000013332,0.0010394,0.00011679,2.845,0.076469,75007.500750075,0.0003653427
10954,10.1007/s11664-015-4303-6,5134,3(a),6470,x=0.7,Ca0.3Eu0.7Zn2Sb2,319.5,0.000013344,0.0010401,0.00011688,2.8434,0.077133,74940.0479616307,0.0003657945
10954,10.1007/s11664-015-4303-6,5134,3(a),6470,x=0.7,Ca0.3Eu0.7Zn2Sb2,320,0.000013357,0.0010408,0.00011698,2.8418,0.077797,74867.1108781912,0.0003662467
10954,10.1007/s11664-015-4303-6,5134,3(a),6470,x=0.7,Ca0.3Eu0.7Zn2Sb2,320.5,0.00001337,0.0010415,0.00011707,2.8402,0.07846,74794.315632012,0.0003666995
10954,10.1007/s11664-015-4303-6,5134,3(a),6470,x=0.7,Ca0.3Eu0.7Zn2Sb2,321,0.000013383,0.0010421,0.00011717,2.8386,0.079124,74721.6618097586,0.0003671176
10954,10.1007/s11664-015-4303-6,5134,3(a),6470,x=0.7,Ca0.3Eu0.7Zn2Sb2,321.5,0.000013396,0.0010428,0.00011726,2.837,0.079788,74649.1489997014,0.0003675714
10954,10.1007/s11664-015-4303-6,5134,3(a),6470,x=0.7,Ca0.3Eu0.7Zn2Sb2,322,0.000013409,0.0010435,0.00011736,2.8354,0.080452,74576.7767917071,0.0003680257
10954,10.1007/s11664-015-4303-6,5134,3(a),6470,x=0.7,Ca0.3Eu0.7Zn2Sb2,322.5,0.000013422,0.0010442,0.00011745,2.8339,0.081115,74504.5447772314,0.0003684675
10954,10.1007/s11664-015-4303-6,5134,3(a),6470,x=0.7,Ca0.3Eu0.7Zn2Sb2,323,0.000013434,0.0010449,0.00011755,2.8323,0.081779,74437.9931517046,0.0003689228
10954,10.1007/s11664-015-4303-6,5134,3(a),6470,x=0.7,Ca0.3Eu0.7Zn2Sb2,323.5,0.000013447,0.0010456,0.00011764,2.8307,0.082443,74366.0295976798,0.0003693786
10954,10.1007/s11664-015-4303-6,5134,3(a),6470,x=0.7,Ca0.3Eu0.7Zn2Sb2,324,0.00001346,0.0010462,0.00011774,2.8291,0.083107,74294.2050520059,0.0003697996
10954,10.1007/s11664-015-4303-6,5134,3(a),6470,x=0.7,Ca0.3Eu0.7Zn2Sb2,324.5,0.000013473,0.0010469,0.00011783,2.8275,0.08377,74222.5191122987,0.0003702564
10954,10.1007/s11664-015-4303-6,5134,3(a),6470,x=0.7,Ca0.3Eu0.7Zn2Sb2,325,0.000013486,0.0010476,0.00011793,2.8259,0.084434,74150.9713777251,0.0003707138
10954,10.1007/s11664-015-4303-6,5134,3(a),6470,x=0.7,Ca0.3Eu0.7Zn2Sb2,325.5,0.000013499,0.0010483,0.00011802,2.8243,0.085098,74079.5614489962,0.0003711716
10954,10.1007/s11664-015-4303-6,5134,3(a),6470,x=0.7,Ca0.3Eu0.7Zn2Sb2,326,0.000013511,0.001049,0.00011812,2.8228,0.085762,74013.7665605803,0.0003716168
10954,10.1007/s11664-015-4303-6,5134,3(a),6470,x=0.7,Ca0.3Eu0.7Zn2Sb2,326.5,0.000013524,0.0010497,0.00011821,2.8212,0.086425,73942.6205264715,0.0003720757
10954,10.1007/s11664-015-4303-6,5134,3(a),6470,x=0.7,Ca0.3Eu0.7Zn2Sb2,327,0.000013537,0.0010503,0.00011831,2.8196,0.087089,73871.611139839,0.0003724996
10954,10.1007/s11664-015-4303-6,5134,3(a),6470,x=0.7,Ca0.3Eu0.7Zn2Sb2,327.5,0.00001355,0.001051,0.0001184,2.818,0.087753,73800.7380073801,0.0003729595
10954,10.1007/s11664-015-4303-6,5134,3(a),6470,x=0.7,Ca0.3Eu0.7Zn2Sb2,328,0.000013563,0.0010517,0.0001185,2.8164,0.088417,73730.0007373,0.00037342
10954,10.1007/s11664-015-4303-6,5134,3(a),6470,x=0.7,Ca0.3Eu0.7Zn2Sb2,328.5,0.000013576,0.0010524,0.00011859,2.8148,0.08908,73659.3989393047,0.0003738809
10954,10.1007/s11664-015-4303-6,5134,3(a),6470,x=0.7,Ca0.3Eu0.7Zn2Sb2,329,0.000013588,0.0010531,0.00011869,2.8132,0.089744,73594.3479540771,0.0003743424
10954,10.1007/s11664-015-4303-6,5134,3(a),6470,x=0.7,Ca0.3Eu0.7Zn2Sb2,329.5,0.000013601,0.0010537,0.00011878,2.8116,0.090408,73524.0055878244,0.0003747688
10954,10.1007/s11664-015-4303-6,5134,3(a),6470,x=0.7,Ca0.3Eu0.7Zn2Sb2,330,0.000013614,0.0010544,0.00011888,2.8101,0.091072,73453.7975613339,0.000375218
10954,10.1007/s11664-015-4303-6,5134,3(a),6470,x=0.7,Ca0.3Eu0.7Zn2Sb2,330.5,0.000013627,0.0010551,0.00011897,2.8085,0.091735,73383.7234901299,0.000375681
10954,10.1007/s11664-015-4303-6,5134,3(a),6470,x=0.7,Ca0.3Eu0.7Zn2Sb2,331,0.00001364,0.0010558,0.00011907,2.8069,0.092399,73313.7829912023,0.0003761445
10954,10.1007/s11664-015-4303-6,5134,3(a),6470,x=0.7,Ca0.3Eu0.7Zn2Sb2,331.5,0.000013653,0.0010565,0.00011916,2.8053,0.093063,73243.9756830001,0.0003766086
10954,10.1007/s11664-015-4303-6,5134,3(a),6470,x=0.7,Ca0.3Eu0.7Zn2Sb2,332,0.000013666,0.0010572,0.00011926,2.8037,0.093727,73174.3011854237,0.0003770732
10954,10.1007/s11664-015-4303-6,5134,3(a),6470,x=0.7,Ca0.3Eu0.7Zn2Sb2,332.5,0.000013678,0.0010578,0.00011935,2.8021,0.09439,73110.1038163474,0.0003775026
10954,10.1007/s11664-015-4303-6,5134,3(a),6470,x=0.7,Ca0.3Eu0.7Zn2Sb2,333,0.000013691,0.0010585,0.00011945,2.8005,0.095054,73040.6836607991,0.0003779682
10954,10.1007/s11664-015-4303-6,5134,3(a),6470,x=0.7,Ca0.3Eu0.7Zn2Sb2,333.5,0.000013704,0.0010592,0.00011954,2.7989,0.095718,72971.3952130765,0.0003784344
10954,10.1007/s11664-015-4303-6,5134,3(a),6470,x=0.7,Ca0.3Eu0.7Zn2Sb2,334,0.000013717,0.0010599,0.00011964,2.7974,0.096382,72902.2380987096,0.0003788875
10954,10.1007/s11664-015-4303-6,5134,3(a),6470,x=0.7,Ca0.3Eu0.7Zn2Sb2,334.5,0.00001373,0.0010606,0.00011973,2.7958,0.097046,72833.2119446468,0.0003793547
10954,10.1007/s11664-015-4303-6,5134,3(a),6470,x=0.7,Ca0.3Eu0.7Zn2Sb2,335,0.000013743,0.0010613,0.00011983,2.7942,0.097709,72764.3163792476,0.0003798225
10954,10.1007/s11664-015-4303-6,5134,3(a),6470,x=0.7,Ca0.3Eu0.7Zn2Sb2,335.5,0.000013755,0.0010619,0.00011992,2.7926,0.098373,72700.8360596147,0.000380255
10954,10.1007/s11664-015-4303-6,5134,3(a),6470,x=0.7,Ca0.3Eu0.7Zn2Sb2,336,0.000013768,0.0010626,0.00012002,2.791,0.099037,72632.1905868681,0.0003807238
10954,10.1007/s11664-015-4303-6,5134,3(a),6470,x=0.7,Ca0.3Eu0.7Zn2Sb2,336.5,0.000013781,0.0010633,0.00012011,2.7894,0.099701,72563.674624483,0.0003811931
10954,10.1007/s11664-015-4303-6,5134,3(a),6470,x=0.7,Ca0.3Eu0.7Zn2Sb2,337,0.000013794,0.001064,0.00012021,2.7878,0.10036,72495.2878062926,0.000381663
10954,10.1007/s11664-015-4303-6,5134,3(a),6470,x=0.7,Ca0.3Eu0.7Zn2Sb2,337.5,0.000013807,0.0010647,0.0001203,2.7862,0.10103,72427.0297675092,0.0003821334
10954,10.1007/s11664-015-4303-6,5134,3(a),6470,x=0.7,Ca0.3Eu0.7Zn2Sb2,338,0.00001382,0.0010653,0.00012039,2.7847,0.10169,72358.9001447178,0.0003825547
10954,10.1007/s11664-015-4303-6,5134,3(a),6470,x=0.7,Ca0.3Eu0.7Zn2Sb2,338.5,0.000013832,0.001066,0.00012049,2.7831,0.10236,72296.1249277039,0.0003830261
10954,10.1007/s11664-015-4303-6,5134,3(a),6470,x=0.7,Ca0.3Eu0.7Zn2Sb2,339,0.000013845,0.0010667,0.00012058,2.7815,0.10302,72228.2412423257,0.0003834981
10954,10.1007/s11664-015-4303-6,5134,3(a),6470,x=0.7,Ca0.3Eu0.7Zn2Sb2,339.5,0.000013858,0.0010674,0.00012068,2.7799,0.10368,72160.4849184586,0.0003839706
10954,10.1007/s11664-015-4303-6,5134,3(a),6470,x=0.7,Ca0.3Eu0.7Zn2Sb2,340,0.000013871,0.0010681,0.00012077,2.7783,0.10435,72092.8555980102,0.0003844437
10954,10.1007/s11664-015-4303-6,5134,3(a),6470,x=0.7,Ca0.3Eu0.7Zn2Sb2,340.5,0.000013884,0.0010688,0.00012087,2.7767,0.10501,72025.3529242293,0.0003849173
10954,10.1007/s11664-015-4303-6,5134,3(a),6470,x=0.7,Ca0.3Eu0.7Zn2Sb2,341,0.000013897,0.0010694,0.00012096,2.7751,0.10567,71957.9765416997,0.0003853555
10954,10.1007/s11664-015-4303-6,5134,3(a),6470,x=0.7,Ca0.3Eu0.7Zn2Sb2,341.5,0.000013909,0.0010701,0.00012106,2.7736,0.10634,71895.8947444101,0.0003858163
10954,10.1007/s11664-015-4303-6,5134,3(a),6470,x=0.7,Ca0.3Eu0.7Zn2Sb2,342,0.000013922,0.0010708,0.00012115,2.772,0.107,71828.7602355983,0.0003862915
10954,10.1007/s11664-015-4303-6,5134,3(a),6470,x=0.7,Ca0.3Eu0.7Zn2Sb2,342.5,0.000013935,0.0010715,0.00012125,2.7704,0.10767,71761.7509867241,0.0003867673
10954,10.1007/s11664-015-4303-6,5134,3(a),6470,x=0.7,Ca0.3Eu0.7Zn2Sb2,343,0.000013948,0.0010722,0.00012134,2.7688,0.10833,71694.866647548,0.0003872436
10954,10.1007/s11664-015-4303-6,5134,3(a),6470,x=0.7,Ca0.3Eu0.7Zn2Sb2,343.5,0.000013961,0.0010728,0.00012144,2.7672,0.10899,71628.1068691354,0.0003876843
10954,10.1007/s11664-015-4303-6,5134,3(a),6470,x=0.7,Ca0.3Eu0.7Zn2Sb2,344,0.000013974,0.0010735,0.00012153,2.7656,0.10966,71561.47130385,0.0003881617
10954,10.1007/s11664-015-4303-6,5134,3(a),6470,x=0.7,Ca0.3Eu0.7Zn2Sb2,344.5,0.000013987,0.0010742,0.00012163,2.764,0.11032,71494.9596053478,0.0003886397
10954,10.1007/s11664-015-4303-6,5134,3(a),6470,x=0.7,Ca0.3Eu0.7Zn2Sb2,345,0.000013999,0.0010749,0.00012172,2.7624,0.11098,71433.6738338453,0.0003891182
10954,10.1007/s11664-015-4303-6,5134,3(a),6470,x=0.7,Ca0.3Eu0.7Zn2Sb2,345.5,0.000014012,0.0010756,0.00012182,2.7609,0.11165,71367.3993719669,0.0003895831
10954,10.1007/s11664-015-4303-6,5134,3(a),6470,x=0.7,Ca0.3Eu0.7Zn2Sb2,346,0.000014025,0.0010763,0.00012191,2.7593,0.11231,71301.247771836,0.0003900627
10954,10.1007/s11664-015-4303-6,5134,3(a),6470,x=0.7,Ca0.3Eu0.7Zn2Sb2,346.5,0.000014038,0.0010769,0.00012201,2.7577,0.11298,71235.2186921214,0.0003905066
10954,10.1007/s11664-015-4303-6,5134,3(a),6470,x=0.7,Ca0.3Eu0.7Zn2Sb2,347,0.000014051,0.0010776,0.0001221,2.7561,0.11364,71169.311792755,0.0003909873
10954,10.1007/s11664-015-4303-6,5134,3(a),6470,x=0.7,Ca0.3Eu0.7Zn2Sb2,347.5,0.000014064,0.0010783,0.0001222,2.7545,0.1143,71103.5267349261,0.0003914685
10954,10.1007/s11664-015-4303-6,5134,3(a),6470,x=0.7,Ca0.3Eu0.7Zn2Sb2,348,0.000014076,0.001079,0.00012229,2.7529,0.11497,71042.9099175902,0.0003919503
10954,10.1007/s11664-015-4303-6,5134,3(a),6470,x=0.7,Ca0.3Eu0.7Zn2Sb2,348.5,0.000014089,0.0010797,0.00012239,2.7513,0.11563,70977.358222727,0.0003924327
10954,10.1007/s11664-015-4303-6,5134,3(a),6470,x=0.7,Ca0.3Eu0.7Zn2Sb2,349,0.000014102,0.0010804,0.00012248,2.7497,0.11629,70911.9273861864,0.0003929156
10954,10.1007/s11664-015-4303-6,5134,3(a),6470,x=0.7,Ca0.3Eu0.7Zn2Sb2,349.5,0.000014115,0.001081,0.00012258,2.7482,0.11696,70846.6170740347,0.0003933484
10954,10.1007/s11664-015-4303-6,5134,3(a),6470,x=0.7,Ca0.3Eu0.7Zn2Sb2,350,0.000014128,0.0010817,0.00012267,2.7466,0.11762,70781.4269535674,0.0003938324
10954,10.1007/s11664-015-4303-6,5134,3(a),6470,x=0.7,Ca0.3Eu0.7Zn2Sb2,350.5,0.000014141,0.0010824,0.00012277,2.745,0.11829,70716.3566933032,0.0003943169
10954,10.1007/s11664-015-4303-6,5134,3(a),6470,x=0.7,Ca0.3Eu0.7Zn2Sb2,351,0.000014153,0.0010831,0.00012286,2.7434,0.11895,70656.3979368332,0.0003948021
10954,10.1007/s11664-015-4303-6,5134,3(a),6470,x=0.7,Ca0.3Eu0.7Zn2Sb2,351.5,0.000014166,0.0010838,0.00012296,2.7418,0.11961,70591.5572497529,0.0003952878
10954,10.1007/s11664-015-4303-6,5134,3(a),6470,x=0.7,Ca0.3Eu0.7Zn2Sb2,352,0.000014179,0.0010844,0.00012305,2.7402,0.12028,70526.8354608929,0.0003957375
10954,10.1007/s11664-015-4303-6,5134,3(a),6470,x=0.7,Ca0.3Eu0.7Zn2Sb2,352.5,0.000014192,0.0010851,0.00012315,2.7386,0.12094,70462.2322435175,0.0003962243
10954,10.1007/s11664-015-4303-6,5134,3(a),6470,x=0.7,Ca0.3Eu0.7Zn2Sb2,353,0.000014205,0.0010858,0.00012324,2.737,0.1216,70397.7472720873,0.0003967117
10954,10.1007/s11664-015-4303-6,5134,3(a),6470,x=0.7,Ca0.3Eu0.7Zn2Sb2,353.5,0.000014218,0.0010865,0.00012334,2.7355,0.12227,70333.3802222535,0.0003971852
10954,10.1007/s11664-015-4303-6,5134,3(a),6470,x=0.7,Ca0.3Eu0.7Zn2Sb2,354,0.000014231,0.0010872,0.00012343,2.7339,0.12293,70269.1307708524,0.0003976737
10954,10.1007/s11664-015-4303-6,5134,3(a),6470,x=0.7,Ca0.3Eu0.7Zn2Sb2,354.5,0.000014243,0.0010879,0.00012353,2.7323,0.1236,70209.9276837745,0.0003981627
10954,10.1007/s11664-015-4303-6,5134,3(a),6470,x=0.7,Ca0.3Eu0.7Zn2Sb2,355,0.000014256,0.0010885,0.00012362,2.7307,0.12426,70145.9034792368,0.0003986157
10954,10.1007/s11664-015-4303-6,5134,3(a),6470,x=0.7,Ca0.3Eu0.7Zn2Sb2,355.5,0.000014269,0.0010892,0.00012372,2.7291,0.12492,70081.9959352442,0.0003991059
10954,10.1007/s11664-015-4303-6,5134,3(a),6470,x=0.7,Ca0.3Eu0.7Zn2Sb2,356,0.000014282,0.0010899,0.00012381,2.7275,0.12559,70018.2047332306,0.0003995967
10954,10.1007/s11664-015-4303-6,5134,3(a),6470,x=0.7,Ca0.3Eu0.7Zn2Sb2,356.5,0.000014295,0.0010906,0.0001239,2.7259,0.12625,69954.5295557887,0.000400088
10954,10.1007/s11664-015-4303-6,5134,3(a),6470,x=0.7,Ca0.3Eu0.7Zn2Sb2,357,0.000014308,0.0010913,0.000124,2.7244,0.12691,69890.9700866648,0.0004005653
10954,10.1007/s11664-015-4303-6,5134,3(a),6470,x=0.7,Ca0.3Eu0.7Zn2Sb2,357.5,0.00001432,0.001092,0.00012409,2.7228,0.12758,69832.4022346369,0.0004010577
10954,10.1007/s11664-015-4303-6,5134,3(a),6470,x=0.7,Ca0.3Eu0.7Zn2Sb2,358,0.000014333,0.0010926,0.00012419,2.7212,0.12824,69769.0643968464,0.000401514
10954,10.1007/s11664-015-4303-6,5134,3(a),6470,x=0.7,Ca0.3Eu0.7Zn2Sb2,358.5,0.000014346,0.0010933,0.00012428,2.7196,0.12891,69705.8413495051,0.0004020076
10954,10.1007/s11664-015-4303-6,5134,3(a),6470,x=0.7,Ca0.3Eu0.7Zn2Sb2,359,0.000014359,0.001094,0.00012438,2.718,0.12957,69642.7327808343,0.0004025018
10954,10.1007/s11664-015-4303-6,5134,3(a),6470,x=0.7,Ca0.3Eu0.7Zn2Sb2,359.5,0.000014372,0.0010947,0.00012447,2.7164,0.13023,69579.7383801837,0.0004029966
10954,10.1007/s11664-015-4303-6,5134,3(a),6470,x=0.7,Ca0.3Eu0.7Zn2Sb2,360,0.000014385,0.0010954,0.00012457,2.7148,0.1309,69516.8578380257,0.000403492
10954,10.1007/s11664-015-4303-6,5134,3(a),6470,x=0.7,Ca0.3Eu0.7Zn2Sb2,360.5,0.000014397,0.001096,0.00012466,2.7132,0.13156,69458.9150517469,0.0004039511
10954,10.1007/s11664-015-4303-6,5134,3(a),6470,x=0.7,Ca0.3Eu0.7Zn2Sb2,361,0.00001441,0.0010967,0.00012476,2.7117,0.13222,69396.2526023595,0.0004044326
10954,10.1007/s11664-015-4303-6,5134,3(a),6470,x=0.7,Ca0.3Eu0.7Zn2Sb2,361.5,0.000014423,0.0010974,0.00012485,2.7101,0.13289,69333.7031130833,0.0004049297
10954,10.1007/s11664-015-4303-6,5134,3(a),6470,x=0.7,Ca0.3Eu0.7Zn2Sb2,362,0.000014436,0.0010981,0.00012495,2.7085,0.13355,69271.2662787476,0.0004054274
10954,10.1007/s11664-015-4303-6,5134,3(a),6470,x=0.7,Ca0.3Eu0.7Zn2Sb2,362.5,0.000014449,0.0010988,0.00012504,2.7069,0.13422,69208.94179528,0.0004059256
10954,10.1007/s11664-015-4303-6,5134,3(a),6470,x=0.7,Ca0.3Eu0.7Zn2Sb2,363,0.000014462,0.0010995,0.00012514,2.7053,0.13488,69146.7293597013,0.0004064244
10954,10.1007/s11664-015-4303-6,5134,3(a),6470,x=0.7,Ca0.3Eu0.7Zn2Sb2,363.5,0.000014474,0.0011001,0.00012523,2.7037,0.13554,69089.4016857814,0.0004068869
10954,10.1007/s11664-015-4303-6,5134,3(a),6470,x=0.7,Ca0.3Eu0.7Zn2Sb2,364,0.000014487,0.0011008,0.00012533,2.7021,0.13621,69027.4038793401,0.0004073868
10954,10.1007/s11664-015-4303-6,5134,3(a),6470,x=0.7,Ca0.3Eu0.7Zn2Sb2,364.5,0.0000145,0.0011015,0.00012542,2.7005,0.13687,68965.5172413793,0.0004078874
10954,10.1007/s11664-015-4303-6,5134,3(a),6470,x=0.7,Ca0.3Eu0.7Zn2Sb2,365,0.000014513,0.0011022,0.00012552,2.699,0.13753,68903.741473162,0.0004083735
10954,10.1007/s11664-015-4303-6,5134,3(a),6470,x=0.7,Ca0.3Eu0.7Zn2Sb2,365.5,0.000014526,0.0011029,0.00012561,2.6974,0.1382,68842.0762770205,0.0004088752
10954,10.1007/s11664-015-4303-6,5134,3(a),6470,x=0.7,Ca0.3Eu0.7Zn2Sb2,366,0.000014539,0.0011036,0.00012571,2.6958,0.13886,68780.5213563519,0.0004093776
10954,10.1007/s11664-015-4303-6,5134,3(a),6470,x=0.7,Ca0.3Eu0.7Zn2Sb2,366.5,0.000014552,0.0011042,0.0001258,2.6942,0.13953,68719.076415613,0.0004098434
10954,10.1007/s11664-015-4303-6,5134,3(a),6470,x=0.7,Ca0.3Eu0.7Zn2Sb2,367,0.000014564,0.0011049,0.0001259,2.6926,0.14019,68662.455369404,0.0004103469
10954,10.1007/s11664-015-4303-6,5134,3(a),6470,x=0.7,Ca0.3Eu0.7Zn2Sb2,367.5,0.000014577,0.0011056,0.00012599,2.691,0.14085,68601.2211017356,0.000410851
10954,10.1007/s11664-015-4303-6,5134,3(a),6470,x=0.7,Ca0.3Eu0.7Zn2Sb2,368,0.00001459,0.0011063,0.00012609,2.6894,0.14152,68540.0959561343,0.0004113557
10954,10.1007/s11664-015-4303-6,5134,3(a),6470,x=0.7,Ca0.3Eu0.7Zn2Sb2,368.5,0.000014603,0.001107,0.00012618,2.6878,0.14218,68479.0796411696,0.000411861
10954,10.1007/s11664-015-4303-6,5134,3(a),6470,x=0.7,Ca0.3Eu0.7Zn2Sb2,369,0.000014616,0.0011076,0.00012628,2.6863,0.14284,68418.1718664477,0.0004123143
