Repository: RamyaGuru/STD2_EffMass

# STD2_EffMass
Effective mass modeling of StarryData2 data

File: csvfiles/Sn_ptype.csv (part 11 of 14)
sid,DOI,figureid,fignum,sampleid,samplename,composition,Temperature,Carrier concentration,Electrical conductivity,Electrical resistivity,Hall coefficient,Hall movility,Lattice thermal conductivity,Power factor,Seebeck coefficient,Thermal conductivity,ZT,total thermal conductivity,Figure of merit Z
27936,10.1021/acsami.7b08770,25512,4(a),31767,Sn1−xNaxS_ x=0.02,undefined,600,1.6589e+25,2245.4,0.00044535,,0.00082699,0.56801,0.00018775,0.00028916,0.60148,0.27328,,0.0003121467
27936,10.1021/acsami.7b08770,25512,4(a),31767,Sn1−xNaxS_ x=0.02,undefined,650,1.6126e+25,2262.1,0.00044206,,0.00082666,0.51618,0.00020872,0.00030376,0.55206,0.3257,,0.0003780748
27936,10.1021/acsami.7b08770,25514,5(a),31767,Sn1−xNaxS_ x=0.02,undefined,700,,2279.2,0.00043876,,,0.46434,0.00023099,0.00031835,0.50263,0.37811,,0.0004595627
27936,10.1021/acsami.7b08770,25514,5(a),31767,Sn1−xNaxS_ x=0.02,undefined,750,,2296.4,0.00043546,,,0.4125,0.00025457,0.00033295,0.4532,0.43052,,0.0005617167
27936,10.1021/acsami.7b08770,25514,5(a),31767,Sn1−xNaxS_ x=0.02,undefined,800,,2313.9,0.00043217,,,0.36066,0.0002795,0.00034755,0.40378,0.48293,,0.0006922086
27936,10.1021/acsami.7b08770,25514,5(a),31767,Sn1−xNaxS_ x=0.02,undefined,850,,2331.7,0.00042887,,,,0.00030581,0.00036215,0.35435,0.73356,,0.0008630168
27936,10.1021/acsami.7b08770,25518,6(c),31767,Sn1−xNaxS_ x=0.02,undefined,300,,,,,,,,,,-0.041191,,
27936,10.1021/acsami.7b08770,25512,4(a),31768,Sn1−xNaxS_ x=0.03,undefined,350,1.2455e+25,1326.7,0.00075373,,,0.83211,0.000078186,0.00024276,0.84239,-0.013484,,0.0000928145
27936,10.1021/acsami.7b08770,25512,4(a),31768,Sn1−xNaxS_ x=0.03,undefined,400,1.2116e+25,1373.9,0.00072785,,,0.77992,0.000089282,0.00025492,0.79376,0.035157,,0.0001124798
27936,10.1021/acsami.7b08770,25512,4(a),31768,Sn1−xNaxS_ x=0.03,undefined,450,1.1777e+25,1424.6,0.00070197,,,0.72772,0.00010163,0.00026709,0.74514,0.083798,,0.0001363905
27936,10.1021/acsami.7b08770,25512,4(a),31768,Sn1−xNaxS_ x=0.03,undefined,500,1.1438e+25,1479.1,0.00067608,,,0.67553,0.00011535,0.00027926,0.69651,0.13244,,0.0001656114
27936,10.1021/acsami.7b08770,25512,4(a),31768,Sn1−xNaxS_ x=0.03,undefined,550,1.11e+25,1538,0.0006502,,,0.62333,0.00013062,0.00029143,0.64788,0.18108,,0.0002016114
27936,10.1021/acsami.7b08770,25512,4(a),31768,Sn1−xNaxS_ x=0.03,undefined,600,1.0761e+25,1601.7,0.00062432,,,0.57114,0.00014762,0.00030359,0.59926,0.22972,,0.0002463371
27936,10.1021/acsami.7b08770,25512,4(a),31768,Sn1−xNaxS_ x=0.03,undefined,650,1.0422e+25,1671,0.00059844,,,0.51894,0.00016661,0.00031576,0.55063,0.27836,,0.0003025807
27936,10.1021/acsami.7b08770,25514,5(a),31768,Sn1−xNaxS_ x=0.03,undefined,700,,1746.5,0.00057256,,,0.46675,0.00018782,0.00032793,0.50201,0.327,,0.000374136
27936,10.1021/acsami.7b08770,25514,5(a),31768,Sn1−xNaxS_ x=0.03,undefined,750,,1829.2,0.00054668,,,0.41455,0.00021158,0.0003401,0.45338,0.37565,,0.0004666725
27936,10.1021/acsami.7b08770,25514,5(a),31768,Sn1−xNaxS_ x=0.03,undefined,800,,1920.2,0.00052079,,,0.36236,0.00023827,0.00035226,0.40476,0.42429,,0.0005886698
27936,10.1021/acsami.7b08770,25514,5(a),31768,Sn1−xNaxS_ x=0.03,undefined,850,,2020.6,0.00049491,,,,0.00026835,0.00036443,,,,
27936,10.1021/acsami.7b08770,25517,6(b),31768,Sn1−xNaxS_ x=0.03,undefined,300,,,,,,0.88431,,,,-0.062126,,
27936,10.1021/acsami.7b08770,25512,4(a),31769,Sn0.95Ag0.05S,undefined,400,2.4711e+24,410.16,0.0024381,,0.001053,0.70579,0.0000688,0.00040956,0.7076,-0.018163,,0.0000972301
27936,10.1021/acsami.7b08770,25512,4(a),31769,Sn0.95Ag0.05S,undefined,450,2.3475e+24,435.94,0.0022939,,0.0010059,0.67354,0.000074074,0.00041221,0.67653,0.032278,,0.0001094911
27936,10.1021/acsami.7b08770,25512,4(a),31769,Sn0.95Ag0.05S,undefined,500,2.2239e+24,465.2,0.0021496,,0.00095867,0.64129,0.000080065,0.00041486,0.64546,0.082719,,0.0001240433
27936,10.1021/acsami.7b08770,25512,4(a),31769,Sn0.95Ag0.05S,undefined,550,2.1003e+24,498.65,0.0020054,,0.00091148,0.60903,0.000086926,0.00041752,0.6144,0.13316,,0.0001414811
27936,10.1021/acsami.7b08770,25512,4(a),31769,Sn0.95Ag0.05S,undefined,600,1.9768e+24,537.32,0.0018611,,0.00086429,0.57678,0.00009486,0.00042017,0.58333,0.1836,,0.0001626181
27936,10.1021/acsami.7b08770,25512,4(a),31769,Sn0.95Ag0.05S,undefined,650,1.8532e+24,582.45,0.0017169,,0.00081711,0.54453,0.00010413,0.00042282,0.55226,0.23404,,0.0001885525
27936,10.1021/acsami.7b08770,25514,5(a),31769,Sn0.95Ag0.05S,undefined,350,,387.25,0.0025823,,,0.73805,0.000064119,0.00040691,0.73866,-0.068604,,0.0000868045
27936,10.1021/acsami.7b08770,25514,5(a),31769,Sn0.95Ag0.05S,undefined,700,,635.89,0.0015726,,,0.51227,0.00011511,0.00042547,0.5212,0.28448,,0.0002208557
27936,10.1021/acsami.7b08770,25514,5(a),31769,Sn0.95Ag0.05S,undefined,750,,700.08,0.0014284,,,0.48002,0.00012832,0.00042812,0.49013,0.33492,,0.0002618081
27936,10.1021/acsami.7b08770,25514,5(a),31769,Sn0.95Ag0.05S,undefined,800,,778.76,0.0012841,,,0.44777,0.00014451,0.00043077,0.45906,0.38537,,0.0003147955
27936,10.1021/acsami.7b08770,25514,5(a),31769,Sn0.95Ag0.05S,undefined,850,,877.27,0.0011399,,,0.41551,0.00016481,0.00043343,0.428,0.43581,,0.0003850701
27936,10.1021/acsami.7b08770,25514,5(a),31769,Sn0.95Ag0.05S,undefined,900,,1004.4,0.00099565,,,0.38326,0.000191,0.00043608,0.39693,0.48625,,0.0004811932
27936,10.1021/acsami.7b08770,25519,7(a),31770,Sn1−xNaxS_ x=0.005_ heating,undefined,350,,1770.3,0.00056488,,,,0.00010449,0.00024295,0.84738,0.043158,,0.0001233095
27936,10.1021/acsami.7b08770,25519,7(a),31770,Sn1−xNaxS_ x=0.005_ heating,undefined,400,,1786.6,0.00055971,,,,0.00011702,0.00025593,0.79424,0.00033898,,0.0001473358
27936,10.1021/acsami.7b08770,25519,7(a),31770,Sn1−xNaxS_ x=0.005_ heating,undefined,450,,1803.3,0.00055455,,,,0.00013041,0.00026892,0.74111,0.060874,,0.0001759658
27936,10.1021/acsami.7b08770,25519,7(a),31770,Sn1−xNaxS_ x=0.005_ heating,undefined,500,,1820.2,0.00054938,,,,0.00014465,0.0002819,0.68797,0.12141,,0.0002102563
27936,10.1021/acsami.7b08770,25519,7(a),31770,Sn1−xNaxS_ x=0.005_ heating,undefined,550,,1837.5,0.00054421,,,,0.00015979,0.00029489,0.63484,0.18195,,0.0002517012
27936,10.1021/acsami.7b08770,25519,7(a),31770,Sn1−xNaxS_ x=0.005_ heating,undefined,600,,1855.1,0.00053904,,,,0.00017583,0.00030787,0.5817,0.24248,,0.0003022692
27936,10.1021/acsami.7b08770,25519,7(a),31770,Sn1−xNaxS_ x=0.005_ heating,undefined,650,,1873.1,0.00053387,,,,0.00019284,0.00032086,0.52856,0.30302,,0.0003648403
27936,10.1021/acsami.7b08770,25519,7(a),31770,Sn1−xNaxS_ x=0.005_ heating,undefined,700,,1891.4,0.00052871,,,,0.00021079,0.00033384,0.47543,0.36355,,0.0004433671
27936,10.1021/acsami.7b08770,25519,7(a),31770,Sn1−xNaxS_ x=0.005_ heating,undefined,750,,1910.1,0.00052354,,,,0.00022977,0.00034683,0.42229,0.42409,,0.0005441048
27936,10.1021/acsami.7b08770,25519,7(a),31770,Sn1−xNaxS_ x=0.005_ heating,undefined,800,,1929.1,0.00051837,,,,0.00024975,0.00035981,0.36916,0.48462,,0.0006765359
27936,10.1021/acsami.7b08770,25522,7(c),31770,Sn1−xNaxS_ x=0.005_ heating,undefined,300,,,,,,,,,0.90051,,,
27936,10.1021/acsami.7b08770,25519,7(a),31771,Sn1−xNaxS_ x=0.005_ cooling,undefined,350,,870.93,0.0011482,,,,0.000087712,0.00031735,0.80027,-0.0034838,,0.000109603
27936,10.1021/acsami.7b08770,25519,7(a),31771,Sn1−xNaxS_ x=0.005_ cooling,undefined,400,,927.3,0.0010784,,,,0.000096708,0.00032294,0.76182,0.046496,,0.0001269434
27936,10.1021/acsami.7b08770,25519,7(a),31771,Sn1−xNaxS_ x=0.005_ cooling,undefined,450,,991.38,0.0010087,,,,0.000107,0.00032852,0.72338,0.096475,,0.0001479167
27936,10.1021/acsami.7b08770,25519,7(a),31771,Sn1−xNaxS_ x=0.005_ cooling,undefined,500,,1065,0.000939,,,,0.00011888,0.0003341,0.68493,0.14645,,0.0001735652
27936,10.1021/acsami.7b08770,25519,7(a),31771,Sn1−xNaxS_ x=0.005_ cooling,undefined,550,,1150.4,0.00086928,,,,0.00013274,0.00033969,0.64648,0.19643,,0.0002053273
27936,10.1021/acsami.7b08770,25519,7(a),31771,Sn1−xNaxS_ x=0.005_ cooling,undefined,600,,1250.7,0.00079956,,,,0.0001491,0.00034527,0.60803,0.24641,,0.0002452182
27936,10.1021/acsami.7b08770,25519,7(a),31771,Sn1−xNaxS_ x=0.005_ cooling,undefined,650,,1370.2,0.00072984,,,,0.00016867,0.00035085,0.56959,0.29639,,0.0002961253
27936,10.1021/acsami.7b08770,25519,7(a),31771,Sn1−xNaxS_ x=0.005_ cooling,undefined,700,,1514.9,0.00066012,,,,0.00019246,0.00035643,0.53114,0.34637,,0.0003623527
27936,10.1021/acsami.7b08770,25519,7(a),31771,Sn1−xNaxS_ x=0.005_ cooling,undefined,750,,1693.8,0.0005904,,,,0.00022199,0.00036202,0.49269,0.39635,,0.0004505673
27936,10.1021/acsami.7b08770,25519,7(a),31771,Sn1−xNaxS_ x=0.005_ cooling,undefined,800,,1920.5,0.00052069,,,,0.00025952,0.0003676,0.45425,0.44633,,0.0005713154
27936,10.1021/acsami.7b08770,25521,7(b),31771,Sn1−xNaxS_ x=0.005_ cooling,undefined,850,,2217.4,0.00045097,,,,,,0.4158,,,
27936,10.1021/acsami.7b08770,25523,7(d),31771,Sn1−xNaxS_ x=0.005_ cooling,undefined,300,,,,,,,,,,-0.053463,,
27936,10.1021/acsami.7b08770,25519,7(a),31772,Sn1−xNaxS_ x=0.02_ 1st measure_ heating,undefined,350,,2339.7,0.0004274,,,,0.00011009,0.00021692,0.83876,0.045939,,0.0001312533
27936,10.1021/acsami.7b08770,25519,7(a),31772,Sn1−xNaxS_ x=0.02_ 1st measure_ heating,undefined,400,,2330.6,0.00042908,,,,0.00012727,0.00023368,0.78621,0.062029,,0.0001618779
27936,10.1021/acsami.7b08770,25519,7(a),31772,Sn1−xNaxS_ x=0.02_ 1st measure_ heating,undefined,450,,2321.5,0.00043076,,,,0.00014562,0.00025045,0.73365,0.11893,,0.000198487
27936,10.1021/acsami.7b08770,25519,7(a),31772,Sn1−xNaxS_ x=0.02_ 1st measure_ heating,undefined,500,,2312.5,0.00043244,,,,0.00016512,0.00026721,0.6811,0.17582,,0.0002424314
27936,10.1021/acsami.7b08770,25519,7(a),31772,Sn1−xNaxS_ x=0.02_ 1st measure_ heating,undefined,550,,2303.5,0.00043412,,,,0.00018576,0.00028398,0.62854,0.23272,,0.000295542
27936,10.1021/acsami.7b08770,25519,7(a),31772,Sn1−xNaxS_ x=0.02_ 1st measure_ heating,undefined,600,,2294.6,0.0004358,,,,0.00020753,0.00030074,0.57599,0.28962,,0.0003603014
27936,10.1021/acsami.7b08770,25519,7(a),31772,Sn1−xNaxS_ x=0.02_ 1st measure_ heating,undefined,650,,2285.8,0.00043748,,,,0.00023044,0.00031751,0.52343,0.34652,,0.0004402499
27936,10.1021/acsami.7b08770,25519,7(a),31772,Sn1−xNaxS_ x=0.02_ 1st measure_ heating,undefined,700,,2277.1,0.00043916,,,,0.00025444,0.00033427,0.47088,0.40342,,0.00054035
27936,10.1021/acsami.7b08770,25519,7(a),31772,Sn1−xNaxS_ x=0.02_ 1st measure_ heating,undefined,750,,2268.4,0.00044084,,,,0.00027953,0.00035104,0.41832,0.46031,,0.0006682205
27936,10.1021/acsami.7b08770,25519,7(a),31772,Sn1−xNaxS_ x=0.02_ 1st measure_ heating,undefined,800,,2259.8,0.00044252,,,,0.0003057,0.0003678,0.36577,0.51721,,0.0008357711
27936,10.1021/acsami.7b08770,25522,7(c),31772,Sn1−xNaxS_ x=0.02_ 1st measure_ heating,undefined,300,,,,,,,,,0.89132,,,
27936,10.1021/acsami.7b08770,25519,7(a),31773,Sn1−xNaxS_ x=0.02_ 1st measure_ cooling,undefined,350,,1238.6,0.00080735,,,,0.00011445,0.00030398,,0.0025273,,
27936,10.1021/acsami.7b08770,25519,7(a),31773,Sn1−xNaxS_ x=0.02_ 1st measure_ cooling,undefined,400,,1316.4,0.00075967,,,,0.00012684,0.00031041,0.73546,0.058563,,0.0001724635
27936,10.1021/acsami.7b08770,25519,7(a),31773,Sn1−xNaxS_ x=0.02_ 1st measure_ cooling,undefined,450,,1404.5,0.00071198,,,,0.00014099,0.00031684,0.70142,0.1146,,0.0002010065
27936,10.1021/acsami.7b08770,25519,7(a),31773,Sn1−xNaxS_ x=0.02_ 1st measure_ cooling,undefined,500,,1505.3,0.0006643,,,,0.00015731,0.00032327,0.66738,0.17064,,0.0002357128
27936,10.1021/acsami.7b08770,25519,7(a),31773,Sn1−xNaxS_ x=0.02_ 1st measure_ cooling,undefined,550,,1621.8,0.00061661,,,,0.00017629,0.0003297,0.63334,0.22667,,0.0002783497
27936,10.1021/acsami.7b08770,25519,7(a),31773,Sn1−xNaxS_ x=0.02_ 1st measure_ cooling,undefined,600,,1757.7,0.00056893,,,,0.00019859,0.00033613,0.5993,0.28271,,0.0003313699
27936,10.1021/acsami.7b08770,25519,7(a),31773,Sn1−xNaxS_ x=0.02_ 1st measure_ cooling,undefined,650,,1918.5,0.00052125,,,,0.00022513,0.00034256,0.56526,0.33874,,0.0003982769
27936,10.1021/acsami.7b08770,25519,7(a),31773,Sn1−xNaxS_ x=0.02_ 1st measure_ cooling,undefined,700,,2111.7,0.00047356,,,,0.00025721,0.000349,0.53122,0.39478,,0.0004841873
27936,10.1021/acsami.7b08770,25519,7(a),31773,Sn1−xNaxS_ x=0.02_ 1st measure_ cooling,undefined,750,,2348.1,0.00042588,,,,0.00029664,0.00035543,0.49718,0.45082,,0.0005966451
27936,10.1021/acsami.7b08770,25519,7(a),31773,Sn1−xNaxS_ x=0.02_ 1st measure_ cooling,undefined,800,,2644.2,0.00037819,,,,0.00034624,0.00036186,0.46315,0.50685,,0.0007475764
27936,10.1021/acsami.7b08770,25521,7(b),31773,Sn1−xNaxS_ x=0.02_ 1st measure_ cooling,undefined,850,,3025.6,0.00033051,,,,,,0.42911,0.56289,,
27936,10.1021/acsami.7b08770,25523,7(d),31773,Sn1−xNaxS_ x=0.02_ 1st measure_ cooling,undefined,300,,,,,,,,,,-0.053509,,
27936,10.1021/acsami.7b08770,25519,7(a),31774,Sn1−xNaxS_ x=0.02_ 2nd measure_ heating,undefined,350,,1116.2,0.0008959,,,,0.0001036,0.00030465,,0.013073,,
27936,10.1021/acsami.7b08770,25519,7(a),31774,Sn1−xNaxS_ x=0.02_ 2nd measure_ heating,undefined,400,,1124.9,0.00088893,,,,0.00011073,0.00031375,,0.057217,,
27936,10.1021/acsami.7b08770,25519,7(a),31774,Sn1−xNaxS_ x=0.02_ 2nd measure_ heating,undefined,450,,1133.9,0.00088195,,,,0.0001182,0.00032286,,0.10136,,
27936,10.1021/acsami.7b08770,25519,7(a),31774,Sn1−xNaxS_ x=0.02_ 2nd measure_ heating,undefined,500,,1142.9,0.00087498,,,,0.00012595,0.00033197,,0.14551,,
27936,10.1021/acsami.7b08770,25519,7(a),31774,Sn1−xNaxS_ x=0.02_ 2nd measure_ heating,undefined,550,,1152.1,0.000868,,,,0.00013402,0.00034107,,0.18965,,
27936,10.1021/acsami.7b08770,25519,7(a),31774,Sn1−xNaxS_ x=0.02_ 2nd measure_ heating,undefined,600,,1161.4,0.00086103,,,,0.00014242,0.00035018,,0.23379,,
27936,10.1021/acsami.7b08770,25519,7(a),31774,Sn1−xNaxS_ x=0.02_ 2nd measure_ heating,undefined,650,,1170.9,0.00085406,,,,0.00015114,0.00035928,,0.27794,,
27936,10.1021/acsami.7b08770,25519,7(a),31774,Sn1−xNaxS_ x=0.02_ 2nd measure_ heating,undefined,700,,1180.5,0.00084708,,,,0.00016021,0.00036839,,0.32208,,
27936,10.1021/acsami.7b08770,25519,7(a),31774,Sn1−xNaxS_ x=0.02_ 2nd measure_ heating,undefined,750,,1190.3,0.00084011,,,,0.00016962,0.00037749,,0.36623,,
27936,10.1021/acsami.7b08770,25519,7(a),31774,Sn1−xNaxS_ x=0.02_ 2nd measure_ heating,undefined,800,,1200.3,0.00083314,,,,0.0001794,0.0003866,,0.41037,,
27936,10.1021/acsami.7b08770,25523,7(d),31774,Sn1−xNaxS_ x=0.02_ 2nd measure_ heating,undefined,300,,,,,,,,,,-0.031071,,
27936,10.1021/acsami.7b08770,25523,7(d),31774,Sn1−xNaxS_ x=0.02_ 2nd measure_ heating,undefined,850,,,,,,,,,,0.45451,,
27936,10.1021/acsami.7b08770,25519,7(a),31775,Sn1−xNaxS_ x=0.02_ 2nd measure_ cooling,undefined,350,,708.32,0.0014118,,,,0.000079748,0.00033554,,0.0034992,,
27936,10.1021/acsami.7b08770,25519,7(a),31775,Sn1−xNaxS_ x=0.02_ 2nd measure_ cooling,undefined,400,,748.73,0.0013356,,,,0.000087518,0.00034189,,0.051393,,
27936,10.1021/acsami.7b08770,25519,7(a),31775,Sn1−xNaxS_ x=0.02_ 2nd measure_ cooling,undefined,450,,793.97,0.0012595,,,,0.000096286,0.00034824,,0.099287,,
27936,10.1021/acsami.7b08770,25519,7(a),31775,Sn1−xNaxS_ x=0.02_ 2nd measure_ cooling,undefined,500,,845.09,0.0011833,,,,0.00010626,0.00035459,,0.14718,,
27936,10.1021/acsami.7b08770,25519,7(a),31775,Sn1−xNaxS_ x=0.02_ 2nd measure_ cooling,undefined,550,,903.26,0.0011071,,,,0.00011767,0.00036094,,0.19507,,
27936,10.1021/acsami.7b08770,25519,7(a),31775,Sn1−xNaxS_ x=0.02_ 2nd measure_ cooling,undefined,600,,969.93,0.001031,,,,0.00013085,0.00036729,,0.24297,,
27936,10.1021/acsami.7b08770,25519,7(a),31775,Sn1−xNaxS_ x=0.02_ 2nd measure_ cooling,undefined,650,,1047.3,0.00095481,,,,0.00014621,0.00037364,,0.29086,,
27936,10.1021/acsami.7b08770,25519,7(a),31775,Sn1−xNaxS_ x=0.02_ 2nd measure_ cooling,undefined,700,,1138.1,0.00087865,,,,0.00016433,0.00037999,,0.33876,,
27936,10.1021/acsami.7b08770,25519,7(a),31775,Sn1−xNaxS_ x=0.02_ 2nd measure_ cooling,undefined,750,,1246.1,0.00080248,,,,0.00018599,0.00038634,,0.38665,,
27936,10.1021/acsami.7b08770,25519,7(a),31775,Sn1−xNaxS_ x=0.02_ 2nd measure_ cooling,undefined,800,,1376.8,0.00072632,,,,0.00021231,0.00039269,,0.43454,,
27936,10.1021/acsami.7b08770,25521,7(b),31775,Sn1−xNaxS_ x=0.02_ 2nd measure_ cooling,undefined,850,,1538.1,0.00065016,,,,,,,,,
27936,10.1021/acsami.7b08770,25523,7(d),31775,Sn1−xNaxS_ x=0.02_ 2nd measure_ cooling,undefined,300,,,,,,,,,,-0.044395,,
27936,10.1021/acsami.7b08770,25519,7(a),31776,Sn1−xNaxS_ x=0.03_ heating,undefined,350,,1320.7,0.00075716,,,,0.000073739,0.00023629,,-0.020296,,
27936,10.1021/acsami.7b08770,25519,7(a),31776,Sn1−xNaxS_ x=0.03_ heating,undefined,400,,1356,0.00073746,,,,0.000084669,0.00024988,,0.031568,,
27936,10.1021/acsami.7b08770,25519,7(a),31776,Sn1−xNaxS_ x=0.03_ heating,undefined,450,,1393.2,0.00071777,,,,0.000096711,0.00026347,,0.083433,,
27936,10.1021/acsami.7b08770,25519,7(a),31776,Sn1−xNaxS_ x=0.03_ heating,undefined,500,,1432.5,0.00069807,,,,0.00010996,0.00027706,,0.1353,,
27936,10.1021/acsami.7b08770,25519,7(a),31776,Sn1−xNaxS_ x=0.03_ heating,undefined,550,,1474.1,0.00067838,,,,0.00012453,0.00029065,,0.18716,,
27936,10.1021/acsami.7b08770,25519,7(a),31776,Sn1−xNaxS_ x=0.03_ heating,undefined,600,,1518.2,0.00065868,,,,0.00014053,0.00030424,,0.23903,,
27936,10.1021/acsami.7b08770,25519,7(a),31776,Sn1−xNaxS_ x=0.03_ heating,undefined,650,,1565,0.00063899,,,,0.00015808,0.00031782,,0.29089,,
27936,10.1021/acsami.7b08770,25519,7(a),31776,Sn1−xNaxS_ x=0.03_ heating,undefined,700,,1614.8,0.00061929,,,,0.00017736,0.00033141,,0.34275,,
27936,10.1021/acsami.7b08770,25519,7(a),31776,Sn1−xNaxS_ x=0.03_ heating,undefined,750,,1667.8,0.0005996,,,,0.00019851,0.000345,,0.39462,,
27936,10.1021/acsami.7b08770,25519,7(a),31776,Sn1−xNaxS_ x=0.03_ heating,undefined,800,,1724.4,0.0005799,,,,0.00022174,0.00035859,,0.44648,,
27936,10.1021/acsami.7b08770,25523,7(d),31776,Sn1−xNaxS_ x=0.03_ heating,undefined,850,,,,,,,,,,0.49835,,
27936,10.1021/acsami.7b08770,25519,7(a),31777,Sn1−xNaxS_ x=0.03_ cooling,undefined,350,,1128.9,0.0008858,,,,0.00010918,0.00031099,0.80764,-0.020952,,0.000135184
27936,10.1021/acsami.7b08770,25519,7(a),31777,Sn1−xNaxS_ x=0.03_ cooling,undefined,400,,1195.7,0.00083631,,,,0.00012025,0.00031713,0.76923,0.034899,,0.0001563252
27936,10.1021/acsami.7b08770,25519,7(a),31777,Sn1−xNaxS_ x=0.03_ cooling,undefined,450,,1270.9,0.00078683,,,,0.00013281,0.00032327,0.73082,0.09075,,0.0001817274
27936,10.1021/acsami.7b08770,25519,7(a),31777,Sn1−xNaxS_ x=0.03_ cooling,undefined,500,,1356.2,0.00073734,,,,0.00014715,0.0003294,0.69241,0.1466,,0.0002125186
27936,10.1021/acsami.7b08770,25519,7(a),31777,Sn1−xNaxS_ x=0.03_ cooling,undefined,550,,1453.8,0.00068786,,,,0.00016368,0.00033554,0.654,0.20245,,0.0002502752
27936,10.1021/acsami.7b08770,25519,7(a),31777,Sn1−xNaxS_ x=0.03_ cooling,undefined,600,,1566.5,0.00063837,,,,0.00018288,0.00034168,0.61559,0.2583,,0.0002970808
27936,10.1021/acsami.7b08770,25519,7(a),31777,Sn1−xNaxS_ x=0.03_ cooling,undefined,650,,1698.1,0.00058889,,,,0.00020542,0.00034781,0.57718,0.31415,,0.0003559028
27936,10.1021/acsami.7b08770,25519,7(a),31777,Sn1−xNaxS_ x=0.03_ cooling,undefined,700,,1853.9,0.0005394,,,,0.00023226,0.00035395,0.53877,0.37001,,0.000431093
27936,10.1021/acsami.7b08770,25519,7(a),31777,Sn1−xNaxS_ x=0.03_ cooling,undefined,750,,2041.1,0.00048992,,,,0.00026464,0.00036008,0.50036,0.42586,,0.0005288992
27936,10.1021/acsami.7b08770,25519,7(a),31777,Sn1−xNaxS_ x=0.03_ cooling,undefined,800,,2270.5,0.00044043,,,,0.00030451,0.00036622,0.46195,0.48171,,0.0006591839
27936,10.1021/acsami.7b08770,25519,7(a),31777,Sn1−xNaxS_ x=0.03_ cooling,undefined,850,,2557.9,0.00039095,,,,0.00035466,0.00037236,0.42354,0.71177,,0.0008373707
27936,10.1021/acsami.7b08770,25523,7(d),31777,Sn1−xNaxS_ x=0.03_ cooling,undefined,300,,,,,,,,,,-0.076803,,
27936,10.1021/acsami.7b08770,26260,3(c)(i),32927,Sn1−xNaxS,undefined,,9e+24,893.73,0.0011189,,,,0.000049566,0.0002355,,,,
27936,10.1021/acsami.7b08770,26260,3(c)(i),32927,Sn1−xNaxS,undefined,,9.5e+24,918.27,0.001089,,,,0.000049813,0.00023291,,,,
27936,10.1021/acsami.7b08770,26260,3(c)(i),32927,Sn1−xNaxS,undefined,,1e+25,944.29,0.001059,,,,0.000050088,0.00023031,,,,
27936,10.1021/acsami.7b08770,26260,3(c)(i),32927,Sn1−xNaxS,undefined,,1.05e+25,971.72,0.0010291,,,,0.000050385,0.00022771,,,,
27936,10.1021/acsami.7b08770,26260,3(c)(i),32927,Sn1−xNaxS,undefined,,1.1e+25,1000.8,0.00099916,,,,0.000050715,0.00022511,,,,
27936,10.1021/acsami.7b08770,26260,3(c)(i),32927,Sn1−xNaxS,undefined,,1.15e+25,1031.8,0.00096922,,,,0.000051085,0.00022251,,,,
27936,10.1021/acsami.7b08770,26260,3(c)(i),32927,Sn1−xNaxS,undefined,,1.2e+25,1064.6,0.00093929,,,,0.000051489,0.00021992,,,,
27936,10.1021/acsami.7b08770,26260,3(c)(i),32927,Sn1−xNaxS,undefined,,1.25e+25,1099.7,0.00090935,,,,0.000051937,0.00021732,,,,
27936,10.1021/acsami.7b08770,26260,3(c)(i),32927,Sn1−xNaxS,undefined,,1.3e+25,1137.1,0.00087942,,,,0.000052426,0.00021472,,,,
27936,10.1021/acsami.7b08770,26260,3(c)(i),32927,Sn1−xNaxS,undefined,,1.35e+25,1177.2,0.00084949,,,,0.000052968,0.00021212,,,,
27936,10.1021/acsami.7b08770,26260,3(c)(i),32927,Sn1−xNaxS,undefined,,1.4e+25,1220.2,0.00081955,,,,0.000053565,0.00020952,,,,
27936,10.1021/acsami.7b08770,26260,3(c)(i),32927,Sn1−xNaxS,undefined,,1.45e+25,1266.4,0.00078962,,,,0.000054227,0.00020693,,,,
27936,10.1021/acsami.7b08770,26260,3(c)(i),32927,Sn1−xNaxS,undefined,,1.5e+25,1316.3,0.00075969,,,,0.000054957,0.00020433,,,,
27936,10.1021/acsami.7b08770,26260,3(c)(i),32927,Sn1−xNaxS,undefined,,1.55e+25,1370.3,0.00072975,,,,0.000055764,0.00020173,,,,
27936,10.1021/acsami.7b08770,26260,3(c)(i),32927,Sn1−xNaxS,undefined,,1.6e+25,1428.9,0.00069982,,,,0.00005666,0.00019913,,,,
27936,10.1021/acsami.7b08770,26260,3(c)(i),32927,Sn1−xNaxS,undefined,,1.65e+25,1492.8,0.00066988,,,,0.000057658,0.00019653,,,,
27936,10.1021/acsami.7b08770,26260,3(c)(i),32927,Sn1−xNaxS,undefined,,1.7e+25,1562.6,0.00063995,,,,0.000058774,0.00019394,,,,
27936,10.1021/acsami.7b08770,26260,3(c)(i),32927,Sn1−xNaxS,undefined,,1.75e+25,1639.3,0.00061002,,,,0.000060016,0.00019134,,,,
27936,10.1021/acsami.7b08770,26260,3(c)(i),32927,Sn1−xNaxS,undefined,,1.8e+25,1723.9,0.00058008,,,,0.00006141,0.00018874,,,,
27936,10.1021/acsami.7b08770,26260,3(c)(i),32927,Sn1−xNaxS,undefined,,1.85e+25,1817.7,0.00055015,,,,0.00006298,0.00018614,,,,
27936,10.1021/acsami.7b08770,26260,3(c)(i),32927,Sn1−xNaxS,undefined,,1.9e+25,1922.3,0.00052021,,,,0.000064756,0.00018354,,,,
27936,10.1021/acsami.7b08770,26260,3(c)(i),32927,Sn1−xNaxS,undefined,,1.95e+25,2039.7,0.00049028,,,,0.000066778,0.00018094,,,,
27936,10.1021/acsami.7b08770,26262,4(e),32928,Sn1−xNaxS_ 500 K,undefined,,1e+24,,,,,,,0.00046005,,,,
27936,10.1021/acsami.7b08770,26262,4(e),32928,Sn1−xNaxS_ 500 K,undefined,,1.5e+24,,,,0.00098857,,,0.00045422,,0.048095,,
27936,10.1021/acsami.7b08770,26262,4(e),32928,Sn1−xNaxS_ 500 K,undefined,,2e+24,,,,0.00098711,,,0.0004484,,0.051233,,
27936,10.1021/acsami.7b08770,26262,4(e),32928,Sn1−xNaxS_ 500 K,undefined,,2.5e+24,,,,0.00098564,,,0.00044258,,0.054371,,
27936,10.1021/acsami.7b08770,26262,4(e),32928,Sn1−xNaxS_ 500 K,undefined,,3e+24,,,,0.00098418,,,0.00043676,,0.057509,,
27936,10.1021/acsami.7b08770,26262,4(e),32928,Sn1−xNaxS_ 500 K,undefined,,3.5e+24,,,,0.00098271,,,0.00043094,,0.060648,,
27936,10.1021/acsami.7b08770,26262,4(e),32928,Sn1−xNaxS_ 500 K,undefined,,4e+24,,,,0.00098125,,,0.00042511,,0.063786,,
27936,10.1021/acsami.7b08770,26262,4(e),32928,Sn1−xNaxS_ 500 K,undefined,,4.5e+24,,,,0.00097979,,,0.00041929,,0.066924,,
27936,10.1021/acsami.7b08770,26262,4(e),32928,Sn1−xNaxS_ 500 K,undefined,,5e+24,,,,0.00097832,,,0.00041347,,0.070062,,
27936,10.1021/acsami.7b08770,26262,4(e),32928,Sn1−xNaxS_ 500 K,undefined,,5.5e+24,,,,0.00097686,,,0.00040765,,0.073201,,
27936,10.1021/acsami.7b08770,26262,4(e),32928,Sn1−xNaxS_ 500 K,undefined,,6e+24,,,,0.00097539,,,0.00040182,,0.076339,,
27936,10.1021/acsami.7b08770,26262,4(e),32928,Sn1−xNaxS_ 500 K,undefined,,6.5e+24,,,,0.00097393,,,0.000396,,0.079477,,
27936,10.1021/acsami.7b08770,26262,4(e),32928,Sn1−xNaxS_ 500 K,undefined,,7e+24,,,,0.00097246,,,0.00039018,,0.082615,,
27936,10.1021/acsami.7b08770,26262,4(e),32928,Sn1−xNaxS_ 500 K,undefined,,7.5e+24,,,,0.000971,,,0.00038436,,0.085754,,
27936,10.1021/acsami.7b08770,26262,4(e),32928,Sn1−xNaxS_ 500 K,undefined,,8e+24,,,,0.00096954,,,0.00037854,,0.088892,,
27936,10.1021/acsami.7b08770,26262,4(e),32928,Sn1−xNaxS_ 500 K,undefined,,8.5e+24,,,,0.00096807,,,0.00037271,,0.09203,,
27936,10.1021/acsami.7b08770,26262,4(e),32928,Sn1−xNaxS_ 500 K,undefined,,9e+24,,,,0.00096661,,,0.00036689,,0.095168,,
27936,10.1021/acsami.7b08770,26262,4(e),32928,Sn1−xNaxS_ 500 K,undefined,,9.5e+24,,,,0.00096514,,,0.00036107,,0.098307,,
27936,10.1021/acsami.7b08770,26262,4(e),32928,Sn1−xNaxS_ 500 K,undefined,,1e+25,,,,0.00096368,,,0.00035525,,0.10144,,
27936,10.1021/acsami.7b08770,26262,4(e),32928,Sn1−xNaxS_ 500 K,undefined,,1.05e+25,,,,0.00096222,,,0.00034943,,0.10458,,
27936,10.1021/acsami.7b08770,26262,4(e),32928,Sn1−xNaxS_ 500 K,undefined,,1.1e+25,,,,0.00096075,,,0.0003436,,0.10772,,
27936,10.1021/acsami.7b08770,26262,4(e),32928,Sn1−xNaxS_ 500 K,undefined,,1.15e+25,,,,0.00095929,,,0.00033778,,0.11086,,
27936,10.1021/acsami.7b08770,26262,4(e),32928,Sn1−xNaxS_ 500 K,undefined,,1.2e+25,,,,0.00095782,,,0.00033196,,0.114,,
27936,10.1021/acsami.7b08770,26262,4(e),32928,Sn1−xNaxS_ 500 K,undefined,,1.25e+25,,,,0.00095636,,,0.00032614,,0.11714,,
27936,10.1021/acsami.7b08770,26262,4(e),32928,Sn1−xNaxS_ 500 K,undefined,,1.3e+25,,,,0.0009549,,,0.00032031,,0.12027,,
27936,10.1021/acsami.7b08770,26262,4(e),32928,Sn1−xNaxS_ 500 K,undefined,,1.35e+25,,,,0.00095343,,,0.00031449,,0.12341,,
27936,10.1021/acsami.7b08770,26262,4(e),32928,Sn1−xNaxS_ 500 K,undefined,,1.4e+25,,,,0.00095197,,,0.00030867,,0.12655,,
27936,10.1021/acsami.7b08770,26262,4(e),32928,Sn1−xNaxS_ 500 K,undefined,,1.45e+25,,,,0.0009505,,,0.00030285,,0.12969,,
27936,10.1021/acsami.7b08770,26262,4(e),32928,Sn1−xNaxS_ 500 K,undefined,,1.5e+25,,,,0.00094904,,,0.00029703,,0.13283,,
27936,10.1021/acsami.7b08770,26262,4(e),32928,Sn1−xNaxS_ 500 K,undefined,,1.55e+25,,,,0.00094757,,,0.0002912,,0.13597,,
27936,10.1021/acsami.7b08770,26262,4(e),32928,Sn1−xNaxS_ 500 K,undefined,,1.6e+25,,,,0.00094611,,,0.00028538,,0.1391,,
27936,10.1021/acsami.7b08770,26262,4(e),32928,Sn1−xNaxS_ 500 K,undefined,,1.65e+25,,,,0.00094465,,,0.00027956,,0.14224,,
27936,10.1021/acsami.7b08770,26262,4(e),32928,Sn1−xNaxS_ 500 K,undefined,,1.7e+25,,,,0.00094318,,,0.00027374,,0.14538,,
27936,10.1021/acsami.7b08770,26262,4(e),32928,Sn1−xNaxS_ 500 K,undefined,,1.75e+25,,,,0.00094172,,,0.00026792,,0.14852,,
27936,10.1021/acsami.7b08770,26262,4(e),32928,Sn1−xNaxS_ 500 K,undefined,,1.8e+25,,,,0.00094025,,,0.00026209,,0.15166,,
27936,10.1021/acsami.7b08770,26262,4(e),32928,Sn1−xNaxS_ 500 K,undefined,,1.85e+25,,,,0.00093879,,,0.00025627,,0.1548,,
27936,10.1021/acsami.7b08770,26262,4(e),32928,Sn1−xNaxS_ 500 K,undefined,,1.9e+25,,,,0.00093733,,,0.00025045,,0.15793,,
27936,10.1021/acsami.7b08770,26262,4(e),32928,Sn1−xNaxS_ 500 K,undefined,,1.95e+25,,,,0.00093586,,,0.00024463,,,,
27936,10.1021/acsami.7b08770,26262,4(e),32928,Sn1−xNaxS_ 500 K,undefined,,2e+25,,,,0.0009344,,,0.0002388,,,,
27936,10.1021/acsami.7b08770,26262,4(e),32929,Sn1−xNaxS_ 700 K,undefined,,2.5e+24,,,,,,,0.00046401,,,,
27936,10.1021/acsami.7b08770,26262,4(e),32929,Sn1−xNaxS_ 700 K,undefined,,3e+24,,,,,,,0.00045747,,0.10208,,
27936,10.1021/acsami.7b08770,26262,4(e),32929,Sn1−xNaxS_ 700 K,undefined,,3.5e+24,,,,,,,0.00045094,,0.11371,,
27936,10.1021/acsami.7b08770,26262,4(e),32929,Sn1−xNaxS_ 700 K,undefined,,4e+24,,,,,,,0.0004444,,0.12534,,
27936,10.1021/acsami.7b08770,26262,4(e),32929,Sn1−xNaxS_ 700 K,undefined,,4.5e+24,,,,,,,0.00043787,,0.13697,,
27936,10.1021/acsami.7b08770,26262,4(e),32929,Sn1−xNaxS_ 700 K,undefined,,5e+24,,,,0.00077465,,,0.00043133,,0.1486,,
27936,10.1021/acsami.7b08770,26262,4(e),32929,Sn1−xNaxS_ 700 K,undefined,,5.5e+24,,,,0.00077646,,,0.0004248,,0.16024,,
27936,10.1021/acsami.7b08770,26262,4(e),32929,Sn1−xNaxS_ 700 K,undefined,,6e+24,,,,0.00077828,,,0.00041826,,0.17187,,
27936,10.1021/acsami.7b08770,26262,4(e),32929,Sn1−xNaxS_ 700 K,undefined,,6.5e+24,,,,0.00078009,,,0.00041173,,0.1835,,
27936,10.1021/acsami.7b08770,26262,4(e),32929,Sn1−xNaxS_ 700 K,undefined,,7e+24,,,,0.00078191,,,0.00040519,,0.19513,,
27936,10.1021/acsami.7b08770,26262,4(e),32929,Sn1−xNaxS_ 700 K,undefined,,7.5e+24,,,,0.00078372,,,0.00039866,,0.20677,,
27936,10.1021/acsami.7b08770,26262,4(e),32929,Sn1−xNaxS_ 700 K,undefined,,8e+24,,,,0.00078554,,,0.00039212,,0.2184,,
27936,10.1021/acsami.7b08770,26262,4(e),32929,Sn1−xNaxS_ 700 K,undefined,,8.5e+24,,,,0.00078735,,,0.00038559,,0.23003,,
27936,10.1021/acsami.7b08770,26262,4(e),32929,Sn1−xNaxS_ 700 K,undefined,,9e+24,,,,0.00078916,,,0.00037905,,0.24166,,
27936,10.1021/acsami.7b08770,26262,4(e),32929,Sn1−xNaxS_ 700 K,undefined,,9.5e+24,,,,0.00079098,,,0.00037252,,0.25329,,
27936,10.1021/acsami.7b08770,26262,4(e),32929,Sn1−xNaxS_ 700 K,undefined,,1e+25,,,,0.00079279,,,0.00036598,,0.26493,,
27936,10.1021/acsami.7b08770,26262,4(e),32929,Sn1−xNaxS_ 700 K,undefined,,1.05e+25,,,,0.00079461,,,0.00035945,,0.27656,,
27936,10.1021/acsami.7b08770,26262,4(e),32929,Sn1−xNaxS_ 700 K,undefined,,1.1e+25,,,,0.00079642,,,0.00035291,,0.28819,,
27936,10.1021/acsami.7b08770,26262,4(e),32929,Sn1−xNaxS_ 700 K,undefined,,1.15e+25,,,,0.00079823,,,0.00034638,,0.29982,,
27936,10.1021/acsami.7b08770,26262,4(e),32929,Sn1−xNaxS_ 700 K,undefined,,1.2e+25,,,,0.00080005,,,0.00033984,,0.31146,,
27936,10.1021/acsami.7b08770,26264,6(d),32930,Sn1−xNaxS_ 850 K,undefined,,1.55e+25,,,,,,,,,0.58761,,
27936,10.1021/acsami.7b08770,26264,6(d),32930,Sn1−xNaxS_ 850 K,undefined,,1.6e+25,,,,,,,,,0.58876,,
27936,10.1021/acsami.7b08770,26264,6(d),32930,Sn1−xNaxS_ 850 K,undefined,,1.65e+25,,,,,,,,,0.58991,,
27936,10.1021/acsami.7b08770,26264,6(d),32930,Sn1−xNaxS_ 850 K,undefined,,1.7e+25,,,,,,,,,0.59106,,
27936,10.1021/acsami.7b08770,26264,6(d),32930,Sn1−xNaxS_ 850 K,undefined,,1.75e+25,,,,,,,,,0.59221,,
27936,10.1021/acsami.7b08770,26264,6(d),32930,Sn1−xNaxS_ 850 K,undefined,,1.8e+25,,,,,,,,,0.59336,,
27936,10.1021/acsami.7b08770,26264,6(d),32930,Sn1−xNaxS_ 850 K,undefined,,1.85e+25,,,,,,,,,0.59451,,
27936,10.1021/acsami.7b08770,26264,6(d),32930,Sn1−xNaxS_ 850 K,undefined,,1.9e+25,,,,,,,,,0.59567,,
27936,10.1021/acsami.7b08770,26264,6(d),32930,Sn1−xNaxS_ 850 K,undefined,,1.95e+25,,,,,,,,,0.59682,,
27936,10.1021/acsami.7b08770,26264,6(d),32930,Sn1−xNaxS_ 850 K,undefined,,2e+25,,,,,,,,,0.59797,,
27936,10.1021/acsami.7b08770,26264,6(d),32930,Sn1−xNaxS_ 850 K,undefined,,2.05e+25,,,,,,,,,0.59912,,
27936,10.1021/acsami.7b08770,26264,6(d),32930,Sn1−xNaxS_ 850 K,undefined,,2.1e+25,,,,,,,,,0.60027,,
27936,10.1021/acsami.7b08770,26264,6(d),32930,Sn1−xNaxS_ 850 K,undefined,,2.15e+25,,,,,,,,,0.60142,,
27936,10.1021/acsami.7b08770,26264,6(d),32930,Sn1−xNaxS_ 850 K,undefined,,2.2e+25,,,,,,,,,0.60257,,
27936,10.1021/acsami.7b08770,26264,6(d),32930,Sn1−xNaxS_ 850 K,undefined,,2.25e+25,,,,,,,,,0.60372,,
27936,10.1021/acsami.7b08770,26264,6(d),32930,Sn1−xNaxS_ 850 K,undefined,,2.3e+25,,,,,,,,,0.60487,,
27936,10.1021/acsami.7b08770,26264,6(d),32930,Sn1−xNaxS_ 850 K,undefined,,2.35e+25,,,,,,,,,0.60602,,
27936,10.1021/acsami.7b08770,26264,6(d),32930,Sn1−xNaxS_ 850 K,undefined,,2.4e+25,,,,,,,,,0.60718,,
27936,10.1021/acsami.7b08770,26264,6(d),32930,Sn1−xNaxS_ 850 K,undefined,,2.45e+25,,,,,,,,,0.60833,,
27936,10.1021/acsami.7b08770,26264,6(d),32930,Sn1−xNaxS_ 850 K,undefined,,2.5e+25,,,,,,,,,0.60948,,
27936,10.1021/acsami.7b08770,26264,6(d),32930,Sn1−xNaxS_ 850 K,undefined,,2.55e+25,,,,,,,,,0.61063,,
27936,10.1021/acsami.7b08770,26264,6(d),32930,Sn1−xNaxS_ 850 K,undefined,,2.6e+25,,,,,,,,,0.61178,,
27936,10.1021/acsami.7b08770,26264,6(d),32930,Sn1−xNaxS_ 850 K,undefined,,2.65e+25,,,,,,,,,0.61293,,
27936,10.1021/acsami.7b08770,26264,6(d),32930,Sn1−xNaxS_ 850 K,undefined,,2.7e+25,,,,,,,,,0.61408,,
27936,10.1021/acsami.7b08770,26264,6(d),32930,Sn1−xNaxS_ 850 K,undefined,,2.75e+25,,,,,,,,,0.61523,,
27936,10.1021/acsami.7b08770,26264,6(d),32930,Sn1−xNaxS_ 850 K,undefined,,2.8e+25,,,,,,,,,0.61638,,
27936,10.1021/acsami.7b08770,26264,6(d),32930,Sn1−xNaxS_ 850 K,undefined,,2.85e+25,,,,,,,,,0.61753,,
27936,10.1021/acsami.7b08770,26264,6(d),32930,Sn1−xNaxS_ 850 K,undefined,,2.9e+25,,,,,,,,,0.61869,,
27936,10.1021/acsami.7b08770,26264,6(d),32930,Sn1−xNaxS_ 850 K,undefined,,2.95e+25,,,,,,,,,0.61984,,
27936,10.1021/acsami.7b08770,26264,6(d),32930,Sn1−xNaxS_ 850 K,undefined,,3e+25,,,,,,,,,0.62099,,
27936,10.1021/acsami.7b08770,26264,6(d),32930,Sn1−xNaxS_ 850 K,undefined,,3.05e+25,,,,,,,,,0.62214,,
27936,10.1021/acsami.7b08770,26264,6(d),32930,Sn1−xNaxS_ 850 K,undefined,,3.1e+25,,,,,,,,,0.62329,,
27936,10.1021/acsami.7b08770,26264,6(d),32930,Sn1−xNaxS_ 850 K,undefined,,3.15e+25,,,,,,,,,0.62444,,
27936,10.1021/acsami.7b08770,26264,6(d),32930,Sn1−xNaxS_ 850 K,undefined,,3.2e+25,,,,,,,,,0.62559,,
27936,10.1021/acsami.7b08770,26264,6(d),32930,Sn1−xNaxS_ 850 K,undefined,,3.25e+25,,,,,,,,,0.62674,,
27936,10.1021/acsami.7b08770,26264,6(d),32930,Sn1−xNaxS_ 850 K,undefined,,3.3e+25,,,,,,,,,0.62789,,
27936,10.1021/acsami.7b08770,26264,6(d),32930,Sn1−xNaxS_ 850 K,undefined,,3.35e+25,,,,,,,,,0.62904,,
27936,10.1021/acsami.7b08770,26264,6(d),32930,Sn1−xNaxS_ 850 K,undefined,,3.4e+25,,,,,,,,,0.6302,,
27936,10.1021/acsami.7b08770,26264,6(d),32930,Sn1−xNaxS_ 850 K,undefined,,3.45e+25,,,,,,,,,0.63135,,
27936,10.1021/acsami.7b08770,26264,6(d),32930,Sn1−xNaxS_ 850 K,undefined,,3.5e+25,,,,,,,,,0.6325,,
27936,10.1021/acsami.7b08770,26264,6(d),32930,Sn1−xNaxS_ 850 K,undefined,,3.55e+25,,,,,,,,,0.63365,,
27936,10.1021/acsami.7b08770,26264,6(d),32930,Sn1−xNaxS_ 850 K,undefined,,3.6e+25,,,,,,,,,0.6348,,
27936,10.1021/acsami.7b08770,26264,6(d),32930,Sn1−xNaxS_ 850 K,undefined,,3.65e+25,,,,,,,,,0.63595,,
27936,10.1021/acsami.7b08770,26264,6(d),32930,Sn1−xNaxS_ 850 K,undefined,,3.7e+25,,,,,,,,,0.6371,,
27946,10.1021/acsenergylett.6b00671,25499,Figure 2A,31745,Sn0.91Mg0.12Te(Cu2Te)x_ x=0_ nH = 2.5e20 cm^-3),undefined,350,,1906400,5.246e-7,3.52e-8,0.0098742,1.7971,0.00020974,0.000010489,,-0.096534,,
27946,10.1021/acsenergylett.6b00671,25499,Figure 2A,31745,Sn0.91Mg0.12Te(Cu2Te)x_ x=0_ nH = 2.5e20 cm^-3),undefined,400,,532820,0.0000018768,3.45e-8,0.0090455,1.7123,0.00031876,0.000024459,,-0.019881,,
27946,10.1021/acsenergylett.6b00671,25499,Figure 2A,31745,Sn0.91Mg0.12Te(Cu2Te)x_ x=0_ nH = 2.5e20 cm^-3),undefined,450,,309690,0.000003229,3.39e-8,0.0082168,1.6275,0.00045735,0.000038429,,0.056771,,
27946,10.1021/acsenergylett.6b00671,25499,Figure 2A,31745,Sn0.91Mg0.12Te(Cu2Te)x_ x=0_ nH = 2.5e20 cm^-3),undefined,500,,218280,0.0000045812,3.33e-8,0.0073881,1.5426,0.0005993,0.000052398,,0.13342,,
27946,10.1021/acsenergylett.6b00671,25499,Figure 2A,31745,Sn0.91Mg0.12Te(Cu2Te)x_ x=0_ nH = 2.5e20 cm^-3),undefined,550,,168530,0.0000059335,3.26e-8,0.0065595,1.4578,0.00074233,0.000066368,,0.21008,,
27946,10.1021/acsenergylett.6b00671,25499,Figure 2A,31745,Sn0.91Mg0.12Te(Cu2Te)x_ x=0_ nH = 2.5e20 cm^-3),undefined,600,,137260,0.0000072857,3.2e-8,0.0057308,1.373,0.0008859,0.000080338,,0.28673,,
27946,10.1021/acsenergylett.6b00671,25499,Figure 2A,31745,Sn0.91Mg0.12Te(Cu2Te)x_ x=0_ nH = 2.5e20 cm^-3),undefined,650,,115770,0.0000086379,3.14e-8,0.0049021,1.2882,0.0010297,0.000094308,,0.36338,,
27946,10.1021/acsenergylett.6b00671,25499,Figure 2A,31745,Sn0.91Mg0.12Te(Cu2Te)x_ x=0_ nH = 2.5e20 cm^-3),undefined,700,,100100,0.0000099901,3.08e-8,0.0040734,1.2033,0.0011736,0.00010828,,0.44003,,
27946,10.1021/acsenergylett.6b00671,25499,Figure 2A,31745,Sn0.91Mg0.12Te(Cu2Te)x_ x=0_ nH = 2.5e20 cm^-3),undefined,750,,88168,0.000011342,3.01e-8,0.0032447,1.1185,0.0013177,0.00012225,,0.51668,,
27946,10.1021/acsenergylett.6b00671,25499,Figure 2A,31745,Sn0.91Mg0.12Te(Cu2Te)x_ x=0_ nH = 2.5e20 cm^-3),undefined,800,,78771,0.000012695,2.95e-8,0.002416,1.0337,0.0014617,0.00013622,,0.59334,,
27946,10.1021/acsenergylett.6b00671,25499,Figure 2A,31745,Sn0.91Mg0.12Te(Cu2Te)x_ x=0_ nH = 2.5e20 cm^-3),undefined,850,,71190,0.000014047,2.89e-8,0.0015873,0.94885,0.0016058,0.00015019,,0.66999,,
27946,10.1021/acsenergylett.6b00671,25745,Figure 4C (II),31745,Sn0.91Mg0.12Te(Cu2Te)x_ x=0_ nH = 2.5e20 cm^-3),undefined,300,,,,,,1.882,,,,,,
27946,10.1021/acsenergylett.6b00671,25745,Figure 4C (II),31745,Sn0.91Mg0.12Te(Cu2Te)x_ x=0_ nH = 2.5e20 cm^-3),undefined,900,,,,,,0.86402,,,,,,
27946,10.1021/acsenergylett.6b00671,25499,Figure 2A,31746,Sn0.91Mg0.12Te(Cu2Te)x_ x=0.01_ nH = 3.0e20 cm^-3,undefined,350,,1157600,8.639e-7,2.22e-8,0.0099642,1.7267,0.00044375,0.000019579,,-0.10676,,
27946,10.1021/acsenergylett.6b00671,25499,Figure 2A,31746,Sn0.91Mg0.12Te(Cu2Te)x_ x=0.01_ nH = 3.0e20 cm^-3,undefined,400,,446290,0.0000022407,2.92e-8,0.0090902,1.6356,0.00045555,0.000031949,,-0.027279,,
27946,10.1021/acsenergylett.6b00671,25499,Figure 2A,31746,Sn0.91Mg0.12Te(Cu2Te)x_ x=0.01_ nH = 3.0e20 cm^-3,undefined,450,,276430,0.0000036175,3.46e-8,0.0082162,1.5444,0.00054296,0.000044319,,0.052205,,
27946,10.1021/acsenergylett.6b00671,25499,Figure 2A,31746,Sn0.91Mg0.12Te(Cu2Te)x_ x=0.01_ nH = 3.0e20 cm^-3,undefined,500,,200230,0.0000049943,3.83e-8,0.0073421,1.4533,0.00064347,0.000056689,,0.13169,,
27946,10.1021/acsenergylett.6b00671,25499,Figure 2A,31746,Sn0.91Mg0.12Te(Cu2Te)x_ x=0.01_ nH = 3.0e20 cm^-3,undefined,550,,156960,0.0000063711,4.02e-8,0.0064681,1.3621,0.00074859,0.00006906,,0.21117,,
27946,10.1021/acsenergylett.6b00671,25499,Figure 2A,31746,Sn0.91Mg0.12Te(Cu2Te)x_ x=0.01_ nH = 3.0e20 cm^-3,undefined,600,,129070,0.000007748,4.05e-8,0.0055941,1.271,0.00085584,0.00008143,,0.29066,,
27946,10.1021/acsenergylett.6b00671,25499,Figure 2A,31746,Sn0.91Mg0.12Te(Cu2Te)x_ x=0.01_ nH = 3.0e20 cm^-3,undefined,650,,109590,0.0000091248,3.91e-8,0.0047201,1.1798,0.00096422,0.0000938,,0.37014,,
27946,10.1021/acsenergylett.6b00671,25499,Figure 2A,31746,Sn0.91Mg0.12Te(Cu2Te)x_ x=0.01_ nH = 3.0e20 cm^-3,undefined,700,,95220,0.000010502,3.6e-8,0.0038461,1.0886,0.0010733,0.00010617,,0.44962,,
27946,10.1021/acsenergylett.6b00671,25499,Figure 2A,31746,Sn0.91Mg0.12Te(Cu2Te)x_ x=0.01_ nH = 3.0e20 cm^-3,undefined,750,,84189,0.000011878,3.12e-8,0.002972,0.99748,0.001183,0.00011854,,0.52911,,
27946,10.1021/acsenergylett.6b00671,25499,Figure 2A,31746,Sn0.91Mg0.12Te(Cu2Te)x_ x=0.01_ nH = 3.0e20 cm^-3,undefined,800,,75443,0.000013255,2.47e-8,0.002098,0.90632,0.0012929,0.00013091,,0.60859,,
27946,10.1021/acsenergylett.6b00671,25499,Figure 2A,31746,Sn0.91Mg0.12Te(Cu2Te)x_ x=0.01_ nH = 3.0e20 cm^-3,undefined,850,,68343,0.000014632,1.64e-8,0.001224,0.81517,0.001403,0.00014328,,0.68807,,
27946,10.1021/acsenergylett.6b00671,25745,Figure 4C (II),31746,Sn0.91Mg0.12Te(Cu2Te)x_ x=0.01_ nH = 3.0e20 cm^-3,undefined,900,,,,,,0.72401,,,,,,
27946,10.1021/acsenergylett.6b00671,25499,Figure 2A,31747,Sn0.91Mg0.12Te(Cu2Te)x_ x=0.03_ nH = 1.5e20 cm^-3,undefined,350,,1985000,5.038e-7,6.88e-8,0.014887,1.4091,0.0012788,0.000025382,,-0.075353,,
27946,10.1021/acsenergylett.6b00671,25499,Figure 2A,31747,Sn0.91Mg0.12Te(Cu2Te)x_ x=0.03_ nH = 1.5e20 cm^-3,undefined,400,,357020,0.000002801,6.59e-8,0.0135,1.3362,0.00060549,0.000041182,,0.0080174,,
27946,10.1021/acsenergylett.6b00671,25499,Figure 2A,31747,Sn0.91Mg0.12Te(Cu2Te)x_ x=0.03_ nH = 1.5e20 cm^-3,undefined,450,,196140,0.0000050983,6.31e-8,0.012113,1.2633,0.00063686,0.000056982,,0.091388,,
27946,10.1021/acsenergylett.6b00671,25499,Figure 2A,31747,Sn0.91Mg0.12Te(Cu2Te)x_ x=0.03_ nH = 1.5e20 cm^-3,undefined,500,,135220,0.0000073955,6.02e-8,0.010726,1.1903,0.00071629,0.000072782,,0.17476,,
27946,10.1021/acsenergylett.6b00671,25499,Figure 2A,31747,Sn0.91Mg0.12Te(Cu2Te)x_ x=0.03_ nH = 1.5e20 cm^-3,undefined,550,,103170,0.0000096927,5.74e-8,0.0093395,1.1174,0.00080955,0.000088582,,0.25813,,
27946,10.1021/acsenergylett.6b00671,25499,Figure 2A,31747,Sn0.91Mg0.12Te(Cu2Te)x_ x=0.03_ nH = 1.5e20 cm^-3,undefined,600,,83403,0.00001199,5.45e-8,0.0079527,1.0445,0.00090869,0.00010438,,0.3415,,
27946,10.1021/acsenergylett.6b00671,25499,Figure 2A,31747,Sn0.91Mg0.12Te(Cu2Te)x_ x=0.03_ nH = 1.5e20 cm^-3,undefined,650,,69994,0.000014287,5.17e-8,0.0065658,0.97154,0.0010109,0.00012018,,0.42487,,
27946,10.1021/acsenergylett.6b00671,25499,Figure 2A,31747,Sn0.91Mg0.12Te(Cu2Te)x_ x=0.03_ nH = 1.5e20 cm^-3,undefined,700,,60299,0.000016584,4.88e-8,0.005179,0.8986,0.001115,0.00013598,,0.50824,,
