Repository: RamyaGuru/STD2_EffMass

# STD2_EffMass
Effective mass modeling of StarryData2 data

File: csvfiles/ThermoPropNa10.1016j.actamat.2015.04.023.csv (part 11 of 15)
sid,DOI,figureid,fignum,sampleid,samplename,composition,Temperature,Electrical resistivity,Power factor,Seebeck coefficient,Thermal conductivity,ZT,Electrical conductivity,Figure of merit Z
73,10.1016/j.actamat.2015.04.023,4591,3(a),5859,x=0.0125,Mg2.9875Na0.0125Sb2,670,0.000044162,0.00067537,0.00016978,1.0443,0.46151,22643.9019971922,0.0006467203
73,10.1016/j.actamat.2015.04.023,4591,3(a),5859,x=0.0125,Mg2.9875Na0.0125Sb2,670.5,0.000044169,0.00067597,0.00016989,1.0434,0.46213,22640.3133419367,0.0006478532
73,10.1016/j.actamat.2015.04.023,4591,3(a),5859,x=0.0125,Mg2.9875Na0.0125Sb2,671,0.000044175,0.00067658,0.00017,1.0425,0.46276,22637.2382569327,0.0006489976
73,10.1016/j.actamat.2015.04.023,4591,3(a),5859,x=0.0125,Mg2.9875Na0.0125Sb2,671.5,0.000044182,0.00067719,0.00017011,1.0416,0.46338,22633.6517133674,0.000650144
73,10.1016/j.actamat.2015.04.023,4591,3(a),5859,x=0.0125,Mg2.9875Na0.0125Sb2,672,0.000044189,0.0006778,0.00017023,1.0407,0.464,22630.0663060943,0.0006512924
73,10.1016/j.actamat.2015.04.023,4591,3(a),5859,x=0.0125,Mg2.9875Na0.0125Sb2,672.5,0.000044195,0.0006784,0.00017034,1.0398,0.46462,22626.9940038466,0.0006524332
73,10.1016/j.actamat.2015.04.023,4591,3(a),5859,x=0.0125,Mg2.9875Na0.0125Sb2,673,0.000044202,0.00067901,0.00017045,1.0389,0.46524,22623.4107053979,0.0006535855
73,10.1016/j.actamat.2015.04.023,4591,3(a),5859,x=0.0125,Mg2.9875Na0.0125Sb2,673.5,0.000044208,0.00067962,0.00017056,1.0379,0.46587,22620.3402099168,0.000654803
73,10.1016/j.actamat.2015.04.023,4591,3(a),5859,x=0.0125,Mg2.9875Na0.0125Sb2,674,0.000044215,0.00068023,0.00017067,1.037,0.46649,22616.7590184327,0.0006559595
73,10.1016/j.actamat.2015.04.023,4591,3(a),5859,x=0.0125,Mg2.9875Na0.0125Sb2,674.5,0.000044222,0.00068083,0.00017078,1.0361,0.46711,22613.1789606983,0.0006571084
73,10.1016/j.actamat.2015.04.023,4591,3(a),5859,x=0.0125,Mg2.9875Na0.0125Sb2,675,0.000044228,0.00068144,0.00017089,1.0352,0.46773,22610.1112417473,0.0006582689
73,10.1016/j.actamat.2015.04.023,4591,3(a),5859,x=0.0125,Mg2.9875Na0.0125Sb2,675.5,0.000044235,0.00068205,0.000171,1.0343,0.46836,22606.5332881203,0.0006594315
73,10.1016/j.actamat.2015.04.023,4591,3(a),5859,x=0.0125,Mg2.9875Na0.0125Sb2,676,0.000044241,0.00068266,0.00017112,1.0334,0.46898,22603.4673718949,0.0006605961
73,10.1016/j.actamat.2015.04.023,4591,3(a),5859,x=0.0125,Mg2.9875Na0.0125Sb2,676.5,0.000044248,0.00068326,0.00017123,1.0325,0.4696,22599.8915205207,0.000661753
73,10.1016/j.actamat.2015.04.023,4591,3(a),5859,x=0.0125,Mg2.9875Na0.0125Sb2,677,0.000044255,0.00068387,0.00017134,1.0316,0.47022,22596.3168003615,0.0006629217
73,10.1016/j.actamat.2015.04.023,4591,3(a),5859,x=0.0125,Mg2.9875Na0.0125Sb2,677.5,0.000044261,0.00068448,0.00017145,1.0307,0.47085,22593.2536544588,0.0006640924
73,10.1016/j.actamat.2015.04.023,4591,3(a),5859,x=0.0125,Mg2.9875Na0.0125Sb2,678,0.000044268,0.00068509,0.00017156,1.0298,0.47147,22589.6810337038,0.0006652651
73,10.1016/j.actamat.2015.04.023,4591,3(a),5859,x=0.0125,Mg2.9875Na0.0125Sb2,678.5,0.000044274,0.00068569,0.00017167,1.0289,0.47209,22586.6196864977,0.0006664302
73,10.1016/j.actamat.2015.04.023,4591,3(a),5859,x=0.0125,Mg2.9875Na0.0125Sb2,679,0.000044281,0.0006863,0.00017178,1.028,0.47271,22583.049163298,0.000667607
73,10.1016/j.actamat.2015.04.023,4591,3(a),5859,x=0.0125,Mg2.9875Na0.0125Sb2,679.5,0.000044288,0.00068691,0.00017189,1.0271,0.47334,22579.4797687861,0.0006687859
73,10.1016/j.actamat.2015.04.023,4591,3(a),5859,x=0.0125,Mg2.9875Na0.0125Sb2,680,0.000044294,0.00068752,0.00017201,1.0262,0.47396,22576.4211857136,0.0006699669
73,10.1016/j.actamat.2015.04.023,4591,3(a),5859,x=0.0125,Mg2.9875Na0.0125Sb2,680.5,0.000044301,0.00068812,0.00017212,1.0252,0.47458,22572.8538859168,0.0006712056
73,10.1016/j.actamat.2015.04.023,4591,3(a),5859,x=0.0125,Mg2.9875Na0.0125Sb2,681,0.000044307,0.00068873,0.00017223,1.0243,0.4752,22569.7970975241,0.0006723909
73,10.1016/j.actamat.2015.04.023,4591,3(a),5859,x=0.0125,Mg2.9875Na0.0125Sb2,681.5,0.000044314,0.00068934,0.00017234,1.0234,0.47582,22566.2318905989,0.0006735783
73,10.1016/j.actamat.2015.04.023,4591,3(a),5859,x=0.0125,Mg2.9875Na0.0125Sb2,682,0.000044321,0.00068995,0.00017245,1.0225,0.47645,22562.6678098418,0.0006747677
73,10.1016/j.actamat.2015.04.023,4591,3(a),5859,x=0.0125,Mg2.9875Na0.0125Sb2,682.5,0.000044327,0.00069056,0.00017256,1.0216,0.47707,22559.6137794121,0.0006759593
73,10.1016/j.actamat.2015.04.023,4591,3(a),5859,x=0.0125,Mg2.9875Na0.0125Sb2,683,0.000044334,0.00069116,0.00017267,1.0207,0.47769,22556.0517886949,0.0006771431
73,10.1016/j.actamat.2015.04.023,4591,3(a),5859,x=0.0125,Mg2.9875Na0.0125Sb2,683.5,0.000044341,0.00069177,0.00017278,1.0198,0.47831,22552.4909226224,0.0006783389
73,10.1016/j.actamat.2015.04.023,4591,3(a),5859,x=0.0125,Mg2.9875Na0.0125Sb2,684,0.000044347,0.00069238,0.00017289,1.0189,0.47894,22549.4396464248,0.0006795368
73,10.1016/j.actamat.2015.04.023,4591,3(a),5859,x=0.0125,Mg2.9875Na0.0125Sb2,684.5,0.000044354,0.00069299,0.00017301,1.018,0.47956,22545.8808675655,0.0006807367
73,10.1016/j.actamat.2015.04.023,4591,3(a),5859,x=0.0125,Mg2.9875Na0.0125Sb2,685,0.00004436,0.00069359,0.00017312,1.0171,0.48018,22542.8313796213,0.000681929
73,10.1016/j.actamat.2015.04.023,4591,3(a),5859,x=0.0125,Mg2.9875Na0.0125Sb2,685.5,0.000044367,0.0006942,0.00017323,1.0162,0.4808,22539.2746861406,0.0006831332
73,10.1016/j.actamat.2015.04.023,4591,3(a),5859,x=0.0125,Mg2.9875Na0.0125Sb2,686,0.000044374,0.00069481,0.00017334,1.0153,0.48143,22535.719114797,0.0006843396
73,10.1016/j.actamat.2015.04.023,4591,3(a),5859,x=0.0125,Mg2.9875Na0.0125Sb2,686.5,0.00004438,0.00069542,0.00017345,1.0144,0.48205,22532.6723749437,0.0006855481
73,10.1016/j.actamat.2015.04.023,4591,3(a),5859,x=0.0125,Mg2.9875Na0.0125Sb2,687,0.000044387,0.00069602,0.00017356,1.0134,0.48267,22529.1188861604,0.0006868167
73,10.1016/j.actamat.2015.04.023,4591,3(a),5859,x=0.0125,Mg2.9875Na0.0125Sb2,687.5,0.000044393,0.00069663,0.00017367,1.0125,0.48329,22526.0739305746,0.0006880296
73,10.1016/j.actamat.2015.04.023,4591,3(a),5859,x=0.0125,Mg2.9875Na0.0125Sb2,688,0.0000444,0.00069724,0.00017378,1.0116,0.48392,22522.5225225225,0.0006892448
73,10.1016/j.actamat.2015.04.023,4591,3(a),5859,x=0.0125,Mg2.9875Na0.0125Sb2,688.5,0.000044407,0.00069785,0.0001739,1.0107,0.48454,22518.9722341072,0.0006904621
73,10.1016/j.actamat.2015.04.023,4591,3(a),5859,x=0.0125,Mg2.9875Na0.0125Sb2,689,0.000044413,0.00069845,0.00017401,1.0098,0.48516,22515.9300204895,0.0006916716
73,10.1016/j.actamat.2015.04.023,4591,3(a),5859,x=0.0125,Mg2.9875Na0.0125Sb2,689.5,0.00004442,0.00069906,0.00017412,1.0089,0.48578,22512.3818099955,0.0006928933
73,10.1016/j.actamat.2015.04.023,4591,3(a),5859,x=0.0125,Mg2.9875Na0.0125Sb2,690,0.000044426,0.00069967,0.00017423,1.008,0.4864,22509.3413766713,0.0006941171
73,10.1016/j.actamat.2015.04.023,4591,3(a),5859,x=0.0125,Mg2.9875Na0.0125Sb2,690.5,0.000044433,0.00070028,0.00017434,1.0071,0.48703,22505.7952422749,0.0006953431
73,10.1016/j.actamat.2015.04.023,4591,3(a),5859,x=0.0125,Mg2.9875Na0.0125Sb2,691,0.00004444,0.00070088,0.00017445,1.0062,0.48765,22502.2502250225,0.0006965613
73,10.1016/j.actamat.2015.04.023,4591,3(a),5859,x=0.0125,Mg2.9875Na0.0125Sb2,691.5,0.000044446,0.00070149,0.00017456,1.0053,0.48827,22499.2125275615,0.0006977917
73,10.1016/j.actamat.2015.04.023,4591,3(a),5859,x=0.0125,Mg2.9875Na0.0125Sb2,692,0.000044453,0.0007021,0.00017467,1.0044,0.48889,22495.6695836052,0.0006990243
73,10.1016/j.actamat.2015.04.023,4591,3(a),5859,x=0.0125,Mg2.9875Na0.0125Sb2,692.5,0.000044459,0.00070271,0.00017478,1.0035,0.48952,22492.6336624755,0.0007002591
73,10.1016/j.actamat.2015.04.023,4591,3(a),5859,x=0.0125,Mg2.9875Na0.0125Sb2,693,0.000044466,0.00070331,0.0001749,1.0026,0.49014,22489.0927899969,0.0007014861
73,10.1016/j.actamat.2015.04.023,4591,3(a),5859,x=0.0125,Mg2.9875Na0.0125Sb2,693.5,0.000044473,0.00070392,0.00017501,1.0017,0.49076,22485.5530321768,0.0007027254
73,10.1016/j.actamat.2015.04.023,4591,3(a),5859,x=0.0125,Mg2.9875Na0.0125Sb2,694,0.000044479,0.00070453,0.00017512,1.0007,0.49138,22482.5198408238,0.0007040372
73,10.1016/j.actamat.2015.04.023,4591,3(a),5859,x=0.0125,Mg2.9875Na0.0125Sb2,694.5,0.000044486,0.00070514,0.00017523,0.99984,0.49201,22478.9821516882,0.0007052528
73,10.1016/j.actamat.2015.04.023,4591,3(a),5859,x=0.0125,Mg2.9875Na0.0125Sb2,695,0.000044492,0.00070574,0.00017534,0.99893,0.49263,22475.950732716,0.000706496
73,10.1016/j.actamat.2015.04.023,4591,3(a),5859,x=0.0125,Mg2.9875Na0.0125Sb2,695.5,0.000044499,0.00070635,0.00017545,0.99802,0.49325,22472.4151104519,0.0007077513
73,10.1016/j.actamat.2015.04.023,4591,3(a),5859,x=0.0125,Mg2.9875Na0.0125Sb2,696,0.000044506,0.00070696,0.00017556,0.99711,0.49387,22468.8806003685,0.000709009
73,10.1016/j.actamat.2015.04.023,4591,3(a),5859,x=0.0125,Mg2.9875Na0.0125Sb2,696.5,0.000044512,0.00070757,0.00017567,0.99621,0.4945,22465.8519051042,0.0007102619
73,10.1016/j.actamat.2015.04.023,4591,3(a),5859,x=0.0125,Mg2.9875Na0.0125Sb2,697,0.000044519,0.00070817,0.00017579,0.9953,0.49512,22462.3194591073,0.0007115141
73,10.1016/j.actamat.2015.04.023,4591,3(a),5859,x=0.0125,Mg2.9875Na0.0125Sb2,697.5,0.000044526,0.00070878,0.0001759,0.99439,0.49574,22458.7881237928,0.0007127787
73,10.1016/j.actamat.2015.04.023,4591,3(a),5859,x=0.0125,Mg2.9875Na0.0125Sb2,698,0.000044532,0.00070939,0.00017601,0.99349,0.49636,22455.7621485673,0.0007140384
73,10.1016/j.actamat.2015.04.023,4591,3(a),5859,x=0.0125,Mg2.9875Na0.0125Sb2,698.5,0.000044539,0.00071,0.00017612,0.99258,0.49698,22452.2328745594,0.0007153076
73,10.1016/j.actamat.2015.04.023,4591,3(a),5859,x=0.0125,Mg2.9875Na0.0125Sb2,699,0.000044545,0.0007106,0.00017623,0.99167,0.49761,22449.2086653945,0.000716569
73,10.1016/j.actamat.2015.04.023,4591,3(a),5859,x=0.0125,Mg2.9875Na0.0125Sb2,699.5,0.000044552,0.00071121,0.00017634,0.99076,0.49823,22445.6814508888,0.0007178429
73,10.1016/j.actamat.2015.04.023,4591,3(a),5859,x=0.0125,Mg2.9875Na0.0125Sb2,700,0.000044559,0.00071182,0.00017645,0.98986,0.49885,22442.1553445993,0.0007191118
73,10.1016/j.actamat.2015.04.023,4591,3(a),5859,x=0.0125,Mg2.9875Na0.0125Sb2,700.5,0.000044565,0.00071243,0.00017656,0.98895,0.49947,22439.1338494334,0.0007203903
73,10.1016/j.actamat.2015.04.023,4591,3(a),5859,x=0.0125,Mg2.9875Na0.0125Sb2,701,0.000044572,0.00071303,0.00017668,0.98804,0.5001,22435.6097998744,0.0007216611
73,10.1016/j.actamat.2015.04.023,4591,3(a),5859,x=0.0125,Mg2.9875Na0.0125Sb2,701.5,0.000044578,0.00071364,0.00017679,0.98713,0.50072,22432.5900668491,0.0007229443
73,10.1016/j.actamat.2015.04.023,4591,3(a),5859,x=0.0125,Mg2.9875Na0.0125Sb2,702,0.000044585,0.00071425,0.0001769,0.98623,0.50134,22429.0680722216,0.0007242225
73,10.1016/j.actamat.2015.04.023,4591,3(a),5859,x=0.0125,Mg2.9875Na0.0125Sb2,702.5,0.000044592,0.00071486,0.00017701,0.98532,0.50196,22425.5471833513,0.0007255105
73,10.1016/j.actamat.2015.04.023,4591,3(a),5859,x=0.0125,Mg2.9875Na0.0125Sb2,703,0.000044598,0.00071547,0.00017712,0.98441,0.50259,22422.5301583031,0.0007268008
73,10.1016/j.actamat.2015.04.023,4591,3(a),5859,x=0.0125,Mg2.9875Na0.0125Sb2,703.5,0.000044605,0.00071607,0.00017723,0.9835,0.50321,22419.0113216007,0.0007280834
73,10.1016/j.actamat.2015.04.023,4591,3(a),5859,x=0.0125,Mg2.9875Na0.0125Sb2,704,0.000044611,0.00071668,0.00017734,0.9826,0.50383,22415.9960547847,0.0007293711
73,10.1016/j.actamat.2015.04.023,4591,3(a),5859,x=0.0125,Mg2.9875Na0.0125Sb2,704.5,0.000044618,0.00071729,0.00017745,0.98169,0.50445,22412.4792684567,0.0007306685
73,10.1016/j.actamat.2015.04.023,4591,3(a),5859,x=0.0125,Mg2.9875Na0.0125Sb2,705,0.000044625,0.0007179,0.00017756,0.98078,0.50508,22408.9635854342,0.0007319684
73,10.1016/j.actamat.2015.04.023,4591,3(a),5859,x=0.0125,Mg2.9875Na0.0125Sb2,705.5,0.000044631,0.0007185,0.00017768,0.97987,0.5057,22405.9510205911,0.0007332605
73,10.1016/j.actamat.2015.04.023,4591,3(a),5859,x=0.0125,Mg2.9875Na0.0125Sb2,706,0.000044638,0.00071911,0.00017779,0.97897,0.50632,22402.4373851875,0.0007345577
73,10.1016/j.actamat.2015.04.023,4591,3(a),5859,x=0.0125,Mg2.9875Na0.0125Sb2,706.5,0.000044644,0.00071972,0.0001779,0.97806,0.50694,22399.4265746797,0.0007358649
73,10.1016/j.actamat.2015.04.023,4591,3(a),5859,x=0.0125,Mg2.9875Na0.0125Sb2,707,0.000044651,0.00072033,0.00017801,0.97715,0.50756,22395.9149851067,0.0007371744
73,10.1016/j.actamat.2015.04.023,4591,3(a),5859,x=0.0125,Mg2.9875Na0.0125Sb2,707.5,0.000044658,0.00072093,0.00017812,0.97625,0.50819,22392.4044963948,0.0007384686
73,10.1016/j.actamat.2015.04.023,4591,3(a),5859,x=0.0125,Mg2.9875Na0.0125Sb2,708,0.000044664,0.00072154,0.00017823,0.97534,0.50881,22389.3963818735,0.0007397831
73,10.1016/j.actamat.2015.04.023,4591,3(a),5859,x=0.0125,Mg2.9875Na0.0125Sb2,708.5,0.000044671,0.00072215,0.00017834,0.97443,0.50943,22385.887936245,0.0007410999
73,10.1016/j.actamat.2015.04.023,4591,3(a),5859,x=0.0125,Mg2.9875Na0.0125Sb2,709,0.000044677,0.00072276,0.00017845,0.97352,0.51005,22382.8815721736,0.0007424193
73,10.1016/j.actamat.2015.04.023,4591,3(a),5859,x=0.0125,Mg2.9875Na0.0125Sb2,709.5,0.000044684,0.00072336,0.00017857,0.97262,0.51068,22379.3751678453,0.0007437231
73,10.1016/j.actamat.2015.04.023,4591,3(a),5859,x=0.0125,Mg2.9875Na0.0125Sb2,710,0.000044691,0.00072397,0.00017868,0.97171,0.5113,22375.8698619409,0.0007450474
73,10.1016/j.actamat.2015.04.023,4591,3(a),5859,x=0.0125,Mg2.9875Na0.0125Sb2,710.5,0.000044697,0.00072458,0.00017879,0.9708,0.51192,22372.8661878873,0.0007463741
73,10.1016/j.actamat.2015.04.023,4591,3(a),5859,x=0.0125,Mg2.9875Na0.0125Sb2,711,0.000044704,0.00072519,0.0001789,0.96989,0.51254,22369.362920544,0.0007477033
73,10.1016/j.actamat.2015.04.023,4591,3(a),5859,x=0.0125,Mg2.9875Na0.0125Sb2,711.5,0.00004471,0.00072579,0.00017901,0.96899,0.51317,22366.3609930664,0.000749017
73,10.1016/j.actamat.2015.04.023,4591,3(a),5859,x=0.0125,Mg2.9875Na0.0125Sb2,712,0.000044717,0.0007264,0.00017912,0.96808,0.51379,22362.8597625064,0.0007503512
73,10.1016/j.actamat.2015.04.023,4591,3(a),5859,x=0.0125,Mg2.9875Na0.0125Sb2,712.5,0.000044724,0.00072701,0.00017923,0.96717,0.51441,22359.3596279403,0.0007516879
73,10.1016/j.actamat.2015.04.023,4591,3(a),5859,x=0.0125,Mg2.9875Na0.0125Sb2,713,0.00004473,0.00072762,0.00017934,0.96626,0.51503,22356.3603845294,0.0007530271
73,10.1016/j.actamat.2015.04.023,4591,3(a),5859,x=0.0125,Mg2.9875Na0.0125Sb2,713.5,0.000044737,0.00072822,0.00017945,0.96536,0.51565,22352.8622840155,0.0007543507
73,10.1016/j.actamat.2015.04.023,4591,3(a),5859,x=0.0125,Mg2.9875Na0.0125Sb2,714,0.000044744,0.00072883,0.00017957,0.96445,0.51628,22349.3652780261,0.000755695
73,10.1016/j.actamat.2015.04.023,4591,3(a),5859,x=0.0125,Mg2.9875Na0.0125Sb2,714.5,0.00004475,0.00072944,0.00017968,0.96354,0.5169,22346.3687150838,0.0007570417
73,10.1016/j.actamat.2015.04.023,4591,3(a),5859,x=0.0125,Mg2.9875Na0.0125Sb2,715,0.000044757,0.00073005,0.00017979,0.96264,0.51752,22342.8737404205,0.0007583832
73,10.1016/j.actamat.2015.04.023,4591,3(a),5859,x=0.0125,Mg2.9875Na0.0125Sb2,715.5,0.000044763,0.00073065,0.0001799,0.96173,0.51814,22339.8789178563,0.0007597247
73,10.1016/j.actamat.2015.04.023,4591,3(a),5859,x=0.0125,Mg2.9875Na0.0125Sb2,716,0.00004477,0.00073126,0.00018001,0.96082,0.51877,22336.3859727496,0.0007610791
73,10.1016/j.actamat.2015.04.023,4591,3(a),5859,x=0.0125,Mg2.9875Na0.0125Sb2,716.5,0.000044777,0.00073187,0.00018012,0.95991,0.51939,22332.894119749,0.0007624361
73,10.1016/j.actamat.2015.04.023,4591,3(a),5859,x=0.0125,Mg2.9875Na0.0125Sb2,717,0.000044783,0.00073248,0.00018023,0.95901,0.52001,22329.9019717303,0.0007637877
73,10.1016/j.actamat.2015.04.023,4591,3(a),5859,x=0.0125,Mg2.9875Na0.0125Sb2,717.5,0.00004479,0.00073308,0.00018034,0.9581,0.52063,22326.4121455682,0.0007651393
73,10.1016/j.actamat.2015.04.023,4591,3(a),5859,x=0.0125,Mg2.9875Na0.0125Sb2,718,0.000044796,0.00073369,0.00018046,0.95719,0.52126,22323.4217340834,0.000766504
73,10.1016/j.actamat.2015.04.023,4591,3(a),5859,x=0.0125,Mg2.9875Na0.0125Sb2,718.5,0.000044803,0.0007343,0.00018057,0.95628,0.52188,22319.9339329956,0.0007678713
73,10.1016/j.actamat.2015.04.023,4591,3(a),5859,x=0.0125,Mg2.9875Na0.0125Sb2,719,0.00004481,0.00073491,0.00018068,0.95538,0.5225,22316.4472216023,0.0007692332
73,10.1016/j.actamat.2015.04.023,4591,3(a),5859,x=0.0125,Mg2.9875Na0.0125Sb2,719.5,0.000044816,0.00073551,0.00018079,0.95447,0.52312,22313.4594787576,0.0007705952
73,10.1016/j.actamat.2015.04.023,4591,3(a),5859,x=0.0125,Mg2.9875Na0.0125Sb2,720,0.000044823,0.00073612,0.0001809,0.95356,0.52375,22309.9747897285,0.0007719703
73,10.1016/j.actamat.2015.04.023,4591,3(a),5859,x=0.0125,Mg2.9875Na0.0125Sb2,720.5,0.000044829,0.00073673,0.00018101,0.95265,0.52437,22306.9887795846,0.000773348
73,10.1016/j.actamat.2015.04.023,4591,3(a),5859,x=0.0125,Mg2.9875Na0.0125Sb2,721,0.000044836,0.00073734,0.00018112,0.95175,0.52499,22303.5061111607,0.0007747203
73,10.1016/j.actamat.2015.04.023,4591,3(a),5859,x=0.0125,Mg2.9875Na0.0125Sb2,721.5,0.000044843,0.00073795,0.00018123,0.95084,0.52561,22300.024530027,0.0007761032
73,10.1016/j.actamat.2015.04.023,4591,3(a),5859,x=0.0125,Mg2.9875Na0.0125Sb2,722,0.000044849,0.00073855,0.00018135,0.94993,0.52623,22297.0411826351,0.0007774783
73,10.1016/j.actamat.2015.04.023,4591,3(a),5859,x=0.0125,Mg2.9875Na0.0125Sb2,722.5,0.000044856,0.00073916,0.00018146,0.94902,0.52686,22293.5616194043,0.0007788666
73,10.1016/j.actamat.2015.04.023,4591,3(a),5859,x=0.0125,Mg2.9875Na0.0125Sb2,723,0.000044862,0.00073977,0.00018157,0.94812,0.52748,22290.5800008916,0.0007802493
73,10.1016/j.actamat.2015.04.023,4591,3(a),5859,x=0.0125,Mg2.9875Na0.0125Sb2,723.5,0.000044869,0.00074038,0.00018168,0.94721,0.5281,22287.10245381,0.0007816429
73,10.1016/j.actamat.2015.04.023,4591,3(a),5859,x=0.0125,Mg2.9875Na0.0125Sb2,724,0.000044876,0.00074098,0.00018179,0.9463,0.52872,22283.6259916214,0.0007830286
73,10.1016/j.actamat.2015.04.023,4591,3(a),5859,x=0.0125,Mg2.9875Na0.0125Sb2,724.5,0.000044882,0.00074159,0.0001819,0.9454,0.52935,22280.6470299898,0.0007844193
73,10.1016/j.actamat.2015.04.023,4591,3(a),5859,x=0.0125,Mg2.9875Na0.0125Sb2,725,0.000044889,0.0007422,0.00018201,0.94449,0.52997,22277.172581256,0.0007858209
73,10.1016/j.actamat.2015.04.023,4591,3(a),5859,x=0.0125,Mg2.9875Na0.0125Sb2,725.5,0.000044895,0.00074281,0.00018212,0.94358,0.53059,22274.1953446932,0.0007872252
73,10.1016/j.actamat.2015.04.023,4591,3(a),5859,x=0.0125,Mg2.9875Na0.0125Sb2,726,0.000044902,0.00074341,0.00018223,0.94267,0.53121,22270.7229076656,0.0007886217
73,10.1016/j.actamat.2015.04.023,4591,3(a),5859,x=0.0125,Mg2.9875Na0.0125Sb2,726.5,0.000044909,0.00074402,0.00018235,0.94177,0.53184,22267.2515531408,0.000790023
73,10.1016/j.actamat.2015.04.023,4591,3(a),5859,x=0.0125,Mg2.9875Na0.0125Sb2,727,0.000044915,0.00074463,0.00018246,0.94086,0.53246,22264.2769676055,0.0007914355
73,10.1016/j.actamat.2015.04.023,4591,3(a),5859,x=0.0125,Mg2.9875Na0.0125Sb2,727.5,0.000044922,0.00074524,0.00018257,0.93995,0.53308,22260.8076221005,0.0007928507
73,10.1016/j.actamat.2015.04.023,4591,3(a),5859,x=0.0125,Mg2.9875Na0.0125Sb2,728,0.000044929,0.00074584,0.00018268,0.93904,0.5337,22257.3393576532,0.000794258
73,10.1016/j.actamat.2015.04.023,4591,3(a),5859,x=0.0125,Mg2.9875Na0.0125Sb2,728.5,0.000044935,0.00074645,0.00018279,0.93814,0.53433,22254.3674196061,0.0007956702
73,10.1016/j.actamat.2015.04.023,4591,3(a),5859,x=0.0125,Mg2.9875Na0.0125Sb2,729,0.000044942,0.00074706,0.0001829,0.93723,0.53495,22250.901161497,0.0007970936
73,10.1016/j.actamat.2015.04.023,4591,3(a),5859,x=0.0125,Mg2.9875Na0.0125Sb2,729.5,0.000044948,0.00074767,0.00018301,0.93632,0.53557,22247.9309424224,0.0007985197
73,10.1016/j.actamat.2015.04.023,4591,3(a),5859,x=0.0125,Mg2.9875Na0.0125Sb2,730,0.000044955,0.00074827,0.00018312,0.93541,0.53619,22244.4666889111,0.000799938
73,10.1016/j.actamat.2015.04.023,4591,3(a),5859,x=0.0125,Mg2.9875Na0.0125Sb2,730.5,0.000044962,0.00074888,0.00018324,0.93451,0.53681,22241.0035140786,0.0008013611
73,10.1016/j.actamat.2015.04.023,4591,3(a),5859,x=0.0125,Mg2.9875Na0.0125Sb2,731,0.000044968,0.00074949,0.00018335,0.9336,0.53744,22238.0359366661,0.0008027956
73,10.1016/j.actamat.2015.04.023,4591,3(a),5859,x=0.0125,Mg2.9875Na0.0125Sb2,731.5,0.000044975,0.0007501,0.00018346,0.93269,0.53806,22234.5747637576,0.0008042329
73,10.1016/j.actamat.2015.04.023,4591,3(a),5859,x=0.0125,Mg2.9875Na0.0125Sb2,732,0.000044981,0.0007507,0.00018357,0.93178,0.53868,22231.6089015362,0.0008056623
73,10.1016/j.actamat.2015.04.023,4591,3(a),5859,x=0.0125,Mg2.9875Na0.0125Sb2,732.5,0.000044988,0.00075131,0.00018368,0.93088,0.5393,22228.1497288166,0.0008070965
73,10.1016/j.actamat.2015.04.023,4591,3(a),5859,x=0.0125,Mg2.9875Na0.0125Sb2,733,0.000044995,0.00075192,0.00018379,0.92997,0.53993,22224.6916324036,0.0008085422
73,10.1016/j.actamat.2015.04.023,4591,3(a),5859,x=0.0125,Mg2.9875Na0.0125Sb2,733.5,0.000045001,0.00075253,0.0001839,0.92906,0.54055,22221.7284060354,0.0008099907
73,10.1016/j.actamat.2015.04.023,4591,3(a),5859,x=0.0125,Mg2.9875Na0.0125Sb2,734,0.000045008,0.00075313,0.00018401,0.92816,0.54117,22218.2723071454,0.0008114226
73,10.1016/j.actamat.2015.04.023,4591,3(a),5859,x=0.0125,Mg2.9875Na0.0125Sb2,734.5,0.000045014,0.00075374,0.00018412,0.92725,0.54179,22215.310792198,0.0008128768
73,10.1016/j.actamat.2015.04.023,4591,3(a),5859,x=0.0125,Mg2.9875Na0.0125Sb2,735,0.000045021,0.00075435,0.00018424,0.92634,0.54242,22211.8566891006,0.0008143338
73,10.1016/j.actamat.2015.04.023,4591,3(a),5859,x=0.0125,Mg2.9875Na0.0125Sb2,735.5,0.000045028,0.00075496,0.00018435,0.92543,0.54304,22208.4036599449,0.0008157937
73,10.1016/j.actamat.2015.04.023,4591,3(a),5859,x=0.0125,Mg2.9875Na0.0125Sb2,736,0.000045034,0.00075556,0.00018446,0.92453,0.54366,22205.4447750588,0.0008172369
73,10.1016/j.actamat.2015.04.023,4591,3(a),5859,x=0.0125,Mg2.9875Na0.0125Sb2,736.5,0.000045041,0.00075617,0.00018457,0.92362,0.54428,22201.9937390378,0.0008187025
73,10.1016/j.actamat.2015.04.023,4591,3(a),5859,x=0.0125,Mg2.9875Na0.0125Sb2,737,0.000045047,0.00075678,0.00018468,0.92271,0.54491,22199.0365618132,0.000820171
73,10.1016/j.actamat.2015.04.023,4591,3(a),5859,x=0.0125,Mg2.9875Na0.0125Sb2,737.5,0.000045054,0.00075739,0.00018479,0.9218,0.54553,22195.5875172016,0.0008216424
73,10.1016/j.actamat.2015.04.023,4591,3(a),5859,x=0.0125,Mg2.9875Na0.0125Sb2,738,0.000045061,0.00075799,0.0001849,0.9209,0.54615,22192.1395441735,0.000823097
73,10.1016/j.actamat.2015.04.023,4591,3(a),5859,x=0.0125,Mg2.9875Na0.0125Sb2,738.5,0.000045067,0.0007586,0.00018501,0.91999,0.54677,22189.1849912353,0.0008245742
73,10.1016/j.actamat.2015.04.023,4591,3(a),5859,x=0.0125,Mg2.9875Na0.0125Sb2,739,0.000045074,0.00075921,0.00018513,0.91908,0.54739,22185.7390069663,0.0008260543
73,10.1016/j.actamat.2015.04.023,4591,3(a),5859,x=0.0125,Mg2.9875Na0.0125Sb2,739.5,0.00004508,0.00075982,0.00018524,0.91817,0.54802,22182.7861579414,0.0008275374
73,10.1016/j.actamat.2015.04.023,4591,3(a),5859,x=0.0125,Mg2.9875Na0.0125Sb2,740,0.000045087,0.00076043,0.00018535,0.91727,0.54864,22179.3421607115,0.0008290144
73,10.1016/j.actamat.2015.04.023,4591,3(a),5859,x=0.0125,Mg2.9875Na0.0125Sb2,740.5,0.000045094,0.00076103,0.00018546,0.91636,0.54926,22175.8992327139,0.0008304924
73,10.1016/j.actamat.2015.04.023,4591,3(a),5859,x=0.0125,Mg2.9875Na0.0125Sb2,741,0.0000451,0.00076164,0.00018557,0.91545,0.54988,22172.9490022173,0.0008319843
73,10.1016/j.actamat.2015.04.023,4591,3(a),5859,x=0.0125,Mg2.9875Na0.0125Sb2,741.5,0.000045107,0.00076225,0.00018568,0.91455,0.55051,22169.5080586162,0.00083347
73,10.1016/j.actamat.2015.04.023,4591,3(a),5859,x=0.0125,Mg2.9875Na0.0125Sb2,742,0.000045113,0.00076286,0.00018579,0.91364,0.55113,22166.5595282956,0.0008349678
73,10.1016/j.actamat.2015.04.023,4591,3(a),5859,x=0.0125,Mg2.9875Na0.0125Sb2,742.5,0.00004512,0.00076346,0.0001859,0.91273,0.55175,22163.1205673759,0.0008364577
73,10.1016/j.actamat.2015.04.023,4591,3(a),5859,x=0.0125,Mg2.9875Na0.0125Sb2,743,0.000045127,0.00076407,0.00018602,0.91182,0.55237,22159.6826733441,0.0008379614
73,10.1016/j.actamat.2015.04.023,4591,3(a),5859,x=0.0125,Mg2.9875Na0.0125Sb2,743.5,0.000045133,0.00076468,0.00018613,0.91092,0.553,22156.7367558106,0.000839459
73,10.1016/j.actamat.2015.04.023,4591,3(a),5859,x=0.0125,Mg2.9875Na0.0125Sb2,744,0.00004514,0.00076529,0.00018624,0.91001,0.55362,22153.3008418254,0.0008409688
73,10.1016/j.actamat.2015.04.023,4591,3(a),5859,x=0.0125,Mg2.9875Na0.0125Sb2,744.5,0.000045147,0.00076589,0.00018635,0.9091,0.55424,22149.8659933107,0.0008424706
73,10.1016/j.actamat.2015.04.023,4591,3(a),5859,x=0.0125,Mg2.9875Na0.0125Sb2,745,0.000045153,0.0007665,0.00018646,0.90819,0.55486,22146.9226850929,0.0008439864
73,10.1016/j.actamat.2015.04.023,4591,3(a),5859,x=0.0125,Mg2.9875Na0.0125Sb2,745.5,0.00004516,0.00076711,0.00018657,0.90729,0.55549,22143.4898139947,0.0008454959
73,10.1016/j.actamat.2015.04.023,4591,3(a),5859,x=0.0125,Mg2.9875Na0.0125Sb2,746,0.000045166,0.00076772,0.00018668,0.90638,0.55611,22140.5481999734,0.0008470178
73,10.1016/j.actamat.2015.04.023,4591,3(a),5859,x=0.0125,Mg2.9875Na0.0125Sb2,746.5,0.000045173,0.00076832,0.00018679,0.90547,0.55673,22137.1173045846,0.0008485317
73,10.1016/j.actamat.2015.04.023,4591,3(a),5859,x=0.0125,Mg2.9875Na0.0125Sb2,747,0.00004518,0.00076893,0.0001869,0.90456,0.55735,22133.6874723329,0.0008500597
73,10.1016/j.actamat.2015.04.023,4591,3(a),5859,x=0.0125,Mg2.9875Na0.0125Sb2,747.5,0.000045186,0.00076954,0.00018702,0.90366,0.55797,22130.748461913,0.0008515813
73,10.1016/j.actamat.2015.04.023,4591,3(a),5859,x=0.0125,Mg2.9875Na0.0125Sb2,748,0.000045193,0.00077015,0.00018713,0.90275,0.5586,22127.3206027482,0.0008531155
73,10.1016/j.actamat.2015.04.023,4591,3(a),5859,x=0.0125,Mg2.9875Na0.0125Sb2,748.5,0.000045199,0.00077075,0.00018724,0.90184,0.55922,22124.383282816,0.0008546416
73,10.1016/j.actamat.2015.04.023,4591,3(a),5859,x=0.0125,Mg2.9875Na0.0125Sb2,749,0.000045206,0.00077136,0.00018735,0.90093,0.55984,22120.9573950361,0.0008561819
73,10.1016/j.actamat.2015.04.023,4591,3(a),5859,x=0.0125,Mg2.9875Na0.0125Sb2,749.5,0.000045213,0.00077197,0.00018746,0.90003,0.56046,22117.5325680667,0.0008577159
73,10.1016/j.actamat.2015.04.023,4591,3(a),5859,x=0.0125,Mg2.9875Na0.0125Sb2,750,0.000045219,0.00077258,0.00018757,0.89912,0.56109,22114.5978460382,0.0008592624
73,10.1016/j.actamat.2015.04.023,4591,3(a),5859,x=0.0125,Mg2.9875Na0.0125Sb2,750.5,0.000045226,0.00077318,0.00018768,0.89821,0.56171,22111.1749878389,0.0008608009
73,10.1016/j.actamat.2015.04.023,4591,3(a),5859,x=0.0125,Mg2.9875Na0.0125Sb2,751,0.000045232,0.00077379,0.00018779,0.89731,0.56233,22108.2419525999,0.0008623441
73,10.1016/j.actamat.2015.04.023,4591,3(a),5859,x=0.0125,Mg2.9875Na0.0125Sb2,751.5,0.000045239,0.0007744,0.00018791,0.8964,0.56295,22104.8210614735,0.0008639
73,10.1016/j.actamat.2015.04.023,4591,3(a),5859,x=0.0125,Mg2.9875Na0.0125Sb2,752,0.000045246,0.00077501,0.00018802,0.89549,0.56358,22101.4012288379,0.0008654591
73,10.1016/j.actamat.2015.04.023,4591,3(a),5859,x=0.0125,Mg2.9875Na0.0125Sb2,752.5,0.000045252,0.00077561,0.00018813,0.89458,0.5642,22098.4707858216,0.0008670102
73,10.1016/j.actamat.2015.04.023,4591,3(a),5859,x=0.0125,Mg2.9875Na0.0125Sb2,753,0.000045259,0.00077622,0.00018824,0.89368,0.56482,22095.0529176517,0.0008685659
73,10.1016/j.actamat.2015.04.023,4591,3(a),5859,x=0.0125,Mg2.9875Na0.0125Sb2,753.5,0.000045265,0.00077683,0.00018835,0.89277,0.56544,22092.1241577378,0.0008701345
73,10.1016/j.actamat.2015.04.023,4591,3(a),5859,x=0.0125,Mg2.9875Na0.0125Sb2,754,0.000045272,0.00077744,0.00018846,0.89186,0.56607,22088.7082523414,0.0008717063
73,10.1016/j.actamat.2015.04.023,4591,3(a),5859,x=0.0125,Mg2.9875Na0.0125Sb2,754.5,0.000045279,0.00077804,0.00018857,0.89095,0.56669,22085.2934031229,0.0008732701
73,10.1016/j.actamat.2015.04.023,4591,3(a),5859,x=0.0125,Mg2.9875Na0.0125Sb2,755,0.000045285,0.00077865,0.00018868,0.89005,0.56731,22082.367229767,0.0008748385
73,10.1016/j.actamat.2015.04.023,4591,3(a),5859,x=0.0125,Mg2.9875Na0.0125Sb2,755.5,0.000045292,0.00077926,0.0001888,0.88914,0.56793,22078.9543407224,0.0008764199
73,10.1016/j.actamat.2015.04.023,4591,3(a),5859,x=0.0125,Mg2.9875Na0.0125Sb2,756,0.000045298,0.00077987,0.00018891,0.88823,0.56855,22076.0298467924,0.0008780046
73,10.1016/j.actamat.2015.04.023,4591,3(a),5859,x=0.0125,Mg2.9875Na0.0125Sb2,756.5,0.000045305,0.00078047,0.00018902,0.88732,0.56918,22072.6189162344,0.0008795812
73,10.1016/j.actamat.2015.04.023,4591,3(a),5859,x=0.0125,Mg2.9875Na0.0125Sb2,757,0.000045312,0.00078108,0.00018913,0.88642,0.5698,22069.209039548,0.0008811624
73,10.1016/j.actamat.2015.04.023,4591,3(a),5859,x=0.0125,Mg2.9875Na0.0125Sb2,757.5,0.000045318,0.00078169,0.00018924,0.88551,0.57042,22066.2871265281,0.0008827568
73,10.1016/j.actamat.2015.04.023,4591,3(a),5859,x=0.0125,Mg2.9875Na0.0125Sb2,758,0.000045325,0.0007823,0.00018935,0.8846,0.57104,22062.8792057363,0.0008843545
73,10.1016/j.actamat.2015.04.023,4591,3(a),5859,x=0.0125,Mg2.9875Na0.0125Sb2,758.5,0.000045332,0.00078291,0.00018946,0.88369,0.57167,22059.4723374217,0.0008859555
73,10.1016/j.actamat.2015.04.023,4591,3(a),5859,x=0.0125,Mg2.9875Na0.0125Sb2,759,0.000045338,0.00078351,0.00018957,0.88279,0.57229,22056.5530018969,0.0008875384
73,10.1016/j.actamat.2015.04.023,4591,3(a),5859,x=0.0125,Mg2.9875Na0.0125Sb2,759.5,0.000045345,0.00078412,0.00018968,0.88188,0.57291,22053.1480868894,0.0008891459
73,10.1016/j.actamat.2015.04.023,4591,3(a),5859,x=0.0125,Mg2.9875Na0.0125Sb2,760,0.000045351,0.00078473,0.0001898,0.88097,0.57353,22050.2304249079,0.0008907568
73,10.1016/j.actamat.2015.04.023,4591,3(a),5859,x=0.0125,Mg2.9875Na0.0125Sb2,760.5,0.000045358,0.00078534,0.00018991,0.88007,0.57416,22046.8274615283,0.0008923608
73,10.1016/j.actamat.2015.04.023,4591,3(a),5859,x=0.0125,Mg2.9875Na0.0125Sb2,761,0.000045365,0.00078594,0.00019002,0.87916,0.57478,22043.4255483302,0.000893967
73,10.1016/j.actamat.2015.04.023,4591,3(a),5859,x=0.0125,Mg2.9875Na0.0125Sb2,761.5,0.000045371,0.00078655,0.00019013,0.87825,0.5754,22040.5104582222,0.0008955878
73,10.1016/j.actamat.2015.04.023,4591,3(a),5859,x=0.0125,Mg2.9875Na0.0125Sb2,762,0.000045378,0.00078716,0.00019024,0.87734,0.57602,22037.110494072,0.000897212
73,10.1016/j.actamat.2015.04.023,4591,3(a),5859,x=0.0125,Mg2.9875Na0.0125Sb2,762.5,0.000045384,0.00078777,0.00019035,0.87644,0.57664,22034.1970738586,0.0008988294
73,10.1016/j.actamat.2015.04.023,4591,3(a),5859,x=0.0125,Mg2.9875Na0.0125Sb2,763,0.000045391,0.00078837,0.00019046,0.87553,0.57727,22030.7990570818,0.0009004489
73,10.1016/j.actamat.2015.04.023,4591,3(a),5859,x=0.0125,Mg2.9875Na0.0125Sb2,763.5,0.000045398,0.00078898,0.00019057,0.87462,0.57789,22027.4020881977,0.0009020832
73,10.1016/j.actamat.2015.04.023,4591,3(a),5859,x=0.0125,Mg2.9875Na0.0125Sb2,764,0.000045404,0.00078959,0.00019069,0.87371,0.57851,22024.4912342525,0.0009037209
73,10.1016/j.actamat.2015.04.023,4591,3(a),5859,x=0.0125,Mg2.9875Na0.0125Sb2,764.5,0.000045411,0.0007902,0.0001908,0.87281,0.57913,22021.0962101693,0.0009053517
73,10.1016/j.actamat.2015.04.023,4591,3(a),5859,x=0.0125,Mg2.9875Na0.0125Sb2,765,0.000045417,0.0007908,0.00019091,0.8719,0.57976,22018.1870224806,0.0009069847
73,10.1016/j.actamat.2015.04.023,4591,3(a),5859,x=0.0125,Mg2.9875Na0.0125Sb2,765.5,0.000045424,0.00079141,0.00019102,0.87099,0.58038,22014.7939415287,0.0009086327
73,10.1016/j.actamat.2015.04.023,4591,3(a),5859,x=0.0125,Mg2.9875Na0.0125Sb2,766,0.000045431,0.00079202,0.00019113,0.87008,0.581,22011.4019061874,0.0009102841
73,10.1016/j.actamat.2015.04.023,4591,3(a),5859,x=0.0125,Mg2.9875Na0.0125Sb2,766.5,0.000045437,0.00079263,0.00019124,0.86918,0.58162,22008.4952791778,0.0009119285
73,10.1016/j.actamat.2015.04.023,4591,3(a),5859,x=0.0125,Mg2.9875Na0.0125Sb2,767,0.000045444,0.00079323,0.00019135,0.86827,0.58225,22005.1051844028,0.0009135753
73,10.1016/j.actamat.2015.04.023,4591,3(a),5859,x=0.0125,Mg2.9875Na0.0125Sb2,767.5,0.00004545,0.00079384,0.00019146,0.86736,0.58287,22002.200220022,0.000915237
73,10.1016/j.actamat.2015.04.023,4591,3(a),5859,x=0.0125,Mg2.9875Na0.0125Sb2,768,0.000045457,0.00079445,0.00019157,0.86646,0.58349,21998.8120641485,0.0009168917
73,10.1016/j.actamat.2015.04.023,4591,3(a),5859,x=0.0125,Mg2.9875Na0.0125Sb2,768.5,0.000045464,0.00079506,0.00019169,0.86555,0.58411,21995.4249516101,0.0009185605
73,10.1016/j.actamat.2015.04.023,4591,3(a),5859,x=0.0125,Mg2.9875Na0.0125Sb2,769,0.00004547,0.00079566,0.0001918,0.86464,0.58474,21992.5225423356,0.0009202211
73,10.1016/j.actamat.2015.04.023,4591,3(a),5859,x=0.0125,Mg2.9875Na0.0125Sb2,769.5,0.000045477,0.00079627,0.00019191,0.86373,0.58536,21989.1373661411,0.0009218969
73,10.1016/j.actamat.2015.04.023,4591,3(a),5859,x=0.0125,Mg2.9875Na0.0125Sb2,770,0.000045483,0.00079688,0.00019202,0.86283,0.58598,21986.2366158785,0.0009235655
73,10.1016/j.actamat.2015.04.023,4591,3(a),5859,x=0.0125,Mg2.9875Na0.0125Sb2,770.5,-0.015602,0.00079749,0.00019213,,0.5866,-64.0943468786,
73,10.1016/j.actamat.2015.04.023,4591,3(a),5859,x=0.0125,Mg2.9875Na0.0125Sb2,771,-0.015614,0.00079809,,,0.58722,-64.0450877418,
73,10.1016/j.actamat.2015.04.023,4591,3(a),5859,x=0.0125,Mg2.9875Na0.0125Sb2,771.5,-0.015626,0.0007987,,,0.58785,-63.9959042621,
73,10.1016/j.actamat.2015.04.023,4591,3(a),5859,x=0.0125,Mg2.9875Na0.0125Sb2,772,-0.015638,0.00079931,,,0.58847,-63.9467962655,
73,10.1016/j.actamat.2015.04.023,4591,3(a),5859,x=0.0125,Mg2.9875Na0.0125Sb2,772.5,-0.01565,0.00079992,,,0.58909,-63.8977635783,
73,10.1016/j.actamat.2015.04.023,4591,3(a),5859,x=0.0125,Mg2.9875Na0.0125Sb2,773,-0.015662,0.00080052,,,0.58971,-63.8488060273,
73,10.1016/j.actamat.2015.04.023,4591,3(a),5859,x=0.0125,Mg2.9875Na0.0125Sb2,773.5,-0.015674,0.00080113,,,0.59034,-63.7999234401,
73,10.1016/j.actamat.2015.04.023,4591,3(a),5859,x=0.0125,Mg2.9875Na0.0125Sb2,774,-0.015686,0.00080174,,,0.59096,-63.7511156445,
73,10.1016/j.actamat.2015.04.023,4591,3(a),5859,x=0.0125,Mg2.9875Na0.0125Sb2,774.5,-0.015698,0.00080235,,,0.59158,-63.7023824691,
73,10.1016/j.actamat.2015.04.023,4591,3(a),5859,x=0.0125,Mg2.9875Na0.0125Sb2,775,-0.01571,0.00080295,,,0.5922,-63.6537237428,
73,10.1016/j.actamat.2015.04.023,4591,3(a),5859,x=0.0125,Mg2.9875Na0.0125Sb2,775.5,-0.015722,0.00080356,,,0.59283,-63.6051392953,
73,10.1016/j.actamat.2015.04.023,4591,3(a),5859,x=0.0125,Mg2.9875Na0.0125Sb2,776,-0.015734,0.00080417,,,0.59345,-63.5566289564,
73,10.1016/j.actamat.2015.04.023,4591,3(a),5859,x=0.0125,Mg2.9875Na0.0125Sb2,776.5,-0.015745,0.00080478,,,,-63.5122261035,
73,10.1016/j.actamat.2015.04.023,4592,3(b),5859,x=0.0125,Mg2.9875Na0.0125Sb2,297,0.000039234,,,,-0.0027604,25488.0970586736,
73,10.1016/j.actamat.2015.04.023,4592,3(b),5859,x=0.0125,Mg2.9875Na0.0125Sb2,297.5,0.00003924,0.00019264,0.000086943,1.7203,-0.002138,25484.1997961264,0.0001119805
73,10.1016/j.actamat.2015.04.023,4592,3(b),5859,x=0.0125,Mg2.9875Na0.0125Sb2,298,0.000039247,0.00019309,0.000087054,1.7194,-0.0015157,25479.654495885,0.0001123008
73,10.1016/j.actamat.2015.04.023,4592,3(b),5859,x=0.0125,Mg2.9875Na0.0125Sb2,298.5,0.000039253,0.00019356,0.000087165,1.7185,-0.00089331,25475.7598145365,0.0001126331
73,10.1016/j.actamat.2015.04.023,4592,3(b),5859,x=0.0125,Mg2.9875Na0.0125Sb2,299,0.00003926,0.00019402,0.000087277,1.7176,-0.00027096,25471.2175241977,0.0001129599
73,10.1016/j.actamat.2015.04.023,4594,3(d),5859,x=0.0125,Mg2.9875Na0.0125Sb2,777,,0.00080539,,,,,
73,10.1016/j.actamat.2015.04.023,4594,3(d),5859,x=0.0125,Mg2.9875Na0.0125Sb2,777.5,,0.00080599,,,,,
73,10.1016/j.actamat.2015.04.023,4594,3(d),5859,x=0.0125,Mg2.9875Na0.0125Sb2,778,,0.0008066,,,,,
73,10.1016/j.actamat.2015.04.023,4594,3(d),5859,x=0.0125,Mg2.9875Na0.0125Sb2,778.5,,0.00080721,,,,,
73,10.1016/j.actamat.2015.04.023,4594,3(d),5859,x=0.0125,Mg2.9875Na0.0125Sb2,779,,0.00080782,,,,,
73,10.1016/j.actamat.2015.04.023,4597,5,5859,x=0.0125,Mg2.9875Na0.0125Sb2,296.5,,,,,-0.0033827,,
73,10.1016/j.actamat.2015.04.023,4591,3(a),5860,x=0.025,Mg2.975Na0.025Sb2,296.5,0.000025866,0.00022561,0.000071689,2.0086,0.0025205,38660.7902265522,0.000112322
73,10.1016/j.actamat.2015.04.023,4591,3(a),5860,x=0.025,Mg2.975Na0.025Sb2,297,0.000025871,0.00022621,0.000071778,2.0076,0.003018,38653.3183873836,0.0001126768
73,10.1016/j.actamat.2015.04.023,4591,3(a),5860,x=0.025,Mg2.975Na0.025Sb2,297.5,0.000025877,0.00022681,0.000071867,2.0066,0.0035155,38644.3559918074,0.000113032
73,10.1016/j.actamat.2015.04.023,4591,3(a),5860,x=0.025,Mg2.975Na0.025Sb2,298,0.000025882,0.0002274,0.000071957,2.0057,0.0040129,38636.8905030523,0.0001133769
73,10.1016/j.actamat.2015.04.023,4591,3(a),5860,x=0.025,Mg2.975Na0.025Sb2,298.5,0.000025887,0.000228,0.000072046,2.0047,0.0045104,38629.4278981728,0.0001137327
73,10.1016/j.actamat.2015.04.023,4591,3(a),5860,x=0.025,Mg2.975Na0.025Sb2,299,0.000025892,0.0002286,0.000072136,2.0037,0.0050079,38621.9681754982,0.0001140889
73,10.1016/j.actamat.2015.04.023,4591,3(a),5860,x=0.025,Mg2.975Na0.025Sb2,299.5,0.000025897,0.00022919,0.000072225,2.0027,0.0055053,38614.5113333591,0.0001144405
73,10.1016/j.actamat.2015.04.023,4591,3(a),5860,x=0.025,Mg2.975Na0.025Sb2,300,0.000025902,0.00022979,0.000072315,2.0017,0.0060028,38607.0573700872,0.0001147974
73,10.1016/j.actamat.2015.04.023,4591,3(a),5860,x=0.025,Mg2.975Na0.025Sb2,300.5,0.000025907,0.00023039,0.000072404,2.0007,0.0065003,38599.6062840159,0.0001151547
73,10.1016/j.actamat.2015.04.023,4591,3(a),5860,x=0.025,Mg2.975Na0.025Sb2,301,0.000025913,0.00023098,0.000072494,1.9998,0.0069977,38590.6687762899,0.0001155016
73,10.1016/j.actamat.2015.04.023,4591,3(a),5860,x=0.025,Mg2.975Na0.025Sb2,301.5,0.000025918,0.00023158,0.000072583,1.9988,0.0074952,38583.2240141986,0.0001158595
73,10.1016/j.actamat.2015.04.023,4591,3(a),5860,x=0.025,Mg2.975Na0.025Sb2,302,0.000025923,0.00023218,0.000072673,1.9978,0.0079927,38575.7821239826,0.0001162178
73,10.1016/j.actamat.2015.04.023,4591,3(a),5860,x=0.025,Mg2.975Na0.025Sb2,302.5,0.000025928,0.00023277,0.000072762,1.9968,0.0084901,38568.3431039803,0.0001165715
73,10.1016/j.actamat.2015.04.023,4591,3(a),5860,x=0.025,Mg2.975Na0.025Sb2,303,0.000025933,0.00023337,0.000072852,1.9958,0.0089876,38560.9069525315,0.0001169306
73,10.1016/j.actamat.2015.04.023,4591,3(a),5860,x=0.025,Mg2.975Na0.025Sb2,303.5,0.000025938,0.00023397,0.000072941,1.9949,0.0094851,38553.4736679775,0.0001172841
73,10.1016/j.actamat.2015.04.023,4591,3(a),5860,x=0.025,Mg2.975Na0.025Sb2,304,0.000025943,0.00023456,0.00007303,1.9939,0.0099825,38546.0432486605,0.0001176388
73,10.1016/j.actamat.2015.04.023,4591,3(a),5860,x=0.025,Mg2.975Na0.025Sb2,304.5,0.000025948,0.00023516,0.00007312,1.9929,0.01048,38538.6156929243,0.0001179989
73,10.1016/j.actamat.2015.04.023,4591,3(a),5860,x=0.025,Mg2.975Na0.025Sb2,305,0.000025954,0.00023576,0.000073209,1.9919,0.010977,38529.7064036372,0.0001183594
73,10.1016/j.actamat.2015.04.023,4591,3(a),5860,x=0.025,Mg2.975Na0.025Sb2,305.5,0.000025959,0.00023635,0.000073299,1.9909,0.011475,38522.2851419546,0.0001187152
73,10.1016/j.actamat.2015.04.023,4591,3(a),5860,x=0.025,Mg2.975Na0.025Sb2,306,0.000025964,0.00023695,0.000073388,1.9899,0.011972,38514.8667385611,0.0001190763
73,10.1016/j.actamat.2015.04.023,4591,3(a),5860,x=0.025,Mg2.975Na0.025Sb2,306.5,0.000025969,0.00023754,0.000073478,1.989,0.01247,38507.4511918056,0.0001194268
73,10.1016/j.actamat.2015.04.023,4591,3(a),5860,x=0.025,Mg2.975Na0.025Sb2,307,0.000025974,0.00023814,0.000073567,1.988,0.012967,38500.0385000385,0.0001197887
73,10.1016/j.actamat.2015.04.023,4591,3(a),5860,x=0.025,Mg2.975Na0.025Sb2,307.5,0.000025979,0.00023874,0.000073657,1.987,0.013465,38492.6286616113,0.000120151
73,10.1016/j.actamat.2015.04.023,4591,3(a),5860,x=0.025,Mg2.975Na0.025Sb2,308,0.000025984,0.00023933,0.000073746,1.986,0.013962,38485.2216748768,0.0001205086
73,10.1016/j.actamat.2015.04.023,4591,3(a),5860,x=0.025,Mg2.975Na0.025Sb2,308.5,0.000025989,0.00023993,0.000073836,1.985,0.01446,38477.8175381892,0.0001208715
73,10.1016/j.actamat.2015.04.023,4591,3(a),5860,x=0.025,Mg2.975Na0.025Sb2,309,0.000025995,0.00024053,0.000073925,1.9841,0.014957,38468.9363339104,0.0001212288
73,10.1016/j.actamat.2015.04.023,4591,3(a),5860,x=0.025,Mg2.975Na0.025Sb2,309.5,0.000026,0.00024112,0.000074015,1.9831,0.015455,38461.5384615385,0.0001215874
73,10.1016/j.actamat.2015.04.023,4591,3(a),5860,x=0.025,Mg2.975Na0.025Sb2,310,0.000026005,0.00024172,0.000074104,1.9821,0.015952,38454.143433955,0.0001219515
