Repository: RamyaGuru/STD2_EffMass

# STD2_EffMass
Effective mass modeling of StarryData2 data

File: csvfiles/highperformancetellerium10.1021ja400069s.csv (part 11 of 61)
sid,DOI,figureid,fignum,sampleid,samplename,composition,Temperature,Electrical conductivity,Power factor,Seebeck coefficient,Thermal conductivity,ZT,Electrical resistivity,Figure of merit Z
3503,10.1021/ja400069s,105,6(a),381,Pb0.98Ba0.01Na0.01Se1,Pb0.98Ba0.01Na0.01Se1,426.5,167060,0.00050946,0.000050888,2.648,0.068111,0.0000059859,0.0001923943
3503,10.1021/ja400069s,105,6(a),381,Pb0.98Ba0.01Na0.01Se1,Pb0.98Ba0.01Na0.01Se1,427,166720,0.00051045,0.000051019,2.6449,0.069083,0.0000059981,0.0001929941
3503,10.1021/ja400069s,105,6(a),381,Pb0.98Ba0.01Na0.01Se1,Pb0.98Ba0.01Na0.01Se1,427.5,166370,0.00051144,0.00005115,2.6418,0.070054,0.0000060107,0.0001935953
3503,10.1021/ja400069s,105,6(a),381,Pb0.98Ba0.01Na0.01Se1,Pb0.98Ba0.01Na0.01Se1,428,166030,0.00051244,0.000051282,2.6387,0.071025,0.000006023,0.0001942017
3503,10.1021/ja400069s,105,6(a),381,Pb0.98Ba0.01Na0.01Se1,Pb0.98Ba0.01Na0.01Se1,428.5,165690,0.00051343,0.000051414,2.6356,0.071996,0.0000060354,0.0001948057
3503,10.1021/ja400069s,105,6(a),381,Pb0.98Ba0.01Na0.01Se1,Pb0.98Ba0.01Na0.01Se1,429,165350,0.00051442,0.000051546,2.6325,0.072968,0.0000060478,0.0001954112
3503,10.1021/ja400069s,105,6(a),381,Pb0.98Ba0.01Na0.01Se1,Pb0.98Ba0.01Na0.01Se1,429.5,165010,0.00051541,0.000051678,2.6294,0.073939,0.0000060602,0.0001960181
3503,10.1021/ja400069s,105,6(a),381,Pb0.98Ba0.01Na0.01Se1,Pb0.98Ba0.01Na0.01Se1,430,164670,0.0005164,0.00005181,2.6264,0.07491,0.0000060728,0.0001966189
3503,10.1021/ja400069s,105,6(a),381,Pb0.98Ba0.01Na0.01Se1,Pb0.98Ba0.01Na0.01Se1,430.5,164330,0.0005174,0.000051943,2.6233,0.075881,0.0000060853,0.0001972325
3503,10.1021/ja400069s,105,6(a),381,Pb0.98Ba0.01Na0.01Se1,Pb0.98Ba0.01Na0.01Se1,431,163990,0.00051839,0.000052076,2.6202,0.076853,0.0000060979,0.0001978437
3503,10.1021/ja400069s,105,6(a),381,Pb0.98Ba0.01Na0.01Se1,Pb0.98Ba0.01Na0.01Se1,431.5,163650,0.00051938,0.00005221,2.6171,0.077824,0.0000061106,0.0001984563
3503,10.1021/ja400069s,105,6(a),381,Pb0.98Ba0.01Na0.01Se1,Pb0.98Ba0.01Na0.01Se1,432,163310,0.00052037,0.000052343,2.6141,0.078795,0.0000061233,0.0001990628
3503,10.1021/ja400069s,105,6(a),381,Pb0.98Ba0.01Na0.01Se1,Pb0.98Ba0.01Na0.01Se1,432.5,162970,0.00052136,0.000052477,2.611,0.079766,0.0000061361,0.0001996783
3503,10.1021/ja400069s,105,6(a),381,Pb0.98Ba0.01Na0.01Se1,Pb0.98Ba0.01Na0.01Se1,433,162640,0.00052235,0.000052611,2.6079,0.080738,0.0000061485,0.0002002953
3503,10.1021/ja400069s,105,6(a),381,Pb0.98Ba0.01Na0.01Se1,Pb0.98Ba0.01Na0.01Se1,433.5,162300,0.00052335,0.000052746,2.6049,0.081709,0.0000061614,0.0002009098
3503,10.1021/ja400069s,105,6(a),381,Pb0.98Ba0.01Na0.01Se1,Pb0.98Ba0.01Na0.01Se1,434,161960,0.00052434,0.000052881,2.6018,0.08268,0.0000061744,0.0002015297
3503,10.1021/ja400069s,105,6(a),381,Pb0.98Ba0.01Na0.01Se1,Pb0.98Ba0.01Na0.01Se1,434.5,161630,0.00052533,0.000053016,2.5988,0.083651,0.000006187,0.0002021433
3503,10.1021/ja400069s,105,6(a),381,Pb0.98Ba0.01Na0.01Se1,Pb0.98Ba0.01Na0.01Se1,435,161300,0.00052632,0.000053151,2.5957,0.084623,0.0000061996,0.0002027661
3503,10.1021/ja400069s,105,6(a),381,Pb0.98Ba0.01Na0.01Se1,Pb0.98Ba0.01Na0.01Se1,435.5,160960,0.00052731,0.000053286,2.5927,0.085594,0.0000062127,0.0002033826
3503,10.1021/ja400069s,105,6(a),381,Pb0.98Ba0.01Na0.01Se1,Pb0.98Ba0.01Na0.01Se1,436,160630,0.00052831,0.000053422,2.5896,0.086565,0.0000062255,0.0002040122
3503,10.1021/ja400069s,105,6(a),381,Pb0.98Ba0.01Na0.01Se1,Pb0.98Ba0.01Na0.01Se1,436.5,160290,0.0005293,0.000053558,2.5866,0.087537,0.0000062387,0.0002046316
3503,10.1021/ja400069s,105,6(a),381,Pb0.98Ba0.01Na0.01Se1,Pb0.98Ba0.01Na0.01Se1,437,159960,0.00053029,0.000053694,2.5835,0.088508,0.0000062516,0.0002052603
3503,10.1021/ja400069s,105,6(a),381,Pb0.98Ba0.01Na0.01Se1,Pb0.98Ba0.01Na0.01Se1,437.5,159630,0.00053128,0.000053831,2.5805,0.089479,0.0000062645,0.0002058826
3503,10.1021/ja400069s,105,6(a),381,Pb0.98Ba0.01Na0.01Se1,Pb0.98Ba0.01Na0.01Se1,438,159300,0.00053227,0.000053968,2.5775,0.09045,0.0000062775,0.0002065063
3503,10.1021/ja400069s,105,6(a),381,Pb0.98Ba0.01Na0.01Se1,Pb0.98Ba0.01Na0.01Se1,438.5,158970,0.00053327,0.000054105,2.5744,0.091422,0.0000062905,0.0002071434
3503,10.1021/ja400069s,105,6(a),381,Pb0.98Ba0.01Na0.01Se1,Pb0.98Ba0.01Na0.01Se1,439,158640,0.00053426,0.000054242,2.5714,0.092393,0.0000063036,0.0002077701
3503,10.1021/ja400069s,105,6(a),381,Pb0.98Ba0.01Na0.01Se1,Pb0.98Ba0.01Na0.01Se1,439.5,158310,0.00053525,0.00005438,2.5684,0.093364,0.0000063167,0.0002083982
3503,10.1021/ja400069s,105,6(a),381,Pb0.98Ba0.01Na0.01Se1,Pb0.98Ba0.01Na0.01Se1,440,157980,0.00053624,0.000054518,2.5654,0.094335,0.0000063299,0.0002090278
3503,10.1021/ja400069s,105,6(a),381,Pb0.98Ba0.01Na0.01Se1,Pb0.98Ba0.01Na0.01Se1,440.5,157650,0.00053723,0.000054656,2.5624,0.095307,0.0000063432,0.0002096589
3503,10.1021/ja400069s,105,6(a),381,Pb0.98Ba0.01Na0.01Se1,Pb0.98Ba0.01Na0.01Se1,441,157320,0.00053822,0.000054794,2.5593,0.096278,0.0000063565,0.0002102997
3503,10.1021/ja400069s,105,6(a),381,Pb0.98Ba0.01Na0.01Se1,Pb0.98Ba0.01Na0.01Se1,441.5,157000,0.00053922,0.000054933,2.5563,0.097249,0.0000063694,0.0002109377
3503,10.1021/ja400069s,105,6(a),381,Pb0.98Ba0.01Na0.01Se1,Pb0.98Ba0.01Na0.01Se1,442,156670,0.00054021,0.000055072,2.5533,0.09822,0.0000063828,0.0002115733
3503,10.1021/ja400069s,105,6(a),381,Pb0.98Ba0.01Na0.01Se1,Pb0.98Ba0.01Na0.01Se1,442.5,156340,0.0005412,0.000055211,2.5503,0.099192,0.0000063963,0.0002122103
3503,10.1021/ja400069s,105,6(a),381,Pb0.98Ba0.01Na0.01Se1,Pb0.98Ba0.01Na0.01Se1,443,156020,0.00054219,0.00005535,2.5473,0.10016,0.0000064094,0.0002128489
3503,10.1021/ja400069s,105,6(a),381,Pb0.98Ba0.01Na0.01Se1,Pb0.98Ba0.01Na0.01Se1,443.5,155690,0.00054318,0.00005549,2.5443,0.10113,0.000006423,0.000213489
3503,10.1021/ja400069s,105,6(a),381,Pb0.98Ba0.01Na0.01Se1,Pb0.98Ba0.01Na0.01Se1,444,155370,0.00054418,0.00005563,2.5413,0.10211,0.0000064362,0.0002141345
3503,10.1021/ja400069s,105,6(a),381,Pb0.98Ba0.01Na0.01Se1,Pb0.98Ba0.01Na0.01Se1,444.5,155050,0.00054517,0.00005577,2.5383,0.10308,0.0000064495,0.0002147776
3503,10.1021/ja400069s,105,6(a),381,Pb0.98Ba0.01Na0.01Se1,Pb0.98Ba0.01Na0.01Se1,445,154720,0.00054616,0.000055911,2.5353,0.10405,0.0000064633,0.0002154222
3503,10.1021/ja400069s,105,6(a),381,Pb0.98Ba0.01Na0.01Se1,Pb0.98Ba0.01Na0.01Se1,445.5,154400,0.00054715,0.000056052,2.5323,0.10502,0.0000064767,0.0002160684
3503,10.1021/ja400069s,105,6(a),381,Pb0.98Ba0.01Na0.01Se1,Pb0.98Ba0.01Na0.01Se1,446,154080,0.00054814,0.000056193,2.5293,0.10599,0.0000064901,0.0002167161
3503,10.1021/ja400069s,105,6(a),381,Pb0.98Ba0.01Na0.01Se1,Pb0.98Ba0.01Na0.01Se1,446.5,153760,0.00054914,0.000056334,2.5264,0.10696,0.0000065036,0.0002173607
3503,10.1021/ja400069s,105,6(a),381,Pb0.98Ba0.01Na0.01Se1,Pb0.98Ba0.01Na0.01Se1,447,153430,0.00055013,0.000056475,2.5234,0.10793,0.0000065176,0.0002180114
3503,10.1021/ja400069s,105,6(a),381,Pb0.98Ba0.01Na0.01Se1,Pb0.98Ba0.01Na0.01Se1,447.5,153110,0.00055112,0.000056617,2.5204,0.1089,0.0000065313,0.0002186637
3503,10.1021/ja400069s,105,6(a),381,Pb0.98Ba0.01Na0.01Se1,Pb0.98Ba0.01Na0.01Se1,448,152790,0.00055211,0.000056759,2.5174,0.10988,0.0000065449,0.0002193175
3503,10.1021/ja400069s,105,6(a),381,Pb0.98Ba0.01Na0.01Se1,Pb0.98Ba0.01Na0.01Se1,448.5,152470,0.0005531,0.000056901,2.5144,0.11085,0.0000065587,0.000219973
3503,10.1021/ja400069s,105,6(a),381,Pb0.98Ba0.01Na0.01Se1,Pb0.98Ba0.01Na0.01Se1,449,152160,0.00055409,0.000057044,2.5115,0.11182,0.000006572,0.0002206211
3503,10.1021/ja400069s,105,6(a),381,Pb0.98Ba0.01Na0.01Se1,Pb0.98Ba0.01Na0.01Se1,449.5,151840,0.00055509,0.000057187,2.5085,0.11279,0.0000065859,0.0002212836
3503,10.1021/ja400069s,105,6(a),381,Pb0.98Ba0.01Na0.01Se1,Pb0.98Ba0.01Na0.01Se1,450,151520,0.00055608,0.00005733,2.5055,0.11376,0.0000065998,0.0002219437
3503,10.1021/ja400069s,105,6(a),381,Pb0.98Ba0.01Na0.01Se1,Pb0.98Ba0.01Na0.01Se1,450.5,151200,0.00055707,0.000057473,2.5026,0.11473,0.0000066138,0.0002225965
3503,10.1021/ja400069s,105,6(a),381,Pb0.98Ba0.01Na0.01Se1,Pb0.98Ba0.01Na0.01Se1,451,150890,0.00055806,0.000057616,2.4996,0.1157,0.0000066273,0.0002232597
3503,10.1021/ja400069s,105,6(a),381,Pb0.98Ba0.01Na0.01Se1,Pb0.98Ba0.01Na0.01Se1,451.5,150570,0.00055905,0.00005776,2.4967,0.11667,0.0000066414,0.0002239156
3503,10.1021/ja400069s,105,6(a),381,Pb0.98Ba0.01Na0.01Se1,Pb0.98Ba0.01Na0.01Se1,452,150250,0.00056005,0.000057904,2.4937,0.11765,0.0000066556,0.000224586
3503,10.1021/ja400069s,105,6(a),381,Pb0.98Ba0.01Na0.01Se1,Pb0.98Ba0.01Na0.01Se1,452.5,149940,0.00056104,0.000058049,2.4908,0.11862,0.0000066693,0.0002252449
3503,10.1021/ja400069s,105,6(a),381,Pb0.98Ba0.01Na0.01Se1,Pb0.98Ba0.01Na0.01Se1,453,149620,0.00056203,0.000058193,2.4878,0.11959,0.0000066836,0.0002259145
3503,10.1021/ja400069s,105,6(a),381,Pb0.98Ba0.01Na0.01Se1,Pb0.98Ba0.01Na0.01Se1,453.5,149310,0.00056302,0.000058338,2.4849,0.12056,0.0000066975,0.0002265765
3503,10.1021/ja400069s,105,6(a),381,Pb0.98Ba0.01Na0.01Se1,Pb0.98Ba0.01Na0.01Se1,454,149000,0.00056401,0.000058483,2.4819,0.12153,0.0000067114,0.0002272493
3503,10.1021/ja400069s,105,6(a),381,Pb0.98Ba0.01Na0.01Se1,Pb0.98Ba0.01Na0.01Se1,454.5,148680,0.000565,0.000058628,2.479,0.1225,0.0000067259,0.0002279145
3503,10.1021/ja400069s,105,6(a),381,Pb0.98Ba0.01Na0.01Se1,Pb0.98Ba0.01Na0.01Se1,455,148370,0.000566,0.000058774,2.4761,0.12347,0.0000067399,0.0002285853
3503,10.1021/ja400069s,105,6(a),381,Pb0.98Ba0.01Na0.01Se1,Pb0.98Ba0.01Na0.01Se1,455.5,148060,0.00056699,0.00005892,2.4731,0.12444,0.000006754,0.0002292629
3503,10.1021/ja400069s,105,6(a),381,Pb0.98Ba0.01Na0.01Se1,Pb0.98Ba0.01Na0.01Se1,456,147750,0.00056798,0.000059066,2.4702,0.12542,0.0000067682,0.0002299328
3503,10.1021/ja400069s,105,6(a),381,Pb0.98Ba0.01Na0.01Se1,Pb0.98Ba0.01Na0.01Se1,456.5,147440,0.00056897,0.000059212,2.4673,0.12639,0.0000067824,0.0002306043
3503,10.1021/ja400069s,105,6(a),381,Pb0.98Ba0.01Na0.01Se1,Pb0.98Ba0.01Na0.01Se1,457,147130,0.00056996,0.000059358,2.4644,0.12736,0.0000067967,0.0002312774
3503,10.1021/ja400069s,105,6(a),381,Pb0.98Ba0.01Na0.01Se1,Pb0.98Ba0.01Na0.01Se1,457.5,146820,0.00057096,0.000059505,2.4614,0.12833,0.0000068111,0.0002319655
3503,10.1021/ja400069s,105,6(a),381,Pb0.98Ba0.01Na0.01Se1,Pb0.98Ba0.01Na0.01Se1,458,146510,0.00057195,0.000059652,2.4585,0.1293,0.0000068255,0.0002326419
3503,10.1021/ja400069s,105,6(a),381,Pb0.98Ba0.01Na0.01Se1,Pb0.98Ba0.01Na0.01Se1,458.5,146200,0.00057294,0.0000598,2.4556,0.13027,0.0000068399,0.0002333198
3503,10.1021/ja400069s,105,6(a),381,Pb0.98Ba0.01Na0.01Se1,Pb0.98Ba0.01Na0.01Se1,459,145890,0.00057393,0.000059947,2.4527,0.13124,0.0000068545,0.0002339993
3503,10.1021/ja400069s,105,6(a),381,Pb0.98Ba0.01Na0.01Se1,Pb0.98Ba0.01Na0.01Se1,459.5,145590,0.00057492,0.000060095,2.4498,0.13221,0.0000068686,0.0002346804
3503,10.1021/ja400069s,105,6(a),381,Pb0.98Ba0.01Na0.01Se1,Pb0.98Ba0.01Na0.01Se1,460,145280,0.00057592,0.000060243,2.4469,0.13319,0.0000068833,0.0002353672
3503,10.1021/ja400069s,105,6(a),381,Pb0.98Ba0.01Na0.01Se1,Pb0.98Ba0.01Na0.01Se1,460.5,144970,0.00057691,0.000060391,2.444,0.13416,0.000006898,0.0002360516
3503,10.1021/ja400069s,105,6(a),381,Pb0.98Ba0.01Na0.01Se1,Pb0.98Ba0.01Na0.01Se1,461,144670,0.0005779,0.00006054,2.4411,0.13513,0.0000069123,0.0002367375
3503,10.1021/ja400069s,105,6(a),381,Pb0.98Ba0.01Na0.01Se1,Pb0.98Ba0.01Na0.01Se1,461.5,144360,0.00057889,0.000060688,2.4382,0.1361,0.0000069271,0.0002374251
3503,10.1021/ja400069s,105,6(a),381,Pb0.98Ba0.01Na0.01Se1,Pb0.98Ba0.01Na0.01Se1,462,144060,0.00057988,0.000060837,2.4353,0.13707,0.0000069416,0.0002381144
3503,10.1021/ja400069s,105,6(a),381,Pb0.98Ba0.01Na0.01Se1,Pb0.98Ba0.01Na0.01Se1,462.5,143760,0.00058087,0.000060987,2.4324,0.13804,0.000006956,0.0002388053
3503,10.1021/ja400069s,105,6(a),381,Pb0.98Ba0.01Na0.01Se1,Pb0.98Ba0.01Na0.01Se1,463,143450,0.00058187,0.000061136,2.4295,0.13901,0.0000069711,0.000239502
3503,10.1021/ja400069s,105,6(a),381,Pb0.98Ba0.01Na0.01Se1,Pb0.98Ba0.01Na0.01Se1,463.5,143150,0.00058286,0.000061286,2.4266,0.13998,0.0000069857,0.0002401962
3503,10.1021/ja400069s,105,6(a),381,Pb0.98Ba0.01Na0.01Se1,Pb0.98Ba0.01Na0.01Se1,464,142850,0.00058385,0.000061436,2.4237,0.14096,0.0000070004,0.000240892
3503,10.1021/ja400069s,105,6(a),381,Pb0.98Ba0.01Na0.01Se1,Pb0.98Ba0.01Na0.01Se1,464.5,142550,0.00058484,0.000061586,2.4209,0.14193,0.0000070151,0.0002415796
3503,10.1021/ja400069s,105,6(a),381,Pb0.98Ba0.01Na0.01Se1,Pb0.98Ba0.01Na0.01Se1,465,142240,0.00058583,0.000061737,2.418,0.1429,0.0000070304,0.0002422787
3503,10.1021/ja400069s,105,6(a),381,Pb0.98Ba0.01Na0.01Se1,Pb0.98Ba0.01Na0.01Se1,465.5,141940,0.00058683,0.000061887,2.4151,0.14387,0.0000070452,0.0002429837
3503,10.1021/ja400069s,105,6(a),381,Pb0.98Ba0.01Na0.01Se1,Pb0.98Ba0.01Na0.01Se1,466,141640,0.00058782,0.000062038,2.4123,0.14484,0.0000070602,0.0002436762
3503,10.1021/ja400069s,105,6(a),381,Pb0.98Ba0.01Na0.01Se1,Pb0.98Ba0.01Na0.01Se1,466.5,141340,0.00058881,0.000062189,2.4094,0.14581,0.0000070751,0.0002443803
3503,10.1021/ja400069s,105,6(a),381,Pb0.98Ba0.01Na0.01Se1,Pb0.98Ba0.01Na0.01Se1,467,141040,0.0005898,0.000062341,2.4065,0.14678,0.0000070902,0.0002450862
3503,10.1021/ja400069s,105,6(a),381,Pb0.98Ba0.01Na0.01Se1,Pb0.98Ba0.01Na0.01Se1,467.5,140750,0.00059079,0.000062493,2.4037,0.14775,0.0000071048,0.0002457836
3503,10.1021/ja400069s,105,6(a),381,Pb0.98Ba0.01Na0.01Se1,Pb0.98Ba0.01Na0.01Se1,468,140450,0.00059178,0.000062644,2.4008,0.14873,0.00000712,0.0002464928
3503,10.1021/ja400069s,105,6(a),381,Pb0.98Ba0.01Na0.01Se1,Pb0.98Ba0.01Na0.01Se1,468.5,140150,0.00059278,0.000062797,2.3979,0.1497,0.0000071352,0.000247208
3503,10.1021/ja400069s,105,6(a),381,Pb0.98Ba0.01Na0.01Se1,Pb0.98Ba0.01Na0.01Se1,469,139850,0.00059377,0.000062949,2.3951,0.15067,0.0000071505,0.0002479103
3503,10.1021/ja400069s,105,6(a),381,Pb0.98Ba0.01Na0.01Se1,Pb0.98Ba0.01Na0.01Se1,469.5,139560,0.00059476,0.000063102,2.3922,0.15164,0.0000071654,0.0002486247
3503,10.1021/ja400069s,105,6(a),381,Pb0.98Ba0.01Na0.01Se1,Pb0.98Ba0.01Na0.01Se1,470,139260,0.00059575,0.000063254,2.3894,0.15261,0.0000071808,0.0002493304
3503,10.1021/ja400069s,105,6(a),381,Pb0.98Ba0.01Na0.01Se1,Pb0.98Ba0.01Na0.01Se1,470.5,138970,0.00059674,0.000063408,2.3866,0.15358,0.0000071958,0.0002500377
3503,10.1021/ja400069s,105,6(a),381,Pb0.98Ba0.01Na0.01Se1,Pb0.98Ba0.01Na0.01Se1,471,138670,0.00059774,0.000063561,2.3837,0.15455,0.0000072114,0.0002507614
3503,10.1021/ja400069s,105,6(a),381,Pb0.98Ba0.01Na0.01Se1,Pb0.98Ba0.01Na0.01Se1,471.5,138380,0.00059873,0.000063714,2.3809,0.15552,0.0000072265,0.0002514721
3503,10.1021/ja400069s,105,6(a),381,Pb0.98Ba0.01Na0.01Se1,Pb0.98Ba0.01Na0.01Se1,472,138080,0.00059972,0.000063868,2.3781,0.1565,0.0000072422,0.0002521845
3503,10.1021/ja400069s,105,6(a),381,Pb0.98Ba0.01Na0.01Se1,Pb0.98Ba0.01Na0.01Se1,472.5,137790,0.00060071,0.000064022,2.3752,0.15747,0.0000072574,0.0002529092
3503,10.1021/ja400069s,105,6(a),381,Pb0.98Ba0.01Na0.01Se1,Pb0.98Ba0.01Na0.01Se1,473,137500,0.0006017,0.000064177,2.3724,0.15844,0.0000072727,0.000253625
3503,10.1021/ja400069s,105,6(a),381,Pb0.98Ba0.01Na0.01Se1,Pb0.98Ba0.01Na0.01Se1,473.5,137210,0.0006027,0.000064331,2.3696,0.15941,0.0000072881,0.0002543467
3503,10.1021/ja400069s,105,6(a),381,Pb0.98Ba0.01Na0.01Se1,Pb0.98Ba0.01Na0.01Se1,474,136920,0.00060369,0.000064486,2.3667,0.16038,0.0000073035,0.0002550767
3503,10.1021/ja400069s,105,6(a),381,Pb0.98Ba0.01Na0.01Se1,Pb0.98Ba0.01Na0.01Se1,474.5,136620,0.00060468,0.000064641,2.3639,0.16135,0.0000073196,0.0002557976
3503,10.1021/ja400069s,105,6(a),381,Pb0.98Ba0.01Na0.01Se1,Pb0.98Ba0.01Na0.01Se1,475,136330,0.00060567,0.000064796,2.3611,0.16232,0.0000073351,0.0002565203
3503,10.1021/ja400069s,105,6(a),381,Pb0.98Ba0.01Na0.01Se1,Pb0.98Ba0.01Na0.01Se1,475.5,136040,0.00060666,0.000064952,2.3583,0.1633,0.0000073508,0.0002572446
3503,10.1021/ja400069s,105,6(a),381,Pb0.98Ba0.01Na0.01Se1,Pb0.98Ba0.01Na0.01Se1,476,135760,0.00060765,0.000065107,2.3555,0.16427,0.0000073659,0.0002579707
3503,10.1021/ja400069s,105,6(a),381,Pb0.98Ba0.01Na0.01Se1,Pb0.98Ba0.01Na0.01Se1,476.5,135470,0.00060865,0.000065263,2.3527,0.16524,0.0000073817,0.0002587028
3503,10.1021/ja400069s,105,6(a),381,Pb0.98Ba0.01Na0.01Se1,Pb0.98Ba0.01Na0.01Se1,477,135180,0.00060964,0.000065419,2.3499,0.16621,0.0000073975,0.0002594323
3503,10.1021/ja400069s,105,6(a),381,Pb0.98Ba0.01Na0.01Se1,Pb0.98Ba0.01Na0.01Se1,477.5,134890,0.00061063,0.000065576,2.3471,0.16718,0.0000074134,0.0002601636
3503,10.1021/ja400069s,105,6(a),381,Pb0.98Ba0.01Na0.01Se1,Pb0.98Ba0.01Na0.01Se1,478,134600,0.00061162,0.000065732,2.3443,0.16815,0.0000074294,0.0002608966
3503,10.1021/ja400069s,105,6(a),381,Pb0.98Ba0.01Na0.01Se1,Pb0.98Ba0.01Na0.01Se1,478.5,134320,0.00061261,0.000065889,2.3415,0.16912,0.0000074449,0.0002616314
3503,10.1021/ja400069s,105,6(a),381,Pb0.98Ba0.01Na0.01Se1,Pb0.98Ba0.01Na0.01Se1,479,134030,0.00061361,0.000066046,2.3387,0.17009,0.000007461,0.0002623723
3503,10.1021/ja400069s,105,6(a),381,Pb0.98Ba0.01Na0.01Se1,Pb0.98Ba0.01Na0.01Se1,479.5,133740,0.0006146,0.000066204,2.3359,0.17107,0.0000074772,0.0002631106
3503,10.1021/ja400069s,105,6(a),381,Pb0.98Ba0.01Na0.01Se1,Pb0.98Ba0.01Na0.01Se1,480,133460,0.00061559,0.000066361,2.3331,0.17204,0.0000074929,0.0002638507
3503,10.1021/ja400069s,105,6(a),381,Pb0.98Ba0.01Na0.01Se1,Pb0.98Ba0.01Na0.01Se1,480.5,133180,0.00061658,0.000066519,2.3303,0.17301,0.0000075086,0.0002645925
3503,10.1021/ja400069s,105,6(a),381,Pb0.98Ba0.01Na0.01Se1,Pb0.98Ba0.01Na0.01Se1,481,132890,0.00061757,0.000066677,2.3276,0.17398,0.000007525,0.0002653248
3503,10.1021/ja400069s,105,6(a),381,Pb0.98Ba0.01Na0.01Se1,Pb0.98Ba0.01Na0.01Se1,481.5,132610,0.00061857,0.000066835,2.3248,0.17495,0.0000075409,0.0002660745
3503,10.1021/ja400069s,105,6(a),381,Pb0.98Ba0.01Na0.01Se1,Pb0.98Ba0.01Na0.01Se1,482,132320,0.00061956,0.000066994,2.322,0.17592,0.0000075574,0.0002668217
3503,10.1021/ja400069s,105,6(a),381,Pb0.98Ba0.01Na0.01Se1,Pb0.98Ba0.01Na0.01Se1,482.5,132040,0.00062055,0.000067153,2.3192,0.17689,0.0000075735,0.0002675707
3503,10.1021/ja400069s,105,6(a),381,Pb0.98Ba0.01Na0.01Se1,Pb0.98Ba0.01Na0.01Se1,483,131760,0.00062154,0.000067311,2.3165,0.17786,0.0000075896,0.00026831
3503,10.1021/ja400069s,105,6(a),381,Pb0.98Ba0.01Na0.01Se1,Pb0.98Ba0.01Na0.01Se1,483.5,131480,0.00062253,0.000067471,2.3137,0.17884,0.0000076057,0.0002690625
3503,10.1021/ja400069s,105,6(a),381,Pb0.98Ba0.01Na0.01Se1,Pb0.98Ba0.01Na0.01Se1,484,131200,0.00062352,0.00006763,2.3109,0.17981,0.000007622,0.000269817
3503,10.1021/ja400069s,105,6(a),381,Pb0.98Ba0.01Na0.01Se1,Pb0.98Ba0.01Na0.01Se1,484.5,130920,0.00062452,0.00006779,2.3082,0.18078,0.0000076383,0.0002705658
3503,10.1021/ja400069s,105,6(a),381,Pb0.98Ba0.01Na0.01Se1,Pb0.98Ba0.01Na0.01Se1,485,130640,0.00062551,0.000067949,2.3054,0.18175,0.0000076546,0.0002713238
3503,10.1021/ja400069s,105,6(a),381,Pb0.98Ba0.01Na0.01Se1,Pb0.98Ba0.01Na0.01Se1,485.5,130360,0.0006265,0.00006811,2.3027,0.18272,0.0000076711,0.0002720719
3503,10.1021/ja400069s,105,6(a),381,Pb0.98Ba0.01Na0.01Se1,Pb0.98Ba0.01Na0.01Se1,486,130080,0.00062749,0.00006827,2.2999,0.18369,0.0000076876,0.0002728336
3503,10.1021/ja400069s,105,6(a),381,Pb0.98Ba0.01Na0.01Se1,Pb0.98Ba0.01Na0.01Se1,486.5,129800,0.00062848,0.00006843,2.2972,0.18466,0.0000077042,0.0002735852
3503,10.1021/ja400069s,105,6(a),381,Pb0.98Ba0.01Na0.01Se1,Pb0.98Ba0.01Na0.01Se1,487,129520,0.00062948,0.000068591,2.2944,0.18563,0.0000077208,0.000274355
3503,10.1021/ja400069s,105,6(a),381,Pb0.98Ba0.01Na0.01Se1,Pb0.98Ba0.01Na0.01Se1,487.5,129250,0.00063047,0.000068752,2.2917,0.18661,0.0000077369,0.0002751102
3503,10.1021/ja400069s,105,6(a),381,Pb0.98Ba0.01Na0.01Se1,Pb0.98Ba0.01Na0.01Se1,488,128970,0.00063146,0.000068913,2.289,0.18758,0.0000077537,0.0002758672
3503,10.1021/ja400069s,105,6(a),381,Pb0.98Ba0.01Na0.01Se1,Pb0.98Ba0.01Na0.01Se1,488.5,128690,0.00063245,0.000069075,2.2862,0.18855,0.0000077706,0.0002766381
3503,10.1021/ja400069s,105,6(a),381,Pb0.98Ba0.01Na0.01Se1,Pb0.98Ba0.01Na0.01Se1,489,128420,0.00063344,0.000069236,2.2835,0.18952,0.0000077869,0.0002773987
3503,10.1021/ja400069s,105,6(a),381,Pb0.98Ba0.01Na0.01Se1,Pb0.98Ba0.01Na0.01Se1,489.5,128140,0.00063443,0.000069398,2.2808,0.19049,0.000007804,0.0002781612
3503,10.1021/ja400069s,105,6(a),381,Pb0.98Ba0.01Na0.01Se1,Pb0.98Ba0.01Na0.01Se1,490,127870,0.00063543,0.00006956,2.278,0.19146,0.0000078204,0.0002789421
3503,10.1021/ja400069s,105,6(a),381,Pb0.98Ba0.01Na0.01Se1,Pb0.98Ba0.01Na0.01Se1,490.5,127600,0.00063642,0.000069723,2.2753,0.19243,0.000007837,0.0002797082
3503,10.1021/ja400069s,105,6(a),381,Pb0.98Ba0.01Na0.01Se1,Pb0.98Ba0.01Na0.01Se1,491,127320,0.00063741,0.000069885,2.2726,0.1934,0.0000078542,0.0002804761
3503,10.1021/ja400069s,105,6(a),381,Pb0.98Ba0.01Na0.01Se1,Pb0.98Ba0.01Na0.01Se1,491.5,127050,0.0006384,0.000070048,2.2699,0.19438,0.0000078709,0.0002812459
3503,10.1021/ja400069s,105,6(a),381,Pb0.98Ba0.01Na0.01Se1,Pb0.98Ba0.01Na0.01Se1,492,126780,0.00063939,0.000070211,2.2672,0.19535,0.0000078877,0.0002820175
3503,10.1021/ja400069s,105,6(a),381,Pb0.98Ba0.01Na0.01Se1,Pb0.98Ba0.01Na0.01Se1,492.5,126500,0.00064039,0.000070374,2.2645,0.19632,0.0000079051,0.0002827953
3503,10.1021/ja400069s,105,6(a),381,Pb0.98Ba0.01Na0.01Se1,Pb0.98Ba0.01Na0.01Se1,493,126230,0.00064138,0.000070538,2.2618,0.19729,0.000007922,0.0002835706
3503,10.1021/ja400069s,105,6(a),381,Pb0.98Ba0.01Na0.01Se1,Pb0.98Ba0.01Na0.01Se1,493.5,125960,0.00064237,0.000070701,2.2591,0.19826,0.000007939,0.0002843477
3503,10.1021/ja400069s,105,6(a),381,Pb0.98Ba0.01Na0.01Se1,Pb0.98Ba0.01Na0.01Se1,494,125690,0.00064336,0.000070865,2.2564,0.19923,0.0000079561,0.0002851268
3503,10.1021/ja400069s,105,6(a),381,Pb0.98Ba0.01Na0.01Se1,Pb0.98Ba0.01Na0.01Se1,494.5,125420,0.00064435,0.000071029,2.2537,0.2002,0.0000079732,0.0002859076
3503,10.1021/ja400069s,105,6(a),381,Pb0.98Ba0.01Na0.01Se1,Pb0.98Ba0.01Na0.01Se1,495,125150,0.00064535,0.000071194,2.251,0.20117,0.0000079904,0.0002866948
3503,10.1021/ja400069s,105,6(a),381,Pb0.98Ba0.01Na0.01Se1,Pb0.98Ba0.01Na0.01Se1,495.5,124880,0.00064634,0.000071358,2.2483,0.20215,0.0000080077,0.0002874794
3503,10.1021/ja400069s,105,6(a),381,Pb0.98Ba0.01Na0.01Se1,Pb0.98Ba0.01Na0.01Se1,496,124610,0.00064733,0.000071523,2.2456,0.20312,0.000008025,0.0002882659
3503,10.1021/ja400069s,105,6(a),381,Pb0.98Ba0.01Na0.01Se1,Pb0.98Ba0.01Na0.01Se1,496.5,124350,0.00064832,0.000071688,2.2429,0.20409,0.0000080418,0.0002890543
3503,10.1021/ja400069s,105,6(a),381,Pb0.98Ba0.01Na0.01Se1,Pb0.98Ba0.01Na0.01Se1,497,124080,0.00064931,0.000071853,2.2402,0.20506,0.0000080593,0.0002898447
3503,10.1021/ja400069s,105,6(a),381,Pb0.98Ba0.01Na0.01Se1,Pb0.98Ba0.01Na0.01Se1,497.5,123810,0.0006503,0.000072019,2.2375,0.20603,0.0000080769,0.0002906369
3503,10.1021/ja400069s,105,6(a),381,Pb0.98Ba0.01Na0.01Se1,Pb0.98Ba0.01Na0.01Se1,498,123550,0.0006513,0.000072184,2.2349,0.207,0.0000080939,0.0002914224
3503,10.1021/ja400069s,105,6(a),381,Pb0.98Ba0.01Na0.01Se1,Pb0.98Ba0.01Na0.01Se1,498.5,123280,0.00065229,0.00007235,2.2322,0.20797,0.0000081116,0.0002922184
3503,10.1021/ja400069s,105,6(a),381,Pb0.98Ba0.01Na0.01Se1,Pb0.98Ba0.01Na0.01Se1,499,123020,0.00065328,0.000072516,2.2295,0.20894,0.0000081288,0.0002930164
3503,10.1021/ja400069s,105,6(a),381,Pb0.98Ba0.01Na0.01Se1,Pb0.98Ba0.01Na0.01Se1,499.5,122750,0.00065427,0.000072683,2.2268,0.20992,0.0000081466,0.0002938162
3503,10.1021/ja400069s,105,6(a),381,Pb0.98Ba0.01Na0.01Se1,Pb0.98Ba0.01Na0.01Se1,500,122490,0.00065526,0.000072849,2.2242,0.21089,0.0000081639,0.0002946048
3503,10.1021/ja400069s,105,6(a),381,Pb0.98Ba0.01Na0.01Se1,Pb0.98Ba0.01Na0.01Se1,500.5,122220,0.00065626,0.000073016,2.2215,0.21186,0.000008182,0.000295413
3503,10.1021/ja400069s,105,6(a),381,Pb0.98Ba0.01Na0.01Se1,Pb0.98Ba0.01Na0.01Se1,501,121960,0.00065725,0.000073183,2.2189,0.21283,0.0000081994,0.0002962053
3503,10.1021/ja400069s,105,6(a),381,Pb0.98Ba0.01Na0.01Se1,Pb0.98Ba0.01Na0.01Se1,501.5,121700,0.00065824,0.00007335,2.2162,0.2138,0.0000082169,0.0002970129
3503,10.1021/ja400069s,105,6(a),381,Pb0.98Ba0.01Na0.01Se1,Pb0.98Ba0.01Na0.01Se1,502,121430,0.00065923,0.000073517,2.2136,0.21477,0.0000082352,0.000297809
3503,10.1021/ja400069s,105,6(a),381,Pb0.98Ba0.01Na0.01Se1,Pb0.98Ba0.01Na0.01Se1,502.5,121170,0.00066022,0.000073685,2.2109,0.21574,0.0000082529,0.0002986205
3503,10.1021/ja400069s,105,6(a),381,Pb0.98Ba0.01Na0.01Se1,Pb0.98Ba0.01Na0.01Se1,503,120910,0.00066122,0.000073853,2.2083,0.21671,0.0000082706,0.0002994249
3503,10.1021/ja400069s,105,6(a),381,Pb0.98Ba0.01Na0.01Se1,Pb0.98Ba0.01Na0.01Se1,503.5,120650,0.00066221,0.000074021,2.2056,0.21769,0.0000082884,0.0003002403
3503,10.1021/ja400069s,105,6(a),381,Pb0.98Ba0.01Na0.01Se1,Pb0.98Ba0.01Na0.01Se1,504,120390,0.0006632,0.000074189,2.203,0.21866,0.0000083063,0.000301044
3503,10.1021/ja400069s,105,6(a),381,Pb0.98Ba0.01Na0.01Se1,Pb0.98Ba0.01Na0.01Se1,504.5,120130,0.00066419,0.000074358,2.2003,0.21963,0.0000083243,0.0003018634
3503,10.1021/ja400069s,105,6(a),381,Pb0.98Ba0.01Na0.01Se1,Pb0.98Ba0.01Na0.01Se1,505,119870,0.00066518,0.000074526,2.1977,0.2206,0.0000083424,0.000302671
3503,10.1021/ja400069s,105,6(a),381,Pb0.98Ba0.01Na0.01Se1,Pb0.98Ba0.01Na0.01Se1,505.5,119610,0.00066617,0.000074695,2.1951,0.22157,0.0000083605,0.0003034805
3503,10.1021/ja400069s,105,6(a),381,Pb0.98Ba0.01Na0.01Se1,Pb0.98Ba0.01Na0.01Se1,506,119350,0.00066717,0.000074864,2.1925,0.22254,0.0000083787,0.0003042965
3503,10.1021/ja400069s,105,6(a),381,Pb0.98Ba0.01Na0.01Se1,Pb0.98Ba0.01Na0.01Se1,506.5,119100,0.00066816,0.000075034,2.1898,0.22351,0.0000083963,0.0003051238
3503,10.1021/ja400069s,105,6(a),381,Pb0.98Ba0.01Na0.01Se1,Pb0.98Ba0.01Na0.01Se1,507,118840,0.00066915,0.000075203,2.1872,0.22448,0.0000084147,0.0003059391
3503,10.1021/ja400069s,105,6(a),381,Pb0.98Ba0.01Na0.01Se1,Pb0.98Ba0.01Na0.01Se1,507.5,118580,0.00067014,0.000075373,2.1846,0.22546,0.0000084331,0.0003067564
3503,10.1021/ja400069s,105,6(a),381,Pb0.98Ba0.01Na0.01Se1,Pb0.98Ba0.01Na0.01Se1,508,118330,0.00067113,0.000075543,2.182,0.22643,0.0000084509,0.0003075756
3503,10.1021/ja400069s,105,6(a),381,Pb0.98Ba0.01Na0.01Se1,Pb0.98Ba0.01Na0.01Se1,508.5,118070,0.00067213,0.000075713,2.1794,0.2274,0.0000084696,0.0003084014
3503,10.1021/ja400069s,105,6(a),381,Pb0.98Ba0.01Na0.01Se1,Pb0.98Ba0.01Na0.01Se1,509,117810,0.00067312,0.000075883,2.1768,0.22837,0.0000084882,0.0003092245
3503,10.1021/ja400069s,105,6(a),381,Pb0.98Ba0.01Na0.01Se1,Pb0.98Ba0.01Na0.01Se1,509.5,117560,0.00067411,0.000076054,2.1741,0.22934,0.0000085063,0.0003100639
3503,10.1021/ja400069s,105,6(a),381,Pb0.98Ba0.01Na0.01Se1,Pb0.98Ba0.01Na0.01Se1,510,117300,0.0006751,0.000076225,2.1715,0.23031,0.0000085251,0.0003108911
3503,10.1021/ja400069s,105,6(a),381,Pb0.98Ba0.01Na0.01Se1,Pb0.98Ba0.01Na0.01Se1,510.5,117050,0.00067609,0.000076396,2.1689,0.23128,0.0000085434,0.0003117202
3503,10.1021/ja400069s,105,6(a),381,Pb0.98Ba0.01Na0.01Se1,Pb0.98Ba0.01Na0.01Se1,511,116800,0.00067708,0.000076567,2.1664,0.23225,0.0000085616,0.0003125369
3503,10.1021/ja400069s,105,6(a),381,Pb0.98Ba0.01Na0.01Se1,Pb0.98Ba0.01Na0.01Se1,511.5,116540,0.00067808,0.000076738,2.1638,0.23323,0.0000085807,0.0003133746
3503,10.1021/ja400069s,105,6(a),381,Pb0.98Ba0.01Na0.01Se1,Pb0.98Ba0.01Na0.01Se1,512,116290,0.00067907,0.00007691,2.1612,0.2342,0.0000085992,0.0003142097
3503,10.1021/ja400069s,105,6(a),381,Pb0.98Ba0.01Na0.01Se1,Pb0.98Ba0.01Na0.01Se1,512.5,116040,0.00068006,0.000077082,2.1586,0.23517,0.0000086177,0.0003150468
3503,10.1021/ja400069s,105,6(a),381,Pb0.98Ba0.01Na0.01Se1,Pb0.98Ba0.01Na0.01Se1,513,115790,0.00068105,0.000077254,2.156,0.23614,0.0000086363,0.0003158859
3503,10.1021/ja400069s,105,6(a),381,Pb0.98Ba0.01Na0.01Se1,Pb0.98Ba0.01Na0.01Se1,513.5,115540,0.00068204,0.000077426,2.1534,0.23711,0.000008655,0.000316727
3503,10.1021/ja400069s,105,6(a),381,Pb0.98Ba0.01Na0.01Se1,Pb0.98Ba0.01Na0.01Se1,514,115290,0.00068304,0.000077599,2.1508,0.23808,0.0000086738,0.0003175749
3503,10.1021/ja400069s,105,6(a),381,Pb0.98Ba0.01Na0.01Se1,Pb0.98Ba0.01Na0.01Se1,514.5,115040,0.00068403,0.000077771,2.1483,0.23905,0.0000086926,0.0003184053
3503,10.1021/ja400069s,105,6(a),381,Pb0.98Ba0.01Na0.01Se1,Pb0.98Ba0.01Na0.01Se1,515,114790,0.00068502,0.000077944,2.1457,0.24002,0.0000087116,0.0003192525
3503,10.1021/ja400069s,105,6(a),381,Pb0.98Ba0.01Na0.01Se1,Pb0.98Ba0.01Na0.01Se1,515.5,114540,0.00068601,0.000078117,2.1431,0.241,0.0000087306,0.0003201017
3503,10.1021/ja400069s,105,6(a),381,Pb0.98Ba0.01Na0.01Se1,Pb0.98Ba0.01Na0.01Se1,516,114290,0.000687,0.000078291,2.1406,0.24197,0.0000087497,0.0003209381
3503,10.1021/ja400069s,105,6(a),381,Pb0.98Ba0.01Na0.01Se1,Pb0.98Ba0.01Na0.01Se1,516.5,114040,0.000688,0.000078464,2.138,0.24294,0.0000087689,0.0003217961
3503,10.1021/ja400069s,105,6(a),381,Pb0.98Ba0.01Na0.01Se1,Pb0.98Ba0.01Na0.01Se1,517,113800,0.00068899,0.000078638,2.1354,0.24391,0.0000087873,0.0003226515
3503,10.1021/ja400069s,105,6(a),381,Pb0.98Ba0.01Na0.01Se1,Pb0.98Ba0.01Na0.01Se1,517.5,113550,0.00068998,0.000078812,2.1329,0.24488,0.0000088067,0.0003234938
3503,10.1021/ja400069s,105,6(a),381,Pb0.98Ba0.01Na0.01Se1,Pb0.98Ba0.01Na0.01Se1,518,113300,0.00069097,0.000078986,2.1303,0.24585,0.0000088261,0.0003243534
3503,10.1021/ja400069s,105,6(a),381,Pb0.98Ba0.01Na0.01Se1,Pb0.98Ba0.01Na0.01Se1,518.5,113060,0.00069196,0.00007916,2.1278,0.24682,0.0000088449,0.0003251997
3503,10.1021/ja400069s,105,6(a),381,Pb0.98Ba0.01Na0.01Se1,Pb0.98Ba0.01Na0.01Se1,519,112810,0.00069295,0.000079335,2.1252,0.24779,0.0000088645,0.0003260634
3503,10.1021/ja400069s,105,6(a),381,Pb0.98Ba0.01Na0.01Se1,Pb0.98Ba0.01Na0.01Se1,519.5,112560,0.00069395,0.00007951,2.1227,0.24877,0.0000088842,0.0003269185
3503,10.1021/ja400069s,105,6(a),381,Pb0.98Ba0.01Na0.01Se1,Pb0.98Ba0.01Na0.01Se1,520,112320,0.00069494,0.000079685,2.1201,0.24974,0.0000089031,0.0003277864
3503,10.1021/ja400069s,105,6(a),381,Pb0.98Ba0.01Na0.01Se1,Pb0.98Ba0.01Na0.01Se1,520.5,112080,0.00069593,0.00007986,2.1176,0.25071,0.0000089222,0.0003286409
3503,10.1021/ja400069s,105,6(a),381,Pb0.98Ba0.01Na0.01Se1,Pb0.98Ba0.01Na0.01Se1,521,111830,0.00069692,0.000080035,2.1151,0.25168,0.0000089421,0.0003294974
3503,10.1021/ja400069s,105,6(a),381,Pb0.98Ba0.01Na0.01Se1,Pb0.98Ba0.01Na0.01Se1,521.5,111590,0.00069791,0.000080211,2.1125,0.25265,0.0000089614,0.0003303716
3503,10.1021/ja400069s,105,6(a),381,Pb0.98Ba0.01Na0.01Se1,Pb0.98Ba0.01Na0.01Se1,522,111350,0.00069891,0.000080387,2.11,0.25362,0.0000089807,0.000331237
3503,10.1021/ja400069s,105,6(a),381,Pb0.98Ba0.01Na0.01Se1,Pb0.98Ba0.01Na0.01Se1,522.5,111100,0.0006999,0.000080563,2.1075,0.25459,0.0000090009,0.0003320996
3503,10.1021/ja400069s,105,6(a),381,Pb0.98Ba0.01Na0.01Se1,Pb0.98Ba0.01Na0.01Se1,523,110860,0.00070089,0.000080739,2.105,0.25556,0.0000090204,0.0003329644
3503,10.1021/ja400069s,105,6(a),381,Pb0.98Ba0.01Na0.01Se1,Pb0.98Ba0.01Na0.01Se1,523.5,110620,0.00070188,0.000080915,2.1024,0.25654,0.00000904,0.000333847
3503,10.1021/ja400069s,105,6(a),381,Pb0.98Ba0.01Na0.01Se1,Pb0.98Ba0.01Na0.01Se1,524,110380,0.00070287,0.000081092,2.0999,0.25751,0.0000090596,0.0003347159
3503,10.1021/ja400069s,105,6(a),381,Pb0.98Ba0.01Na0.01Se1,Pb0.98Ba0.01Na0.01Se1,524.5,110140,0.00070386,0.000081268,2.0974,0.25848,0.0000090794,0.0003355869
3503,10.1021/ja400069s,105,6(a),381,Pb0.98Ba0.01Na0.01Se1,Pb0.98Ba0.01Na0.01Se1,525,109900,0.00070486,0.000081445,2.0949,0.25945,0.0000090992,0.0003364647
3503,10.1021/ja400069s,105,6(a),381,Pb0.98Ba0.01Na0.01Se1,Pb0.98Ba0.01Na0.01Se1,525.5,109660,0.00070585,0.000081623,2.0924,0.26042,0.0000091191,0.0003373399
3503,10.1021/ja400069s,105,6(a),381,Pb0.98Ba0.01Na0.01Se1,Pb0.98Ba0.01Na0.01Se1,526,109420,0.00070684,0.0000818,2.0899,0.26139,0.0000091391,0.0003382171
3503,10.1021/ja400069s,105,6(a),381,Pb0.98Ba0.01Na0.01Se1,Pb0.98Ba0.01Na0.01Se1,526.5,109180,0.00070783,0.000081978,2.0874,0.26236,0.0000091592,0.0003390965
3503,10.1021/ja400069s,105,6(a),381,Pb0.98Ba0.01Na0.01Se1,Pb0.98Ba0.01Na0.01Se1,527,108940,0.00070882,0.000082155,2.0849,0.26334,0.0000091794,0.0003399779
3503,10.1021/ja400069s,105,6(a),381,Pb0.98Ba0.01Na0.01Se1,Pb0.98Ba0.01Na0.01Se1,527.5,108710,0.00070982,0.000082333,2.0824,0.26431,0.0000091988,0.0003408663
3503,10.1021/ja400069s,105,6(a),381,Pb0.98Ba0.01Na0.01Se1,Pb0.98Ba0.01Na0.01Se1,528,108470,0.00071081,0.000082512,2.0799,0.26528,0.0000092191,0.000341752
3503,10.1021/ja400069s,105,6(a),381,Pb0.98Ba0.01Na0.01Se1,Pb0.98Ba0.01Na0.01Se1,528.5,108230,0.0007118,0.00008269,2.0774,0.26625,0.0000092396,0.0003426398
3503,10.1021/ja400069s,105,6(a),381,Pb0.98Ba0.01Na0.01Se1,Pb0.98Ba0.01Na0.01Se1,529,108000,0.00071279,0.000082869,2.0749,0.26722,0.0000092593,0.0003435298
3503,10.1021/ja400069s,105,6(a),381,Pb0.98Ba0.01Na0.01Se1,Pb0.98Ba0.01Na0.01Se1,529.5,107760,0.00071378,0.000083047,2.0725,0.26819,0.0000092799,0.0003444053
3503,10.1021/ja400069s,105,6(a),381,Pb0.98Ba0.01Na0.01Se1,Pb0.98Ba0.01Na0.01Se1,530,107530,0.00071478,0.000083226,2.07,0.26916,0.0000092997,0.0003453043
3503,10.1021/ja400069s,105,6(a),381,Pb0.98Ba0.01Na0.01Se1,Pb0.98Ba0.01Na0.01Se1,530.5,107290,0.00071577,0.000083406,2.0675,0.27013,0.0000093205,0.0003462007
3503,10.1021/ja400069s,105,6(a),381,Pb0.98Ba0.01Na0.01Se1,Pb0.98Ba0.01Na0.01Se1,531,107060,0.00071676,0.000083585,2.065,0.27111,0.0000093406,0.0003470993
3503,10.1021/ja400069s,105,6(a),381,Pb0.98Ba0.01Na0.01Se1,Pb0.98Ba0.01Na0.01Se1,531.5,106820,0.00071775,0.000083765,2.0626,0.27208,0.0000093615,0.0003479831
3503,10.1021/ja400069s,105,6(a),381,Pb0.98Ba0.01Na0.01Se1,Pb0.98Ba0.01Na0.01Se1,532,106590,0.00071874,0.000083944,2.0601,0.27305,0.0000093817,0.000348886
3503,10.1021/ja400069s,105,6(a),381,Pb0.98Ba0.01Na0.01Se1,Pb0.98Ba0.01Na0.01Se1,532.5,106360,0.00071973,0.000084124,2.0576,0.27402,0.000009402,0.000349791
3503,10.1021/ja400069s,105,6(a),381,Pb0.98Ba0.01Na0.01Se1,Pb0.98Ba0.01Na0.01Se1,533,106120,0.00072073,0.000084305,2.0552,0.27499,0.0000094233,0.0003506861
3503,10.1021/ja400069s,105,6(a),381,Pb0.98Ba0.01Na0.01Se1,Pb0.98Ba0.01Na0.01Se1,533.5,105890,0.00072172,0.000084485,2.0527,0.27596,0.0000094438,0.0003515955
3503,10.1021/ja400069s,105,6(a),381,Pb0.98Ba0.01Na0.01Se1,Pb0.98Ba0.01Na0.01Se1,534,105660,0.00072271,0.000084665,2.0503,0.27693,0.0000094643,0.0003524899
3503,10.1021/ja400069s,105,6(a),381,Pb0.98Ba0.01Na0.01Se1,Pb0.98Ba0.01Na0.01Se1,534.5,105430,0.0007237,0.000084846,2.0478,0.2779,0.000009485,0.0003534037
3503,10.1021/ja400069s,105,6(a),381,Pb0.98Ba0.01Na0.01Se1,Pb0.98Ba0.01Na0.01Se1,535,105200,0.00072469,0.000085027,2.0454,0.27888,0.0000095057,0.0003543023
3503,10.1021/ja400069s,105,6(a),381,Pb0.98Ba0.01Na0.01Se1,Pb0.98Ba0.01Na0.01Se1,535.5,104970,0.00072569,0.000085208,2.0429,0.27985,0.0000095265,0.0003552254
3503,10.1021/ja400069s,105,6(a),381,Pb0.98Ba0.01Na0.01Se1,Pb0.98Ba0.01Na0.01Se1,536,104740,0.00072668,0.00008539,2.0405,0.28082,0.0000095475,0.0003561284
3503,10.1021/ja400069s,105,6(a),381,Pb0.98Ba0.01Na0.01Se1,Pb0.98Ba0.01Na0.01Se1,536.5,104510,0.00072767,0.000085571,2.038,0.28179,0.0000095685,0.000357051
3503,10.1021/ja400069s,105,6(a),381,Pb0.98Ba0.01Na0.01Se1,Pb0.98Ba0.01Na0.01Se1,537,104280,0.00072866,0.000085753,2.0356,0.28276,0.0000095896,0.0003579583
3503,10.1021/ja400069s,105,6(a),381,Pb0.98Ba0.01Na0.01Se1,Pb0.98Ba0.01Na0.01Se1,537.5,104050,0.00072965,0.000085935,2.0332,0.28373,0.0000096108,0.0003588678
3503,10.1021/ja400069s,105,6(a),381,Pb0.98Ba0.01Na0.01Se1,Pb0.98Ba0.01Na0.01Se1,538,103820,0.00073065,0.000086117,2.0308,0.2847,0.0000096321,0.0003597843
3503,10.1021/ja400069s,105,6(a),381,Pb0.98Ba0.01Na0.01Se1,Pb0.98Ba0.01Na0.01Se1,538.5,103600,0.00073164,0.000086299,2.0283,0.28567,0.0000096525,0.0003607159
3503,10.1021/ja400069s,105,6(a),381,Pb0.98Ba0.01Na0.01Se1,Pb0.98Ba0.01Na0.01Se1,539,103370,0.00073263,0.000086482,2.0259,0.28665,0.000009674,0.0003616319
3503,10.1021/ja400069s,105,6(a),381,Pb0.98Ba0.01Na0.01Se1,Pb0.98Ba0.01Na0.01Se1,539.5,103140,0.00073362,0.000086665,2.0235,0.28762,0.0000096956,0.00036255
3503,10.1021/ja400069s,105,6(a),381,Pb0.98Ba0.01Na0.01Se1,Pb0.98Ba0.01Na0.01Se1,540,102920,0.00073461,0.000086848,2.0211,0.28859,0.0000097163,0.0003634704
3503,10.1021/ja400069s,105,6(a),381,Pb0.98Ba0.01Na0.01Se1,Pb0.98Ba0.01Na0.01Se1,540.5,102690,0.0007356,0.000087031,2.0187,0.28956,0.000009738,0.0003643929
3503,10.1021/ja400069s,105,6(a),381,Pb0.98Ba0.01Na0.01Se1,Pb0.98Ba0.01Na0.01Se1,541,102460,0.0007366,0.000087214,2.0162,0.29053,0.0000097599,0.0003653407
3503,10.1021/ja400069s,105,6(a),381,Pb0.98Ba0.01Na0.01Se1,Pb0.98Ba0.01Na0.01Se1,541.5,102240,0.00073759,0.000087397,2.0138,0.2915,0.0000097809,0.0003662678
3503,10.1021/ja400069s,105,6(a),381,Pb0.98Ba0.01Na0.01Se1,Pb0.98Ba0.01Na0.01Se1,542,102020,0.00073858,0.000087581,2.0114,0.29247,0.000009802,0.000367197
3503,10.1021/ja400069s,105,6(a),381,Pb0.98Ba0.01Na0.01Se1,Pb0.98Ba0.01Na0.01Se1,542.5,101790,0.00073957,0.000087765,2.009,0.29344,0.0000098241,0.0003681284
3503,10.1021/ja400069s,105,6(a),381,Pb0.98Ba0.01Na0.01Se1,Pb0.98Ba0.01Na0.01Se1,543,101570,0.00074056,0.000087949,2.0066,0.29442,0.0000098454,0.0003690621
3503,10.1021/ja400069s,105,6(a),381,Pb0.98Ba0.01Na0.01Se1,Pb0.98Ba0.01Na0.01Se1,543.5,101340,0.00074156,0.000088133,2.0042,0.29539,0.0000098678,0.000370003
3503,10.1021/ja400069s,105,6(a),381,Pb0.98Ba0.01Na0.01Se1,Pb0.98Ba0.01Na0.01Se1,544,101120,0.00074255,0.000088318,2.0018,0.29636,0.0000098892,0.0003709412
3503,10.1021/ja400069s,105,6(a),381,Pb0.98Ba0.01Na0.01Se1,Pb0.98Ba0.01Na0.01Se1,544.5,100900,0.00074354,0.000088502,1.9995,0.29733,0.0000099108,0.000371863
3503,10.1021/ja400069s,105,6(a),381,Pb0.98Ba0.01Na0.01Se1,Pb0.98Ba0.01Na0.01Se1,545,100680,0.00074453,0.000088687,1.9971,0.2983,0.0000099325,0.0003728056
3503,10.1021/ja400069s,105,6(a),381,Pb0.98Ba0.01Na0.01Se1,Pb0.98Ba0.01Na0.01Se1,545.5,100460,0.00074552,0.000088872,1.9947,0.29927,0.0000099542,0.0003737504
3503,10.1021/ja400069s,105,6(a),381,Pb0.98Ba0.01Na0.01Se1,Pb0.98Ba0.01Na0.01Se1,546,100240,0.00074651,0.000089057,1.9923,0.30024,0.0000099761,0.0003746976
3503,10.1021/ja400069s,105,6(a),381,Pb0.98Ba0.01Na0.01Se1,Pb0.98Ba0.01Na0.01Se1,546.5,100020,0.00074751,0.000089243,1.9899,0.30121,0.000009998,0.000375652
3503,10.1021/ja400069s,105,6(a),381,Pb0.98Ba0.01Na0.01Se1,Pb0.98Ba0.01Na0.01Se1,547,99795,0.0007485,0.000089428,1.9876,0.30219,0.0000100205,0.0003765848
3503,10.1021/ja400069s,105,6(a),381,Pb0.98Ba0.01Na0.01Se1,Pb0.98Ba0.01Na0.01Se1,547.5,99576,0.00074949,0.000089614,1.9852,0.30316,0.0000100426,0.0003775388
3503,10.1021/ja400069s,105,6(a),381,Pb0.98Ba0.01Na0.01Se1,Pb0.98Ba0.01Na0.01Se1,548,99357,0.00075048,0.0000898,1.9828,0.30413,0.0000100647,0.0003784951
3503,10.1021/ja400069s,105,6(a),381,Pb0.98Ba0.01Na0.01Se1,Pb0.98Ba0.01Na0.01Se1,548.5,99138,0.00075147,0.000089986,1.9805,0.3051,0.0000100869,0.0003794345
3503,10.1021/ja400069s,105,6(a),381,Pb0.98Ba0.01Na0.01Se1,Pb0.98Ba0.01Na0.01Se1,549,98919,0.00075247,0.000090172,1.9781,0.30607,0.0000101093,0.0003804004
3503,10.1021/ja400069s,105,6(a),381,Pb0.98Ba0.01Na0.01Se1,Pb0.98Ba0.01Na0.01Se1,549.5,98702,0.00075346,0.000090359,1.9758,0.30704,0.0000101315,0.0003813443
3503,10.1021/ja400069s,105,6(a),381,Pb0.98Ba0.01Na0.01Se1,Pb0.98Ba0.01Na0.01Se1,550,98484,0.00075445,0.000090546,1.9734,0.30801,0.0000101539,0.0003823097
3503,10.1021/ja400069s,105,6(a),381,Pb0.98Ba0.01Na0.01Se1,Pb0.98Ba0.01Na0.01Se1,550.5,98267,0.00075544,0.000090733,1.971,0.30898,0.0000101764,0.0003832775
3503,10.1021/ja400069s,105,6(a),381,Pb0.98Ba0.01Na0.01Se1,Pb0.98Ba0.01Na0.01Se1,551,98050,0.00075643,0.00009092,1.9687,0.30996,0.0000101989,0.0003842282
3503,10.1021/ja400069s,105,6(a),381,Pb0.98Ba0.01Na0.01Se1,Pb0.98Ba0.01Na0.01Se1,551.5,97834,0.00075743,0.000091107,1.9664,0.31093,0.0000102214,0.0003851861
3503,10.1021/ja400069s,105,6(a),381,Pb0.98Ba0.01Na0.01Se1,Pb0.98Ba0.01Na0.01Se1,552,97618,0.00075842,0.000091294,1.964,0.3119,0.000010244,0.0003861609
3503,10.1021/ja400069s,105,6(a),381,Pb0.98Ba0.01Na0.01Se1,Pb0.98Ba0.01Na0.01Se1,552.5,97403,0.00075941,0.000091482,1.9617,0.31287,0.0000102666,0.0003871183
3503,10.1021/ja400069s,105,6(a),381,Pb0.98Ba0.01Na0.01Se1,Pb0.98Ba0.01Na0.01Se1,553,97188,0.0007604,0.00009167,1.9593,0.31384,0.0000102893,0.0003880978
3503,10.1021/ja400069s,105,6(a),381,Pb0.98Ba0.01Na0.01Se1,Pb0.98Ba0.01Na0.01Se1,553.5,96974,0.00076139,0.000091858,1.957,0.31481,0.000010312,0.0003890598
3503,10.1021/ja400069s,105,6(a),381,Pb0.98Ba0.01Na0.01Se1,Pb0.98Ba0.01Na0.01Se1,554,96760,0.00076238,0.000092046,1.9547,0.31578,0.0000103348,0.000390024
3503,10.1021/ja400069s,105,6(a),381,Pb0.98Ba0.01Na0.01Se1,Pb0.98Ba0.01Na0.01Se1,554.5,96546,0.00076338,0.000092234,1.9524,0.31675,0.0000103578,0.0003909957
