Repository: RamyaGuru/STD2_EffMass

# STD2_EffMass
Effective mass modeling of StarryData2 data

File: csvfiles/ThermoPropNa10.1016j.actamat.2015.04.023.csv (part 12 of 15)
sid,DOI,figureid,fignum,sampleid,samplename,composition,Temperature,Electrical resistivity,Power factor,Seebeck coefficient,Thermal conductivity,ZT,Electrical conductivity,Figure of merit Z
73,10.1016/j.actamat.2015.04.023,4591,3(a),5860,x=0.025,Mg2.975Na0.025Sb2,310.5,0.00002601,0.00024232,0.000074193,1.9811,0.01645,38446.7512495194,0.0001223159
73,10.1016/j.actamat.2015.04.023,4591,3(a),5860,x=0.025,Mg2.975Na0.025Sb2,311,0.000026015,0.00024291,0.000074283,1.9801,0.016947,38439.3619065923,0.0001226756
73,10.1016/j.actamat.2015.04.023,4591,3(a),5860,x=0.025,Mg2.975Na0.025Sb2,311.5,0.00002602,0.00024351,0.000074372,1.9792,0.017445,38431.9754035357,0.0001230346
73,10.1016/j.actamat.2015.04.023,4591,3(a),5860,x=0.025,Mg2.975Na0.025Sb2,312,0.000026025,0.00024411,0.000074462,1.9782,0.017942,38424.5917387128,0.0001234001
73,10.1016/j.actamat.2015.04.023,4591,3(a),5860,x=0.025,Mg2.975Na0.025Sb2,312.5,0.00002603,0.0002447,0.000074551,1.9772,0.018439,38417.2109104879,0.0001237609
73,10.1016/j.actamat.2015.04.023,4591,3(a),5860,x=0.025,Mg2.975Na0.025Sb2,313,0.000026036,0.0002453,0.000074641,1.9762,0.018937,38408.3576586265,0.0001241271
73,10.1016/j.actamat.2015.04.023,4591,3(a),5860,x=0.025,Mg2.975Na0.025Sb2,313.5,0.000026041,0.0002459,0.00007473,1.9752,0.019434,38400.9830651665,0.0001244937
73,10.1016/j.actamat.2015.04.023,4591,3(a),5860,x=0.025,Mg2.975Na0.025Sb2,314,0.000026046,0.00024649,0.00007482,1.9742,0.019932,38393.6113030792,0.0001248556
73,10.1016/j.actamat.2015.04.023,4591,3(a),5860,x=0.025,Mg2.975Na0.025Sb2,314.5,0.000026051,0.00024709,0.000074909,1.9733,0.020429,38386.2423707343,0.0001252166
73,10.1016/j.actamat.2015.04.023,4591,3(a),5860,x=0.025,Mg2.975Na0.025Sb2,315,0.000026056,0.00024769,0.000074999,1.9723,0.020927,38378.8762665029,0.0001255843
73,10.1016/j.actamat.2015.04.023,4591,3(a),5860,x=0.025,Mg2.975Na0.025Sb2,315.5,0.000026061,0.00024828,0.000075088,1.9713,0.021424,38371.5129887571,0.0001259473
73,10.1016/j.actamat.2015.04.023,4591,3(a),5860,x=0.025,Mg2.975Na0.025Sb2,316,0.000026066,0.00024888,0.000075178,1.9703,0.021922,38364.1525358705,0.0001263158
73,10.1016/j.actamat.2015.04.023,4591,3(a),5860,x=0.025,Mg2.975Na0.025Sb2,316.5,0.000026072,0.00024948,0.000075267,1.9693,0.022419,38355.3237189322,0.0001266846
73,10.1016/j.actamat.2015.04.023,4591,3(a),5860,x=0.025,Mg2.975Na0.025Sb2,317,0.000026077,0.00025007,0.000075356,1.9684,0.022917,38347.9694750163,0.0001270423
73,10.1016/j.actamat.2015.04.023,4591,3(a),5860,x=0.025,Mg2.975Na0.025Sb2,317.5,0.000026082,0.00025067,0.000075446,1.9674,0.023414,38340.618050763,0.0001274118
73,10.1016/j.actamat.2015.04.023,4591,3(a),5860,x=0.025,Mg2.975Na0.025Sb2,318,0.000026087,0.00025127,0.000075535,1.9664,0.023912,38333.2694445509,0.0001277817
73,10.1016/j.actamat.2015.04.023,4591,3(a),5860,x=0.025,Mg2.975Na0.025Sb2,318.5,0.000026092,0.00025186,0.000075625,1.9654,0.024409,38325.9236547601,0.0001281469
73,10.1016/j.actamat.2015.04.023,4591,3(a),5860,x=0.025,Mg2.975Na0.025Sb2,319,0.000026097,0.00025246,0.000075714,1.9644,0.024907,38318.5806797716,0.0001285176
73,10.1016/j.actamat.2015.04.023,4591,3(a),5860,x=0.025,Mg2.975Na0.025Sb2,319.5,0.000026102,0.00025305,0.000075804,1.9634,0.025404,38311.240517968,0.0001288836
73,10.1016/j.actamat.2015.04.023,4591,3(a),5860,x=0.025,Mg2.975Na0.025Sb2,320,0.000026107,0.00025365,0.000075893,1.9625,0.025901,38303.9031677328,0.0001292484
73,10.1016/j.actamat.2015.04.023,4591,3(a),5860,x=0.025,Mg2.975Na0.025Sb2,320.5,0.000026113,0.00025425,0.000075983,1.9615,0.026399,38295.102056447,0.0001296202
73,10.1016/j.actamat.2015.04.023,4591,3(a),5860,x=0.025,Mg2.975Na0.025Sb2,321,0.000026118,0.00025484,0.000076072,1.9605,0.026896,38287.770885979,0.0001299872
73,10.1016/j.actamat.2015.04.023,4591,3(a),5860,x=0.025,Mg2.975Na0.025Sb2,321.5,0.000026123,0.00025544,0.000076162,1.9595,0.027394,38280.4425219156,0.0001303598
73,10.1016/j.actamat.2015.04.023,4591,3(a),5860,x=0.025,Mg2.975Na0.025Sb2,322,0.000026128,0.00025604,0.000076251,1.9585,0.027891,38273.1169626454,0.0001307327
73,10.1016/j.actamat.2015.04.023,4591,3(a),5860,x=0.025,Mg2.975Na0.025Sb2,322.5,0.000026133,0.00025663,0.000076341,1.9576,0.028389,38265.7942065588,0.0001310942
73,10.1016/j.actamat.2015.04.023,4591,3(a),5860,x=0.025,Mg2.975Na0.025Sb2,323,0.000026138,0.00025723,0.00007643,1.9566,0.028886,38258.4742520468,0.0001314679
73,10.1016/j.actamat.2015.04.023,4591,3(a),5860,x=0.025,Mg2.975Na0.025Sb2,323.5,0.000026143,0.00025783,0.000076519,1.9556,0.029384,38251.1570975022,0.0001318419
73,10.1016/j.actamat.2015.04.023,4591,3(a),5860,x=0.025,Mg2.975Na0.025Sb2,324,0.000026148,0.00025842,0.000076609,1.9546,0.029881,38243.8427413186,0.0001322112
73,10.1016/j.actamat.2015.04.023,4591,3(a),5860,x=0.025,Mg2.975Na0.025Sb2,324.5,0.000026154,0.00025902,0.000076698,1.9536,0.030379,38235.0692054753,0.000132586
73,10.1016/j.actamat.2015.04.023,4591,3(a),5860,x=0.025,Mg2.975Na0.025Sb2,325,0.000026159,0.00025962,0.000076788,1.9526,0.030876,38227.7610000382,0.0001329612
73,10.1016/j.actamat.2015.04.023,4591,3(a),5860,x=0.025,Mg2.975Na0.025Sb2,325.5,0.000026164,0.00026021,0.000076877,1.9517,0.031374,38220.4555878306,0.0001333248
73,10.1016/j.actamat.2015.04.023,4591,3(a),5860,x=0.025,Mg2.975Na0.025Sb2,326,0.000026169,0.00026081,0.000076967,1.9507,0.031871,38213.1529672513,0.0001337007
73,10.1016/j.actamat.2015.04.023,4591,3(a),5860,x=0.025,Mg2.975Na0.025Sb2,326.5,0.000026174,0.00026141,0.000077056,1.9497,0.032369,38205.8531367005,0.000134077
73,10.1016/j.actamat.2015.04.023,4591,3(a),5860,x=0.025,Mg2.975Na0.025Sb2,327,0.000026179,0.000262,0.000077146,1.9487,0.032866,38198.5560945796,0.0001344486
73,10.1016/j.actamat.2015.04.023,4591,3(a),5860,x=0.025,Mg2.975Na0.025Sb2,327.5,0.000026184,0.0002626,0.000077235,1.9477,0.033363,38191.2618392912,0.0001348257
73,10.1016/j.actamat.2015.04.023,4591,3(a),5860,x=0.025,Mg2.975Na0.025Sb2,328,0.00002619,0.0002632,0.000077325,1.9468,0.033861,38182.5124093165,0.0001351962
73,10.1016/j.actamat.2015.04.023,4591,3(a),5860,x=0.025,Mg2.975Na0.025Sb2,328.5,0.000026195,0.00026379,0.000077414,1.9458,0.034358,38175.2242794426,0.0001355689
73,10.1016/j.actamat.2015.04.023,4591,3(a),5860,x=0.025,Mg2.975Na0.025Sb2,329,0.0000262,0.00026439,0.000077504,1.9448,0.034856,38167.9389312977,0.0001359471
73,10.1016/j.actamat.2015.04.023,4591,3(a),5860,x=0.025,Mg2.975Na0.025Sb2,329.5,0.000026205,0.00026499,0.000077593,1.9438,0.035353,38160.6563632894,0.0001363258
73,10.1016/j.actamat.2015.04.023,4591,3(a),5860,x=0.025,Mg2.975Na0.025Sb2,330,0.00002621,0.00026558,0.000077682,1.9428,0.035851,38153.3765738268,0.0001366996
73,10.1016/j.actamat.2015.04.023,4591,3(a),5860,x=0.025,Mg2.975Na0.025Sb2,330.5,0.000026215,0.00026618,0.000077772,1.9419,0.036348,38146.0995613199,0.0001370719
73,10.1016/j.actamat.2015.04.023,4591,3(a),5860,x=0.025,Mg2.975Na0.025Sb2,331,0.00002622,0.00026678,0.000077861,1.9409,0.036846,38138.82532418,0.0001374517
73,10.1016/j.actamat.2015.04.023,4591,3(a),5860,x=0.025,Mg2.975Na0.025Sb2,331.5,0.000026225,0.00026737,0.000077951,1.9399,0.037343,38131.5538608198,0.0001378267
73,10.1016/j.actamat.2015.04.023,4591,3(a),5860,x=0.025,Mg2.975Na0.025Sb2,332,0.000026231,0.00026797,0.00007804,1.9389,0.037841,38122.8317639434,0.0001382072
73,10.1016/j.actamat.2015.04.023,4591,3(a),5860,x=0.025,Mg2.975Na0.025Sb2,332.5,0.000026236,0.00026856,0.00007813,1.9379,0.038338,38115.5663973167,0.000138583
73,10.1016/j.actamat.2015.04.023,4591,3(a),5860,x=0.025,Mg2.975Na0.025Sb2,333,0.000026241,0.00026916,0.000078219,1.9369,0.038836,38108.3037993979,0.0001389643
73,10.1016/j.actamat.2015.04.023,4591,3(a),5860,x=0.025,Mg2.975Na0.025Sb2,333.5,0.000026246,0.00026976,0.000078309,1.936,0.039333,38101.0439686047,0.0001393388
73,10.1016/j.actamat.2015.04.023,4591,3(a),5860,x=0.025,Mg2.975Na0.025Sb2,334,0.000026251,0.00027035,0.000078398,1.935,0.039831,38093.7869033561,0.0001397158
73,10.1016/j.actamat.2015.04.023,4591,3(a),5860,x=0.025,Mg2.975Na0.025Sb2,334.5,0.000026256,0.00027095,0.000078488,1.934,0.040328,38086.5326020719,0.0001400982
73,10.1016/j.actamat.2015.04.023,4591,3(a),5860,x=0.025,Mg2.975Na0.025Sb2,335,0.000026261,0.00027155,0.000078577,1.933,0.040826,38079.2810631735,0.0001404811
73,10.1016/j.actamat.2015.04.023,4591,3(a),5860,x=0.025,Mg2.975Na0.025Sb2,335.5,0.000026266,0.00027214,0.000078667,1.932,0.041323,38072.0322850834,0.0001408592
73,10.1016/j.actamat.2015.04.023,4591,3(a),5860,x=0.025,Mg2.975Na0.025Sb2,336,0.000026272,0.00027274,0.000078756,1.9311,0.04182,38063.3373934227,0.0001412356
73,10.1016/j.actamat.2015.04.023,4591,3(a),5860,x=0.025,Mg2.975Na0.025Sb2,336.5,0.000026277,0.00027334,0.000078845,1.9301,0.042318,38056.0946835636,0.0001416196
73,10.1016/j.actamat.2015.04.023,4591,3(a),5860,x=0.025,Mg2.975Na0.025Sb2,337,0.000026282,0.00027393,0.000078935,1.9291,0.042815,38048.8547294726,0.0001419989
73,10.1016/j.actamat.2015.04.023,4591,3(a),5860,x=0.025,Mg2.975Na0.025Sb2,337.5,0.000026287,0.00027453,0.000079024,1.9281,0.043313,38041.6175295774,0.0001423837
73,10.1016/j.actamat.2015.04.023,4591,3(a),5860,x=0.025,Mg2.975Na0.025Sb2,338,0.000026292,0.00027513,0.000079114,1.9271,0.04381,38034.3830823064,0.0001427689
73,10.1016/j.actamat.2015.04.023,4591,3(a),5860,x=0.025,Mg2.975Na0.025Sb2,338.5,0.000026297,0.00027572,0.000079203,1.9261,0.044308,38027.1513860897,0.0001431494
73,10.1016/j.actamat.2015.04.023,4591,3(a),5860,x=0.025,Mg2.975Na0.025Sb2,339,0.000026302,0.00027632,0.000079293,1.9252,0.044805,38019.9224393582,0.0001435279
73,10.1016/j.actamat.2015.04.023,4591,3(a),5860,x=0.025,Mg2.975Na0.025Sb2,339.5,0.000026307,0.00027692,0.000079382,1.9242,0.045303,38012.6962405443,0.0001439144
73,10.1016/j.actamat.2015.04.023,4591,3(a),5860,x=0.025,Mg2.975Na0.025Sb2,340,0.000026313,0.00027751,0.000079472,1.9232,0.0458,38004.0284270133,0.000144296
73,10.1016/j.actamat.2015.04.023,4591,3(a),5860,x=0.025,Mg2.975Na0.025Sb2,340.5,0.000026318,0.00027811,0.000079561,1.9222,0.046298,37996.8082681055,0.0001446832
73,10.1016/j.actamat.2015.04.023,4591,3(a),5860,x=0.025,Mg2.975Na0.025Sb2,341,0.000026323,0.00027871,0.000079651,1.9212,0.046795,37989.5908521065,0.0001450708
73,10.1016/j.actamat.2015.04.023,4591,3(a),5860,x=0.025,Mg2.975Na0.025Sb2,341.5,0.000026328,0.0002793,0.00007974,1.9203,0.047293,37982.3761774537,0.000145446
73,10.1016/j.actamat.2015.04.023,4591,3(a),5860,x=0.025,Mg2.975Na0.025Sb2,342,0.000026333,0.0002799,0.00007983,1.9193,0.04779,37975.1642425853,0.0001458344
73,10.1016/j.actamat.2015.04.023,4591,3(a),5860,x=0.025,Mg2.975Na0.025Sb2,342.5,0.000026338,0.0002805,0.000079919,1.9183,0.048288,37967.9550459412,0.0001462232
73,10.1016/j.actamat.2015.04.023,4591,3(a),5860,x=0.025,Mg2.975Na0.025Sb2,343,0.000026343,0.00028109,0.000080008,1.9173,0.048785,37960.7485859621,0.0001466072
73,10.1016/j.actamat.2015.04.023,4591,3(a),5860,x=0.025,Mg2.975Na0.025Sb2,343.5,0.000026349,0.00028169,0.000080098,1.9163,0.049282,37952.1044441914,0.0001469968
73,10.1016/j.actamat.2015.04.023,4591,3(a),5860,x=0.025,Mg2.975Na0.025Sb2,344,0.000026354,0.00028229,0.000080187,1.9154,0.04978,37944.9039993929,0.0001473791
73,10.1016/j.actamat.2015.04.023,4591,3(a),5860,x=0.025,Mg2.975Na0.025Sb2,344.5,0.000026359,0.00028288,0.000080277,1.9144,0.050277,37937.7062862779,0.0001477643
73,10.1016/j.actamat.2015.04.023,4591,3(a),5860,x=0.025,Mg2.975Na0.025Sb2,345,0.000026364,0.00028348,0.000080366,1.9134,0.050775,37930.5113032924,0.0001481551
73,10.1016/j.actamat.2015.04.023,4591,3(a),5860,x=0.025,Mg2.975Na0.025Sb2,345.5,0.000026369,0.00028407,0.000080456,1.9124,0.051272,37923.3190488832,0.0001485411
73,10.1016/j.actamat.2015.04.023,4591,3(a),5860,x=0.025,Mg2.975Na0.025Sb2,346,0.000026374,0.00028467,0.000080545,1.9114,0.05177,37916.1295214984,0.0001489327
73,10.1016/j.actamat.2015.04.023,4591,3(a),5860,x=0.025,Mg2.975Na0.025Sb2,346.5,0.000026379,0.00028527,0.000080635,1.9104,0.052267,37908.9427195876,0.0001493247
73,10.1016/j.actamat.2015.04.023,4591,3(a),5860,x=0.025,Mg2.975Na0.025Sb2,347,0.000026384,0.00028586,0.000080724,1.9095,0.052765,37901.758641601,0.0001497041
73,10.1016/j.actamat.2015.04.023,4591,3(a),5860,x=0.025,Mg2.975Na0.025Sb2,347.5,0.00002639,0.00028646,0.000080814,1.9085,0.053262,37893.1413414172,0.0001500969
73,10.1016/j.actamat.2015.04.023,4591,3(a),5860,x=0.025,Mg2.975Na0.025Sb2,348,0.000026395,0.00028706,0.000080903,1.9075,0.05376,37885.9632506156,0.0001504902
73,10.1016/j.actamat.2015.04.023,4591,3(a),5860,x=0.025,Mg2.975Na0.025Sb2,348.5,0.0000264,0.00028765,0.000080993,1.9065,0.054257,37878.7878787879,0.0001508786
73,10.1016/j.actamat.2015.04.023,4591,3(a),5860,x=0.025,Mg2.975Na0.025Sb2,349,0.000026405,0.00028825,0.000081082,1.9055,0.054755,37871.6152243893,0.0001512726
73,10.1016/j.actamat.2015.04.023,4591,3(a),5860,x=0.025,Mg2.975Na0.025Sb2,349.5,0.00002641,0.00028885,0.000081171,1.9046,0.055252,37864.4452858766,0.0001516591
73,10.1016/j.actamat.2015.04.023,4591,3(a),5860,x=0.025,Mg2.975Na0.025Sb2,350,0.000026415,0.00028944,0.000081261,1.9036,0.05575,37857.2780617074,0.0001520487
73,10.1016/j.actamat.2015.04.023,4591,3(a),5860,x=0.025,Mg2.975Na0.025Sb2,350.5,0.00002642,0.00029004,0.00008135,1.9026,0.056247,37850.1135503406,0.000152444
73,10.1016/j.actamat.2015.04.023,4591,3(a),5860,x=0.025,Mg2.975Na0.025Sb2,351,0.000026425,0.00029064,0.00008144,1.9016,0.056744,37842.9517502365,0.0001528397
73,10.1016/j.actamat.2015.04.023,4591,3(a),5860,x=0.025,Mg2.975Na0.025Sb2,351.5,0.000026431,0.00029123,0.000081529,1.9006,0.057242,37834.3611668117,0.0001532306
73,10.1016/j.actamat.2015.04.023,4591,3(a),5860,x=0.025,Mg2.975Na0.025Sb2,352,0.000026436,0.00029183,0.000081619,1.8996,0.057739,37827.2053260705,0.0001536271
73,10.1016/j.actamat.2015.04.023,4591,3(a),5860,x=0.025,Mg2.975Na0.025Sb2,352.5,0.000026441,0.00029243,0.000081708,1.8987,0.058237,37820.052191672,0.0001540159
73,10.1016/j.actamat.2015.04.023,4591,3(a),5860,x=0.025,Mg2.975Na0.025Sb2,353,0.000026446,0.00029302,0.000081798,1.8977,0.058734,37812.9017620812,0.000154408
73,10.1016/j.actamat.2015.04.023,4591,3(a),5860,x=0.025,Mg2.975Na0.025Sb2,353.5,0.000026451,0.00029362,0.000081887,1.8967,0.059232,37805.7540357642,0.0001548057
73,10.1016/j.actamat.2015.04.023,4591,3(a),5860,x=0.025,Mg2.975Na0.025Sb2,354,0.000026456,0.00029422,0.000081977,1.8957,0.059729,37798.6090111884,0.0001552039
73,10.1016/j.actamat.2015.04.023,4591,3(a),5860,x=0.025,Mg2.975Na0.025Sb2,354.5,0.000026461,0.00029481,0.000082066,1.8947,0.060227,37791.4666868221,0.0001555972
73,10.1016/j.actamat.2015.04.023,4591,3(a),5860,x=0.025,Mg2.975Na0.025Sb2,355,0.000026466,0.00029541,0.000082156,1.8938,0.060724,37784.327061135,0.000155988
73,10.1016/j.actamat.2015.04.023,4591,3(a),5860,x=0.025,Mg2.975Na0.025Sb2,355.5,0.000026472,0.00029601,0.000082245,1.8928,0.061222,37775.763070414,0.0001563874
73,10.1016/j.actamat.2015.04.023,4591,3(a),5860,x=0.025,Mg2.975Na0.025Sb2,356,0.000026477,0.0002966,0.000082335,1.8918,0.061719,37768.6293764399,0.0001567819
73,10.1016/j.actamat.2015.04.023,4591,3(a),5860,x=0.025,Mg2.975Na0.025Sb2,356.5,0.000026482,0.0002972,0.000082424,1.8908,0.062217,37761.4983762556,0.0001571821
73,10.1016/j.actamat.2015.04.023,4591,3(a),5860,x=0.025,Mg2.975Na0.025Sb2,357,0.000026487,0.0002978,0.000082513,1.8898,0.062714,37754.3700683354,0.0001575828
73,10.1016/j.actamat.2015.04.023,4591,3(a),5860,x=0.025,Mg2.975Na0.025Sb2,357.5,0.000026492,0.00029839,0.000082603,1.8888,0.063212,37747.2444511551,0.0001579786
73,10.1016/j.actamat.2015.04.023,4591,3(a),5860,x=0.025,Mg2.975Na0.025Sb2,358,0.000026497,0.00029899,0.000082692,1.8879,0.063709,37740.1215231913,0.0001583717
73,10.1016/j.actamat.2015.04.023,4591,3(a),5860,x=0.025,Mg2.975Na0.025Sb2,358.5,0.000026502,0.00029958,0.000082782,1.8869,0.064206,37733.001282922,0.0001587684
73,10.1016/j.actamat.2015.04.023,4591,3(a),5860,x=0.025,Mg2.975Na0.025Sb2,359,0.000026508,0.00030018,0.000082871,1.8859,0.064704,37724.4605402143,0.0001591707
73,10.1016/j.actamat.2015.04.023,4591,3(a),5860,x=0.025,Mg2.975Na0.025Sb2,359.5,0.000026513,0.00030078,0.000082961,1.8849,0.065201,37717.3462075208,0.0001595735
73,10.1016/j.actamat.2015.04.023,4591,3(a),5860,x=0.025,Mg2.975Na0.025Sb2,360,0.000026518,0.00030137,0.00008305,1.8839,0.065699,37710.234557659,0.0001599713
73,10.1016/j.actamat.2015.04.023,4591,3(a),5860,x=0.025,Mg2.975Na0.025Sb2,360.5,0.000026523,0.00030197,0.00008314,1.883,0.066196,37703.1255891113,0.0001603664
73,10.1016/j.actamat.2015.04.023,4591,3(a),5860,x=0.025,Mg2.975Na0.025Sb2,361,0.000026528,0.00030257,0.000083229,1.882,0.066694,37696.0193003619,0.0001607705
73,10.1016/j.actamat.2015.04.023,4591,3(a),5860,x=0.025,Mg2.975Na0.025Sb2,361.5,0.000026533,0.00030316,0.000083319,1.881,0.067191,37688.9156898956,0.0001611696
73,10.1016/j.actamat.2015.04.023,4591,3(a),5860,x=0.025,Mg2.975Na0.025Sb2,362,0.000026538,0.00030376,0.000083408,1.88,0.067689,37681.8147561987,0.0001615745
73,10.1016/j.actamat.2015.04.023,4591,3(a),5860,x=0.025,Mg2.975Na0.025Sb2,362.5,0.000026543,0.00030436,0.000083498,1.879,0.068186,37674.7164977584,0.0001619798
73,10.1016/j.actamat.2015.04.023,4591,3(a),5860,x=0.025,Mg2.975Na0.025Sb2,363,0.000026549,0.00030495,0.000083587,1.8781,0.068684,37666.2021168406,0.0001623715
73,10.1016/j.actamat.2015.04.023,4591,3(a),5860,x=0.025,Mg2.975Na0.025Sb2,363.5,0.000026554,0.00030555,0.000083676,1.8771,0.069181,37659.1097386458,0.0001627777
73,10.1016/j.actamat.2015.04.023,4591,3(a),5860,x=0.025,Mg2.975Na0.025Sb2,364,0.000026559,0.00030615,0.000083766,1.8761,0.069679,37652.0200308747,0.0001631843
73,10.1016/j.actamat.2015.04.023,4591,3(a),5860,x=0.025,Mg2.975Na0.025Sb2,364.5,0.000026564,0.00030674,0.000083855,1.8751,0.070176,37644.9329920193,0.0001635859
73,10.1016/j.actamat.2015.04.023,4591,3(a),5860,x=0.025,Mg2.975Na0.025Sb2,365,0.000026569,0.00030734,0.000083945,1.8741,0.070674,37637.8486205728,0.0001639934
73,10.1016/j.actamat.2015.04.023,4591,3(a),5860,x=0.025,Mg2.975Na0.025Sb2,365.5,0.000026574,0.00030794,0.000084034,1.8731,0.071171,37630.7669150297,0.0001644013
73,10.1016/j.actamat.2015.04.023,4591,3(a),5860,x=0.025,Mg2.975Na0.025Sb2,366,0.000026579,0.00030853,0.000084124,1.8722,0.071668,37623.6878738854,0.0001647954
73,10.1016/j.actamat.2015.04.023,4591,3(a),5860,x=0.025,Mg2.975Na0.025Sb2,366.5,0.000026584,0.00030913,0.000084213,1.8712,0.072166,37616.6114956365,0.0001652041
73,10.1016/j.actamat.2015.04.023,4591,3(a),5860,x=0.025,Mg2.975Na0.025Sb2,367,0.00002659,0.00030973,0.000084303,1.8702,0.072663,37608.1233546446,0.0001656133
73,10.1016/j.actamat.2015.04.023,4591,3(a),5860,x=0.025,Mg2.975Na0.025Sb2,367.5,0.000026595,0.00031032,0.000084392,1.8692,0.073161,37601.0528294792,0.0001660175
73,10.1016/j.actamat.2015.04.023,4591,3(a),5860,x=0.025,Mg2.975Na0.025Sb2,368,0.0000266,0.00031092,0.000084482,1.8682,0.073658,37593.984962406,0.0001664276
73,10.1016/j.actamat.2015.04.023,4591,3(a),5860,x=0.025,Mg2.975Na0.025Sb2,368.5,0.000026605,0.00031152,0.000084571,1.8673,0.074156,37586.9197519263,0.0001668291
73,10.1016/j.actamat.2015.04.023,4591,3(a),5860,x=0.025,Mg2.975Na0.025Sb2,369,0.00002661,0.00031211,0.000084661,1.8663,0.074653,37579.8571965427,0.0001672346
73,10.1016/j.actamat.2015.04.023,4591,3(a),5860,x=0.025,Mg2.975Na0.025Sb2,369.5,0.000026615,0.00031271,0.00008475,1.8653,0.075151,37572.7972947586,0.000167646
73,10.1016/j.actamat.2015.04.023,4591,3(a),5860,x=0.025,Mg2.975Na0.025Sb2,370,0.00002662,0.00031331,0.000084839,1.8643,0.075648,37565.7400450789,0.0001680577
73,10.1016/j.actamat.2015.04.023,4591,3(a),5860,x=0.025,Mg2.975Na0.025Sb2,370.5,0.000026625,0.0003139,0.000084929,1.8633,0.076146,37558.6854460094,0.0001684646
73,10.1016/j.actamat.2015.04.023,4591,3(a),5860,x=0.025,Mg2.975Na0.025Sb2,371,0.000026631,0.0003145,0.000085018,1.8623,0.076643,37550.2234238294,0.0001688772
73,10.1016/j.actamat.2015.04.023,4591,3(a),5860,x=0.025,Mg2.975Na0.025Sb2,371.5,0.000026636,0.00031509,0.000085108,1.8614,0.077141,37543.1746508485,0.0001692758
73,10.1016/j.actamat.2015.04.023,4591,3(a),5860,x=0.025,Mg2.975Na0.025Sb2,372,0.000026641,0.00031569,0.000085197,1.8604,0.077638,37536.1285237041,0.0001696893
73,10.1016/j.actamat.2015.04.023,4591,3(a),5860,x=0.025,Mg2.975Na0.025Sb2,372.5,0.000026646,0.00031629,0.000085287,1.8594,0.078136,37529.0850409067,0.0001701033
73,10.1016/j.actamat.2015.04.023,4591,3(a),5860,x=0.025,Mg2.975Na0.025Sb2,373,0.000026651,0.00031688,0.000085376,1.8584,0.078633,37522.0442009681,0.0001705123
73,10.1016/j.actamat.2015.04.023,4591,3(a),5860,x=0.025,Mg2.975Na0.025Sb2,373.5,0.000026656,0.00031748,0.000085466,1.8574,0.07913,37515.006002401,0.0001709271
73,10.1016/j.actamat.2015.04.023,4591,3(a),5860,x=0.025,Mg2.975Na0.025Sb2,374,0.000026661,0.00031808,0.000085555,1.8565,0.079628,37507.9704437193,0.0001713332
73,10.1016/j.actamat.2015.04.023,4591,3(a),5860,x=0.025,Mg2.975Na0.025Sb2,374.5,0.000026667,0.00031867,0.000085645,1.8555,0.080125,37499.5312558593,0.0001717435
73,10.1016/j.actamat.2015.04.023,4591,3(a),5860,x=0.025,Mg2.975Na0.025Sb2,375,0.000026672,0.00031927,0.000085734,1.8545,0.080623,37492.5014997001,0.0001721596
73,10.1016/j.actamat.2015.04.023,4591,3(a),5860,x=0.025,Mg2.975Na0.025Sb2,375.5,0.000026677,0.00031987,0.000085824,1.8535,0.08112,37485.4743786783,0.0001725762
73,10.1016/j.actamat.2015.04.023,4591,3(a),5860,x=0.025,Mg2.975Na0.025Sb2,376,0.000026682,0.00032046,0.000085913,1.8525,0.081618,37478.4498913125,0.0001729879
73,10.1016/j.actamat.2015.04.023,4591,3(a),5860,x=0.025,Mg2.975Na0.025Sb2,376.5,0.000026687,0.00032106,0.000086002,1.8516,0.082115,37471.4280361225,0.000173396
73,10.1016/j.actamat.2015.04.023,4591,3(a),5860,x=0.025,Mg2.975Na0.025Sb2,377,0.000026692,0.00032166,0.000086092,1.8506,0.082613,37464.4088116289,0.0001738139
73,10.1016/j.actamat.2015.04.023,4591,3(a),5860,x=0.025,Mg2.975Na0.025Sb2,377.5,0.000026697,0.00032225,0.000086181,1.8496,0.08311,37457.3922163539,0.0001742269
73,10.1016/j.actamat.2015.04.023,4591,3(a),5860,x=0.025,Mg2.975Na0.025Sb2,378,0.000026702,0.00032285,0.000086271,1.8486,0.083608,37450.3782488203,0.0001746457
73,10.1016/j.actamat.2015.04.023,4591,3(a),5860,x=0.025,Mg2.975Na0.025Sb2,378.5,0.000026708,0.00032345,0.00008636,1.8476,0.084105,37441.9649543208,0.0001750649
73,10.1016/j.actamat.2015.04.023,4591,3(a),5860,x=0.025,Mg2.975Na0.025Sb2,379,0.000026713,0.00032404,0.00008645,1.8466,0.084603,37434.9567626249,0.0001754793
73,10.1016/j.actamat.2015.04.023,4591,3(a),5860,x=0.025,Mg2.975Na0.025Sb2,379.5,0.000026718,0.00032464,0.000086539,1.8457,0.0851,37427.9511939516,0.0001758899
73,10.1016/j.actamat.2015.04.023,4591,3(a),5860,x=0.025,Mg2.975Na0.025Sb2,380,0.000026723,0.00032524,0.000086629,1.8447,0.085598,37420.9482468286,0.0001763105
73,10.1016/j.actamat.2015.04.023,4591,3(a),5860,x=0.025,Mg2.975Na0.025Sb2,380.5,0.000026728,0.00032583,0.000086718,1.8437,0.086095,37413.9479197845,0.0001767261
73,10.1016/j.actamat.2015.04.023,4591,3(a),5860,x=0.025,Mg2.975Na0.025Sb2,381,0.000026733,0.00032643,0.000086808,1.8427,0.086592,37406.9502113493,0.0001771477
73,10.1016/j.actamat.2015.04.023,4591,3(a),5860,x=0.025,Mg2.975Na0.025Sb2,381.5,0.000026738,0.00032703,0.000086897,1.8417,0.08709,37399.9551200539,0.0001775696
73,10.1016/j.actamat.2015.04.023,4591,3(a),5860,x=0.025,Mg2.975Na0.025Sb2,382,0.000026743,0.00032762,0.000086987,1.8408,0.087587,37392.9626444303,0.000177977
73,10.1016/j.actamat.2015.04.023,4591,3(a),5860,x=0.025,Mg2.975Na0.025Sb2,382.5,0.000026749,0.00032822,0.000087076,1.8398,0.088085,37384.5751243037,0.0001783998
73,10.1016/j.actamat.2015.04.023,4591,3(a),5860,x=0.025,Mg2.975Na0.025Sb2,383,0.000026754,0.00032882,0.000087165,1.8388,0.088582,37377.5883979966,0.0001788231
73,10.1016/j.actamat.2015.04.023,4591,3(a),5860,x=0.025,Mg2.975Na0.025Sb2,383.5,0.000026759,0.00032941,0.000087255,1.8378,0.08908,37370.6042826713,0.0001792415
73,10.1016/j.actamat.2015.04.023,4591,3(a),5860,x=0.025,Mg2.975Na0.025Sb2,384,0.000026764,0.00033001,0.000087344,1.8368,0.089577,37363.6227768644,0.0001796657
73,10.1016/j.actamat.2015.04.023,4591,3(a),5860,x=0.025,Mg2.975Na0.025Sb2,384.5,0.000026769,0.00033061,0.000087434,1.8358,0.090075,37356.6438791139,0.0001800904
73,10.1016/j.actamat.2015.04.023,4591,3(a),5860,x=0.025,Mg2.975Na0.025Sb2,385,0.000026774,0.0003312,0.000087523,1.8349,0.090572,37349.6675879585,0.0001805003
73,10.1016/j.actamat.2015.04.023,4591,3(a),5860,x=0.025,Mg2.975Na0.025Sb2,385.5,0.000026779,0.0003318,0.000087613,1.8339,0.09107,37342.6939019381,0.0001809259
73,10.1016/j.actamat.2015.04.023,4591,3(a),5860,x=0.025,Mg2.975Na0.025Sb2,386,0.000026784,0.00033239,0.000087702,1.8329,0.091567,37335.7228195938,0.0001813465
73,10.1016/j.actamat.2015.04.023,4591,3(a),5860,x=0.025,Mg2.975Na0.025Sb2,386.5,0.00002679,0.00033299,0.000087792,1.8319,0.092065,37327.3609555804,0.000181773
73,10.1016/j.actamat.2015.04.023,4591,3(a),5860,x=0.025,Mg2.975Na0.025Sb2,387,0.000026795,0.00033359,0.000087881,1.8309,0.092562,37320.3955961933,0.0001822
73,10.1016/j.actamat.2015.04.023,4591,3(a),5860,x=0.025,Mg2.975Na0.025Sb2,387.5,0.0000268,0.00033418,0.000087971,1.83,0.09306,37313.4328358209,0.000182612
73,10.1016/j.actamat.2015.04.023,4591,3(a),5860,x=0.025,Mg2.975Na0.025Sb2,388,0.000026805,0.00033478,0.00008806,1.829,0.093557,37306.4726730088,0.0001830399
73,10.1016/j.actamat.2015.04.023,4591,3(a),5860,x=0.025,Mg2.975Na0.025Sb2,388.5,0.00002681,0.00033538,0.00008815,1.828,0.094055,37299.5151063036,0.0001834683
73,10.1016/j.actamat.2015.04.023,4591,3(a),5860,x=0.025,Mg2.975Na0.025Sb2,389,0.000026815,0.00033597,0.000088239,1.827,0.094552,37292.5601342532,0.0001838916
73,10.1016/j.actamat.2015.04.023,4591,3(a),5860,x=0.025,Mg2.975Na0.025Sb2,389.5,0.00002682,0.00033657,0.000088328,1.826,0.095049,37285.6077554064,0.0001843209
73,10.1016/j.actamat.2015.04.023,4591,3(a),5860,x=0.025,Mg2.975Na0.025Sb2,390,0.000026826,0.00033717,0.000088418,1.825,0.095547,37277.2683217774,0.0001847507
73,10.1016/j.actamat.2015.04.023,4591,3(a),5860,x=0.025,Mg2.975Na0.025Sb2,390.5,0.000026831,0.00033776,0.000088507,1.8241,0.096044,37270.3216428758,0.0001851653
73,10.1016/j.actamat.2015.04.023,4591,3(a),5860,x=0.025,Mg2.975Na0.025Sb2,391,0.000026836,0.00033836,0.000088597,1.8231,0.096542,37263.3775525414,0.000185596
73,10.1016/j.actamat.2015.04.023,4591,3(a),5860,x=0.025,Mg2.975Na0.025Sb2,391.5,0.000026841,0.00033896,0.000088686,1.8221,0.097039,37256.4360493275,0.0001860271
73,10.1016/j.actamat.2015.04.023,4591,3(a),5860,x=0.025,Mg2.975Na0.025Sb2,392,0.000026846,0.00033955,0.000088776,1.8211,0.097537,37249.4971317887,0.0001864532
73,10.1016/j.actamat.2015.04.023,4591,3(a),5860,x=0.025,Mg2.975Na0.025Sb2,392.5,0.000026851,0.00034015,0.000088865,1.8201,0.098034,37242.5607984805,0.0001868853
73,10.1016/j.actamat.2015.04.023,4591,3(a),5860,x=0.025,Mg2.975Na0.025Sb2,393,0.000026856,0.00034075,0.000088955,1.8192,0.098532,37235.6270479595,0.0001873076
73,10.1016/j.actamat.2015.04.023,4591,3(a),5860,x=0.025,Mg2.975Na0.025Sb2,393.5,0.000026861,0.00034134,0.000089044,1.8182,0.099029,37228.6958787834,0.0001877351
73,10.1016/j.actamat.2015.04.023,4591,3(a),5860,x=0.025,Mg2.975Na0.025Sb2,394,0.000026867,0.00034194,0.000089134,1.8172,0.099527,37220.3818811181,0.0001881686
73,10.1016/j.actamat.2015.04.023,4591,3(a),5860,x=0.025,Mg2.975Na0.025Sb2,394.5,0.000026872,0.00034254,0.000089223,1.8162,0.10002,37213.4563858291,0.0001886026
73,10.1016/j.actamat.2015.04.023,4591,3(a),5860,x=0.025,Mg2.975Na0.025Sb2,395,0.000026877,0.00034313,0.000089313,1.8152,0.10052,37206.5334672769,0.0001890315
73,10.1016/j.actamat.2015.04.023,4591,3(a),5860,x=0.025,Mg2.975Na0.025Sb2,395.5,0.000026882,0.00034373,0.000089402,1.8143,0.10102,37199.6131240235,0.000189456
73,10.1016/j.actamat.2015.04.023,4591,3(a),5860,x=0.025,Mg2.975Na0.025Sb2,396,0.000026887,0.00034433,0.000089491,1.8133,0.10152,37192.6953546323,0.0001898914
73,10.1016/j.actamat.2015.04.023,4591,3(a),5860,x=0.025,Mg2.975Na0.025Sb2,396.5,0.000026892,0.00034492,0.000089581,1.8123,0.10201,37185.7801576677,0.0001903217
73,10.1016/j.actamat.2015.04.023,4591,3(a),5860,x=0.025,Mg2.975Na0.025Sb2,397,0.000026897,0.00034552,0.00008967,1.8113,0.10251,37178.867531695,0.000190758
73,10.1016/j.actamat.2015.04.023,4591,3(a),5860,x=0.025,Mg2.975Na0.025Sb2,397.5,0.000026902,0.00034612,0.00008976,1.8103,0.10301,37171.9574752806,0.0001911948
73,10.1016/j.actamat.2015.04.023,4591,3(a),5860,x=0.025,Mg2.975Na0.025Sb2,398,0.000026908,0.00034671,0.000089849,1.8093,0.10351,37163.6687973837,0.0001916266
73,10.1016/j.actamat.2015.04.023,4591,3(a),5860,x=0.025,Mg2.975Na0.025Sb2,398.5,0.000026913,0.00034731,0.000089939,1.8084,0.104,37156.764388957,0.0001920537
73,10.1016/j.actamat.2015.04.023,4591,3(a),5860,x=0.025,Mg2.975Na0.025Sb2,399,0.000026918,0.0003479,0.000090028,1.8074,0.1045,37149.8625455086,0.0001924864
73,10.1016/j.actamat.2015.04.023,4591,3(a),5860,x=0.025,Mg2.975Na0.025Sb2,399.5,0.000026923,0.0003485,0.000090118,1.8064,0.105,37142.9632656093,0.0001929252
73,10.1016/j.actamat.2015.04.023,4591,3(a),5860,x=0.025,Mg2.975Na0.025Sb2,400,0.000026928,0.0003491,0.000090207,1.8054,0.1055,37136.0665478313,0.0001933644
73,10.1016/j.actamat.2015.04.023,4591,3(a),5860,x=0.025,Mg2.975Na0.025Sb2,400.5,0.000026933,0.00034969,0.000090297,1.8044,0.10599,37129.1723907474,0.0001937985
73,10.1016/j.actamat.2015.04.023,4591,3(a),5860,x=0.025,Mg2.975Na0.025Sb2,401,0.000026938,0.00035029,0.000090386,1.8035,0.10649,37122.2807929319,0.0001942279
73,10.1016/j.actamat.2015.04.023,4591,3(a),5860,x=0.025,Mg2.975Na0.025Sb2,401.5,0.000026943,0.00035089,0.000090476,1.8025,0.10699,37115.39175296,0.0001946685
73,10.1016/j.actamat.2015.04.023,4591,3(a),5860,x=0.025,Mg2.975Na0.025Sb2,402,0.000026949,0.00035148,0.000090565,1.8015,0.10749,37107.1282793425,0.0001951041
73,10.1016/j.actamat.2015.04.023,4591,3(a),5860,x=0.025,Mg2.975Na0.025Sb2,402.5,0.000026954,0.00035208,0.000090654,1.8005,0.10798,37100.2448616161,0.0001955457
73,10.1016/j.actamat.2015.04.023,4591,3(a),5860,x=0.025,Mg2.975Na0.025Sb2,403,0.000026959,0.00035268,0.000090744,1.7995,0.10848,37093.3639971809,0.0001959878
73,10.1016/j.actamat.2015.04.023,4591,3(a),5860,x=0.025,Mg2.975Na0.025Sb2,403.5,0.000026964,0.00035327,0.000090833,1.7985,0.10898,37086.4856846165,0.0001964248
73,10.1016/j.actamat.2015.04.023,4591,3(a),5860,x=0.025,Mg2.975Na0.025Sb2,404,0.000026969,0.00035387,0.000090923,1.7976,0.10948,37079.6099225036,0.0001968569
73,10.1016/j.actamat.2015.04.023,4591,3(a),5860,x=0.025,Mg2.975Na0.025Sb2,404.5,0.000026974,0.00035447,0.000091012,1.7966,0.10997,37072.7367094239,0.0001973005
73,10.1016/j.actamat.2015.04.023,4591,3(a),5860,x=0.025,Mg2.975Na0.025Sb2,405,0.000026979,0.00035506,0.000091102,1.7956,0.11047,37065.8660439601,0.0001977389
73,10.1016/j.actamat.2015.04.023,4591,3(a),5860,x=0.025,Mg2.975Na0.025Sb2,405.5,0.000026985,0.00035566,0.000091191,1.7946,0.11097,37057.6246062627,0.0001981834
73,10.1016/j.actamat.2015.04.023,4591,3(a),5860,x=0.025,Mg2.975Na0.025Sb2,406,0.00002699,0.00035626,0.000091281,1.7936,0.11147,37050.7595405706,0.0001986285
73,10.1016/j.actamat.2015.04.023,4591,3(a),5860,x=0.025,Mg2.975Na0.025Sb2,406.5,0.000026995,0.00035685,0.00009137,1.7927,0.11196,37043.8970179663,0.0001990573
73,10.1016/j.actamat.2015.04.023,4591,3(a),5860,x=0.025,Mg2.975Na0.025Sb2,407,0.000027,0.00035745,0.00009146,1.7917,0.11246,37037.037037037,0.0001995033
73,10.1016/j.actamat.2015.04.023,4591,3(a),5860,x=0.025,Mg2.975Na0.025Sb2,407.5,0.000027005,0.00035805,0.000091549,1.7907,0.11296,37030.179596371,0.0001999497
73,10.1016/j.actamat.2015.04.023,4591,3(a),5860,x=0.025,Mg2.975Na0.025Sb2,408,0.00002701,0.00035864,0.000091639,1.7897,0.11346,37023.3246945576,0.0002003911
73,10.1016/j.actamat.2015.04.023,4591,3(a),5860,x=0.025,Mg2.975Na0.025Sb2,408.5,0.000027015,0.00035924,0.000091728,1.7887,0.11395,37016.4723301869,0.0002008386
73,10.1016/j.actamat.2015.04.023,4591,3(a),5860,x=0.025,Mg2.975Na0.025Sb2,409,0.00002702,0.00035984,0.000091817,1.7878,0.11445,37009.6225018505,0.0002012753
73,10.1016/j.actamat.2015.04.023,4591,3(a),5860,x=0.025,Mg2.975Na0.025Sb2,409.5,0.000027026,0.00036043,0.000091907,1.7868,0.11495,37001.40605343,0.0002017182
73,10.1016/j.actamat.2015.04.023,4591,3(a),5860,x=0.025,Mg2.975Na0.025Sb2,410,0.000027031,0.00036103,0.000091996,1.7858,0.11545,36994.5617994155,0.0002021671
73,10.1016/j.actamat.2015.04.023,4591,3(a),5860,x=0.025,Mg2.975Na0.025Sb2,410.5,0.000027036,0.00036163,0.000092086,1.7848,0.11594,36987.7200769345,0.0002026165
73,10.1016/j.actamat.2015.04.023,4591,3(a),5860,x=0.025,Mg2.975Na0.025Sb2,411,0.000027041,0.00036222,0.000092175,1.7838,0.11644,36980.8808845827,0.0002030609
73,10.1016/j.actamat.2015.04.023,4591,3(a),5860,x=0.025,Mg2.975Na0.025Sb2,411.5,0.000027046,0.00036282,0.000092265,1.7828,0.11694,36974.0442209569,0.0002035113
73,10.1016/j.actamat.2015.04.023,4591,3(a),5860,x=0.025,Mg2.975Na0.025Sb2,412,0.000027051,0.00036341,0.000092354,1.7819,0.11744,36967.2100846549,0.0002039452
73,10.1016/j.actamat.2015.04.023,4591,3(a),5860,x=0.025,Mg2.975Na0.025Sb2,412.5,0.000027056,0.00036401,0.000092444,1.7809,0.11793,36960.3784742756,0.0002043967
73,10.1016/j.actamat.2015.04.023,4591,3(a),5860,x=0.025,Mg2.975Na0.025Sb2,413,0.000027061,0.00036461,0.000092533,1.7799,0.11843,36953.5493884188,0.0002048486
73,10.1016/j.actamat.2015.04.023,4591,3(a),5860,x=0.025,Mg2.975Na0.025Sb2,413.5,0.000027067,0.0003652,0.000092623,1.7789,0.11893,36945.3578157904,0.0002052954
73,10.1016/j.actamat.2015.04.023,4591,3(a),5860,x=0.025,Mg2.975Na0.025Sb2,414,0.000027072,0.0003658,0.000092712,1.7779,0.11943,36938.5342789598,0.0002057484
73,10.1016/j.actamat.2015.04.023,4591,3(a),5860,x=0.025,Mg2.975Na0.025Sb2,414.5,0.000027077,0.0003664,0.000092802,1.777,0.11992,36931.7132621782,0.0002061902
73,10.1016/j.actamat.2015.04.023,4591,3(a),5860,x=0.025,Mg2.975Na0.025Sb2,415,0.000027082,0.00036699,0.000092891,1.776,0.12042,36924.8947640499,0.0002066385
73,10.1016/j.actamat.2015.04.023,4591,3(a),5860,x=0.025,Mg2.975Na0.025Sb2,415.5,0.000027087,0.00036759,0.00009298,1.775,0.12092,36918.0787831801,0.000207093
73,10.1016/j.actamat.2015.04.023,4591,3(a),5860,x=0.025,Mg2.975Na0.025Sb2,416,0.000027092,0.00036819,0.00009307,1.774,0.12142,36911.2653181751,0.0002075479
73,10.1016/j.actamat.2015.04.023,4591,3(a),5860,x=0.025,Mg2.975Na0.025Sb2,416.5,0.000027097,0.00036878,0.000093159,1.773,0.12191,36904.4543676422,0.0002079977
73,10.1016/j.actamat.2015.04.023,4591,3(a),5860,x=0.025,Mg2.975Na0.025Sb2,417,0.000027103,0.00036938,0.000093249,1.772,0.12241,36896.2845441464,0.0002084537
73,10.1016/j.actamat.2015.04.023,4591,3(a),5860,x=0.025,Mg2.975Na0.025Sb2,417.5,0.000027108,0.00036998,0.000093338,1.7711,0.12291,36889.4791205548,0.0002088984
73,10.1016/j.actamat.2015.04.023,4591,3(a),5860,x=0.025,Mg2.975Na0.025Sb2,418,0.000027113,0.00037057,0.000093428,1.7701,0.12341,36882.6762069856,0.0002093498
73,10.1016/j.actamat.2015.04.023,4591,3(a),5860,x=0.025,Mg2.975Na0.025Sb2,418.5,0.000027118,0.00037117,0.000093517,1.7691,0.1239,36875.8758020503,0.0002098072
73,10.1016/j.actamat.2015.04.023,4591,3(a),5860,x=0.025,Mg2.975Na0.025Sb2,419,0.000027123,0.00037177,0.000093607,1.7681,0.1244,36869.0779043616,0.0002102653
73,10.1016/j.actamat.2015.04.023,4591,3(a),5860,x=0.025,Mg2.975Na0.025Sb2,419.5,0.000027128,0.00037236,0.000093696,1.7671,0.1249,36862.2825125332,0.0002107181
73,10.1016/j.actamat.2015.04.023,4591,3(a),5860,x=0.025,Mg2.975Na0.025Sb2,420,0.000027133,0.00037296,0.000093786,1.7662,0.12539,36855.4896251797,0.0002111652
73,10.1016/j.actamat.2015.04.023,4591,3(a),5860,x=0.025,Mg2.975Na0.025Sb2,420.5,0.000027138,0.00037356,0.000093875,1.7652,0.12589,36848.6992409168,0.0002116247
73,10.1016/j.actamat.2015.04.023,4591,3(a),5860,x=0.025,Mg2.975Na0.025Sb2,421,0.000027144,0.00037415,0.000093965,1.7642,0.12639,36840.5540819334,0.0002120791
73,10.1016/j.actamat.2015.04.023,4591,3(a),5860,x=0.025,Mg2.975Na0.025Sb2,421.5,0.000027149,0.00037475,0.000094054,1.7632,0.12689,36833.7691996022,0.0002125397
73,10.1016/j.actamat.2015.04.023,4591,3(a),5860,x=0.025,Mg2.975Na0.025Sb2,422,0.000027154,0.00037535,0.000094143,1.7622,0.12738,36826.9868159387,0.0002130008
73,10.1016/j.actamat.2015.04.023,4591,3(a),5860,x=0.025,Mg2.975Na0.025Sb2,422.5,0.000027159,0.00037594,0.000094233,1.7612,0.12788,36820.2069295629,0.0002134567
73,10.1016/j.actamat.2015.04.023,4591,3(a),5860,x=0.025,Mg2.975Na0.025Sb2,423,0.000027164,0.00037654,0.000094322,1.7603,0.12838,36813.4295390959,0.0002139067
73,10.1016/j.actamat.2015.04.023,4591,3(a),5860,x=0.025,Mg2.975Na0.025Sb2,423.5,0.000027169,0.00037714,0.000094412,1.7593,0.12888,36806.6546431595,0.0002143694
73,10.1016/j.actamat.2015.04.023,4591,3(a),5860,x=0.025,Mg2.975Na0.025Sb2,424,0.000027174,0.00037773,0.000094501,1.7583,0.12937,36799.8822403768,0.0002148268
73,10.1016/j.actamat.2015.04.023,4591,3(a),5860,x=0.025,Mg2.975Na0.025Sb2,424.5,0.000027179,0.00037833,0.000094591,1.7573,0.12987,36793.1123293719,0.0002152905
73,10.1016/j.actamat.2015.04.023,4591,3(a),5860,x=0.025,Mg2.975Na0.025Sb2,425,0.000027185,0.00037892,0.00009468,1.7563,0.13037,36784.9917233769,0.000215749
73,10.1016/j.actamat.2015.04.023,4591,3(a),5860,x=0.025,Mg2.975Na0.025Sb2,425.5,0.00002719,0.00037952,0.00009477,1.7554,0.13087,36778.2272894447,0.0002162014
73,10.1016/j.actamat.2015.04.023,4591,3(a),5860,x=0.025,Mg2.975Na0.025Sb2,426,0.000027195,0.00038012,0.000094859,1.7544,0.13136,36771.4653428939,0.0002166667
73,10.1016/j.actamat.2015.04.023,4591,3(a),5860,x=0.025,Mg2.975Na0.025Sb2,426.5,0.0000272,0.00038071,0.000094949,1.7534,0.13186,36764.7058823529,0.0002171267
73,10.1016/j.actamat.2015.04.023,4591,3(a),5860,x=0.025,Mg2.975Na0.025Sb2,427,0.000027205,0.00038131,0.000095038,1.7524,0.13236,36757.948906451,0.000217593
73,10.1016/j.actamat.2015.04.023,4591,3(a),5860,x=0.025,Mg2.975Na0.025Sb2,427.5,0.00002721,0.00038191,0.000095128,1.7514,0.13286,36751.1944138184,0.0002180598
73,10.1016/j.actamat.2015.04.023,4591,3(a),5860,x=0.025,Mg2.975Na0.025Sb2,428,0.000027215,0.0003825,0.000095217,1.7505,0.13335,36744.4424030865,0.000218509
73,10.1016/j.actamat.2015.04.023,4591,3(a),5860,x=0.025,Mg2.975Na0.025Sb2,428.5,0.00002722,0.0003831,0.000095306,1.7495,0.13385,36737.6928728876,0.0002189769
73,10.1016/j.actamat.2015.04.023,4591,3(a),5860,x=0.025,Mg2.975Na0.025Sb2,429,0.000027226,0.0003837,0.000095396,1.7485,0.13435,36729.5967090281,0.0002194452
73,10.1016/j.actamat.2015.04.023,4591,3(a),5860,x=0.025,Mg2.975Na0.025Sb2,429.5,0.000027231,0.00038429,0.000095485,1.7475,0.13485,36722.8526311924,0.0002199084
73,10.1016/j.actamat.2015.04.023,4591,3(a),5860,x=0.025,Mg2.975Na0.025Sb2,430,0.000027236,0.00038489,0.000095575,1.7465,0.13534,36716.1110295198,0.0002203779
73,10.1016/j.actamat.2015.04.023,4591,3(a),5860,x=0.025,Mg2.975Na0.025Sb2,430.5,0.000027241,0.00038549,0.000095664,1.7455,0.13584,36709.3719026467,0.0002208479
73,10.1016/j.actamat.2015.04.023,4591,3(a),5860,x=0.025,Mg2.975Na0.025Sb2,431,0.000027246,0.00038608,0.000095754,1.7446,0.13634,36702.6352492109,0.0002213
73,10.1016/j.actamat.2015.04.023,4591,3(a),5860,x=0.025,Mg2.975Na0.025Sb2,431.5,0.000027251,0.00038668,0.000095843,1.7436,0.13684,36695.9010678507,0.000221771
73,10.1016/j.actamat.2015.04.023,4591,3(a),5860,x=0.025,Mg2.975Na0.025Sb2,432,0.000027256,0.00038728,0.000095933,1.7426,0.13733,36689.1693572057,0.0002222426
73,10.1016/j.actamat.2015.04.023,4591,3(a),5860,x=0.025,Mg2.975Na0.025Sb2,432.5,0.000027262,0.00038787,0.000096022,1.7416,0.13783,36681.0945638618,0.000222709
73,10.1016/j.actamat.2015.04.023,4591,3(a),5860,x=0.025,Mg2.975Na0.025Sb2,433,0.000027267,0.00038847,0.000096112,1.7406,0.13833,36674.3682840063,0.0002231817
73,10.1016/j.actamat.2015.04.023,4591,3(a),5860,x=0.025,Mg2.975Na0.025Sb2,433.5,0.000027272,0.00038907,0.000096201,1.7397,0.13883,36667.6444705192,0.000223642
73,10.1016/j.actamat.2015.04.023,4591,3(a),5860,x=0.025,Mg2.975Na0.025Sb2,434,0.000027277,0.00038966,0.000096291,1.7387,0.13932,36660.9231220442,0.00022411
73,10.1016/j.actamat.2015.04.023,4591,3(a),5860,x=0.025,Mg2.975Na0.025Sb2,434.5,0.000027282,0.00039026,0.00009638,1.7377,0.13982,36654.204237226,0.0002245842
73,10.1016/j.actamat.2015.04.023,4591,3(a),5860,x=0.025,Mg2.975Na0.025Sb2,435,0.000027287,0.00039086,0.000096469,1.7367,0.14032,36647.4878147103,0.000225059
73,10.1016/j.actamat.2015.04.023,4591,3(a),5860,x=0.025,Mg2.975Na0.025Sb2,435.5,0.000027292,0.00039145,0.000096559,1.7357,0.14082,36640.7738531438,0.0002255286
