Repository: RamyaGuru/STD2_EffMass

# STD2_EffMass
Effective mass modeling of StarryData2 data

File: csvfiles/effectofucon10.1016j.actamat.2015.01.018.csv (part 12 of 13)
sid,DOI,figureid,fignum,sampleid,samplename,composition,Temperature,Electrical resistivity,Lattice thermal conductivity,Power factor,Seebeck coefficient,Thermal conductivity,ZT,Electrical conductivity,Figure of merit Z
71,10.1016/j.actamat.2015.01.018,4586,6(a),5856,perpendicular,MgAg0.97Sb0.99,345.5,0.000038316,,0.0018044,0.00025595,0.7358,0.82,26098.7576991335,0.0024522968
71,10.1016/j.actamat.2015.01.018,4586,6(a),5856,perpendicular,MgAg0.97Sb0.99,346,0.000038347,,0.0018051,0.00025586,0.73637,0.82084,26077.659269304,0.0024513492
71,10.1016/j.actamat.2015.01.018,4586,6(a),5856,perpendicular,MgAg0.97Sb0.99,346.5,0.000038378,,0.0018057,0.00025578,0.73695,0.82167,26056.5949241753,0.0024502341
71,10.1016/j.actamat.2015.01.018,4586,6(a),5856,perpendicular,MgAg0.97Sb0.99,347,0.000038407,,0.0018063,0.0002557,0.73752,0.8225,26036.9203530606,0.0024491539
71,10.1016/j.actamat.2015.01.018,4586,6(a),5856,perpendicular,MgAg0.97Sb0.99,347.5,0.000038435,,0.0018069,0.00025561,0.7381,0.82333,26017.9523871471,0.0024480423
71,10.1016/j.actamat.2015.01.018,4586,6(a),5856,perpendicular,MgAg0.97Sb0.99,348,0.000038463,,0.0018076,0.00025553,0.73867,0.82416,25999.0120375426,0.0024471009
71,10.1016/j.actamat.2015.01.018,4586,6(a),5856,perpendicular,MgAg0.97Sb0.99,348.5,0.000038489,,0.0018082,0.00025544,0.73925,0.82499,25981.4492452389,0.0024459926
71,10.1016/j.actamat.2015.01.018,4586,6(a),5856,perpendicular,MgAg0.97Sb0.99,349,0.000038515,,0.0018088,0.00025536,0.73982,0.82582,25963.9101648708,0.002444919
71,10.1016/j.actamat.2015.01.018,4586,6(a),5856,perpendicular,MgAg0.97Sb0.99,349.5,0.000038539,,0.0018094,0.00025528,0.7404,0.82666,25947.7412491243,0.0024438142
71,10.1016/j.actamat.2015.01.018,4586,6(a),5856,perpendicular,MgAg0.97Sb0.99,350,0.000038563,,0.0018101,0.00025519,0.74097,0.82749,25931.5924590929,0.0024428789
71,10.1016/j.actamat.2015.01.018,4586,6(a),5856,perpendicular,MgAg0.97Sb0.99,350.5,0.000038585,,0.0018107,0.00025511,0.74155,0.82832,25916.8070493715,0.0024417774
71,10.1016/j.actamat.2015.01.018,4586,6(a),5856,perpendicular,MgAg0.97Sb0.99,351,0.000038607,,0.0018113,0.00025502,0.74212,0.82915,25902.0384904292,0.0024407104
71,10.1016/j.actamat.2015.01.018,4586,6(a),5856,perpendicular,MgAg0.97Sb0.99,351.5,0.000038628,,0.0018119,0.00025494,0.7427,0.82998,25887.9569224397,0.0024396122
71,10.1016/j.actamat.2015.01.018,4586,6(a),5856,perpendicular,MgAg0.97Sb0.99,352,0.000038647,,0.0018126,0.00025486,0.74327,0.83081,25875.2296426631,0.0024386831
71,10.1016/j.actamat.2015.01.018,4586,6(a),5856,perpendicular,MgAg0.97Sb0.99,352.5,0.000038666,,0.0018132,0.00025477,0.74385,0.83164,25862.5148709461,0.0024375882
71,10.1016/j.actamat.2015.01.018,4586,6(a),5856,perpendicular,MgAg0.97Sb0.99,353,0.000038684,,0.0018138,0.00025469,0.74442,0.83248,25850.4808189432,0.0024365278
71,10.1016/j.actamat.2015.01.018,4586,6(a),5856,perpendicular,MgAg0.97Sb0.99,353.5,0.000038701,,0.0018145,0.00025461,0.745,0.83331,25839.1256039896,0.0024355705
71,10.1016/j.actamat.2015.01.018,4586,6(a),5856,perpendicular,MgAg0.97Sb0.99,354,0.000038717,,0.0018151,0.00025452,0.74557,0.83414,25828.4474520237,0.0024345132
71,10.1016/j.actamat.2015.01.018,4586,6(a),5856,perpendicular,MgAg0.97Sb0.99,354.5,0.000038733,,0.0018157,0.00025444,0.74615,0.83497,25817.7781220148,0.0024334249
71,10.1016/j.actamat.2015.01.018,4586,6(a),5856,perpendicular,MgAg0.97Sb0.99,355,0.000038747,,0.0018163,0.00025435,0.74672,0.8358,25808.4496864273,0.0024323709
71,10.1016/j.actamat.2015.01.018,4586,6(a),5856,perpendicular,MgAg0.97Sb0.99,355.5,0.00003876,,0.001817,0.00025427,0.7473,0.83663,25799.7936016512,0.0024314198
71,10.1016/j.actamat.2015.01.018,4586,6(a),5856,perpendicular,MgAg0.97Sb0.99,356,0.000038773,,0.0018176,0.00025419,0.74787,0.83746,25791.1433213834,0.0024303689
71,10.1016/j.actamat.2015.01.018,4586,6(a),5856,perpendicular,MgAg0.97Sb0.99,356.5,0.000038784,,0.0018182,0.0002541,0.74845,0.83829,25783.8283828383,0.0024292872
71,10.1016/j.actamat.2015.01.018,4586,6(a),5856,perpendicular,MgAg0.97Sb0.99,357,0.000038795,,0.0018188,0.00025402,0.74902,0.83913,25776.5175924733,0.0024282396
71,10.1016/j.actamat.2015.01.018,4586,6(a),5856,perpendicular,MgAg0.97Sb0.99,357.5,0.000038805,,0.0018195,0.00025393,0.7496,0.83996,25769.8750161062,0.0024272946
71,10.1016/j.actamat.2015.01.018,4586,6(a),5856,perpendicular,MgAg0.97Sb0.99,358,0.000038814,,0.0018201,0.00025385,0.75017,0.84079,25763.8996238471,0.00242625
71,10.1016/j.actamat.2015.01.018,4586,6(a),5856,perpendicular,MgAg0.97Sb0.99,358.5,0.000038822,,0.0018207,0.00025377,0.75075,0.84162,25758.5904899284,0.0024251748
71,10.1016/j.actamat.2015.01.018,4586,6(a),5856,perpendicular,MgAg0.97Sb0.99,359,0.00003883,,0.0018213,0.00025368,0.75132,0.84245,25753.2835436518,0.0024241335
71,10.1016/j.actamat.2015.01.018,4586,6(a),5856,perpendicular,MgAg0.97Sb0.99,359.5,0.000038836,,0.001822,0.0002536,0.7519,0.84328,25749.3047687712,0.0024231946
71,10.1016/j.actamat.2015.01.018,4586,6(a),5856,perpendicular,MgAg0.97Sb0.99,360,0.000038842,,0.0018226,0.00025351,0.75247,0.84411,25745.327223109,0.0024221564
71,10.1016/j.actamat.2015.01.018,4586,6(a),5856,perpendicular,MgAg0.97Sb0.99,360.5,0.000038846,,0.0018232,0.00025343,0.75305,0.84495,25742.6762086186,0.0024210876
71,10.1016/j.actamat.2015.01.018,4586,6(a),5856,perpendicular,MgAg0.97Sb0.99,361,0.00003885,,0.0018239,0.00025335,0.75362,0.84578,25740.0257400257,0.0024201852
71,10.1016/j.actamat.2015.01.018,4586,6(a),5856,perpendicular,MgAg0.97Sb0.99,361.5,0.000038853,,0.0018245,0.00025326,0.7542,0.84661,25738.0382467248,0.0024191196
71,10.1016/j.actamat.2015.01.018,4586,6(a),5856,perpendicular,MgAg0.97Sb0.99,362,0.000038855,,0.0018251,0.00025318,0.75477,0.84744,25736.7134216961,0.0024180876
71,10.1016/j.actamat.2015.01.018,4586,6(a),5856,perpendicular,MgAg0.97Sb0.99,362.5,0.000038857,,0.0018257,0.0002531,0.75535,0.84827,25735.3887330468,0.0024170252
71,10.1016/j.actamat.2015.01.018,4586,6(a),5856,perpendicular,MgAg0.97Sb0.99,363,0.000038857,,0.0018264,0.00025301,0.75592,0.8491,25735.3887330468,0.0024161287
71,10.1016/j.actamat.2015.01.018,4586,6(a),5856,perpendicular,MgAg0.97Sb0.99,363.5,0.000038857,,0.001827,0.00025293,0.7565,0.84993,25735.3887330468,0.0024150694
71,10.1016/j.actamat.2015.01.018,4586,6(a),5856,perpendicular,MgAg0.97Sb0.99,364,0.000038856,,0.0018276,0.00025284,0.75707,0.85076,25736.0510603253,0.0024140436
71,10.1016/j.actamat.2015.01.018,4586,6(a),5856,perpendicular,MgAg0.97Sb0.99,364.5,0.000038854,,0.0018282,0.00025276,0.75765,0.8516,25737.3758171617,0.0024129875
71,10.1016/j.actamat.2015.01.018,4586,6(a),5856,perpendicular,MgAg0.97Sb0.99,365,0.000038851,,0.0018289,0.00025268,0.75822,0.85243,25739.3632081542,0.0024120968
71,10.1016/j.actamat.2015.01.018,4586,6(a),5856,perpendicular,MgAg0.97Sb0.99,365.5,0.000038848,,0.0018295,0.00025259,0.7588,0.85326,25741.3509060956,0.0024110438
71,10.1016/j.actamat.2015.01.018,4586,6(a),5856,perpendicular,MgAg0.97Sb0.99,366,0.000038843,,0.0018301,0.00025251,0.75937,0.85409,25744.6644182993,0.0024100241
71,10.1016/j.actamat.2015.01.018,4586,6(a),5856,perpendicular,MgAg0.97Sb0.99,366.5,0.000038838,,0.0018307,0.00025242,0.75995,0.85492,25747.9787836655,0.0024089743
71,10.1016/j.actamat.2015.01.018,4586,6(a),5856,perpendicular,MgAg0.97Sb0.99,367,0.000038832,,0.0018314,0.00025234,0.76052,0.85575,25751.9571487433,0.0024080892
71,10.1016/j.actamat.2015.01.018,4586,6(a),5856,perpendicular,MgAg0.97Sb0.99,367.5,0.000038826,,0.001832,0.00025226,0.7611,0.85658,25755.9367434194,0.0024070424
71,10.1016/j.actamat.2015.01.018,4586,6(a),5856,perpendicular,MgAg0.97Sb0.99,368,0.000038818,,0.0018326,0.00025217,0.76167,0.85742,25761.2447833479,0.0024060289
71,10.1016/j.actamat.2015.01.018,4586,6(a),5856,perpendicular,MgAg0.97Sb0.99,368.5,0.00003881,,0.0018333,0.00025209,0.76225,0.85825,25766.5550115949,0.0024051164
71,10.1016/j.actamat.2015.01.018,4586,6(a),5856,perpendicular,MgAg0.97Sb0.99,369,0.000038801,,0.0018339,0.000252,0.76282,0.85908,25772.5316357826,0.0024041058
71,10.1016/j.actamat.2015.01.018,4586,6(a),5856,perpendicular,MgAg0.97Sb0.99,369.5,0.000038791,,0.0018345,0.00025192,0.7634,0.85991,25779.1755819649,0.0024030652
71,10.1016/j.actamat.2015.01.018,4586,6(a),5856,perpendicular,MgAg0.97Sb0.99,370,0.000038781,,0.0018351,0.00025184,0.76397,0.86074,25785.8229545396,0.0024020577
71,10.1016/j.actamat.2015.01.018,4586,6(a),5856,perpendicular,MgAg0.97Sb0.99,370.5,0.000038769,,0.0018358,0.00025175,0.76455,0.86157,25793.8043282004,0.002401151
71,10.1016/j.actamat.2015.01.018,4586,6(a),5856,perpendicular,MgAg0.97Sb0.99,371,0.000038757,,0.0018364,0.00025167,0.76512,0.8624,25801.7906442707,0.0024001464
71,10.1016/j.actamat.2015.01.018,4586,6(a),5856,perpendicular,MgAg0.97Sb0.99,371.5,0.000038745,,0.001837,0.00025159,0.7657,0.86323,25809.7819073429,0.0023991119
71,10.1016/j.actamat.2015.01.018,4586,6(a),5856,perpendicular,MgAg0.97Sb0.99,372,0.000038731,,0.0018376,0.0002515,0.76627,0.86407,25819.1113061888,0.0023981103
71,10.1016/j.actamat.2015.01.018,4586,6(a),5856,perpendicular,MgAg0.97Sb0.99,372.5,0.000038717,,0.0018383,0.00025142,0.76685,0.8649,25828.4474520237,0.0023972094
71,10.1016/j.actamat.2015.01.018,4586,6(a),5856,perpendicular,MgAg0.97Sb0.99,373,0.000038702,,0.0018389,0.00025133,0.76742,0.86573,25838.4579608289,0.0023962107
71,10.1016/j.actamat.2015.01.018,4586,6(a),5856,perpendicular,MgAg0.97Sb0.99,373.5,0.000038686,,0.0018395,0.00025125,0.768,0.86656,25849.1443933206,0.0023951823
71,10.1016/j.actamat.2015.01.018,4586,6(a),5856,perpendicular,MgAg0.97Sb0.99,374,0.00003867,,0.0018401,0.00025117,0.76857,0.86739,25859.8396689941,0.0023941866
71,10.1016/j.actamat.2015.01.018,4586,6(a),5856,perpendicular,MgAg0.97Sb0.99,374.5,0.000038653,,0.0018408,0.00025108,0.76915,0.86822,25871.2131011823,0.0023932913
71,10.1016/j.actamat.2015.01.018,4586,6(a),5856,perpendicular,MgAg0.97Sb0.99,375,0.000038635,,0.0018414,0.000251,0.76972,0.86905,25883.2664682283,0.0023922985
71,10.1016/j.actamat.2015.01.018,4586,6(a),5856,perpendicular,MgAg0.97Sb0.99,375.5,0.000038616,,0.001842,0.00025091,0.7703,0.86989,25896.0016573441,0.0023912761
71,10.1016/j.actamat.2015.01.018,4586,6(a),5856,perpendicular,MgAg0.97Sb0.99,376,0.000038597,,0.0018426,0.00025083,0.77087,0.87072,25908.7493846672,0.0023902863
71,10.1016/j.actamat.2015.01.018,4586,6(a),5856,perpendicular,MgAg0.97Sb0.99,376.5,0.000038577,,0.0018433,0.00025075,0.77145,0.87155,25922.1816108044,0.0023893966
71,10.1016/j.actamat.2015.01.018,4586,6(a),5856,perpendicular,MgAg0.97Sb0.99,377,0.000038556,,0.0018439,0.00025066,0.77202,0.87238,25936.3004461044,0.0023884096
71,10.1016/j.actamat.2015.01.018,4586,6(a),5856,perpendicular,MgAg0.97Sb0.99,377.5,0.000038535,,0.0018445,0.00025058,0.7726,0.87321,25950.4346697807,0.0023873932
71,10.1016/j.actamat.2015.01.018,4586,6(a),5856,perpendicular,MgAg0.97Sb0.99,378,0.000038513,,0.0018452,0.0002505,0.77317,0.87404,25965.2584841482,0.0023865385
71,10.1016/j.actamat.2015.01.018,4586,6(a),5856,perpendicular,MgAg0.97Sb0.99,378.5,0.00003849,,0.0018458,0.00025041,0.77375,0.87487,25980.774227072,0.002385525
71,10.1016/j.actamat.2015.01.018,4586,6(a),5856,perpendicular,MgAg0.97Sb0.99,379,0.000038467,,0.0018464,0.00025033,0.77432,0.87571,25996.3085241896,0.0023845439
71,10.1016/j.actamat.2015.01.018,4586,6(a),5856,perpendicular,MgAg0.97Sb0.99,379.5,0.000038443,,0.001847,0.00025024,0.7749,0.87654,26012.5380433369,0.0023835334
71,10.1016/j.actamat.2015.01.018,4586,6(a),5856,perpendicular,MgAg0.97Sb0.99,380,0.000038418,,0.0018477,0.00025016,0.77547,0.87737,26029.4653547816,0.002382684
71,10.1016/j.actamat.2015.01.018,4586,6(a),5856,perpendicular,MgAg0.97Sb0.99,380.5,0.000038393,,0.0018483,0.00025008,0.77604,0.8782,26046.414711015,0.0023817071
71,10.1016/j.actamat.2015.01.018,4586,6(a),5856,perpendicular,MgAg0.97Sb0.99,381,0.000038367,,0.0018489,0.00024999,0.77662,0.87903,26064.0654729325,0.002380701
71,10.1016/j.actamat.2015.01.018,4586,6(a),5856,perpendicular,MgAg0.97Sb0.99,381.5,0.00003834,,0.0018495,0.00024991,0.77719,0.87986,26082.4204486176,0.002379727
71,10.1016/j.actamat.2015.01.018,4586,6(a),5856,perpendicular,MgAg0.97Sb0.99,382,0.000038313,,0.0018502,0.00024982,0.77777,0.88069,26100.8012945997,0.0023788524
71,10.1016/j.actamat.2015.01.018,4586,6(a),5856,perpendicular,MgAg0.97Sb0.99,382.5,0.000038285,,0.0018508,0.00024974,0.77834,0.88152,26119.8902964608,0.0023778811
71,10.1016/j.actamat.2015.01.018,4586,6(a),5856,perpendicular,MgAg0.97Sb0.99,383,0.000038256,,0.0018514,0.00024966,0.77892,0.88236,26139.6905060644,0.0023768808
71,10.1016/j.actamat.2015.01.018,4586,6(a),5856,perpendicular,MgAg0.97Sb0.99,383.5,0.000038227,,0.001852,0.00024957,0.77949,0.88319,26159.5207575797,0.0023759125
71,10.1016/j.actamat.2015.01.018,4586,6(a),5856,perpendicular,MgAg0.97Sb0.99,384,0.000038197,,0.0018527,0.00024949,0.78007,0.88402,26180.0664973689,0.0023750433
71,10.1016/j.actamat.2015.01.018,4586,6(a),5856,perpendicular,MgAg0.97Sb0.99,384.5,0.000038167,,0.0018533,0.0002494,0.78064,0.88485,26200.6445358556,0.0023740777
71,10.1016/j.actamat.2015.01.018,4586,6(a),5856,perpendicular,MgAg0.97Sb0.99,385,0.000038136,,0.0018539,0.00024932,0.78122,0.88568,26221.942521502,0.0023730831
71,10.1016/j.actamat.2015.01.018,4586,6(a),5856,perpendicular,MgAg0.97Sb0.99,385.5,0.000038104,,0.0018546,0.00024924,0.78179,0.88651,26243.9638883057,0.0023722483
71,10.1016/j.actamat.2015.01.018,4586,6(a),5856,perpendicular,MgAg0.97Sb0.99,386,0.000038071,,0.0018552,0.00024915,0.78237,0.88734,26266.7121956345,0.0023712566
71,10.1016/j.actamat.2015.01.018,4586,6(a),5856,perpendicular,MgAg0.97Sb0.99,386.5,0.000038039,,0.0018558,0.00024907,0.78294,0.88818,26288.8088540708,0.0023702966
71,10.1016/j.actamat.2015.01.018,4586,6(a),5856,perpendicular,MgAg0.97Sb0.99,387,0.000038005,,0.0018564,0.00024899,0.78352,0.88901,26312.3273253519,0.0023693077
71,10.1016/j.actamat.2015.01.018,4586,6(a),5856,perpendicular,MgAg0.97Sb0.99,387.5,0.000037971,,0.0018571,0.0002489,0.78409,0.88984,26335.887914461,0.0023684781
71,10.1016/j.actamat.2015.01.018,4586,6(a),5856,perpendicular,MgAg0.97Sb0.99,388,0.000037936,,0.0018577,0.00024882,0.78467,0.89067,26360.1855757065,0.0023674921
71,10.1016/j.actamat.2015.01.018,4586,6(a),5856,perpendicular,MgAg0.97Sb0.99,388.5,0.000037901,,0.0018583,0.00024873,0.78524,0.8915,26384.5281127147,0.0023665376
71,10.1016/j.actamat.2015.01.018,4586,6(a),5856,perpendicular,MgAg0.97Sb0.99,389,0.000037865,,0.0018589,0.00024865,0.78582,0.89233,26409.6130991681,0.0023655545
71,10.1016/j.actamat.2015.01.018,4586,6(a),5856,perpendicular,MgAg0.97Sb0.99,389.5,0.000037829,,0.0018596,0.00024857,0.78639,0.89316,26434.7458299188,0.00236473
71,10.1016/j.actamat.2015.01.018,4586,6(a),5856,perpendicular,MgAg0.97Sb0.99,390,0.000037792,,0.0018602,0.00024848,0.78697,0.89399,26460.6265876376,0.0023637496
71,10.1016/j.actamat.2015.01.018,4586,6(a),5856,perpendicular,MgAg0.97Sb0.99,390.5,0.000037754,,0.0018608,0.0002484,0.78754,0.89483,26487.2596281189,0.0023628006
71,10.1016/j.actamat.2015.01.018,4586,6(a),5856,perpendicular,MgAg0.97Sb0.99,391,0.000037716,,0.0018614,0.00024831,0.78812,0.89566,26513.9463357726,0.0023618231
71,10.1016/j.actamat.2015.01.018,4586,6(a),5856,perpendicular,MgAg0.97Sb0.99,391.5,0.000037677,,0.0018621,0.00024823,0.78869,0.89649,26541.3912997319,0.0023610037
71,10.1016/j.actamat.2015.01.018,4586,6(a),5856,perpendicular,MgAg0.97Sb0.99,392,0.000037638,,0.0018627,0.00024815,0.78927,0.89732,26568.8931399118,0.0023600289
71,10.1016/j.actamat.2015.01.018,4586,6(a),5856,perpendicular,MgAg0.97Sb0.99,392.5,0.000037598,,0.0018633,0.00024806,0.78984,0.89815,26597.1594233736,0.0023590854
71,10.1016/j.actamat.2015.01.018,4586,6(a),5856,perpendicular,MgAg0.97Sb0.99,393,0.000037558,,0.001864,0.00024798,0.79042,0.89898,26625.4859151179,0.0023582399
71,10.1016/j.actamat.2015.01.018,4586,6(a),5856,perpendicular,MgAg0.97Sb0.99,393.5,0.000037517,,0.0018646,0.00024789,0.79099,0.89981,26654.5832555908,0.0023572991
71,10.1016/j.actamat.2015.01.018,4586,6(a),5856,perpendicular,MgAg0.97Sb0.99,394,0.000037476,,0.0018652,0.00024781,0.79157,0.90065,26683.744262995,0.0023563298
71,10.1016/j.actamat.2015.01.018,4586,6(a),5856,perpendicular,MgAg0.97Sb0.99,394.5,0.000037434,,0.0018658,0.00024773,0.79214,0.90148,26713.6827483037,0.0023553917
71,10.1016/j.actamat.2015.01.018,4586,6(a),5856,perpendicular,MgAg0.97Sb0.99,395,0.000037391,,0.0018665,0.00024764,0.79272,0.90231,26744.4037335188,0.0023545514
71,10.1016/j.actamat.2015.01.018,4586,6(a),5856,perpendicular,MgAg0.97Sb0.99,395.5,0.000037348,,0.0018671,0.00024756,0.79329,0.90314,26775.1954589268,0.002353616
71,10.1016/j.actamat.2015.01.018,4586,6(a),5856,perpendicular,MgAg0.97Sb0.99,396,0.000037305,,0.0018677,0.00024748,0.79387,0.90397,26806.0581691462,0.0023526522
71,10.1016/j.actamat.2015.01.018,4586,6(a),5856,perpendicular,MgAg0.97Sb0.99,396.5,0.000037261,,0.0018683,0.00024739,0.79444,0.9048,26837.712353399,0.0023517195
71,10.1016/j.actamat.2015.01.018,4586,6(a),5856,perpendicular,MgAg0.97Sb0.99,397,0.000037216,,0.001869,0.00024731,0.79502,0.90563,26870.1633705933,0.0023508843
71,10.1016/j.actamat.2015.01.018,4586,6(a),5856,perpendicular,MgAg0.97Sb0.99,397.5,0.000037171,,0.0018696,0.00024722,0.79559,0.90647,26902.6929595653,0.0023499541
71,10.1016/j.actamat.2015.01.018,4586,6(a),5856,perpendicular,MgAg0.97Sb0.99,398,0.000037126,,0.0018702,0.00024714,0.79617,0.9073,26935.3014060227,0.0023489958
71,10.1016/j.actamat.2015.01.018,4586,6(a),5856,perpendicular,MgAg0.97Sb0.99,398.5,0.00003708,,0.0018708,0.00024706,0.79674,0.90813,26968.7162891046,0.0023480684
71,10.1016/j.actamat.2015.01.018,4586,6(a),5856,perpendicular,MgAg0.97Sb0.99,399,0.000037033,,0.0018715,0.00024697,0.79732,0.90896,27002.943320822,0.0023472382
71,10.1016/j.actamat.2015.01.018,4586,6(a),5856,perpendicular,MgAg0.97Sb0.99,399.5,0.000036986,,0.0018721,0.00024689,0.79789,0.90979,27037.2573406154,0.0023463134
71,10.1016/j.actamat.2015.01.018,4586,6(a),5856,perpendicular,MgAg0.97Sb0.99,400,0.000036939,,0.0018727,0.0002468,0.79847,0.91062,27071.6586805274,0.0023453605
71,10.1016/j.actamat.2015.01.018,4586,6(a),5856,perpendicular,MgAg0.97Sb0.99,400.5,0.000036891,,0.0018734,0.00024672,0.79904,0.91145,27106.8824374509,0.0023445635
71,10.1016/j.actamat.2015.01.018,4586,6(a),5856,perpendicular,MgAg0.97Sb0.99,401,0.000036843,,0.001874,0.00024664,0.79962,0.91228,27142.197975192,0.0023436132
71,10.1016/j.actamat.2015.01.018,4586,6(a),5856,perpendicular,MgAg0.97Sb0.99,401.5,0.000036794,,0.0018746,0.00024655,0.80019,0.91312,27178.3442952655,0.0023426936
71,10.1016/j.actamat.2015.01.018,4586,6(a),5856,perpendicular,MgAg0.97Sb0.99,402,0.000036745,,0.0018752,0.00024647,0.80077,0.91395,27214.587018642,0.0023417461
71,10.1016/j.actamat.2015.01.018,4586,6(a),5856,perpendicular,MgAg0.97Sb0.99,402.5,0.000036695,,0.0018759,0.00024638,0.80134,0.91478,27251.6691647363,0.0023409539
71,10.1016/j.actamat.2015.01.018,4586,6(a),5856,perpendicular,MgAg0.97Sb0.99,403,0.000036645,,0.0018765,0.0002463,0.80192,0.91561,27288.8525037522,0.002340009
71,10.1016/j.actamat.2015.01.018,4586,6(a),5856,perpendicular,MgAg0.97Sb0.99,403.5,0.000036594,,0.0018771,0.00024622,0.80249,0.91644,27326.8841886648,0.0023390946
71,10.1016/j.actamat.2015.01.018,4586,6(a),5856,perpendicular,MgAg0.97Sb0.99,404,0.000036543,,0.0018777,0.00024613,0.80307,0.91727,27365.0220288427,0.0023381523
71,10.1016/j.actamat.2015.01.018,4586,6(a),5856,perpendicular,MgAg0.97Sb0.99,404.5,0.000036491,,0.0018784,0.00024605,0.80364,0.9181,27404.0174289551,0.002337365
71,10.1016/j.actamat.2015.01.018,4586,6(a),5856,perpendicular,MgAg0.97Sb0.99,405,0.00003644,,0.001879,0.00024597,0.80422,0.91894,27442.3710208562,0.0023364254
71,10.1016/j.actamat.2015.01.018,4586,6(a),5856,perpendicular,MgAg0.97Sb0.99,405.5,0.000036387,,0.0018796,0.00024588,0.80479,0.91977,27482.3425948828,0.0023355161
71,10.1016/j.actamat.2015.01.018,4586,6(a),5856,perpendicular,MgAg0.97Sb0.99,406,0.000036334,,0.0018802,0.0002458,0.80537,0.9206,27522.4307810866,0.0023345791
71,10.1016/j.actamat.2015.01.018,4586,6(a),5856,perpendicular,MgAg0.97Sb0.99,406.5,0.000036281,,0.0018809,0.00024571,0.80594,0.92143,27562.6360905157,0.0023337966
71,10.1016/j.actamat.2015.01.018,4586,6(a),5856,perpendicular,MgAg0.97Sb0.99,407,0.000036228,,0.0018815,0.00024563,0.80652,0.92226,27602.9590372088,0.0023328622
71,10.1016/j.actamat.2015.01.018,4586,6(a),5856,perpendicular,MgAg0.97Sb0.99,407.5,0.000036174,,0.0018821,0.00024555,0.80709,0.92309,27644.1643169127,0.002331958
71,10.1016/j.actamat.2015.01.018,4586,6(a),5856,perpendicular,MgAg0.97Sb0.99,408,0.000036119,,0.0018828,0.00024546,0.80767,0.92392,27686.2593095047,0.0023311501
71,10.1016/j.actamat.2015.01.018,4586,6(a),5856,perpendicular,MgAg0.97Sb0.99,408.5,0.000036065,,0.0018834,0.00024538,0.80824,0.92475,27727.7138499931,0.0023302484
71,10.1016/j.actamat.2015.01.018,4586,6(a),5856,perpendicular,MgAg0.97Sb0.99,409,0.000036009,,0.001884,0.00024529,0.80882,0.92559,27770.8350690105,0.0023293193
71,10.1016/j.actamat.2015.01.018,4586,6(a),5856,perpendicular,MgAg0.97Sb0.99,409.5,0.000035954,,0.0018846,0.00024521,0.80939,0.92642,27813.3170161873,0.0023284202
71,10.1016/j.actamat.2015.01.018,4586,6(a),5856,perpendicular,MgAg0.97Sb0.99,410,0.000035898,,0.0018853,0.00024513,0.80997,0.92725,27856.7051089197,0.0023276171
71,10.1016/j.actamat.2015.01.018,4586,6(a),5856,perpendicular,MgAg0.97Sb0.99,410.5,0.000035842,,0.0018859,0.00024504,0.81054,0.92808,27900.228781876,0.0023267205
71,10.1016/j.actamat.2015.01.018,4586,6(a),5856,perpendicular,MgAg0.97Sb0.99,411,0.000035785,,0.0018865,0.00024496,0.81112,0.92891,27944.6695542825,0.0023257964
71,10.1016/j.actamat.2015.01.018,4586,6(a),5856,perpendicular,MgAg0.97Sb0.99,411.5,0.000035728,,0.0018871,0.00024487,0.81169,0.92974,27989.2521271832,0.0023249024
71,10.1016/j.actamat.2015.01.018,4586,6(a),5856,perpendicular,MgAg0.97Sb0.99,412,0.00003567,,0.0018878,0.00024479,0.81227,0.93057,28034.7631062518,0.0023241041
71,10.1016/j.actamat.2015.01.018,4586,6(a),5856,perpendicular,MgAg0.97Sb0.99,412.5,0.000035613,,0.0018884,0.00024471,0.81284,0.93141,28079.6338415747,0.0023232124
71,10.1016/j.actamat.2015.01.018,4586,6(a),5856,perpendicular,MgAg0.97Sb0.99,413,0.000035555,,0.001889,0.00024462,0.81342,0.93224,28125.4394599916,0.0023222935
71,10.1016/j.actamat.2015.01.018,4586,6(a),5856,perpendicular,MgAg0.97Sb0.99,413.5,0.000035496,,0.0018896,0.00024454,0.81399,0.93307,28172.1884155961,0.0023214044
71,10.1016/j.actamat.2015.01.018,4586,6(a),5856,perpendicular,MgAg0.97Sb0.99,414,0.000035437,,0.0018903,0.00024446,0.81457,0.9339,28219.0930383497,0.0023206109
71,10.1016/j.actamat.2015.01.018,4586,6(a),5856,perpendicular,MgAg0.97Sb0.99,414.5,0.000035378,,0.0018909,0.00024437,0.81514,0.93473,28266.1541070722,0.0023197242
71,10.1016/j.actamat.2015.01.018,4586,6(a),5856,perpendicular,MgAg0.97Sb0.99,415,0.000035319,,0.0018915,0.00024429,0.81572,0.93556,28313.3724057873,0.0023188104
71,10.1016/j.actamat.2015.01.018,4586,6(a),5856,perpendicular,MgAg0.97Sb0.99,415.5,0.000035259,,0.0018921,0.0002442,0.81629,0.93639,28361.5530786466,0.0023179262
71,10.1016/j.actamat.2015.01.018,4586,6(a),5856,perpendicular,MgAg0.97Sb0.99,416,0.000035199,,0.0018928,0.00024412,0.81686,0.93722,28409.8980084661,0.0023171657
71,10.1016/j.actamat.2015.01.018,4586,6(a),5856,perpendicular,MgAg0.97Sb0.99,416.5,0.000035138,,0.0018934,0.00024404,0.81744,0.93806,28459.217940691,0.0023162556
71,10.1016/j.actamat.2015.01.018,4586,6(a),5856,perpendicular,MgAg0.97Sb0.99,417,0.000035077,,0.001894,0.00024395,0.81801,0.93889,28508.709410725,0.0023153751
71,10.1016/j.actamat.2015.01.018,4586,6(a),5856,perpendicular,MgAg0.97Sb0.99,417.5,0.000035016,,0.0018947,0.00024387,0.81859,0.93972,28558.373315056,0.0023145897
71,10.1016/j.actamat.2015.01.018,4586,6(a),5856,perpendicular,MgAg0.97Sb0.99,418,0.000034955,,0.0018953,0.00024378,0.81916,0.94055,28608.2105564297,0.0023137116
71,10.1016/j.actamat.2015.01.018,4586,6(a),5856,perpendicular,MgAg0.97Sb0.99,418.5,0.000034893,,0.0018959,0.0002437,0.81974,0.94138,28659.0433611326,0.0023128065
71,10.1016/j.actamat.2015.01.018,4586,6(a),5856,perpendicular,MgAg0.97Sb0.99,419,0.000034831,,0.0018965,0.00024362,0.82031,0.94221,28710.0571330137,0.0023119309
71,10.1016/j.actamat.2015.01.018,4586,6(a),5856,perpendicular,MgAg0.97Sb0.99,419.5,0.000034769,,0.0018972,0.00024353,0.82089,0.94304,28761.2528401737,0.0023111501
71,10.1016/j.actamat.2015.01.018,4586,6(a),5856,perpendicular,MgAg0.97Sb0.99,420,0.000034706,,0.0018978,0.00024345,0.82146,0.94388,28813.4616492825,0.0023102768
71,10.1016/j.actamat.2015.01.018,4586,6(a),5856,perpendicular,MgAg0.97Sb0.99,420.5,0.000034644,,0.0018984,0.00024337,0.82204,0.94471,28865.0271331255,0.0023093767
71,10.1016/j.actamat.2015.01.018,4586,6(a),5856,perpendicular,MgAg0.97Sb0.99,421,0.000034581,,0.001899,0.00024328,0.82261,0.94554,28917.6137185159,0.0023085059
71,10.1016/j.actamat.2015.01.018,4586,6(a),5856,perpendicular,MgAg0.97Sb0.99,421.5,0.000034517,,0.0018997,0.0002432,0.82319,0.94637,28971.2315670539,0.0023077297
71,10.1016/j.actamat.2015.01.018,4586,6(a),5856,perpendicular,MgAg0.97Sb0.99,422,0.000034453,,0.0019003,0.00024311,0.82376,0.9472,29025.0486169564,0.0023068612
71,10.1016/j.actamat.2015.01.018,4586,6(a),5856,perpendicular,MgAg0.97Sb0.99,422.5,0.00003439,,0.0019009,0.00024303,0.82434,0.94803,29078.2204129107,0.002305966
71,10.1016/j.actamat.2015.01.018,4586,6(a),5856,perpendicular,MgAg0.97Sb0.99,423,0.000034325,,0.0019015,0.00024295,0.82491,0.94886,29133.2847778587,0.0023051
71,10.1016/j.actamat.2015.01.018,4586,6(a),5856,perpendicular,MgAg0.97Sb0.99,423.5,0.000034261,,0.0019022,0.00024286,0.82549,0.9497,29187.7061381746,0.0023043283
71,10.1016/j.actamat.2015.01.018,4586,6(a),5856,perpendicular,MgAg0.97Sb0.99,424,0.000034196,,0.0019028,0.00024278,0.82606,0.95053,29243.1863375833,0.0023034646
71,10.1016/j.actamat.2015.01.018,4586,6(a),5856,perpendicular,MgAg0.97Sb0.99,424.5,0.000034131,,0.0019034,0.00024269,0.82664,0.95136,29298.8778529782,0.0023025743
71,10.1016/j.actamat.2015.01.018,4586,6(a),5856,perpendicular,MgAg0.97Sb0.99,425,0.000034066,,0.0019041,0.00024261,0.82721,0.95219,29354.7818939705,0.0023018339
71,10.1016/j.actamat.2015.01.018,4586,6(a),5856,perpendicular,MgAg0.97Sb0.99,425.5,0.000034001,,0.0019047,0.00024253,0.82779,0.95302,29410.8996794212,0.0023009459
71,10.1016/j.actamat.2015.01.018,4586,6(a),5856,perpendicular,MgAg0.97Sb0.99,426,0.000033935,,0.0019053,0.00024244,0.82836,0.95385,29468.1007809047,0.0023000869
71,10.1016/j.actamat.2015.01.018,4586,6(a),5856,perpendicular,MgAg0.97Sb0.99,426.5,0.000033869,,0.0019059,0.00024236,0.82894,0.95468,29525.5248162036,0.0022992014
71,10.1016/j.actamat.2015.01.018,4586,6(a),5856,perpendicular,MgAg0.97Sb0.99,427,0.000033803,,0.0019066,0.00024227,0.82951,0.95551,29583.1730911458,0.0022984654
71,10.1016/j.actamat.2015.01.018,4586,6(a),5856,perpendicular,MgAg0.97Sb0.99,427.5,0.000033737,,0.0019072,0.00024219,0.83009,0.95635,29641.0469217773,0.0022975822
71,10.1016/j.actamat.2015.01.018,4586,6(a),5856,perpendicular,MgAg0.97Sb0.99,428,0.00003367,,0.0019078,0.00024211,0.83066,0.95718,29700.0297000297,0.0022967279
71,10.1016/j.actamat.2015.01.018,4586,6(a),5856,perpendicular,MgAg0.97Sb0.99,428.5,0.000033604,,0.0019084,0.00024202,0.83124,0.95801,29758.36209975,0.0022958472
71,10.1016/j.actamat.2015.01.018,4586,6(a),5856,perpendicular,MgAg0.97Sb0.99,429,0.000033537,,0.0019091,0.00024194,0.83181,0.95884,29817.8131615827,0.0022951155
71,10.1016/j.actamat.2015.01.018,4586,6(a),5856,perpendicular,MgAg0.97Sb0.99,429.5,0.00003347,,0.0019097,0.00024186,0.83239,0.95967,29877.5022408127,0.0022942371
71,10.1016/j.actamat.2015.01.018,4586,6(a),5856,perpendicular,MgAg0.97Sb0.99,430,0.000033402,,0.0019103,0.00024177,0.83296,0.9605,29938.3270462847,0.0022933874
71,10.1016/j.actamat.2015.01.018,4586,6(a),5856,perpendicular,MgAg0.97Sb0.99,430.5,0.000033335,,0.0019109,0.00024169,0.83354,0.96133,29998.5000749963,0.0022925115
71,10.1016/j.actamat.2015.01.018,4586,6(a),5856,perpendicular,MgAg0.97Sb0.99,431,0.000033267,,0.0019116,0.0002416,0.83411,0.96217,30059.8190398894,0.0022917841
71,10.1016/j.actamat.2015.01.018,4586,6(a),5856,perpendicular,MgAg0.97Sb0.99,431.5,0.000033199,,0.0019122,0.00024152,0.83469,0.963,30121.3891984698,0.0022909104
71,10.1016/j.actamat.2015.01.018,4586,6(a),5856,perpendicular,MgAg0.97Sb0.99,432,0.000033131,,0.0019128,0.00024144,0.83526,0.96383,30183.2120974314,0.0022900654
71,10.1016/j.actamat.2015.01.018,4586,6(a),5856,perpendicular,MgAg0.97Sb0.99,432.5,0.000033063,,0.0019135,0.00024135,0.83584,0.96466,30245.2892961921,0.0022893137
71,10.1016/j.actamat.2015.01.018,4586,6(a),5856,perpendicular,MgAg0.97Sb0.99,433,0.000032995,,0.0019141,0.00024127,0.83641,0.96549,30307.6223670253,0.002288471
71,10.1016/j.actamat.2015.01.018,4586,6(a),5856,perpendicular,MgAg0.97Sb0.99,433.5,0.000032926,,0.0019147,0.00024118,0.83699,0.96632,30371.1352730365,0.002287602
71,10.1016/j.actamat.2015.01.018,4586,6(a),5856,perpendicular,MgAg0.97Sb0.99,434,0.000032858,,0.0019153,0.0002411,0.83756,0.96715,30433.9886785562,0.0022867615
71,10.1016/j.actamat.2015.01.018,4586,6(a),5856,perpendicular,MgAg0.97Sb0.99,434.5,0.000032789,,0.001916,0.00024102,0.83814,0.96798,30498.0328768794,0.0022860143
71,10.1016/j.actamat.2015.01.018,4586,6(a),5856,perpendicular,MgAg0.97Sb0.99,435,0.00003272,,0.0019166,0.00024093,0.83871,0.96882,30562.3471882641,0.002285176
71,10.1016/j.actamat.2015.01.018,4586,6(a),5856,perpendicular,MgAg0.97Sb0.99,435.5,0.000032651,,0.0019172,0.00024085,0.83929,0.96965,30626.9333251661,0.0022843117
71,10.1016/j.actamat.2015.01.018,4586,6(a),5856,perpendicular,MgAg0.97Sb0.99,436,0.000032582,,0.0019178,0.00024076,0.83986,0.97048,30691.7930145479,0.0022834758
71,10.1016/j.actamat.2015.01.018,4586,6(a),5856,perpendicular,MgAg0.97Sb0.99,436.5,0.000032512,,0.0019185,0.00024068,0.84044,0.97131,30757.874015748,0.0022827329
71,10.1016/j.actamat.2015.01.018,4586,6(a),5856,perpendicular,MgAg0.97Sb0.99,437,0.000032443,,0.0019191,0.0002406,0.84101,0.97214,30823.2900779829,0.0022818991
71,10.1016/j.actamat.2015.01.018,4586,6(a),5856,perpendicular,MgAg0.97Sb0.99,437.5,0.000032373,,0.0019197,0.00024051,0.84159,0.97297,30889.9391468199,0.0022810395
71,10.1016/j.actamat.2015.01.018,4586,6(a),5856,perpendicular,MgAg0.97Sb0.99,438,0.000032304,,0.0019203,0.00024043,0.84216,0.9738,30955.9187716691,0.002280208
71,10.1016/j.actamat.2015.01.018,4586,6(a),5856,perpendicular,MgAg0.97Sb0.99,438.5,0.000032234,,0.001921,0.00024035,0.84274,0.97464,31023.1432648756,0.0022794693
71,10.1016/j.actamat.2015.01.018,4586,6(a),5856,perpendicular,MgAg0.97Sb0.99,439,0.000032164,,0.0019216,0.00024026,0.84331,0.97547,31090.6603656262,0.0022786401
71,10.1016/j.actamat.2015.01.018,4586,6(a),5856,perpendicular,MgAg0.97Sb0.99,439.5,0.000032094,,0.0019222,0.00024018,0.84389,0.9763,31158.4719885337,0.002277785
71,10.1016/j.actamat.2015.01.018,4586,6(a),5856,perpendicular,MgAg0.97Sb0.99,440,0.000032024,,0.0019229,0.00024009,0.84446,0.97713,31226.5800649513,0.0022770765
71,10.1016/j.actamat.2015.01.018,4586,6(a),5856,perpendicular,MgAg0.97Sb0.99,440.5,0.000031953,,0.0019235,0.00024001,0.84504,0.97796,31295.965949989,0.0022762236
71,10.1016/j.actamat.2015.01.018,4586,6(a),5856,perpendicular,MgAg0.97Sb0.99,441,0.000031883,,0.0019241,0.00023993,0.84561,0.97879,31364.6771006492,0.0022753988
71,10.1016/j.actamat.2015.01.018,4586,6(a),5856,perpendicular,MgAg0.97Sb0.99,441.5,0.000031813,,0.0019247,0.00023984,0.84619,0.97962,31433.6906296168,0.0022745483
71,10.1016/j.actamat.2015.01.018,4586,6(a),5856,perpendicular,MgAg0.97Sb0.99,442,0.000031742,,0.0019254,0.00023976,0.84676,0.98045,31504.001008128,0.0022738438
71,10.1016/j.actamat.2015.01.018,4586,6(a),5856,perpendicular,MgAg0.97Sb0.99,442.5,0.000031672,,0.001926,0.00023967,0.84734,0.98129,31573.6297044708,0.0022729955
71,10.1016/j.actamat.2015.01.018,4586,6(a),5856,perpendicular,MgAg0.97Sb0.99,443,0.000031601,,0.0019266,0.00023959,0.84791,0.98212,31644.5682098668,0.0022721751
71,10.1016/j.actamat.2015.01.018,4586,6(a),5856,perpendicular,MgAg0.97Sb0.99,443.5,0.00003153,,0.0019272,0.00023951,0.84849,0.98295,31715.8261972724,0.0022713291
71,10.1016/j.actamat.2015.01.018,4586,6(a),5856,perpendicular,MgAg0.97Sb0.99,444,0.00003146,,0.0019279,0.00023942,0.84906,0.98378,31786.3954227591,0.0022706287
71,10.1016/j.actamat.2015.01.018,4586,6(a),5856,perpendicular,MgAg0.97Sb0.99,444.5,0.000031389,,0.0019285,0.00023934,0.84964,0.98461,31858.2943069228,0.0022697849
71,10.1016/j.actamat.2015.01.018,4586,6(a),5856,perpendicular,MgAg0.97Sb0.99,445,0.000031318,,0.0019291,0.00023925,0.85021,0.98544,31930.519190242,0.0022689688
71,10.1016/j.actamat.2015.01.018,4586,6(a),5856,perpendicular,MgAg0.97Sb0.99,445.5,0.000031247,,0.0019297,0.00023917,0.85079,0.98627,32003.0722949403,0.0022681273
71,10.1016/j.actamat.2015.01.018,4586,6(a),5856,perpendicular,MgAg0.97Sb0.99,446,0.000031176,,0.0019304,0.00023909,0.85136,0.98711,32075.9558634847,0.0022674309
71,10.1016/j.actamat.2015.01.018,4586,6(a),5856,perpendicular,MgAg0.97Sb0.99,446.5,0.000031105,,0.001931,0.000239,0.85194,0.98794,32149.1721588169,0.0022665915
71,10.1016/j.actamat.2015.01.018,4586,6(a),5856,perpendicular,MgAg0.97Sb0.99,447,0.000031034,,0.0019316,0.00023892,0.85251,0.98877,32222.7234645872,0.0022657799
71,10.1016/j.actamat.2015.01.018,4586,6(a),5856,perpendicular,MgAg0.97Sb0.99,447.5,0.000030963,,0.0019323,0.00023884,0.85309,0.9896,32296.6120853922,0.00226506
71,10.1016/j.actamat.2015.01.018,4586,6(a),5856,perpendicular,MgAg0.97Sb0.99,448,0.000030892,,0.0019329,0.00023875,0.85366,0.99043,32370.8403470154,0.0022642504
71,10.1016/j.actamat.2015.01.018,4586,6(a),5856,perpendicular,MgAg0.97Sb0.99,448.5,0.000030821,,0.0019335,0.00023867,0.85424,0.99126,32445.4105966711,0.0022634154
71,10.1016/j.actamat.2015.01.018,4586,6(a),5856,perpendicular,MgAg0.97Sb0.99,449,0.00003075,,0.0019341,0.00023858,0.85481,0.99209,32520.325203252,0.0022626081
71,10.1016/j.actamat.2015.01.018,4586,6(a),5856,perpendicular,MgAg0.97Sb0.99,449.5,0.000030679,,0.0019348,0.0002385,0.85539,0.99293,32595.5865575801,0.0022618922
71,10.1016/j.actamat.2015.01.018,4586,6(a),5856,perpendicular,MgAg0.97Sb0.99,450,0.000030608,,0.0019354,0.00023842,0.85596,0.99376,32671.1970726607,0.002261087
71,10.1016/j.actamat.2015.01.018,4586,6(a),5856,perpendicular,MgAg0.97Sb0.99,450.5,0.000030537,,0.001936,0.00023833,0.85654,0.99459,32747.1591839408,0.0022602564
71,10.1016/j.actamat.2015.01.018,4586,6(a),5856,perpendicular,MgAg0.97Sb0.99,451,0.000030466,,0.0019366,0.00023825,0.85711,0.99542,32823.47534957,0.0022594533
71,10.1016/j.actamat.2015.01.018,4586,6(a),5856,perpendicular,MgAg0.97Sb0.99,451.5,0.000030395,,0.0019373,0.00023816,0.85769,0.99625,32900.1480506662,0.0022587415
71,10.1016/j.actamat.2015.01.018,4586,6(a),5856,perpendicular,MgAg0.97Sb0.99,452,0.000030324,,0.0019379,0.00023808,0.85826,0.99708,32977.1797915842,0.0022579405
71,10.1016/j.actamat.2015.01.018,4586,6(a),5856,perpendicular,MgAg0.97Sb0.99,452.5,0.000030253,,0.0019385,0.000238,0.85883,0.99791,33054.5731001884,0.0022571405
71,10.1016/j.actamat.2015.01.018,4586,6(a),5856,perpendicular,MgAg0.97Sb0.99,453,0.000030182,,0.0019391,0.00023791,0.85941,0.99874,33132.3305281294,0.0022563154
71,10.1016/j.actamat.2015.01.018,4586,6(a),5856,perpendicular,MgAg0.97Sb0.99,453.5,0.000030111,,0.0019398,0.00023783,0.85998,0.99958,33210.4546511242,0.0022556339
71,10.1016/j.actamat.2015.01.018,4586,6(a),5856,perpendicular,MgAg0.97Sb0.99,454,0.00003004,,0.0019404,0.00023774,0.86056,1.0004,33288.948069241,0.0022548108
71,10.1016/j.actamat.2015.01.018,4586,6(a),5856,perpendicular,MgAg0.97Sb0.99,454.5,0.000029969,,0.001941,0.00023766,0.86113,1.0012,33367.8134071874,0.0022540151
71,10.1016/j.actamat.2015.01.018,4586,6(a),5856,perpendicular,MgAg0.97Sb0.99,455,0.000029898,,0.0019417,0.00023758,0.86171,1.0021,33447.053314603,0.0022533103
71,10.1016/j.actamat.2015.01.018,4586,6(a),5856,perpendicular,MgAg0.97Sb0.99,455.5,0.000029827,,0.0019423,0.00023749,0.86228,1.0029,33526.670466356,0.0022525166
71,10.1016/j.actamat.2015.01.018,4586,6(a),5856,perpendicular,MgAg0.97Sb0.99,456,0.000029757,,0.0019429,0.00023741,0.86286,1.0037,33605.5381926942,0.0022516978
71,10.1016/j.actamat.2015.01.018,4586,6(a),5856,perpendicular,MgAg0.97Sb0.99,456.5,0.000029686,,0.0019435,0.00023733,0.86343,1.0046,33685.912551371,0.0022509063
71,10.1016/j.actamat.2015.01.018,4586,6(a),5856,perpendicular,MgAg0.97Sb0.99,457,0.000029615,,0.0019442,0.00023724,0.86401,1.0054,33766.6722944454,0.0022502054
71,10.1016/j.actamat.2015.01.018,4586,6(a),5856,perpendicular,MgAg0.97Sb0.99,457.5,0.000029545,,0.0019448,0.00023716,0.86458,1.0062,33846.6745642241,0.0022494159
71,10.1016/j.actamat.2015.01.018,4586,6(a),5856,perpendicular,MgAg0.97Sb0.99,458,0.000029474,,0.0019454,0.00023707,0.86516,1.0071,33928.2079120581,0.0022486014
71,10.1016/j.actamat.2015.01.018,4586,6(a),5856,perpendicular,MgAg0.97Sb0.99,458.5,0.000029404,,0.001946,0.00023699,0.86573,1.0079,34008.9783702898,0.002247814
71,10.1016/j.actamat.2015.01.018,4586,6(a),5856,perpendicular,MgAg0.97Sb0.99,459,0.000029334,,0.0019467,0.00023691,0.86631,1.0087,34090.1343151292,0.0022471171
71,10.1016/j.actamat.2015.01.018,4586,6(a),5856,perpendicular,MgAg0.97Sb0.99,459.5,0.000029263,,0.0019473,0.00023682,0.86688,1.0096,34172.8462563647,0.0022463317
71,10.1016/j.actamat.2015.01.018,4586,6(a),5856,perpendicular,MgAg0.97Sb0.99,460,0.000029193,,0.0019479,0.00023674,0.86746,1.0104,34254.7871064981,0.0022455214
71,10.1016/j.actamat.2015.01.018,4586,6(a),5856,perpendicular,MgAg0.97Sb0.99,460.5,0.000029123,,0.0019485,0.00023665,0.86803,1.0112,34337.1218624455,0.0022447381
71,10.1016/j.actamat.2015.01.018,4586,6(a),5856,perpendicular,MgAg0.97Sb0.99,461,0.000029053,,0.0019492,0.00023657,0.86861,1.012,34419.8533714246,0.0022440451
71,10.1016/j.actamat.2015.01.018,4586,6(a),5856,perpendicular,MgAg0.97Sb0.99,461.5,0.000028983,,0.0019498,0.00023649,0.86918,1.0129,34502.98450816,0.0022432638
71,10.1016/j.actamat.2015.01.018,4586,6(a),5856,perpendicular,MgAg0.97Sb0.99,462,0.000028914,,0.0019504,0.0002364,0.86976,1.0137,34585.3219893477,0.0022424577
71,10.1016/j.actamat.2015.01.018,4586,6(a),5856,perpendicular,MgAg0.97Sb0.99,462.5,0.000028844,,0.001951,0.00023632,0.87033,1.0145,34669.2553043961,0.0022416784
71,10.1016/j.actamat.2015.01.018,4586,6(a),5856,perpendicular,MgAg0.97Sb0.99,463,0.000028775,,0.0019517,0.00023624,0.87091,1.0154,34752.3892267593,0.0022409893
71,10.1016/j.actamat.2015.01.018,4586,6(a),5856,perpendicular,MgAg0.97Sb0.99,463.5,0.000028705,,0.0019523,0.00023615,0.87148,1.0162,34837.136387389,0.0022402121
71,10.1016/j.actamat.2015.01.018,4586,6(a),5856,perpendicular,MgAg0.97Sb0.99,464,0.000028636,,0.0019529,0.00023607,0.87206,1.017,34921.0783628998,0.0022394101
71,10.1016/j.actamat.2015.01.018,4586,6(a),5856,perpendicular,MgAg0.97Sb0.99,464.5,0.000028567,,0.0019536,0.00023598,0.87263,1.0179,35005.4258410054,0.0022387495
71,10.1016/j.actamat.2015.01.018,4586,6(a),5856,perpendicular,MgAg0.97Sb0.99,465,0.000028498,,0.0019542,0.0002359,0.87321,1.0187,35090.1817671416,0.0022379496
71,10.1016/j.actamat.2015.01.018,4586,6(a),5856,perpendicular,MgAg0.97Sb0.99,465.5,0.000028429,,0.0019548,0.00023582,0.87378,1.0195,35175.34911534,0.0022371764
71,10.1016/j.actamat.2015.01.018,4586,6(a),5856,perpendicular,MgAg0.97Sb0.99,466,0.000028361,,0.0019554,0.00023573,0.87436,1.0204,35259.6875991679,0.0022363786
71,10.1016/j.actamat.2015.01.018,4586,6(a),5856,perpendicular,MgAg0.97Sb0.99,466.5,0.000028292,,0.0019561,0.00023565,0.87493,1.0212,35345.6807578114,0.0022357217
71,10.1016/j.actamat.2015.01.018,4586,6(a),5856,perpendicular,MgAg0.97Sb0.99,467,0.000028224,,0.0019567,0.00023556,0.87551,1.022,35430.8390022676,0.0022349259
71,10.1016/j.actamat.2015.01.018,4586,6(a),5856,perpendicular,MgAg0.97Sb0.99,467.5,0.000028156,,0.0019573,0.00023548,0.87608,1.0229,35516.4085807643,0.0022341567
71,10.1016/j.actamat.2015.01.018,4586,6(a),5856,perpendicular,MgAg0.97Sb0.99,468,0.000028088,,0.0019579,0.0002354,0.87666,1.0237,35602.3924807747,0.002233363
71,10.1016/j.actamat.2015.01.018,4586,6(a),5856,perpendicular,MgAg0.97Sb0.99,468.5,0.00002802,,0.0019586,0.00023531,0.87723,1.0245,35688.7937187723,0.0022327098
71,10.1016/j.actamat.2015.01.018,4586,6(a),5856,perpendicular,MgAg0.97Sb0.99,469,0.000027952,,0.0019592,0.00023523,0.87781,1.0253,35775.6153405839,0.0022319181
