Repository: RamyaGuru/STD2_EffMass

# STD2_EffMass
Effective mass modeling of StarryData2 data

File: csvfiles/heavilydopedptypePbSe10.1002adma.201004200.csv (part 12 of 36)
sid,DOI,figureid,fignum,sampleid,samplename,composition,Temperature,Carrier mobility,Electrical resistivity,Seebeck coefficient,Thermal conductivity,ZT,Electrical conductivity,Power factor,Figure of merit Z
6006,10.1002/adma.201004200,80,1(a),367,Pb1Se1,Pb1Se1,613.5,,,0.000062271,1.191,,,,
6006,10.1002/adma.201004200,80,1(a),367,Pb1Se1,Pb1Se1,614,,,0.00006179,1.1912,,,,
6006,10.1002/adma.201004200,80,1(a),367,Pb1Se1,Pb1Se1,614.5,,,0.000061312,1.1914,,,,
6006,10.1002/adma.201004200,80,1(a),367,Pb1Se1,Pb1Se1,615,,,0.000060835,1.1916,,,,
6006,10.1002/adma.201004200,80,1(a),367,Pb1Se1,Pb1Se1,615.5,,,0.000060361,1.1918,,,,
6006,10.1002/adma.201004200,80,1(a),367,Pb1Se1,Pb1Se1,616,,,0.000059889,1.192,,,,
6006,10.1002/adma.201004200,80,1(a),367,Pb1Se1,Pb1Se1,616.5,,,0.00005942,1.1922,,,,
6006,10.1002/adma.201004200,80,1(a),367,Pb1Se1,Pb1Se1,617,,,0.000058952,1.1924,,,,
6006,10.1002/adma.201004200,80,1(a),367,Pb1Se1,Pb1Se1,617.5,,,0.000058487,1.1926,,,,
6006,10.1002/adma.201004200,80,1(a),367,Pb1Se1,Pb1Se1,618,,,0.000058024,1.1928,,,,
6006,10.1002/adma.201004200,80,1(a),367,Pb1Se1,Pb1Se1,618.5,,,0.000057564,1.1931,,,,
6006,10.1002/adma.201004200,80,1(a),367,Pb1Se1,Pb1Se1,619,,,0.000057105,1.1933,,,,
6006,10.1002/adma.201004200,80,1(a),367,Pb1Se1,Pb1Se1,619.5,,,0.000056649,1.1935,,,,
6006,10.1002/adma.201004200,80,1(a),367,Pb1Se1,Pb1Se1,620,,,0.000056196,1.1937,,,,
6006,10.1002/adma.201004200,80,1(a),367,Pb1Se1,Pb1Se1,620.5,,,0.000055745,1.1939,,,,
6006,10.1002/adma.201004200,80,1(a),367,Pb1Se1,Pb1Se1,621,,,0.000055296,1.1941,,,,
6006,10.1002/adma.201004200,80,1(a),367,Pb1Se1,Pb1Se1,621.5,,,0.000054849,1.1943,,,,
6006,10.1002/adma.201004200,80,1(a),367,Pb1Se1,Pb1Se1,622,,,0.000054405,1.1946,,,,
6006,10.1002/adma.201004200,80,1(a),367,Pb1Se1,Pb1Se1,622.5,,,0.000053964,1.1948,,,,
6006,10.1002/adma.201004200,80,1(a),367,Pb1Se1,Pb1Se1,623,,,0.000053524,1.195,,,,
6006,10.1002/adma.201004200,80,1(a),367,Pb1Se1,Pb1Se1,623.5,,,0.000053088,1.1952,,,,
6006,10.1002/adma.201004200,80,1(a),367,Pb1Se1,Pb1Se1,624,,,0.000052653,1.1954,,,,
6006,10.1002/adma.201004200,80,1(a),367,Pb1Se1,Pb1Se1,624.5,,,0.000052221,1.1957,,,,
6006,10.1002/adma.201004200,80,1(a),367,Pb1Se1,Pb1Se1,625,,,0.000051792,1.1959,,,,
6006,10.1002/adma.201004200,80,1(a),367,Pb1Se1,Pb1Se1,625.5,,,0.000051365,1.1961,,,,
6006,10.1002/adma.201004200,80,1(a),367,Pb1Se1,Pb1Se1,626,,,0.00005094,1.1963,,,,
6006,10.1002/adma.201004200,80,1(a),367,Pb1Se1,Pb1Se1,626.5,,,0.000050519,1.1966,,,,
6006,10.1002/adma.201004200,80,1(a),367,Pb1Se1,Pb1Se1,627,,,0.000050099,1.1968,,,,
6006,10.1002/adma.201004200,80,1(a),367,Pb1Se1,Pb1Se1,627.5,,,0.000049682,1.197,,,,
6006,10.1002/adma.201004200,80,1(a),367,Pb1Se1,Pb1Se1,628,,,0.000049268,1.1972,,,,
6006,10.1002/adma.201004200,80,1(a),367,Pb1Se1,Pb1Se1,628.5,,,0.000048856,1.1975,,,,
6006,10.1002/adma.201004200,80,1(a),367,Pb1Se1,Pb1Se1,629,,,0.000048447,1.1977,,,,
6006,10.1002/adma.201004200,80,1(a),367,Pb1Se1,Pb1Se1,629.5,,,0.00004804,1.1979,,,,
6006,10.1002/adma.201004200,80,1(a),367,Pb1Se1,Pb1Se1,630,,,0.000047636,1.1981,,,,
6006,10.1002/adma.201004200,80,1(a),367,Pb1Se1,Pb1Se1,630.5,,,0.000047235,1.1984,,,,
6006,10.1002/adma.201004200,80,1(a),367,Pb1Se1,Pb1Se1,631,,,0.000046836,1.1986,,,,
6006,10.1002/adma.201004200,80,1(a),367,Pb1Se1,Pb1Se1,631.5,,,0.00004644,1.1988,,,,
6006,10.1002/adma.201004200,80,1(a),367,Pb1Se1,Pb1Se1,632,,,0.000046046,1.1991,,,,
6006,10.1002/adma.201004200,80,1(a),367,Pb1Se1,Pb1Se1,632.5,,,0.000045656,1.1993,,,,
6006,10.1002/adma.201004200,80,1(a),367,Pb1Se1,Pb1Se1,633,,,0.000045267,1.1995,,,,
6006,10.1002/adma.201004200,80,1(a),367,Pb1Se1,Pb1Se1,633.5,,,0.000044882,1.1998,,,,
6006,10.1002/adma.201004200,80,1(a),367,Pb1Se1,Pb1Se1,634,,,0.000044499,1.2,,,,
6006,10.1002/adma.201004200,80,1(a),367,Pb1Se1,Pb1Se1,634.5,,,0.000044119,1.2002,,,,
6006,10.1002/adma.201004200,80,1(a),367,Pb1Se1,Pb1Se1,635,,,0.000043741,1.2005,,,,
6006,10.1002/adma.201004200,80,1(a),367,Pb1Se1,Pb1Se1,635.5,,,0.000043367,1.2007,,,,
6006,10.1002/adma.201004200,80,1(a),367,Pb1Se1,Pb1Se1,636,,,0.000042995,1.2009,,,,
6006,10.1002/adma.201004200,80,1(a),367,Pb1Se1,Pb1Se1,636.5,,,0.000042625,1.2012,,,,
6006,10.1002/adma.201004200,80,1(a),367,Pb1Se1,Pb1Se1,637,,,0.000042259,1.2014,,,,
6006,10.1002/adma.201004200,80,1(a),367,Pb1Se1,Pb1Se1,637.5,,,0.000041895,1.2016,,,,
6006,10.1002/adma.201004200,80,1(a),367,Pb1Se1,Pb1Se1,638,,,0.000041534,1.2019,,,,
6006,10.1002/adma.201004200,80,1(a),367,Pb1Se1,Pb1Se1,638.5,,,0.000041176,1.2021,,,,
6006,10.1002/adma.201004200,80,1(a),367,Pb1Se1,Pb1Se1,639,,,0.00004082,1.2024,,,,
6006,10.1002/adma.201004200,80,1(a),367,Pb1Se1,Pb1Se1,639.5,,,0.000040468,1.2026,,,,
6006,10.1002/adma.201004200,80,1(a),367,Pb1Se1,Pb1Se1,640,,,0.000040118,1.2028,,,,
6006,10.1002/adma.201004200,80,1(a),367,Pb1Se1,Pb1Se1,640.5,,,0.000039771,1.2031,,,,
6006,10.1002/adma.201004200,80,1(a),367,Pb1Se1,Pb1Se1,641,,,0.000039427,1.2033,,,,
6006,10.1002/adma.201004200,80,1(a),367,Pb1Se1,Pb1Se1,641.5,,,0.000039086,1.2036,,,,
6006,10.1002/adma.201004200,80,1(a),367,Pb1Se1,Pb1Se1,642,,,0.000038747,1.2038,,,,
6006,10.1002/adma.201004200,80,1(a),367,Pb1Se1,Pb1Se1,642.5,,,0.000038411,1.2041,,,,
6006,10.1002/adma.201004200,80,1(a),367,Pb1Se1,Pb1Se1,643,,,0.000038079,1.2043,,,,
6006,10.1002/adma.201004200,80,1(a),367,Pb1Se1,Pb1Se1,643.5,,,0.000037749,1.2046,,,,
6006,10.1002/adma.201004200,80,1(a),367,Pb1Se1,Pb1Se1,644,,,0.000037422,1.2048,,,,
6006,10.1002/adma.201004200,80,1(a),367,Pb1Se1,Pb1Se1,644.5,,,0.000037097,1.2051,,,,
6006,10.1002/adma.201004200,80,1(a),367,Pb1Se1,Pb1Se1,645,,,0.000036776,1.2053,,,,
6006,10.1002/adma.201004200,80,1(a),367,Pb1Se1,Pb1Se1,645.5,,,0.000036458,1.2056,,,,
6006,10.1002/adma.201004200,80,1(a),367,Pb1Se1,Pb1Se1,646,,,0.000036142,1.2058,,,,
6006,10.1002/adma.201004200,80,1(a),367,Pb1Se1,Pb1Se1,646.5,,,0.00003583,1.2061,,,,
6006,10.1002/adma.201004200,80,1(a),367,Pb1Se1,Pb1Se1,647,,,0.00003552,1.2063,,,,
6006,10.1002/adma.201004200,80,1(a),367,Pb1Se1,Pb1Se1,647.5,,,0.000035214,1.2066,,,,
6006,10.1002/adma.201004200,80,1(a),367,Pb1Se1,Pb1Se1,648,,,0.00003491,1.2068,,,,
6006,10.1002/adma.201004200,80,1(a),367,Pb1Se1,Pb1Se1,648.5,,,0.000034609,1.2071,,,,
6006,10.1002/adma.201004200,80,1(a),367,Pb1Se1,Pb1Se1,649,,,0.000034311,1.2073,,,,
6006,10.1002/adma.201004200,80,1(a),367,Pb1Se1,Pb1Se1,649.5,,,0.000034016,1.2076,,,,
6006,10.1002/adma.201004200,80,1(a),367,Pb1Se1,Pb1Se1,650,,,0.000033724,1.2078,,,,
6006,10.1002/adma.201004200,80,1(a),367,Pb1Se1,Pb1Se1,650.5,,,0.000033435,1.2081,,,,
6006,10.1002/adma.201004200,80,1(a),367,Pb1Se1,Pb1Se1,651,,,0.000033149,1.2083,,,,
6006,10.1002/adma.201004200,80,1(a),367,Pb1Se1,Pb1Se1,651.5,,,0.000032866,1.2086,,,,
6006,10.1002/adma.201004200,80,1(a),367,Pb1Se1,Pb1Se1,652,,,0.000032586,1.2088,,,,
6006,10.1002/adma.201004200,80,1(a),367,Pb1Se1,Pb1Se1,652.5,,,0.000032309,1.2091,,,,
6006,10.1002/adma.201004200,80,1(a),367,Pb1Se1,Pb1Se1,653,,,0.000032035,1.2094,,,,
6006,10.1002/adma.201004200,80,1(a),367,Pb1Se1,Pb1Se1,653.5,,,0.000031764,1.2096,,,,
6006,10.1002/adma.201004200,80,1(a),367,Pb1Se1,Pb1Se1,654,,,0.000031496,1.2099,,,,
6006,10.1002/adma.201004200,80,1(a),367,Pb1Se1,Pb1Se1,654.5,,,0.000031231,1.2101,,,,
6006,10.1002/adma.201004200,80,1(a),367,Pb1Se1,Pb1Se1,655,,,0.000030969,1.2104,,,,
6006,10.1002/adma.201004200,80,1(a),367,Pb1Se1,Pb1Se1,655.5,,,0.00003071,1.2107,,,,
6006,10.1002/adma.201004200,80,1(a),367,Pb1Se1,Pb1Se1,656,,,0.000030455,1.2109,,,,
6006,10.1002/adma.201004200,80,1(a),367,Pb1Se1,Pb1Se1,656.5,,,0.000030202,1.2112,,,,
6006,10.1002/adma.201004200,80,1(a),367,Pb1Se1,Pb1Se1,657,,,0.000029952,1.2115,,,,
6006,10.1002/adma.201004200,80,1(a),367,Pb1Se1,Pb1Se1,657.5,,,0.000029705,1.2117,,,,
6006,10.1002/adma.201004200,80,1(a),367,Pb1Se1,Pb1Se1,658,,,0.000029461,1.212,,,,
6006,10.1002/adma.201004200,80,1(a),367,Pb1Se1,Pb1Se1,658.5,,,0.000029221,1.2122,,,,
6006,10.1002/adma.201004200,80,1(a),367,Pb1Se1,Pb1Se1,659,,,0.000028983,1.2125,,,,
6006,10.1002/adma.201004200,80,1(a),367,Pb1Se1,Pb1Se1,659.5,,,0.000028749,1.2128,,,,
6006,10.1002/adma.201004200,80,1(a),367,Pb1Se1,Pb1Se1,660,,,0.000028517,1.213,,,,
6006,10.1002/adma.201004200,80,1(a),367,Pb1Se1,Pb1Se1,660.5,,,0.000028289,1.2133,,,,
6006,10.1002/adma.201004200,80,1(a),367,Pb1Se1,Pb1Se1,661,,,0.000028063,1.2136,,,,
6006,10.1002/adma.201004200,80,1(a),367,Pb1Se1,Pb1Se1,661.5,,,0.000027841,1.2139,,,,
6006,10.1002/adma.201004200,80,1(a),367,Pb1Se1,Pb1Se1,662,,,0.000027622,1.2141,,,,
6006,10.1002/adma.201004200,80,1(a),367,Pb1Se1,Pb1Se1,662.5,,,0.000027406,1.2144,,,,
6006,10.1002/adma.201004200,80,1(a),367,Pb1Se1,Pb1Se1,663,,,0.000027193,1.2147,,,,
6006,10.1002/adma.201004200,80,1(a),367,Pb1Se1,Pb1Se1,663.5,,,0.000026983,1.2149,,,,
6006,10.1002/adma.201004200,80,1(a),367,Pb1Se1,Pb1Se1,664,,,0.000026776,1.2152,,,,
6006,10.1002/adma.201004200,80,1(a),367,Pb1Se1,Pb1Se1,664.5,,,0.000026572,1.2155,,,,
6006,10.1002/adma.201004200,80,1(a),367,Pb1Se1,Pb1Se1,665,,,0.000026372,1.2158,,,,
6006,10.1002/adma.201004200,80,1(a),367,Pb1Se1,Pb1Se1,665.5,,,0.000026174,1.216,,,,
6006,10.1002/adma.201004200,80,1(a),367,Pb1Se1,Pb1Se1,666,,,0.00002598,1.2163,,,,
6006,10.1002/adma.201004200,80,1(a),367,Pb1Se1,Pb1Se1,666.5,,,0.000025788,1.2166,,,,
6006,10.1002/adma.201004200,80,1(a),367,Pb1Se1,Pb1Se1,667,,,0.0000256,1.2168,,,,
6006,10.1002/adma.201004200,80,1(a),367,Pb1Se1,Pb1Se1,667.5,,,0.000025415,1.2171,,,,
6006,10.1002/adma.201004200,80,1(a),367,Pb1Se1,Pb1Se1,668,,,0.000025233,1.2174,,,,
6006,10.1002/adma.201004200,80,1(a),367,Pb1Se1,Pb1Se1,668.5,,,0.000025054,1.2177,,,,
6006,10.1002/adma.201004200,80,1(a),367,Pb1Se1,Pb1Se1,669,,,0.000024878,1.218,,,,
6006,10.1002/adma.201004200,80,1(a),367,Pb1Se1,Pb1Se1,669.5,,,0.000024705,1.2182,,,,
6006,10.1002/adma.201004200,80,1(a),367,Pb1Se1,Pb1Se1,670,,,0.000024535,1.2185,,,,
6006,10.1002/adma.201004200,80,1(a),367,Pb1Se1,Pb1Se1,670.5,,,0.000024369,1.2188,,,,
6006,10.1002/adma.201004200,80,1(a),367,Pb1Se1,Pb1Se1,671,,,0.000024205,1.2191,,,,
6006,10.1002/adma.201004200,80,1(a),367,Pb1Se1,Pb1Se1,671.5,,,0.000024045,1.2194,,,,
6006,10.1002/adma.201004200,80,1(a),367,Pb1Se1,Pb1Se1,672,,,0.000023887,1.2196,,,,
6006,10.1002/adma.201004200,80,1(a),367,Pb1Se1,Pb1Se1,672.5,,,0.000023733,1.2199,,,,
6006,10.1002/adma.201004200,80,1(a),367,Pb1Se1,Pb1Se1,673,,,0.000023582,1.2202,,,,
6006,10.1002/adma.201004200,80,1(a),367,Pb1Se1,Pb1Se1,673.5,,,0.000023434,1.2205,,,,
6006,10.1002/adma.201004200,80,1(a),367,Pb1Se1,Pb1Se1,674,,,0.000023289,1.2208,,,,
6006,10.1002/adma.201004200,80,1(a),367,Pb1Se1,Pb1Se1,674.5,,,0.000023147,1.2211,,,,
6006,10.1002/adma.201004200,80,1(a),367,Pb1Se1,Pb1Se1,675,,,0.000023009,1.2213,,,,
6006,10.1002/adma.201004200,80,1(a),367,Pb1Se1,Pb1Se1,675.5,,,0.000022873,1.2216,,,,
6006,10.1002/adma.201004200,80,1(a),367,Pb1Se1,Pb1Se1,676,,,0.00002274,1.2219,,,,
6006,10.1002/adma.201004200,80,1(a),367,Pb1Se1,Pb1Se1,676.5,,,0.000022611,1.2222,,,,
6006,10.1002/adma.201004200,80,1(a),367,Pb1Se1,Pb1Se1,677,,,0.000022485,1.2225,,,,
6006,10.1002/adma.201004200,80,1(a),367,Pb1Se1,Pb1Se1,677.5,,,0.000022361,1.2228,,,,
6006,10.1002/adma.201004200,80,1(a),367,Pb1Se1,Pb1Se1,678,,,0.000022241,1.2231,,,,
6006,10.1002/adma.201004200,80,1(a),367,Pb1Se1,Pb1Se1,678.5,,,0.000022124,1.2233,,,,
6006,10.1002/adma.201004200,80,1(a),367,Pb1Se1,Pb1Se1,679,,,0.00002201,1.2236,,,,
6006,10.1002/adma.201004200,80,1(a),367,Pb1Se1,Pb1Se1,679.5,,,0.000021899,1.2239,,,,
6006,10.1002/adma.201004200,80,1(a),367,Pb1Se1,Pb1Se1,680,,,0.000021791,1.2242,,,,
6006,10.1002/adma.201004200,80,1(a),367,Pb1Se1,Pb1Se1,680.5,,,0.000021686,1.2245,,,,
6006,10.1002/adma.201004200,80,1(a),367,Pb1Se1,Pb1Se1,681,,,0.000021584,1.2248,,,,
6006,10.1002/adma.201004200,80,1(a),367,Pb1Se1,Pb1Se1,681.5,,,0.000021485,1.2251,,,,
6006,10.1002/adma.201004200,80,1(a),367,Pb1Se1,Pb1Se1,682,,,0.000021389,1.2254,,,,
6006,10.1002/adma.201004200,80,1(a),367,Pb1Se1,Pb1Se1,682.5,,,0.000021297,1.2257,,,,
6006,10.1002/adma.201004200,80,1(a),367,Pb1Se1,Pb1Se1,683,,,0.000021207,1.226,,,,
6006,10.1002/adma.201004200,80,1(a),367,Pb1Se1,Pb1Se1,683.5,,,0.00002112,1.2263,,,,
6006,10.1002/adma.201004200,80,1(a),367,Pb1Se1,Pb1Se1,684,,,0.000021037,1.2266,,,,
6006,10.1002/adma.201004200,80,1(a),367,Pb1Se1,Pb1Se1,684.5,,,0.000020956,1.2268,,,,
6006,10.1002/adma.201004200,80,1(a),367,Pb1Se1,Pb1Se1,685,,,0.000020878,1.2271,,,,
6006,10.1002/adma.201004200,80,1(a),367,Pb1Se1,Pb1Se1,685.5,,,0.000020804,1.2274,,,,
6006,10.1002/adma.201004200,80,1(a),367,Pb1Se1,Pb1Se1,686,,,0.000020732,1.2277,,,,
6006,10.1002/adma.201004200,80,1(a),367,Pb1Se1,Pb1Se1,686.5,,,0.000020663,1.228,,,,
6006,10.1002/adma.201004200,80,1(a),367,Pb1Se1,Pb1Se1,687,,,0.000020598,1.2283,,,,
6006,10.1002/adma.201004200,80,1(a),367,Pb1Se1,Pb1Se1,687.5,,,0.000020535,1.2286,,,,
6006,10.1002/adma.201004200,80,1(a),367,Pb1Se1,Pb1Se1,688,,,0.000020476,1.2289,,,,
6006,10.1002/adma.201004200,80,1(a),367,Pb1Se1,Pb1Se1,688.5,,,0.000020419,1.2292,,,,
6006,10.1002/adma.201004200,80,1(a),367,Pb1Se1,Pb1Se1,689,,,0.000020365,1.2295,,,,
6006,10.1002/adma.201004200,80,1(a),367,Pb1Se1,Pb1Se1,689.5,,,0.000020314,1.2298,,,,
6006,10.1002/adma.201004200,80,1(a),367,Pb1Se1,Pb1Se1,690,,,0.000020266,1.2301,,,,
6006,10.1002/adma.201004200,80,1(a),367,Pb1Se1,Pb1Se1,690.5,,,0.000020222,1.2304,,,,
6006,10.1002/adma.201004200,80,1(a),367,Pb1Se1,Pb1Se1,691,,,0.00002018,1.2307,,,,
6006,10.1002/adma.201004200,80,1(a),367,Pb1Se1,Pb1Se1,691.5,,,0.000020141,1.231,,,,
6006,10.1002/adma.201004200,80,1(a),367,Pb1Se1,Pb1Se1,692,,,0.000020104,1.2313,,,,
6006,10.1002/adma.201004200,80,1(a),367,Pb1Se1,Pb1Se1,692.5,,,0.000020071,1.2316,,,,
6006,10.1002/adma.201004200,80,1(a),367,Pb1Se1,Pb1Se1,693,,,0.000020041,1.2319,,,,
6006,10.1002/adma.201004200,80,1(a),367,Pb1Se1,Pb1Se1,693.5,,,0.000020013,1.2322,,,,
6006,10.1002/adma.201004200,80,1(a),367,Pb1Se1,Pb1Se1,694,,,0.000019989,1.2325,,,,
6006,10.1002/adma.201004200,80,1(a),367,Pb1Se1,Pb1Se1,694.5,,,0.000019967,1.2328,,,,
6006,10.1002/adma.201004200,80,1(a),367,Pb1Se1,Pb1Se1,695,,,0.000019948,1.2332,,,,
6006,10.1002/adma.201004200,80,1(a),367,Pb1Se1,Pb1Se1,695.5,,,0.000019932,1.2335,,,,
6006,10.1002/adma.201004200,80,1(a),367,Pb1Se1,Pb1Se1,696,,,0.000019919,1.2338,,,,
6006,10.1002/adma.201004200,80,1(a),367,Pb1Se1,Pb1Se1,696.5,,,0.000019908,1.2341,,,,
6006,10.1002/adma.201004200,80,1(a),367,Pb1Se1,Pb1Se1,697,,,0.000019901,1.2344,,,,
6006,10.1002/adma.201004200,80,1(a),367,Pb1Se1,Pb1Se1,697.5,,,0.000019896,1.2347,,,,
6006,10.1002/adma.201004200,80,1(a),367,Pb1Se1,Pb1Se1,698,,,0.000019894,1.235,,,,
6006,10.1002/adma.201004200,80,1(a),367,Pb1Se1,Pb1Se1,698.5,,,0.000019895,1.2353,,,,
6006,10.1002/adma.201004200,80,1(a),367,Pb1Se1,Pb1Se1,699,,,0.000019899,1.2356,,,,
6006,10.1002/adma.201004200,80,1(a),367,Pb1Se1,Pb1Se1,699.5,,,0.000019905,1.2359,,,,
6006,10.1002/adma.201004200,80,1(a),367,Pb1Se1,Pb1Se1,700,,,0.000019914,1.2362,,,,
6006,10.1002/adma.201004200,80,1(a),367,Pb1Se1,Pb1Se1,700.5,,,0.000019926,1.2365,,,,
6006,10.1002/adma.201004200,80,1(a),367,Pb1Se1,Pb1Se1,701,,,0.00001994,1.2369,,,,
6006,10.1002/adma.201004200,80,1(a),367,Pb1Se1,Pb1Se1,701.5,,,0.000019957,1.2372,,,,
6006,10.1002/adma.201004200,80,1(a),367,Pb1Se1,Pb1Se1,702,,,0.000019977,1.2375,,,,
6006,10.1002/adma.201004200,80,1(a),367,Pb1Se1,Pb1Se1,702.5,,,0.00002,1.2378,,,,
6006,10.1002/adma.201004200,80,1(a),367,Pb1Se1,Pb1Se1,703,,,0.000020025,1.2381,,,,
6006,10.1002/adma.201004200,80,1(a),367,Pb1Se1,Pb1Se1,703.5,,,0.000020053,1.2384,,,,
6006,10.1002/adma.201004200,80,1(a),367,Pb1Se1,Pb1Se1,704,,,0.000020084,1.2387,,,,
6006,10.1002/adma.201004200,80,1(a),367,Pb1Se1,Pb1Se1,704.5,,,0.000020117,1.239,,,,
6006,10.1002/adma.201004200,80,1(a),367,Pb1Se1,Pb1Se1,705,,,0.000020153,1.2393,,,,
6006,10.1002/adma.201004200,80,1(a),367,Pb1Se1,Pb1Se1,705.5,,,0.000020191,1.2397,,,,
6006,10.1002/adma.201004200,80,1(a),367,Pb1Se1,Pb1Se1,706,,,0.000020232,1.24,,,,
6006,10.1002/adma.201004200,80,1(a),367,Pb1Se1,Pb1Se1,706.5,,,0.000020275,1.2403,,,,
6006,10.1002/adma.201004200,80,1(a),367,Pb1Se1,Pb1Se1,707,,,0.000020321,1.2406,,,,
6006,10.1002/adma.201004200,80,1(a),367,Pb1Se1,Pb1Se1,707.5,,,0.00002037,1.2409,,,,
6006,10.1002/adma.201004200,80,1(a),367,Pb1Se1,Pb1Se1,708,,,0.000020421,1.2412,,,,
6006,10.1002/adma.201004200,80,1(a),367,Pb1Se1,Pb1Se1,708.5,,,0.000020474,1.2416,,,,
6006,10.1002/adma.201004200,80,1(a),367,Pb1Se1,Pb1Se1,709,,,0.00002053,1.2419,,,,
6006,10.1002/adma.201004200,80,1(a),367,Pb1Se1,Pb1Se1,709.5,,,0.000020589,1.2422,,,,
6006,10.1002/adma.201004200,80,1(a),367,Pb1Se1,Pb1Se1,710,,,0.00002065,1.2425,,,,
6006,10.1002/adma.201004200,80,1(a),367,Pb1Se1,Pb1Se1,710.5,,,0.000020713,1.2428,,,,
6006,10.1002/adma.201004200,80,1(a),367,Pb1Se1,Pb1Se1,711,,,0.000020779,1.2431,,,,
6006,10.1002/adma.201004200,80,1(a),367,Pb1Se1,Pb1Se1,711.5,,,0.000020847,1.2435,,,,
6006,10.1002/adma.201004200,80,1(a),367,Pb1Se1,Pb1Se1,712,,,0.000020918,1.2438,,,,
6006,10.1002/adma.201004200,80,1(a),367,Pb1Se1,Pb1Se1,712.5,,,0.000020991,1.2441,,,,
6006,10.1002/adma.201004200,19,3(a),367,Pb1Se1,Pb1Se1,299.5,,,,1.6983,,,,
6006,10.1002/adma.201004200,19,3(a),367,Pb1Se1,Pb1Se1,300,,,,1.6946,,,,
6006,10.1002/adma.201004200,19,3(a),367,Pb1Se1,Pb1Se1,300.5,,,,1.6908,,,,
6006,10.1002/adma.201004200,19,3(a),367,Pb1Se1,Pb1Se1,301,,,,1.6871,,,,
6006,10.1002/adma.201004200,19,3(a),367,Pb1Se1,Pb1Se1,301.5,,,,1.6835,,,,
6006,10.1002/adma.201004200,19,3(a),367,Pb1Se1,Pb1Se1,302,,,,1.6798,,,,
6006,10.1002/adma.201004200,19,3(a),367,Pb1Se1,Pb1Se1,302.5,,,,1.6761,,,,
6006,10.1002/adma.201004200,19,3(a),367,Pb1Se1,Pb1Se1,303,,,,1.6725,,,,
6006,10.1002/adma.201004200,19,3(a),367,Pb1Se1,Pb1Se1,303.5,,,,1.6689,,,,
6006,10.1002/adma.201004200,19,3(a),367,Pb1Se1,Pb1Se1,304,,,,1.6653,,,,
6006,10.1002/adma.201004200,19,3(a),367,Pb1Se1,Pb1Se1,304.5,,,,1.6618,,,,
6006,10.1002/adma.201004200,19,3(a),367,Pb1Se1,Pb1Se1,305,,,,1.6582,,,,
6006,10.1002/adma.201004200,19,3(a),367,Pb1Se1,Pb1Se1,305.5,,,,1.6547,,,,
6006,10.1002/adma.201004200,19,3(a),367,Pb1Se1,Pb1Se1,306,,,,1.6512,,,,
6006,10.1002/adma.201004200,19,3(a),367,Pb1Se1,Pb1Se1,306.5,,,,1.6477,,,,
6006,10.1002/adma.201004200,19,3(a),367,Pb1Se1,Pb1Se1,307,,,,1.6442,,,,
6006,10.1002/adma.201004200,19,3(a),367,Pb1Se1,Pb1Se1,307.5,,,,1.6408,,,,
6006,10.1002/adma.201004200,19,3(a),367,Pb1Se1,Pb1Se1,308,,,,1.6374,,,,
6006,10.1002/adma.201004200,19,3(a),367,Pb1Se1,Pb1Se1,308.5,,,,1.634,,,,
6006,10.1002/adma.201004200,19,3(a),367,Pb1Se1,Pb1Se1,309,,,,1.6306,,,,
6006,10.1002/adma.201004200,19,3(a),367,Pb1Se1,Pb1Se1,713,,,,1.2444,,,,
6006,10.1002/adma.201004200,19,3(a),367,Pb1Se1,Pb1Se1,713.5,,,,1.2447,,,,
6006,10.1002/adma.201004200,19,3(a),367,Pb1Se1,Pb1Se1,714,,,,1.2451,,,,
6006,10.1002/adma.201004200,19,3(a),367,Pb1Se1,Pb1Se1,714.5,,,,1.2454,,,,
6006,10.1002/adma.201004200,19,3(a),367,Pb1Se1,Pb1Se1,715,,,,1.2457,,,,
6006,10.1002/adma.201004200,19,3(a),367,Pb1Se1,Pb1Se1,715.5,,,,1.246,,,,
6006,10.1002/adma.201004200,19,3(a),367,Pb1Se1,Pb1Se1,716,,,,1.2463,,,,
6006,10.1002/adma.201004200,19,3(a),367,Pb1Se1,Pb1Se1,716.5,,,,1.2467,,,,
6006,10.1002/adma.201004200,19,3(a),367,Pb1Se1,Pb1Se1,717,,,,1.247,,,,
6006,10.1002/adma.201004200,19,3(a),367,Pb1Se1,Pb1Se1,717.5,,,,1.2473,,,,
6006,10.1002/adma.201004200,19,3(a),367,Pb1Se1,Pb1Se1,718,,,,1.2476,,,,
6006,10.1002/adma.201004200,19,3(a),367,Pb1Se1,Pb1Se1,718.5,,,,1.2479,,,,
6006,10.1002/adma.201004200,19,3(a),367,Pb1Se1,Pb1Se1,719,,,,1.2483,,,,
6006,10.1002/adma.201004200,19,3(a),367,Pb1Se1,Pb1Se1,719.5,,,,1.2486,,,,
6006,10.1002/adma.201004200,19,3(a),367,Pb1Se1,Pb1Se1,720,,,,1.2489,,,,
6006,10.1002/adma.201004200,19,3(a),367,Pb1Se1,Pb1Se1,720.5,,,,1.2492,,,,
6006,10.1002/adma.201004200,19,3(a),367,Pb1Se1,Pb1Se1,721,,,,1.2496,,,,
6006,10.1002/adma.201004200,19,3(a),367,Pb1Se1,Pb1Se1,721.5,,,,1.2499,,,,
6006,10.1002/adma.201004200,19,3(a),367,Pb1Se1,Pb1Se1,722,,,,1.2502,,,,
6006,10.1002/adma.201004200,19,3(a),367,Pb1Se1,Pb1Se1,722.5,,,,1.2505,,,,
6006,10.1002/adma.201004200,19,3(a),367,Pb1Se1,Pb1Se1,723,,,,1.2508,,,,
6006,10.1002/adma.201004200,19,3(a),367,Pb1Se1,Pb1Se1,723.5,,,,1.2512,,,,
6006,10.1002/adma.201004200,19,3(a),367,Pb1Se1,Pb1Se1,724,,,,1.2515,,,,
6006,10.1002/adma.201004200,19,3(a),367,Pb1Se1,Pb1Se1,724.5,,,,1.2518,,,,
6006,10.1002/adma.201004200,19,3(a),367,Pb1Se1,Pb1Se1,725,,,,1.2521,,,,
6006,10.1002/adma.201004200,19,3(a),367,Pb1Se1,Pb1Se1,725.5,,,,1.2525,,,,
6006,10.1002/adma.201004200,19,3(a),367,Pb1Se1,Pb1Se1,726,,,,1.2528,,,,
6006,10.1002/adma.201004200,19,3(a),367,Pb1Se1,Pb1Se1,726.5,,,,1.2531,,,,
6006,10.1002/adma.201004200,19,3(a),367,Pb1Se1,Pb1Se1,727,,,,1.2534,,,,
6006,10.1002/adma.201004200,19,3(a),367,Pb1Se1,Pb1Se1,727.5,,,,1.2538,,,,
6006,10.1002/adma.201004200,19,3(a),367,Pb1Se1,Pb1Se1,728,,,,1.2541,,,,
6006,10.1002/adma.201004200,19,3(a),367,Pb1Se1,Pb1Se1,728.5,,,,1.2544,,,,
6006,10.1002/adma.201004200,19,3(a),367,Pb1Se1,Pb1Se1,729,,,,1.2548,,,,
6006,10.1002/adma.201004200,19,3(a),367,Pb1Se1,Pb1Se1,729.5,,,,1.2551,,,,
6006,10.1002/adma.201004200,19,3(a),367,Pb1Se1,Pb1Se1,730,,,,1.2554,,,,
6006,10.1002/adma.201004200,19,3(a),367,Pb1Se1,Pb1Se1,730.5,,,,1.2557,,,,
6006,10.1002/adma.201004200,19,3(a),367,Pb1Se1,Pb1Se1,731,,,,1.2561,,,,
6006,10.1002/adma.201004200,19,3(a),367,Pb1Se1,Pb1Se1,731.5,,,,1.2564,,,,
6006,10.1002/adma.201004200,19,3(a),367,Pb1Se1,Pb1Se1,732,,,,1.2567,,,,
6006,10.1002/adma.201004200,19,3(a),367,Pb1Se1,Pb1Se1,732.5,,,,1.257,,,,
6006,10.1002/adma.201004200,19,3(a),367,Pb1Se1,Pb1Se1,733,,,,1.2574,,,,
6006,10.1002/adma.201004200,19,3(a),367,Pb1Se1,Pb1Se1,733.5,,,,1.2577,,,,
6006,10.1002/adma.201004200,19,3(a),367,Pb1Se1,Pb1Se1,734,,,,1.258,,,,
6006,10.1002/adma.201004200,19,3(a),367,Pb1Se1,Pb1Se1,734.5,,,,1.2583,,,,
6006,10.1002/adma.201004200,19,3(a),367,Pb1Se1,Pb1Se1,735,,,,1.2587,,,,
6006,10.1002/adma.201004200,19,3(a),367,Pb1Se1,Pb1Se1,735.5,,,,1.259,,,,
6006,10.1002/adma.201004200,19,3(a),367,Pb1Se1,Pb1Se1,736,,,,1.2593,,,,
6006,10.1002/adma.201004200,19,3(a),367,Pb1Se1,Pb1Se1,736.5,,,,1.2597,,,,
6006,10.1002/adma.201004200,19,3(a),367,Pb1Se1,Pb1Se1,737,,,,1.26,,,,
6006,10.1002/adma.201004200,19,3(a),367,Pb1Se1,Pb1Se1,737.5,,,,1.2603,,,,
6006,10.1002/adma.201004200,19,3(a),367,Pb1Se1,Pb1Se1,738,,,,1.2606,,,,
6006,10.1002/adma.201004200,19,3(a),367,Pb1Se1,Pb1Se1,738.5,,,,1.261,,,,
6006,10.1002/adma.201004200,19,3(a),367,Pb1Se1,Pb1Se1,739,,,,1.2613,,,,
6006,10.1002/adma.201004200,19,3(a),367,Pb1Se1,Pb1Se1,739.5,,,,1.2616,,,,
6006,10.1002/adma.201004200,19,3(a),367,Pb1Se1,Pb1Se1,740,,,,1.2619,,,,
6006,10.1002/adma.201004200,19,3(a),367,Pb1Se1,Pb1Se1,740.5,,,,1.2623,,,,
6006,10.1002/adma.201004200,19,3(a),367,Pb1Se1,Pb1Se1,741,,,,1.2626,,,,
6006,10.1002/adma.201004200,19,3(a),367,Pb1Se1,Pb1Se1,741.5,,,,1.2629,,,,
6006,10.1002/adma.201004200,19,3(a),367,Pb1Se1,Pb1Se1,742,,,,1.2632,,,,
6006,10.1002/adma.201004200,19,3(a),367,Pb1Se1,Pb1Se1,742.5,,,,1.2636,,,,
6006,10.1002/adma.201004200,19,3(a),367,Pb1Se1,Pb1Se1,743,,,,1.2639,,,,
6006,10.1002/adma.201004200,19,3(a),367,Pb1Se1,Pb1Se1,743.5,,,,1.2642,,,,
6006,10.1002/adma.201004200,19,3(a),367,Pb1Se1,Pb1Se1,744,,,,1.2646,,,,
6006,10.1002/adma.201004200,19,3(a),367,Pb1Se1,Pb1Se1,744.5,,,,1.2649,,,,
6006,10.1002/adma.201004200,19,3(a),367,Pb1Se1,Pb1Se1,745,,,,1.2652,,,,
6006,10.1002/adma.201004200,19,3(a),367,Pb1Se1,Pb1Se1,745.5,,,,1.2655,,,,
6006,10.1002/adma.201004200,19,3(a),367,Pb1Se1,Pb1Se1,746,,,,1.2659,,,,
6006,10.1002/adma.201004200,19,3(a),367,Pb1Se1,Pb1Se1,746.5,,,,1.2662,,,,
6006,10.1002/adma.201004200,19,3(a),367,Pb1Se1,Pb1Se1,747,,,,1.2665,,,,
6006,10.1002/adma.201004200,19,3(a),367,Pb1Se1,Pb1Se1,747.5,,,,1.2668,,,,
6006,10.1002/adma.201004200,19,3(a),367,Pb1Se1,Pb1Se1,748,,,,1.2672,,,,
6006,10.1002/adma.201004200,19,3(a),367,Pb1Se1,Pb1Se1,748.5,,,,1.2675,,,,
6006,10.1002/adma.201004200,19,3(a),367,Pb1Se1,Pb1Se1,749,,,,1.2678,,,,
6006,10.1002/adma.201004200,19,3(a),367,Pb1Se1,Pb1Se1,749.5,,,,1.2681,,,,
6006,10.1002/adma.201004200,19,3(a),367,Pb1Se1,Pb1Se1,750,,,,1.2685,,,,
6006,10.1002/adma.201004200,19,3(a),367,Pb1Se1,Pb1Se1,750.5,,,,1.2688,,,,
6006,10.1002/adma.201004200,19,3(a),367,Pb1Se1,Pb1Se1,751,,,,1.2691,,,,
6006,10.1002/adma.201004200,19,3(a),367,Pb1Se1,Pb1Se1,751.5,,,,1.2694,,,,
6006,10.1002/adma.201004200,19,3(a),367,Pb1Se1,Pb1Se1,752,,,,1.2698,,,,
6006,10.1002/adma.201004200,19,3(a),367,Pb1Se1,Pb1Se1,752.5,,,,1.2701,,,,
6006,10.1002/adma.201004200,19,3(a),367,Pb1Se1,Pb1Se1,753,,,,1.2704,,,,
6006,10.1002/adma.201004200,19,3(a),367,Pb1Se1,Pb1Se1,753.5,,,,1.2707,,,,
6006,10.1002/adma.201004200,19,3(a),367,Pb1Se1,Pb1Se1,754,,,,1.271,,,,
6006,10.1002/adma.201004200,19,3(a),367,Pb1Se1,Pb1Se1,754.5,,,,1.2714,,,,
6006,10.1002/adma.201004200,19,3(a),367,Pb1Se1,Pb1Se1,755,,,,1.2717,,,,
6006,10.1002/adma.201004200,19,3(a),367,Pb1Se1,Pb1Se1,755.5,,,,1.272,,,,
6006,10.1002/adma.201004200,19,3(a),367,Pb1Se1,Pb1Se1,756,,,,1.2723,,,,
6006,10.1002/adma.201004200,19,3(a),367,Pb1Se1,Pb1Se1,756.5,,,,1.2726,,,,
6006,10.1002/adma.201004200,19,3(a),367,Pb1Se1,Pb1Se1,757,,,,1.273,,,,
6006,10.1002/adma.201004200,19,3(a),367,Pb1Se1,Pb1Se1,757.5,,,,1.2733,,,,
6006,10.1002/adma.201004200,19,3(a),367,Pb1Se1,Pb1Se1,758,,,,1.2736,,,,
6006,10.1002/adma.201004200,19,3(a),367,Pb1Se1,Pb1Se1,758.5,,,,1.2739,,,,
6006,10.1002/adma.201004200,19,3(a),367,Pb1Se1,Pb1Se1,759,,,,1.2742,,,,
6006,10.1002/adma.201004200,19,3(a),367,Pb1Se1,Pb1Se1,759.5,,,,1.2746,,,,
6006,10.1002/adma.201004200,19,3(a),367,Pb1Se1,Pb1Se1,760,,,,1.2749,,,,
6006,10.1002/adma.201004200,19,3(a),367,Pb1Se1,Pb1Se1,760.5,,,,1.2752,,,,
6006,10.1002/adma.201004200,19,3(a),367,Pb1Se1,Pb1Se1,761,,,,1.2755,,,,
6006,10.1002/adma.201004200,19,3(a),367,Pb1Se1,Pb1Se1,761.5,,,,1.2758,,,,
6006,10.1002/adma.201004200,19,3(a),367,Pb1Se1,Pb1Se1,762,,,,1.2761,,,,
6006,10.1002/adma.201004200,19,3(a),367,Pb1Se1,Pb1Se1,762.5,,,,1.2765,,,,
6006,10.1002/adma.201004200,19,3(a),367,Pb1Se1,Pb1Se1,763,,,,1.2768,,,,
6006,10.1002/adma.201004200,19,3(a),367,Pb1Se1,Pb1Se1,763.5,,,,1.2771,,,,
6006,10.1002/adma.201004200,19,3(a),367,Pb1Se1,Pb1Se1,764,,,,1.2774,,,,
6006,10.1002/adma.201004200,19,3(a),367,Pb1Se1,Pb1Se1,764.5,,,,1.2777,,,,
6006,10.1002/adma.201004200,19,3(a),367,Pb1Se1,Pb1Se1,765,,,,1.278,,,,
6006,10.1002/adma.201004200,19,3(a),367,Pb1Se1,Pb1Se1,765.5,,,,1.2783,,,,
6006,10.1002/adma.201004200,19,3(a),367,Pb1Se1,Pb1Se1,766,,,,1.2787,,,,
6006,10.1002/adma.201004200,19,3(a),367,Pb1Se1,Pb1Se1,766.5,,,,1.279,,,,
6006,10.1002/adma.201004200,19,3(a),367,Pb1Se1,Pb1Se1,767,,,,1.2793,,,,
6006,10.1002/adma.201004200,19,3(a),367,Pb1Se1,Pb1Se1,767.5,,,,1.2796,,,,
6006,10.1002/adma.201004200,19,3(a),367,Pb1Se1,Pb1Se1,768,,,,1.2799,,,,
6006,10.1002/adma.201004200,19,3(a),367,Pb1Se1,Pb1Se1,768.5,,,,1.2802,,,,
6006,10.1002/adma.201004200,19,3(a),367,Pb1Se1,Pb1Se1,769,,,,1.2805,,,,
6006,10.1002/adma.201004200,19,3(a),367,Pb1Se1,Pb1Se1,769.5,,,,1.2808,,,,
6006,10.1002/adma.201004200,19,3(a),367,Pb1Se1,Pb1Se1,770,,,,1.2811,,,,
6006,10.1002/adma.201004200,19,3(a),367,Pb1Se1,Pb1Se1,770.5,,,,1.2814,,,,
6006,10.1002/adma.201004200,19,3(a),367,Pb1Se1,Pb1Se1,771,,,,1.2817,,,,
6006,10.1002/adma.201004200,19,3(a),367,Pb1Se1,Pb1Se1,771.5,,,,1.282,,,,
6006,10.1002/adma.201004200,19,3(a),367,Pb1Se1,Pb1Se1,772,,,,1.2823,,,,
6006,10.1002/adma.201004200,19,3(a),367,Pb1Se1,Pb1Se1,772.5,,,,1.2826,,,,
6006,10.1002/adma.201004200,19,3(a),367,Pb1Se1,Pb1Se1,773,,,,1.2829,,,,
6006,10.1002/adma.201004200,19,3(a),367,Pb1Se1,Pb1Se1,773.5,,,,1.2832,,,,
6006,10.1002/adma.201004200,19,3(a),367,Pb1Se1,Pb1Se1,774,,,,1.2835,,,,
6006,10.1002/adma.201004200,19,3(a),367,Pb1Se1,Pb1Se1,774.5,,,,1.2838,,,,
6006,10.1002/adma.201004200,19,3(a),367,Pb1Se1,Pb1Se1,775,,,,1.2841,,,,
6006,10.1002/adma.201004200,19,3(a),367,Pb1Se1,Pb1Se1,775.5,,,,1.2844,,,,
6006,10.1002/adma.201004200,19,3(a),367,Pb1Se1,Pb1Se1,776,,,,1.2847,,,,
6006,10.1002/adma.201004200,19,3(a),367,Pb1Se1,Pb1Se1,776.5,,,,1.285,,,,
6006,10.1002/adma.201004200,19,3(a),367,Pb1Se1,Pb1Se1,777,,,,1.2853,,,,
6006,10.1002/adma.201004200,19,3(a),367,Pb1Se1,Pb1Se1,777.5,,,,1.2856,,,,
6006,10.1002/adma.201004200,19,3(a),367,Pb1Se1,Pb1Se1,778,,,,1.2859,,,,
6006,10.1002/adma.201004200,19,3(a),367,Pb1Se1,Pb1Se1,778.5,,,,1.2862,,,,
6006,10.1002/adma.201004200,19,3(a),367,Pb1Se1,Pb1Se1,779,,,,1.2865,,,,
6006,10.1002/adma.201004200,19,3(a),367,Pb1Se1,Pb1Se1,779.5,,,,1.2868,,,,
6006,10.1002/adma.201004200,19,3(a),367,Pb1Se1,Pb1Se1,780,,,,1.2871,,,,
6006,10.1002/adma.201004200,19,3(a),367,Pb1Se1,Pb1Se1,780.5,,,,1.2874,,,,
6006,10.1002/adma.201004200,19,3(a),367,Pb1Se1,Pb1Se1,781,,,,1.2877,,,,
6006,10.1002/adma.201004200,19,3(a),367,Pb1Se1,Pb1Se1,781.5,,,,1.288,,,,
6006,10.1002/adma.201004200,19,3(a),367,Pb1Se1,Pb1Se1,782,,,,1.2882,,,,
6006,10.1002/adma.201004200,19,3(a),367,Pb1Se1,Pb1Se1,782.5,,,,1.2885,,,,
6006,10.1002/adma.201004200,19,3(a),367,Pb1Se1,Pb1Se1,783,,,,1.2888,,,,
6006,10.1002/adma.201004200,19,3(a),367,Pb1Se1,Pb1Se1,783.5,,,,1.2891,,,,
6006,10.1002/adma.201004200,19,3(a),367,Pb1Se1,Pb1Se1,784,,,,1.2894,,,,
6006,10.1002/adma.201004200,19,3(a),367,Pb1Se1,Pb1Se1,784.5,,,,1.2896,,,,
6006,10.1002/adma.201004200,19,3(a),367,Pb1Se1,Pb1Se1,785,,,,1.2899,,,,
6006,10.1002/adma.201004200,19,3(a),367,Pb1Se1,Pb1Se1,785.5,,,,1.2902,,,,
6006,10.1002/adma.201004200,19,3(a),367,Pb1Se1,Pb1Se1,786,,,,1.2905,,,,
6006,10.1002/adma.201004200,19,3(a),367,Pb1Se1,Pb1Se1,786.5,,,,1.2908,,,,
6006,10.1002/adma.201004200,19,3(a),367,Pb1Se1,Pb1Se1,787,,,,1.291,,,,
6006,10.1002/adma.201004200,19,3(a),367,Pb1Se1,Pb1Se1,787.5,,,,1.2913,,,,
6006,10.1002/adma.201004200,19,3(a),367,Pb1Se1,Pb1Se1,788,,,,1.2916,,,,
6006,10.1002/adma.201004200,19,3(a),367,Pb1Se1,Pb1Se1,788.5,,,,1.2919,,,,
6006,10.1002/adma.201004200,19,3(a),367,Pb1Se1,Pb1Se1,789,,,,1.2921,,,,
6006,10.1002/adma.201004200,19,3(a),367,Pb1Se1,Pb1Se1,789.5,,,,1.2924,,,,
6006,10.1002/adma.201004200,19,3(a),367,Pb1Se1,Pb1Se1,790,,,,1.2927,,,,
6006,10.1002/adma.201004200,19,3(a),367,Pb1Se1,Pb1Se1,790.5,,,,1.2929,,,,
6006,10.1002/adma.201004200,19,3(a),367,Pb1Se1,Pb1Se1,791,,,,1.2932,,,,
6006,10.1002/adma.201004200,19,3(a),367,Pb1Se1,Pb1Se1,791.5,,,,1.2934,,,,
6006,10.1002/adma.201004200,19,3(a),367,Pb1Se1,Pb1Se1,792,,,,1.2937,,,,
6006,10.1002/adma.201004200,19,3(a),367,Pb1Se1,Pb1Se1,792.5,,,,1.294,,,,
6006,10.1002/adma.201004200,19,3(a),367,Pb1Se1,Pb1Se1,793,,,,1.2942,,,,
6006,10.1002/adma.201004200,19,3(a),367,Pb1Se1,Pb1Se1,793.5,,,,1.2945,,,,
6006,10.1002/adma.201004200,19,3(a),367,Pb1Se1,Pb1Se1,794,,,,1.2947,,,,
6006,10.1002/adma.201004200,19,3(a),367,Pb1Se1,Pb1Se1,794.5,,,,1.295,,,,
6006,10.1002/adma.201004200,19,3(a),367,Pb1Se1,Pb1Se1,795,,,,1.2953,,,,
6006,10.1002/adma.201004200,19,3(a),367,Pb1Se1,Pb1Se1,795.5,,,,1.2955,,,,
6006,10.1002/adma.201004200,19,3(a),367,Pb1Se1,Pb1Se1,796,,,,1.2958,,,,
6006,10.1002/adma.201004200,19,3(a),367,Pb1Se1,Pb1Se1,796.5,,,,1.296,,,,
6006,10.1002/adma.201004200,19,3(a),367,Pb1Se1,Pb1Se1,797,,,,1.2963,,,,
6006,10.1002/adma.201004200,19,3(a),367,Pb1Se1,Pb1Se1,797.5,,,,1.2965,,,,
6006,10.1002/adma.201004200,19,3(a),367,Pb1Se1,Pb1Se1,798,,,,1.2967,,,,
6006,10.1002/adma.201004200,19,3(a),367,Pb1Se1,Pb1Se1,798.5,,,,1.297,,,,
6006,10.1002/adma.201004200,19,3(a),367,Pb1Se1,Pb1Se1,799,,,,1.2972,,,,
6006,10.1002/adma.201004200,19,3(a),367,Pb1Se1,Pb1Se1,799.5,,,,1.2975,,,,
6006,10.1002/adma.201004200,19,3(a),367,Pb1Se1,Pb1Se1,800,,,,1.2977,,,,
6006,10.1002/adma.201004200,19,3(a),367,Pb1Se1,Pb1Se1,800.5,,,,1.2979,,,,
6006,10.1002/adma.201004200,19,3(a),367,Pb1Se1,Pb1Se1,801,,,,1.2982,,,,
6006,10.1002/adma.201004200,19,3(a),367,Pb1Se1,Pb1Se1,801.5,,,,1.2984,,,,
6006,10.1002/adma.201004200,19,3(a),367,Pb1Se1,Pb1Se1,802,,,,1.2986,,,,
6006,10.1002/adma.201004200,19,3(a),367,Pb1Se1,Pb1Se1,802.5,,,,1.2989,,,,
6006,10.1002/adma.201004200,19,3(a),367,Pb1Se1,Pb1Se1,803,,,,1.2991,,,,
6006,10.1002/adma.201004200,19,3(a),367,Pb1Se1,Pb1Se1,803.5,,,,1.2993,,,,
6006,10.1002/adma.201004200,19,3(a),367,Pb1Se1,Pb1Se1,804,,,,1.2995,,,,
6006,10.1002/adma.201004200,19,3(a),367,Pb1Se1,Pb1Se1,804.5,,,,1.2998,,,,
6006,10.1002/adma.201004200,19,3(a),367,Pb1Se1,Pb1Se1,805,,,,1.3,,,,
6006,10.1002/adma.201004200,19,3(a),367,Pb1Se1,Pb1Se1,805.5,,,,1.3002,,,,
6006,10.1002/adma.201004200,19,3(a),367,Pb1Se1,Pb1Se1,806,,,,1.3004,,,,
6006,10.1002/adma.201004200,19,3(a),367,Pb1Se1,Pb1Se1,806.5,,,,1.3006,,,,
6006,10.1002/adma.201004200,19,3(a),367,Pb1Se1,Pb1Se1,807,,,,1.3008,,,,
6006,10.1002/adma.201004200,19,3(a),367,Pb1Se1,Pb1Se1,807.5,,,,1.301,,,,
6006,10.1002/adma.201004200,19,3(a),367,Pb1Se1,Pb1Se1,808,,,,1.3013,,,,
6006,10.1002/adma.201004200,19,3(a),367,Pb1Se1,Pb1Se1,808.5,,,,1.3015,,,,
6006,10.1002/adma.201004200,19,3(a),367,Pb1Se1,Pb1Se1,809,,,,1.3017,,,,
6006,10.1002/adma.201004200,19,3(a),367,Pb1Se1,Pb1Se1,809.5,,,,1.3019,,,,
6006,10.1002/adma.201004200,19,3(a),367,Pb1Se1,Pb1Se1,810,,,,1.3021,,,,
6006,10.1002/adma.201004200,19,3(a),367,Pb1Se1,Pb1Se1,810.5,,,,1.3023,,,,
6006,10.1002/adma.201004200,19,3(a),367,Pb1Se1,Pb1Se1,811,,,,1.3025,,,,
6006,10.1002/adma.201004200,19,3(a),367,Pb1Se1,Pb1Se1,811.5,,,,1.3027,,,,
6006,10.1002/adma.201004200,19,3(a),367,Pb1Se1,Pb1Se1,812,,,,1.3028,,,,
6006,10.1002/adma.201004200,19,3(a),367,Pb1Se1,Pb1Se1,812.5,,,,1.303,,,,
6006,10.1002/adma.201004200,19,3(a),367,Pb1Se1,Pb1Se1,813,,,,1.3032,,,,
6006,10.1002/adma.201004200,19,3(a),367,Pb1Se1,Pb1Se1,813.5,,,,1.3034,,,,
6006,10.1002/adma.201004200,19,3(a),367,Pb1Se1,Pb1Se1,814,,,,1.3036,,,,
6006,10.1002/adma.201004200,19,3(a),367,Pb1Se1,Pb1Se1,814.5,,,,1.3038,,,,
6006,10.1002/adma.201004200,19,3(a),367,Pb1Se1,Pb1Se1,815,,,,1.304,,,,
6006,10.1002/adma.201004200,19,3(a),367,Pb1Se1,Pb1Se1,815.5,,,,1.3041,,,,
6006,10.1002/adma.201004200,19,3(a),367,Pb1Se1,Pb1Se1,816,,,,1.3043,,,,
6006,10.1002/adma.201004200,19,3(a),367,Pb1Se1,Pb1Se1,816.5,,,,1.3045,,,,
6006,10.1002/adma.201004200,19,3(a),367,Pb1Se1,Pb1Se1,817,,,,1.3046,,,,
6006,10.1002/adma.201004200,19,3(a),367,Pb1Se1,Pb1Se1,817.5,,,,1.3048,,,,
6006,10.1002/adma.201004200,19,3(a),367,Pb1Se1,Pb1Se1,818,,,,1.305,,,,
6006,10.1002/adma.201004200,19,3(a),367,Pb1Se1,Pb1Se1,818.5,,,,1.3051,,,,
6006,10.1002/adma.201004200,19,3(a),367,Pb1Se1,Pb1Se1,819,,,,1.3053,,,,
6006,10.1002/adma.201004200,19,3(a),367,Pb1Se1,Pb1Se1,819.5,,,,1.3054,,,,
6006,10.1002/adma.201004200,19,3(a),367,Pb1Se1,Pb1Se1,820,,,,1.3056,,,,
6006,10.1002/adma.201004200,19,3(a),367,Pb1Se1,Pb1Se1,820.5,,,,1.3057,,,,
6006,10.1002/adma.201004200,19,3(a),367,Pb1Se1,Pb1Se1,821,,,,1.3059,,,,
6006,10.1002/adma.201004200,19,3(a),367,Pb1Se1,Pb1Se1,821.5,,,,1.306,,,,
6006,10.1002/adma.201004200,19,3(a),367,Pb1Se1,Pb1Se1,822,,,,1.3062,,,,
6006,10.1002/adma.201004200,19,3(a),367,Pb1Se1,Pb1Se1,822.5,,,,1.3063,,,,
6006,10.1002/adma.201004200,19,3(a),367,Pb1Se1,Pb1Se1,823,,,,1.3065,,,,
6006,10.1002/adma.201004200,19,3(a),367,Pb1Se1,Pb1Se1,823.5,,,,1.3066,,,,
6006,10.1002/adma.201004200,19,3(a),367,Pb1Se1,Pb1Se1,824,,,,1.3067,,,,
6006,10.1002/adma.201004200,19,3(a),367,Pb1Se1,Pb1Se1,824.5,,,,1.3069,,,,
6006,10.1002/adma.201004200,19,3(a),367,Pb1Se1,Pb1Se1,825,,,,1.307,,,,
6006,10.1002/adma.201004200,19,3(a),367,Pb1Se1,Pb1Se1,825.5,,,,1.3071,,,,
6006,10.1002/adma.201004200,19,3(a),367,Pb1Se1,Pb1Se1,826,,,,1.3072,,,,
6006,10.1002/adma.201004200,19,3(a),367,Pb1Se1,Pb1Se1,826.5,,,,1.3074,,,,
6006,10.1002/adma.201004200,19,3(a),367,Pb1Se1,Pb1Se1,827,,,,1.3075,,,,
6006,10.1002/adma.201004200,19,3(a),367,Pb1Se1,Pb1Se1,827.5,,,,1.3076,,,,
6006,10.1002/adma.201004200,19,3(a),367,Pb1Se1,Pb1Se1,828,,,,1.3077,,,,
6006,10.1002/adma.201004200,19,3(a),367,Pb1Se1,Pb1Se1,828.5,,,,1.3078,,,,
6006,10.1002/adma.201004200,19,3(a),367,Pb1Se1,Pb1Se1,829,,,,1.3079,,,,
6006,10.1002/adma.201004200,19,3(a),367,Pb1Se1,Pb1Se1,829.5,,,,1.308,,,,
6006,10.1002/adma.201004200,19,3(a),367,Pb1Se1,Pb1Se1,830,,,,1.3081,,,,
6006,10.1002/adma.201004200,19,3(a),367,Pb1Se1,Pb1Se1,830.5,,,,1.3082,,,,
6006,10.1002/adma.201004200,19,3(a),367,Pb1Se1,Pb1Se1,831,,,,1.3083,,,,
6006,10.1002/adma.201004200,19,3(a),367,Pb1Se1,Pb1Se1,831.5,,,,1.3084,,,,
6006,10.1002/adma.201004200,19,3(a),367,Pb1Se1,Pb1Se1,832,,,,1.3085,,,,
6006,10.1002/adma.201004200,19,3(a),367,Pb1Se1,Pb1Se1,832.5,,,,1.3085,,,,
6006,10.1002/adma.201004200,19,3(a),367,Pb1Se1,Pb1Se1,833,,,,1.3086,,,,
6006,10.1002/adma.201004200,19,3(a),367,Pb1Se1,Pb1Se1,833.5,,,,1.3087,,,,
6006,10.1002/adma.201004200,19,3(a),367,Pb1Se1,Pb1Se1,834,,,,1.3088,,,,
6006,10.1002/adma.201004200,19,3(a),367,Pb1Se1,Pb1Se1,834.5,,,,1.3088,,,,
6006,10.1002/adma.201004200,19,3(a),367,Pb1Se1,Pb1Se1,835,,,,1.3089,,,,
6006,10.1002/adma.201004200,19,3(a),367,Pb1Se1,Pb1Se1,835.5,,,,1.309,,,,
6006,10.1002/adma.201004200,19,3(a),367,Pb1Se1,Pb1Se1,836,,,,1.309,,,,
6006,10.1002/adma.201004200,19,3(a),367,Pb1Se1,Pb1Se1,836.5,,,,1.3091,,,,
6006,10.1002/adma.201004200,19,3(a),367,Pb1Se1,Pb1Se1,837,,,,1.3091,,,,
6006,10.1002/adma.201004200,19,3(a),367,Pb1Se1,Pb1Se1,837.5,,,,1.3092,,,,
6006,10.1002/adma.201004200,19,3(a),367,Pb1Se1,Pb1Se1,838,,,,1.3092,,,,
6006,10.1002/adma.201004200,19,3(a),367,Pb1Se1,Pb1Se1,838.5,,,,1.3093,,,,
6006,10.1002/adma.201004200,19,3(a),367,Pb1Se1,Pb1Se1,839,,,,1.3093,,,,
6006,10.1002/adma.201004200,19,3(a),367,Pb1Se1,Pb1Se1,839.5,,,,1.3093,,,,
6006,10.1002/adma.201004200,19,3(a),367,Pb1Se1,Pb1Se1,840,,,,1.3094,,,,
6006,10.1002/adma.201004200,19,3(a),367,Pb1Se1,Pb1Se1,840.5,,,,1.3094,,,,
6006,10.1002/adma.201004200,19,3(a),367,Pb1Se1,Pb1Se1,841,,,,1.3094,,,,
6006,10.1002/adma.201004200,19,3(a),367,Pb1Se1,Pb1Se1,841.5,,,,1.3094,,,,
6006,10.1002/adma.201004200,19,3(a),367,Pb1Se1,Pb1Se1,842,,,,1.3094,,,,
6006,10.1002/adma.201004200,19,3(a),367,Pb1Se1,Pb1Se1,842.5,,,,1.3095,,,,
6006,10.1002/adma.201004200,19,3(a),367,Pb1Se1,Pb1Se1,843,,,,1.3095,,,,
6006,10.1002/adma.201004200,19,3(a),367,Pb1Se1,Pb1Se1,843.5,,,,1.3095,,,,
6006,10.1002/adma.201004200,19,3(a),367,Pb1Se1,Pb1Se1,844,,,,1.3095,,,,
6006,10.1002/adma.201004200,19,3(a),367,Pb1Se1,Pb1Se1,844.5,,,,1.3095,,,,
6006,10.1002/adma.201004200,19,3(a),367,Pb1Se1,Pb1Se1,845,,,,1.3095,,,,
6006,10.1002/adma.201004200,19,3(a),367,Pb1Se1,Pb1Se1,845.5,,,,1.3094,,,,
6006,10.1002/adma.201004200,19,3(a),367,Pb1Se1,Pb1Se1,846,,,,1.3094,,,,
6006,10.1002/adma.201004200,19,3(a),367,Pb1Se1,Pb1Se1,846.5,,,,1.3094,,,,
6006,10.1002/adma.201004200,19,3(a),367,Pb1Se1,Pb1Se1,847,,,,1.3094,,,,
6006,10.1002/adma.201004200,19,3(a),367,Pb1Se1,Pb1Se1,847.5,,,,1.3094,,,,
6006,10.1002/adma.201004200,19,3(a),367,Pb1Se1,Pb1Se1,848,,,,1.3093,,,,
6006,10.1002/adma.201004200,19,3(a),367,Pb1Se1,Pb1Se1,848.5,,,,1.3093,,,,
6006,10.1002/adma.201004200,80,1(a),324,Na0.007Pb0.993Se1,Na0.007Pb0.993Se1,305,0.018506,0.0000038014,0.000034449,3.7572,-0.17415,263060.9775345925,0.0003121833,0.0000830893
6006,10.1002/adma.201004200,80,1(a),324,Na0.007Pb0.993Se1,Na0.007Pb0.993Se1,305.5,0.018492,0.0000038026,0.000034526,3.7493,-0.17297,262977.962446747,0.0003134815,0.0000836107
6006,10.1002/adma.201004200,80,1(a),324,Na0.007Pb0.993Se1,Na0.007Pb0.993Se1,306,0.018477,0.0000038039,0.000034603,3.7415,-0.17178,262888.0885407082,0.0003147737,0.0000841303
6006,10.1002/adma.201004200,80,1(a),324,Na0.007Pb0.993Se1,Na0.007Pb0.993Se1,306.5,0.018462,0.0000038052,0.000034681,3.7337,-0.17059,262798.2760433091,0.0003160863,0.0000846577
6006,10.1002/adma.201004200,80,1(a),324,Na0.007Pb0.993Se1,Na0.007Pb0.993Se1,307,0.018447,0.0000038065,0.000034758,3.7259,-0.1694,262708.5248916327,0.000317383,0.0000851829
6006,10.1002/adma.201004200,80,1(a),324,Na0.007Pb0.993Se1,Na0.007Pb0.993Se1,307.5,0.018432,0.0000038079,0.000034835,3.7182,-0.16821,262611.9383387169,0.0003186736,0.0000857064
6006,10.1002/adma.201004200,80,1(a),324,Na0.007Pb0.993Se1,Na0.007Pb0.993Se1,308,0.018417,0.0000038094,0.000034913,3.7105,-0.16702,262508.5315272746,0.0003199763,0.0000862353
6006,10.1002/adma.201004200,80,1(a),324,Na0.007Pb0.993Se1,Na0.007Pb0.993Se1,308.5,0.018403,0.0000038109,0.00003499,3.7028,-0.16583,262405.2061192894,0.0003212627,0.0000867621
6006,10.1002/adma.201004200,80,1(a),324,Na0.007Pb0.993Se1,Na0.007Pb0.993Se1,309,0.018388,0.0000038125,0.000035068,3.6952,-0.16465,262295.0819672131,0.0003225612,0.0000872919
6006,10.1002/adma.201004200,80,1(a),324,Na0.007Pb0.993Se1,Na0.007Pb0.993Se1,309.5,0.018373,0.0000038141,0.000035146,3.6875,-0.16346,262185.0502084371,0.0003238618,0.0000878269
6006,10.1002/adma.201004200,80,1(a),324,Na0.007Pb0.993Se1,Na0.007Pb0.993Se1,310,0.018358,0.0000038158,0.000035224,3.68,-0.16227,262068.2425703653,0.000325156,0.0000883576
