Repository: RamyaGuru/STD2_EffMass

# STD2_EffMass
Effective mass modeling of StarryData2 data

File: csvfiles/highperformancetellerium10.1021ja400069s.csv (part 12 of 61)
sid,DOI,figureid,fignum,sampleid,samplename,composition,Temperature,Electrical conductivity,Power factor,Seebeck coefficient,Thermal conductivity,ZT,Electrical resistivity,Figure of merit Z
3503,10.1021/ja400069s,105,6(a),381,Pb0.98Ba0.01Na0.01Se1,Pb0.98Ba0.01Na0.01Se1,555,96333,0.00076437,0.000092423,1.95,0.31773,0.0000103807,0.0003919846
3503,10.1021/ja400069s,105,6(a),381,Pb0.98Ba0.01Na0.01Se1,Pb0.98Ba0.01Na0.01Se1,555.5,96120,0.00076536,0.000092612,1.9477,0.3187,0.0000104037,0.0003929558
3503,10.1021/ja400069s,105,6(a),381,Pb0.98Ba0.01Na0.01Se1,Pb0.98Ba0.01Na0.01Se1,556,95908,0.00076635,0.000092801,1.9454,0.31967,0.0000104267,0.0003939293
3503,10.1021/ja400069s,105,6(a),381,Pb0.98Ba0.01Na0.01Se1,Pb0.98Ba0.01Na0.01Se1,556.5,95696,0.00076734,0.00009299,1.9431,0.32064,0.0000104498,0.000394905
3503,10.1021/ja400069s,105,6(a),381,Pb0.98Ba0.01Na0.01Se1,Pb0.98Ba0.01Na0.01Se1,557,95484,0.00076834,0.000093179,1.9408,0.32161,0.000010473,0.0003958883
3503,10.1021/ja400069s,105,6(a),381,Pb0.98Ba0.01Na0.01Se1,Pb0.98Ba0.01Na0.01Se1,557.5,95273,0.00076933,0.000093368,1.9385,0.32258,0.0000104962,0.0003968687
3503,10.1021/ja400069s,105,6(a),381,Pb0.98Ba0.01Na0.01Se1,Pb0.98Ba0.01Na0.01Se1,558,95062,0.00077032,0.000093558,1.9362,0.32355,0.0000105195,0.0003978515
3503,10.1021/ja400069s,105,6(a),381,Pb0.98Ba0.01Na0.01Se1,Pb0.98Ba0.01Na0.01Se1,558.5,94852,0.00077131,0.000093748,1.9339,0.32452,0.0000105427,0.0003988365
3503,10.1021/ja400069s,105,6(a),381,Pb0.98Ba0.01Na0.01Se1,Pb0.98Ba0.01Na0.01Se1,559,94642,0.0007723,0.000093938,1.9316,0.3255,0.0000105661,0.000399824
3503,10.1021/ja400069s,105,6(a),381,Pb0.98Ba0.01Na0.01Se1,Pb0.98Ba0.01Na0.01Se1,559.5,94433,0.00077329,0.000094128,1.9293,0.32647,0.0000105895,0.0004008138
3503,10.1021/ja400069s,105,6(a),381,Pb0.98Ba0.01Na0.01Se1,Pb0.98Ba0.01Na0.01Se1,560,94223,0.00077429,0.000094319,1.927,0.32744,0.0000106131,0.0004018111
3503,10.1021/ja400069s,105,6(a),381,Pb0.98Ba0.01Na0.01Se1,Pb0.98Ba0.01Na0.01Se1,560.5,94015,0.00077528,0.000094509,1.9247,0.32841,0.0000106366,0.0004028056
3503,10.1021/ja400069s,105,6(a),381,Pb0.98Ba0.01Na0.01Se1,Pb0.98Ba0.01Na0.01Se1,561,93807,0.00077627,0.0000947,1.9224,0.32938,0.0000106602,0.0004038025
3503,10.1021/ja400069s,105,6(a),381,Pb0.98Ba0.01Na0.01Se1,Pb0.98Ba0.01Na0.01Se1,561.5,93599,0.00077726,0.000094891,1.9201,0.33035,0.0000106839,0.0004048018
3503,10.1021/ja400069s,105,6(a),381,Pb0.98Ba0.01Na0.01Se1,Pb0.98Ba0.01Na0.01Se1,562,93391,0.00077825,0.000095082,1.9178,0.33132,0.0000107077,0.0004058035
3503,10.1021/ja400069s,105,6(a),381,Pb0.98Ba0.01Na0.01Se1,Pb0.98Ba0.01Na0.01Se1,562.5,93184,0.00077925,0.000095273,1.9156,0.33229,0.0000107315,0.0004067916
3503,10.1021/ja400069s,105,6(a),381,Pb0.98Ba0.01Na0.01Se1,Pb0.98Ba0.01Na0.01Se1,563,92978,0.00078024,0.000095465,1.9133,0.33327,0.0000107552,0.000407798
3503,10.1021/ja400069s,105,6(a),381,Pb0.98Ba0.01Na0.01Se1,Pb0.98Ba0.01Na0.01Se1,563.5,92771,0.00078123,0.000095656,1.911,0.33424,0.0000107792,0.0004088069
3503,10.1021/ja400069s,105,6(a),381,Pb0.98Ba0.01Na0.01Se1,Pb0.98Ba0.01Na0.01Se1,564,92566,0.00078222,0.000095848,1.9088,0.33521,0.0000108031,0.0004097967
3503,10.1021/ja400069s,105,6(a),381,Pb0.98Ba0.01Na0.01Se1,Pb0.98Ba0.01Na0.01Se1,564.5,92360,0.00078321,0.00009604,1.9065,0.33618,0.0000108272,0.0004108104
3503,10.1021/ja400069s,105,6(a),381,Pb0.98Ba0.01Na0.01Se1,Pb0.98Ba0.01Na0.01Se1,565,92155,0.00078421,0.000096232,1.9042,0.33715,0.0000108513,0.0004118317
3503,10.1021/ja400069s,105,6(a),381,Pb0.98Ba0.01Na0.01Se1,Pb0.98Ba0.01Na0.01Se1,565.5,91951,0.0007852,0.000096425,1.902,0.33812,0.0000108754,0.0004128286
3503,10.1021/ja400069s,105,6(a),381,Pb0.98Ba0.01Na0.01Se1,Pb0.98Ba0.01Na0.01Se1,566,91747,0.00078619,0.000096617,1.8997,0.33909,0.0000108995,0.0004138496
3503,10.1021/ja400069s,105,6(a),381,Pb0.98Ba0.01Na0.01Se1,Pb0.98Ba0.01Na0.01Se1,566.5,91543,0.00078718,0.00009681,1.8975,0.34006,0.0000109238,0.0004148511
3503,10.1021/ja400069s,105,6(a),381,Pb0.98Ba0.01Na0.01Se1,Pb0.98Ba0.01Na0.01Se1,567,91339,0.00078817,0.000097003,1.8952,0.34104,0.0000109482,0.000415877
3503,10.1021/ja400069s,105,6(a),381,Pb0.98Ba0.01Na0.01Se1,Pb0.98Ba0.01Na0.01Se1,567.5,91136,0.00078916,0.000097196,1.893,0.34201,0.0000109726,0.0004168833
3503,10.1021/ja400069s,105,6(a),381,Pb0.98Ba0.01Na0.01Se1,Pb0.98Ba0.01Na0.01Se1,568,90934,0.00079016,0.000097389,1.8907,0.34298,0.000010997,0.0004179193
3503,10.1021/ja400069s,105,6(a),381,Pb0.98Ba0.01Na0.01Se1,Pb0.98Ba0.01Na0.01Se1,568.5,90732,0.00079115,0.000097583,1.8885,0.34395,0.0000110215,0.0004189304
3503,10.1021/ja400069s,105,6(a),381,Pb0.98Ba0.01Na0.01Se1,Pb0.98Ba0.01Na0.01Se1,569,90530,0.00079214,0.000097776,1.8863,0.34492,0.0000110461,0.0004199438
3503,10.1021/ja400069s,105,6(a),381,Pb0.98Ba0.01Na0.01Se1,Pb0.98Ba0.01Na0.01Se1,569.5,90329,0.00079313,0.00009797,1.884,0.34589,0.0000110706,0.000420982
3503,10.1021/ja400069s,105,6(a),381,Pb0.98Ba0.01Na0.01Se1,Pb0.98Ba0.01Na0.01Se1,570,90128,0.00079412,0.000098164,1.8818,0.34686,0.0000110953,0.0004220002
3503,10.1021/ja400069s,105,6(a),381,Pb0.98Ba0.01Na0.01Se1,Pb0.98Ba0.01Na0.01Se1,570.5,89927,0.00079512,0.000098358,1.8796,0.34783,0.0000111201,0.0004230262
3503,10.1021/ja400069s,105,6(a),381,Pb0.98Ba0.01Na0.01Se1,Pb0.98Ba0.01Na0.01Se1,571,89727,0.00079611,0.000098552,1.8774,0.34881,0.0000111449,0.0004240492
3503,10.1021/ja400069s,105,6(a),381,Pb0.98Ba0.01Na0.01Se1,Pb0.98Ba0.01Na0.01Se1,571.5,89527,0.0007971,0.000098747,1.8751,0.34978,0.0000111698,0.0004250973
3503,10.1021/ja400069s,105,6(a),381,Pb0.98Ba0.01Na0.01Se1,Pb0.98Ba0.01Na0.01Se1,572,89328,0.00079809,0.000098941,1.8729,0.35075,0.0000111947,0.0004261253
3503,10.1021/ja400069s,105,6(a),381,Pb0.98Ba0.01Na0.01Se1,Pb0.98Ba0.01Na0.01Se1,572.5,89129,0.00079908,0.000099136,1.8707,0.35172,0.0000112197,0.0004271556
3503,10.1021/ja400069s,105,6(a),381,Pb0.98Ba0.01Na0.01Se1,Pb0.98Ba0.01Na0.01Se1,573,88930,0.00080008,0.000099331,1.8685,0.35269,0.0000112448,0.0004281937
3503,10.1021/ja400069s,105,6(a),381,Pb0.98Ba0.01Na0.01Se1,Pb0.98Ba0.01Na0.01Se1,573.5,88732,0.00080107,0.000099527,1.8663,0.35366,0.0000112699,0.000429229
3503,10.1021/ja400069s,105,6(a),381,Pb0.98Ba0.01Na0.01Se1,Pb0.98Ba0.01Na0.01Se1,574,88534,0.00080206,0.000099722,1.8641,0.35463,0.0000112951,0.0004302666
3503,10.1021/ja400069s,105,6(a),381,Pb0.98Ba0.01Na0.01Se1,Pb0.98Ba0.01Na0.01Se1,574.5,88336,0.00080305,0.000099917,1.8619,0.35561,0.0000113204,0.0004313067
3503,10.1021/ja400069s,105,6(a),381,Pb0.98Ba0.01Na0.01Se1,Pb0.98Ba0.01Na0.01Se1,575,88139,0.00080404,0.00010011,1.8597,0.35658,0.0000113457,0.0004323493
3503,10.1021/ja400069s,105,6(a),381,Pb0.98Ba0.01Na0.01Se1,Pb0.98Ba0.01Na0.01Se1,575.5,87943,0.00080503,0.00010031,1.8575,0.35755,0.000011371,0.0004333943
3503,10.1021/ja400069s,105,6(a),381,Pb0.98Ba0.01Na0.01Se1,Pb0.98Ba0.01Na0.01Se1,576,87746,0.00080603,0.00010051,1.8553,0.35852,0.0000113965,0.0004344473
3503,10.1021/ja400069s,105,6(a),381,Pb0.98Ba0.01Na0.01Se1,Pb0.98Ba0.01Na0.01Se1,576.5,87550,0.00080702,0.0001007,1.8531,0.35949,0.000011422,0.0004354973
3503,10.1021/ja400069s,105,6(a),381,Pb0.98Ba0.01Na0.01Se1,Pb0.98Ba0.01Na0.01Se1,577,87355,0.00080801,0.0001009,1.8509,0.36046,0.0000114475,0.0004365498
3503,10.1021/ja400069s,105,6(a),381,Pb0.98Ba0.01Na0.01Se1,Pb0.98Ba0.01Na0.01Se1,577.5,87160,0.000809,0.00010109,1.8487,0.36143,0.0000114732,0.0004376048
3503,10.1021/ja400069s,105,6(a),381,Pb0.98Ba0.01Na0.01Se1,Pb0.98Ba0.01Na0.01Se1,578,86965,0.00080999,0.00010129,1.8466,0.3624,0.0000114989,0.0004386386
3503,10.1021/ja400069s,105,6(a),381,Pb0.98Ba0.01Na0.01Se1,Pb0.98Ba0.01Na0.01Se1,578.5,86771,0.00081099,0.00010149,1.8444,0.36338,0.0000115246,0.000439704
3503,10.1021/ja400069s,105,6(a),381,Pb0.98Ba0.01Na0.01Se1,Pb0.98Ba0.01Na0.01Se1,579,86577,0.00081198,0.00010168,1.8422,0.36435,0.0000115504,0.0004407665
3503,10.1021/ja400069s,105,6(a),381,Pb0.98Ba0.01Na0.01Se1,Pb0.98Ba0.01Na0.01Se1,579.5,86383,0.00081297,0.00010188,1.8401,0.36532,0.0000115764,0.0004418075
3503,10.1021/ja400069s,105,6(a),381,Pb0.98Ba0.01Na0.01Se1,Pb0.98Ba0.01Na0.01Se1,580,86190,0.00081396,0.00010208,1.8379,0.36629,0.0000116023,0.000442875
3503,10.1021/ja400069s,105,6(a),381,Pb0.98Ba0.01Na0.01Se1,Pb0.98Ba0.01Na0.01Se1,580.5,85997,0.00081495,0.00010228,1.8357,0.36726,0.0000116283,0.0004439451
3503,10.1021/ja400069s,105,6(a),381,Pb0.98Ba0.01Na0.01Se1,Pb0.98Ba0.01Na0.01Se1,581,85804,0.00081594,0.00010247,1.8336,0.36823,0.0000116545,0.0004449935
3503,10.1021/ja400069s,105,6(a),381,Pb0.98Ba0.01Na0.01Se1,Pb0.98Ba0.01Na0.01Se1,581.5,85612,0.00081694,0.00010267,1.8314,0.3692,0.0000116806,0.000446074
3503,10.1021/ja400069s,105,6(a),381,Pb0.98Ba0.01Na0.01Se1,Pb0.98Ba0.01Na0.01Se1,582,85421,0.00081793,0.00010287,1.8293,0.37017,0.0000117067,0.0004471273
3503,10.1021/ja400069s,105,6(a),381,Pb0.98Ba0.01Na0.01Se1,Pb0.98Ba0.01Na0.01Se1,582.5,85229,0.00081892,0.00010307,1.8271,0.37115,0.0000117331,0.0004482075
3503,10.1021/ja400069s,105,6(a),381,Pb0.98Ba0.01Na0.01Se1,Pb0.98Ba0.01Na0.01Se1,583,85038,0.00081991,0.00010327,1.825,0.37212,0.0000117594,0.0004492658
3503,10.1021/ja400069s,105,6(a),381,Pb0.98Ba0.01Na0.01Se1,Pb0.98Ba0.01Na0.01Se1,583.5,84848,0.0008209,0.00010347,1.8228,0.37309,0.0000117858,0.0004503511
3503,10.1021/ja400069s,105,6(a),381,Pb0.98Ba0.01Na0.01Se1,Pb0.98Ba0.01Na0.01Se1,584,84658,0.0008219,0.00010367,1.8207,0.37406,0.0000118122,0.0004514198
3503,10.1021/ja400069s,105,6(a),381,Pb0.98Ba0.01Na0.01Se1,Pb0.98Ba0.01Na0.01Se1,584.5,84468,0.00082289,0.00010386,1.8185,0.37503,0.0000118388,0.0004525103
3503,10.1021/ja400069s,105,6(a),381,Pb0.98Ba0.01Na0.01Se1,Pb0.98Ba0.01Na0.01Se1,585,84278,0.00082388,0.00010406,1.8164,0.376,0.0000118655,0.0004535785
3503,10.1021/ja400069s,105,6(a),381,Pb0.98Ba0.01Na0.01Se1,Pb0.98Ba0.01Na0.01Se1,585.5,84089,0.00082487,0.00010426,1.8143,0.37697,0.0000118922,0.0004546492
3503,10.1021/ja400069s,105,6(a),381,Pb0.98Ba0.01Na0.01Se1,Pb0.98Ba0.01Na0.01Se1,586,83900,0.00082586,0.00010446,1.8121,0.37794,0.000011919,0.0004557475
3503,10.1021/ja400069s,105,6(a),381,Pb0.98Ba0.01Na0.01Se1,Pb0.98Ba0.01Na0.01Se1,586.5,83712,0.00082686,0.00010466,1.81,0.37892,0.0000119457,0.0004568287
3503,10.1021/ja400069s,105,6(a),381,Pb0.98Ba0.01Na0.01Se1,Pb0.98Ba0.01Na0.01Se1,587,83524,0.00082785,0.00010486,1.8079,0.37989,0.0000119726,0.000457907
3503,10.1021/ja400069s,105,6(a),381,Pb0.98Ba0.01Na0.01Se1,Pb0.98Ba0.01Na0.01Se1,587.5,83336,0.00082884,0.00010506,1.8058,0.38086,0.0000119996,0.0004589877
3503,10.1021/ja400069s,105,6(a),381,Pb0.98Ba0.01Na0.01Se1,Pb0.98Ba0.01Na0.01Se1,588,83149,0.00082983,0.00010526,1.8036,0.38183,0.0000120266,0.0004600965
3503,10.1021/ja400069s,105,6(a),381,Pb0.98Ba0.01Na0.01Se1,Pb0.98Ba0.01Na0.01Se1,588.5,82962,0.00083082,0.00010546,1.8015,0.3828,0.0000120537,0.0004611823
3503,10.1021/ja400069s,105,6(a),381,Pb0.98Ba0.01Na0.01Se1,Pb0.98Ba0.01Na0.01Se1,589,82776,0.00083181,0.00010566,1.7994,0.38377,0.0000120808,0.0004622708
3503,10.1021/ja400069s,105,6(a),381,Pb0.98Ba0.01Na0.01Se1,Pb0.98Ba0.01Na0.01Se1,589.5,82589,0.00083281,0.00010586,1.7973,0.38474,0.0000121081,0.0004633673
3503,10.1021/ja400069s,105,6(a),381,Pb0.98Ba0.01Na0.01Se1,Pb0.98Ba0.01Na0.01Se1,590,82404,0.0008338,0.00010606,1.7952,0.38571,0.0000121353,0.0004644608
3503,10.1021/ja400069s,105,6(a),381,Pb0.98Ba0.01Na0.01Se1,Pb0.98Ba0.01Na0.01Se1,590.5,82218,0.00083479,0.00010626,1.7931,0.38669,0.0000121628,0.0004655569
3503,10.1021/ja400069s,105,6(a),381,Pb0.98Ba0.01Na0.01Se1,Pb0.98Ba0.01Na0.01Se1,591,82033,0.00083578,0.00010647,1.791,0.38766,0.0000121902,0.0004666555
3503,10.1021/ja400069s,105,6(a),381,Pb0.98Ba0.01Na0.01Se1,Pb0.98Ba0.01Na0.01Se1,591.5,81848,0.00083677,0.00010667,1.7889,0.38863,0.0000122178,0.0004677567
3503,10.1021/ja400069s,105,6(a),381,Pb0.98Ba0.01Na0.01Se1,Pb0.98Ba0.01Na0.01Se1,592,81664,0.00083777,0.00010687,1.7868,0.3896,0.0000122453,0.0004688661
3503,10.1021/ja400069s,105,6(a),381,Pb0.98Ba0.01Na0.01Se1,Pb0.98Ba0.01Na0.01Se1,592.5,81480,0.00083876,0.00010707,1.7847,0.39057,0.000012273,0.0004699725
3503,10.1021/ja400069s,105,6(a),381,Pb0.98Ba0.01Na0.01Se1,Pb0.98Ba0.01Na0.01Se1,593,81296,0.00083975,0.00010727,1.7827,0.39154,0.0000123007,0.0004710551
3503,10.1021/ja400069s,105,6(a),381,Pb0.98Ba0.01Na0.01Se1,Pb0.98Ba0.01Na0.01Se1,593.5,81113,0.00084074,0.00010747,1.7806,0.39251,0.0000123285,0.0004721667
3503,10.1021/ja400069s,105,6(a),381,Pb0.98Ba0.01Na0.01Se1,Pb0.98Ba0.01Na0.01Se1,594,80930,0.00084173,0.00010768,1.7785,0.39348,0.0000123564,0.0004732809
3503,10.1021/ja400069s,105,6(a),381,Pb0.98Ba0.01Na0.01Se1,Pb0.98Ba0.01Na0.01Se1,594.5,80748,0.00084272,0.00010788,1.7764,0.39446,0.0000123842,0.0004743977
3503,10.1021/ja400069s,105,6(a),381,Pb0.98Ba0.01Na0.01Se1,Pb0.98Ba0.01Na0.01Se1,595,80565,0.00084372,0.00010808,1.7743,0.39543,0.0000124123,0.0004755227
3503,10.1021/ja400069s,105,6(a),381,Pb0.98Ba0.01Na0.01Se1,Pb0.98Ba0.01Na0.01Se1,595.5,80384,0.00084471,0.00010828,1.7723,0.3964,0.0000124403,0.000476618
3503,10.1021/ja400069s,105,6(a),381,Pb0.98Ba0.01Na0.01Se1,Pb0.98Ba0.01Na0.01Se1,596,80202,0.0008457,0.00010849,1.7702,0.39737,0.0000124685,0.0004777426
3503,10.1021/ja400069s,105,6(a),381,Pb0.98Ba0.01Na0.01Se1,Pb0.98Ba0.01Na0.01Se1,596.5,80021,0.00084669,0.00010869,1.7681,0.39834,0.0000124967,0.00047887
3503,10.1021/ja400069s,105,6(a),381,Pb0.98Ba0.01Na0.01Se1,Pb0.98Ba0.01Na0.01Se1,597,79840,0.00084768,0.00010889,1.7661,0.39931,0.0000125251,0.0004799728
3503,10.1021/ja400069s,105,6(a),381,Pb0.98Ba0.01Na0.01Se1,Pb0.98Ba0.01Na0.01Se1,597.5,79660,0.00084868,0.00010909,1.764,0.40028,0.0000125534,0.0004811111
3503,10.1021/ja400069s,105,6(a),381,Pb0.98Ba0.01Na0.01Se1,Pb0.98Ba0.01Na0.01Se1,598,79480,0.00084967,0.0001093,1.762,0.40125,0.0000125818,0.0004822191
3503,10.1021/ja400069s,105,6(a),381,Pb0.98Ba0.01Na0.01Se1,Pb0.98Ba0.01Na0.01Se1,598.5,79300,0.00085066,0.0001095,1.7599,0.40223,0.0000126103,0.000483357
3503,10.1021/ja400069s,105,6(a),381,Pb0.98Ba0.01Na0.01Se1,Pb0.98Ba0.01Na0.01Se1,599,79120,0.00085165,0.00010971,1.7579,0.4032,0.000012639,0.0004844701
3503,10.1021/ja400069s,105,6(a),381,Pb0.98Ba0.01Na0.01Se1,Pb0.98Ba0.01Na0.01Se1,599.5,78941,0.00085264,0.00010991,1.7558,0.40417,0.0000126677,0.0004856134
3503,10.1021/ja400069s,105,6(a),381,Pb0.98Ba0.01Na0.01Se1,Pb0.98Ba0.01Na0.01Se1,600,78763,0.00085364,0.00011011,1.7538,0.40514,0.0000126963,0.0004867374
3503,10.1021/ja400069s,105,6(a),381,Pb0.98Ba0.01Na0.01Se1,Pb0.98Ba0.01Na0.01Se1,600.5,78584,0.00085463,0.00011032,1.7517,0.40611,0.0000127252,0.0004878861
3503,10.1021/ja400069s,105,6(a),381,Pb0.98Ba0.01Na0.01Se1,Pb0.98Ba0.01Na0.01Se1,601,78406,0.00085562,0.00011052,1.7497,0.40708,0.0000127541,0.0004890095
3503,10.1021/ja400069s,105,6(a),381,Pb0.98Ba0.01Na0.01Se1,Pb0.98Ba0.01Na0.01Se1,601.5,78229,0.00085661,0.00011073,1.7477,0.40805,0.000012783,0.0004901356
3503,10.1021/ja400069s,105,6(a),381,Pb0.98Ba0.01Na0.01Se1,Pb0.98Ba0.01Na0.01Se1,602,78051,0.0008576,0.00011093,1.7457,0.40902,0.0000128121,0.0004912642
3503,10.1021/ja400069s,105,6(a),381,Pb0.98Ba0.01Na0.01Se1,Pb0.98Ba0.01Na0.01Se1,602.5,77874,0.00085859,0.00011114,1.7436,0.41,0.0000128413,0.0004924237
3503,10.1021/ja400069s,105,6(a),381,Pb0.98Ba0.01Na0.01Se1,Pb0.98Ba0.01Na0.01Se1,603,77698,0.00085959,0.00011134,1.7416,0.41097,0.0000128703,0.0004935634
3503,10.1021/ja400069s,105,6(a),381,Pb0.98Ba0.01Na0.01Se1,Pb0.98Ba0.01Na0.01Se1,603.5,77521,0.00086058,0.00011155,1.7396,0.41194,0.0000128997,0.0004946999
3503,10.1021/ja400069s,105,6(a),381,Pb0.98Ba0.01Na0.01Se1,Pb0.98Ba0.01Na0.01Se1,604,77346,0.00086157,0.00011175,1.7376,0.41291,0.0000129289,0.0004958391
3503,10.1021/ja400069s,105,6(a),381,Pb0.98Ba0.01Na0.01Se1,Pb0.98Ba0.01Na0.01Se1,604.5,77170,0.00086256,0.00011196,1.7356,0.41388,0.0000129584,0.0004969809
3503,10.1021/ja400069s,105,6(a),381,Pb0.98Ba0.01Na0.01Se1,Pb0.98Ba0.01Na0.01Se1,605,76995,0.00086355,0.00011216,1.7335,0.41485,0.0000129879,0.000498154
3503,10.1021/ja400069s,105,6(a),381,Pb0.98Ba0.01Na0.01Se1,Pb0.98Ba0.01Na0.01Se1,605.5,76820,0.00086455,0.00011237,1.7315,0.41582,0.0000130174,0.000499307
3503,10.1021/ja400069s,105,6(a),381,Pb0.98Ba0.01Na0.01Se1,Pb0.98Ba0.01Na0.01Se1,606,76645,0.00086554,0.00011257,1.7295,0.41679,0.0000130472,0.0005004568
3503,10.1021/ja400069s,105,6(a),381,Pb0.98Ba0.01Na0.01Se1,Pb0.98Ba0.01Na0.01Se1,606.5,76471,0.00086653,0.00011278,1.7275,0.41777,0.0000130769,0.0005016093
3503,10.1021/ja400069s,105,6(a),381,Pb0.98Ba0.01Na0.01Se1,Pb0.98Ba0.01Na0.01Se1,607,76297,0.00086752,0.00011299,1.7255,0.41874,0.0000131067,0.0005027644
3503,10.1021/ja400069s,105,6(a),381,Pb0.98Ba0.01Na0.01Se1,Pb0.98Ba0.01Na0.01Se1,607.5,76123,0.00086851,0.00011319,1.7235,0.41971,0.0000131366,0.0005039223
3503,10.1021/ja400069s,105,6(a),381,Pb0.98Ba0.01Na0.01Se1,Pb0.98Ba0.01Na0.01Se1,608,75950,0.00086951,0.0001134,1.7215,0.42068,0.0000131666,0.0005050886
3503,10.1021/ja400069s,105,6(a),381,Pb0.98Ba0.01Na0.01Se1,Pb0.98Ba0.01Na0.01Se1,608.5,75777,0.0008705,0.00011361,1.7196,0.42165,0.0000131966,0.0005062224
3503,10.1021/ja400069s,105,6(a),381,Pb0.98Ba0.01Na0.01Se1,Pb0.98Ba0.01Na0.01Se1,609,75605,0.00087149,0.00011381,1.7176,0.42262,0.0000132266,0.0005073882
3503,10.1021/ja400069s,105,6(a),381,Pb0.98Ba0.01Na0.01Se1,Pb0.98Ba0.01Na0.01Se1,609.5,75433,0.00087248,0.00011402,1.7156,0.42359,0.0000132568,0.0005085568
3503,10.1021/ja400069s,105,6(a),381,Pb0.98Ba0.01Na0.01Se1,Pb0.98Ba0.01Na0.01Se1,610,75261,0.00087347,0.00011423,1.7136,0.42456,0.0000132871,0.0005097281
3503,10.1021/ja400069s,105,6(a),381,Pb0.98Ba0.01Na0.01Se1,Pb0.98Ba0.01Na0.01Se1,610.5,75089,0.00087446,0.00011443,1.7116,0.42554,0.0000133175,0.0005109021
3503,10.1021/ja400069s,105,6(a),381,Pb0.98Ba0.01Na0.01Se1,Pb0.98Ba0.01Na0.01Se1,611,74918,0.00087546,0.00011464,1.7097,0.42651,0.0000133479,0.0005120547
3503,10.1021/ja400069s,105,6(a),381,Pb0.98Ba0.01Na0.01Se1,Pb0.98Ba0.01Na0.01Se1,611.5,74747,0.00087645,0.00011485,1.7077,0.42748,0.0000133785,0.0005132342
3503,10.1021/ja400069s,105,6(a),381,Pb0.98Ba0.01Na0.01Se1,Pb0.98Ba0.01Na0.01Se1,612,74576,0.00087744,0.00011506,1.7057,0.42845,0.0000134091,0.0005144164
3503,10.1021/ja400069s,105,6(a),381,Pb0.98Ba0.01Na0.01Se1,Pb0.98Ba0.01Na0.01Se1,612.5,74406,0.00087843,0.00011527,1.7038,0.42942,0.0000134398,0.0005155711
3503,10.1021/ja400069s,105,6(a),381,Pb0.98Ba0.01Na0.01Se1,Pb0.98Ba0.01Na0.01Se1,613,74236,0.00087942,0.00011547,1.7018,0.43039,0.0000134706,0.0005167587
3503,10.1021/ja400069s,105,6(a),381,Pb0.98Ba0.01Na0.01Se1,Pb0.98Ba0.01Na0.01Se1,613.5,74067,0.00088042,0.00011568,1.6998,0.43136,0.0000135013,0.0005179551
3503,10.1021/ja400069s,105,6(a),381,Pb0.98Ba0.01Na0.01Se1,Pb0.98Ba0.01Na0.01Se1,614,73897,0.00088141,0.00011589,1.6979,0.43233,0.0000135323,0.0005191177
3503,10.1021/ja400069s,105,6(a),381,Pb0.98Ba0.01Na0.01Se1,Pb0.98Ba0.01Na0.01Se1,614.5,73729,0.0008824,0.0001161,1.6959,0.43331,0.0000135632,0.0005203137
3503,10.1021/ja400069s,105,6(a),381,Pb0.98Ba0.01Na0.01Se1,Pb0.98Ba0.01Na0.01Se1,615,73560,0.00088339,0.00011631,1.694,0.43428,0.0000135943,0.0005214817
3503,10.1021/ja400069s,105,6(a),381,Pb0.98Ba0.01Na0.01Se1,Pb0.98Ba0.01Na0.01Se1,615.5,73392,0.00088438,0.00011652,1.692,0.43525,0.0000136255,0.0005226832
3503,10.1021/ja400069s,105,6(a),381,Pb0.98Ba0.01Na0.01Se1,Pb0.98Ba0.01Na0.01Se1,616,73224,0.00088537,0.00011673,1.6901,0.43622,0.0000136567,0.0005238566
3503,10.1021/ja400069s,105,6(a),381,Pb0.98Ba0.01Na0.01Se1,Pb0.98Ba0.01Na0.01Se1,616.5,73056,0.00088637,0.00011693,1.6882,0.43719,0.0000136881,0.0005250385
3503,10.1021/ja400069s,105,6(a),381,Pb0.98Ba0.01Na0.01Se1,Pb0.98Ba0.01Na0.01Se1,617,72889,0.00088736,0.00011714,1.6862,0.43816,0.0000137195,0.0005262484
3503,10.1021/ja400069s,105,6(a),381,Pb0.98Ba0.01Na0.01Se1,Pb0.98Ba0.01Na0.01Se1,617.5,72722,0.00088835,0.00011735,1.6843,0.43913,0.000013751,0.0005274298
3503,10.1021/ja400069s,105,6(a),381,Pb0.98Ba0.01Na0.01Se1,Pb0.98Ba0.01Na0.01Se1,618,72555,0.00088934,0.00011756,1.6823,0.4401,0.0000137826,0.0005286453
3503,10.1021/ja400069s,105,6(a),381,Pb0.98Ba0.01Na0.01Se1,Pb0.98Ba0.01Na0.01Se1,618.5,72389,0.00089033,0.00011777,1.6804,0.44108,0.0000138143,0.0005298322
3503,10.1021/ja400069s,105,6(a),381,Pb0.98Ba0.01Na0.01Se1,Pb0.98Ba0.01Na0.01Se1,619,72223,0.00089133,0.00011798,1.6785,0.44205,0.000013846,0.0005310277
3503,10.1021/ja400069s,105,6(a),381,Pb0.98Ba0.01Na0.01Se1,Pb0.98Ba0.01Na0.01Se1,619.5,72057,0.00089232,0.00011819,1.6766,0.44302,0.0000138779,0.00053222
3503,10.1021/ja400069s,105,6(a),381,Pb0.98Ba0.01Na0.01Se1,Pb0.98Ba0.01Na0.01Se1,620,71892,0.00089331,0.0001184,1.6747,0.44399,0.0000139098,0.0005334149
3503,10.1021/ja400069s,105,6(a),381,Pb0.98Ba0.01Na0.01Se1,Pb0.98Ba0.01Na0.01Se1,620.5,71727,0.0008943,0.00011861,1.6727,0.44496,0.0000139418,0.0005346446
3503,10.1021/ja400069s,105,6(a),381,Pb0.98Ba0.01Na0.01Se1,Pb0.98Ba0.01Na0.01Se1,621,71562,0.00089529,0.00011882,1.6708,0.44593,0.0000139739,0.0005358451
3503,10.1021/ja400069s,105,6(a),381,Pb0.98Ba0.01Na0.01Se1,Pb0.98Ba0.01Na0.01Se1,621.5,71397,0.00089629,0.00011903,1.6689,0.4469,0.0000140062,0.0005370543
3503,10.1021/ja400069s,105,6(a),381,Pb0.98Ba0.01Na0.01Se1,Pb0.98Ba0.01Na0.01Se1,622,71233,0.00089728,0.00011925,1.667,0.44787,0.0000140384,0.0005382603
3503,10.1021/ja400069s,105,6(a),381,Pb0.98Ba0.01Na0.01Se1,Pb0.98Ba0.01Na0.01Se1,622.5,71070,0.00089827,0.00011946,1.6651,0.44885,0.0000140706,0.0005394691
3503,10.1021/ja400069s,105,6(a),381,Pb0.98Ba0.01Na0.01Se1,Pb0.98Ba0.01Na0.01Se1,623,70906,0.00089926,0.00011967,1.6632,0.44982,0.0000141032,0.0005406806
3503,10.1021/ja400069s,105,6(a),381,Pb0.98Ba0.01Na0.01Se1,Pb0.98Ba0.01Na0.01Se1,623.5,70743,0.00090025,0.00011988,1.6613,0.45079,0.0000141357,0.0005418949
3503,10.1021/ja400069s,105,6(a),381,Pb0.98Ba0.01Na0.01Se1,Pb0.98Ba0.01Na0.01Se1,624,70580,0.00090124,0.00012009,1.6594,0.45176,0.0000141683,0.000543112
3503,10.1021/ja400069s,105,6(a),381,Pb0.98Ba0.01Na0.01Se1,Pb0.98Ba0.01Na0.01Se1,624.5,70418,0.00090224,0.0001203,1.6575,0.45273,0.0000142009,0.0005443379
3503,10.1021/ja400069s,105,6(a),381,Pb0.98Ba0.01Na0.01Se1,Pb0.98Ba0.01Na0.01Se1,625,70255,0.00090323,0.00012051,1.6556,0.4537,0.0000142339,0.0005455605
3503,10.1021/ja400069s,105,6(a),381,Pb0.98Ba0.01Na0.01Se1,Pb0.98Ba0.01Na0.01Se1,625.5,70093,0.00090422,0.00012072,1.6538,0.45467,0.0000142668,0.0005467529
3503,10.1021/ja400069s,105,6(a),381,Pb0.98Ba0.01Na0.01Se1,Pb0.98Ba0.01Na0.01Se1,626,69932,0.00090521,0.00012094,1.6519,0.45565,0.0000142996,0.0005479811
3503,10.1021/ja400069s,105,6(a),381,Pb0.98Ba0.01Na0.01Se1,Pb0.98Ba0.01Na0.01Se1,626.5,69771,0.0009062,0.00012115,1.65,0.45662,0.0000143326,0.0005492121
3503,10.1021/ja400069s,105,6(a),381,Pb0.98Ba0.01Na0.01Se1,Pb0.98Ba0.01Na0.01Se1,627,69610,0.0009072,0.00012136,1.6481,0.45759,0.0000143658,0.000550452
3503,10.1021/ja400069s,105,6(a),381,Pb0.98Ba0.01Na0.01Se1,Pb0.98Ba0.01Na0.01Se1,627.5,69449,0.00090819,0.00012157,1.6463,0.45856,0.0000143991,0.0005516552
3503,10.1021/ja400069s,105,6(a),381,Pb0.98Ba0.01Na0.01Se1,Pb0.98Ba0.01Na0.01Se1,628,69289,0.00090918,0.00012179,1.6444,0.45953,0.0000144323,0.0005528947
3503,10.1021/ja400069s,105,6(a),381,Pb0.98Ba0.01Na0.01Se1,Pb0.98Ba0.01Na0.01Se1,628.5,69128,0.00091017,0.000122,1.6425,0.4605,0.0000144659,0.000554137
3503,10.1021/ja400069s,105,6(a),381,Pb0.98Ba0.01Na0.01Se1,Pb0.98Ba0.01Na0.01Se1,629,68969,0.00091116,0.00012221,1.6407,0.46147,0.0000144993,0.0005553483
3503,10.1021/ja400069s,105,6(a),381,Pb0.98Ba0.01Na0.01Se1,Pb0.98Ba0.01Na0.01Se1,629.5,68809,0.00091215,0.00012243,1.6388,0.46244,0.000014533,0.0005565963
3503,10.1021/ja400069s,105,6(a),381,Pb0.98Ba0.01Na0.01Se1,Pb0.98Ba0.01Na0.01Se1,630,68650,0.00091315,0.00012264,1.6369,0.46342,0.0000145666,0.0005578533
3503,10.1021/ja400069s,105,6(a),381,Pb0.98Ba0.01Na0.01Se1,Pb0.98Ba0.01Na0.01Se1,630.5,68491,0.00091414,0.00012285,1.6351,0.46439,0.0000146005,0.0005590728
3503,10.1021/ja400069s,105,6(a),381,Pb0.98Ba0.01Na0.01Se1,Pb0.98Ba0.01Na0.01Se1,631,68333,0.00091513,0.00012306,1.6332,0.46536,0.0000146342,0.0005603294
3503,10.1021/ja400069s,105,6(a),381,Pb0.98Ba0.01Na0.01Se1,Pb0.98Ba0.01Na0.01Se1,631.5,68175,0.00091612,0.00012328,1.6314,0.46633,0.0000146681,0.0005615545
3503,10.1021/ja400069s,105,6(a),381,Pb0.98Ba0.01Na0.01Se1,Pb0.98Ba0.01Na0.01Se1,632,68017,0.00091711,0.00012349,1.6296,0.4673,0.0000147022,0.0005627823
3503,10.1021/ja400069s,105,6(a),381,Pb0.98Ba0.01Na0.01Se1,Pb0.98Ba0.01Na0.01Se1,632.5,67859,0.00091811,0.00012371,1.6277,0.46827,0.0000147364,0.0005640536
3503,10.1021/ja400069s,105,6(a),381,Pb0.98Ba0.01Na0.01Se1,Pb0.98Ba0.01Na0.01Se1,633,67702,0.0009191,0.00012392,1.6259,0.46924,0.0000147706,0.0005652869
3503,10.1021/ja400069s,105,6(a),381,Pb0.98Ba0.01Na0.01Se1,Pb0.98Ba0.01Na0.01Se1,633.5,67545,0.00092009,0.00012413,1.624,0.47021,0.0000148049,0.0005665579
3503,10.1021/ja400069s,105,6(a),381,Pb0.98Ba0.01Na0.01Se1,Pb0.98Ba0.01Na0.01Se1,634,67388,0.00092108,0.00012435,1.6222,0.47119,0.0000148394,0.0005677968
3503,10.1021/ja400069s,105,6(a),381,Pb0.98Ba0.01Na0.01Se1,Pb0.98Ba0.01Na0.01Se1,634.5,67232,0.00092207,0.00012456,1.6204,0.47216,0.0000148739,0.0005690385
3503,10.1021/ja400069s,105,6(a),381,Pb0.98Ba0.01Na0.01Se1,Pb0.98Ba0.01Na0.01Se1,635,67076,0.00092307,0.00012478,1.6186,0.47313,0.0000149085,0.0005702891
3503,10.1021/ja400069s,105,6(a),381,Pb0.98Ba0.01Na0.01Se1,Pb0.98Ba0.01Na0.01Se1,635.5,66920,0.00092406,0.00012499,1.6167,0.4741,0.0000149432,0.0005715717
3503,10.1021/ja400069s,105,6(a),381,Pb0.98Ba0.01Na0.01Se1,Pb0.98Ba0.01Na0.01Se1,636,66764,0.00092505,0.00012521,1.6149,0.47507,0.0000149781,0.0005728218
3503,10.1021/ja400069s,105,6(a),381,Pb0.98Ba0.01Na0.01Se1,Pb0.98Ba0.01Na0.01Se1,636.5,66609,0.00092604,0.00012542,1.6131,0.47604,0.000015013,0.0005740748
3503,10.1021/ja400069s,105,6(a),381,Pb0.98Ba0.01Na0.01Se1,Pb0.98Ba0.01Na0.01Se1,637,66454,0.00092703,0.00012564,1.6113,0.47701,0.000015048,0.0005753305
3503,10.1021/ja400069s,105,6(a),381,Pb0.98Ba0.01Na0.01Se1,Pb0.98Ba0.01Na0.01Se1,637.5,66300,0.00092802,0.00012585,1.6095,0.47798,0.000015083,0.000576589
3503,10.1021/ja400069s,105,6(a),381,Pb0.98Ba0.01Na0.01Se1,Pb0.98Ba0.01Na0.01Se1,638,66145,0.00092902,0.00012607,1.6077,0.47896,0.0000151183,0.0005778566
3503,10.1021/ja400069s,105,6(a),381,Pb0.98Ba0.01Na0.01Se1,Pb0.98Ba0.01Na0.01Se1,638.5,65991,0.00093001,0.00012628,1.6059,0.47993,0.0000151536,0.0005791207
3503,10.1021/ja400069s,105,6(a),381,Pb0.98Ba0.01Na0.01Se1,Pb0.98Ba0.01Na0.01Se1,639,65837,0.000931,0.0001265,1.6041,0.4809,0.000015189,0.0005803878
3503,10.1021/ja400069s,105,6(a),381,Pb0.98Ba0.01Na0.01Se1,Pb0.98Ba0.01Na0.01Se1,639.5,65684,0.00093199,0.00012672,1.6023,0.48187,0.0000152244,0.0005816576
3503,10.1021/ja400069s,105,6(a),381,Pb0.98Ba0.01Na0.01Se1,Pb0.98Ba0.01Na0.01Se1,640,65531,0.00093298,0.00012693,1.6005,0.48284,0.00001526,0.0005829303
3503,10.1021/ja400069s,105,6(a),381,Pb0.98Ba0.01Na0.01Se1,Pb0.98Ba0.01Na0.01Se1,640.5,65378,0.00093398,0.00012715,1.5987,0.48381,0.0000152957,0.0005842122
3503,10.1021/ja400069s,105,6(a),381,Pb0.98Ba0.01Na0.01Se1,Pb0.98Ba0.01Na0.01Se1,641,65225,0.00093497,0.00012736,1.5969,0.48478,0.0000153315,0.0005854906
3503,10.1021/ja400069s,105,6(a),381,Pb0.98Ba0.01Na0.01Se1,Pb0.98Ba0.01Na0.01Se1,641.5,65073,0.00093596,0.00012758,1.5951,0.48575,0.0000153674,0.000586772
3503,10.1021/ja400069s,105,6(a),381,Pb0.98Ba0.01Na0.01Se1,Pb0.98Ba0.01Na0.01Se1,642,64921,0.00093695,0.0001278,1.5933,0.48673,0.0000154033,0.0005880562
3503,10.1021/ja400069s,105,6(a),381,Pb0.98Ba0.01Na0.01Se1,Pb0.98Ba0.01Na0.01Se1,642.5,64770,0.00093794,0.00012801,1.5915,0.4877,0.0000154392,0.0005893434
3503,10.1021/ja400069s,105,6(a),381,Pb0.98Ba0.01Na0.01Se1,Pb0.98Ba0.01Na0.01Se1,643,64618,0.00093894,0.00012823,1.5898,0.48867,0.0000154756,0.0005906026
3503,10.1021/ja400069s,105,6(a),381,Pb0.98Ba0.01Na0.01Se1,Pb0.98Ba0.01Na0.01Se1,643.5,64467,0.00093993,0.00012845,1.588,0.48964,0.0000155118,0.0005918955
3503,10.1021/ja400069s,105,6(a),381,Pb0.98Ba0.01Na0.01Se1,Pb0.98Ba0.01Na0.01Se1,644,64316,0.00094092,0.00012866,1.5862,0.49061,0.0000155482,0.0005931913
3503,10.1021/ja400069s,105,6(a),381,Pb0.98Ba0.01Na0.01Se1,Pb0.98Ba0.01Na0.01Se1,644.5,64166,0.00094191,0.00012888,1.5844,0.49158,0.0000155846,0.00059449
3503,10.1021/ja400069s,105,6(a),381,Pb0.98Ba0.01Na0.01Se1,Pb0.98Ba0.01Na0.01Se1,645,64016,0.0009429,0.0001291,1.5827,0.49255,0.0000156211,0.0005957541
3503,10.1021/ja400069s,105,6(a),381,Pb0.98Ba0.01Na0.01Se1,Pb0.98Ba0.01Na0.01Se1,645.5,63866,0.00094389,0.00012932,1.5809,0.49352,0.0000156578,0.0005970586
3503,10.1021/ja400069s,105,6(a),381,Pb0.98Ba0.01Na0.01Se1,Pb0.98Ba0.01Na0.01Se1,646,63716,0.00094489,0.00012953,1.5792,0.4945,0.0000156946,0.0005983346
3503,10.1021/ja400069s,105,6(a),381,Pb0.98Ba0.01Na0.01Se1,Pb0.98Ba0.01Na0.01Se1,646.5,63567,0.00094588,0.00012975,1.5774,0.49547,0.0000157314,0.000599645
3503,10.1021/ja400069s,105,6(a),381,Pb0.98Ba0.01Na0.01Se1,Pb0.98Ba0.01Na0.01Se1,647,63418,0.00094687,0.00012997,1.5756,0.49644,0.0000157684,0.0006009584
3503,10.1021/ja400069s,105,6(a),381,Pb0.98Ba0.01Na0.01Se1,Pb0.98Ba0.01Na0.01Se1,647.5,63269,0.00094786,0.00013019,1.5739,0.49741,0.0000158055,0.0006022365
3503,10.1021/ja400069s,105,6(a),381,Pb0.98Ba0.01Na0.01Se1,Pb0.98Ba0.01Na0.01Se1,648,63120,0.00094885,0.00013041,1.5721,0.49838,0.0000158428,0.0006035558
3503,10.1021/ja400069s,105,6(a),381,Pb0.98Ba0.01Na0.01Se1,Pb0.98Ba0.01Na0.01Se1,648.5,62972,0.00094985,0.00013062,1.5704,0.49935,0.0000158801,0.0006048459
3503,10.1021/ja400069s,105,6(a),381,Pb0.98Ba0.01Na0.01Se1,Pb0.98Ba0.01Na0.01Se1,649,62824,0.00095084,0.00013084,1.5687,0.50032,0.0000159175,0.0006061325
3503,10.1021/ja400069s,105,6(a),381,Pb0.98Ba0.01Na0.01Se1,Pb0.98Ba0.01Na0.01Se1,649.5,62676,0.00095183,0.00013106,1.5669,0.50129,0.0000159551,0.0006074606
3503,10.1021/ja400069s,105,6(a),381,Pb0.98Ba0.01Na0.01Se1,Pb0.98Ba0.01Na0.01Se1,650,62529,0.00095282,0.00013128,1.5652,0.50227,0.0000159926,0.0006087529
3503,10.1021/ja400069s,105,6(a),381,Pb0.98Ba0.01Na0.01Se1,Pb0.98Ba0.01Na0.01Se1,650.5,62382,0.00095381,0.0001315,1.5635,0.50324,0.0000160303,0.000610048
3503,10.1021/ja400069s,105,6(a),381,Pb0.98Ba0.01Na0.01Se1,Pb0.98Ba0.01Na0.01Se1,651,62235,0.0009548,0.00013172,1.5617,0.50421,0.0000160681,0.000611385
3503,10.1021/ja400069s,105,6(a),381,Pb0.98Ba0.01Na0.01Se1,Pb0.98Ba0.01Na0.01Se1,651.5,62089,0.0009558,0.00013194,1.56,0.50518,0.0000161059,0.0006126923
3503,10.1021/ja400069s,105,6(a),381,Pb0.98Ba0.01Na0.01Se1,Pb0.98Ba0.01Na0.01Se1,652,61942,0.00095679,0.00013216,1.5583,0.50615,0.0000161441,0.000613996
3503,10.1021/ja400069s,105,6(a),381,Pb0.98Ba0.01Na0.01Se1,Pb0.98Ba0.01Na0.01Se1,652.5,61797,0.00095778,0.00013238,1.5566,0.50712,0.000016182,0.0006153026
3503,10.1021/ja400069s,105,6(a),381,Pb0.98Ba0.01Na0.01Se1,Pb0.98Ba0.01Na0.01Se1,653,61651,0.00095877,0.0001326,1.5548,0.50809,0.0000162203,0.0006166517
3503,10.1021/ja400069s,105,6(a),381,Pb0.98Ba0.01Na0.01Se1,Pb0.98Ba0.01Na0.01Se1,653.5,61505,0.00095976,0.00013281,1.5531,0.50906,0.0000162588,0.0006179641
3503,10.1021/ja400069s,105,6(a),381,Pb0.98Ba0.01Na0.01Se1,Pb0.98Ba0.01Na0.01Se1,654,61360,0.00096076,0.00013303,1.5514,0.51004,0.0000162973,0.0006192858
3503,10.1021/ja400069s,105,6(a),381,Pb0.98Ba0.01Na0.01Se1,Pb0.98Ba0.01Na0.01Se1,654.5,61216,0.00096175,0.00013325,1.5497,0.51101,0.0000163356,0.000620604
3503,10.1021/ja400069s,105,6(a),381,Pb0.98Ba0.01Na0.01Se1,Pb0.98Ba0.01Na0.01Se1,655,61071,0.00096274,0.00013347,1.548,0.51198,0.0000163744,0.0006219251
3503,10.1021/ja400069s,105,6(a),381,Pb0.98Ba0.01Na0.01Se1,Pb0.98Ba0.01Na0.01Se1,655.5,60927,0.00096373,0.00013369,1.5463,0.51295,0.0000164131,0.000623249
3503,10.1021/ja400069s,105,6(a),381,Pb0.98Ba0.01Na0.01Se1,Pb0.98Ba0.01Na0.01Se1,656,60783,0.00096472,0.00013392,1.5446,0.51392,0.000016452,0.0006245759
3503,10.1021/ja400069s,105,6(a),381,Pb0.98Ba0.01Na0.01Se1,Pb0.98Ba0.01Na0.01Se1,656.5,60639,0.00096572,0.00013414,1.5429,0.51489,0.000016491,0.0006259122
3503,10.1021/ja400069s,105,6(a),381,Pb0.98Ba0.01Na0.01Se1,Pb0.98Ba0.01Na0.01Se1,657,60496,0.00096671,0.00013436,1.5412,0.51586,0.00001653,0.000627245
3503,10.1021/ja400069s,105,6(a),381,Pb0.98Ba0.01Na0.01Se1,Pb0.98Ba0.01Na0.01Se1,657.5,60352,0.0009677,0.00013458,1.5395,0.51683,0.0000165695,0.0006285807
3503,10.1021/ja400069s,105,6(a),381,Pb0.98Ba0.01Na0.01Se1,Pb0.98Ba0.01Na0.01Se1,658,60209,0.00096869,0.0001348,1.5378,0.51781,0.0000166088,0.0006299194
3503,10.1021/ja400069s,105,6(a),381,Pb0.98Ba0.01Na0.01Se1,Pb0.98Ba0.01Na0.01Se1,658.5,60067,0.00096968,0.00013502,1.5362,0.51878,0.0000166481,0.0006312199
3503,10.1021/ja400069s,105,6(a),381,Pb0.98Ba0.01Na0.01Se1,Pb0.98Ba0.01Na0.01Se1,659,59925,0.00097067,0.00013524,1.5345,0.51975,0.0000166875,0.0006325644
3503,10.1021/ja400069s,105,6(a),381,Pb0.98Ba0.01Na0.01Se1,Pb0.98Ba0.01Na0.01Se1,659.5,59782,0.00097167,0.00013546,1.5328,0.52072,0.0000167274,0.0006339183
3503,10.1021/ja400069s,105,6(a),381,Pb0.98Ba0.01Na0.01Se1,Pb0.98Ba0.01Na0.01Se1,660,59641,0.00097266,0.00013568,1.5311,0.52169,0.000016767,0.0006352688
3503,10.1021/ja400069s,105,6(a),381,Pb0.98Ba0.01Na0.01Se1,Pb0.98Ba0.01Na0.01Se1,660.5,59499,0.00097365,0.0001359,1.5295,0.52266,0.000016807,0.0006365806
3503,10.1021/ja400069s,105,6(a),381,Pb0.98Ba0.01Na0.01Se1,Pb0.98Ba0.01Na0.01Se1,661,59358,0.00097464,0.00013613,1.5278,0.52363,0.0000168469,0.0006379369
3503,10.1021/ja400069s,105,6(a),381,Pb0.98Ba0.01Na0.01Se1,Pb0.98Ba0.01Na0.01Se1,661.5,59217,0.00097563,0.00013635,1.5261,0.5246,0.000016887,0.0006392962
3503,10.1021/ja400069s,105,6(a),381,Pb0.98Ba0.01Na0.01Se1,Pb0.98Ba0.01Na0.01Se1,662,59076,0.00097663,0.00013657,1.5245,0.52558,0.0000169273,0.0006406232
3503,10.1021/ja400069s,105,6(a),381,Pb0.98Ba0.01Na0.01Se1,Pb0.98Ba0.01Na0.01Se1,662.5,58936,0.00097762,0.00013679,1.5228,0.52655,0.0000169676,0.0006419884
3503,10.1021/ja400069s,105,6(a),381,Pb0.98Ba0.01Na0.01Se1,Pb0.98Ba0.01Na0.01Se1,663,58796,0.00097861,0.00013701,1.5212,0.52752,0.000017008,0.0006433145
3503,10.1021/ja400069s,105,6(a),381,Pb0.98Ba0.01Na0.01Se1,Pb0.98Ba0.01Na0.01Se1,663.5,58656,0.0009796,0.00013724,1.5195,0.52849,0.0000170486,0.0006446858
3503,10.1021/ja400069s,105,6(a),381,Pb0.98Ba0.01Na0.01Se1,Pb0.98Ba0.01Na0.01Se1,664,58516,0.00098059,0.00013746,1.5178,0.52946,0.0000170893,0.0006460601
3503,10.1021/ja400069s,105,6(a),381,Pb0.98Ba0.01Na0.01Se1,Pb0.98Ba0.01Na0.01Se1,664.5,58377,0.00098158,0.00013768,1.5162,0.53043,0.00001713,0.0006473948
3503,10.1021/ja400069s,105,6(a),381,Pb0.98Ba0.01Na0.01Se1,Pb0.98Ba0.01Na0.01Se1,665,58238,0.00098258,0.0001379,1.5146,0.5314,0.0000171709,0.0006487389
3503,10.1021/ja400069s,105,6(a),381,Pb0.98Ba0.01Na0.01Se1,Pb0.98Ba0.01Na0.01Se1,665.5,58099,0.00098357,0.00013813,1.5129,0.53237,0.000017212,0.0006501223
3503,10.1021/ja400069s,105,6(a),381,Pb0.98Ba0.01Na0.01Se1,Pb0.98Ba0.01Na0.01Se1,666,57961,0.00098456,0.00013835,1.5113,0.53335,0.000017253,0.0006514656
3503,10.1021/ja400069s,105,6(a),381,Pb0.98Ba0.01Na0.01Se1,Pb0.98Ba0.01Na0.01Se1,666.5,57822,0.00098555,0.00013857,1.5096,0.53432,0.0000172945,0.0006528551
3503,10.1021/ja400069s,105,6(a),381,Pb0.98Ba0.01Na0.01Se1,Pb0.98Ba0.01Na0.01Se1,667,57684,0.00098654,0.00013879,1.508,0.53529,0.0000173358,0.0006542042
3503,10.1021/ja400069s,105,6(a),381,Pb0.98Ba0.01Na0.01Se1,Pb0.98Ba0.01Na0.01Se1,667.5,57547,0.00098754,0.00013902,1.5064,0.53626,0.0000173771,0.0006555629
3503,10.1021/ja400069s,105,6(a),381,Pb0.98Ba0.01Na0.01Se1,Pb0.98Ba0.01Na0.01Se1,668,57409,0.00098853,0.00013924,1.5048,0.53723,0.0000174189,0.0006569179
3503,10.1021/ja400069s,105,6(a),381,Pb0.98Ba0.01Na0.01Se1,Pb0.98Ba0.01Na0.01Se1,668.5,57272,0.00098952,0.00013946,1.5031,0.5382,0.0000174605,0.0006583195
3503,10.1021/ja400069s,105,6(a),381,Pb0.98Ba0.01Na0.01Se1,Pb0.98Ba0.01Na0.01Se1,669,57135,0.00099051,0.00013969,1.5015,0.53917,0.0000175024,0.0006596803
3503,10.1021/ja400069s,105,6(a),381,Pb0.98Ba0.01Na0.01Se1,Pb0.98Ba0.01Na0.01Se1,669.5,56998,0.0009915,0.00013991,1.4999,0.54014,0.0000175445,0.0006610441
3503,10.1021/ja400069s,105,6(a),381,Pb0.98Ba0.01Na0.01Se1,Pb0.98Ba0.01Na0.01Se1,670,56862,0.0009925,0.00014014,1.4983,0.54112,0.0000175864,0.0006624174
3503,10.1021/ja400069s,105,6(a),381,Pb0.98Ba0.01Na0.01Se1,Pb0.98Ba0.01Na0.01Se1,670.5,56726,0.00099349,0.00014036,1.4967,0.54209,0.0000176286,0.000663787
3503,10.1021/ja400069s,105,6(a),381,Pb0.98Ba0.01Na0.01Se1,Pb0.98Ba0.01Na0.01Se1,671,56590,0.00099448,0.00014058,1.4951,0.54306,0.000017671,0.0006651595
3503,10.1021/ja400069s,105,6(a),381,Pb0.98Ba0.01Na0.01Se1,Pb0.98Ba0.01Na0.01Se1,671.5,56454,0.00099547,0.00014081,1.4935,0.54403,0.0000177135,0.000666535
3503,10.1021/ja400069s,105,6(a),381,Pb0.98Ba0.01Na0.01Se1,Pb0.98Ba0.01Na0.01Se1,672,56319,0.00099646,0.00014103,1.4919,0.545,0.000017756,0.0006679134
3503,10.1021/ja400069s,105,6(a),381,Pb0.98Ba0.01Na0.01Se1,Pb0.98Ba0.01Na0.01Se1,672.5,56184,0.00099745,0.00014126,1.4903,0.54597,0.0000177987,0.0006692948
3503,10.1021/ja400069s,105,6(a),381,Pb0.98Ba0.01Na0.01Se1,Pb0.98Ba0.01Na0.01Se1,673,56049,0.00099845,0.00014148,1.4887,0.54694,0.0000178415,0.0006706858
3503,10.1021/ja400069s,105,6(a),381,Pb0.98Ba0.01Na0.01Se1,Pb0.98Ba0.01Na0.01Se1,673.5,55915,0.00099944,0.00014171,1.4871,0.54792,0.0000178843,0.0006720732
3503,10.1021/ja400069s,105,6(a),381,Pb0.98Ba0.01Na0.01Se1,Pb0.98Ba0.01Na0.01Se1,674,55781,0.0010004,0.00014193,1.4855,0.54889,0.0000179273,0.0006734433
3503,10.1021/ja400069s,105,6(a),381,Pb0.98Ba0.01Na0.01Se1,Pb0.98Ba0.01Na0.01Se1,674.5,55647,0.0010014,0.00014216,1.4839,0.54986,0.0000179704,0.0006748433
3503,10.1021/ja400069s,105,6(a),381,Pb0.98Ba0.01Na0.01Se1,Pb0.98Ba0.01Na0.01Se1,675,55513,0.0010024,0.00014238,1.4823,0.55083,0.0000180138,0.0006762464
3503,10.1021/ja400069s,105,6(a),381,Pb0.98Ba0.01Na0.01Se1,Pb0.98Ba0.01Na0.01Se1,675.5,55379,0.0010034,0.00014261,1.4807,0.5518,0.0000180574,0.0006776525
3503,10.1021/ja400069s,105,6(a),381,Pb0.98Ba0.01Na0.01Se1,Pb0.98Ba0.01Na0.01Se1,676,55246,0.0010044,0.00014283,1.4791,0.55277,0.0000181009,0.0006790616
3503,10.1021/ja400069s,105,6(a),381,Pb0.98Ba0.01Na0.01Se1,Pb0.98Ba0.01Na0.01Se1,676.5,55113,0.0010054,0.00014306,1.4776,0.55374,0.0000181445,0.0006804277
3503,10.1021/ja400069s,105,6(a),381,Pb0.98Ba0.01Na0.01Se1,Pb0.98Ba0.01Na0.01Se1,677,54981,0.0010064,0.00014328,1.476,0.55471,0.0000181881,0.0006818428
3503,10.1021/ja400069s,105,6(a),381,Pb0.98Ba0.01Na0.01Se1,Pb0.98Ba0.01Na0.01Se1,677.5,54848,0.0010074,0.00014351,1.4744,0.55569,0.0000182322,0.000683261
3503,10.1021/ja400069s,105,6(a),381,Pb0.98Ba0.01Na0.01Se1,Pb0.98Ba0.01Na0.01Se1,678,54716,0.0010084,0.00014373,1.4729,0.55666,0.0000182762,0.0006846358
3503,10.1021/ja400069s,105,6(a),381,Pb0.98Ba0.01Na0.01Se1,Pb0.98Ba0.01Na0.01Se1,678.5,54584,0.0010094,0.00014396,1.4713,0.55763,0.0000183204,0.0006860599
3503,10.1021/ja400069s,105,6(a),381,Pb0.98Ba0.01Na0.01Se1,Pb0.98Ba0.01Na0.01Se1,679,54453,0.0010103,0.00014419,1.4697,0.5586,0.0000183645,0.0006874192
3503,10.1021/ja400069s,105,6(a),381,Pb0.98Ba0.01Na0.01Se1,Pb0.98Ba0.01Na0.01Se1,679.5,54321,0.0010113,0.00014441,1.4682,0.55957,0.0000184091,0.0006888026
3503,10.1021/ja400069s,105,6(a),381,Pb0.98Ba0.01Na0.01Se1,Pb0.98Ba0.01Na0.01Se1,680,54190,0.0010123,0.00014464,1.4666,0.56054,0.0000184536,0.0006902359
3503,10.1021/ja400069s,105,6(a),381,Pb0.98Ba0.01Na0.01Se1,Pb0.98Ba0.01Na0.01Se1,680.5,54059,0.0010133,0.00014487,1.4651,0.56151,0.0000184983,0.0006916251
3503,10.1021/ja400069s,105,6(a),381,Pb0.98Ba0.01Na0.01Se1,Pb0.98Ba0.01Na0.01Se1,681,53929,0.0010143,0.00014509,1.4635,0.56248,0.0000185429,0.0006930646
3503,10.1021/ja400069s,105,6(a),381,Pb0.98Ba0.01Na0.01Se1,Pb0.98Ba0.01Na0.01Se1,681.5,53799,0.0010153,0.00014532,1.462,0.56346,0.0000185877,0.0006944596
3503,10.1021/ja400069s,105,6(a),381,Pb0.98Ba0.01Na0.01Se1,Pb0.98Ba0.01Na0.01Se1,682,53668,0.0010163,0.00014555,1.4604,0.56443,0.0000186331,0.0006959052
3503,10.1021/ja400069s,105,6(a),381,Pb0.98Ba0.01Na0.01Se1,Pb0.98Ba0.01Na0.01Se1,682.5,53539,0.0010173,0.00014577,1.4589,0.5654,0.000018678,0.0006973062
3503,10.1021/ja400069s,105,6(a),381,Pb0.98Ba0.01Na0.01Se1,Pb0.98Ba0.01Na0.01Se1,683,53409,0.0010183,0.000146,1.4573,0.56637,0.0000187234,0.000698758
3503,10.1021/ja400069s,105,6(a),381,Pb0.98Ba0.01Na0.01Se1,Pb0.98Ba0.01Na0.01Se1,683.5,53280,0.0010193,0.00014623,1.4558,0.56734,0.0000187688,0.0007001649
3503,10.1021/ja400069s,105,6(a),381,Pb0.98Ba0.01Na0.01Se1,Pb0.98Ba0.01Na0.01Se1,684,53151,0.0010203,0.00014645,1.4543,0.56831,0.0000188143,0.0007015746
3503,10.1021/ja400069s,105,6(a),381,Pb0.98Ba0.01Na0.01Se1,Pb0.98Ba0.01Na0.01Se1,684.5,53022,0.0010213,0.00014668,1.4528,0.56928,0.0000188601,0.0007029873
