Repository: RamyaGuru/STD2_EffMass

# STD2_EffMass
Effective mass modeling of StarryData2 data

File: csvfiles/thermopropsofzintlphase10.1007s1166401543036.csv (part 12 of 19)
sid,DOI,figureid,fignum,sampleid,samplename,composition,Temperature,Electrical resistivity,Power factor,Seebeck coefficient,Thermal conductivity,ZT,Electrical conductivity,Figure of merit Z
10954,10.1007/s11664-015-4303-6,5134,3(a),6470,x=0.7,Ca0.3Eu0.7Zn2Sb2,500.5,0.000017993,0.0012871,0.00015123,2.2689,0.31741,55577.1688990163,0.0005672793
10954,10.1007/s11664-015-4303-6,5134,3(a),6470,x=0.7,Ca0.3Eu0.7Zn2Sb2,501,0.000018006,0.0012878,0.00015132,2.2673,0.31808,55537.0432078196,0.0005679884
10954,10.1007/s11664-015-4303-6,5134,3(a),6470,x=0.7,Ca0.3Eu0.7Zn2Sb2,501.5,0.000018019,0.0012884,0.00015142,2.2657,0.31874,55496.9754148399,0.0005686543
10954,10.1007/s11664-015-4303-6,5134,3(a),6470,x=0.7,Ca0.3Eu0.7Zn2Sb2,502,0.000018032,0.0012891,0.00015151,2.2641,0.3194,55456.9653948536,0.0005693653
10954,10.1007/s11664-015-4303-6,5134,3(a),6470,x=0.7,Ca0.3Eu0.7Zn2Sb2,502.5,0.000018044,0.0012898,0.00015161,2.2625,0.32007,55420.084238528,0.0005700773
10954,10.1007/s11664-015-4303-6,5134,3(a),6470,x=0.7,Ca0.3Eu0.7Zn2Sb2,503,0.000018057,0.0012905,0.0001517,2.2609,0.32073,55380.1849698178,0.0005707904
10954,10.1007/s11664-015-4303-6,5134,3(a),6470,x=0.7,Ca0.3Eu0.7Zn2Sb2,503.5,0.00001807,0.0012912,0.00015179,2.2593,0.3214,55340.3431101273,0.0005715044
10954,10.1007/s11664-015-4303-6,5134,3(a),6470,x=0.7,Ca0.3Eu0.7Zn2Sb2,504,0.000018083,0.0012919,0.00015189,2.2577,0.32206,55300.5585356412,0.0005722195
10954,10.1007/s11664-015-4303-6,5134,3(a),6470,x=0.7,Ca0.3Eu0.7Zn2Sb2,504.5,0.000018096,0.0012925,0.00015198,2.2562,0.32272,55260.8311229001,0.0005728659
10954,10.1007/s11664-015-4303-6,5134,3(a),6470,x=0.7,Ca0.3Eu0.7Zn2Sb2,505,0.000018109,0.0012932,0.00015208,2.2546,0.32339,55221.1607487989,0.0005735829
10954,10.1007/s11664-015-4303-6,5134,3(a),6470,x=0.7,Ca0.3Eu0.7Zn2Sb2,505.5,0.000018121,0.0012939,0.00015217,2.253,0.32405,55184.5924617847,0.0005743009
10954,10.1007/s11664-015-4303-6,5134,3(a),6470,x=0.7,Ca0.3Eu0.7Zn2Sb2,506,0.000018134,0.0012946,0.00015227,2.2514,0.32471,55145.0314326679,0.00057502
10954,10.1007/s11664-015-4303-6,5134,3(a),6470,x=0.7,Ca0.3Eu0.7Zn2Sb2,506.5,0.000018147,0.0012953,0.00015236,2.2498,0.32538,55105.5270843666,0.0005757401
10954,10.1007/s11664-015-4303-6,5134,3(a),6470,x=0.7,Ca0.3Eu0.7Zn2Sb2,507,0.00001816,0.0012959,0.00015246,2.2482,0.32604,55066.0792951542,0.0005764167
10954,10.1007/s11664-015-4303-6,5134,3(a),6470,x=0.7,Ca0.3Eu0.7Zn2Sb2,507.5,0.000018173,0.0012966,0.00015255,2.2466,0.32671,55026.6879436527,0.0005771388
10954,10.1007/s11664-015-4303-6,5134,3(a),6470,x=0.7,Ca0.3Eu0.7Zn2Sb2,508,0.000018186,0.0012973,0.00015265,2.245,0.32737,54987.352908831,0.0005778619
10954,10.1007/s11664-015-4303-6,5134,3(a),6470,x=0.7,Ca0.3Eu0.7Zn2Sb2,508.5,0.000018198,0.001298,0.00015274,2.2435,0.32803,54951.0935267612,0.0005785603
10954,10.1007/s11664-015-4303-6,5134,3(a),6470,x=0.7,Ca0.3Eu0.7Zn2Sb2,509,0.000018211,0.0012987,0.00015284,2.2419,0.3287,54911.8664543408,0.0005792854
10954,10.1007/s11664-015-4303-6,5134,3(a),6470,x=0.7,Ca0.3Eu0.7Zn2Sb2,509.5,0.000018224,0.0012994,0.00015293,2.2403,0.32936,54872.6953467954,0.0005800116
10954,10.1007/s11664-015-4303-6,5134,3(a),6470,x=0.7,Ca0.3Eu0.7Zn2Sb2,510,0.000018237,0.0013,0.00015303,2.2387,0.33002,54833.5800844437,0.0005806942
10954,10.1007/s11664-015-4303-6,5134,3(a),6470,x=0.7,Ca0.3Eu0.7Zn2Sb2,510.5,0.00001825,0.0013007,0.00015312,2.2371,0.33069,54794.5205479452,0.0005814224
10954,10.1007/s11664-015-4303-6,5134,3(a),6470,x=0.7,Ca0.3Eu0.7Zn2Sb2,511,0.000018263,0.0013014,0.00015322,2.2355,0.33135,54755.5166182993,0.0005821516
10954,10.1007/s11664-015-4303-6,5134,3(a),6470,x=0.7,Ca0.3Eu0.7Zn2Sb2,511.5,0.000018276,0.0013021,0.00015331,2.2339,0.33202,54716.568176844,0.000582882
10954,10.1007/s11664-015-4303-6,5134,3(a),6470,x=0.7,Ca0.3Eu0.7Zn2Sb2,512,0.000018288,0.0013028,0.00015341,2.2323,0.33268,54680.6649168854,0.0005836133
10954,10.1007/s11664-015-4303-6,5134,3(a),6470,x=0.7,Ca0.3Eu0.7Zn2Sb2,512.5,0.000018301,0.0013035,0.0001535,2.2308,0.33334,54641.8228512103,0.0005843195
10954,10.1007/s11664-015-4303-6,5134,3(a),6470,x=0.7,Ca0.3Eu0.7Zn2Sb2,513,0.000018314,0.0013041,0.0001536,2.2292,0.33401,54603.0359287976,0.0005850081
10954,10.1007/s11664-015-4303-6,5134,3(a),6470,x=0.7,Ca0.3Eu0.7Zn2Sb2,513.5,0.000018327,0.0013048,0.00015369,2.2276,0.33467,54564.3040323021,0.0005857425
10954,10.1007/s11664-015-4303-6,5134,3(a),6470,x=0.7,Ca0.3Eu0.7Zn2Sb2,514,0.00001834,0.0013055,0.00015379,2.226,0.33533,54525.627044711,0.000586478
10954,10.1007/s11664-015-4303-6,5134,3(a),6470,x=0.7,Ca0.3Eu0.7Zn2Sb2,514.5,0.000018353,0.0013062,0.00015388,2.2244,0.336,54487.0048493434,0.0005872145
10954,10.1007/s11664-015-4303-6,5134,3(a),6470,x=0.7,Ca0.3Eu0.7Zn2Sb2,515,0.000018365,0.0013069,0.00015398,2.2228,0.33666,54451.4021236047,0.0005879521
10954,10.1007/s11664-015-4303-6,5134,3(a),6470,x=0.7,Ca0.3Eu0.7Zn2Sb2,515.5,0.000018378,0.0013075,0.00015407,2.2212,0.33733,54412.8849711612,0.0005886458
10954,10.1007/s11664-015-4303-6,5134,3(a),6470,x=0.7,Ca0.3Eu0.7Zn2Sb2,516,0.000018391,0.0013082,0.00015417,2.2197,0.33799,54374.4222717634,0.0005893589
10954,10.1007/s11664-015-4303-6,5134,3(a),6470,x=0.7,Ca0.3Eu0.7Zn2Sb2,516.5,0.000018404,0.0013089,0.00015426,2.2181,0.33865,54336.0139100196,0.0005900996
10954,10.1007/s11664-015-4303-6,5134,3(a),6470,x=0.7,Ca0.3Eu0.7Zn2Sb2,517,0.000018417,0.0013096,0.00015436,2.2165,0.33932,54297.6597708639,0.0005908414
10954,10.1007/s11664-015-4303-6,5134,3(a),6470,x=0.7,Ca0.3Eu0.7Zn2Sb2,517.5,0.00001843,0.0013103,0.00015445,2.2149,0.33998,54259.3597395551,0.0005915843
10954,10.1007/s11664-015-4303-6,5134,3(a),6470,x=0.7,Ca0.3Eu0.7Zn2Sb2,518,0.000018442,0.001311,0.00015455,2.2133,0.34064,54224.0537902614,0.0005923282
10954,10.1007/s11664-015-4303-6,5134,3(a),6470,x=0.7,Ca0.3Eu0.7Zn2Sb2,518.5,0.000018455,0.0013116,0.00015464,2.2117,0.34131,54185.8574911948,0.000593028
10954,10.1007/s11664-015-4303-6,5134,3(a),6470,x=0.7,Ca0.3Eu0.7Zn2Sb2,519,0.000018468,0.0013123,0.00015474,2.2101,0.34197,54147.7149664284,0.000593774
10954,10.1007/s11664-015-4303-6,5134,3(a),6470,x=0.7,Ca0.3Eu0.7Zn2Sb2,519.5,0.000018481,0.001313,0.00015483,2.2085,0.34264,54109.6261024836,0.0005945212
10954,10.1007/s11664-015-4303-6,5134,3(a),6470,x=0.7,Ca0.3Eu0.7Zn2Sb2,520,0.000018494,0.0013137,0.00015493,2.207,0.3433,54071.5907862009,0.0005952424
10954,10.1007/s11664-015-4303-6,5134,3(a),6470,x=0.7,Ca0.3Eu0.7Zn2Sb2,520.5,0.000018507,0.0013144,0.00015502,2.2054,0.34396,54033.6089047387,0.0005959917
10954,10.1007/s11664-015-4303-6,5134,3(a),6470,x=0.7,Ca0.3Eu0.7Zn2Sb2,521,0.000018519,0.001315,0.00015512,2.2038,0.34463,53998.596036503,0.0005966966
10954,10.1007/s11664-015-4303-6,5134,3(a),6470,x=0.7,Ca0.3Eu0.7Zn2Sb2,521.5,0.000018532,0.0013157,0.00015521,2.2022,0.34529,53960.7165983164,0.000597448
10954,10.1007/s11664-015-4303-6,5134,3(a),6470,x=0.7,Ca0.3Eu0.7Zn2Sb2,522,0.000018545,0.0013164,0.0001553,2.2006,0.34595,53922.8902669183,0.0005982005
10954,10.1007/s11664-015-4303-6,5134,3(a),6470,x=0.7,Ca0.3Eu0.7Zn2Sb2,522.5,0.000018558,0.0013171,0.0001554,2.199,0.34662,53885.1169307037,0.0005989541
10954,10.1007/s11664-015-4303-6,5134,3(a),6470,x=0.7,Ca0.3Eu0.7Zn2Sb2,523,0.000018571,0.0013178,0.00015549,2.1974,0.34728,53847.3964783803,0.0005997087
10954,10.1007/s11664-015-4303-6,5134,3(a),6470,x=0.7,Ca0.3Eu0.7Zn2Sb2,523.5,0.000018584,0.0013185,0.00015559,2.1958,0.34795,53809.7287989669,0.0006004645
10954,10.1007/s11664-015-4303-6,5134,3(a),6470,x=0.7,Ca0.3Eu0.7Zn2Sb2,524,0.000018597,0.0013191,0.00015568,2.1943,0.34861,53772.1137817928,0.0006011484
10954,10.1007/s11664-015-4303-6,5134,3(a),6470,x=0.7,Ca0.3Eu0.7Zn2Sb2,524.5,0.000018609,0.0013198,0.00015578,2.1927,0.34927,53737.4388736633,0.0006019063
10954,10.1007/s11664-015-4303-6,5134,3(a),6470,x=0.7,Ca0.3Eu0.7Zn2Sb2,525,0.000018622,0.0013205,0.00015587,2.1911,0.34994,53699.9248201053,0.0006026653
10954,10.1007/s11664-015-4303-6,5134,3(a),6470,x=0.7,Ca0.3Eu0.7Zn2Sb2,525.5,0.000018635,0.0013212,0.00015597,2.1895,0.3506,53662.4631070566,0.0006034254
10954,10.1007/s11664-015-4303-6,5134,3(a),6470,x=0.7,Ca0.3Eu0.7Zn2Sb2,526,0.000018648,0.0013219,0.00015606,2.1879,0.35126,53625.0536250536,0.0006041867
10954,10.1007/s11664-015-4303-6,5134,3(a),6470,x=0.7,Ca0.3Eu0.7Zn2Sb2,526.5,0.000018661,0.0013226,0.00015616,2.1863,0.35193,53587.6962649376,0.000604949
10954,10.1007/s11664-015-4303-6,5134,3(a),6470,x=0.7,Ca0.3Eu0.7Zn2Sb2,527,0.000018674,0.0013232,0.00015625,2.1847,0.35259,53550.3909178537,0.0006056667
10954,10.1007/s11664-015-4303-6,5134,3(a),6470,x=0.7,Ca0.3Eu0.7Zn2Sb2,527.5,0.000018686,0.0013239,0.00015635,2.1831,0.35326,53516.001284384,0.0006064312
10954,10.1007/s11664-015-4303-6,5134,3(a),6470,x=0.7,Ca0.3Eu0.7Zn2Sb2,528,0.000018699,0.0013246,0.00015644,2.1816,0.35392,53478.7956575218,0.0006071691
10954,10.1007/s11664-015-4303-6,5134,3(a),6470,x=0.7,Ca0.3Eu0.7Zn2Sb2,528.5,0.000018712,0.0013253,0.00015654,2.18,0.35458,53441.6417272339,0.0006079358
10954,10.1007/s11664-015-4303-6,5134,3(a),6470,x=0.7,Ca0.3Eu0.7Zn2Sb2,529,0.000018725,0.001326,0.00015663,2.1784,0.35525,53404.5393858478,0.0006087036
10954,10.1007/s11664-015-4303-6,5134,3(a),6470,x=0.7,Ca0.3Eu0.7Zn2Sb2,529.5,0.000018738,0.0013266,0.00015673,2.1768,0.35591,53367.48852599,0.0006094267
10954,10.1007/s11664-015-4303-6,5134,3(a),6470,x=0.7,Ca0.3Eu0.7Zn2Sb2,530,0.000018751,0.0013273,0.00015682,2.1752,0.35658,53330.4890405845,0.0006101968
10954,10.1007/s11664-015-4303-6,5134,3(a),6470,x=0.7,Ca0.3Eu0.7Zn2Sb2,530.5,0.000018763,0.001328,0.00015692,2.1736,0.35724,53296.3811757182,0.000610968
10954,10.1007/s11664-015-4303-6,5134,3(a),6470,x=0.7,Ca0.3Eu0.7Zn2Sb2,531,0.000018776,0.0013287,0.00015701,2.172,0.3579,53259.4801874734,0.0006117403
10954,10.1007/s11664-015-4303-6,5134,3(a),6470,x=0.7,Ca0.3Eu0.7Zn2Sb2,531.5,0.000018789,0.0013294,0.00015711,2.1705,0.35857,53222.6302623876,0.0006124856
10954,10.1007/s11664-015-4303-6,5134,3(a),6470,x=0.7,Ca0.3Eu0.7Zn2Sb2,532,0.000018802,0.0013301,0.0001572,2.1689,0.35923,53185.8312945431,0.0006132602
10954,10.1007/s11664-015-4303-6,5134,3(a),6470,x=0.7,Ca0.3Eu0.7Zn2Sb2,532.5,0.000018815,0.0013307,0.0001573,2.1673,0.35989,53149.0831783152,0.0006139898
10954,10.1007/s11664-015-4303-6,5134,3(a),6470,x=0.7,Ca0.3Eu0.7Zn2Sb2,533,0.000018828,0.0013314,0.00015739,2.1657,0.36056,53112.3858083705,0.0006147666
10954,10.1007/s11664-015-4303-6,5134,3(a),6470,x=0.7,Ca0.3Eu0.7Zn2Sb2,533.5,0.000018841,0.0013321,0.00015749,2.1641,0.36122,53075.7390796667,0.0006155446
10954,10.1007/s11664-015-4303-6,5134,3(a),6470,x=0.7,Ca0.3Eu0.7Zn2Sb2,534,0.000018853,0.0013328,0.00015758,2.1625,0.36189,53041.9561873442,0.0006163237
10954,10.1007/s11664-015-4303-6,5134,3(a),6470,x=0.7,Ca0.3Eu0.7Zn2Sb2,534.5,0.000018866,0.0013335,0.00015768,2.1609,0.36255,53005.4065514683,0.000617104
10954,10.1007/s11664-015-4303-6,5134,3(a),6470,x=0.7,Ca0.3Eu0.7Zn2Sb2,535,0.000018879,0.0013342,0.00015777,2.1593,0.36321,52968.9072514434,0.0006178854
10954,10.1007/s11664-015-4303-6,5134,3(a),6470,x=0.7,Ca0.3Eu0.7Zn2Sb2,535.5,0.000018892,0.0013348,0.00015787,2.1578,0.36388,52932.458183358,0.000618593
10954,10.1007/s11664-015-4303-6,5134,3(a),6470,x=0.7,Ca0.3Eu0.7Zn2Sb2,536,0.000018905,0.0013355,0.00015796,2.1562,0.36454,52896.0592435864,0.0006193767
10954,10.1007/s11664-015-4303-6,5134,3(a),6470,x=0.7,Ca0.3Eu0.7Zn2Sb2,536.5,0.000018918,0.0013362,0.00015806,2.1546,0.3652,52859.7103287874,0.0006201615
10954,10.1007/s11664-015-4303-6,5134,3(a),6470,x=0.7,Ca0.3Eu0.7Zn2Sb2,537,0.00001893,0.0013369,0.00015815,2.153,0.36587,52826.2017960909,0.0006209475
10954,10.1007/s11664-015-4303-6,5134,3(a),6470,x=0.7,Ca0.3Eu0.7Zn2Sb2,537.5,0.000018943,0.0013376,0.00015825,2.1514,0.36653,52789.9487937497,0.0006217347
10954,10.1007/s11664-015-4303-6,5134,3(a),6470,x=0.7,Ca0.3Eu0.7Zn2Sb2,538,0.000018956,0.0013382,0.00015834,2.1498,0.3672,52753.7455159316,0.0006224765
10954,10.1007/s11664-015-4303-6,5134,3(a),6470,x=0.7,Ca0.3Eu0.7Zn2Sb2,538.5,0.000018969,0.0013389,0.00015844,2.1482,0.36786,52717.5918604038,0.000623266
10954,10.1007/s11664-015-4303-6,5134,3(a),6470,x=0.7,Ca0.3Eu0.7Zn2Sb2,539,0.000018982,0.0013396,0.00015853,2.1466,0.36852,52681.4877252134,0.0006240566
10954,10.1007/s11664-015-4303-6,5134,3(a),6470,x=0.7,Ca0.3Eu0.7Zn2Sb2,539.5,0.000018995,0.0013403,0.00015863,2.1451,0.36919,52645.4330086865,0.0006248194
10954,10.1007/s11664-015-4303-6,5134,3(a),6470,x=0.7,Ca0.3Eu0.7Zn2Sb2,540,0.000019007,0.001341,0.00015872,2.1435,0.36985,52612.1955069185,0.0006256123
10954,10.1007/s11664-015-4303-6,5134,3(a),6470,x=0.7,Ca0.3Eu0.7Zn2Sb2,540.5,0.00001902,0.0013417,0.00015881,2.1419,0.37051,52576.2355415352,0.0006264065
10954,10.1007/s11664-015-4303-6,5134,3(a),6470,x=0.7,Ca0.3Eu0.7Zn2Sb2,541,0.000019033,0.0013423,0.00015891,2.1403,0.37118,52540.3246992066,0.0006271551
10954,10.1007/s11664-015-4303-6,5134,3(a),6470,x=0.7,Ca0.3Eu0.7Zn2Sb2,541.5,0.000019046,0.001343,0.000159,2.1387,0.37184,52504.4628793447,0.0006279516
10954,10.1007/s11664-015-4303-6,5134,3(a),6470,x=0.7,Ca0.3Eu0.7Zn2Sb2,542,0.000019059,0.0013437,0.0001591,2.1371,0.37251,52468.649981636,0.0006287492
10954,10.1007/s11664-015-4303-6,5134,3(a),6470,x=0.7,Ca0.3Eu0.7Zn2Sb2,542.5,0.000019072,0.0013444,0.00015919,2.1355,0.37317,52432.8859060403,0.0006295481
10954,10.1007/s11664-015-4303-6,5134,3(a),6470,x=0.7,Ca0.3Eu0.7Zn2Sb2,543,0.000019085,0.0013451,0.00015929,2.1339,0.37383,52397.1705527901,0.0006303482
10954,10.1007/s11664-015-4303-6,5134,3(a),6470,x=0.7,Ca0.3Eu0.7Zn2Sb2,543.5,0.000019097,0.0013458,0.00015938,2.1324,0.3745,52364.2456930408,0.0006311199
10954,10.1007/s11664-015-4303-6,5134,3(a),6470,x=0.7,Ca0.3Eu0.7Zn2Sb2,544,0.00001911,0.0013464,0.00015948,2.1308,0.37516,52328.6237571952,0.0006318754
10954,10.1007/s11664-015-4303-6,5134,3(a),6470,x=0.7,Ca0.3Eu0.7Zn2Sb2,544.5,0.000019123,0.0013471,0.00015957,2.1292,0.37582,52293.0502536213,0.0006326789
10954,10.1007/s11664-015-4303-6,5134,3(a),6470,x=0.7,Ca0.3Eu0.7Zn2Sb2,545,0.000019136,0.0013478,0.00015967,2.1276,0.37649,52257.525083612,0.0006334837
10954,10.1007/s11664-015-4303-6,5134,3(a),6470,x=0.7,Ca0.3Eu0.7Zn2Sb2,545.5,0.000019149,0.0013485,0.00015976,2.126,0.37715,52222.0481487284,0.0006342897
10954,10.1007/s11664-015-4303-6,5134,3(a),6470,x=0.7,Ca0.3Eu0.7Zn2Sb2,546,0.000019162,0.0013492,0.00015986,2.1244,0.37782,52186.6193507985,0.000635097
10954,10.1007/s11664-015-4303-6,5134,3(a),6470,x=0.7,Ca0.3Eu0.7Zn2Sb2,546.5,0.000019174,0.0013498,0.00015995,2.1228,0.37848,52153.958485449,0.0006358583
10954,10.1007/s11664-015-4303-6,5134,3(a),6470,x=0.7,Ca0.3Eu0.7Zn2Sb2,547,0.000019187,0.0013505,0.00016005,2.1213,0.37914,52118.6219836348,0.0006366379
10954,10.1007/s11664-015-4303-6,5134,3(a),6470,x=0.7,Ca0.3Eu0.7Zn2Sb2,547.5,0.0000192,0.0013512,0.00016014,2.1197,0.37981,52083.3333333333,0.0006374487
10954,10.1007/s11664-015-4303-6,5134,3(a),6470,x=0.7,Ca0.3Eu0.7Zn2Sb2,548,0.000019213,0.0013519,0.00016024,2.1181,0.38047,52048.0924374122,0.0006382607
10954,10.1007/s11664-015-4303-6,5134,3(a),6470,x=0.7,Ca0.3Eu0.7Zn2Sb2,548.5,0.000019226,0.0013526,0.00016033,2.1165,0.38113,52012.8991990014,0.0006390739
10954,10.1007/s11664-015-4303-6,5134,3(a),6470,x=0.7,Ca0.3Eu0.7Zn2Sb2,549,0.000019239,0.0013533,0.00016043,2.1149,0.3818,51977.7535214928,0.0006398884
10954,10.1007/s11664-015-4303-6,5134,3(a),6470,x=0.7,Ca0.3Eu0.7Zn2Sb2,549.5,0.000019251,0.0013539,0.00016052,2.1133,0.38246,51945.3534881305,0.0006406568
10954,10.1007/s11664-015-4303-6,5134,3(a),6470,x=0.7,Ca0.3Eu0.7Zn2Sb2,550,0.000019264,0.0013546,0.00016062,2.1117,0.38313,51910.2990033223,0.0006414737
10954,10.1007/s11664-015-4303-6,5134,3(a),6470,x=0.7,Ca0.3Eu0.7Zn2Sb2,550.5,0.000019277,0.0013553,0.00016071,2.1101,0.38379,51875.2917985164,0.0006422918
10954,10.1007/s11664-015-4303-6,5134,3(a),6470,x=0.7,Ca0.3Eu0.7Zn2Sb2,551,0.00001929,0.001356,0.00016081,2.1086,0.38445,51840.3317781234,0.0006430807
10954,10.1007/s11664-015-4303-6,5134,3(a),6470,x=0.7,Ca0.3Eu0.7Zn2Sb2,551.5,0.000019303,0.0013567,0.0001609,2.107,0.38512,51805.4188468114,0.0006439013
10954,10.1007/s11664-015-4303-6,5134,3(a),6470,x=0.7,Ca0.3Eu0.7Zn2Sb2,552,0.000019316,0.0013573,0.000161,2.1054,0.38578,51770.5529095051,0.0006446756
10954,10.1007/s11664-015-4303-6,5134,3(a),6470,x=0.7,Ca0.3Eu0.7Zn2Sb2,552.5,0.000019328,0.001358,0.00016109,2.1038,0.38644,51738.4105960265,0.0006454986
10954,10.1007/s11664-015-4303-6,5134,3(a),6470,x=0.7,Ca0.3Eu0.7Zn2Sb2,553,0.000019341,0.0013587,0.00016119,2.1022,0.38711,51703.634765524,0.0006463229
10954,10.1007/s11664-015-4303-6,5134,3(a),6470,x=0.7,Ca0.3Eu0.7Zn2Sb2,553.5,0.000019354,0.0013594,0.00016128,2.1006,0.38777,51668.9056525783,0.0006471484
10954,10.1007/s11664-015-4303-6,5134,3(a),6470,x=0.7,Ca0.3Eu0.7Zn2Sb2,554,0.000019367,0.0013601,0.00016138,2.099,0.38844,51634.2231631125,0.0006479752
10954,10.1007/s11664-015-4303-6,5134,3(a),6470,x=0.7,Ca0.3Eu0.7Zn2Sb2,554.5,0.00001938,0.0013608,0.00016147,2.0974,0.3891,51599.5872033024,0.0006488033
10954,10.1007/s11664-015-4303-6,5134,3(a),6470,x=0.7,Ca0.3Eu0.7Zn2Sb2,555,0.000019393,0.0013614,0.00016157,2.0959,0.38976,51564.9976795751,0.0006495539
10954,10.1007/s11664-015-4303-6,5134,3(a),6470,x=0.7,Ca0.3Eu0.7Zn2Sb2,555.5,0.000019406,0.0013621,0.00016166,2.0943,0.39043,51530.4544986087,0.0006503844
10954,10.1007/s11664-015-4303-6,5134,3(a),6470,x=0.7,Ca0.3Eu0.7Zn2Sb2,556,0.000019418,0.0013628,0.00016176,2.0927,0.39109,51498.6095375425,0.0006512161
10954,10.1007/s11664-015-4303-6,5134,3(a),6470,x=0.7,Ca0.3Eu0.7Zn2Sb2,556.5,0.000019431,0.0013635,0.00016185,2.0911,0.39175,51464.1552158921,0.0006520492
10954,10.1007/s11664-015-4303-6,5134,3(a),6470,x=0.7,Ca0.3Eu0.7Zn2Sb2,557,0.000019444,0.0013642,0.00016195,2.0895,0.39242,51429.7469656449,0.0006528835
10954,10.1007/s11664-015-4303-6,5134,3(a),6470,x=0.7,Ca0.3Eu0.7Zn2Sb2,557.5,0.000019457,0.0013649,0.00016204,2.0879,0.39308,51395.3846944544,0.000653719
10954,10.1007/s11664-015-4303-6,5134,3(a),6470,x=0.7,Ca0.3Eu0.7Zn2Sb2,558,0.00001947,0.0013655,0.00016214,2.0863,0.39375,51361.0683102208,0.000654508
10954,10.1007/s11664-015-4303-6,5134,3(a),6470,x=0.7,Ca0.3Eu0.7Zn2Sb2,558.5,0.000019483,0.0013662,0.00016223,2.0847,0.39441,51326.7977210902,0.0006553461
10954,10.1007/s11664-015-4303-6,5134,3(a),6470,x=0.7,Ca0.3Eu0.7Zn2Sb2,559,0.000019495,0.0013669,0.00016232,2.0832,0.39507,51295.2038984355,0.000656154
10954,10.1007/s11664-015-4303-6,5134,3(a),6470,x=0.7,Ca0.3Eu0.7Zn2Sb2,559.5,0.000019508,0.0013676,0.00016242,2.0816,0.39574,51261.0211195407,0.0006569946
10954,10.1007/s11664-015-4303-6,5134,3(a),6470,x=0.7,Ca0.3Eu0.7Zn2Sb2,560,0.000019521,0.0013683,0.00016251,2.08,0.3964,51226.8838686543,0.0006578365
10954,10.1007/s11664-015-4303-6,5134,3(a),6470,x=0.7,Ca0.3Eu0.7Zn2Sb2,560.5,0.000019534,0.0013689,0.00016261,2.0784,0.39706,51192.7920548787,0.0006586316
10954,10.1007/s11664-015-4303-6,5134,3(a),6470,x=0.7,Ca0.3Eu0.7Zn2Sb2,561,0.000019547,0.0013696,0.0001627,2.0768,0.39773,51158.7455875582,0.0006594761
10954,10.1007/s11664-015-4303-6,5134,3(a),6470,x=0.7,Ca0.3Eu0.7Zn2Sb2,561.5,0.00001956,0.0013703,0.0001628,2.0752,0.39839,51124.7443762781,0.0006603219
10954,10.1007/s11664-015-4303-6,5134,3(a),6470,x=0.7,Ca0.3Eu0.7Zn2Sb2,562,0.000019572,0.001371,0.00016289,2.0736,0.39906,51093.3987328837,0.000661169
10954,10.1007/s11664-015-4303-6,5134,3(a),6470,x=0.7,Ca0.3Eu0.7Zn2Sb2,562.5,0.000019585,0.0013717,0.00016299,2.0721,0.39972,51059.4842992086,0.0006619854
10954,10.1007/s11664-015-4303-6,5134,3(a),6470,x=0.7,Ca0.3Eu0.7Zn2Sb2,563,0.000019598,0.0013724,0.00016308,2.0705,0.40038,51025.614858659,0.0006628351
10954,10.1007/s11664-015-4303-6,5134,3(a),6470,x=0.7,Ca0.3Eu0.7Zn2Sb2,563.5,0.000019611,0.001373,0.00016318,2.0689,0.40105,50991.7903217582,0.0006636377
10954,10.1007/s11664-015-4303-6,5134,3(a),6470,x=0.7,Ca0.3Eu0.7Zn2Sb2,564,0.000019624,0.0013737,0.00016327,2.0673,0.40171,50958.0105992662,0.0006644899
10954,10.1007/s11664-015-4303-6,5134,3(a),6470,x=0.7,Ca0.3Eu0.7Zn2Sb2,564.5,0.000019637,0.0013744,0.00016337,2.0657,0.40237,50924.2756021796,0.0006653435
10954,10.1007/s11664-015-4303-6,5134,3(a),6470,x=0.7,Ca0.3Eu0.7Zn2Sb2,565,0.00001965,0.0013751,0.00016346,2.0641,0.40304,50890.5852417303,0.0006661983
10954,10.1007/s11664-015-4303-6,5134,3(a),6470,x=0.7,Ca0.3Eu0.7Zn2Sb2,565.5,0.000019662,0.0013758,0.00016356,2.0625,0.4037,50859.5259892178,0.0006670545
10954,10.1007/s11664-015-4303-6,5134,3(a),6470,x=0.7,Ca0.3Eu0.7Zn2Sb2,566,0.000019675,0.0013765,0.00016365,2.0609,0.40437,50825.9212198221,0.0006679121
10954,10.1007/s11664-015-4303-6,5134,3(a),6470,x=0.7,Ca0.3Eu0.7Zn2Sb2,566.5,0.000019688,0.0013771,0.00016375,2.0594,0.40503,50792.3608289313,0.0006686899
10954,10.1007/s11664-015-4303-6,5134,3(a),6470,x=0.7,Ca0.3Eu0.7Zn2Sb2,567,0.000019701,0.0013778,0.00016384,2.0578,0.40569,50758.844728694,0.00066955
10954,10.1007/s11664-015-4303-6,5134,3(a),6470,x=0.7,Ca0.3Eu0.7Zn2Sb2,567.5,0.000019714,0.0013785,0.00016394,2.0562,0.40636,50725.3728314903,0.0006704114
10954,10.1007/s11664-015-4303-6,5134,3(a),6470,x=0.7,Ca0.3Eu0.7Zn2Sb2,568,0.000019727,0.0013792,0.00016403,2.0546,0.40702,50691.9450499316,0.0006712742
10954,10.1007/s11664-015-4303-6,5134,3(a),6470,x=0.7,Ca0.3Eu0.7Zn2Sb2,568.5,0.000019739,0.0013799,0.00016413,2.053,0.40768,50661.127716703,0.0006721383
10954,10.1007/s11664-015-4303-6,5134,3(a),6470,x=0.7,Ca0.3Eu0.7Zn2Sb2,569,0.000019752,0.0013805,0.00016422,2.0514,0.40835,50627.7845281491,0.0006729551
10954,10.1007/s11664-015-4303-6,5134,3(a),6470,x=0.7,Ca0.3Eu0.7Zn2Sb2,569.5,0.000019765,0.0013812,0.00016432,2.0498,0.40901,50594.4852011131,0.0006738218
10954,10.1007/s11664-015-4303-6,5134,3(a),6470,x=0.7,Ca0.3Eu0.7Zn2Sb2,570,0.000019778,0.0013819,0.00016441,2.0482,0.40968,50561.2296491051,0.00067469
10954,10.1007/s11664-015-4303-6,5134,3(a),6470,x=0.7,Ca0.3Eu0.7Zn2Sb2,570.5,0.000019791,0.0013826,0.00016451,2.0467,0.41034,50528.0177858623,0.0006755265
10954,10.1007/s11664-015-4303-6,5134,3(a),6470,x=0.7,Ca0.3Eu0.7Zn2Sb2,571,0.000019804,0.0013833,0.0001646,2.0451,0.411,50494.8495253484,0.0006763972
10954,10.1007/s11664-015-4303-6,5134,3(a),6470,x=0.7,Ca0.3Eu0.7Zn2Sb2,571.5,0.000019816,0.001384,0.0001647,2.0435,0.41167,50464.2712959225,0.0006772694
10954,10.1007/s11664-015-4303-6,5134,3(a),6470,x=0.7,Ca0.3Eu0.7Zn2Sb2,572,0.000019829,0.0013846,0.00016479,2.0419,0.41233,50431.1866458218,0.0006780939
10954,10.1007/s11664-015-4303-6,5134,3(a),6470,x=0.7,Ca0.3Eu0.7Zn2Sb2,572.5,0.000019842,0.0013853,0.00016489,2.0403,0.41299,50398.1453482512,0.0006789688
10954,10.1007/s11664-015-4303-6,5134,3(a),6470,x=0.7,Ca0.3Eu0.7Zn2Sb2,573,0.000019855,0.001386,0.00016498,2.0387,0.41366,50365.1473180559,0.000679845
10954,10.1007/s11664-015-4303-6,5134,3(a),6470,x=0.7,Ca0.3Eu0.7Zn2Sb2,573.5,0.000019868,0.0013867,0.00016508,2.0371,0.41432,50332.192470304,0.0006807226
10954,10.1007/s11664-015-4303-6,5134,3(a),6470,x=0.7,Ca0.3Eu0.7Zn2Sb2,574,0.000019881,0.0013874,0.00016517,2.0355,0.41499,50299.2807202857,0.0006816016
10954,10.1007/s11664-015-4303-6,5134,3(a),6470,x=0.7,Ca0.3Eu0.7Zn2Sb2,574.5,0.000019894,0.0013881,0.00016527,2.034,0.41565,50266.4119835126,0.0006824484
10954,10.1007/s11664-015-4303-6,5134,3(a),6470,x=0.7,Ca0.3Eu0.7Zn2Sb2,575,0.000019906,0.0013887,0.00016536,2.0324,0.41631,50236.1097156636,0.0006832809
10954,10.1007/s11664-015-4303-6,5134,3(a),6470,x=0.7,Ca0.3Eu0.7Zn2Sb2,575.5,0.000019919,0.0013894,0.00016546,2.0308,0.41698,50203.3234600131,0.0006841639
10954,10.1007/s11664-015-4303-6,5134,3(a),6470,x=0.7,Ca0.3Eu0.7Zn2Sb2,576,0.000019932,0.0013901,0.00016555,2.0292,0.41764,50170.5799719045,0.0006850483
10954,10.1007/s11664-015-4303-6,5134,3(a),6470,x=0.7,Ca0.3Eu0.7Zn2Sb2,576.5,0.000019945,0.0013908,0.00016565,2.0276,0.4183,50137.8791677112,0.0006859341
10954,10.1007/s11664-015-4303-6,5134,3(a),6470,x=0.7,Ca0.3Eu0.7Zn2Sb2,577,0.000019958,0.0013915,0.00016574,2.026,0.41897,50105.2209640244,0.0006868213
10954,10.1007/s11664-015-4303-6,5134,3(a),6470,x=0.7,Ca0.3Eu0.7Zn2Sb2,577.5,0.000019971,0.0013921,0.00016583,2.0244,0.41963,50072.6052776526,0.0006876605
10954,10.1007/s11664-015-4303-6,5134,3(a),6470,x=0.7,Ca0.3Eu0.7Zn2Sb2,578,0.000019983,0.0013928,0.00016593,2.0229,0.4203,50042.5361557324,0.0006885165
10954,10.1007/s11664-015-4303-6,5134,3(a),6470,x=0.7,Ca0.3Eu0.7Zn2Sb2,578.5,0.000019996,0.0013935,0.00016602,2.0213,0.42096,50010.0020004001,0.0006894078
10954,10.1007/s11664-015-4303-6,5134,3(a),6470,x=0.7,Ca0.3Eu0.7Zn2Sb2,579,0.000020009,0.0013942,0.00016612,2.0197,0.42162,49977.5101204458,0.0006903005
10954,10.1007/s11664-015-4303-6,5134,3(a),6470,x=0.7,Ca0.3Eu0.7Zn2Sb2,579.5,0.000020022,0.0013949,0.00016621,2.0181,0.42229,49945.0604335231,0.0006911947
10954,10.1007/s11664-015-4303-6,5134,3(a),6470,x=0.7,Ca0.3Eu0.7Zn2Sb2,580,0.000020035,0.0013956,0.00016631,2.0165,0.42295,49912.6528574994,0.0006920903
10954,10.1007/s11664-015-4303-6,5134,3(a),6470,x=0.7,Ca0.3Eu0.7Zn2Sb2,580.5,0.000020048,0.0013962,0.0001664,2.0149,0.42361,49880.2873104549,0.0006929376
10954,10.1007/s11664-015-4303-6,5134,3(a),6470,x=0.7,Ca0.3Eu0.7Zn2Sb2,581,0.00002006,0.0013969,0.0001665,2.0133,0.42428,49850.4486540379,0.000693836
10954,10.1007/s11664-015-4303-6,5134,3(a),6470,x=0.7,Ca0.3Eu0.7Zn2Sb2,581.5,0.000020073,0.0013976,0.00016659,2.0117,0.42494,49818.1637024859,0.0006947358
10954,10.1007/s11664-015-4303-6,5134,3(a),6470,x=0.7,Ca0.3Eu0.7Zn2Sb2,582,0.000020086,0.0013983,0.00016669,2.0102,0.42561,49785.9205416708,0.0006956024
10954,10.1007/s11664-015-4303-6,5134,3(a),6470,x=0.7,Ca0.3Eu0.7Zn2Sb2,582.5,0.000020099,0.001399,0.00016678,2.0086,0.42627,49753.719090502,0.000696505
10954,10.1007/s11664-015-4303-6,5134,3(a),6470,x=0.7,Ca0.3Eu0.7Zn2Sb2,583,0.000020112,0.0013996,0.00016688,2.007,0.42693,49721.5592680986,0.0006973592
10954,10.1007/s11664-015-4303-6,5134,3(a),6470,x=0.7,Ca0.3Eu0.7Zn2Sb2,583.5,0.000020125,0.0014003,0.00016697,2.0054,0.4276,49689.4409937888,0.0006982647
10954,10.1007/s11664-015-4303-6,5134,3(a),6470,x=0.7,Ca0.3Eu0.7Zn2Sb2,584,0.000020137,0.001401,0.00016707,2.0038,0.42826,49659.8301633808,0.0006991716
10954,10.1007/s11664-015-4303-6,5134,3(a),6470,x=0.7,Ca0.3Eu0.7Zn2Sb2,584.5,0.00002015,0.0014017,0.00016716,2.0022,0.42892,49627.7915632754,0.0007000799
10954,10.1007/s11664-015-4303-6,5134,3(a),6470,x=0.7,Ca0.3Eu0.7Zn2Sb2,585,0.000020163,0.0014024,0.00016726,2.0006,0.42959,49595.7942766453,0.0007009897
10954,10.1007/s11664-015-4303-6,5134,3(a),6470,x=0.7,Ca0.3Eu0.7Zn2Sb2,585.5,0.000020176,0.0014031,0.00016735,1.999,0.43025,49563.838223632,0.000701901
10954,10.1007/s11664-015-4303-6,5134,3(a),6470,x=0.7,Ca0.3Eu0.7Zn2Sb2,586,0.000020189,0.0014037,0.00016745,1.9975,0.43092,49531.9233245827,0.0007027284
10954,10.1007/s11664-015-4303-6,5134,3(a),6470,x=0.7,Ca0.3Eu0.7Zn2Sb2,586.5,0.000020202,0.0014044,0.00016754,1.9959,0.43158,49500.0495000495,0.0007036425
10954,10.1007/s11664-015-4303-6,5134,3(a),6470,x=0.7,Ca0.3Eu0.7Zn2Sb2,587,0.000020215,0.0014051,0.00016764,1.9943,0.43224,49468.216670789,0.000704558
10954,10.1007/s11664-015-4303-6,5134,3(a),6470,x=0.7,Ca0.3Eu0.7Zn2Sb2,587.5,0.000020227,0.0014058,0.00016773,1.9927,0.43291,49438.868838681,0.000705475
10954,10.1007/s11664-015-4303-6,5134,3(a),6470,x=0.7,Ca0.3Eu0.7Zn2Sb2,588,0.00002024,0.0014065,0.00016783,1.9911,0.43357,49407.1146245059,0.0007063935
10954,10.1007/s11664-015-4303-6,5134,3(a),6470,x=0.7,Ca0.3Eu0.7Zn2Sb2,588.5,0.000020253,0.0014072,0.00016792,1.9895,0.43423,49375.4011751345,0.0007073134
10954,10.1007/s11664-015-4303-6,5134,3(a),6470,x=0.7,Ca0.3Eu0.7Zn2Sb2,589,0.000020266,0.0014078,0.00016802,1.9879,0.4349,49343.7284121188,0.0007081845
10954,10.1007/s11664-015-4303-6,5134,3(a),6470,x=0.7,Ca0.3Eu0.7Zn2Sb2,589.5,0.000020279,0.0014085,0.00016811,1.9863,0.43556,49312.0962572119,0.0007091074
10954,10.1007/s11664-015-4303-6,5134,3(a),6470,x=0.7,Ca0.3Eu0.7Zn2Sb2,590,0.000020292,0.0014092,0.00016821,1.9848,0.43623,49280.5046323674,0.000709996
10954,10.1007/s11664-015-4303-6,5134,3(a),6470,x=0.7,Ca0.3Eu0.7Zn2Sb2,590.5,0.000020304,0.0014099,0.0001683,1.9832,0.43689,49251.3790386131,0.0007109217
10954,10.1007/s11664-015-4303-6,5134,3(a),6470,x=0.7,Ca0.3Eu0.7Zn2Sb2,591,0.000020317,0.0014106,0.0001684,1.9816,0.43755,49219.8651375695,0.000711849
10954,10.1007/s11664-015-4303-6,5134,3(a),6470,x=0.7,Ca0.3Eu0.7Zn2Sb2,591.5,0.00002033,0.0014112,0.00016849,1.98,0.43822,49188.3915395967,0.0007127273
10954,10.1007/s11664-015-4303-6,5134,3(a),6470,x=0.7,Ca0.3Eu0.7Zn2Sb2,592,0.000020343,0.0014119,0.00016859,1.9784,0.43888,49156.9581674286,0.0007136575
10954,10.1007/s11664-015-4303-6,5134,3(a),6470,x=0.7,Ca0.3Eu0.7Zn2Sb2,592.5,0.000020356,0.0014126,0.00016868,1.9768,0.43954,49125.5649439969,0.0007145892
10954,10.1007/s11664-015-4303-6,5134,3(a),6470,x=0.7,Ca0.3Eu0.7Zn2Sb2,593,0.000020369,0.0014133,0.00016878,1.9752,0.44021,49094.2117924297,0.0007155225
10954,10.1007/s11664-015-4303-6,5134,3(a),6470,x=0.7,Ca0.3Eu0.7Zn2Sb2,593.5,0.000020381,0.001414,0.00016887,1.9737,0.44087,49065.3059221824,0.0007164209
10954,10.1007/s11664-015-4303-6,5134,3(a),6470,x=0.7,Ca0.3Eu0.7Zn2Sb2,594,0.000020394,0.0014147,0.00016897,1.9721,0.44154,49034.0296165539,0.0007173571
10954,10.1007/s11664-015-4303-6,5134,3(a),6470,x=0.7,Ca0.3Eu0.7Zn2Sb2,594.5,0.000020407,0.0014153,0.00016906,1.9705,0.4422,49002.7931592101,0.0007182441
10954,10.1007/s11664-015-4303-6,5134,3(a),6470,x=0.7,Ca0.3Eu0.7Zn2Sb2,595,0.00002042,0.001416,0.00016916,1.9689,0.44286,48971.5964740451,0.0007191833
10954,10.1007/s11664-015-4303-6,5134,3(a),6470,x=0.7,Ca0.3Eu0.7Zn2Sb2,595.5,0.000020433,0.0014167,0.00016925,1.9673,0.44353,48940.4394851466,0.000720124
10954,10.1007/s11664-015-4303-6,5134,3(a),6470,x=0.7,Ca0.3Eu0.7Zn2Sb2,596,0.000020446,0.0014174,0.00016934,1.9657,0.44419,48909.3221167955,0.0007210663
10954,10.1007/s11664-015-4303-6,5134,3(a),6470,x=0.7,Ca0.3Eu0.7Zn2Sb2,596.5,0.000020459,0.0014181,0.00016944,1.9641,0.44485,48878.244293465,0.0007220101
10954,10.1007/s11664-015-4303-6,5134,3(a),6470,x=0.7,Ca0.3Eu0.7Zn2Sb2,597,0.000020471,0.0014188,0.00016953,1.9625,0.44552,48849.5921059059,0.0007229554
10954,10.1007/s11664-015-4303-6,5134,3(a),6470,x=0.7,Ca0.3Eu0.7Zn2Sb2,597.5,0.000020484,0.0014194,0.00016963,1.961,0.44618,48818.5901191174,0.0007238144
10954,10.1007/s11664-015-4303-6,5134,3(a),6470,x=0.7,Ca0.3Eu0.7Zn2Sb2,598,0.000020497,0.0014201,0.00016972,1.9594,0.44685,48787.6274576767,0.0007247627
10954,10.1007/s11664-015-4303-6,5134,3(a),6470,x=0.7,Ca0.3Eu0.7Zn2Sb2,598.5,0.00002051,0.0014208,0.00016982,1.9578,0.44751,48756.7040468064,0.0007257125
10954,10.1007/s11664-015-4303-6,5134,3(a),6470,x=0.7,Ca0.3Eu0.7Zn2Sb2,599,0.000020523,0.0014215,0.00016991,1.9562,0.44817,48725.8198119183,0.0007266639
10954,10.1007/s11664-015-4303-6,5134,3(a),6470,x=0.7,Ca0.3Eu0.7Zn2Sb2,599.5,0.000020536,0.0014222,0.00017001,1.9546,0.44884,48694.9746786132,0.0007276169
10954,10.1007/s11664-015-4303-6,5134,3(a),6470,x=0.7,Ca0.3Eu0.7Zn2Sb2,600,0.000020548,0.0014228,0.0001701,1.953,0.4495,48666.536889235,0.0007285202
10954,10.1007/s11664-015-4303-6,5134,3(a),6470,x=0.7,Ca0.3Eu0.7Zn2Sb2,600.5,0.000020561,0.0014235,0.0001702,1.9514,0.45016,48635.7667428627,0.0007294763
10954,10.1007/s11664-015-4303-6,5134,3(a),6470,x=0.7,Ca0.3Eu0.7Zn2Sb2,601,0.000020574,0.0014242,0.00017029,1.9498,0.45083,48605.0354816759,0.0007304339
10954,10.1007/s11664-015-4303-6,5134,3(a),6470,x=0.7,Ca0.3Eu0.7Zn2Sb2,601.5,0.000020587,0.0014249,0.00017039,1.9483,0.45149,48574.3430320105,0.0007313555
10954,10.1007/s11664-015-4303-6,5134,3(a),6470,x=0.7,Ca0.3Eu0.7Zn2Sb2,602,0.0000206,0.0014256,0.00017048,1.9467,0.45216,48543.6893203884,0.0007323162
10954,10.1007/s11664-015-4303-6,5134,3(a),6470,x=0.7,Ca0.3Eu0.7Zn2Sb2,602.5,0.000020613,0.0014263,0.00017058,1.9451,0.45282,48513.0742735167,0.0007332785
10954,10.1007/s11664-015-4303-6,5134,3(a),6470,x=0.7,Ca0.3Eu0.7Zn2Sb2,603,0.000020625,0.0014269,0.00017067,1.9435,0.45348,48484.8484848485,0.0007341909
10954,10.1007/s11664-015-4303-6,5134,3(a),6470,x=0.7,Ca0.3Eu0.7Zn2Sb2,603.5,0.000020638,0.0014276,0.00017077,1.9419,0.45415,48454.3075879446,0.0007351563
10954,10.1007/s11664-015-4303-6,5134,3(a),6470,x=0.7,Ca0.3Eu0.7Zn2Sb2,604,0.000020651,0.0014283,0.00017086,1.9403,0.45481,48423.8051426081,0.0007361233
10954,10.1007/s11664-015-4303-6,5134,3(a),6470,x=0.7,Ca0.3Eu0.7Zn2Sb2,604.5,0.000020664,0.001429,0.00017096,1.9387,0.45548,48393.3410762679,0.0007370919
10954,10.1007/s11664-015-4303-6,5134,3(a),6470,x=0.7,Ca0.3Eu0.7Zn2Sb2,605,0.000020677,0.0014297,0.00017105,1.9371,0.45614,48362.9153165353,0.0007380621
10954,10.1007/s11664-015-4303-6,5134,3(a),6470,x=0.7,Ca0.3Eu0.7Zn2Sb2,605.5,0.00002069,0.0014304,0.00017115,1.9356,0.4568,48332.5277912035,0.0007389957
10954,10.1007/s11664-015-4303-6,5134,3(a),6470,x=0.7,Ca0.3Eu0.7Zn2Sb2,606,0.000020702,0.001431,0.00017124,1.934,0.45747,48304.5116413873,0.0007399173
10954,10.1007/s11664-015-4303-6,5134,3(a),6470,x=0.7,Ca0.3Eu0.7Zn2Sb2,606.5,0.000020715,0.0014317,0.00017134,1.9324,0.45813,48274.1974414675,0.0007408922
10954,10.1007/s11664-015-4303-6,5134,3(a),6470,x=0.7,Ca0.3Eu0.7Zn2Sb2,607,0.000020728,0.0014324,0.00017143,1.9308,0.45879,48243.9212659205,0.0007418687
10954,10.1007/s11664-015-4303-6,5134,3(a),6470,x=0.7,Ca0.3Eu0.7Zn2Sb2,607.5,0.000020741,0.0014331,0.00017153,1.9292,0.45946,48213.6830432477,0.0007428468
10954,10.1007/s11664-015-4303-6,5134,3(a),6470,x=0.7,Ca0.3Eu0.7Zn2Sb2,608,0.000020754,0.0014338,0.00017162,1.9276,0.46012,48183.4827021297,0.0007438265
10954,10.1007/s11664-015-4303-6,5134,3(a),6470,x=0.7,Ca0.3Eu0.7Zn2Sb2,608.5,0.000020767,0.0014344,0.00017172,1.926,0.46079,48153.3201714258,0.000744756
10954,10.1007/s11664-015-4303-6,5134,3(a),6470,x=0.7,Ca0.3Eu0.7Zn2Sb2,609,0.00002078,0.0014351,0.00017181,1.9245,0.46145,48123.1953801732,0.0007457002
10954,10.1007/s11664-015-4303-6,5134,3(a),6470,x=0.7,Ca0.3Eu0.7Zn2Sb2,609.5,0.000020792,0.0014358,0.00017191,1.9229,0.46211,48095.4213158907,0.0007466847
10954,10.1007/s11664-015-4303-6,5134,3(a),6470,x=0.7,Ca0.3Eu0.7Zn2Sb2,610,0.000020805,0.0014365,0.000172,1.9213,0.46278,48065.3689017063,0.0007476708
10954,10.1007/s11664-015-4303-6,5134,3(a),6470,x=0.7,Ca0.3Eu0.7Zn2Sb2,610.5,0.000020818,0.0014372,0.0001721,1.9197,0.46344,48035.3540205591,0.0007486586
10954,10.1007/s11664-015-4303-6,5134,3(a),6470,x=0.7,Ca0.3Eu0.7Zn2Sb2,611,0.000020831,0.0014379,0.00017219,1.9181,0.4641,48005.3766021794,0.0007496481
10954,10.1007/s11664-015-4303-6,5134,3(a),6470,x=0.7,Ca0.3Eu0.7Zn2Sb2,611.5,0.000020844,0.0014385,0.00017229,1.9165,0.46477,47975.4365764728,0.000750587
10954,10.1007/s11664-015-4303-6,5134,3(a),6470,x=0.7,Ca0.3Eu0.7Zn2Sb2,612,0.000020857,0.0014392,0.00017238,1.9149,0.46543,47945.5338735197,0.0007515797
10954,10.1007/s11664-015-4303-6,5134,3(a),6470,x=0.7,Ca0.3Eu0.7Zn2Sb2,612.5,0.000020869,0.0014399,0.00017248,1.9133,0.4661,47917.9644448704,0.0007525741
10954,10.1007/s11664-015-4303-6,5134,3(a),6470,x=0.7,Ca0.3Eu0.7Zn2Sb2,613,0.000020882,0.0014406,0.00017257,1.9118,0.46676,47888.1333205632,0.0007535307
10954,10.1007/s11664-015-4303-6,5134,3(a),6470,x=0.7,Ca0.3Eu0.7Zn2Sb2,613.5,0.000020895,0.0014413,0.00017267,1.9102,0.46742,47858.3393156258,0.0007545283
10954,10.1007/s11664-015-4303-6,5134,3(a),6470,x=0.7,Ca0.3Eu0.7Zn2Sb2,614,0.000020908,0.0014419,0.00017276,1.9086,0.46809,47828.5823608188,0.0007554752
10954,10.1007/s11664-015-4303-6,5134,3(a),6470,x=0.7,Ca0.3Eu0.7Zn2Sb2,614.5,0.000020921,0.0014426,0.00017285,1.907,0.46875,47798.8623870752,0.0007564761
10954,10.1007/s11664-015-4303-6,5134,3(a),6470,x=0.7,Ca0.3Eu0.7Zn2Sb2,615,0.000020934,0.0014433,0.00017295,1.9054,0.46941,47769.1793254992,0.0007574787
10954,10.1007/s11664-015-4303-6,5134,3(a),6470,x=0.7,Ca0.3Eu0.7Zn2Sb2,615.5,0.000020946,0.001444,0.00017304,1.9038,0.47008,47741.8122791941,0.000758483
10954,10.1007/s11664-015-4303-6,5134,3(a),6470,x=0.7,Ca0.3Eu0.7Zn2Sb2,616,0.000020959,0.0014447,0.00017314,1.9022,0.47074,47712.2000095424,0.000759489
10954,10.1007/s11664-015-4303-6,5134,3(a),6470,x=0.7,Ca0.3Eu0.7Zn2Sb2,616.5,0.000020972,0.0014454,0.00017323,1.9006,0.47141,47682.6244516498,0.0007604967
10954,10.1007/s11664-015-4303-6,5134,3(a),6470,x=0.7,Ca0.3Eu0.7Zn2Sb2,617,0.000020985,0.001446,0.00017333,1.8991,0.47207,47653.0855372885,0.0007614133
10954,10.1007/s11664-015-4303-6,5134,3(a),6470,x=0.7,Ca0.3Eu0.7Zn2Sb2,617.5,0.000020998,0.0014467,0.00017342,1.8975,0.47273,47623.5831983998,0.0007624242
10954,10.1007/s11664-015-4303-6,5134,3(a),6470,x=0.7,Ca0.3Eu0.7Zn2Sb2,618,0.000021011,0.0014474,0.00017352,1.8959,0.4734,47594.1173670934,0.0007634369
10954,10.1007/s11664-015-4303-6,5134,3(a),6470,x=0.7,Ca0.3Eu0.7Zn2Sb2,618.5,0.000021024,0.0014481,0.00017361,1.8943,0.47406,47564.6879756469,0.0007644512
10954,10.1007/s11664-015-4303-6,5134,3(a),6470,x=0.7,Ca0.3Eu0.7Zn2Sb2,619,0.000021036,0.0014488,0.00017371,1.8927,0.47472,47537.5546681879,0.0007654673
10954,10.1007/s11664-015-4303-6,5134,3(a),6470,x=0.7,Ca0.3Eu0.7Zn2Sb2,619.5,0.000021049,0.0014495,0.0001738,1.8911,0.47539,47508.1951636657,0.0007664851
10954,10.1007/s11664-015-4303-6,5134,3(a),6470,x=0.7,Ca0.3Eu0.7Zn2Sb2,620,0.000021062,0.0014501,0.0001739,1.8895,0.47605,47478.8719020036,0.0007674517
10954,10.1007/s11664-015-4303-6,5134,3(a),6470,x=0.7,Ca0.3Eu0.7Zn2Sb2,620.5,0.000021075,0.0014508,0.00017399,1.8879,0.47672,47449.5848161329,0.0007684729
10954,10.1007/s11664-015-4303-6,5134,3(a),6470,x=0.7,Ca0.3Eu0.7Zn2Sb2,621,0.000021088,0.0014515,0.00017409,1.8864,0.47738,47420.3338391502,0.000769455
10954,10.1007/s11664-015-4303-6,5134,3(a),6470,x=0.7,Ca0.3Eu0.7Zn2Sb2,621.5,0.000021101,0.0014522,0.00017418,1.8848,0.47804,47391.1189043173,0.0007704796
10954,10.1007/s11664-015-4303-6,5134,3(a),6470,x=0.7,Ca0.3Eu0.7Zn2Sb2,622,0.000021113,0.0014529,0.00017428,1.8832,0.47871,47364.1832046606,0.0007715059
10954,10.1007/s11664-015-4303-6,5134,3(a),6470,x=0.7,Ca0.3Eu0.7Zn2Sb2,622.5,0.000021126,0.0014535,0.00017437,1.8816,0.47937,47335.0373946795,0.0007724809
10954,10.1007/s11664-015-4303-6,5134,3(a),6470,x=0.7,Ca0.3Eu0.7Zn2Sb2,623,0.000021139,0.0014542,0.00017447,1.88,0.48003,47305.9274327073,0.0007735106
10954,10.1007/s11664-015-4303-6,5134,3(a),6470,x=0.7,Ca0.3Eu0.7Zn2Sb2,623.5,0.000021152,0.0014549,0.00017456,1.8784,0.4807,47276.8532526475,0.0007745422
10954,10.1007/s11664-015-4303-6,5134,3(a),6470,x=0.7,Ca0.3Eu0.7Zn2Sb2,624,0.000021165,0.0014556,0.00017466,1.8768,0.48136,47247.814788566,0.0007755754
10954,10.1007/s11664-015-4303-6,5134,3(a),6470,x=0.7,Ca0.3Eu0.7Zn2Sb2,624.5,0.000021178,0.0014563,0.00017475,1.8753,0.48203,47218.8119746907,0.0007765691
10954,10.1007/s11664-015-4303-6,5134,3(a),6470,x=0.7,Ca0.3Eu0.7Zn2Sb2,625,0.00002119,0.001457,0.00017485,1.8737,0.48269,47192.071731949,0.0007776058
10954,10.1007/s11664-015-4303-6,5134,3(a),6470,x=0.7,Ca0.3Eu0.7Zn2Sb2,625.5,0.000021203,0.0014576,0.00017494,1.8721,0.48335,47163.1372918927,0.0007785909
10954,10.1007/s11664-015-4303-6,5134,3(a),6470,x=0.7,Ca0.3Eu0.7Zn2Sb2,626,0.000021216,0.0014583,0.00017504,1.8705,0.48402,47134.2383107089,0.0007796311
10954,10.1007/s11664-015-4303-6,5134,3(a),6470,x=0.7,Ca0.3Eu0.7Zn2Sb2,626.5,0.000021229,0.001459,0.00017513,1.8689,0.48468,47105.3747232559,0.0007806731
10954,10.1007/s11664-015-4303-6,5134,3(a),6470,x=0.7,Ca0.3Eu0.7Zn2Sb2,627,0.000021242,0.0014597,0.00017523,1.8673,0.48534,47076.5464645514,0.0007817169
10954,10.1007/s11664-015-4303-6,5134,3(a),6470,x=0.7,Ca0.3Eu0.7Zn2Sb2,627.5,0.000021255,0.0014604,0.00017532,1.8657,0.48601,47047.7534697718,0.0007827625
10954,10.1007/s11664-015-4303-6,5134,3(a),6470,x=0.7,Ca0.3Eu0.7Zn2Sb2,628,0.000021268,0.0014611,0.00017542,1.8641,0.48667,47018.9956742524,0.0007838099
10954,10.1007/s11664-015-4303-6,5134,3(a),6470,x=0.7,Ca0.3Eu0.7Zn2Sb2,628.5,0.00002128,0.0014617,0.00017551,1.8626,0.48734,46992.4812030075,0.0007847632
10954,10.1007/s11664-015-4303-6,5134,3(a),6470,x=0.7,Ca0.3Eu0.7Zn2Sb2,629,0.000021293,0.0014624,0.00017561,1.861,0.488,46963.7909172028,0.0007858141
10954,10.1007/s11664-015-4303-6,5134,3(a),6470,x=0.7,Ca0.3Eu0.7Zn2Sb2,629.5,0.000021306,0.0014631,0.0001757,1.8594,0.48866,46935.135642542,0.0007868667
10954,10.1007/s11664-015-4303-6,5134,3(a),6470,x=0.7,Ca0.3Eu0.7Zn2Sb2,630,0.000021319,0.0014638,0.0001758,1.8578,0.48933,46906.5153149773,0.0007879212
10954,10.1007/s11664-015-4303-6,5134,3(a),6470,x=0.7,Ca0.3Eu0.7Zn2Sb2,630.5,0.000021332,0.0014645,0.00017589,1.8562,0.48999,46877.9298706169,0.0007889775
10954,10.1007/s11664-015-4303-6,5134,3(a),6470,x=0.7,Ca0.3Eu0.7Zn2Sb2,631,0.000021345,0.0014651,0.00017599,1.8546,0.49065,46849.379245725,0.0007899817
