Repository: RamyaGuru/STD2_EffMass

# STD2_EffMass
Effective mass modeling of StarryData2 data

File: csvfiles/ThermoPropNa10.1016j.actamat.2015.04.023.csv (part 13 of 15)
sid,DOI,figureid,fignum,sampleid,samplename,composition,Temperature,Electrical resistivity,Power factor,Seebeck coefficient,Thermal conductivity,ZT,Electrical conductivity,Figure of merit Z
73,10.1016/j.actamat.2015.04.023,4591,3(a),5860,x=0.025,Mg2.975Na0.025Sb2,436,0.000027297,0.00039205,0.000096648,1.7347,0.14131,36634.0623511741,0.0002260045
73,10.1016/j.actamat.2015.04.023,4591,3(a),5860,x=0.025,Mg2.975Na0.025Sb2,436.5,0.000027303,0.00039265,0.000096738,1.7338,0.14181,36626.0117935758,0.0002264679
73,10.1016/j.actamat.2015.04.023,4591,3(a),5860,x=0.025,Mg2.975Na0.025Sb2,437,0.000027308,0.00039324,0.000096827,1.7328,0.14231,36619.305697964,0.0002269391
73,10.1016/j.actamat.2015.04.023,4591,3(a),5860,x=0.025,Mg2.975Na0.025Sb2,437.5,0.000027313,0.00039384,0.000096917,1.7318,0.14281,36612.6020576282,0.0002274166
73,10.1016/j.actamat.2015.04.023,4591,3(a),5860,x=0.025,Mg2.975Na0.025Sb2,438,0.000027318,0.00039443,0.000097006,1.7308,0.1433,36605.9008712204,0.0002278888
73,10.1016/j.actamat.2015.04.023,4591,3(a),5860,x=0.025,Mg2.975Na0.025Sb2,438.5,0.000027323,0.00039503,0.000097096,1.7298,0.1438,36599.2021373934,0.0002283674
73,10.1016/j.actamat.2015.04.023,4591,3(a),5860,x=0.025,Mg2.975Na0.025Sb2,439,0.000027328,0.00039563,0.000097185,1.7289,0.1443,36592.5058548009,0.0002288334
73,10.1016/j.actamat.2015.04.023,4591,3(a),5860,x=0.025,Mg2.975Na0.025Sb2,439.5,0.000027333,0.00039622,0.000097275,1.7279,0.1448,36585.8120220978,0.0002293073
73,10.1016/j.actamat.2015.04.023,4591,3(a),5860,x=0.025,Mg2.975Na0.025Sb2,440,0.000027338,0.00039682,0.000097364,1.7269,0.14529,36579.1206379399,0.0002297875
73,10.1016/j.actamat.2015.04.023,4591,3(a),5860,x=0.025,Mg2.975Na0.025Sb2,440.5,0.000027344,0.00039742,0.000097454,1.7259,0.14579,36571.0942071387,0.0002302683
73,10.1016/j.actamat.2015.04.023,4591,3(a),5860,x=0.025,Mg2.975Na0.025Sb2,441,0.000027349,0.00039801,0.000097543,1.7249,0.14629,36564.4082050532,0.0002307438
73,10.1016/j.actamat.2015.04.023,4591,3(a),5860,x=0.025,Mg2.975Na0.025Sb2,441.5,0.000027354,0.00039861,0.000097632,1.724,0.14679,36557.724647218,0.0002312123
73,10.1016/j.actamat.2015.04.023,4591,3(a),5860,x=0.025,Mg2.975Na0.025Sb2,442,0.000027359,0.00039921,0.000097722,1.723,0.14728,36551.0435322928,0.0002316947
73,10.1016/j.actamat.2015.04.023,4591,3(a),5860,x=0.025,Mg2.975Na0.025Sb2,442.5,0.000027364,0.0003998,0.000097811,1.722,0.14778,36544.3648589388,0.0002321719
73,10.1016/j.actamat.2015.04.023,4591,3(a),5860,x=0.025,Mg2.975Na0.025Sb2,443,0.000027369,0.0004004,0.000097901,1.721,0.14828,36537.6886258175,0.0002326554
73,10.1016/j.actamat.2015.04.023,4591,3(a),5860,x=0.025,Mg2.975Na0.025Sb2,443.5,0.000027374,0.000401,0.00009799,1.72,0.14878,36531.014831592,0.0002331395
73,10.1016/j.actamat.2015.04.023,4591,3(a),5860,x=0.025,Mg2.975Na0.025Sb2,444,0.000027379,0.00040159,0.00009808,1.719,0.14927,36524.343474926,0.0002336184
73,10.1016/j.actamat.2015.04.023,4591,3(a),5860,x=0.025,Mg2.975Na0.025Sb2,444.5,0.000027385,0.00040219,0.000098169,1.7181,0.14977,36516.3410626255,0.00023409
73,10.1016/j.actamat.2015.04.023,4591,3(a),5860,x=0.025,Mg2.975Na0.025Sb2,445,0.00002739,0.00040279,0.000098259,1.7171,0.15027,36509.6750638919,0.0002345757
73,10.1016/j.actamat.2015.04.023,4591,3(a),5860,x=0.025,Mg2.975Na0.025Sb2,445.5,0.000027395,0.00040338,0.000098348,1.7161,0.15077,36503.0114984486,0.0002350562
73,10.1016/j.actamat.2015.04.023,4591,3(a),5860,x=0.025,Mg2.975Na0.025Sb2,446,0.0000274,0.00040398,0.000098438,1.7151,0.15126,36496.3503649635,0.0002355431
73,10.1016/j.actamat.2015.04.023,4591,3(a),5860,x=0.025,Mg2.975Na0.025Sb2,446.5,0.000027405,0.00040458,0.000098527,1.7141,0.15176,36489.6916621055,0.0002360306
73,10.1016/j.actamat.2015.04.023,4591,3(a),5860,x=0.025,Mg2.975Na0.025Sb2,447,0.00002741,0.00040517,0.000098617,1.7132,0.15226,36483.0353885443,0.0002364989
73,10.1016/j.actamat.2015.04.023,4591,3(a),5860,x=0.025,Mg2.975Na0.025Sb2,447.5,0.000027415,0.00040577,0.000098706,1.7122,0.15276,36476.3815429509,0.0002369875
73,10.1016/j.actamat.2015.04.023,4591,3(a),5860,x=0.025,Mg2.975Na0.025Sb2,448,0.000027421,0.00040637,0.000098795,1.7112,0.15325,36468.4001312862,0.0002374766
73,10.1016/j.actamat.2015.04.023,4591,3(a),5860,x=0.025,Mg2.975Na0.025Sb2,448.5,0.000027426,0.00040696,0.000098885,1.7102,0.15375,36461.7516225479,0.0002379605
73,10.1016/j.actamat.2015.04.023,4591,3(a),5860,x=0.025,Mg2.975Na0.025Sb2,449,0.000027431,0.00040756,0.000098974,1.7092,0.15425,36455.1055375305,0.0002384507
73,10.1016/j.actamat.2015.04.023,4591,3(a),5860,x=0.025,Mg2.975Na0.025Sb2,449.5,0.000027436,0.00040816,0.000099064,1.7082,0.15475,36448.4618749089,0.0002389416
73,10.1016/j.actamat.2015.04.023,4591,3(a),5860,x=0.025,Mg2.975Na0.025Sb2,450,0.000027441,0.00040875,0.000099153,1.7073,0.15524,36441.8206333588,0.0002394131
73,10.1016/j.actamat.2015.04.023,4591,3(a),5860,x=0.025,Mg2.975Na0.025Sb2,450.5,0.000027446,0.00040935,0.000099243,1.7063,0.15574,36435.1818115572,0.0002399051
73,10.1016/j.actamat.2015.04.023,4591,3(a),5860,x=0.025,Mg2.975Na0.025Sb2,451,0.000027451,0.00040994,0.000099332,1.7053,0.15624,36428.5454081819,0.0002403917
73,10.1016/j.actamat.2015.04.023,4591,3(a),5860,x=0.025,Mg2.975Na0.025Sb2,451.5,0.000027456,0.00041054,0.000099422,1.7043,0.15674,36421.9114219114,0.0002408848
73,10.1016/j.actamat.2015.04.023,4591,3(a),5860,x=0.025,Mg2.975Na0.025Sb2,452,0.000027462,0.00041114,0.000099511,1.7033,0.15723,36413.9538271065,0.0002413785
73,10.1016/j.actamat.2015.04.023,4591,3(a),5860,x=0.025,Mg2.975Na0.025Sb2,452.5,0.000027467,0.00041173,0.000099601,1.7024,0.15773,36407.325153821,0.0002418527
73,10.1016/j.actamat.2015.04.023,4591,3(a),5860,x=0.025,Mg2.975Na0.025Sb2,453,0.000027472,0.00041233,0.00009969,1.7014,0.15823,36400.6988934188,0.0002423475
73,10.1016/j.actamat.2015.04.023,4591,3(a),5860,x=0.025,Mg2.975Na0.025Sb2,453.5,0.000027477,0.00041293,0.00009978,1.7004,0.15873,36394.0750445827,0.0002428429
73,10.1016/j.actamat.2015.04.023,4591,3(a),5860,x=0.025,Mg2.975Na0.025Sb2,454,0.000027482,0.00041352,0.000099869,1.6994,0.15922,36387.4536059967,0.0002433329
73,10.1016/j.actamat.2015.04.023,4591,3(a),5860,x=0.025,Mg2.975Na0.025Sb2,454.5,0.000027487,0.00041412,0.000099958,1.6984,0.15972,36380.8345763452,0.0002438295
73,10.1016/j.actamat.2015.04.023,4591,3(a),5860,x=0.025,Mg2.975Na0.025Sb2,455,0.000027492,0.00041472,0.00010005,1.6974,0.16022,36374.217954314,0.0002443266
73,10.1016/j.actamat.2015.04.023,4591,3(a),5860,x=0.025,Mg2.975Na0.025Sb2,455.5,0.000027497,0.00041531,0.00010014,1.6965,0.16072,36367.6037385897,0.000244804
73,10.1016/j.actamat.2015.04.023,4591,3(a),5860,x=0.025,Mg2.975Na0.025Sb2,456,0.000027503,0.00041591,0.00010023,1.6955,0.16121,36359.6698541977,0.0002453023
73,10.1016/j.actamat.2015.04.023,4591,3(a),5860,x=0.025,Mg2.975Na0.025Sb2,456.5,0.000027508,0.00041651,0.00010032,1.6945,0.16171,36353.0609277301,0.0002458011
73,10.1016/j.actamat.2015.04.023,4591,3(a),5860,x=0.025,Mg2.975Na0.025Sb2,457,0.000027513,0.0004171,0.00010041,1.6935,0.16221,36346.454403373,0.0002462947
73,10.1016/j.actamat.2015.04.023,4591,3(a),5860,x=0.025,Mg2.975Na0.025Sb2,457.5,0.000027518,0.0004177,0.0001005,1.6925,0.16271,36339.8502798168,0.0002467947
73,10.1016/j.actamat.2015.04.023,4591,3(a),5860,x=0.025,Mg2.975Na0.025Sb2,458,0.000027523,0.0004183,0.00010058,1.6916,0.1632,36333.2485557534,0.0002472807
73,10.1016/j.actamat.2015.04.023,4591,3(a),5860,x=0.025,Mg2.975Na0.025Sb2,458.5,0.000027528,0.00041889,0.00010067,1.6906,0.1637,36326.649229875,0.0002477759
73,10.1016/j.actamat.2015.04.023,4591,3(a),5860,x=0.025,Mg2.975Na0.025Sb2,459,0.000027533,0.00041949,0.00010076,1.6896,0.1642,36320.0523008753,0.0002482777
73,10.1016/j.actamat.2015.04.023,4591,3(a),5860,x=0.025,Mg2.975Na0.025Sb2,459.5,0.000027538,0.00042009,0.00010085,1.6886,0.16469,36313.4577674486,0.0002487801
73,10.1016/j.actamat.2015.04.023,4591,3(a),5860,x=0.025,Mg2.975Na0.025Sb2,460,0.000027544,0.00042068,0.00010094,1.6876,0.16519,36305.5474876561,0.0002492771
73,10.1016/j.actamat.2015.04.023,4591,3(a),5860,x=0.025,Mg2.975Na0.025Sb2,460.5,0.000027549,0.00042128,0.00010103,1.6867,0.16569,36298.9582198991,0.0002497658
73,10.1016/j.actamat.2015.04.023,4591,3(a),5860,x=0.025,Mg2.975Na0.025Sb2,461,0.000027554,0.00042188,0.00010112,1.6857,0.16619,36292.3713435436,0.0002502699
73,10.1016/j.actamat.2015.04.023,4591,3(a),5860,x=0.025,Mg2.975Na0.025Sb2,461.5,0.000027559,0.00042247,0.00010121,1.6847,0.16668,36285.786857288,0.0002507687
73,10.1016/j.actamat.2015.04.023,4591,3(a),5860,x=0.025,Mg2.975Na0.025Sb2,462,0.000027564,0.00042307,0.0001013,1.6837,0.16718,36279.2047598317,0.000251274
73,10.1016/j.actamat.2015.04.023,4591,3(a),5860,x=0.025,Mg2.975Na0.025Sb2,462.5,0.000027569,0.00042367,0.00010139,1.6827,0.16768,36272.6250498749,0.0002517799
73,10.1016/j.actamat.2015.04.023,4591,3(a),5860,x=0.025,Mg2.975Na0.025Sb2,463,0.000027574,0.00042426,0.00010148,1.6817,0.16818,36266.0477261188,0.0002522804
73,10.1016/j.actamat.2015.04.023,4591,3(a),5860,x=0.025,Mg2.975Na0.025Sb2,463.5,0.00002758,0.00042486,0.00010157,1.6808,0.16867,36258.1580855693,0.0002527725
73,10.1016/j.actamat.2015.04.023,4591,3(a),5860,x=0.025,Mg2.975Na0.025Sb2,464,0.000027585,0.00042545,0.00010166,1.6798,0.16917,36251.5860068878,0.0002532742
73,10.1016/j.actamat.2015.04.023,4591,3(a),5860,x=0.025,Mg2.975Na0.025Sb2,464.5,0.00002759,0.00042605,0.00010175,1.6788,0.16967,36245.0163102573,0.0002537825
73,10.1016/j.actamat.2015.04.023,4591,3(a),5860,x=0.025,Mg2.975Na0.025Sb2,465,0.000027595,0.00042665,0.00010184,1.6778,0.17017,36238.448994383,0.0002542913
73,10.1016/j.actamat.2015.04.023,4591,3(a),5860,x=0.025,Mg2.975Na0.025Sb2,465.5,0.0000276,0.00042724,0.00010193,1.6768,0.17066,36231.884057971,0.0002547948
73,10.1016/j.actamat.2015.04.023,4591,3(a),5860,x=0.025,Mg2.975Na0.025Sb2,466,0.000027605,0.00042784,0.00010202,1.6759,0.17116,36225.3214997283,0.0002552897
73,10.1016/j.actamat.2015.04.023,4591,3(a),5860,x=0.025,Mg2.975Na0.025Sb2,466.5,0.00002761,0.00042844,0.00010211,1.6749,0.17166,36218.7613183629,0.0002558003
73,10.1016/j.actamat.2015.04.023,4591,3(a),5860,x=0.025,Mg2.975Na0.025Sb2,467,0.000027615,0.00042903,0.0001022,1.6739,0.17216,36212.2035125837,0.0002563056
73,10.1016/j.actamat.2015.04.023,4591,3(a),5860,x=0.025,Mg2.975Na0.025Sb2,467.5,0.000027621,0.00042963,0.00010228,1.6729,0.17265,36204.3372796061,0.0002568175
73,10.1016/j.actamat.2015.04.023,4591,3(a),5860,x=0.025,Mg2.975Na0.025Sb2,468,0.000027626,0.00043023,0.00010237,1.6719,0.17315,36197.7846955766,0.00025733
73,10.1016/j.actamat.2015.04.023,4591,3(a),5860,x=0.025,Mg2.975Na0.025Sb2,468.5,0.000027631,0.00043082,0.00010246,1.6709,0.17365,36191.2344830082,0.0002578371
73,10.1016/j.actamat.2015.04.023,4591,3(a),5860,x=0.025,Mg2.975Na0.025Sb2,469,0.000027636,0.00043142,0.00010255,1.67,0.17415,36184.6866406137,0.0002583353
73,10.1016/j.actamat.2015.04.023,4591,3(a),5860,x=0.025,Mg2.975Na0.025Sb2,469.5,0.000027641,0.00043202,0.00010264,1.669,0.17464,36178.1411671068,0.0002588496
73,10.1016/j.actamat.2015.04.023,4591,3(a),5860,x=0.025,Mg2.975Na0.025Sb2,470,0.000027646,0.00043261,0.00010273,1.668,0.17514,36171.5980612023,0.0002593585
73,10.1016/j.actamat.2015.04.023,4591,3(a),5860,x=0.025,Mg2.975Na0.025Sb2,470.5,0.000027651,0.00043321,0.00010282,1.667,0.17564,36165.0573216159,0.000259874
73,10.1016/j.actamat.2015.04.023,4591,3(a),5860,x=0.025,Mg2.975Na0.025Sb2,471,0.000027656,0.00043381,0.00010291,1.666,0.17614,36158.5189470639,0.0002603902
73,10.1016/j.actamat.2015.04.023,4591,3(a),5860,x=0.025,Mg2.975Na0.025Sb2,471.5,0.000027662,0.0004344,0.000103,1.6651,0.17663,36150.6760176415,0.0002608852
73,10.1016/j.actamat.2015.04.023,4591,3(a),5860,x=0.025,Mg2.975Na0.025Sb2,472,0.000027667,0.000435,0.00010309,1.6641,0.17713,36144.1428416525,0.0002614026
73,10.1016/j.actamat.2015.04.023,4591,3(a),5860,x=0.025,Mg2.975Na0.025Sb2,472.5,0.000027672,0.0004356,0.00010318,1.6631,0.17763,36137.6120265973,0.0002619205
73,10.1016/j.actamat.2015.04.023,4591,3(a),5860,x=0.025,Mg2.975Na0.025Sb2,473,0.000027677,0.00043619,0.00010327,1.6621,0.17813,36131.0835711963,0.0002624331
73,10.1016/j.actamat.2015.04.023,4591,3(a),5860,x=0.025,Mg2.975Na0.025Sb2,473.5,0.000027682,0.00043679,0.00010336,1.6611,0.17862,36124.5574741709,0.0002629523
73,10.1016/j.actamat.2015.04.023,4591,3(a),5860,x=0.025,Mg2.975Na0.025Sb2,474,0.000027687,0.00043739,0.00010345,1.6602,0.17912,36118.0337342435,0.0002634562
73,10.1016/j.actamat.2015.04.023,4591,3(a),5860,x=0.025,Mg2.975Na0.025Sb2,474.5,0.000027692,0.00043798,0.00010354,1.6592,0.17962,36111.5123501372,0.0002639706
73,10.1016/j.actamat.2015.04.023,4591,3(a),5860,x=0.025,Mg2.975Na0.025Sb2,475,0.000027697,0.00043858,0.00010363,1.6582,0.18012,36104.9933205762,0.0002644916
73,10.1016/j.actamat.2015.04.023,4591,3(a),5860,x=0.025,Mg2.975Na0.025Sb2,475.5,0.000027703,0.00043918,0.00010372,1.6572,0.18061,36097.1735913078,0.0002650133
73,10.1016/j.actamat.2015.04.023,4591,3(a),5860,x=0.025,Mg2.975Na0.025Sb2,476,0.000027708,0.00043977,0.00010381,1.6562,0.18111,36090.65973726,0.0002655295
73,10.1016/j.actamat.2015.04.023,4591,3(a),5860,x=0.025,Mg2.975Na0.025Sb2,476.5,0.000027713,0.00044037,0.00010389,1.6552,0.18161,36084.1482336809,0.0002660524
73,10.1016/j.actamat.2015.04.023,4591,3(a),5860,x=0.025,Mg2.975Na0.025Sb2,477,0.000027718,0.00044096,0.00010398,1.6543,0.18211,36077.6390792986,0.0002665538
73,10.1016/j.actamat.2015.04.023,4591,3(a),5860,x=0.025,Mg2.975Na0.025Sb2,477.5,0.000027723,0.00044156,0.00010407,1.6533,0.1826,36071.132272842,0.000267078
73,10.1016/j.actamat.2015.04.023,4591,3(a),5860,x=0.025,Mg2.975Na0.025Sb2,478,0.000027728,0.00044216,0.00010416,1.6523,0.1831,36064.627813041,0.0002676027
73,10.1016/j.actamat.2015.04.023,4591,3(a),5860,x=0.025,Mg2.975Na0.025Sb2,478.5,0.000027733,0.00044275,0.00010425,1.6513,0.1836,36058.1256986262,0.0002681221
73,10.1016/j.actamat.2015.04.023,4591,3(a),5860,x=0.025,Mg2.975Na0.025Sb2,479,0.000027739,0.00044335,0.00010434,1.6503,0.1841,36050.3262554526,0.0002686481
73,10.1016/j.actamat.2015.04.023,4591,3(a),5860,x=0.025,Mg2.975Na0.025Sb2,479.5,0.000027744,0.00044395,0.00010443,1.6494,0.18459,36043.8292964245,0.0002691585
73,10.1016/j.actamat.2015.04.023,4591,3(a),5860,x=0.025,Mg2.975Na0.025Sb2,480,0.000027749,0.00044454,0.00010452,1.6484,0.18509,36037.3346787272,0.0002696797
73,10.1016/j.actamat.2015.04.023,4591,3(a),5860,x=0.025,Mg2.975Na0.025Sb2,480.5,0.000027754,0.00044514,0.00010461,1.6474,0.18559,36030.8424010953,0.0002702076
73,10.1016/j.actamat.2015.04.023,4591,3(a),5860,x=0.025,Mg2.975Na0.025Sb2,481,0.000027759,0.00044574,0.0001047,1.6464,0.18609,36024.3524622645,0.0002707362
73,10.1016/j.actamat.2015.04.023,4591,3(a),5860,x=0.025,Mg2.975Na0.025Sb2,481.5,0.000027764,0.00044633,0.00010479,1.6454,0.18658,36017.864860971,0.0002712593
73,10.1016/j.actamat.2015.04.023,4591,3(a),5860,x=0.025,Mg2.975Na0.025Sb2,482,0.000027769,0.00044693,0.00010488,1.6444,0.18708,36011.3795959523,0.0002717891
73,10.1016/j.actamat.2015.04.023,4591,3(a),5860,x=0.025,Mg2.975Na0.025Sb2,482.5,0.000027774,0.00044753,0.00010497,1.6435,0.18758,36004.8966659466,0.000272303
73,10.1016/j.actamat.2015.04.023,4591,3(a),5860,x=0.025,Mg2.975Na0.025Sb2,483,0.00002778,0.00044812,0.00010506,1.6425,0.18808,35997.1202303816,0.000272828
73,10.1016/j.actamat.2015.04.023,4591,3(a),5860,x=0.025,Mg2.975Na0.025Sb2,483.5,0.000027785,0.00044872,0.00010515,1.6415,0.18857,35990.6424329674,0.0002733597
73,10.1016/j.actamat.2015.04.023,4591,3(a),5860,x=0.025,Mg2.975Na0.025Sb2,484,0.00002779,0.00044932,0.00010524,1.6405,0.18907,35984.1669665347,0.0002738921
73,10.1016/j.actamat.2015.04.023,4591,3(a),5860,x=0.025,Mg2.975Na0.025Sb2,484.5,0.000027795,0.00044991,0.00010533,1.6395,0.18957,35977.6938298255,0.000274419
73,10.1016/j.actamat.2015.04.023,4591,3(a),5860,x=0.025,Mg2.975Na0.025Sb2,485,0.0000278,0.00045051,0.00010542,1.6386,0.19007,35971.2230215827,0.0002749359
73,10.1016/j.actamat.2015.04.023,4591,3(a),5860,x=0.025,Mg2.975Na0.025Sb2,485.5,0.000027805,0.00045111,0.00010551,1.6376,0.19056,35964.7545405503,0.0002754702
73,10.1016/j.actamat.2015.04.023,4591,3(a),5860,x=0.025,Mg2.975Na0.025Sb2,486,0.00002781,0.0004517,0.00010559,1.6366,0.19106,35958.2883854728,0.000275999
73,10.1016/j.actamat.2015.04.023,4591,3(a),5860,x=0.025,Mg2.975Na0.025Sb2,486.5,0.000027815,0.0004523,0.00010568,1.6356,0.19156,35951.8245550962,0.0002765346
73,10.1016/j.actamat.2015.04.023,4591,3(a),5860,x=0.025,Mg2.975Na0.025Sb2,487,0.000027821,0.0004529,0.00010577,1.6346,0.19206,35944.0710254843,0.0002770708
73,10.1016/j.actamat.2015.04.023,4591,3(a),5860,x=0.025,Mg2.975Na0.025Sb2,487.5,0.000027826,0.00045349,0.00010586,1.6336,0.19255,35937.6123050384,0.0002776016
73,10.1016/j.actamat.2015.04.023,4591,3(a),5860,x=0.025,Mg2.975Na0.025Sb2,488,0.000027831,0.00045409,0.00010595,1.6327,0.19305,35931.1559052855,0.0002781221
73,10.1016/j.actamat.2015.04.023,4591,3(a),5860,x=0.025,Mg2.975Na0.025Sb2,488.5,0.000027836,0.00045469,0.00010604,1.6317,0.19355,35924.7018249749,0.0002786603
73,10.1016/j.actamat.2015.04.023,4591,3(a),5860,x=0.025,Mg2.975Na0.025Sb2,489,0.000027841,0.00045528,0.00010613,1.6307,0.19405,35918.2500628569,0.000279193
73,10.1016/j.actamat.2015.04.023,4591,3(a),5860,x=0.025,Mg2.975Na0.025Sb2,489.5,0.000027846,0.00045588,0.00010622,1.6297,0.19454,35911.800617683,0.0002797325
73,10.1016/j.actamat.2015.04.023,4591,3(a),5860,x=0.025,Mg2.975Na0.025Sb2,490,0.000027851,0.00045647,0.00010631,1.6287,0.19504,35905.3534882051,0.0002802665
73,10.1016/j.actamat.2015.04.023,4591,3(a),5860,x=0.025,Mg2.975Na0.025Sb2,490.5,0.000027857,0.00045707,0.0001064,1.6278,0.19554,35897.6199877948,0.00028079
73,10.1016/j.actamat.2015.04.023,4591,3(a),5860,x=0.025,Mg2.975Na0.025Sb2,491,0.000027862,0.00045767,0.00010649,1.6268,0.19604,35891.1779484603,0.0002813314
73,10.1016/j.actamat.2015.04.023,4591,3(a),5860,x=0.025,Mg2.975Na0.025Sb2,491.5,0.000027867,0.00045826,0.00010658,1.6258,0.19653,35884.7382208347,0.0002818674
73,10.1016/j.actamat.2015.04.023,4591,3(a),5860,x=0.025,Mg2.975Na0.025Sb2,492,0.000027872,0.00045886,0.00010667,1.6248,0.19703,35878.3008036739,0.0002824101
73,10.1016/j.actamat.2015.04.023,4591,3(a),5860,x=0.025,Mg2.975Na0.025Sb2,492.5,0.000027877,0.00045946,0.00010676,1.6238,0.19753,35871.8656957348,0.0002829536
73,10.1016/j.actamat.2015.04.023,4591,3(a),5860,x=0.025,Mg2.975Na0.025Sb2,493,0.000027882,0.00046005,0.00010685,1.6229,0.19803,35865.4328957751,0.000283474
73,10.1016/j.actamat.2015.04.023,4591,3(a),5860,x=0.025,Mg2.975Na0.025Sb2,493.5,0.000027887,0.00046065,0.00010694,1.6219,0.19852,35859.0024025532,0.0002840187
73,10.1016/j.actamat.2015.04.023,4591,3(a),5860,x=0.025,Mg2.975Na0.025Sb2,494,0.000027892,0.00046125,0.00010703,1.6209,0.19902,35852.5742148286,0.0002845641
73,10.1016/j.actamat.2015.04.023,4591,3(a),5860,x=0.025,Mg2.975Na0.025Sb2,494.5,0.000027898,0.00046184,0.00010712,1.6199,0.19952,35844.8634310703,0.000285104
73,10.1016/j.actamat.2015.04.023,4591,3(a),5860,x=0.025,Mg2.975Na0.025Sb2,495,0.000027903,0.00046244,0.0001072,1.6189,0.20002,35838.4403110777,0.0002856508
73,10.1016/j.actamat.2015.04.023,4591,3(a),5860,x=0.025,Mg2.975Na0.025Sb2,495.5,0.000027908,0.00046304,0.00010729,1.6179,0.20051,35832.0194926186,0.0002861982
73,10.1016/j.actamat.2015.04.023,4591,3(a),5860,x=0.025,Mg2.975Na0.025Sb2,496,0.000027913,0.00046363,0.00010738,1.617,0.20101,35825.6009744563,0.0002867223
73,10.1016/j.actamat.2015.04.023,4591,3(a),5860,x=0.025,Mg2.975Na0.025Sb2,496.5,0.000027918,0.00046423,0.00010747,1.616,0.20151,35819.184755355,0.000287271
73,10.1016/j.actamat.2015.04.023,4591,3(a),5860,x=0.025,Mg2.975Na0.025Sb2,497,0.000027923,0.00046483,0.00010756,1.615,0.202,35812.7708340794,0.0002878204
73,10.1016/j.actamat.2015.04.023,4591,3(a),5860,x=0.025,Mg2.975Na0.025Sb2,497.5,0.000027928,0.00046542,0.00010765,1.614,0.2025,35806.3592093956,0.0002883643
73,10.1016/j.actamat.2015.04.023,4591,3(a),5860,x=0.025,Mg2.975Na0.025Sb2,498,0.000027933,0.00046602,0.00010774,1.613,0.203,35799.9498800702,0.0002889151
73,10.1016/j.actamat.2015.04.023,4591,3(a),5860,x=0.025,Mg2.975Na0.025Sb2,498.5,0.000027939,0.00046662,0.00010783,1.6121,0.2035,35792.2617130176,0.0002894485
73,10.1016/j.actamat.2015.04.023,4591,3(a),5860,x=0.025,Mg2.975Na0.025Sb2,499,0.000027944,0.00046721,0.00010792,1.6111,0.20399,35785.857429144,0.0002899944
73,10.1016/j.actamat.2015.04.023,4591,3(a),5860,x=0.025,Mg2.975Na0.025Sb2,499.5,0.000027949,0.00046781,0.00010801,1.6101,0.20449,35779.4554366883,0.0002905472
73,10.1016/j.actamat.2015.04.023,4591,3(a),5860,x=0.025,Mg2.975Na0.025Sb2,500,0.000027954,0.00046841,0.0001081,1.6091,0.20499,35773.0557344208,0.0002911006
73,10.1016/j.actamat.2015.04.023,4591,3(a),5860,x=0.025,Mg2.975Na0.025Sb2,500.5,0.000027959,0.000469,0.00010819,1.6081,0.20549,35766.6583211131,0.0002916485
73,10.1016/j.actamat.2015.04.023,4591,3(a),5860,x=0.025,Mg2.975Na0.025Sb2,501,0.000027964,0.0004696,0.00010828,1.6071,0.20598,35760.2631955371,0.0002922033
73,10.1016/j.actamat.2015.04.023,4591,3(a),5860,x=0.025,Mg2.975Na0.025Sb2,501.5,0.000027969,0.0004702,0.00010837,1.6062,0.20648,35753.8703564661,0.0002927406
73,10.1016/j.actamat.2015.04.023,4591,3(a),5860,x=0.025,Mg2.975Na0.025Sb2,502,0.000027974,0.00047079,0.00010846,1.6052,0.20698,35747.4798026739,0.0002932906
73,10.1016/j.actamat.2015.04.023,4591,3(a),5860,x=0.025,Mg2.975Na0.025Sb2,502.5,0.00002798,0.00047139,0.00010855,1.6042,0.20748,35739.8141529664,0.0002938474
73,10.1016/j.actamat.2015.04.023,4591,3(a),5860,x=0.025,Mg2.975Na0.025Sb2,503,0.000027985,0.00047198,0.00010864,1.6032,0.20797,35733.4286224763,0.0002943987
73,10.1016/j.actamat.2015.04.023,4591,3(a),5860,x=0.025,Mg2.975Na0.025Sb2,503.5,0.00002799,0.00047258,0.00010873,1.6022,0.20847,35727.0453733476,0.0002949569
73,10.1016/j.actamat.2015.04.023,4591,3(a),5860,x=0.025,Mg2.975Na0.025Sb2,504,0.000027995,0.00047318,0.00010882,1.6013,0.20897,35720.6644043579,0.0002954974
73,10.1016/j.actamat.2015.04.023,4591,3(a),5860,x=0.025,Mg2.975Na0.025Sb2,504.5,0.000028,0.00047377,0.0001089,1.6003,0.20947,35714.2857142857,0.0002960507
73,10.1016/j.actamat.2015.04.023,4591,3(a),5860,x=0.025,Mg2.975Na0.025Sb2,505,0.000028005,0.00047437,0.00010899,1.5993,0.20996,35707.9093019104,0.000296611
73,10.1016/j.actamat.2015.04.023,4591,3(a),5860,x=0.025,Mg2.975Na0.025Sb2,505.5,0.00002801,0.00047497,0.00010908,1.5983,0.21046,35701.5351660121,0.000297172
73,10.1016/j.actamat.2015.04.023,4591,3(a),5860,x=0.025,Mg2.975Na0.025Sb2,506,0.000028016,0.00047556,0.00010917,1.5973,0.21096,35693.8892061679,0.0002977274
73,10.1016/j.actamat.2015.04.023,4591,3(a),5860,x=0.025,Mg2.975Na0.025Sb2,506.5,0.000028021,0.00047616,0.00010926,1.5964,0.21146,35687.52007423,0.0002982711
73,10.1016/j.actamat.2015.04.023,4591,3(a),5860,x=0.025,Mg2.975Na0.025Sb2,507,0.000028026,0.00047676,0.00010935,1.5954,0.21195,35681.1532148719,0.0002988341
73,10.1016/j.actamat.2015.04.023,4591,3(a),5860,x=0.025,Mg2.975Na0.025Sb2,507.5,0.000028031,0.00047735,0.00010944,1.5944,0.21245,35674.7886268774,0.0002993916
73,10.1016/j.actamat.2015.04.023,4591,3(a),5860,x=0.025,Mg2.975Na0.025Sb2,508,0.000028036,0.00047795,0.00010953,1.5934,0.21295,35668.4263090312,0.0002999561
73,10.1016/j.actamat.2015.04.023,4591,3(a),5860,x=0.025,Mg2.975Na0.025Sb2,508.5,0.000028041,0.00047855,0.00010962,1.5924,0.21345,35662.0662601191,0.0003005212
73,10.1016/j.actamat.2015.04.023,4591,3(a),5860,x=0.025,Mg2.975Na0.025Sb2,509,0.000028046,0.00047914,0.00010971,1.5914,0.21394,35655.7084789275,0.0003010808
73,10.1016/j.actamat.2015.04.023,4591,3(a),5860,x=0.025,Mg2.975Na0.025Sb2,509.5,0.000028051,0.00047974,0.0001098,1.5905,0.21444,35649.3529642437,0.0003016284
73,10.1016/j.actamat.2015.04.023,4591,3(a),5860,x=0.025,Mg2.975Na0.025Sb2,510,0.000028057,0.00048034,0.00010989,1.5895,0.21494,35641.7293367074,0.0003021957
73,10.1016/j.actamat.2015.04.023,4591,3(a),5860,x=0.025,Mg2.975Na0.025Sb2,510.5,0.000028062,0.00048093,0.00010998,1.5885,0.21544,35635.3788040767,0.0003027573
73,10.1016/j.actamat.2015.04.023,4591,3(a),5860,x=0.025,Mg2.975Na0.025Sb2,511,0.000028067,0.00048153,0.00011007,1.5875,0.21593,35629.0305340792,0.000303326
73,10.1016/j.actamat.2015.04.023,4591,3(a),5860,x=0.025,Mg2.975Na0.025Sb2,511.5,0.000028072,0.00048213,0.00011016,1.5865,0.21643,35622.6845255058,0.0003038954
73,10.1016/j.actamat.2015.04.023,4591,3(a),5860,x=0.025,Mg2.975Na0.025Sb2,512,0.000028077,0.00048272,0.00011025,1.5856,0.21693,35616.3407771486,0.00030444
73,10.1016/j.actamat.2015.04.023,4591,3(a),5860,x=0.025,Mg2.975Na0.025Sb2,512.5,0.000028082,0.00048332,0.00011034,1.5846,0.21743,35609.9992878,0.0003050107
73,10.1016/j.actamat.2015.04.023,4591,3(a),5860,x=0.025,Mg2.975Na0.025Sb2,513,0.000028087,0.00048392,0.00011043,1.5836,0.21792,35603.6600562538,0.0003055822
73,10.1016/j.actamat.2015.04.023,4591,3(a),5860,x=0.025,Mg2.975Na0.025Sb2,513.5,0.000028092,0.00048451,0.00011051,1.5826,0.21842,35597.3230813043,0.0003061481
73,10.1016/j.actamat.2015.04.023,4591,3(a),5860,x=0.025,Mg2.975Na0.025Sb2,514,0.000028098,0.00048511,0.0001106,1.5816,0.21892,35589.7216883764,0.000306721
73,10.1016/j.actamat.2015.04.023,4591,3(a),5860,x=0.025,Mg2.975Na0.025Sb2,514.5,0.000028103,0.00048571,0.00011069,1.5806,0.21942,35583.3896737003,0.0003072947
73,10.1016/j.actamat.2015.04.023,4591,3(a),5860,x=0.025,Mg2.975Na0.025Sb2,515,0.000028108,0.0004863,0.00011078,1.5797,0.21991,35577.0599117689,0.0003078433
73,10.1016/j.actamat.2015.04.023,4591,3(a),5860,x=0.025,Mg2.975Na0.025Sb2,515.5,0.000028113,0.0004869,0.00011087,1.5787,0.22041,35570.7324013801,0.0003084183
73,10.1016/j.actamat.2015.04.023,4591,3(a),5860,x=0.025,Mg2.975Na0.025Sb2,516,0.000028118,0.0004875,0.00011096,1.5777,0.22091,35564.407141333,0.0003089941
73,10.1016/j.actamat.2015.04.023,4591,3(a),5860,x=0.025,Mg2.975Na0.025Sb2,516.5,0.000028123,0.00048809,0.00011105,1.5767,0.22141,35558.0841304271,0.0003095643
73,10.1016/j.actamat.2015.04.023,4591,3(a),5860,x=0.025,Mg2.975Na0.025Sb2,517,0.000028128,0.00048869,0.00011114,1.5757,0.2219,35551.763367463,0.0003101415
73,10.1016/j.actamat.2015.04.023,4591,3(a),5860,x=0.025,Mg2.975Na0.025Sb2,517.5,0.000028133,0.00048928,0.00011123,1.5748,0.2224,35545.4448512423,0.0003106934
73,10.1016/j.actamat.2015.04.023,4591,3(a),5860,x=0.025,Mg2.975Na0.025Sb2,518,0.000028139,0.00048988,0.00011132,1.5738,0.2229,35537.8655957923,0.0003112721
73,10.1016/j.actamat.2015.04.023,4591,3(a),5860,x=0.025,Mg2.975Na0.025Sb2,518.5,0.000028144,0.00049048,0.00011141,1.5728,0.2234,35531.5520181922,0.0003118515
73,10.1016/j.actamat.2015.04.023,4591,3(a),5860,x=0.025,Mg2.975Na0.025Sb2,519,0.000028149,0.00049107,0.0001115,1.5718,0.22389,35525.2406835056,0.0003124252
73,10.1016/j.actamat.2015.04.023,4591,3(a),5860,x=0.025,Mg2.975Na0.025Sb2,519.5,0.000028154,0.00049167,0.00011159,1.5708,0.22439,35518.9315905378,0.0003130061
73,10.1016/j.actamat.2015.04.023,4591,3(a),5860,x=0.025,Mg2.975Na0.025Sb2,520,0.000028159,0.00049227,0.00011168,1.5698,0.22489,35512.6247380944,0.0003135877
73,10.1016/j.actamat.2015.04.023,4591,3(a),5860,x=0.025,Mg2.975Na0.025Sb2,520.5,0.000028164,0.00049286,0.00011177,1.5689,0.22539,35506.3201249822,0.0003141437
73,10.1016/j.actamat.2015.04.023,4591,3(a),5860,x=0.025,Mg2.975Na0.025Sb2,521,0.000028169,0.00049346,0.00011186,1.5679,0.22588,35500.0177500089,0.0003147267
73,10.1016/j.actamat.2015.04.023,4591,3(a),5860,x=0.025,Mg2.975Na0.025Sb2,521.5,0.000028175,0.00049406,0.00011195,1.5669,0.22638,35492.4578527063,0.0003153105
73,10.1016/j.actamat.2015.04.023,4591,3(a),5860,x=0.025,Mg2.975Na0.025Sb2,522,0.00002818,0.00049465,0.00011204,1.5659,0.22688,35486.160397445,0.0003158886
73,10.1016/j.actamat.2015.04.023,4591,3(a),5860,x=0.025,Mg2.975Na0.025Sb2,522.5,0.000028185,0.00049525,0.00011213,1.5649,0.22738,35479.8651765123,0.0003164739
73,10.1016/j.actamat.2015.04.023,4591,3(a),5860,x=0.025,Mg2.975Na0.025Sb2,523,0.00002819,0.00049585,0.00011221,1.564,0.22787,35473.5721887194,0.0003170396
73,10.1016/j.actamat.2015.04.023,4591,3(a),5860,x=0.025,Mg2.975Na0.025Sb2,523.5,0.000028195,0.00049644,0.0001123,1.563,0.22837,35467.2814328782,0.00031762
73,10.1016/j.actamat.2015.04.023,4591,3(a),5860,x=0.025,Mg2.975Na0.025Sb2,524,0.0000282,0.00049704,0.00011239,1.562,0.22887,35460.9929078014,0.0003182074
73,10.1016/j.actamat.2015.04.023,4591,3(a),5860,x=0.025,Mg2.975Na0.025Sb2,524.5,0.000028205,0.00049764,0.00011248,1.561,0.22937,35454.7066123028,0.0003187956
73,10.1016/j.actamat.2015.04.023,4591,3(a),5860,x=0.025,Mg2.975Na0.025Sb2,525,0.00002821,0.00049823,0.00011257,1.56,0.22986,35448.4225451967,0.0003193782
73,10.1016/j.actamat.2015.04.023,4591,3(a),5860,x=0.025,Mg2.975Na0.025Sb2,525.5,0.000028216,0.00049883,0.00011266,1.5591,0.23036,35440.8846044797,0.0003199474
73,10.1016/j.actamat.2015.04.023,4591,3(a),5860,x=0.025,Mg2.975Na0.025Sb2,526,0.000028221,0.00049943,0.00011275,1.5581,0.23086,35434.6054356685,0.0003205378
73,10.1016/j.actamat.2015.04.023,4591,3(a),5860,x=0.025,Mg2.975Na0.025Sb2,526.5,0.000028226,0.00050002,0.00011284,1.5571,0.23136,35428.3284914618,0.0003211226
73,10.1016/j.actamat.2015.04.023,4591,3(a),5860,x=0.025,Mg2.975Na0.025Sb2,527,0.000028231,0.00050062,0.00011293,1.5561,0.23185,35422.0537706776,0.0003217145
73,10.1016/j.actamat.2015.04.023,4591,3(a),5860,x=0.025,Mg2.975Na0.025Sb2,527.5,0.000028236,0.00050122,0.00011302,1.5551,0.23235,35415.7812721349,0.0003223072
73,10.1016/j.actamat.2015.04.023,4591,3(a),5860,x=0.025,Mg2.975Na0.025Sb2,528,0.000028241,0.00050181,0.00011311,1.5541,0.23285,35409.5109946532,0.0003228943
73,10.1016/j.actamat.2015.04.023,4591,3(a),5860,x=0.025,Mg2.975Na0.025Sb2,528.5,0.000028246,0.00050241,0.0001132,1.5532,0.23335,35403.242937053,0.0003234677
73,10.1016/j.actamat.2015.04.023,4591,3(a),5860,x=0.025,Mg2.975Na0.025Sb2,529,0.000028251,0.00050301,0.00011329,1.5522,0.23384,35396.9770981558,0.0003240626
73,10.1016/j.actamat.2015.04.023,4591,3(a),5860,x=0.025,Mg2.975Na0.025Sb2,529.5,0.000028257,0.0005036,0.00011338,1.5512,0.23434,35389.4610185087,0.0003246519
73,10.1016/j.actamat.2015.04.023,4591,3(a),5860,x=0.025,Mg2.975Na0.025Sb2,530,0.000028262,0.0005042,0.00011347,1.5502,0.23484,35383.2000566131,0.0003252484
73,10.1016/j.actamat.2015.04.023,4591,3(a),5860,x=0.025,Mg2.975Na0.025Sb2,530.5,0.000028267,0.00050479,0.00011356,1.5492,0.23534,35376.9413096544,0.0003258391
73,10.1016/j.actamat.2015.04.023,4591,3(a),5860,x=0.025,Mg2.975Na0.025Sb2,531,0.000028272,0.00050539,0.00011365,1.5483,0.23583,35370.6847764573,0.0003264161
73,10.1016/j.actamat.2015.04.023,4591,3(a),5860,x=0.025,Mg2.975Na0.025Sb2,531.5,0.000028277,0.00050599,0.00011374,1.5473,0.23633,35364.4304558475,0.0003270148
73,10.1016/j.actamat.2015.04.023,4591,3(a),5860,x=0.025,Mg2.975Na0.025Sb2,532,0.000028282,0.00050658,0.00011383,1.5463,0.23683,35358.1783466516,0.0003276078
73,10.1016/j.actamat.2015.04.023,4591,3(a),5860,x=0.025,Mg2.975Na0.025Sb2,532.5,0.000028287,0.00050718,0.00011391,1.5453,0.23733,35351.9284476968,0.0003282081
73,10.1016/j.actamat.2015.04.023,4591,3(a),5860,x=0.025,Mg2.975Na0.025Sb2,533,0.000028292,0.00050778,0.000114,1.5443,0.23782,35345.6807578114,0.0003288092
73,10.1016/j.actamat.2015.04.023,4591,3(a),5860,x=0.025,Mg2.975Na0.025Sb2,533.5,0.000028298,0.00050837,0.00011409,1.5433,0.23832,35338.1864442717,0.0003294045
73,10.1016/j.actamat.2015.04.023,4591,3(a),5860,x=0.025,Mg2.975Na0.025Sb2,534,0.000028303,0.00050897,0.00011418,1.5424,0.23882,35331.943610218,0.0003299857
73,10.1016/j.actamat.2015.04.023,4591,3(a),5860,x=0.025,Mg2.975Na0.025Sb2,534.5,0.000028308,0.00050957,0.00011427,1.5414,0.23931,35325.7029814893,0.0003305891
73,10.1016/j.actamat.2015.04.023,4591,3(a),5860,x=0.025,Mg2.975Na0.025Sb2,535,0.000028313,0.00051016,0.00011436,1.5404,0.23981,35319.4645569173,0.0003311867
73,10.1016/j.actamat.2015.04.023,4591,3(a),5860,x=0.025,Mg2.975Na0.025Sb2,535.5,0.000028318,0.00051076,0.00011445,1.5394,0.24031,35313.2283353344,0.0003317916
73,10.1016/j.actamat.2015.04.023,4591,3(a),5860,x=0.025,Mg2.975Na0.025Sb2,536,0.000028323,0.00051136,0.00011454,1.5384,0.24081,35306.9943155739,0.0003323973
73,10.1016/j.actamat.2015.04.023,4591,3(a),5860,x=0.025,Mg2.975Na0.025Sb2,536.5,0.000028328,0.00051195,0.00011463,1.5375,0.2413,35300.7624964699,0.0003329756
73,10.1016/j.actamat.2015.04.023,4591,3(a),5860,x=0.025,Mg2.975Na0.025Sb2,537,0.000028334,0.00051255,0.00011472,1.5365,0.2418,35293.2872167714,0.0003335828
73,10.1016/j.actamat.2015.04.023,4591,3(a),5860,x=0.025,Mg2.975Na0.025Sb2,537.5,0.000028339,0.00051315,0.00011481,1.5355,0.2423,35287.0602350118,0.0003341908
73,10.1016/j.actamat.2015.04.023,4591,3(a),5860,x=0.025,Mg2.975Na0.025Sb2,538,0.000028344,0.00051374,0.0001149,1.5345,0.2428,35280.8354501835,0.0003347931
73,10.1016/j.actamat.2015.04.023,4591,3(a),5860,x=0.025,Mg2.975Na0.025Sb2,538.5,0.000028349,0.00051434,0.00011499,1.5335,0.24329,35274.6128611239,0.0003354027
73,10.1016/j.actamat.2015.04.023,4591,3(a),5860,x=0.025,Mg2.975Na0.025Sb2,539,0.000028354,0.00051494,0.00011508,1.5325,0.24379,35268.3924666714,0.0003360131
73,10.1016/j.actamat.2015.04.023,4591,3(a),5860,x=0.025,Mg2.975Na0.025Sb2,539.5,0.000028359,0.00051553,0.00011517,1.5316,0.24429,35262.1742656652,0.0003365957
73,10.1016/j.actamat.2015.04.023,4591,3(a),5860,x=0.025,Mg2.975Na0.025Sb2,540,0.000028364,0.00051613,0.00011526,1.5306,0.24479,35255.9582569454,0.0003372076
73,10.1016/j.actamat.2015.04.023,4591,3(a),5860,x=0.025,Mg2.975Na0.025Sb2,540.5,0.000028369,0.00051673,0.00011535,1.5296,0.24528,35249.7444393528,0.0003378203
73,10.1016/j.actamat.2015.04.023,4591,3(a),5860,x=0.025,Mg2.975Na0.025Sb2,541,0.000028375,0.00051732,0.00011544,1.5286,0.24578,35242.2907488987,0.0003384273
73,10.1016/j.actamat.2015.04.023,4591,3(a),5860,x=0.025,Mg2.975Na0.025Sb2,541.5,0.00002838,0.00051792,0.00011552,1.5276,0.24628,35236.0817477097,0.0003390416
73,10.1016/j.actamat.2015.04.023,4591,3(a),5860,x=0.025,Mg2.975Na0.025Sb2,542,0.000028385,0.00051852,0.00011561,1.5267,0.24678,35229.874933944,0.0003396345
73,10.1016/j.actamat.2015.04.023,4591,3(a),5860,x=0.025,Mg2.975Na0.025Sb2,542.5,0.00002839,0.00051911,0.0001157,1.5257,0.24727,35223.6703064459,0.0003402438
73,10.1016/j.actamat.2015.04.023,4591,3(a),5860,x=0.025,Mg2.975Na0.025Sb2,543,0.000028395,0.00051971,0.00011579,1.5247,0.24777,35217.4678640606,0.0003408605
73,10.1016/j.actamat.2015.04.023,4591,3(a),5860,x=0.025,Mg2.975Na0.025Sb2,543.5,0.0000284,0.0005203,0.00011588,1.5237,0.24827,35211.2676056338,0.0003414714
73,10.1016/j.actamat.2015.04.023,4591,3(a),5860,x=0.025,Mg2.975Na0.025Sb2,544,0.000028405,0.0005209,0.00011597,1.5227,0.24877,35205.0695300123,0.0003420897
73,10.1016/j.actamat.2015.04.023,4591,3(a),5860,x=0.025,Mg2.975Na0.025Sb2,544.5,0.00002841,0.0005215,0.00011606,1.5218,0.24926,35198.8736360436,0.0003426863
73,10.1016/j.actamat.2015.04.023,4591,3(a),5860,x=0.025,Mg2.975Na0.025Sb2,545,0.000028416,0.00052209,0.00011615,1.5208,0.24976,35191.4414414414,0.0003432996
73,10.1016/j.actamat.2015.04.023,4591,3(a),5860,x=0.025,Mg2.975Na0.025Sb2,545.5,0.000028421,0.00052269,0.00011624,1.5198,0.25026,35185.2503430562,0.0003439203
73,10.1016/j.actamat.2015.04.023,4591,3(a),5860,x=0.025,Mg2.975Na0.025Sb2,546,0.000028426,0.00052329,0.00011633,1.5188,0.25076,35179.0614226412,0.0003445417
73,10.1016/j.actamat.2015.04.023,4591,3(a),5860,x=0.025,Mg2.975Na0.025Sb2,546.5,0.000028431,0.00052388,0.00011642,1.5178,0.25125,35172.8746790475,0.0003451575
73,10.1016/j.actamat.2015.04.023,4591,3(a),5860,x=0.025,Mg2.975Na0.025Sb2,547,0.000028436,0.00052448,0.00011651,1.5168,0.25175,35166.6901111267,0.0003457806
73,10.1016/j.actamat.2015.04.023,4591,3(a),5860,x=0.025,Mg2.975Na0.025Sb2,547.5,0.000028441,0.00052508,0.0001166,1.5159,0.25225,35160.5077177314,0.0003463817
73,10.1016/j.actamat.2015.04.023,4591,3(a),5860,x=0.025,Mg2.975Na0.025Sb2,548,0.000028446,0.00052567,0.00011669,1.5149,0.25275,35154.327497715,0.0003469998
73,10.1016/j.actamat.2015.04.023,4591,3(a),5860,x=0.025,Mg2.975Na0.025Sb2,548.5,0.000028451,0.00052627,0.00011678,1.5139,0.25324,35148.1494499315,0.0003476253
73,10.1016/j.actamat.2015.04.023,4591,3(a),5860,x=0.025,Mg2.975Na0.025Sb2,549,0.000028457,0.00052687,0.00011687,1.5129,0.25374,35140.7386583266,0.0003482517
73,10.1016/j.actamat.2015.04.023,4591,3(a),5860,x=0.025,Mg2.975Na0.025Sb2,549.5,0.000028462,0.00052746,0.00011696,1.5119,0.25424,35134.5653854262,0.0003488723
73,10.1016/j.actamat.2015.04.023,4591,3(a),5860,x=0.025,Mg2.975Na0.025Sb2,550,0.000028467,0.00052806,0.00011705,1.511,0.25474,35128.3942810974,0.0003494772
73,10.1016/j.actamat.2015.04.023,4591,3(a),5860,x=0.025,Mg2.975Na0.025Sb2,550.5,0.000028472,0.00052866,0.00011714,1.51,0.25523,35122.2253441978,0.000350106
73,10.1016/j.actamat.2015.04.023,4591,3(a),5860,x=0.025,Mg2.975Na0.025Sb2,551,0.000028477,0.00052925,0.00011722,1.509,0.25573,35116.0585735857,0.000350729
73,10.1016/j.actamat.2015.04.023,4591,3(a),5860,x=0.025,Mg2.975Na0.025Sb2,551.5,0.000028482,0.00052985,0.00011731,1.508,0.25623,35109.8939681202,0.0003513594
73,10.1016/j.actamat.2015.04.023,4591,3(a),5860,x=0.025,Mg2.975Na0.025Sb2,552,0.000028487,0.00053045,0.0001174,1.507,0.25673,35103.7315266613,0.0003519907
73,10.1016/j.actamat.2015.04.023,4591,3(a),5860,x=0.025,Mg2.975Na0.025Sb2,552.5,0.000028493,0.00053104,0.00011749,1.506,0.25722,35096.3394517952,0.0003526162
73,10.1016/j.actamat.2015.04.023,4591,3(a),5860,x=0.025,Mg2.975Na0.025Sb2,553,0.000028498,0.00053164,0.00011758,1.5051,0.25772,35090.1817671416,0.0003532257
73,10.1016/j.actamat.2015.04.023,4591,3(a),5860,x=0.025,Mg2.975Na0.025Sb2,553.5,0.000028503,0.00053224,0.00011767,1.5041,0.25822,35084.0262428516,0.0003538595
73,10.1016/j.actamat.2015.04.023,4591,3(a),5860,x=0.025,Mg2.975Na0.025Sb2,554,0.000028508,0.00053283,0.00011776,1.5031,0.25872,35077.8728777887,0.0003544874
73,10.1016/j.actamat.2015.04.023,4591,3(a),5860,x=0.025,Mg2.975Na0.025Sb2,554.5,0.000028513,0.00053343,0.00011785,1.5021,0.25921,35071.7216708168,0.0003551228
73,10.1016/j.actamat.2015.04.023,4591,3(a),5860,x=0.025,Mg2.975Na0.025Sb2,555,0.000028518,0.00053403,0.00011794,1.5011,0.25971,35065.5726208009,0.0003557591
73,10.1016/j.actamat.2015.04.023,4591,3(a),5860,x=0.025,Mg2.975Na0.025Sb2,555.5,0.000028523,0.00053462,0.00011803,1.5002,0.26021,35059.4257266066,0.0003563658
73,10.1016/j.actamat.2015.04.023,4591,3(a),5860,x=0.025,Mg2.975Na0.025Sb2,556,0.000028528,0.00053522,0.00011812,1.4992,0.26071,35053.2809871004,0.0003570037
73,10.1016/j.actamat.2015.04.023,4591,3(a),5860,x=0.025,Mg2.975Na0.025Sb2,556.5,0.000028534,0.00053581,0.00011821,1.4982,0.2612,35045.9101422864,0.0003576358
73,10.1016/j.actamat.2015.04.023,4591,3(a),5860,x=0.025,Mg2.975Na0.025Sb2,557,0.000028539,0.00053641,0.0001183,1.4972,0.2617,35039.7701391079,0.0003582754
73,10.1016/j.actamat.2015.04.023,4591,3(a),5860,x=0.025,Mg2.975Na0.025Sb2,557.5,0.000028544,0.00053701,0.00011839,1.4962,0.2622,35033.6322869955,0.0003589159
73,10.1016/j.actamat.2015.04.023,4591,3(a),5860,x=0.025,Mg2.975Na0.025Sb2,558,0.000028549,0.0005376,0.00011848,1.4953,0.2627,35027.4965848191,0.0003595265
73,10.1016/j.actamat.2015.04.023,4591,3(a),5860,x=0.025,Mg2.975Na0.025Sb2,558.5,0.000028554,0.0005382,0.00011857,1.4943,0.26319,35021.3630314492,0.0003601686
73,10.1016/j.actamat.2015.04.023,4591,3(a),5860,x=0.025,Mg2.975Na0.025Sb2,559,0.000028559,0.0005388,0.00011866,1.4933,0.26369,35015.2316257572,0.0003608116
73,10.1016/j.actamat.2015.04.023,4591,3(a),5860,x=0.025,Mg2.975Na0.025Sb2,559.5,0.000028564,0.00053939,0.00011875,1.4923,0.26419,35009.1023666153,0.0003614488
73,10.1016/j.actamat.2015.04.023,4591,3(a),5860,x=0.025,Mg2.975Na0.025Sb2,560,0.000028569,0.00053999,0.00011883,1.4913,0.26469,35002.9752528965,0.0003620935
73,10.1016/j.actamat.2015.04.023,4591,3(a),5860,x=0.025,Mg2.975Na0.025Sb2,560.5,0.000028575,0.00054059,0.00011892,1.4903,0.26518,34995.6255468067,0.000362739
73,10.1016/j.actamat.2015.04.023,4591,3(a),5860,x=0.025,Mg2.975Na0.025Sb2,561,0.00002858,0.00054118,0.00011901,1.4894,0.26568,34989.5031490553,0.0003633544
73,10.1016/j.actamat.2015.04.023,4591,3(a),5860,x=0.025,Mg2.975Na0.025Sb2,561.5,0.000028585,0.00054178,0.0001191,1.4884,0.26618,34983.3828931258,0.0003640016
73,10.1016/j.actamat.2015.04.023,4591,3(a),5860,x=0.025,Mg2.975Na0.025Sb2,562,0.00002859,0.00054238,0.00011919,1.4874,0.26668,34977.2647778944,0.0003646497
73,10.1016/j.actamat.2015.04.023,4591,3(a),5860,x=0.025,Mg2.975Na0.025Sb2,562.5,0.000028595,0.00054297,0.00011928,1.4864,0.26717,34971.1488022382,0.000365292
