Repository: RamyaGuru/STD2_EffMass

# STD2_EffMass
Effective mass modeling of StarryData2 data

File: csvfiles/highperformancetellerium10.1021ja400069s.csv (part 13 of 61)
sid,DOI,figureid,fignum,sampleid,samplename,composition,Temperature,Electrical conductivity,Power factor,Seebeck coefficient,Thermal conductivity,ZT,Electrical resistivity,Figure of merit Z
3503,10.1021/ja400069s,105,6(a),381,Pb0.98Ba0.01Na0.01Se1,Pb0.98Ba0.01Na0.01Se1,685,52894,0.0010223,0.00014691,1.4512,0.57025,0.0000189057,0.0007044515
3503,10.1021/ja400069s,105,6(a),381,Pb0.98Ba0.01Na0.01Se1,Pb0.98Ba0.01Na0.01Se1,685.5,52765,0.0010232,0.00014714,1.4497,0.57123,0.000018952,0.0007058012
3503,10.1021/ja400069s,105,6(a),381,Pb0.98Ba0.01Na0.01Se1,Pb0.98Ba0.01Na0.01Se1,686,52638,0.0010242,0.00014736,1.4482,0.5722,0.0000189977,0.0007072228
3503,10.1021/ja400069s,105,6(a),381,Pb0.98Ba0.01Na0.01Se1,Pb0.98Ba0.01Na0.01Se1,686.5,52510,0.0010252,0.00014759,1.4467,0.57317,0.000019044,0.0007086473
3503,10.1021/ja400069s,105,6(a),381,Pb0.98Ba0.01Na0.01Se1,Pb0.98Ba0.01Na0.01Se1,687,52382,0.0010262,0.00014782,1.4452,0.57414,0.0000190905,0.0007100747
3503,10.1021/ja400069s,105,6(a),381,Pb0.98Ba0.01Na0.01Se1,Pb0.98Ba0.01Na0.01Se1,687.5,52255,0.0010272,0.00014805,1.4436,0.57511,0.0000191369,0.0007115544
3503,10.1021/ja400069s,105,6(a),381,Pb0.98Ba0.01Na0.01Se1,Pb0.98Ba0.01Na0.01Se1,688,52128,0.0010282,0.00014828,1.4421,0.57608,0.0000191835,0.000712988
3503,10.1021/ja400069s,105,6(a),381,Pb0.98Ba0.01Na0.01Se1,Pb0.98Ba0.01Na0.01Se1,688.5,52002,0.0010292,0.0001485,1.4406,0.57705,0.00001923,0.0007144245
3503,10.1021/ja400069s,105,6(a),381,Pb0.98Ba0.01Na0.01Se1,Pb0.98Ba0.01Na0.01Se1,689,51875,0.0010302,0.00014873,1.4391,0.57802,0.0000192771,0.0007158641
3503,10.1021/ja400069s,105,6(a),381,Pb0.98Ba0.01Na0.01Se1,Pb0.98Ba0.01Na0.01Se1,689.5,51749,0.0010312,0.00014896,1.4376,0.579,0.000019324,0.0007173066
3503,10.1021/ja400069s,105,6(a),381,Pb0.98Ba0.01Na0.01Se1,Pb0.98Ba0.01Na0.01Se1,690,51623,0.0010322,0.00014919,1.4361,0.57997,0.0000193712,0.0007187522
3503,10.1021/ja400069s,105,6(a),381,Pb0.98Ba0.01Na0.01Se1,Pb0.98Ba0.01Na0.01Se1,690.5,51498,0.0010332,0.00014942,1.4346,0.58094,0.0000194182,0.0007202008
3503,10.1021/ja400069s,105,6(a),381,Pb0.98Ba0.01Na0.01Se1,Pb0.98Ba0.01Na0.01Se1,691,51372,0.0010342,0.00014965,1.4332,0.58191,0.0000194659,0.000721602
3503,10.1021/ja400069s,105,6(a),381,Pb0.98Ba0.01Na0.01Se1,Pb0.98Ba0.01Na0.01Se1,691.5,51247,0.0010351,0.00014988,1.4317,0.58288,0.0000195133,0.0007229867
3503,10.1021/ja400069s,105,6(a),381,Pb0.98Ba0.01Na0.01Se1,Pb0.98Ba0.01Na0.01Se1,692,51122,0.0010361,0.0001501,1.4302,0.58385,0.0000195611,0.0007244441
3503,10.1021/ja400069s,105,6(a),381,Pb0.98Ba0.01Na0.01Se1,Pb0.98Ba0.01Na0.01Se1,692.5,50998,0.0010371,0.00015033,1.4287,0.58482,0.0000196086,0.0007259047
3503,10.1021/ja400069s,105,6(a),381,Pb0.98Ba0.01Na0.01Se1,Pb0.98Ba0.01Na0.01Se1,693,50873,0.0010381,0.00015056,1.4272,0.58579,0.0000196568,0.0007273683
3503,10.1021/ja400069s,105,6(a),381,Pb0.98Ba0.01Na0.01Se1,Pb0.98Ba0.01Na0.01Se1,693.5,50749,0.0010391,0.00015079,1.4257,0.58677,0.0000197048,0.000728835
3503,10.1021/ja400069s,105,6(a),381,Pb0.98Ba0.01Na0.01Se1,Pb0.98Ba0.01Na0.01Se1,694,50625,0.0010401,0.00015102,1.4243,0.58774,0.0000197531,0.0007302535
3503,10.1021/ja400069s,105,6(a),381,Pb0.98Ba0.01Na0.01Se1,Pb0.98Ba0.01Na0.01Se1,694.5,50502,0.0010411,0.00015125,1.4228,0.58871,0.0000198012,0.0007317262
3503,10.1021/ja400069s,105,6(a),381,Pb0.98Ba0.01Na0.01Se1,Pb0.98Ba0.01Na0.01Se1,695,50378,0.0010421,0.00015148,1.4213,0.58968,0.0000198499,0.000733202
3503,10.1021/ja400069s,105,6(a),381,Pb0.98Ba0.01Na0.01Se1,Pb0.98Ba0.01Na0.01Se1,695.5,50255,0.0010431,0.00015171,1.4199,0.59065,0.0000198985,0.0007346292
3503,10.1021/ja400069s,105,6(a),381,Pb0.98Ba0.01Na0.01Se1,Pb0.98Ba0.01Na0.01Se1,696,50133,0.0010441,0.00015194,1.4184,0.59162,0.0000199469,0.0007361111
3503,10.1021/ja400069s,105,6(a),381,Pb0.98Ba0.01Na0.01Se1,Pb0.98Ba0.01Na0.01Se1,696.5,50010,0.0010451,0.00015217,1.417,0.59259,0.000019996,0.0007375441
3503,10.1021/ja400069s,105,6(a),381,Pb0.98Ba0.01Na0.01Se1,Pb0.98Ba0.01Na0.01Se1,697,49888,0.0010461,0.0001524,1.4155,0.59356,0.0000200449,0.0007390321
3503,10.1021/ja400069s,105,6(a),381,Pb0.98Ba0.01Na0.01Se1,Pb0.98Ba0.01Na0.01Se1,697.5,49766,0.001047,0.00015263,1.414,0.59454,0.000020094,0.0007404526
3503,10.1021/ja400069s,105,6(a),381,Pb0.98Ba0.01Na0.01Se1,Pb0.98Ba0.01Na0.01Se1,698,49644,0.001048,0.00015286,1.4126,0.59551,0.0000201434,0.0007418944
3503,10.1021/ja400069s,105,6(a),381,Pb0.98Ba0.01Na0.01Se1,Pb0.98Ba0.01Na0.01Se1,698.5,49522,0.001049,0.00015309,1.4111,0.59648,0.000020193,0.0007433917
3503,10.1021/ja400069s,105,6(a),381,Pb0.98Ba0.01Na0.01Se1,Pb0.98Ba0.01Na0.01Se1,699,49401,0.00105,0.00015332,1.4097,0.59745,0.0000202425,0.0007448393
3503,10.1021/ja400069s,105,6(a),381,Pb0.98Ba0.01Na0.01Se1,Pb0.98Ba0.01Na0.01Se1,699.5,49280,0.001051,0.00015355,1.4083,0.59842,0.0000202922,0.0007462899
3503,10.1021/ja400069s,105,6(a),381,Pb0.98Ba0.01Na0.01Se1,Pb0.98Ba0.01Na0.01Se1,700,49160,0.001052,0.00015378,1.4068,0.59939,0.0000203417,0.0007477964
3503,10.1021/ja400069s,105,6(a),381,Pb0.98Ba0.01Na0.01Se1,Pb0.98Ba0.01Na0.01Se1,700.5,49039,0.001053,0.00015401,1.4054,0.60036,0.0000203919,0.0007492529
3503,10.1021/ja400069s,105,6(a),381,Pb0.98Ba0.01Na0.01Se1,Pb0.98Ba0.01Na0.01Se1,701,48919,0.001054,0.00015425,1.404,0.60133,0.000020442,0.0007507123
3503,10.1021/ja400069s,105,6(a),381,Pb0.98Ba0.01Na0.01Se1,Pb0.98Ba0.01Na0.01Se1,701.5,48799,0.001055,0.00015448,1.4025,0.60231,0.0000204922,0.0007522282
3503,10.1021/ja400069s,105,6(a),381,Pb0.98Ba0.01Na0.01Se1,Pb0.98Ba0.01Na0.01Se1,702,48679,0.001056,0.00015471,1.4011,0.60328,0.0000205427,0.0007536935
3503,10.1021/ja400069s,105,6(a),381,Pb0.98Ba0.01Na0.01Se1,Pb0.98Ba0.01Na0.01Se1,702.5,48560,0.001057,0.00015494,1.3997,0.60425,0.0000205931,0.0007551618
3503,10.1021/ja400069s,105,6(a),381,Pb0.98Ba0.01Na0.01Se1,Pb0.98Ba0.01Na0.01Se1,703,48440,0.001058,0.00015517,1.3983,0.60522,0.0000206441,0.0007566331
3503,10.1021/ja400069s,105,6(a),381,Pb0.98Ba0.01Na0.01Se1,Pb0.98Ba0.01Na0.01Se1,703.5,48322,0.0010589,0.0001554,1.3968,0.60619,0.0000206945,0.0007580899
3503,10.1021/ja400069s,105,6(a),381,Pb0.98Ba0.01Na0.01Se1,Pb0.98Ba0.01Na0.01Se1,704,48203,0.0010599,0.00015563,1.3954,0.60716,0.0000207456,0.0007595671
3503,10.1021/ja400069s,105,6(a),381,Pb0.98Ba0.01Na0.01Se1,Pb0.98Ba0.01Na0.01Se1,704.5,48084,0.0010609,0.00015587,1.394,0.60813,0.0000207969,0.0007610473
3503,10.1021/ja400069s,105,6(a),381,Pb0.98Ba0.01Na0.01Se1,Pb0.98Ba0.01Na0.01Se1,705,47966,0.0010619,0.0001561,1.3926,0.6091,0.0000208481,0.0007625305
3503,10.1021/ja400069s,105,6(a),381,Pb0.98Ba0.01Na0.01Se1,Pb0.98Ba0.01Na0.01Se1,705.5,47848,0.0010629,0.00015633,1.3912,0.61008,0.0000208995,0.0007640167
3503,10.1021/ja400069s,105,6(a),381,Pb0.98Ba0.01Na0.01Se1,Pb0.98Ba0.01Na0.01Se1,706,47731,0.0010639,0.00015656,1.3898,0.61105,0.0000209507,0.0007655058
3503,10.1021/ja400069s,105,6(a),381,Pb0.98Ba0.01Na0.01Se1,Pb0.98Ba0.01Na0.01Se1,706.5,47613,0.0010649,0.00015679,1.3884,0.61202,0.0000210027,0.000766998
3503,10.1021/ja400069s,105,6(a),381,Pb0.98Ba0.01Na0.01Se1,Pb0.98Ba0.01Na0.01Se1,707,47496,0.0010659,0.00015703,1.387,0.61299,0.0000210544,0.0007684932
3503,10.1021/ja400069s,105,6(a),381,Pb0.98Ba0.01Na0.01Se1,Pb0.98Ba0.01Na0.01Se1,707.5,47379,0.0010669,0.00015726,1.3856,0.61396,0.0000211064,0.0007699913
3503,10.1021/ja400069s,105,6(a),381,Pb0.98Ba0.01Na0.01Se1,Pb0.98Ba0.01Na0.01Se1,708,47263,0.0010679,0.00015749,1.3842,0.61493,0.0000211582,0.0007714926
3503,10.1021/ja400069s,105,6(a),381,Pb0.98Ba0.01Na0.01Se1,Pb0.98Ba0.01Na0.01Se1,708.5,47146,0.0010689,0.00015772,1.3828,0.6159,0.0000212107,0.0007729968
3503,10.1021/ja400069s,105,6(a),381,Pb0.98Ba0.01Na0.01Se1,Pb0.98Ba0.01Na0.01Se1,709,47030,0.0010699,0.00015796,1.3814,0.61687,0.000021263,0.0007745041
3503,10.1021/ja400069s,105,6(a),381,Pb0.98Ba0.01Na0.01Se1,Pb0.98Ba0.01Na0.01Se1,709.5,46914,0.0010709,0.00015819,1.3801,0.61785,0.0000213156,0.0007759583
3503,10.1021/ja400069s,105,6(a),381,Pb0.98Ba0.01Na0.01Se1,Pb0.98Ba0.01Na0.01Se1,710,46799,0.0010718,0.00015842,1.3787,0.61882,0.000021368,0.000777399
3503,10.1021/ja400069s,105,6(a),381,Pb0.98Ba0.01Na0.01Se1,Pb0.98Ba0.01Na0.01Se1,710.5,46683,0.0010728,0.00015865,1.3773,0.61979,0.0000214211,0.0007789153
3503,10.1021/ja400069s,105,6(a),381,Pb0.98Ba0.01Na0.01Se1,Pb0.98Ba0.01Na0.01Se1,711,46568,0.0010738,0.00015889,1.3759,0.62076,0.000021474,0.0007804346
3503,10.1021/ja400069s,105,6(a),381,Pb0.98Ba0.01Na0.01Se1,Pb0.98Ba0.01Na0.01Se1,711.5,46454,0.0010748,0.00015912,1.3746,0.62173,0.0000215267,0.0007819002
3503,10.1021/ja400069s,105,6(a),381,Pb0.98Ba0.01Na0.01Se1,Pb0.98Ba0.01Na0.01Se1,712,46339,0.0010758,0.00015935,1.3732,0.6227,0.0000215801,0.0007834256
3503,10.1021/ja400069s,105,6(a),381,Pb0.98Ba0.01Na0.01Se1,Pb0.98Ba0.01Na0.01Se1,712.5,46225,0.0010768,0.00015959,1.3718,0.62367,0.0000216333,0.0007849541
3503,10.1021/ja400069s,105,6(a),381,Pb0.98Ba0.01Na0.01Se1,Pb0.98Ba0.01Na0.01Se1,713,46111,0.0010778,0.00015982,1.3705,0.62464,0.0000216868,0.0007864283
3503,10.1021/ja400069s,105,6(a),381,Pb0.98Ba0.01Na0.01Se1,Pb0.98Ba0.01Na0.01Se1,713.5,45997,0.0010788,0.00016005,1.3691,0.62562,0.0000217405,0.0007879629
3503,10.1021/ja400069s,105,6(a),381,Pb0.98Ba0.01Na0.01Se1,Pb0.98Ba0.01Na0.01Se1,714,45883,0.0010798,0.00016029,1.3677,0.62659,0.0000217946,0.0007895006
3503,10.1021/ja400069s,105,6(a),381,Pb0.98Ba0.01Na0.01Se1,Pb0.98Ba0.01Na0.01Se1,714.5,45770,0.0010808,0.00016052,1.3664,0.62756,0.0000218484,0.0007909836
3503,10.1021/ja400069s,105,6(a),381,Pb0.98Ba0.01Na0.01Se1,Pb0.98Ba0.01Na0.01Se1,715,45657,0.0010818,0.00016075,1.365,0.62853,0.0000219024,0.0007925275
3503,10.1021/ja400069s,105,6(a),381,Pb0.98Ba0.01Na0.01Se1,Pb0.98Ba0.01Na0.01Se1,715.5,45544,0.0010828,0.00016099,1.3637,0.6295,0.0000219568,0.0007940163
3503,10.1021/ja400069s,105,6(a),381,Pb0.98Ba0.01Na0.01Se1,Pb0.98Ba0.01Na0.01Se1,716,45432,0.0010837,0.00016122,1.3623,0.63047,0.0000220109,0.0007954929
3503,10.1021/ja400069s,105,6(a),381,Pb0.98Ba0.01Na0.01Se1,Pb0.98Ba0.01Na0.01Se1,716.5,45320,0.0010847,0.00016146,1.361,0.63144,0.0000220653,0.0007969875
3503,10.1021/ja400069s,105,6(a),381,Pb0.98Ba0.01Na0.01Se1,Pb0.98Ba0.01Na0.01Se1,717,45208,0.0010857,0.00016169,1.3597,0.63241,0.00002212,0.000798485
3503,10.1021/ja400069s,105,6(a),381,Pb0.98Ba0.01Na0.01Se1,Pb0.98Ba0.01Na0.01Se1,717.5,45096,0.0010867,0.00016193,1.3583,0.63339,0.0000221749,0.0008000442
3503,10.1021/ja400069s,105,6(a),381,Pb0.98Ba0.01Na0.01Se1,Pb0.98Ba0.01Na0.01Se1,718,44985,0.0010877,0.00016216,1.357,0.63436,0.0000222296,0.0008015475
3503,10.1021/ja400069s,105,6(a),381,Pb0.98Ba0.01Na0.01Se1,Pb0.98Ba0.01Na0.01Se1,718.5,44873,0.0010887,0.00016239,1.3557,0.63533,0.0000222851,0.0008030538
3503,10.1021/ja400069s,105,6(a),381,Pb0.98Ba0.01Na0.01Se1,Pb0.98Ba0.01Na0.01Se1,719,44762,0.0010897,0.00016263,1.3543,0.6363,0.0000223404,0.0008046223
3503,10.1021/ja400069s,105,6(a),381,Pb0.98Ba0.01Na0.01Se1,Pb0.98Ba0.01Na0.01Se1,719.5,44652,0.0010907,0.00016286,1.353,0.63727,0.0000223954,0.0008061345
3503,10.1021/ja400069s,105,6(a),381,Pb0.98Ba0.01Na0.01Se1,Pb0.98Ba0.01Na0.01Se1,720,44541,0.0010917,0.0001631,1.3517,0.63824,0.0000224512,0.0008076496
3503,10.1021/ja400069s,105,6(a),381,Pb0.98Ba0.01Na0.01Se1,Pb0.98Ba0.01Na0.01Se1,720.5,44431,0.0010927,0.00016333,1.3504,0.63921,0.0000225068,0.0008091677
3503,10.1021/ja400069s,105,6(a),381,Pb0.98Ba0.01Na0.01Se1,Pb0.98Ba0.01Na0.01Se1,721,44321,0.0010937,0.00016357,1.349,0.64018,0.0000225627,0.0008107487
3503,10.1021/ja400069s,105,6(a),381,Pb0.98Ba0.01Na0.01Se1,Pb0.98Ba0.01Na0.01Se1,721.5,44212,0.0010947,0.0001638,1.3477,0.64116,0.0000226183,0.0008122728
3503,10.1021/ja400069s,105,6(a),381,Pb0.98Ba0.01Na0.01Se1,Pb0.98Ba0.01Na0.01Se1,722,44102,0.0010956,0.00016404,1.3464,0.64213,0.0000226747,0.0008137255
3503,10.1021/ja400069s,105,6(a),381,Pb0.98Ba0.01Na0.01Se1,Pb0.98Ba0.01Na0.01Se1,722.5,43993,0.0010966,0.00016427,1.3451,0.6431,0.0000227309,0.0008152554
3503,10.1021/ja400069s,105,6(a),381,Pb0.98Ba0.01Na0.01Se1,Pb0.98Ba0.01Na0.01Se1,723,43885,0.0010976,0.00016451,1.3438,0.64407,0.0000227868,0.0008167882
3503,10.1021/ja400069s,105,6(a),381,Pb0.98Ba0.01Na0.01Se1,Pb0.98Ba0.01Na0.01Se1,723.5,43776,0.0010986,0.00016474,1.3425,0.64504,0.0000228436,0.000818324
3503,10.1021/ja400069s,105,6(a),381,Pb0.98Ba0.01Na0.01Se1,Pb0.98Ba0.01Na0.01Se1,724,43668,0.0010996,0.00016498,1.3412,0.64601,0.0000229001,0.0008198628
3503,10.1021/ja400069s,105,6(a),381,Pb0.98Ba0.01Na0.01Se1,Pb0.98Ba0.01Na0.01Se1,724.5,43560,0.0011006,0.00016522,1.3399,0.64698,0.0000229568,0.0008214046
3503,10.1021/ja400069s,105,6(a),381,Pb0.98Ba0.01Na0.01Se1,Pb0.98Ba0.01Na0.01Se1,725,43452,0.0011016,0.00016545,1.3386,0.64796,0.0000230139,0.0008229494
3503,10.1021/ja400069s,105,6(a),381,Pb0.98Ba0.01Na0.01Se1,Pb0.98Ba0.01Na0.01Se1,725.5,43344,0.0011026,0.00016569,1.3373,0.64893,0.0000230712,0.0008244971
3503,10.1021/ja400069s,105,6(a),381,Pb0.98Ba0.01Na0.01Se1,Pb0.98Ba0.01Na0.01Se1,726,43237,0.0011036,0.00016592,1.336,0.6499,0.0000231283,0.0008260479
3503,10.1021/ja400069s,105,6(a),381,Pb0.98Ba0.01Na0.01Se1,Pb0.98Ba0.01Na0.01Se1,726.5,43130,0.0011046,0.00016616,1.3347,0.65087,0.0000231857,0.0008276017
3503,10.1021/ja400069s,105,6(a),381,Pb0.98Ba0.01Na0.01Se1,Pb0.98Ba0.01Na0.01Se1,727,43024,0.0011056,0.0001664,1.3335,0.65184,0.0000232428,0.0008290964
3503,10.1021/ja400069s,105,6(a),381,Pb0.98Ba0.01Na0.01Se1,Pb0.98Ba0.01Na0.01Se1,727.5,42917,0.0011066,0.00016663,1.3322,0.65281,0.0000233008,0.0008306561
3503,10.1021/ja400069s,105,6(a),381,Pb0.98Ba0.01Na0.01Se1,Pb0.98Ba0.01Na0.01Se1,728,42811,0.0011076,0.00016687,1.3309,0.65378,0.0000233585,0.0008322188
3503,10.1021/ja400069s,105,6(a),381,Pb0.98Ba0.01Na0.01Se1,Pb0.98Ba0.01Na0.01Se1,728.5,42705,0.0011085,0.0001671,1.3296,0.65475,0.0000234165,0.0008337094
3503,10.1021/ja400069s,105,6(a),381,Pb0.98Ba0.01Na0.01Se1,Pb0.98Ba0.01Na0.01Se1,729,42599,0.0011095,0.00016734,1.3283,0.65573,0.0000234747,0.0008352782
3503,10.1021/ja400069s,105,6(a),381,Pb0.98Ba0.01Na0.01Se1,Pb0.98Ba0.01Na0.01Se1,729.5,42494,0.0011105,0.00016758,1.3271,0.6567,0.0000235327,0.000836787
3503,10.1021/ja400069s,105,6(a),381,Pb0.98Ba0.01Na0.01Se1,Pb0.98Ba0.01Na0.01Se1,730,42389,0.0011115,0.00016781,1.3258,0.65767,0.000023591,0.0008383617
3503,10.1021/ja400069s,105,6(a),381,Pb0.98Ba0.01Na0.01Se1,Pb0.98Ba0.01Na0.01Se1,730.5,42284,0.0011125,0.00016805,1.3245,0.65864,0.0000236496,0.0008399396
3503,10.1021/ja400069s,105,6(a),381,Pb0.98Ba0.01Na0.01Se1,Pb0.98Ba0.01Na0.01Se1,731,42180,0.0011135,0.00016829,1.3233,0.65961,0.0000237079,0.000841457
3503,10.1021/ja400069s,105,6(a),381,Pb0.98Ba0.01Na0.01Se1,Pb0.98Ba0.01Na0.01Se1,731.5,42075,0.0011145,0.00016852,1.322,0.66058,0.0000237671,0.0008430408
3503,10.1021/ja400069s,105,6(a),381,Pb0.98Ba0.01Na0.01Se1,Pb0.98Ba0.01Na0.01Se1,732,41971,0.0011155,0.00016876,1.3208,0.66155,0.000023826,0.0008445639
3503,10.1021/ja400069s,105,6(a),381,Pb0.98Ba0.01Na0.01Se1,Pb0.98Ba0.01Na0.01Se1,732.5,41867,0.0011165,0.000169,1.3195,0.66252,0.0000238852,0.0008461538
3503,10.1021/ja400069s,105,6(a),381,Pb0.98Ba0.01Na0.01Se1,Pb0.98Ba0.01Na0.01Se1,733,41764,0.0011175,0.00016924,1.3183,0.6635,0.0000239441,0.0008476826
3503,10.1021/ja400069s,105,6(a),381,Pb0.98Ba0.01Na0.01Se1,Pb0.98Ba0.01Na0.01Se1,733.5,41661,0.0011185,0.00016947,1.317,0.66447,0.0000240033,0.0008492787
3503,10.1021/ja400069s,105,6(a),381,Pb0.98Ba0.01Na0.01Se1,Pb0.98Ba0.01Na0.01Se1,734,41558,0.0011195,0.00016971,1.3158,0.66544,0.0000240628,0.0008508132
3503,10.1021/ja400069s,105,6(a),381,Pb0.98Ba0.01Na0.01Se1,Pb0.98Ba0.01Na0.01Se1,734.5,41455,0.0011204,0.00016995,1.3145,0.66641,0.0000241225,0.0008523393
3503,10.1021/ja400069s,105,6(a),381,Pb0.98Ba0.01Na0.01Se1,Pb0.98Ba0.01Na0.01Se1,735,41353,0.0011214,0.00017018,1.3133,0.66738,0.000024182,0.0008538795
3503,10.1021/ja400069s,105,6(a),381,Pb0.98Ba0.01Na0.01Se1,Pb0.98Ba0.01Na0.01Se1,735.5,41251,0.0011224,0.00017042,1.3121,0.66835,0.0000242418,0.0008554226
3503,10.1021/ja400069s,105,6(a),381,Pb0.98Ba0.01Na0.01Se1,Pb0.98Ba0.01Na0.01Se1,736,41149,0.0011234,0.00017066,1.3108,0.66932,0.0000243019,0.0008570339
3503,10.1021/ja400069s,105,6(a),381,Pb0.98Ba0.01Na0.01Se1,Pb0.98Ba0.01Na0.01Se1,736.5,41047,0.0011244,0.0001709,1.3096,0.67029,0.0000243623,0.0008585828
3503,10.1021/ja400069s,105,6(a),381,Pb0.98Ba0.01Na0.01Se1,Pb0.98Ba0.01Na0.01Se1,737,40946,0.0011254,0.00017114,1.3084,0.67127,0.0000244224,0.0008601345
3503,10.1021/ja400069s,105,6(a),381,Pb0.98Ba0.01Na0.01Se1,Pb0.98Ba0.01Na0.01Se1,737.5,40845,0.0011264,0.00017137,1.3071,0.67224,0.0000244828,0.000861755
3503,10.1021/ja400069s,105,6(a),381,Pb0.98Ba0.01Na0.01Se1,Pb0.98Ba0.01Na0.01Se1,738,40744,0.0011274,0.00017161,1.3059,0.67321,0.0000245435,0.0008633127
3503,10.1021/ja400069s,105,6(a),381,Pb0.98Ba0.01Na0.01Se1,Pb0.98Ba0.01Na0.01Se1,738.5,40644,0.0011284,0.00017185,1.3047,0.67418,0.0000246039,0.0008648732
3503,10.1021/ja400069s,105,6(a),381,Pb0.98Ba0.01Na0.01Se1,Pb0.98Ba0.01Na0.01Se1,739,40543,0.0011294,0.00017209,1.3035,0.67515,0.0000246652,0.0008664365
3503,10.1021/ja400069s,105,6(a),381,Pb0.98Ba0.01Na0.01Se1,Pb0.98Ba0.01Na0.01Se1,739.5,40444,0.0011304,0.00017233,1.3023,0.67612,0.0000247255,0.0008680028
3503,10.1021/ja400069s,105,6(a),381,Pb0.98Ba0.01Na0.01Se1,Pb0.98Ba0.01Na0.01Se1,740,40344,0.0011314,0.00017256,1.3011,0.67709,0.0000247868,0.0008695719
3503,10.1021/ja400069s,105,6(a),381,Pb0.98Ba0.01Na0.01Se1,Pb0.98Ba0.01Na0.01Se1,740.5,40245,0.0011323,0.0001728,1.2999,0.67806,0.0000248478,0.000871067
3503,10.1021/ja400069s,105,6(a),381,Pb0.98Ba0.01Na0.01Se1,Pb0.98Ba0.01Na0.01Se1,741,40145,0.0011333,0.00017304,1.2987,0.67904,0.0000249097,0.0008726419
3503,10.1021/ja400069s,105,6(a),381,Pb0.98Ba0.01Na0.01Se1,Pb0.98Ba0.01Na0.01Se1,741.5,40047,0.0011343,0.00017328,1.2974,0.68001,0.0000249707,0.000874287
3503,10.1021/ja400069s,105,6(a),381,Pb0.98Ba0.01Na0.01Se1,Pb0.98Ba0.01Na0.01Se1,742,39948,0.0011353,0.00017352,1.2963,0.68098,0.0000250325,0.0008758004
3503,10.1021/ja400069s,105,6(a),381,Pb0.98Ba0.01Na0.01Se1,Pb0.98Ba0.01Na0.01Se1,742.5,39850,0.0011363,0.00017376,1.2951,0.68195,0.0000250941,0.000877384
3503,10.1021/ja400069s,105,6(a),381,Pb0.98Ba0.01Na0.01Se1,Pb0.98Ba0.01Na0.01Se1,743,39752,0.0011373,0.000174,1.2939,0.68292,0.000025156,0.0008789706
3503,10.1021/ja400069s,105,6(a),381,Pb0.98Ba0.01Na0.01Se1,Pb0.98Ba0.01Na0.01Se1,743.5,39654,0.0011383,0.00017423,1.2927,0.68389,0.0000252181,0.0008805601
3503,10.1021/ja400069s,105,6(a),381,Pb0.98Ba0.01Na0.01Se1,Pb0.98Ba0.01Na0.01Se1,744,39557,0.0011393,0.00017447,1.2915,0.68486,0.00002528,0.0008821525
3503,10.1021/ja400069s,105,6(a),381,Pb0.98Ba0.01Na0.01Se1,Pb0.98Ba0.01Na0.01Se1,744.5,39460,0.0011403,0.00017471,1.2903,0.68583,0.0000253421,0.000883748
3503,10.1021/ja400069s,105,6(a),381,Pb0.98Ba0.01Na0.01Se1,Pb0.98Ba0.01Na0.01Se1,745,39363,0.0011413,0.00017495,1.2891,0.68681,0.0000254046,0.0008853464
3503,10.1021/ja400069s,105,6(a),381,Pb0.98Ba0.01Na0.01Se1,Pb0.98Ba0.01Na0.01Se1,745.5,39266,0.0011423,0.00017519,1.2879,0.68778,0.0000254673,0.0008869477
3503,10.1021/ja400069s,105,6(a),381,Pb0.98Ba0.01Na0.01Se1,Pb0.98Ba0.01Na0.01Se1,746,39170,0.0011433,0.00017543,1.2868,0.68875,0.0000255297,0.0008884831
3503,10.1021/ja400069s,105,6(a),381,Pb0.98Ba0.01Na0.01Se1,Pb0.98Ba0.01Na0.01Se1,746.5,39074,0.0011442,0.00017567,1.2856,0.68972,0.0000255925,0.0008900124
3503,10.1021/ja400069s,105,6(a),381,Pb0.98Ba0.01Na0.01Se1,Pb0.98Ba0.01Na0.01Se1,747,38978,0.0011452,0.00017591,1.2844,0.69069,0.0000256555,0.0008916225
3503,10.1021/ja400069s,105,6(a),381,Pb0.98Ba0.01Na0.01Se1,Pb0.98Ba0.01Na0.01Se1,747.5,38883,0.0011462,0.00017615,1.2832,0.69166,0.0000257182,0.0008932357
3503,10.1021/ja400069s,105,6(a),381,Pb0.98Ba0.01Na0.01Se1,Pb0.98Ba0.01Na0.01Se1,748,38788,0.0011472,0.00017639,1.2821,0.69263,0.0000257812,0.000894782
3503,10.1021/ja400069s,105,6(a),381,Pb0.98Ba0.01Na0.01Se1,Pb0.98Ba0.01Na0.01Se1,748.5,38693,0.0011482,0.00017663,1.2809,0.6936,0.0000258445,0.000896401
3503,10.1021/ja400069s,105,6(a),381,Pb0.98Ba0.01Na0.01Se1,Pb0.98Ba0.01Na0.01Se1,749,38598,0.0011492,0.00017687,1.2797,0.69458,0.0000259081,0.000898023
3503,10.1021/ja400069s,105,6(a),381,Pb0.98Ba0.01Na0.01Se1,Pb0.98Ba0.01Na0.01Se1,749.5,38504,0.0011502,0.00017711,1.2786,0.69555,0.0000259713,0.0008995777
3503,10.1021/ja400069s,105,6(a),381,Pb0.98Ba0.01Na0.01Se1,Pb0.98Ba0.01Na0.01Se1,750,38410,0.0011512,0.00017735,1.2774,0.69652,0.0000260349,0.0009012056
3503,10.1021/ja400069s,105,6(a),381,Pb0.98Ba0.01Na0.01Se1,Pb0.98Ba0.01Na0.01Se1,750.5,38316,0.0011522,0.00017759,1.2763,0.69749,0.0000260988,0.0009027658
3503,10.1021/ja400069s,105,6(a),381,Pb0.98Ba0.01Na0.01Se1,Pb0.98Ba0.01Na0.01Se1,751,38223,0.0011532,0.00017783,1.2751,0.69846,0.0000261623,0.0009043997
3503,10.1021/ja400069s,105,6(a),381,Pb0.98Ba0.01Na0.01Se1,Pb0.98Ba0.01Na0.01Se1,751.5,38130,0.0011542,0.00017807,1.274,0.69943,0.0000262261,0.0009059655
3503,10.1021/ja400069s,105,6(a),381,Pb0.98Ba0.01Na0.01Se1,Pb0.98Ba0.01Na0.01Se1,752,38037,0.0011552,0.00017831,1.2728,0.7004,0.0000262902,0.0009076053
3503,10.1021/ja400069s,105,6(a),381,Pb0.98Ba0.01Na0.01Se1,Pb0.98Ba0.01Na0.01Se1,752.5,37945,0.0011562,0.00017855,1.2717,0.70137,0.0000263539,0.0009091767
3503,10.1021/ja400069s,105,6(a),381,Pb0.98Ba0.01Na0.01Se1,Pb0.98Ba0.01Na0.01Se1,753,37852,0.0011571,0.00017879,1.2706,0.70235,0.0000264187,0.0009106721
3503,10.1021/ja400069s,105,6(a),381,Pb0.98Ba0.01Na0.01Se1,Pb0.98Ba0.01Na0.01Se1,753.5,37760,0.0011581,0.00017903,1.2694,0.70332,0.0000264831,0.0009123208
3503,10.1021/ja400069s,105,6(a),381,Pb0.98Ba0.01Na0.01Se1,Pb0.98Ba0.01Na0.01Se1,754,37669,0.0011591,0.00017927,1.2683,0.70429,0.000026547,0.0009139005
3503,10.1021/ja400069s,105,6(a),381,Pb0.98Ba0.01Na0.01Se1,Pb0.98Ba0.01Na0.01Se1,754.5,37577,0.0011601,0.00017951,1.2672,0.70526,0.000026612,0.000915483
3503,10.1021/ja400069s,105,6(a),381,Pb0.98Ba0.01Na0.01Se1,Pb0.98Ba0.01Na0.01Se1,755,37486,0.0011611,0.00017975,1.266,0.70623,0.0000266766,0.0009171406
3503,10.1021/ja400069s,105,6(a),381,Pb0.98Ba0.01Na0.01Se1,Pb0.98Ba0.01Na0.01Se1,755.5,37396,0.0011621,0.00017999,1.2649,0.7072,0.0000267408,0.0009187288
3503,10.1021/ja400069s,105,6(a),381,Pb0.98Ba0.01Na0.01Se1,Pb0.98Ba0.01Na0.01Se1,756,37305,0.0011631,0.00018023,1.2638,0.70817,0.0000268061,0.0009203197
3503,10.1021/ja400069s,105,6(a),381,Pb0.98Ba0.01Na0.01Se1,Pb0.98Ba0.01Na0.01Se1,756.5,37215,0.0011641,0.00018047,1.2627,0.70914,0.0000268709,0.0009219134
3503,10.1021/ja400069s,105,6(a),381,Pb0.98Ba0.01Na0.01Se1,Pb0.98Ba0.01Na0.01Se1,757,37125,0.0011651,0.00018071,1.2615,0.71012,0.000026936,0.000923583
3503,10.1021/ja400069s,105,6(a),381,Pb0.98Ba0.01Na0.01Se1,Pb0.98Ba0.01Na0.01Se1,757.5,37036,0.0011661,0.00018095,1.2604,0.71109,0.0000270008,0.0009251825
3503,10.1021/ja400069s,105,6(a),381,Pb0.98Ba0.01Na0.01Se1,Pb0.98Ba0.01Na0.01Se1,758,36946,0.0011671,0.0001812,1.2593,0.71206,0.0000270665,0.0009267847
3503,10.1021/ja400069s,105,6(a),381,Pb0.98Ba0.01Na0.01Se1,Pb0.98Ba0.01Na0.01Se1,758.5,36857,0.0011681,0.00018144,1.2582,0.71303,0.0000271319,0.0009283898
3503,10.1021/ja400069s,105,6(a),381,Pb0.98Ba0.01Na0.01Se1,Pb0.98Ba0.01Na0.01Se1,759,36769,0.001169,0.00018168,1.2571,0.714,0.0000271968,0.0009299181
3503,10.1021/ja400069s,105,6(a),381,Pb0.98Ba0.01Na0.01Se1,Pb0.98Ba0.01Na0.01Se1,759.5,36680,0.00117,0.00018192,1.256,0.71497,0.0000272628,0.0009315287
3503,10.1021/ja400069s,105,6(a),381,Pb0.98Ba0.01Na0.01Se1,Pb0.98Ba0.01Na0.01Se1,760,36592,0.001171,0.00018216,1.2549,0.71594,0.0000273284,0.0009331421
3503,10.1021/ja400069s,105,6(a),381,Pb0.98Ba0.01Na0.01Se1,Pb0.98Ba0.01Na0.01Se1,760.5,36505,0.001172,0.0001824,1.2538,0.71691,0.0000273935,0.0009347583
3503,10.1021/ja400069s,105,6(a),381,Pb0.98Ba0.01Na0.01Se1,Pb0.98Ba0.01Na0.01Se1,761,36417,0.001173,0.00018264,1.2527,0.71789,0.0000274597,0.0009363774
3503,10.1021/ja400069s,105,6(a),381,Pb0.98Ba0.01Na0.01Se1,Pb0.98Ba0.01Na0.01Se1,761.5,36330,0.001174,0.00018288,1.2516,0.71886,0.0000275255,0.0009379994
3503,10.1021/ja400069s,105,6(a),381,Pb0.98Ba0.01Na0.01Se1,Pb0.98Ba0.01Na0.01Se1,762,36243,0.001175,0.00018313,1.2505,0.71983,0.0000275915,0.0009396242
3503,10.1021/ja400069s,105,6(a),381,Pb0.98Ba0.01Na0.01Se1,Pb0.98Ba0.01Na0.01Se1,762.5,36157,0.001176,0.00018337,1.2494,0.7208,0.0000276572,0.0009412518
3503,10.1021/ja400069s,105,6(a),381,Pb0.98Ba0.01Na0.01Se1,Pb0.98Ba0.01Na0.01Se1,763,36071,0.001177,0.00018361,1.2483,0.72177,0.0000277231,0.0009428823
3503,10.1021/ja400069s,105,6(a),381,Pb0.98Ba0.01Na0.01Se1,Pb0.98Ba0.01Na0.01Se1,763.5,35985,0.001178,0.00018385,1.2473,0.72274,0.0000277894,0.00094444
3503,10.1021/ja400069s,105,6(a),381,Pb0.98Ba0.01Na0.01Se1,Pb0.98Ba0.01Na0.01Se1,764,35899,0.001179,0.00018409,1.2462,0.72371,0.0000278559,0.0009460761
3503,10.1021/ja400069s,105,6(a),381,Pb0.98Ba0.01Na0.01Se1,Pb0.98Ba0.01Na0.01Se1,764.5,35814,0.00118,0.00018434,1.2451,0.72468,0.000027922,0.000947715
3503,10.1021/ja400069s,105,6(a),381,Pb0.98Ba0.01Na0.01Se1,Pb0.98Ba0.01Na0.01Se1,765,35729,0.0011809,0.00018458,1.244,0.72566,0.0000279885,0.0009492765
3503,10.1021/ja400069s,105,6(a),381,Pb0.98Ba0.01Na0.01Se1,Pb0.98Ba0.01Na0.01Se1,765.5,35644,0.0011819,0.00018482,1.243,0.72663,0.0000280552,0.0009508447
3503,10.1021/ja400069s,105,6(a),381,Pb0.98Ba0.01Na0.01Se1,Pb0.98Ba0.01Na0.01Se1,766,35560,0.0011829,0.00018506,1.2419,0.7276,0.0000281215,0.0009524921
3503,10.1021/ja400069s,105,6(a),381,Pb0.98Ba0.01Na0.01Se1,Pb0.98Ba0.01Na0.01Se1,766.5,35476,0.0011839,0.0001853,1.2408,0.72857,0.0000281881,0.0009541425
3503,10.1021/ja400069s,105,6(a),381,Pb0.98Ba0.01Na0.01Se1,Pb0.98Ba0.01Na0.01Se1,767,35392,0.0011849,0.00018555,1.2398,0.72954,0.000028255,0.0009557187
3503,10.1021/ja400069s,105,6(a),381,Pb0.98Ba0.01Na0.01Se1,Pb0.98Ba0.01Na0.01Se1,767.5,35309,0.0011859,0.00018579,1.2387,0.73051,0.0000283214,0.0009573747
3503,10.1021/ja400069s,105,6(a),381,Pb0.98Ba0.01Na0.01Se1,Pb0.98Ba0.01Na0.01Se1,768,35226,0.0011869,0.00018603,1.2376,0.73148,0.0000283881,0.0009590336
3503,10.1021/ja400069s,105,6(a),381,Pb0.98Ba0.01Na0.01Se1,Pb0.98Ba0.01Na0.01Se1,768.5,35143,0.0011879,0.00018627,1.2366,0.73245,0.0000284552,0.0009606178
3503,10.1021/ja400069s,105,6(a),381,Pb0.98Ba0.01Na0.01Se1,Pb0.98Ba0.01Na0.01Se1,769,35061,0.0011889,0.00018652,1.2355,0.73343,0.0000285217,0.0009622825
3503,10.1021/ja400069s,105,6(a),381,Pb0.98Ba0.01Na0.01Se1,Pb0.98Ba0.01Na0.01Se1,769.5,34979,0.0011899,0.00018676,1.2345,0.7344,0.0000285886,0.000963872
3503,10.1021/ja400069s,105,6(a),381,Pb0.98Ba0.01Na0.01Se1,Pb0.98Ba0.01Na0.01Se1,770,34897,0.0011909,0.000187,1.2334,0.73537,0.0000286558,0.0009655424
3503,10.1021/ja400069s,105,6(a),381,Pb0.98Ba0.01Na0.01Se1,Pb0.98Ba0.01Na0.01Se1,770.5,34816,0.0011919,0.00018724,1.2324,0.73634,0.0000287224,0.0009671373
3503,10.1021/ja400069s,105,6(a),381,Pb0.98Ba0.01Na0.01Se1,Pb0.98Ba0.01Na0.01Se1,771,34735,0.0011929,0.00018749,1.2313,0.73731,0.0000287894,0.0009688134
3503,10.1021/ja400069s,105,6(a),381,Pb0.98Ba0.01Na0.01Se1,Pb0.98Ba0.01Na0.01Se1,771.5,34654,0.0011938,0.00018773,1.2303,0.73828,0.0000288567,0.0009703324
3503,10.1021/ja400069s,105,6(a),381,Pb0.98Ba0.01Na0.01Se1,Pb0.98Ba0.01Na0.01Se1,772,34573,0.0011948,0.00018797,1.2293,0.73925,0.0000289243,0.0009719352
3503,10.1021/ja400069s,105,6(a),381,Pb0.98Ba0.01Na0.01Se1,Pb0.98Ba0.01Na0.01Se1,772.5,34493,0.0011958,0.00018821,1.2282,0.74023,0.0000289914,0.0009736199
3503,10.1021/ja400069s,105,6(a),381,Pb0.98Ba0.01Na0.01Se1,Pb0.98Ba0.01Na0.01Se1,773,34413,0.0011968,0.00018846,1.2272,0.7412,0.0000290588,0.0009752282
3503,10.1021/ja400069s,105,6(a),381,Pb0.98Ba0.01Na0.01Se1,Pb0.98Ba0.01Na0.01Se1,773.5,34334,0.0011978,0.0001887,1.2262,0.74217,0.0000291256,0.000976839
3503,10.1021/ja400069s,105,6(a),381,Pb0.98Ba0.01Na0.01Se1,Pb0.98Ba0.01Na0.01Se1,774,34255,0.0011988,0.00018894,1.2251,0.74314,0.0000291928,0.0009785324
3503,10.1021/ja400069s,105,6(a),381,Pb0.98Ba0.01Na0.01Se1,Pb0.98Ba0.01Na0.01Se1,774.5,34176,0.0011998,0.00018919,1.2241,0.74411,0.0000292603,0.0009801487
3503,10.1021/ja400069s,105,6(a),381,Pb0.98Ba0.01Na0.01Se1,Pb0.98Ba0.01Na0.01Se1,775,34098,0.0012008,0.00018943,1.2231,0.74508,0.0000293272,0.0009817676
3503,10.1021/ja400069s,105,6(a),381,Pb0.98Ba0.01Na0.01Se1,Pb0.98Ba0.01Na0.01Se1,775.5,34019,0.0012018,0.00018967,1.2221,0.74605,0.0000293953,0.0009833892
3503,10.1021/ja400069s,105,6(a),381,Pb0.98Ba0.01Na0.01Se1,Pb0.98Ba0.01Na0.01Se1,776,33942,0.0012028,0.00018992,1.2211,0.74702,0.000029462,0.0009850135
3503,10.1021/ja400069s,105,6(a),381,Pb0.98Ba0.01Na0.01Se1,Pb0.98Ba0.01Na0.01Se1,776.5,33864,0.0012038,0.00019016,1.2201,0.748,0.0000295299,0.0009866404
3503,10.1021/ja400069s,105,6(a),381,Pb0.98Ba0.01Na0.01Se1,Pb0.98Ba0.01Na0.01Se1,777,33787,0.0012048,0.0001904,1.219,0.74897,0.0000295972,0.0009883511
3503,10.1021/ja400069s,105,6(a),381,Pb0.98Ba0.01Na0.01Se1,Pb0.98Ba0.01Na0.01Se1,777.5,33710,0.0012057,0.00019065,1.218,0.74994,0.0000296648,0.0009899015
3503,10.1021/ja400069s,105,6(a),381,Pb0.98Ba0.01Na0.01Se1,Pb0.98Ba0.01Na0.01Se1,778,33634,0.0012067,0.00019089,1.217,0.75091,0.0000297318,0.0009915366
3503,10.1021/ja400069s,105,6(a),381,Pb0.98Ba0.01Na0.01Se1,Pb0.98Ba0.01Na0.01Se1,778.5,33558,0.0012077,0.00019113,1.216,0.75188,0.0000297992,0.0009931743
3503,10.1021/ja400069s,105,6(a),381,Pb0.98Ba0.01Na0.01Se1,Pb0.98Ba0.01Na0.01Se1,779,33482,0.0012087,0.00019138,1.215,0.75285,0.0000298668,0.0009948148
3503,10.1021/ja400069s,105,6(a),381,Pb0.98Ba0.01Na0.01Se1,Pb0.98Ba0.01Na0.01Se1,779.5,33407,0.0012097,0.00019162,1.214,0.75382,0.0000299338,0.000996458
3503,10.1021/ja400069s,105,6(a),381,Pb0.98Ba0.01Na0.01Se1,Pb0.98Ba0.01Na0.01Se1,780,33332,0.0012107,0.00019186,1.213,0.75479,0.0000300012,0.0009981039
3503,10.1021/ja400069s,105,6(a),381,Pb0.98Ba0.01Na0.01Se1,Pb0.98Ba0.01Na0.01Se1,780.5,33257,0.0012117,0.00019211,1.212,0.75577,0.0000300689,0.0009997525
3503,10.1021/ja400069s,105,6(a),381,Pb0.98Ba0.01Na0.01Se1,Pb0.98Ba0.01Na0.01Se1,781,33183,0.0012127,0.00019235,1.2111,0.75674,0.0000301359,0.0010013211
3503,10.1021/ja400069s,105,6(a),381,Pb0.98Ba0.01Na0.01Se1,Pb0.98Ba0.01Na0.01Se1,781.5,33109,0.0012137,0.0001926,1.2101,0.75771,0.0000302033,0.001002975
3503,10.1021/ja400069s,105,6(a),381,Pb0.98Ba0.01Na0.01Se1,Pb0.98Ba0.01Na0.01Se1,782,33035,0.0012147,0.00019284,1.2091,0.75868,0.0000302709,0.0010046315
3503,10.1021/ja400069s,105,6(a),381,Pb0.98Ba0.01Na0.01Se1,Pb0.98Ba0.01Na0.01Se1,782.5,32962,0.0012157,0.00019308,1.2081,0.75965,0.000030338,0.0010062909
3503,10.1021/ja400069s,105,6(a),381,Pb0.98Ba0.01Na0.01Se1,Pb0.98Ba0.01Na0.01Se1,783,32889,0.0012167,0.00019333,1.2071,0.76062,0.0000304053,0.0010079529
3503,10.1021/ja400069s,105,6(a),381,Pb0.98Ba0.01Na0.01Se1,Pb0.98Ba0.01Na0.01Se1,783.5,32816,0.0012176,0.00019357,1.2062,0.76159,0.0000304729,0.0010094512
3503,10.1021/ja400069s,105,6(a),381,Pb0.98Ba0.01Na0.01Se1,Pb0.98Ba0.01Na0.01Se1,784,32744,0.0012186,0.00019382,1.2052,0.76256,0.0000305399,0.0010111185
3503,10.1021/ja400069s,105,6(a),381,Pb0.98Ba0.01Na0.01Se1,Pb0.98Ba0.01Na0.01Se1,784.5,32672,0.0012196,0.00019406,1.2042,0.76354,0.0000306072,0.0010127886
3503,10.1021/ja400069s,105,6(a),381,Pb0.98Ba0.01Na0.01Se1,Pb0.98Ba0.01Na0.01Se1,785,32600,0.0012206,0.0001943,1.2032,0.76451,0.0000306748,0.0010144614
3503,10.1021/ja400069s,105,6(a),381,Pb0.98Ba0.01Na0.01Se1,Pb0.98Ba0.01Na0.01Se1,785.5,32529,0.0012216,0.00019455,1.2023,0.76548,0.0000307418,0.0010160526
3503,10.1021/ja400069s,105,6(a),381,Pb0.98Ba0.01Na0.01Se1,Pb0.98Ba0.01Na0.01Se1,786,32458,0.0012226,0.00019479,1.2013,0.76645,0.000030809,0.0010177308
3503,10.1021/ja400069s,105,6(a),381,Pb0.98Ba0.01Na0.01Se1,Pb0.98Ba0.01Na0.01Se1,786.5,32388,0.0012236,0.00019504,1.2003,0.76742,0.0000308756,0.0010194118
3503,10.1021/ja400069s,105,6(a),381,Pb0.98Ba0.01Na0.01Se1,Pb0.98Ba0.01Na0.01Se1,787,32318,0.0012246,0.00019528,1.1994,0.76839,0.0000309425,0.0010210105
3503,10.1021/ja400069s,105,6(a),381,Pb0.98Ba0.01Na0.01Se1,Pb0.98Ba0.01Na0.01Se1,787.5,32248,0.0012256,0.00019553,1.1984,0.76936,0.0000310097,0.0010226969
3503,10.1021/ja400069s,105,6(a),381,Pb0.98Ba0.01Na0.01Se1,Pb0.98Ba0.01Na0.01Se1,788,32179,0.0012266,0.00019577,1.1975,0.77033,0.0000310762,0.0010243006
3503,10.1021/ja400069s,105,6(a),381,Pb0.98Ba0.01Na0.01Se1,Pb0.98Ba0.01Na0.01Se1,788.5,32110,0.0012276,0.00019602,1.1965,0.77131,0.0000311429,0.0010259925
3503,10.1021/ja400069s,105,6(a),381,Pb0.98Ba0.01Na0.01Se1,Pb0.98Ba0.01Na0.01Se1,789,32041,0.0012286,0.00019626,1.1956,0.77228,0.00003121,0.0010276012
3503,10.1021/ja400069s,105,6(a),381,Pb0.98Ba0.01Na0.01Se1,Pb0.98Ba0.01Na0.01Se1,789.5,31973,0.0012295,0.00019651,1.1946,0.77325,0.0000312764,0.0010292148
3503,10.1021/ja400069s,105,6(a),381,Pb0.98Ba0.01Na0.01Se1,Pb0.98Ba0.01Na0.01Se1,790,31905,0.0012305,0.00019675,1.1937,0.77422,0.000031343,0.0010308285
3503,10.1021/ja400069s,105,6(a),381,Pb0.98Ba0.01Na0.01Se1,Pb0.98Ba0.01Na0.01Se1,790.5,31838,0.0012315,0.000197,1.1928,0.77519,0.000031409,0.0010324447
3503,10.1021/ja400069s,105,6(a),381,Pb0.98Ba0.01Na0.01Se1,Pb0.98Ba0.01Na0.01Se1,791,31770,0.0012325,0.00019724,1.1918,0.77616,0.0000314762,0.00103415
3503,10.1021/ja400069s,105,6(a),381,Pb0.98Ba0.01Na0.01Se1,Pb0.98Ba0.01Na0.01Se1,791.5,31704,0.0012335,0.00019748,1.1909,0.77713,0.0000315418,0.0010357713
3503,10.1021/ja400069s,105,6(a),381,Pb0.98Ba0.01Na0.01Se1,Pb0.98Ba0.01Na0.01Se1,792,31637,0.0012345,0.00019773,1.19,0.7781,0.0000316086,0.001037395
3503,10.1021/ja400069s,105,6(a),381,Pb0.98Ba0.01Na0.01Se1,Pb0.98Ba0.01Na0.01Se1,792.5,31571,0.0012355,0.00019797,1.189,0.77908,0.0000316746,0.0010391085
3503,10.1021/ja400069s,105,6(a),381,Pb0.98Ba0.01Na0.01Se1,Pb0.98Ba0.01Na0.01Se1,793,31506,0.0012365,0.00019822,1.1881,0.78005,0.00003174,0.0010407373
3503,10.1021/ja400069s,105,6(a),381,Pb0.98Ba0.01Na0.01Se1,Pb0.98Ba0.01Na0.01Se1,793.5,31441,0.0012375,0.00019846,1.1872,0.78102,0.0000318056,0.0010423686
3503,10.1021/ja400069s,105,6(a),381,Pb0.98Ba0.01Na0.01Se1,Pb0.98Ba0.01Na0.01Se1,794,31376,0.0012385,0.00019871,1.1863,0.78199,0.0000318715,0.0010440024
3503,10.1021/ja400069s,105,6(a),381,Pb0.98Ba0.01Na0.01Se1,Pb0.98Ba0.01Na0.01Se1,794.5,31311,0.0012395,0.00019895,1.1853,0.78296,0.0000319377,0.0010457268
3503,10.1021/ja400069s,105,6(a),381,Pb0.98Ba0.01Na0.01Se1,Pb0.98Ba0.01Na0.01Se1,795,31247,0.0012405,0.0001992,1.1844,0.78393,0.0000320031,0.0010473658
3503,10.1021/ja400069s,105,6(a),381,Pb0.98Ba0.01Na0.01Se1,Pb0.98Ba0.01Na0.01Se1,795.5,31183,0.0012415,0.00019945,1.1835,0.7849,0.0000320688,0.0010490072
3503,10.1021/ja400069s,105,6(a),381,Pb0.98Ba0.01Na0.01Se1,Pb0.98Ba0.01Na0.01Se1,796,31120,0.0012424,0.00019969,1.1826,0.78587,0.0000321337,0.0010505665
3503,10.1021/ja400069s,105,6(a),381,Pb0.98Ba0.01Na0.01Se1,Pb0.98Ba0.01Na0.01Se1,796.5,31057,0.0012434,0.00019994,1.1817,0.78685,0.0000321989,0.0010522129
3503,10.1021/ja400069s,105,6(a),381,Pb0.98Ba0.01Na0.01Se1,Pb0.98Ba0.01Na0.01Se1,797,30995,0.0012444,0.00020018,1.1808,0.78782,0.0000322633,0.0010538618
3503,10.1021/ja400069s,105,6(a),381,Pb0.98Ba0.01Na0.01Se1,Pb0.98Ba0.01Na0.01Se1,797.5,30933,0.0012454,0.00020043,1.1799,0.78879,0.0000323279,0.0010555132
3503,10.1021/ja400069s,105,6(a),381,Pb0.98Ba0.01Na0.01Se1,Pb0.98Ba0.01Na0.01Se1,798,30871,0.0012464,0.00020067,1.179,0.78976,0.0000323929,0.0010571671
3503,10.1021/ja400069s,105,6(a),381,Pb0.98Ba0.01Na0.01Se1,Pb0.98Ba0.01Na0.01Se1,798.5,30810,0.0012474,0.00020092,1.1781,0.79073,0.000032457,0.0010588235
3503,10.1021/ja400069s,105,6(a),381,Pb0.98Ba0.01Na0.01Se1,Pb0.98Ba0.01Na0.01Se1,799,30749,0.0012484,0.00020116,1.1772,0.7917,0.0000325214,0.0010604825
3503,10.1021/ja400069s,105,6(a),381,Pb0.98Ba0.01Na0.01Se1,Pb0.98Ba0.01Na0.01Se1,799.5,30688,0.0012494,0.00020141,1.1763,0.79267,0.000032586,0.001062144
3503,10.1021/ja400069s,105,6(a),381,Pb0.98Ba0.01Na0.01Se1,Pb0.98Ba0.01Na0.01Se1,800,30628,0.0012504,0.00020165,1.1754,0.79364,0.0000326499,0.0010638081
3503,10.1021/ja400069s,105,6(a),381,Pb0.98Ba0.01Na0.01Se1,Pb0.98Ba0.01Na0.01Se1,800.5,30568,0.0012514,0.0002019,1.1745,0.79462,0.0000327139,0.0010654747
3503,10.1021/ja400069s,105,6(a),381,Pb0.98Ba0.01Na0.01Se1,Pb0.98Ba0.01Na0.01Se1,801,30509,0.0012524,0.00020215,1.1736,0.79559,0.0000327772,0.0010671438
3503,10.1021/ja400069s,105,6(a),381,Pb0.98Ba0.01Na0.01Se1,Pb0.98Ba0.01Na0.01Se1,801.5,30450,0.0012534,0.00020239,1.1727,0.79656,0.0000328407,0.0010688156
3503,10.1021/ja400069s,105,6(a),381,Pb0.98Ba0.01Na0.01Se1,Pb0.98Ba0.01Na0.01Se1,802,30391,0.0012543,0.00020264,1.1719,0.79753,0.0000329045,0.0010703132
3503,10.1021/ja400069s,105,6(a),381,Pb0.98Ba0.01Na0.01Se1,Pb0.98Ba0.01Na0.01Se1,802.5,30333,0.0012553,0.00020288,1.171,0.7985,0.0000329674,0.0010719898
3503,10.1021/ja400069s,105,6(a),381,Pb0.98Ba0.01Na0.01Se1,Pb0.98Ba0.01Na0.01Se1,803,30276,0.0012563,0.00020313,1.1701,0.79947,0.0000330295,0.0010736689
3503,10.1021/ja400069s,105,6(a),381,Pb0.98Ba0.01Na0.01Se1,Pb0.98Ba0.01Na0.01Se1,803.5,30218,0.0012573,0.00020337,1.1692,0.80044,0.0000330929,0.0010753507
3503,10.1021/ja400069s,105,6(a),381,Pb0.98Ba0.01Na0.01Se1,Pb0.98Ba0.01Na0.01Se1,804,30162,0.0012583,0.00020362,1.1684,0.80141,0.0000331543,0.0010769428
3503,10.1021/ja400069s,105,6(a),381,Pb0.98Ba0.01Na0.01Se1,Pb0.98Ba0.01Na0.01Se1,804.5,30105,0.0012593,0.00020387,1.1675,0.80239,0.0000332171,0.0010786296
3503,10.1021/ja400069s,105,6(a),381,Pb0.98Ba0.01Na0.01Se1,Pb0.98Ba0.01Na0.01Se1,805,30049,0.0012603,0.00020411,1.1666,0.80336,0.000033279,0.0010803189
3503,10.1021/ja400069s,105,6(a),381,Pb0.98Ba0.01Na0.01Se1,Pb0.98Ba0.01Na0.01Se1,805.5,29993,0.0012613,0.00020436,1.1658,0.80433,0.0000333411,0.001081918
3503,10.1021/ja400069s,105,6(a),381,Pb0.98Ba0.01Na0.01Se1,Pb0.98Ba0.01Na0.01Se1,806,29938,0.0012623,0.0002046,1.1649,0.8053,0.0000334024,0.0010836123
3503,10.1021/ja400069s,105,6(a),381,Pb0.98Ba0.01Na0.01Se1,Pb0.98Ba0.01Na0.01Se1,806.5,29884,0.0012633,0.00020485,1.164,0.80627,0.0000334627,0.0010853093
3503,10.1021/ja400069s,105,6(a),381,Pb0.98Ba0.01Na0.01Se1,Pb0.98Ba0.01Na0.01Se1,807,29829,0.0012643,0.0002051,1.1632,0.80724,0.0000335244,0.0010869154
3503,10.1021/ja400069s,105,6(a),381,Pb0.98Ba0.01Na0.01Se1,Pb0.98Ba0.01Na0.01Se1,807.5,29775,0.0012653,0.00020534,1.1623,0.80821,0.0000335852,0.0010886174
3503,10.1021/ja400069s,105,6(a),381,Pb0.98Ba0.01Na0.01Se1,Pb0.98Ba0.01Na0.01Se1,808,29722,0.0012662,0.00020559,1.1615,0.80918,0.0000336451,0.0010901421
3503,10.1021/ja400069s,105,6(a),381,Pb0.98Ba0.01Na0.01Se1,Pb0.98Ba0.01Na0.01Se1,808.5,29669,0.0012672,0.00020583,1.1606,0.81016,0.0000337052,0.001091849
3503,10.1021/ja400069s,105,6(a),381,Pb0.98Ba0.01Na0.01Se1,Pb0.98Ba0.01Na0.01Se1,809,29616,0.0012682,0.00020608,1.1598,0.81113,0.0000337655,0.0010934644
3503,10.1021/ja400069s,105,6(a),381,Pb0.98Ba0.01Na0.01Se1,Pb0.98Ba0.01Na0.01Se1,809.5,29564,0.0012692,0.00020633,1.159,0.8121,0.0000338249,0.001095082
3503,10.1021/ja400069s,105,6(a),381,Pb0.98Ba0.01Na0.01Se1,Pb0.98Ba0.01Na0.01Se1,810,29512,0.0012702,0.00020657,1.1581,0.81307,0.0000338845,0.0010967965
3503,10.1021/ja400069s,105,6(a),381,Pb0.98Ba0.01Na0.01Se1,Pb0.98Ba0.01Na0.01Se1,810.5,29461,0.0012712,0.00020682,1.1573,0.81404,0.0000339432,0.0010984187
3503,10.1021/ja400069s,105,6(a),381,Pb0.98Ba0.01Na0.01Se1,Pb0.98Ba0.01Na0.01Se1,811,29410,0.0012722,0.00020706,1.1564,0.81501,0.000034002,0.0011001384
3503,10.1021/ja400069s,105,6(a),381,Pb0.98Ba0.01Na0.01Se1,Pb0.98Ba0.01Na0.01Se1,811.5,29360,0.0012732,0.00020731,1.1556,0.81598,0.0000340599,0.0011017653
3503,10.1021/ja400069s,105,6(a),381,Pb0.98Ba0.01Na0.01Se1,Pb0.98Ba0.01Na0.01Se1,812,29310,0.0012742,0.00020756,1.1548,0.81695,0.000034118,0.0011033945
3503,10.1021/ja400069s,105,6(a),381,Pb0.98Ba0.01Na0.01Se1,Pb0.98Ba0.01Na0.01Se1,812.5,29260,0.0012752,0.0002078,1.154,0.81793,0.0000341763,0.001105026
3503,10.1021/ja400069s,105,6(a),381,Pb0.98Ba0.01Na0.01Se1,Pb0.98Ba0.01Na0.01Se1,813,29211,0.0012762,0.00020805,1.1531,0.8189,0.0000342337,0.0011067557
3503,10.1021/ja400069s,105,6(a),381,Pb0.98Ba0.01Na0.01Se1,Pb0.98Ba0.01Na0.01Se1,813.5,29162,0.0012772,0.0002083,1.1523,0.81987,0.0000342912,0.0011083919
3503,10.1021/ja400069s,105,6(a),381,Pb0.98Ba0.01Na0.01Se1,Pb0.98Ba0.01Na0.01Se1,814,29114,0.0012782,0.00020854,1.1515,0.82084,0.0000343477,0.0011100304
3503,10.1021/ja400069s,105,6(a),381,Pb0.98Ba0.01Na0.01Se1,Pb0.98Ba0.01Na0.01Se1,814.5,29066,0.0012791,0.00020879,1.1507,0.82181,0.0000344045,0.0011115843
3503,10.1021/ja400069s,105,6(a),381,Pb0.98Ba0.01Na0.01Se1,Pb0.98Ba0.01Na0.01Se1,815,29019,0.0012801,0.00020904,1.1499,0.82278,0.0000344602,0.0011132272
3503,10.1021/ja400069s,105,6(a),381,Pb0.98Ba0.01Na0.01Se1,Pb0.98Ba0.01Na0.01Se1,815.5,28972,0.0012811,0.00020928,1.149,0.82375,0.0000345161,0.0011149695
