Repository: RamyaGuru/STD2_EffMass

# STD2_EffMass
Effective mass modeling of StarryData2 data

File: csvfiles/thermopropsofzintlphase10.1007s1166401543036.csv (part 13 of 19)
sid,DOI,figureid,fignum,sampleid,samplename,composition,Temperature,Electrical resistivity,Power factor,Seebeck coefficient,Thermal conductivity,ZT,Electrical conductivity,Figure of merit Z
10954,10.1007/s11664-015-4303-6,5134,3(a),6470,x=0.7,Ca0.3Eu0.7Zn2Sb2,631.5,0.000021357,0.0014658,0.00017608,1.853,0.49132,46823.0556726132,0.0007910416
10954,10.1007/s11664-015-4303-6,5134,3(a),6470,x=0.7,Ca0.3Eu0.7Zn2Sb2,632,0.00002137,0.0014665,0.00017618,1.8514,0.49198,46794.5718296678,0.0007921033
10954,10.1007/s11664-015-4303-6,5134,3(a),6470,x=0.7,Ca0.3Eu0.7Zn2Sb2,632.5,0.000021383,0.0014672,0.00017627,1.8499,0.49265,46766.1226207735,0.000793124
10954,10.1007/s11664-015-4303-6,5134,3(a),6470,x=0.7,Ca0.3Eu0.7Zn2Sb2,633,0.000021396,0.0014679,0.00017636,1.8483,0.49331,46737.7079828005,0.0007941893
10954,10.1007/s11664-015-4303-6,5134,3(a),6470,x=0.7,Ca0.3Eu0.7Zn2Sb2,633.5,0.000021409,0.0014686,0.00017646,1.8467,0.49397,46709.3278527722,0.0007952564
10954,10.1007/s11664-015-4303-6,5134,3(a),6470,x=0.7,Ca0.3Eu0.7Zn2Sb2,634,0.000021422,0.0014692,0.00017655,1.8451,0.49464,46680.9821678648,0.0007962712
10954,10.1007/s11664-015-4303-6,5134,3(a),6470,x=0.7,Ca0.3Eu0.7Zn2Sb2,634.5,0.000021434,0.0014699,0.00017665,1.8435,0.4953,46654.8474386489,0.000797342
10954,10.1007/s11664-015-4303-6,5134,3(a),6470,x=0.7,Ca0.3Eu0.7Zn2Sb2,635,0.000021447,0.0014706,0.00017674,1.8419,0.49596,46626.5678183429,0.0007984147
10954,10.1007/s11664-015-4303-6,5134,3(a),6470,x=0.7,Ca0.3Eu0.7Zn2Sb2,635.5,0.00002146,0.0014713,0.00017684,1.8403,0.49663,46598.3224603914,0.0007994892
10954,10.1007/s11664-015-4303-6,5134,3(a),6470,x=0.7,Ca0.3Eu0.7Zn2Sb2,636,0.000021473,0.001472,0.00017693,1.8387,0.49729,46570.111302566,0.0008005656
10954,10.1007/s11664-015-4303-6,5134,3(a),6470,x=0.7,Ca0.3Eu0.7Zn2Sb2,636.5,0.000021486,0.0014727,0.00017703,1.8372,0.49796,46541.9342827888,0.0008016003
10954,10.1007/s11664-015-4303-6,5134,3(a),6470,x=0.7,Ca0.3Eu0.7Zn2Sb2,637,0.000021499,0.0014733,0.00017712,1.8356,0.49862,46513.7913391321,0.0008026258
10954,10.1007/s11664-015-4303-6,5134,3(a),6470,x=0.7,Ca0.3Eu0.7Zn2Sb2,637.5,0.000021511,0.001474,0.00017722,1.834,0.49928,46487.8434289433,0.0008037077
10954,10.1007/s11664-015-4303-6,5134,3(a),6470,x=0.7,Ca0.3Eu0.7Zn2Sb2,638,0.000021524,0.0014747,0.00017731,1.8324,0.49995,46459.7658427802,0.0008047915
10954,10.1007/s11664-015-4303-6,5134,3(a),6470,x=0.7,Ca0.3Eu0.7Zn2Sb2,638.5,0.000021537,0.0014754,0.00017741,1.8308,0.50061,46431.7221525746,0.0008058772
10954,10.1007/s11664-015-4303-6,5134,3(a),6470,x=0.7,Ca0.3Eu0.7Zn2Sb2,639,0.00002155,0.0014761,0.0001775,1.8292,0.50127,46403.7122969838,0.0008069648
10954,10.1007/s11664-015-4303-6,5134,3(a),6470,x=0.7,Ca0.3Eu0.7Zn2Sb2,639.5,0.000021563,0.0014767,0.0001776,1.8276,0.50194,46375.7362148124,0.0008079996
10954,10.1007/s11664-015-4303-6,5134,3(a),6470,x=0.7,Ca0.3Eu0.7Zn2Sb2,640,0.000021576,0.0014774,0.00017769,1.8261,0.5026,46347.793845013,0.0008090466
10954,10.1007/s11664-015-4303-6,5134,3(a),6470,x=0.7,Ca0.3Eu0.7Zn2Sb2,640.5,0.000021589,0.0014781,0.00017779,1.8245,0.50327,46319.8851266849,0.0008101398
10954,10.1007/s11664-015-4303-6,5134,3(a),6470,x=0.7,Ca0.3Eu0.7Zn2Sb2,641,0.000021601,0.0014788,0.00017788,1.8229,0.50393,46294.15304847,0.0008112348
10954,10.1007/s11664-015-4303-6,5134,3(a),6470,x=0.7,Ca0.3Eu0.7Zn2Sb2,641.5,0.000021614,0.0014795,0.00017798,1.8213,0.50459,46266.308873878,0.0008123319
10954,10.1007/s11664-015-4303-6,5134,3(a),6470,x=0.7,Ca0.3Eu0.7Zn2Sb2,642,0.000021627,0.0014802,0.00017807,1.8197,0.50526,46238.4981735793,0.0008134308
10954,10.1007/s11664-015-4303-6,5134,3(a),6470,x=0.7,Ca0.3Eu0.7Zn2Sb2,642.5,0.00002164,0.0014808,0.00017817,1.8181,0.50592,46210.7208872458,0.0008144767
10954,10.1007/s11664-015-4303-6,5134,3(a),6470,x=0.7,Ca0.3Eu0.7Zn2Sb2,643,0.000021653,0.0014815,0.00017826,1.8165,0.50658,46182.9769546945,0.0008155794
10954,10.1007/s11664-015-4303-6,5134,3(a),6470,x=0.7,Ca0.3Eu0.7Zn2Sb2,643.5,0.000021666,0.0014822,0.00017836,1.8149,0.50725,46155.2663158866,0.0008166841
10954,10.1007/s11664-015-4303-6,5134,3(a),6470,x=0.7,Ca0.3Eu0.7Zn2Sb2,644,0.000021678,0.0014829,0.00017845,1.8134,0.50791,46129.7167635391,0.0008177457
10954,10.1007/s11664-015-4303-6,5134,3(a),6470,x=0.7,Ca0.3Eu0.7Zn2Sb2,644.5,0.000021691,0.0014836,0.00017855,1.8118,0.50858,46102.0699829422,0.0008188542
10954,10.1007/s11664-015-4303-6,5134,3(a),6470,x=0.7,Ca0.3Eu0.7Zn2Sb2,645,0.000021704,0.0014842,0.00017864,1.8102,0.50924,46074.4563214154,0.0008199094
10954,10.1007/s11664-015-4303-6,5134,3(a),6470,x=0.7,Ca0.3Eu0.7Zn2Sb2,645.5,0.000021717,0.0014849,0.00017874,1.8086,0.5099,46046.8757194824,0.0008210218
10954,10.1007/s11664-015-4303-6,5134,3(a),6470,x=0.7,Ca0.3Eu0.7Zn2Sb2,646,0.00002173,0.0014856,0.00017883,1.807,0.51057,46019.3281178095,0.0008221361
10954,10.1007/s11664-015-4303-6,5134,3(a),6470,x=0.7,Ca0.3Eu0.7Zn2Sb2,646.5,0.000021743,0.0014863,0.00017893,1.8054,0.51123,45991.8134572046,0.0008232525
10954,10.1007/s11664-015-4303-6,5134,3(a),6470,x=0.7,Ca0.3Eu0.7Zn2Sb2,647,0.000021755,0.001487,0.00017902,1.8038,0.51189,45966.4444955183,0.0008243708
10954,10.1007/s11664-015-4303-6,5134,3(a),6470,x=0.7,Ca0.3Eu0.7Zn2Sb2,647.5,0.000021768,0.0014877,0.00017912,1.8022,0.51256,45938.9930172731,0.0008254911
10954,10.1007/s11664-015-4303-6,5134,3(a),6470,x=0.7,Ca0.3Eu0.7Zn2Sb2,648,0.000021781,0.0014883,0.00017921,1.8007,0.51322,45911.574307883,0.0008265119
10954,10.1007/s11664-015-4303-6,5134,3(a),6470,x=0.7,Ca0.3Eu0.7Zn2Sb2,648.5,0.000021794,0.001489,0.00017931,1.7991,0.51389,45884.1883087088,0.000827636
10954,10.1007/s11664-015-4303-6,5134,3(a),6470,x=0.7,Ca0.3Eu0.7Zn2Sb2,649,0.000021807,0.0014897,0.0001794,1.7975,0.51455,45856.834961251,0.0008287622
10954,10.1007/s11664-015-4303-6,5134,3(a),6470,x=0.7,Ca0.3Eu0.7Zn2Sb2,649.5,0.00002182,0.0014904,0.0001795,1.7959,0.51521,45829.5142071494,0.0008298903
10954,10.1007/s11664-015-4303-6,5134,3(a),6470,x=0.7,Ca0.3Eu0.7Zn2Sb2,650,0.000021833,0.0014911,0.00017959,1.7943,0.51588,45802.225988183,0.0008310205
10954,10.1007/s11664-015-4303-6,5134,3(a),6470,x=0.7,Ca0.3Eu0.7Zn2Sb2,650.5,0.000021845,0.0014918,0.00017969,1.7927,0.51654,45777.0656900893,0.0008321526
10954,10.1007/s11664-015-4303-6,5134,3(a),6470,x=0.7,Ca0.3Eu0.7Zn2Sb2,651,0.000021858,0.0014924,0.00017978,1.7911,0.5172,45749.8398755604,0.000833231
10954,10.1007/s11664-015-4303-6,5134,3(a),6470,x=0.7,Ca0.3Eu0.7Zn2Sb2,651.5,0.000021871,0.0014931,0.00017987,1.7895,0.51787,45722.6464267752,0.0008343671
10954,10.1007/s11664-015-4303-6,5134,3(a),6470,x=0.7,Ca0.3Eu0.7Zn2Sb2,652,0.000021884,0.0014938,0.00017997,1.788,0.51853,45695.4852860537,0.0008354586
10954,10.1007/s11664-015-4303-6,5134,3(a),6470,x=0.7,Ca0.3Eu0.7Zn2Sb2,652.5,0.000021897,0.0014945,0.00018006,1.7864,0.5192,45668.3563958533,0.0008365987
10954,10.1007/s11664-015-4303-6,5134,3(a),6470,x=0.7,Ca0.3Eu0.7Zn2Sb2,653,0.00002191,0.0014952,0.00018016,1.7848,0.51986,45641.2596987677,0.0008377409
10954,10.1007/s11664-015-4303-6,5134,3(a),6470,x=0.7,Ca0.3Eu0.7Zn2Sb2,653.5,0.000021922,0.0014958,0.00018025,1.7832,0.52052,45616.2758872366,0.0008388291
10954,10.1007/s11664-015-4303-6,5134,3(a),6470,x=0.7,Ca0.3Eu0.7Zn2Sb2,654,0.000021935,0.0014965,0.00018035,1.7816,0.52119,45589.2409391384,0.0008399753
10954,10.1007/s11664-015-4303-6,5134,3(a),6470,x=0.7,Ca0.3Eu0.7Zn2Sb2,654.5,0.000021948,0.0014972,0.00018044,1.78,0.52185,45562.2380171314,0.0008411236
10954,10.1007/s11664-015-4303-6,5134,3(a),6470,x=0.7,Ca0.3Eu0.7Zn2Sb2,655,0.000021961,0.0014979,0.00018054,1.7784,0.52251,45535.2670643413,0.000842274
10954,10.1007/s11664-015-4303-6,5134,3(a),6470,x=0.7,Ca0.3Eu0.7Zn2Sb2,655.5,0.000021974,0.0014986,0.00018063,1.7769,0.52318,45508.3280240284,0.0008433789
10954,10.1007/s11664-015-4303-6,5134,3(a),6470,x=0.7,Ca0.3Eu0.7Zn2Sb2,656,0.000021987,0.0014993,0.00018073,1.7753,0.52384,45481.420839587,0.0008445333
10954,10.1007/s11664-015-4303-6,5134,3(a),6470,x=0.7,Ca0.3Eu0.7Zn2Sb2,656.5,0.000021999,0.0014999,0.00018082,1.7737,0.52451,45456.6116641666,0.0008456334
10954,10.1007/s11664-015-4303-6,5134,3(a),6470,x=0.7,Ca0.3Eu0.7Zn2Sb2,657,0.000022012,0.0015006,0.00018092,1.7721,0.52517,45429.7655824096,0.0008467919
10954,10.1007/s11664-015-4303-6,5134,3(a),6470,x=0.7,Ca0.3Eu0.7Zn2Sb2,657.5,0.000022025,0.0015013,0.00018101,1.7705,0.52583,45402.9511918275,0.0008479526
10954,10.1007/s11664-015-4303-6,5134,3(a),6470,x=0.7,Ca0.3Eu0.7Zn2Sb2,658,0.000022038,0.001502,0.00018111,1.7689,0.5265,45376.1684363372,0.0008491153
10954,10.1007/s11664-015-4303-6,5134,3(a),6470,x=0.7,Ca0.3Eu0.7Zn2Sb2,658.5,0.000022051,0.0015027,0.0001812,1.7673,0.52716,45349.4172599882,0.0008502801
10954,10.1007/s11664-015-4303-6,5134,3(a),6470,x=0.7,Ca0.3Eu0.7Zn2Sb2,659,0.000022064,0.0015034,0.0001813,1.7657,0.52782,45322.6976069616,0.000851447
10954,10.1007/s11664-015-4303-6,5134,3(a),6470,x=0.7,Ca0.3Eu0.7Zn2Sb2,659.5,0.000022077,0.001504,0.00018139,1.7642,0.52849,45296.00942157,0.0008525111
10954,10.1007/s11664-015-4303-6,5134,3(a),6470,x=0.7,Ca0.3Eu0.7Zn2Sb2,660,0.000022089,0.0015047,0.00018149,1.7626,0.52915,45271.4020553216,0.0008536821
10954,10.1007/s11664-015-4303-6,5134,3(a),6470,x=0.7,Ca0.3Eu0.7Zn2Sb2,660.5,0.000022102,0.0015054,0.00018158,1.761,0.52982,45244.7742285766,0.0008548552
10954,10.1007/s11664-015-4303-6,5134,3(a),6470,x=0.7,Ca0.3Eu0.7Zn2Sb2,661,0.000022115,0.0015061,0.00018168,1.7594,0.53048,45218.1777074384,0.0008560305
10954,10.1007/s11664-015-4303-6,5134,3(a),6470,x=0.7,Ca0.3Eu0.7Zn2Sb2,661.5,0.000022128,0.0015068,0.00018177,1.7578,0.53114,45191.6124367317,0.0008572079
10954,10.1007/s11664-015-4303-6,5134,3(a),6470,x=0.7,Ca0.3Eu0.7Zn2Sb2,662,0.000022141,0.0015074,0.00018187,1.7562,0.53181,45165.078361411,0.0008583305
10954,10.1007/s11664-015-4303-6,5134,3(a),6470,x=0.7,Ca0.3Eu0.7Zn2Sb2,662.5,0.000022154,0.0015081,0.00018196,1.7546,0.53247,45138.5754265595,0.0008595121
10954,10.1007/s11664-015-4303-6,5134,3(a),6470,x=0.7,Ca0.3Eu0.7Zn2Sb2,663,0.000022166,0.0015088,0.00018206,1.753,0.53313,45114.1387710909,0.0008606959
10954,10.1007/s11664-015-4303-6,5134,3(a),6470,x=0.7,Ca0.3Eu0.7Zn2Sb2,663.5,0.000022179,0.0015095,0.00018215,1.7515,0.5338,45087.6955678795,0.0008618327
10954,10.1007/s11664-015-4303-6,5134,3(a),6470,x=0.7,Ca0.3Eu0.7Zn2Sb2,664,0.000022192,0.0015102,0.00018225,1.7499,0.53446,45061.2833453497,0.0008630207
10954,10.1007/s11664-015-4303-6,5134,3(a),6470,x=0.7,Ca0.3Eu0.7Zn2Sb2,664.5,0.000022205,0.0015109,0.00018234,1.7483,0.53513,45034.9020490881,0.0008642109
10954,10.1007/s11664-015-4303-6,5134,3(a),6470,x=0.7,Ca0.3Eu0.7Zn2Sb2,665,0.000022218,0.0015115,0.00018244,1.7467,0.53579,45008.5516248087,0.0008653461
10954,10.1007/s11664-015-4303-6,5134,3(a),6470,x=0.7,Ca0.3Eu0.7Zn2Sb2,665.5,0.000022231,0.0015122,0.00018253,1.7451,0.53645,44982.2320183527,0.0008665406
10954,10.1007/s11664-015-4303-6,5134,3(a),6470,x=0.7,Ca0.3Eu0.7Zn2Sb2,666,0.000022243,0.0015129,0.00018263,1.7435,0.53712,44957.9643033763,0.0008677373
10954,10.1007/s11664-015-4303-6,5134,3(a),6470,x=0.7,Ca0.3Eu0.7Zn2Sb2,666.5,0.000022256,0.0015136,0.00018272,1.7419,0.53778,44931.7038102085,0.0008689362
10954,10.1007/s11664-015-4303-6,5134,3(a),6470,x=0.7,Ca0.3Eu0.7Zn2Sb2,667,0.000022269,0.0015143,0.00018282,1.7403,0.53844,44905.4739772778,0.0008701373
10954,10.1007/s11664-015-4303-6,5134,3(a),6470,x=0.7,Ca0.3Eu0.7Zn2Sb2,667.5,0.000022282,0.0015149,0.00018291,1.7388,0.53911,44879.27475092,0.000871233
10954,10.1007/s11664-015-4303-6,5134,3(a),6470,x=0.7,Ca0.3Eu0.7Zn2Sb2,668,0.000022295,0.0015156,0.00018301,1.7372,0.53977,44853.1060775959,0.0008724384
10954,10.1007/s11664-015-4303-6,5134,3(a),6470,x=0.7,Ca0.3Eu0.7Zn2Sb2,668.5,0.000022308,0.0015163,0.0001831,1.7356,0.54044,44826.967903891,0.000873646
10954,10.1007/s11664-015-4303-6,5134,3(a),6470,x=0.7,Ca0.3Eu0.7Zn2Sb2,669,0.00002232,0.001517,0.0001832,1.734,0.5411,44802.8673835125,0.0008748558
10954,10.1007/s11664-015-4303-6,5134,3(a),6470,x=0.7,Ca0.3Eu0.7Zn2Sb2,669.5,0.000022333,0.0015177,0.00018329,1.7324,0.54176,44776.7877132494,0.0008760679
10954,10.1007/s11664-015-4303-6,5134,3(a),6470,x=0.7,Ca0.3Eu0.7Zn2Sb2,670,0.000022346,0.0015184,0.00018338,1.7308,0.54243,44750.7383871834,0.0008772822
10954,10.1007/s11664-015-4303-6,5134,3(a),6470,x=0.7,Ca0.3Eu0.7Zn2Sb2,670.5,0.000022359,0.001519,0.00018348,1.7292,0.54309,44724.7193523861,0.0008784409
10954,10.1007/s11664-015-4303-6,5134,3(a),6470,x=0.7,Ca0.3Eu0.7Zn2Sb2,671,0.000022372,0.0015197,0.00018357,1.7277,0.54375,44698.7305560522,0.0008796087
10954,10.1007/s11664-015-4303-6,5134,3(a),6470,x=0.7,Ca0.3Eu0.7Zn2Sb2,671.5,0.000022385,0.0015204,0.00018367,1.7261,0.54442,44672.7719454992,0.0008808296
10954,10.1007/s11664-015-4303-6,5134,3(a),6470,x=0.7,Ca0.3Eu0.7Zn2Sb2,672,0.000022398,0.0015211,0.00018376,1.7245,0.54508,44646.8434681668,0.0008820528
10954,10.1007/s11664-015-4303-6,5134,3(a),6470,x=0.7,Ca0.3Eu0.7Zn2Sb2,672.5,0.00002241,0.0015218,0.00018386,1.7229,0.54575,44622.9361892012,0.0008832782
10954,10.1007/s11664-015-4303-6,5134,3(a),6470,x=0.7,Ca0.3Eu0.7Zn2Sb2,673,0.000022423,0.0015225,0.00018395,1.7213,0.54641,44597.0655130892,0.0008845059
10954,10.1007/s11664-015-4303-6,5134,3(a),6470,x=0.7,Ca0.3Eu0.7Zn2Sb2,673.5,0.000022436,0.0015231,0.00018405,1.7197,0.54707,44571.224817258,0.0008856777
10954,10.1007/s11664-015-4303-6,5134,3(a),6470,x=0.7,Ca0.3Eu0.7Zn2Sb2,674,0.000022449,0.0015238,0.00018414,1.7181,0.54774,44545.4140496236,0.00088691
10954,10.1007/s11664-015-4303-6,5134,3(a),6470,x=0.7,Ca0.3Eu0.7Zn2Sb2,674.5,0.000022462,0.0015245,0.00018424,1.7165,0.5484,44519.6331582228,0.0008881445
10954,10.1007/s11664-015-4303-6,5134,3(a),6470,x=0.7,Ca0.3Eu0.7Zn2Sb2,675,0.000022475,0.0015252,0.00018433,1.715,0.54906,44493.8820912125,0.0008893294
10954,10.1007/s11664-015-4303-6,5134,3(a),6470,x=0.7,Ca0.3Eu0.7Zn2Sb2,675.5,0.000022487,0.0015259,0.00018443,1.7134,0.54973,44470.1383021301,0.0008905685
10954,10.1007/s11664-015-4303-6,5134,3(a),6470,x=0.7,Ca0.3Eu0.7Zn2Sb2,676,0.0000225,0.0015265,0.00018452,1.7118,0.55039,44444.4444444444,0.0008917514
10954,10.1007/s11664-015-4303-6,5134,3(a),6470,x=0.7,Ca0.3Eu0.7Zn2Sb2,676.5,0.000022513,0.0015272,0.00018462,1.7102,0.55106,44418.7802602941,0.000892995
10954,10.1007/s11664-015-4303-6,5134,3(a),6470,x=0.7,Ca0.3Eu0.7Zn2Sb2,677,0.000022526,0.0015279,0.00018471,1.7086,0.55172,44393.1456983042,0.0008942409
10954,10.1007/s11664-015-4303-6,5134,3(a),6470,x=0.7,Ca0.3Eu0.7Zn2Sb2,677.5,0.000022539,0.0015286,0.00018481,1.707,0.55238,44367.5407072186,0.0008954892
10954,10.1007/s11664-015-4303-6,5134,3(a),6470,x=0.7,Ca0.3Eu0.7Zn2Sb2,678,0.000022552,0.0015293,0.0001849,1.7054,0.55305,44341.9652358993,0.0008967398
10954,10.1007/s11664-015-4303-6,5134,3(a),6470,x=0.7,Ca0.3Eu0.7Zn2Sb2,678.5,0.000022564,0.00153,0.000185,1.7038,0.55371,44318.3832653785,0.0008979927
10954,10.1007/s11664-015-4303-6,5134,3(a),6470,x=0.7,Ca0.3Eu0.7Zn2Sb2,679,0.000022577,0.0015306,0.00018509,1.7023,0.55438,44292.864419542,0.0008991365
10954,10.1007/s11664-015-4303-6,5134,3(a),6470,x=0.7,Ca0.3Eu0.7Zn2Sb2,679.5,0.00002259,0.0015313,0.00018519,1.7007,0.55504,44267.3749446658,0.000900394
10954,10.1007/s11664-015-4303-6,5134,3(a),6470,x=0.7,Ca0.3Eu0.7Zn2Sb2,680,0.000022603,0.001532,0.00018528,1.6991,0.5557,44241.9147900721,0.0009016538
10954,10.1007/s11664-015-4303-6,5134,3(a),6470,x=0.7,Ca0.3Eu0.7Zn2Sb2,680.5,0.000022616,0.0015327,0.00018538,1.6975,0.55637,44216.4839051999,0.0009029161
10954,10.1007/s11664-015-4303-6,5134,3(a),6470,x=0.7,Ca0.3Eu0.7Zn2Sb2,681,0.000022629,0.0015334,0.00018547,1.6959,0.55703,44191.082239604,0.0009041807
10954,10.1007/s11664-015-4303-6,5134,3(a),6470,x=0.7,Ca0.3Eu0.7Zn2Sb2,681.5,0.000022642,0.0015341,0.00018557,1.6943,0.55769,44165.7097429556,0.0009054477
10954,10.1007/s11664-015-4303-6,5134,3(a),6470,x=0.7,Ca0.3Eu0.7Zn2Sb2,682,0.000022654,0.0015347,0.00018566,1.6927,0.55836,44142.3148229893,0.000906658
10954,10.1007/s11664-015-4303-6,5134,3(a),6470,x=0.7,Ca0.3Eu0.7Zn2Sb2,682.5,0.000022667,0.0015354,0.00018576,1.6911,0.55902,44116.9982794371,0.0009079297
10954,10.1007/s11664-015-4303-6,5134,3(a),6470,x=0.7,Ca0.3Eu0.7Zn2Sb2,683,0.00002268,0.0015361,0.00018585,1.6896,0.55969,44091.7107583774,0.0009091501
10954,10.1007/s11664-015-4303-6,5134,3(a),6470,x=0.7,Ca0.3Eu0.7Zn2Sb2,683.5,0.000022693,0.0015368,0.00018595,1.688,0.56035,44066.4522099326,0.0009104265
10954,10.1007/s11664-015-4303-6,5134,3(a),6470,x=0.7,Ca0.3Eu0.7Zn2Sb2,684,0.000022706,0.0015375,0.00018604,1.6864,0.56101,44041.2225843389,0.0009117054
10954,10.1007/s11664-015-4303-6,5134,3(a),6470,x=0.7,Ca0.3Eu0.7Zn2Sb2,684.5,0.000022719,0.0015381,0.00018614,1.6848,0.56168,44016.0218319468,0.0009129274
10954,10.1007/s11664-015-4303-6,5134,3(a),6470,x=0.7,Ca0.3Eu0.7Zn2Sb2,685,0.000022731,0.0015388,0.00018623,1.6832,0.56234,43992.7851832299,0.000914211
10954,10.1007/s11664-015-4303-6,5134,3(a),6470,x=0.7,Ca0.3Eu0.7Zn2Sb2,685.5,0.000022744,0.0015395,0.00018633,1.6816,0.563,43967.6398170946,0.0009154971
10954,10.1007/s11664-015-4303-6,5134,3(a),6470,x=0.7,Ca0.3Eu0.7Zn2Sb2,686,0.000022757,0.0015402,0.00018642,1.68,0.56367,43942.523179681,0.0009167857
10954,10.1007/s11664-015-4303-6,5134,3(a),6470,x=0.7,Ca0.3Eu0.7Zn2Sb2,686.5,0.00002277,0.0015409,0.00018652,1.6785,0.56433,43917.435221783,0.000918022
10954,10.1007/s11664-015-4303-6,5134,3(a),6470,x=0.7,Ca0.3Eu0.7Zn2Sb2,687,0.000022783,0.0015416,0.00018661,1.6769,0.565,43892.3758943072,0.0009193154
10954,10.1007/s11664-015-4303-6,5134,3(a),6470,x=0.7,Ca0.3Eu0.7Zn2Sb2,687.5,0.000022796,0.0015422,0.00018671,1.6753,0.56566,43867.3451482716,0.0009205515
10954,10.1007/s11664-015-4303-6,5134,3(a),6470,x=0.7,Ca0.3Eu0.7Zn2Sb2,688,0.000022808,0.0015429,0.0001868,1.6737,0.56632,43844.2651701158,0.0009218498
10954,10.1007/s11664-015-4303-6,5134,3(a),6470,x=0.7,Ca0.3Eu0.7Zn2Sb2,688.5,0.000022821,0.0015436,0.00018689,1.6721,0.56699,43819.2892511283,0.0009231505
10954,10.1007/s11664-015-4303-6,5134,3(a),6470,x=0.7,Ca0.3Eu0.7Zn2Sb2,689,0.000022834,0.0015443,0.00018699,1.6705,0.56765,43794.3417710432,0.0009244538
10954,10.1007/s11664-015-4303-6,5134,3(a),6470,x=0.7,Ca0.3Eu0.7Zn2Sb2,689.5,0.000022847,0.001545,0.00018708,1.6689,0.56831,43769.4226813148,0.0009257595
10954,10.1007/s11664-015-4303-6,5134,3(a),6470,x=0.7,Ca0.3Eu0.7Zn2Sb2,690,0.00002286,0.0015457,0.00018718,1.6673,0.56898,43744.5319335083,0.0009270677
10954,10.1007/s11664-015-4303-6,5134,3(a),6470,x=0.7,Ca0.3Eu0.7Zn2Sb2,690.5,0.000022873,0.0015463,0.00018727,1.6658,0.56964,43719.6694792987,0.0009282627
10954,10.1007/s11664-015-4303-6,5134,3(a),6470,x=0.7,Ca0.3Eu0.7Zn2Sb2,691,0.000022886,0.001547,0.00018737,1.6642,0.57031,43694.835270471,0.0009295758
10954,10.1007/s11664-015-4303-6,5134,3(a),6470,x=0.7,Ca0.3Eu0.7Zn2Sb2,691.5,0.000022898,0.0015477,0.00018746,1.6626,0.57097,43671.9364136606,0.0009308914
10954,10.1007/s11664-015-4303-6,5134,3(a),6470,x=0.7,Ca0.3Eu0.7Zn2Sb2,692,0.000022911,0.0015484,0.00018756,1.661,0.57163,43647.1563877613,0.0009322095
10954,10.1007/s11664-015-4303-6,5134,3(a),6470,x=0.7,Ca0.3Eu0.7Zn2Sb2,692.5,0.000022924,0.0015491,0.00018765,1.6594,0.5723,43622.4044669342,0.0009335302
10954,10.1007/s11664-015-4303-6,5134,3(a),6470,x=0.7,Ca0.3Eu0.7Zn2Sb2,693,0.000022937,0.0015497,0.00018775,1.6578,0.57296,43597.6806033919,0.0009347931
10954,10.1007/s11664-015-4303-6,5134,3(a),6470,x=0.7,Ca0.3Eu0.7Zn2Sb2,693.5,0.00002295,0.0015504,0.00018784,1.6562,0.57362,43572.9847494553,0.0009361188
10954,10.1007/s11664-015-4303-6,5134,3(a),6470,x=0.7,Ca0.3Eu0.7Zn2Sb2,694,0.000022963,0.0015511,0.00018794,1.6546,0.57429,43548.3168575535,0.0009374471
10954,10.1007/s11664-015-4303-6,5134,3(a),6470,x=0.7,Ca0.3Eu0.7Zn2Sb2,694.5,0.000022975,0.0015518,0.00018803,1.6531,0.57495,43525.571273123,0.0009387212
10954,10.1007/s11664-015-4303-6,5134,3(a),6470,x=0.7,Ca0.3Eu0.7Zn2Sb2,695,0.000022988,0.0015525,0.00018813,1.6515,0.57562,43500.9570210545,0.0009400545
10954,10.1007/s11664-015-4303-6,5134,3(a),6470,x=0.7,Ca0.3Eu0.7Zn2Sb2,695.5,0.000023001,0.0015532,0.00018822,1.6499,0.57628,43476.3705925829,0.0009413904
10954,10.1007/s11664-015-4303-6,5134,3(a),6470,x=0.7,Ca0.3Eu0.7Zn2Sb2,696,0.000023014,0.0015538,0.00018832,1.6483,0.57694,43451.8119405579,0.0009426682
10954,10.1007/s11664-015-4303-6,5134,3(a),6470,x=0.7,Ca0.3Eu0.7Zn2Sb2,696.5,0.000023027,0.0015545,0.00018841,1.6467,0.57761,43427.2810179355,0.0009440092
10954,10.1007/s11664-015-4303-6,5134,3(a),6470,x=0.7,Ca0.3Eu0.7Zn2Sb2,697,0.00002304,0.0015552,0.00018851,1.6451,0.57827,43402.7777777778,0.0009453529
10954,10.1007/s11664-015-4303-6,5134,3(a),6470,x=0.7,Ca0.3Eu0.7Zn2Sb2,697.5,0.000023052,0.0015559,0.0001886,1.6435,0.57893,43380.1839319799,0.0009466991
10954,10.1007/s11664-015-4303-6,5134,3(a),6470,x=0.7,Ca0.3Eu0.7Zn2Sb2,698,0.000023065,0.0015566,0.0001887,1.6419,0.5796,43355.7337957945,0.000948048
10954,10.1007/s11664-015-4303-6,5134,3(a),6470,x=0.7,Ca0.3Eu0.7Zn2Sb2,698.5,0.000023078,0.0015572,0.00018879,1.6404,0.58026,43331.3112054771,0.0009492807
10954,10.1007/s11664-015-4303-6,5134,3(a),6470,x=0.7,Ca0.3Eu0.7Zn2Sb2,699,0.000023091,0.0015579,0.00018889,1.6388,0.58093,43306.9161145035,0.0009506346
10954,10.1007/s11664-015-4303-6,5134,3(a),6470,x=0.7,Ca0.3Eu0.7Zn2Sb2,699.5,0.000023104,0.0015586,0.00018898,1.6372,0.58159,43282.5484764543,0.0009519912
10954,10.1007/s11664-015-4303-6,5134,3(a),6470,x=0.7,Ca0.3Eu0.7Zn2Sb2,700,0.000023117,0.0015593,0.00018908,1.6356,0.58225,43258.2082450145,0.0009533505
10954,10.1007/s11664-015-4303-6,5134,3(a),6470,x=0.7,Ca0.3Eu0.7Zn2Sb2,700.5,0.000023129,0.00156,0.00018917,1.634,0.58292,43235.7646244974,0.0009547124
10954,10.1007/s11664-015-4303-6,5134,3(a),6470,x=0.7,Ca0.3Eu0.7Zn2Sb2,701,0.000023142,0.0015607,0.00018927,1.6324,0.58358,43211.4769682828,0.0009560769
10954,10.1007/s11664-015-4303-6,5134,3(a),6470,x=0.7,Ca0.3Eu0.7Zn2Sb2,701.5,0.000023155,0.0015613,0.00018936,1.6308,0.58424,43187.2165838912,0.0009573829
10954,10.1007/s11664-015-4303-6,5134,3(a),6470,x=0.7,Ca0.3Eu0.7Zn2Sb2,702,0.000023168,0.001562,0.00018946,1.6293,0.58491,43162.9834254144,0.0009586939
10954,10.1007/s11664-015-4303-6,5134,3(a),6470,x=0.7,Ca0.3Eu0.7Zn2Sb2,702.5,0.000023181,0.0015627,0.00018955,1.6277,0.58557,43138.7774470471,0.0009600664
10954,10.1007/s11664-015-4303-6,5134,3(a),6470,x=0.7,Ca0.3Eu0.7Zn2Sb2,703,0.000023194,0.0015634,0.00018965,1.6261,0.58624,43114.598603087,0.0009614415
10954,10.1007/s11664-015-4303-6,5134,3(a),6470,x=0.7,Ca0.3Eu0.7Zn2Sb2,703.5,0.000023207,0.0015641,0.00018974,1.6245,0.5869,43090.4468479338,0.0009628193
10954,10.1007/s11664-015-4303-6,5134,3(a),6470,x=0.7,Ca0.3Eu0.7Zn2Sb2,704,0.000023219,0.0015648,0.00018984,1.6229,0.58756,43068.1769240708,0.0009641999
10954,10.1007/s11664-015-4303-6,5134,3(a),6470,x=0.7,Ca0.3Eu0.7Zn2Sb2,704.5,0.000023232,0.0015654,0.00018993,1.6213,0.58823,43044.0771349862,0.0009655215
10954,10.1007/s11664-015-4303-6,5134,3(a),6470,x=0.7,Ca0.3Eu0.7Zn2Sb2,705,0.000023245,0.0015661,0.00019003,1.6197,0.58889,43020.0043020004,0.0009669075
10954,10.1007/s11664-015-4303-6,5134,3(a),6470,x=0.7,Ca0.3Eu0.7Zn2Sb2,705.5,0.000023258,0.0015668,0.00019012,1.6181,0.58955,42995.9583799123,0.0009682961
10954,10.1007/s11664-015-4303-6,5134,3(a),6470,x=0.7,Ca0.3Eu0.7Zn2Sb2,706,0.000023271,0.0015675,0.00019021,1.6166,0.59022,42971.9393236217,0.0009696276
10954,10.1007/s11664-015-4303-6,5134,3(a),6470,x=0.7,Ca0.3Eu0.7Zn2Sb2,706.5,0.000023284,0.0015682,0.00019031,1.615,0.59088,42947.9470881292,0.0009710217
10954,10.1007/s11664-015-4303-6,5134,3(a),6470,x=0.7,Ca0.3Eu0.7Zn2Sb2,707,0.000023296,0.0015688,0.0001904,1.6134,0.59155,42925.8241758242,0.0009723565
10954,10.1007/s11664-015-4303-6,5134,3(a),6470,x=0.7,Ca0.3Eu0.7Zn2Sb2,707.5,0.000023309,0.0015695,0.0001905,1.6118,0.59221,42901.8833926809,0.000973756
10954,10.1007/s11664-015-4303-6,5134,3(a),6470,x=0.7,Ca0.3Eu0.7Zn2Sb2,708,0.000023322,0.0015702,0.00019059,1.6102,0.59287,42877.969299374,0.0009751584
10954,10.1007/s11664-015-4303-6,5134,3(a),6470,x=0.7,Ca0.3Eu0.7Zn2Sb2,708.5,0.000023335,0.0015709,0.00019069,1.6086,0.59354,42854.0818512963,0.0009765635
10954,10.1007/s11664-015-4303-6,5134,3(a),6470,x=0.7,Ca0.3Eu0.7Zn2Sb2,709,0.000023348,0.0015716,0.00019078,1.607,0.5942,42830.2210039404,0.0009779714
10954,10.1007/s11664-015-4303-6,5134,3(a),6470,x=0.7,Ca0.3Eu0.7Zn2Sb2,709.5,0.000023361,0.0015723,0.00019088,1.6054,0.59486,42806.3867128976,0.0009793821
10954,10.1007/s11664-015-4303-6,5134,3(a),6470,x=0.7,Ca0.3Eu0.7Zn2Sb2,710,0.000023373,0.0015729,0.00019097,1.6039,0.59553,42784.4093612288,0.0009806721
10954,10.1007/s11664-015-4303-6,5134,3(a),6470,x=0.7,Ca0.3Eu0.7Zn2Sb2,710.5,0.000023386,0.0015736,0.00019107,1.6023,0.59619,42760.6260155649,0.0009820882
10954,10.1007/s11664-015-4303-6,5134,3(a),6470,x=0.7,Ca0.3Eu0.7Zn2Sb2,711,0.000023399,0.0015743,0.00019116,1.6007,0.59686,42736.86909697,0.0009835072
10954,10.1007/s11664-015-4303-6,5134,3(a),6470,x=0.7,Ca0.3Eu0.7Zn2Sb2,711.5,0.000023412,0.001575,0.00019126,1.5991,0.59752,42713.1385614215,0.000984929
10954,10.1007/s11664-015-4303-6,5134,3(a),6470,x=0.7,Ca0.3Eu0.7Zn2Sb2,712,0.000023425,0.0015757,0.00019135,1.5975,0.59818,42689.4343649947,0.0009863537
10954,10.1007/s11664-015-4303-6,5134,3(a),6470,x=0.7,Ca0.3Eu0.7Zn2Sb2,712.5,0.000023438,0.0015764,0.00019145,1.5959,0.59885,42665.7564638621,0.0009877812
10954,10.1007/s11664-015-4303-6,5134,3(a),6470,x=0.7,Ca0.3Eu0.7Zn2Sb2,713,0.000023451,0.001577,0.00019154,1.5943,0.59951,42642.1048142936,0.0009891488
10954,10.1007/s11664-015-4303-6,5134,3(a),6470,x=0.7,Ca0.3Eu0.7Zn2Sb2,713.5,0.000023463,0.0015777,0.00019164,1.5927,0.60017,42620.2957848528,0.000990582
10954,10.1007/s11664-015-4303-6,5134,3(a),6470,x=0.7,Ca0.3Eu0.7Zn2Sb2,714,0.000023476,0.0015784,0.00019173,1.5912,0.60084,42596.6944965071,0.0009919558
10954,10.1007/s11664-015-4303-6,5134,3(a),6470,x=0.7,Ca0.3Eu0.7Zn2Sb2,714.5,0.000023489,0.0015791,0.00019183,1.5896,0.6015,42573.1193324535,0.0009933946
10954,10.1007/s11664-015-4303-6,5134,3(a),6470,x=0.7,Ca0.3Eu0.7Zn2Sb2,715,0.000023502,0.0015798,0.00019192,1.588,0.60217,42549.5702493405,0.0009948363
10954,10.1007/s11664-015-4303-6,5134,3(a),6470,x=0.7,Ca0.3Eu0.7Zn2Sb2,715.5,0.000023515,0.0015804,0.00019202,1.5864,0.60283,42526.0472039124,0.0009962179
10954,10.1007/s11664-015-4303-6,5134,3(a),6470,x=0.7,Ca0.3Eu0.7Zn2Sb2,716,0.000023528,0.0015811,0.00019211,1.5848,0.60349,42502.5501530092,0.0009976653
10954,10.1007/s11664-015-4303-6,5134,3(a),6470,x=0.7,Ca0.3Eu0.7Zn2Sb2,716.5,0.00002354,0.0015818,0.00019221,1.5832,0.60416,42480.8836023789,0.0009991157
10954,10.1007/s11664-015-4303-6,5134,3(a),6470,x=0.7,Ca0.3Eu0.7Zn2Sb2,717,0.000023553,0.0015825,0.0001923,,0.60482,42457.436419989,
10954,10.1007/s11664-015-4303-6,5134,3(a),6470,x=0.7,Ca0.3Eu0.7Zn2Sb2,717.5,0.000023566,0.0015832,0.0001924,,0.60548,42434.0151065094,
10954,10.1007/s11664-015-4303-6,5136,3(b),6470,x=0.7,Ca0.3Eu0.7Zn2Sb2,300.5,,,0.00011328,2.9037,0.05191,,
10954,10.1007/s11664-015-4303-6,5136,3(b),6470,x=0.7,Ca0.3Eu0.7Zn2Sb2,301,,,0.00011337,2.9021,0.052574,,
10954,10.1007/s11664-015-4303-6,5136,3(b),6470,x=0.7,Ca0.3Eu0.7Zn2Sb2,718,,0.0015839,0.00019249,,0.60615,,
10954,10.1007/s11664-015-4303-6,5136,3(b),6470,x=0.7,Ca0.3Eu0.7Zn2Sb2,718.5,,,0.00019259,,0.60681,,
10954,10.1007/s11664-015-4303-6,5136,3(b),6470,x=0.7,Ca0.3Eu0.7Zn2Sb2,719,,,0.00019268,,0.60748,,
10954,10.1007/s11664-015-4303-6,5136,3(b),6470,x=0.7,Ca0.3Eu0.7Zn2Sb2,719.5,,,0.00019278,,0.60814,,
10954,10.1007/s11664-015-4303-6,5136,3(b),6470,x=0.7,Ca0.3Eu0.7Zn2Sb2,720,,,0.00019287,,,,
10954,10.1007/s11664-015-4303-6,5136,3(b),6470,x=0.7,Ca0.3Eu0.7Zn2Sb2,720.5,,,0.00019297,,,,
10954,10.1007/s11664-015-4303-6,5136,3(b),6470,x=0.7,Ca0.3Eu0.7Zn2Sb2,721,,,0.00019306,,,,
10954,10.1007/s11664-015-4303-6,5139,4,6470,x=0.7,Ca0.3Eu0.7Zn2Sb2,299,,,,,0.049919,,
10954,10.1007/s11664-015-4303-6,5139,4,6470,x=0.7,Ca0.3Eu0.7Zn2Sb2,299.5,,,,,0.050582,,
10954,10.1007/s11664-015-4303-6,5139,4,6470,x=0.7,Ca0.3Eu0.7Zn2Sb2,300,,,,,0.051246,,
10954,10.1007/s11664-015-4303-6,5134,3(a),6471,x=0.9,Ca0.1Eu0.9Zn2Sb2,301.5,0.0000113,0.0011486,0.00011301,2.7028,0.057794,88495.5752212389,0.0004249667
10954,10.1007/s11664-015-4303-6,5134,3(a),6471,x=0.9,Ca0.1Eu0.9Zn2Sb2,302,0.00001131,0.0011493,0.00011311,2.7012,0.058618,88417.3297966401,0.0004254776
10954,10.1007/s11664-015-4303-6,5134,3(a),6471,x=0.9,Ca0.1Eu0.9Zn2Sb2,302.5,0.000011321,0.00115,0.00011321,2.6996,0.059442,88331.4194859111,0.000425989
10954,10.1007/s11664-015-4303-6,5134,3(a),6471,x=0.9,Ca0.1Eu0.9Zn2Sb2,303,0.000011331,0.0011507,0.00011331,2.698,0.060266,88253.46394846,0.0004265011
10954,10.1007/s11664-015-4303-6,5134,3(a),6471,x=0.9,Ca0.1Eu0.9Zn2Sb2,303.5,0.000011341,0.0011514,0.0001134,2.6964,0.061091,88175.6458866061,0.0004270138
10954,10.1007/s11664-015-4303-6,5134,3(a),6471,x=0.9,Ca0.1Eu0.9Zn2Sb2,304,0.000011352,0.0011521,0.0001135,2.6949,0.061915,88090.2043692741,0.0004275112
10954,10.1007/s11664-015-4303-6,5134,3(a),6471,x=0.9,Ca0.1Eu0.9Zn2Sb2,304.5,0.000011362,0.0011528,0.0001136,2.6933,0.062739,88012.6738250308,0.0004280251
10954,10.1007/s11664-015-4303-6,5134,3(a),6471,x=0.9,Ca0.1Eu0.9Zn2Sb2,305,0.000011373,0.0011535,0.0001137,2.6917,0.063563,87927.5477006946,0.0004285396
10954,10.1007/s11664-015-4303-6,5134,3(a),6471,x=0.9,Ca0.1Eu0.9Zn2Sb2,305.5,0.000011383,0.0011542,0.0001138,2.6901,0.064387,87850.3030835456,0.0004290547
10954,10.1007/s11664-015-4303-6,5134,3(a),6471,x=0.9,Ca0.1Eu0.9Zn2Sb2,306,0.000011393,0.0011549,0.0001139,2.6885,0.065211,87773.1940665321,0.0004295704
10954,10.1007/s11664-015-4303-6,5134,3(a),6471,x=0.9,Ca0.1Eu0.9Zn2Sb2,306.5,0.000011404,0.0011556,0.000114,2.687,0.066035,87688.5303402315,0.0004300707
10954,10.1007/s11664-015-4303-6,5134,3(a),6471,x=0.9,Ca0.1Eu0.9Zn2Sb2,307,0.000011414,0.0011563,0.0001141,2.6854,0.066859,87611.7049237778,0.0004305876
10954,10.1007/s11664-015-4303-6,5134,3(a),6471,x=0.9,Ca0.1Eu0.9Zn2Sb2,307.5,0.000011425,0.001157,0.00011419,2.6838,0.067683,87527.352297593,0.0004311051
10954,10.1007/s11664-015-4303-6,5134,3(a),6471,x=0.9,Ca0.1Eu0.9Zn2Sb2,308,0.000011435,0.0011577,0.00011429,2.6822,0.068507,87450.8089199825,0.0004316233
10954,10.1007/s11664-015-4303-6,5134,3(a),6471,x=0.9,Ca0.1Eu0.9Zn2Sb2,308.5,0.000011446,0.0011585,0.00011439,2.6807,0.069331,87366.7656823344,0.0004321632
10954,10.1007/s11664-015-4303-6,5134,3(a),6471,x=0.9,Ca0.1Eu0.9Zn2Sb2,309,0.000011456,0.0011592,0.00011449,2.6791,0.070156,87290.5027932961,0.0004326826
10954,10.1007/s11664-015-4303-6,5134,3(a),6471,x=0.9,Ca0.1Eu0.9Zn2Sb2,309.5,0.000011467,0.0011599,0.00011459,2.6775,0.07098,87206.7672451382,0.0004332026
10954,10.1007/s11664-015-4303-6,5134,3(a),6471,x=0.9,Ca0.1Eu0.9Zn2Sb2,310,0.000011477,0.0011606,0.00011469,2.6759,0.071804,87130.7833057419,0.0004337232
10954,10.1007/s11664-015-4303-6,5134,3(a),6471,x=0.9,Ca0.1Eu0.9Zn2Sb2,310.5,0.000011488,0.0011613,0.00011479,2.6743,0.072628,87047.3537604457,0.0004342445
10954,10.1007/s11664-015-4303-6,5134,3(a),6471,x=0.9,Ca0.1Eu0.9Zn2Sb2,311,0.000011498,0.001162,0.00011489,2.6728,0.073452,86971.6472429988,0.0004347501
10954,10.1007/s11664-015-4303-6,5134,3(a),6471,x=0.9,Ca0.1Eu0.9Zn2Sb2,311.5,0.000011509,0.0011627,0.00011498,2.6712,0.074276,86888.5220262403,0.0004352725
10954,10.1007/s11664-015-4303-6,5134,3(a),6471,x=0.9,Ca0.1Eu0.9Zn2Sb2,312,0.000011519,0.0011634,0.00011508,2.6696,0.0751,86813.0914141853,0.0004357956
10954,10.1007/s11664-015-4303-6,5134,3(a),6471,x=0.9,Ca0.1Eu0.9Zn2Sb2,312.5,0.00001153,0.0011641,0.00011518,2.668,0.075924,86730.2688638335,0.0004363193
10954,10.1007/s11664-015-4303-6,5134,3(a),6471,x=0.9,Ca0.1Eu0.9Zn2Sb2,313,0.00001154,0.0011648,0.00011528,2.6664,0.076748,86655.1126516464,0.0004368437
10954,10.1007/s11664-015-4303-6,5134,3(a),6471,x=0.9,Ca0.1Eu0.9Zn2Sb2,313.5,0.000011551,0.0011655,0.00011538,2.6649,0.077572,86572.5911176521,0.0004373522
10954,10.1007/s11664-015-4303-6,5134,3(a),6471,x=0.9,Ca0.1Eu0.9Zn2Sb2,314,0.000011561,0.0011662,0.00011548,2.6633,0.078396,86497.707810743,0.0004378778
10954,10.1007/s11664-015-4303-6,5134,3(a),6471,x=0.9,Ca0.1Eu0.9Zn2Sb2,314.5,0.000011572,0.0011669,0.00011558,2.6617,0.079221,86415.4856550294,0.000438404
10954,10.1007/s11664-015-4303-6,5134,3(a),6471,x=0.9,Ca0.1Eu0.9Zn2Sb2,315,0.000011582,0.0011676,0.00011568,2.6601,0.080045,86340.8737696426,0.0004389309
10954,10.1007/s11664-015-4303-6,5134,3(a),6471,x=0.9,Ca0.1Eu0.9Zn2Sb2,315.5,0.000011593,0.0011683,0.00011577,2.6585,0.080869,86258.9493659967,0.0004394583
10954,10.1007/s11664-015-4303-6,5134,3(a),6471,x=0.9,Ca0.1Eu0.9Zn2Sb2,316,0.000011603,0.001169,0.00011587,2.657,0.081693,86184.6074291132,0.0004399699
10954,10.1007/s11664-015-4303-6,5134,3(a),6471,x=0.9,Ca0.1Eu0.9Zn2Sb2,316.5,0.000011614,0.0011697,0.00011597,2.6554,0.082517,86102.979163079,0.0004404986
10954,10.1007/s11664-015-4303-6,5134,3(a),6471,x=0.9,Ca0.1Eu0.9Zn2Sb2,317,0.000011625,0.0011705,0.00011607,2.6538,0.083341,86021.5053763441,0.0004410656
10954,10.1007/s11664-015-4303-6,5134,3(a),6471,x=0.9,Ca0.1Eu0.9Zn2Sb2,317.5,0.000011635,0.0011712,0.00011617,2.6522,0.084165,85947.5719810915,0.0004415957
10954,10.1007/s11664-015-4303-6,5134,3(a),6471,x=0.9,Ca0.1Eu0.9Zn2Sb2,318,0.000011646,0.0011719,0.00011627,2.6507,0.084989,85866.3918942126,0.0004421096
10954,10.1007/s11664-015-4303-6,5134,3(a),6471,x=0.9,Ca0.1Eu0.9Zn2Sb2,318.5,0.000011656,0.0011726,0.00011637,2.6491,0.085813,85792.7247769389,0.0004426409
10954,10.1007/s11664-015-4303-6,5134,3(a),6471,x=0.9,Ca0.1Eu0.9Zn2Sb2,319,0.000011667,0.0011733,0.00011647,2.6475,0.086637,85711.8368046627,0.0004431728
10954,10.1007/s11664-015-4303-6,5134,3(a),6471,x=0.9,Ca0.1Eu0.9Zn2Sb2,319.5,0.000011678,0.001174,0.00011656,2.6459,0.087461,85631.1012159616,0.0004437054
10954,10.1007/s11664-015-4303-6,5134,3(a),6471,x=0.9,Ca0.1Eu0.9Zn2Sb2,320,0.000011688,0.0011747,0.00011666,2.6443,0.088286,85557.8370978782,0.0004442386
10954,10.1007/s11664-015-4303-6,5134,3(a),6471,x=0.9,Ca0.1Eu0.9Zn2Sb2,320.5,0.000011699,0.0011754,0.00011676,2.6428,0.08911,85477.3912300197,0.0004447556
10954,10.1007/s11664-015-4303-6,5134,3(a),6471,x=0.9,Ca0.1Eu0.9Zn2Sb2,321,0.00001171,0.0011761,0.00011686,2.6412,0.089934,85397.0964987191,0.00044529
10954,10.1007/s11664-015-4303-6,5134,3(a),6471,x=0.9,Ca0.1Eu0.9Zn2Sb2,321.5,0.00001172,0.0011768,0.00011696,2.6396,0.090758,85324.2320819113,0.0004458251
10954,10.1007/s11664-015-4303-6,5134,3(a),6471,x=0.9,Ca0.1Eu0.9Zn2Sb2,322,0.000011731,0.0011775,0.00011706,2.638,0.091582,85244.2247037763,0.0004463609
10954,10.1007/s11664-015-4303-6,5134,3(a),6471,x=0.9,Ca0.1Eu0.9Zn2Sb2,322.5,0.000011742,0.0011782,0.00011716,2.6364,0.092406,85164.3672287515,0.0004468973
10954,10.1007/s11664-015-4303-6,5134,3(a),6471,x=0.9,Ca0.1Eu0.9Zn2Sb2,323,0.000011752,0.0011789,0.00011726,2.6349,0.09323,85091.8992511913,0.0004474174
10954,10.1007/s11664-015-4303-6,5134,3(a),6471,x=0.9,Ca0.1Eu0.9Zn2Sb2,323.5,0.000011763,0.0011796,0.00011735,2.6333,0.094054,85012.3267873842,0.000447955
10954,10.1007/s11664-015-4303-6,5134,3(a),6471,x=0.9,Ca0.1Eu0.9Zn2Sb2,324,0.000011774,0.0011803,0.00011745,2.6317,0.094878,84932.9030066248,0.0004484934
10954,10.1007/s11664-015-4303-6,5134,3(a),6471,x=0.9,Ca0.1Eu0.9Zn2Sb2,324.5,0.000011784,0.001181,0.00011755,2.6301,0.095702,84860.8282416836,0.0004490324
10954,10.1007/s11664-015-4303-6,5134,3(a),6471,x=0.9,Ca0.1Eu0.9Zn2Sb2,325,0.000011795,0.0011817,0.00011765,2.6286,0.096526,84781.6871555744,0.0004495549
10954,10.1007/s11664-015-4303-6,5134,3(a),6471,x=0.9,Ca0.1Eu0.9Zn2Sb2,325.5,0.000011806,0.0011825,0.00011775,2.627,0.097351,84702.6935456548,0.0004501332
10954,10.1007/s11664-015-4303-6,5134,3(a),6471,x=0.9,Ca0.1Eu0.9Zn2Sb2,326,0.000011816,0.0011832,0.00011785,2.6254,0.098175,84631.0088016249,0.0004506742
10954,10.1007/s11664-015-4303-6,5134,3(a),6471,x=0.9,Ca0.1Eu0.9Zn2Sb2,326.5,0.000011827,0.0011839,0.00011795,2.6238,0.098999,84552.2955948254,0.0004512158
10954,10.1007/s11664-015-4303-6,5134,3(a),6471,x=0.9,Ca0.1Eu0.9Zn2Sb2,327,0.000011838,0.0011846,0.00011805,2.6222,0.099823,84473.7286703835,0.0004517581
10954,10.1007/s11664-015-4303-6,5134,3(a),6471,x=0.9,Ca0.1Eu0.9Zn2Sb2,327.5,0.000011849,0.0011853,0.00011814,2.6207,0.10065,84395.3076208963,0.0004522837
10954,10.1007/s11664-015-4303-6,5134,3(a),6471,x=0.9,Ca0.1Eu0.9Zn2Sb2,328,0.000011859,0.001186,0.00011824,2.6191,0.10147,84324.1420018551,0.0004528273
10954,10.1007/s11664-015-4303-6,5134,3(a),6471,x=0.9,Ca0.1Eu0.9Zn2Sb2,328.5,0.00001187,0.0011867,0.00011834,2.6175,0.1023,84245.99831508,0.0004533715
10954,10.1007/s11664-015-4303-6,5134,3(a),6471,x=0.9,Ca0.1Eu0.9Zn2Sb2,329,0.000011881,0.0011874,0.00011844,2.6159,0.10312,84167.999326656,0.0004539164
10954,10.1007/s11664-015-4303-6,5134,3(a),6471,x=0.9,Ca0.1Eu0.9Zn2Sb2,329.5,0.000011892,0.0011881,0.00011854,2.6143,0.10394,84090.1446350488,0.000454462
10954,10.1007/s11664-015-4303-6,5134,3(a),6471,x=0.9,Ca0.1Eu0.9Zn2Sb2,330,0.000011903,0.0011888,0.00011864,2.6128,0.10477,84012.4338402084,0.0004549908
10954,10.1007/s11664-015-4303-6,5134,3(a),6471,x=0.9,Ca0.1Eu0.9Zn2Sb2,330.5,0.000011913,0.0011895,0.00011874,2.6112,0.10559,83941.9121967598,0.0004555377
10954,10.1007/s11664-015-4303-6,5134,3(a),6471,x=0.9,Ca0.1Eu0.9Zn2Sb2,331,0.000011924,0.0011902,0.00011884,2.6096,0.10642,83864.4750083864,0.0004560852
10954,10.1007/s11664-015-4303-6,5134,3(a),6471,x=0.9,Ca0.1Eu0.9Zn2Sb2,331.5,0.000011935,0.0011909,0.00011893,2.608,0.10724,83787.1805613741,0.0004566334
10954,10.1007/s11664-015-4303-6,5134,3(a),6471,x=0.9,Ca0.1Eu0.9Zn2Sb2,332,0.000011946,0.0011916,0.00011903,2.6064,0.10806,83710.0284614097,0.0004571823
10954,10.1007/s11664-015-4303-6,5134,3(a),6471,x=0.9,Ca0.1Eu0.9Zn2Sb2,332.5,0.000011957,0.0011923,0.00011913,2.6049,0.10889,83633.018315631,0.0004577143
10954,10.1007/s11664-015-4303-6,5134,3(a),6471,x=0.9,Ca0.1Eu0.9Zn2Sb2,333,0.000011967,0.001193,0.00011923,2.6033,0.10971,83563.1319461853,0.0004582645
10954,10.1007/s11664-015-4303-6,5134,3(a),6471,x=0.9,Ca0.1Eu0.9Zn2Sb2,333.5,0.000011978,0.0011937,0.00011933,2.6017,0.11054,83486.3917181499,0.0004588154
10954,10.1007/s11664-015-4303-6,5134,3(a),6471,x=0.9,Ca0.1Eu0.9Zn2Sb2,334,0.000011989,0.0011945,0.00011943,2.6001,0.11136,83409.7923096171,0.0004594054
10954,10.1007/s11664-015-4303-6,5134,3(a),6471,x=0.9,Ca0.1Eu0.9Zn2Sb2,334.5,0.000012,0.0011952,0.00011953,2.5986,0.11218,83333.3333333333,0.00045994
10954,10.1007/s11664-015-4303-6,5134,3(a),6471,x=0.9,Ca0.1Eu0.9Zn2Sb2,335,0.000012011,0.0011959,0.00011963,2.597,0.11301,83257.0144034635,0.0004604929
10954,10.1007/s11664-015-4303-6,5134,3(a),6471,x=0.9,Ca0.1Eu0.9Zn2Sb2,335.5,0.000012022,0.0011966,0.00011972,2.5954,0.11383,83180.8351355848,0.0004610465
10954,10.1007/s11664-015-4303-6,5134,3(a),6471,x=0.9,Ca0.1Eu0.9Zn2Sb2,336,0.000012033,0.0011973,0.00011982,2.5938,0.11466,83104.79514668,0.0004616007
10954,10.1007/s11664-015-4303-6,5134,3(a),6471,x=0.9,Ca0.1Eu0.9Zn2Sb2,336.5,0.000012044,0.001198,0.00011992,2.5922,0.11548,83028.8940551312,0.0004621557
10954,10.1007/s11664-015-4303-6,5134,3(a),6471,x=0.9,Ca0.1Eu0.9Zn2Sb2,337,0.000012054,0.0011987,0.00012002,2.5907,0.1163,82960.0132736021,0.0004626935
10954,10.1007/s11664-015-4303-6,5134,3(a),6471,x=0.9,Ca0.1Eu0.9Zn2Sb2,337.5,0.000012065,0.0011994,0.00012012,2.5891,0.11713,82884.3762950684,0.0004632498
10954,10.1007/s11664-015-4303-6,5134,3(a),6471,x=0.9,Ca0.1Eu0.9Zn2Sb2,338,0.000012076,0.0012001,0.00012022,2.5875,0.11795,82808.8771116264,0.0004638068
10954,10.1007/s11664-015-4303-6,5134,3(a),6471,x=0.9,Ca0.1Eu0.9Zn2Sb2,338.5,0.000012087,0.0012008,0.00012032,2.5859,0.11878,82733.5153470671,0.0004643644
10954,10.1007/s11664-015-4303-6,5134,3(a),6471,x=0.9,Ca0.1Eu0.9Zn2Sb2,339,0.000012098,0.0012015,0.00012042,2.5843,0.1196,82658.2906265498,0.0004649228
10954,10.1007/s11664-015-4303-6,5134,3(a),6471,x=0.9,Ca0.1Eu0.9Zn2Sb2,339.5,0.000012109,0.0012022,0.00012051,2.5828,0.12043,82583.2025765959,0.0004654638
10954,10.1007/s11664-015-4303-6,5134,3(a),6471,x=0.9,Ca0.1Eu0.9Zn2Sb2,340,0.00001212,0.0012029,0.00012061,2.5812,0.12125,82508.2508250825,0.0004660236
10954,10.1007/s11664-015-4303-6,5134,3(a),6471,x=0.9,Ca0.1Eu0.9Zn2Sb2,340.5,0.000012131,0.0012036,0.00012071,2.5796,0.12207,82433.4350012365,0.000466584
10954,10.1007/s11664-015-4303-6,5134,3(a),6471,x=0.9,Ca0.1Eu0.9Zn2Sb2,341,0.000012142,0.0012043,0.00012081,2.578,0.1229,82358.7547356284,0.0004671451
10954,10.1007/s11664-015-4303-6,5134,3(a),6471,x=0.9,Ca0.1Eu0.9Zn2Sb2,341.5,0.000012153,0.001205,0.00012091,2.5765,0.12372,82284.2096601662,0.0004676887
10954,10.1007/s11664-015-4303-6,5134,3(a),6471,x=0.9,Ca0.1Eu0.9Zn2Sb2,342,0.000012164,0.0012057,0.00012101,2.5749,0.12455,82209.7994080894,0.0004682512
