Repository: RamyaGuru/STD2_EffMass

# STD2_EffMass
Effective mass modeling of StarryData2 data

File: csvfiles/heavilydopedptypePbSe10.1002adma.201004200.csv (part 14 of 36)
sid,DOI,figureid,fignum,sampleid,samplename,composition,Temperature,Carrier mobility,Electrical resistivity,Seebeck coefficient,Thermal conductivity,ZT,Electrical conductivity,Power factor,Figure of merit Z
6006,10.1002/adma.201004200,80,1(a),324,Na0.007Pb0.993Se1,Na0.007Pb0.993Se1,425,0.014948,0.0000052328,0.000056815,2.5073,0.11105,191102.277939153,0.0006168675,0.0002460286
6006,10.1002/adma.201004200,80,1(a),324,Na0.007Pb0.993Se1,Na0.007Pb0.993Se1,425.5,0.014933,0.0000052422,0.00005693,2.5039,0.11224,190759.604746099,0.0006182566,0.0002469175
6006,10.1002/adma.201004200,80,1(a),324,Na0.007Pb0.993Se1,Na0.007Pb0.993Se1,426,0.014918,0.0000052515,0.000057045,2.5005,0.11343,190421.7842521185,0.0006196576,0.0002478135
6006,10.1002/adma.201004200,80,1(a),324,Na0.007Pb0.993Se1,Na0.007Pb0.993Se1,426.5,0.014903,0.0000052609,0.00005716,2.4972,0.11461,190081.5449827976,0.0006210469,0.0002486973
6006,10.1002/adma.201004200,80,1(a),324,Na0.007Pb0.993Se1,Na0.007Pb0.993Se1,427,0.014888,0.0000052703,0.000057275,2.4938,0.1158,189742.5194011726,0.0006224362,0.0002495935
6006,10.1002/adma.201004200,80,1(a),324,Na0.007Pb0.993Se1,Na0.007Pb0.993Se1,427.5,0.014874,0.0000052797,0.000057391,2.4905,0.11699,189404.7010246794,0.0006238474,0.0002504908
6006,10.1002/adma.201004200,80,1(a),324,Na0.007Pb0.993Se1,Na0.007Pb0.993Se1,428,0.014859,0.0000052891,0.000057506,2.4872,0.11818,189068.0834168384,0.0006252368,0.0002513818
6006,10.1002/adma.201004200,80,1(a),324,Na0.007Pb0.993Se1,Na0.007Pb0.993Se1,428.5,0.014844,0.0000052986,0.000057622,2.4839,0.11937,188729.0982523685,0.0006266363,0.0002522792
6006,10.1002/adma.201004200,80,1(a),324,Na0.007Pb0.993Se1,Na0.007Pb0.993Se1,429,0.014829,0.0000053081,0.000057738,2.4806,0.12056,188391.3264633296,0.0006280358,0.000253179
6006,10.1002/adma.201004200,80,1(a),324,Na0.007Pb0.993Se1,Na0.007Pb0.993Se1,429.5,0.014814,0.0000053176,0.000057855,2.4773,0.12174,188054.7615465624,0.0006294571,0.00025409
6006,10.1002/adma.201004200,80,1(a),324,Na0.007Pb0.993Se1,Na0.007Pb0.993Se1,430,0.014799,0.0000053271,0.000057971,2.474,0.12293,187719.3970452967,0.0006308567,0.0002549946
6006,10.1002/adma.201004200,80,1(a),324,Na0.007Pb0.993Se1,Na0.007Pb0.993Se1,430.5,0.014785,0.0000053366,0.000058088,2.4707,0.12412,187385.2265487389,0.0006322782,0.0002559105
6006,10.1002/adma.201004200,80,1(a),324,Na0.007Pb0.993Se1,Na0.007Pb0.993Se1,431,0.01477,0.0000053462,0.000058205,2.4674,0.12531,187048.7449029217,0.0006336879,0.0002568241
6006,10.1002/adma.201004200,80,1(a),324,Na0.007Pb0.993Se1,Na0.007Pb0.993Se1,431.5,0.014755,0.0000053558,0.000058322,2.4642,0.1265,186713.4695096904,0.0006350976,0.0002577297
6006,10.1002/adma.201004200,80,1(a),324,Na0.007Pb0.993Se1,Na0.007Pb0.993Se1,432,0.01474,0.0000053654,0.00005844,2.4609,0.12769,186379.393894211,0.0006365292,0.0002586571
6006,10.1002/adma.201004200,80,1(a),324,Na0.007Pb0.993Se1,Na0.007Pb0.993Se1,432.5,0.014725,0.000005375,0.000058557,2.4577,0.12887,186046.511627907,0.000637939,0.0002595675
6006,10.1002/adma.201004200,80,1(a),324,Na0.007Pb0.993Se1,Na0.007Pb0.993Se1,433,0.01471,0.0000053847,0.000058675,2.4545,0.13006,185711.3673927981,0.0006393589,0.0002604844
6006,10.1002/adma.201004200,80,1(a),324,Na0.007Pb0.993Se1,Na0.007Pb0.993Se1,433.5,0.014696,0.0000053943,0.000058793,2.4512,0.13125,185380.864987116,0.0006407906,0.0002614192
6006,10.1002/adma.201004200,80,1(a),324,Na0.007Pb0.993Se1,Na0.007Pb0.993Se1,434,0.014681,0.000005404,0.000058912,2.448,0.13244,185048.1125092524,0.0006422324,0.0002623498
6006,10.1002/adma.201004200,80,1(a),324,Na0.007Pb0.993Se1,Na0.007Pb0.993Se1,434.5,0.014666,0.0000054137,0.00005903,2.4448,0.13363,184716.5524502651,0.0006436524,0.000263274
6006,10.1002/adma.201004200,80,1(a),324,Na0.007Pb0.993Se1,Na0.007Pb0.993Se1,435,0.014651,0.0000054235,0.000059149,2.4416,0.13482,184382.7786484742,0.0006450824,0.0002642048
6006,10.1002/adma.201004200,80,1(a),324,Na0.007Pb0.993Se1,Na0.007Pb0.993Se1,435.5,0.014636,0.0000054332,0.000059268,2.4384,0.136,184053.5964072738,0.0006465243,0.0002651428
6006,10.1002/adma.201004200,80,1(a),324,Na0.007Pb0.993Se1,Na0.007Pb0.993Se1,436,0.014622,0.000005443,0.000059387,2.4353,0.13719,183722.2120154327,0.0006479544,0.0002660676
6006,10.1002/adma.201004200,80,1(a),324,Na0.007Pb0.993Se1,Na0.007Pb0.993Se1,436.5,0.014607,0.0000054528,0.000059506,2.4321,0.13838,183392.0187793427,0.0006493845,0.0002670057
6006,10.1002/adma.201004200,80,1(a),324,Na0.007Pb0.993Se1,Na0.007Pb0.993Se1,437,0.014592,0.0000054626,0.000059626,2.4289,0.13957,183063.0102881412,0.0006508366,0.0002679553
6006,10.1002/adma.201004200,80,1(a),324,Na0.007Pb0.993Se1,Na0.007Pb0.993Se1,437.5,0.014577,0.0000054724,0.000059746,2.4258,0.14076,182735.1801768876,0.0006522887,0.0002688963
6006,10.1002/adma.201004200,80,1(a),324,Na0.007Pb0.993Se1,Na0.007Pb0.993Se1,438,0.014562,0.0000054823,0.000059866,2.4226,0.14195,182405.1948999508,0.0006537289,0.000269846
6006,10.1002/adma.201004200,80,1(a),324,Na0.007Pb0.993Se1,Na0.007Pb0.993Se1,438.5,0.014547,0.0000054921,0.000059986,2.4195,0.14313,182079.7144990076,0.0006551811,0.0002707919
6006,10.1002/adma.201004200,80,1(a),324,Na0.007Pb0.993Se1,Na0.007Pb0.993Se1,439,0.014533,0.000005502,0.000060107,2.4164,0.14432,181752.0901490367,0.0006566433,0.0002717445
6006,10.1002/adma.201004200,80,1(a),324,Na0.007Pb0.993Se1,Na0.007Pb0.993Se1,439.5,0.014518,0.0000055119,0.000060227,2.4132,0.14551,181425.6427003393,0.0006580837,0.0002727017
6006,10.1002/adma.201004200,80,1(a),324,Na0.007Pb0.993Se1,Na0.007Pb0.993Se1,440,0.014503,0.0000055219,0.000060348,2.4101,0.1467,181097.0861478839,0.0006595341,0.0002736542
6006,10.1002/adma.201004200,80,1(a),324,Na0.007Pb0.993Se1,Na0.007Pb0.993Se1,440.5,0.014488,0.0000055318,0.000060469,2.407,0.14789,180772.985285079,0.0006609964,0.0002746142
6006,10.1002/adma.201004200,80,1(a),324,Na0.007Pb0.993Se1,Na0.007Pb0.993Se1,441,0.014473,0.0000055418,0.000060591,2.4039,0.14908,180446.786242737,0.0006624687,0.0002755808
6006,10.1002/adma.201004200,80,1(a),324,Na0.007Pb0.993Se1,Na0.007Pb0.993Se1,441.5,0.014458,0.0000055518,0.000060712,2.4009,0.15026,180121.7623113225,0.0006639193,0.0002765293
6006,10.1002/adma.201004200,80,1(a),324,Na0.007Pb0.993Se1,Na0.007Pb0.993Se1,442,0.014444,0.0000055618,0.000060834,2.3978,0.15145,179797.9071523607,0.0006653917,0.0002775009
6006,10.1002/adma.201004200,80,1(a),324,Na0.007Pb0.993Se1,Na0.007Pb0.993Se1,442.5,0.014429,0.0000055719,0.000060956,2.3947,0.15264,179471.9933954306,0.0006668522,0.0002784701
6006,10.1002/adma.201004200,80,1(a),324,Na0.007Pb0.993Se1,Na0.007Pb0.993Se1,443,0.014414,0.0000055819,0.000061078,2.3916,0.15383,179150.4684784751,0.0006683248,0.0002794467
6006,10.1002/adma.201004200,80,1(a),324,Na0.007Pb0.993Se1,Na0.007Pb0.993Se1,443.5,0.014399,0.000005592,0.000061201,2.3886,0.15502,178826.895565093,0.0006698073,0.0002804184
6006,10.1002/adma.201004200,80,1(a),324,Na0.007Pb0.993Se1,Na0.007Pb0.993Se1,444,0.014384,0.0000056021,0.000061323,2.3855,0.15621,178504.4893879081,0.000671268,0.0002813951
6006,10.1002/adma.201004200,80,1(a),324,Na0.007Pb0.993Se1,Na0.007Pb0.993Se1,444.5,0.014369,0.0000056122,0.000061446,2.3825,0.15739,178183.2436477673,0.0006727506,0.0002823717
6006,10.1002/adma.201004200,80,1(a),324,Na0.007Pb0.993Se1,Na0.007Pb0.993Se1,445,0.014355,0.0000056224,0.000061569,2.3795,0.15858,177859.9886169607,0.0006742213,0.0002833458
6006,10.1002/adma.201004200,80,1(a),324,Na0.007Pb0.993Se1,Na0.007Pb0.993Se1,445.5,0.01434,0.0000056325,0.000061693,2.3765,0.15977,177541.0563692854,0.0006757259,0.0002843366
6006,10.1002/adma.201004200,80,1(a),324,Na0.007Pb0.993Se1,Na0.007Pb0.993Se1,446,0.014325,0.0000056427,0.000061816,2.3734,0.16096,177220.1251174083,0.0006771967,0.0002853277
6006,10.1002/adma.201004200,80,1(a),324,Na0.007Pb0.993Se1,Na0.007Pb0.993Se1,446.5,0.01431,0.0000056529,0.00006194,2.3704,0.16215,176900.3520317005,0.0006786895,0.0002863185
6006,10.1002/adma.201004200,80,1(a),324,Na0.007Pb0.993Se1,Na0.007Pb0.993Se1,447,0.014295,0.0000056631,0.000062064,2.3674,0.16334,176581.7308541258,0.0006801822,0.0002873119
6006,10.1002/adma.201004200,80,1(a),324,Na0.007Pb0.993Se1,Na0.007Pb0.993Se1,447.5,0.01428,0.0000056734,0.000062188,2.3644,0.16452,176261.1485176437,0.0006816631,0.0002883028
6006,10.1002/adma.201004200,80,1(a),324,Na0.007Pb0.993Se1,Na0.007Pb0.993Se1,448,0.014266,0.0000056836,0.000062313,2.3615,0.16571,175944.8237032866,0.0006831779,0.0002892983
6006,10.1002/adma.201004200,80,1(a),324,Na0.007Pb0.993Se1,Na0.007Pb0.993Se1,448.5,0.014251,0.0000056939,0.000062437,2.3585,0.1669,175626.5477089517,0.0006846588,0.0002902942
6006,10.1002/adma.201004200,80,1(a),324,Na0.007Pb0.993Se1,Na0.007Pb0.993Se1,449,0.014236,0.0000057042,0.000062562,2.3555,0.16809,175309.4211282914,0.0006861617,0.000291302
6006,10.1002/adma.201004200,80,1(a),324,Na0.007Pb0.993Se1,Na0.007Pb0.993Se1,449.5,0.014221,0.0000057146,0.000062687,2.3525,0.16928,174990.3755293459,0.0006876527,0.0002923072
6006,10.1002/adma.201004200,80,1(a),324,Na0.007Pb0.993Se1,Na0.007Pb0.993Se1,450,0.014206,0.0000057249,0.000062812,2.3496,0.17047,174675.540184108,0.0006891557,0.0002933077
6006,10.1002/adma.201004200,80,1(a),324,Na0.007Pb0.993Se1,Na0.007Pb0.993Se1,450.5,0.014191,0.0000057353,0.000062938,2.3466,0.17165,174358.7955294405,0.0006906686,0.0002943274
6006,10.1002/adma.201004200,80,1(a),324,Na0.007Pb0.993Se1,Na0.007Pb0.993Se1,451,0.014177,0.0000057457,0.000063064,2.3437,0.17284,174043.1975216249,0.0006921816,0.0002953371
6006,10.1002/adma.201004200,80,1(a),324,Na0.007Pb0.993Se1,Na0.007Pb0.993Se1,451.5,0.014162,0.0000057561,0.00006319,2.3408,0.17403,173728.7399454492,0.0006936947,0.0002963494
6006,10.1002/adma.201004200,80,1(a),324,Na0.007Pb0.993Se1,Na0.007Pb0.993Se1,452,0.014147,0.0000057665,0.000063316,2.3378,0.17522,173415.4166305385,0.0006952078,0.0002973769
6006,10.1002/adma.201004200,80,1(a),324,Na0.007Pb0.993Se1,Na0.007Pb0.993Se1,452.5,0.014132,0.000005777,0.000063442,2.3349,0.17641,173100.2250302926,0.0006967089,0.0002983892
6006,10.1002/adma.201004200,80,1(a),324,Na0.007Pb0.993Se1,Na0.007Pb0.993Se1,453,0.014117,0.0000057874,0.000063569,2.332,0.1776,172789.1626637177,0.0006982441,0.0002994186
6006,10.1002/adma.201004200,80,1(a),324,Na0.007Pb0.993Se1,Na0.007Pb0.993Se1,453.5,0.014103,0.0000057979,0.000063696,2.3291,0.17878,172476.2413977474,0.0006997672,0.0003004453
6006,10.1002/adma.201004200,80,1(a),324,Na0.007Pb0.993Se1,Na0.007Pb0.993Se1,454,0.014088,0.0000058084,0.000063823,2.3262,0.17997,172164.4514840576,0.0007012904,0.0003014747
6006,10.1002/adma.201004200,80,1(a),324,Na0.007Pb0.993Se1,Na0.007Pb0.993Se1,454.5,0.014073,0.000005819,0.00006395,2.3233,0.18116,171850.8334765424,0.0007028016,0.0003025014
6006,10.1002/adma.201004200,80,1(a),324,Na0.007Pb0.993Se1,Na0.007Pb0.993Se1,455,0.014058,0.0000058295,0.000064078,2.3204,0.18235,171541.2985676302,0.0007043469,0.0003035455
6006,10.1002/adma.201004200,80,1(a),324,Na0.007Pb0.993Se1,Na0.007Pb0.993Se1,455.5,0.014043,0.0000058401,0.000064206,2.3176,0.18354,171229.9446927278,0.0007058801,0.0003045737
6006,10.1002/adma.201004200,80,1(a),324,Na0.007Pb0.993Se1,Na0.007Pb0.993Se1,456,0.014028,0.0000058507,0.000064334,2.3147,0.18473,170919.719007982,0.0007074134,0.0003056177
6006,10.1002/adma.201004200,80,1(a),324,Na0.007Pb0.993Se1,Na0.007Pb0.993Se1,456.5,0.014014,0.0000058613,0.000064462,2.3118,0.18591,170610.6153924897,0.0007089467,0.0003066644
6006,10.1002/adma.201004200,80,1(a),324,Na0.007Pb0.993Se1,Na0.007Pb0.993Se1,457,0.013999,0.0000058719,0.00006459,2.309,0.1871,170302.6277695465,0.0007104801,0.0003077003
6006,10.1002/adma.201004200,80,1(a),324,Na0.007Pb0.993Se1,Na0.007Pb0.993Se1,457.5,0.013984,0.0000058826,0.000064719,2.3061,0.18829,169992.8602998674,0.0007120234,0.0003087565
6006,10.1002/adma.201004200,80,1(a),324,Na0.007Pb0.993Se1,Na0.007Pb0.993Se1,458,0.013969,0.0000058933,0.000064848,2.3033,0.18948,169684.2176709144,0.0007135668,0.0003098019
6006,10.1002/adma.201004200,80,1(a),324,Na0.007Pb0.993Se1,Na0.007Pb0.993Se1,458.5,0.013954,0.000005904,0.000064977,2.3004,0.19067,169376.6937669377,0.0007151102,0.0003108634
6006,10.1002/adma.201004200,80,1(a),324,Na0.007Pb0.993Se1,Na0.007Pb0.993Se1,459,0.013939,0.0000059147,0.000065106,2.2976,0.19186,169070.2825164421,0.0007166536,0.000311914
6006,10.1002/adma.201004200,80,1(a),324,Na0.007Pb0.993Se1,Na0.007Pb0.993Se1,459.5,0.013925,0.0000059254,0.000065236,2.2948,0.19304,168764.9778917879,0.0007182191,0.0003129768
6006,10.1002/adma.201004200,80,1(a),324,Na0.007Pb0.993Se1,Na0.007Pb0.993Se1,460,0.01391,0.0000059362,0.000065366,2.292,0.19423,168457.9360533675,0.0007197726,0.0003140369
6006,10.1002/adma.201004200,80,1(a),324,Na0.007Pb0.993Se1,Na0.007Pb0.993Se1,460.5,0.013895,0.000005947,0.000065496,2.2892,0.19542,168152.0094165125,0.000721326,0.0003150996
6006,10.1002/adma.201004200,80,1(a),324,Na0.007Pb0.993Se1,Na0.007Pb0.993Se1,461,0.01388,0.0000059578,0.000065626,2.2864,0.19661,167847.1919164792,0.0007228796,0.000316165
6006,10.1002/adma.201004200,80,1(a),324,Na0.007Pb0.993Se1,Na0.007Pb0.993Se1,461.5,0.013865,0.0000059686,0.000065756,2.2836,0.1978,167543.4775324197,0.0007244331,0.0003172329
6006,10.1002/adma.201004200,80,1(a),324,Na0.007Pb0.993Se1,Na0.007Pb0.993Se1,462,0.01385,0.0000059795,0.000065887,2.2808,0.19899,167238.063383226,0.0007259966,0.0003183079
6006,10.1002/adma.201004200,80,1(a),324,Na0.007Pb0.993Se1,Na0.007Pb0.993Se1,462.5,0.013836,0.0000059903,0.000066018,2.278,0.20017,166936.5474183263,0.0007275723,0.0003193908
6006,10.1002/adma.201004200,80,1(a),324,Na0.007Pb0.993Se1,Na0.007Pb0.993Se1,463,0.013821,0.0000060012,0.000066149,2.2752,0.20136,166633.3399986669,0.0007291359,0.0003204711
6006,10.1002/adma.201004200,80,1(a),324,Na0.007Pb0.993Se1,Na0.007Pb0.993Se1,463.5,0.013806,0.0000060121,0.00006628,2.2724,0.20255,166331.2320154356,0.0007306995,0.0003215541
6006,10.1002/adma.201004200,80,1(a),324,Na0.007Pb0.993Se1,Na0.007Pb0.993Se1,464,0.013791,0.0000060231,0.000066412,2.2697,0.20374,166027.4609420398,0.000732273,0.0003226299
6006,10.1002/adma.201004200,80,1(a),324,Na0.007Pb0.993Se1,Na0.007Pb0.993Se1,464.5,0.013776,0.000006034,0.000066544,2.2669,0.20493,165727.5439177991,0.0007338588,0.0003237279
6006,10.1002/adma.201004200,80,1(a),324,Na0.007Pb0.993Se1,Na0.007Pb0.993Se1,465,0.013761,0.000006045,0.000066676,2.2642,0.20612,165425.9718775848,0.0007354324,0.0003248089
6006,10.1002/adma.201004200,80,1(a),324,Na0.007Pb0.993Se1,Na0.007Pb0.993Se1,465.5,0.013747,0.000006056,0.000066808,2.2614,0.2073,165125.4953764861,0.0007370061,0.000325907
6006,10.1002/adma.201004200,80,1(a),324,Na0.007Pb0.993Se1,Na0.007Pb0.993Se1,466,0.013732,0.000006067,0.00006694,2.2587,0.20849,164826.1084555794,0.0007385798,0.0003269933
6006,10.1002/adma.201004200,80,1(a),324,Na0.007Pb0.993Se1,Na0.007Pb0.993Se1,466.5,0.013717,0.0000060781,0.000067073,2.2559,0.20968,164525.0983037462,0.0007401634,0.0003281012
6006,10.1002/adma.201004200,80,1(a),324,Na0.007Pb0.993Se1,Na0.007Pb0.993Se1,467,0.013702,0.0000060891,0.000067206,2.2532,0.21087,164227.8826099095,0.0007417593,0.0003292026
6006,10.1002/adma.201004200,80,1(a),324,Na0.007Pb0.993Se1,Na0.007Pb0.993Se1,467.5,0.013687,0.0000061002,0.000067339,2.2505,0.21206,163929.051506508,0.000743343,0.0003303013
6006,10.1002/adma.201004200,80,1(a),324,Na0.007Pb0.993Se1,Na0.007Pb0.993Se1,468,0.013673,0.0000061113,0.000067473,2.2478,0.21325,163631.3059414527,0.0007449488,0.0003314124
6006,10.1002/adma.201004200,80,1(a),324,Na0.007Pb0.993Se1,Na0.007Pb0.993Se1,468.5,0.013658,0.0000061224,0.000067606,2.2451,0.21443,163334.6400104534,0.0007465326,0.0003325164
6006,10.1002/adma.201004200,80,1(a),324,Na0.007Pb0.993Se1,Na0.007Pb0.993Se1,469,0.013643,0.0000061336,0.00006774,2.2424,0.21562,163036.389722186,0.0007481263,0.0003336275
6006,10.1002/adma.201004200,80,1(a),324,Na0.007Pb0.993Se1,Na0.007Pb0.993Se1,469.5,0.013628,0.0000061447,0.000067874,2.2397,0.21681,162741.875111885,0.0007497323,0.0003347467
6006,10.1002/adma.201004200,80,1(a),324,Na0.007Pb0.993Se1,Na0.007Pb0.993Se1,470,0.013613,0.0000061559,0.000068009,2.237,0.218,162445.7837196836,0.0007513482,0.0003358731
6006,10.1002/adma.201004200,80,1(a),324,Na0.007Pb0.993Se1,Na0.007Pb0.993Se1,470.5,0.013598,0.0000061671,0.000068143,2.2343,0.21919,162150.7677838855,0.000752942,0.0003369923
6006,10.1002/adma.201004200,80,1(a),324,Na0.007Pb0.993Se1,Na0.007Pb0.993Se1,471,0.013584,0.0000061784,0.000068278,2.2316,0.22038,161854.201735077,0.0007545457,0.0003381187
6006,10.1002/adma.201004200,80,1(a),324,Na0.007Pb0.993Se1,Na0.007Pb0.993Se1,471.5,0.013569,0.0000061896,0.000068413,2.2289,0.22156,161561.3286803671,0.0007561617,0.0003392533
6006,10.1002/adma.201004200,80,1(a),324,Na0.007Pb0.993Se1,Na0.007Pb0.993Se1,472,0.013554,0.0000062009,0.000068548,2.2263,0.22275,161266.912867487,0.0007577655,0.0003403699
6006,10.1002/adma.201004200,80,1(a),324,Na0.007Pb0.993Se1,Na0.007Pb0.993Se1,472.5,0.013539,0.0000062122,0.000068683,2.2236,0.22394,160973.5681401114,0.0007593694,0.0003415045
6006,10.1002/adma.201004200,80,1(a),324,Na0.007Pb0.993Se1,Na0.007Pb0.993Se1,473,0.013524,0.0000062235,0.000068819,2.2209,0.22513,160681.2886639351,0.0007609954,0.0003426518
6006,10.1002/adma.201004200,80,1(a),324,Na0.007Pb0.993Se1,Na0.007Pb0.993Se1,473.5,0.013509,0.0000062349,0.000068955,2.2183,0.22632,160387.496190797,0.0007626092,0.0003437809
6006,10.1002/adma.201004200,80,1(a),324,Na0.007Pb0.993Se1,Na0.007Pb0.993Se1,474,0.013495,0.0000062462,0.000069091,2.2156,0.22751,160097.3391822228,0.0007642353,0.0003449338
6006,10.1002/adma.201004200,80,1(a),324,Na0.007Pb0.993Se1,Na0.007Pb0.993Se1,474.5,0.01348,0.0000062576,0.000069227,2.213,0.22869,159805.6762976221,0.0007658491,0.0003460683
6006,10.1002/adma.201004200,80,1(a),324,Na0.007Pb0.993Se1,Na0.007Pb0.993Se1,475,0.013465,0.000006269,0.000069364,2.2104,0.22988,159515.0741745095,0.0007674852,0.0003472155
6006,10.1002/adma.201004200,80,1(a),324,Na0.007Pb0.993Se1,Na0.007Pb0.993Se1,475.5,0.01345,0.0000062805,0.000069501,2.2077,0.23107,159222.9918000159,0.000769109,0.0003483757
6006,10.1002/adma.201004200,80,1(a),324,Na0.007Pb0.993Se1,Na0.007Pb0.993Se1,476,0.013435,0.0000062919,0.000069638,2.2051,0.23226,158934.5030912761,0.0007707451,0.0003495284
6006,10.1002/adma.201004200,80,1(a),324,Na0.007Pb0.993Se1,Na0.007Pb0.993Se1,476.5,0.01342,0.0000063034,0.000069775,2.2025,0.23345,158644.5410413428,0.000772369,0.0003506783
6006,10.1002/adma.201004200,80,1(a),324,Na0.007Pb0.993Se1,Na0.007Pb0.993Se1,477,0.013406,0.0000063149,0.000069913,2.1999,0.23464,158355.6350852745,0.000774015,0.000351841
6006,10.1002/adma.201004200,80,1(a),324,Na0.007Pb0.993Se1,Na0.007Pb0.993Se1,477.5,0.013391,0.0000063264,0.00007005,2.1973,0.23582,158067.7794638341,0.000775639,0.0003529964
6006,10.1002/adma.201004200,80,1(a),324,Na0.007Pb0.993Se1,Na0.007Pb0.993Se1,478,0.013376,0.0000063379,0.000070188,2.1947,0.23701,157780.9684595844,0.0007772851,0.0003541646
6006,10.1002/adma.201004200,80,1(a),324,Na0.007Pb0.993Se1,Na0.007Pb0.993Se1,478.5,0.013361,0.0000063495,0.000070326,2.1921,0.2382,157492.7159618868,0.000778919,0.0003553301
6006,10.1002/adma.201004200,80,1(a),324,Na0.007Pb0.993Se1,Na0.007Pb0.993Se1,479,0.013346,0.0000063611,0.000070465,2.1895,0.23939,157205.5147694581,0.0007805751,0.0003565084
6006,10.1002/adma.201004200,80,1(a),324,Na0.007Pb0.993Se1,Na0.007Pb0.993Se1,479.5,0.013331,0.0000063727,0.000070603,2.1869,0.24058,156919.3591413373,0.000782209,0.0003576794
6006,10.1002/adma.201004200,80,1(a),324,Na0.007Pb0.993Se1,Na0.007Pb0.993Se1,480,0.013317,0.0000063843,0.000070742,2.1843,0.24177,156634.2433782874,0.0007838652,0.0003588633
6006,10.1002/adma.201004200,80,1(a),324,Na0.007Pb0.993Se1,Na0.007Pb0.993Se1,480.5,0.013302,0.000006396,0.000070881,2.1817,0.24295,156347.7173233271,0.0007855091,0.0003600445
6006,10.1002/adma.201004200,80,1(a),324,Na0.007Pb0.993Se1,Na0.007Pb0.993Se1,481,0.013287,0.0000064077,0.000071021,2.1792,0.24414,156062.237620363,0.0007871752,0.0003612221
6006,10.1002/adma.201004200,80,1(a),324,Na0.007Pb0.993Se1,Na0.007Pb0.993Se1,481.5,0.013272,0.0000064194,0.00007116,2.1766,0.24533,155777.7985481509,0.0007888191,0.0003624089
6006,10.1002/adma.201004200,80,1(a),324,Na0.007Pb0.993Se1,Na0.007Pb0.993Se1,482,0.013257,0.0000064311,0.0000713,2.174,0.24652,155494.3944270809,0.0007904853,0.0003636087
6006,10.1002/adma.201004200,80,1(a),324,Na0.007Pb0.993Se1,Na0.007Pb0.993Se1,482.5,0.013243,0.0000064428,0.00007144,2.1715,0.24771,155212.0196187993,0.0007921515,0.0003647946
6006,10.1002/adma.201004200,80,1(a),324,Na0.007Pb0.993Se1,Na0.007Pb0.993Se1,483,0.013228,0.0000064546,0.00007158,2.1689,0.2489,154928.2682118179,0.0007938054,0.0003659945
6006,10.1002/adma.201004200,80,1(a),324,Na0.007Pb0.993Se1,Na0.007Pb0.993Se1,483.5,0.013213,0.0000064664,0.00007172,2.1664,0.25008,154645.5523939132,0.0007954594,0.0003671803
6006,10.1002/adma.201004200,80,1(a),324,Na0.007Pb0.993Se1,Na0.007Pb0.993Se1,484,0.013198,0.0000064782,0.000071861,2.1638,0.25127,154363.8665061283,0.0007971355,0.0003683961
6006,10.1002/adma.201004200,80,1(a),324,Na0.007Pb0.993Se1,Na0.007Pb0.993Se1,484.5,0.013183,0.0000064901,0.000072002,2.1613,0.25246,154080.8308038397,0.0007987994,0.0003695921
6006,10.1002/adma.201004200,80,1(a),324,Na0.007Pb0.993Se1,Na0.007Pb0.993Se1,485,0.013168,0.0000065019,0.000072143,2.1588,0.25365,153801.1965733093,0.0008004756,0.0003707966
6006,10.1002/adma.201004200,80,1(a),324,Na0.007Pb0.993Se1,Na0.007Pb0.993Se1,485.5,0.013154,0.0000065138,0.000072285,2.1562,0.25484,153520.2186127913,0.0008021618,0.0003720257
6006,10.1002/adma.201004200,80,1(a),324,Na0.007Pb0.993Se1,Na0.007Pb0.993Se1,486,0.013139,0.0000065257,0.000072426,2.1537,0.25603,153240.2654121397,0.0008038257,0.0003732301
6006,10.1002/adma.201004200,80,1(a),324,Na0.007Pb0.993Se1,Na0.007Pb0.993Se1,486.5,0.013124,0.0000065376,0.000072568,2.1512,0.25721,152961.3313754283,0.0008055119,0.0003744477
6006,10.1002/adma.201004200,80,1(a),324,Na0.007Pb0.993Se1,Na0.007Pb0.993Se1,487,0.013109,0.0000065496,0.00007271,2.1487,0.2584,152681.0797605961,0.0008071858,0.0003756624
6006,10.1002/adma.201004200,80,1(a),324,Na0.007Pb0.993Se1,Na0.007Pb0.993Se1,487.5,0.013094,0.0000065616,0.000072852,2.1462,0.25959,152401.853206535,0.0008088597,0.0003768799
6006,10.1002/adma.201004200,80,1(a),324,Na0.007Pb0.993Se1,Na0.007Pb0.993Se1,488,0.013079,0.0000065736,0.000072995,2.1437,0.26078,152123.6460995497,0.0008105559,0.0003781107
6006,10.1002/adma.201004200,80,1(a),324,Na0.007Pb0.993Se1,Na0.007Pb0.993Se1,488.5,0.013065,0.0000065856,0.000073137,2.1412,0.26197,151846.452866861,0.0008122298,0.0003793339
6006,10.1002/adma.201004200,80,1(a),324,Na0.007Pb0.993Se1,Na0.007Pb0.993Se1,489,0.01305,0.0000065976,0.00007328,2.1387,0.26316,151570.2679762338,0.000813926,0.0003805705
6006,10.1002/adma.201004200,80,1(a),324,Na0.007Pb0.993Se1,Na0.007Pb0.993Se1,489.5,0.013035,0.0000066097,0.000073424,2.1362,0.26434,151292.7969499372,0.0008156321,0.0003818145
6006,10.1002/adma.201004200,80,1(a),324,Na0.007Pb0.993Se1,Na0.007Pb0.993Se1,490,0.01302,0.0000066218,0.000073567,2.1337,0.26553,151016.3399679845,0.0008173161,0.0003830511
6006,10.1002/adma.201004200,80,1(a),324,Na0.007Pb0.993Se1,Na0.007Pb0.993Se1,490.5,0.013005,0.0000066339,0.000073711,2.1312,0.26672,150740.8914816322,0.0008190222,0.000384301
6006,10.1002/adma.201004200,80,1(a),324,Na0.007Pb0.993Se1,Na0.007Pb0.993Se1,491,0.01299,0.0000066461,0.000073854,2.1288,0.26791,150464.1820014745,0.0008206938,0.0003855195
6006,10.1002/adma.201004200,80,1(a),324,Na0.007Pb0.993Se1,Na0.007Pb0.993Se1,491.5,0.012976,0.0000066582,0.000073999,2.1263,0.2691,150190.7422426481,0.0008224223,0.0003867856
6006,10.1002/adma.201004200,80,1(a),324,Na0.007Pb0.993Se1,Na0.007Pb0.993Se1,492,0.012961,0.0000066704,0.000074143,2.1238,0.27029,149916.0470136724,0.0008241162,0.0003880385
6006,10.1002/adma.201004200,80,1(a),324,Na0.007Pb0.993Se1,Na0.007Pb0.993Se1,492.5,0.012946,0.0000066827,0.000074287,2.1214,0.27147,149640.1155221692,0.0008257977,0.0003892702
6006,10.1002/adma.201004200,80,1(a),324,Na0.007Pb0.993Se1,Na0.007Pb0.993Se1,493,0.012931,0.0000066949,0.000074432,2.1189,0.27266,149367.4289384457,0.0008275139,0.0003905394
6006,10.1002/adma.201004200,80,1(a),324,Na0.007Pb0.993Se1,Na0.007Pb0.993Se1,493.5,0.012916,0.0000067072,0.000074577,2.1164,0.27385,149093.5114503817,0.0008292177,0.0003918058
6006,10.1002/adma.201004200,80,1(a),324,Na0.007Pb0.993Se1,Na0.007Pb0.993Se1,494,0.012901,0.0000067194,0.000074722,2.114,0.27504,148822.811560556,0.0008309339,0.0003930624
6006,10.1002/adma.201004200,80,1(a),324,Na0.007Pb0.993Se1,Na0.007Pb0.993Se1,494.5,0.012887,0.0000067318,0.000074868,2.1116,0.27623,148548.6794022401,0.0008326476,0.0003943207
6006,10.1002/adma.201004200,80,1(a),324,Na0.007Pb0.993Se1,Na0.007Pb0.993Se1,495,0.012872,0.0000067441,0.000075014,2.1091,0.27742,148277.7538885841,0.0008343738,0.0003956066
6006,10.1002/adma.201004200,80,1(a),324,Na0.007Pb0.993Se1,Na0.007Pb0.993Se1,495.5,0.012857,0.0000067565,0.000075159,2.1067,0.2786,148005.6242137201,0.0008360653,0.0003968602
6006,10.1002/adma.201004200,80,1(a),324,Na0.007Pb0.993Se1,Na0.007Pb0.993Se1,496,0.012842,0.0000067688,0.000075306,2.1043,0.27979,147736.6741519915,0.0008378137,0.0003981437
6006,10.1002/adma.201004200,80,1(a),324,Na0.007Pb0.993Se1,Na0.007Pb0.993Se1,496.5,0.012827,0.0000067813,0.000075452,2.1018,0.28098,147464.3504932683,0.0008395152,0.0003994268
6006,10.1002/adma.201004200,80,1(a),324,Na0.007Pb0.993Se1,Na0.007Pb0.993Se1,497,0.012813,0.0000067937,0.000075599,2.0994,0.28217,147195.1955488173,0.0008412513,0.0004007103
6006,10.1002/adma.201004200,80,1(a),324,Na0.007Pb0.993Se1,Na0.007Pb0.993Se1,497.5,0.012798,0.0000068061,0.000075745,2.097,0.28336,146927.0213484962,0.0008429651,0.0004019862
6006,10.1002/adma.201004200,80,1(a),324,Na0.007Pb0.993Se1,Na0.007Pb0.993Se1,498,0.012783,0.0000068186,0.000075892,2.0946,0.28455,146657.6716628047,0.0008446889,0.0004032698
6006,10.1002/adma.201004200,80,1(a),324,Na0.007Pb0.993Se1,Na0.007Pb0.993Se1,498.5,0.012768,0.0000068311,0.00007604,2.0922,0.28573,146389.3077249638,0.0008464349,0.0004045669
6006,10.1002/adma.201004200,80,1(a),324,Na0.007Pb0.993Se1,Na0.007Pb0.993Se1,499,0.012753,0.0000068437,0.000076187,2.0898,0.28692,146119.7890030247,0.0008481463,0.0004058505
6006,10.1002/adma.201004200,80,1(a),324,Na0.007Pb0.993Se1,Na0.007Pb0.993Se1,499.5,0.012738,0.0000068562,0.000076335,2.0874,0.28811,145853.3881742073,0.0008498924,0.0004071536
6006,10.1002/adma.201004200,80,1(a),324,Na0.007Pb0.993Se1,Na0.007Pb0.993Se1,500,0.012724,0.0000068688,0.000076483,2.085,0.2893,145585.8374097368,0.0008516261,0.0004084538
6006,10.1002/adma.201004200,80,1(a),324,Na0.007Pb0.993Se1,Na0.007Pb0.993Se1,500.5,0.012709,0.0000068814,0.000076631,2.0826,0.29049,145319.2664283431,0.0008533598,0.0004097569
6006,10.1002/adma.201004200,80,1(a),324,Na0.007Pb0.993Se1,Na0.007Pb0.993Se1,501,0.012694,0.0000068941,0.000076779,2.0802,0.29168,145051.5658316532,0.0008550811,0.0004110572
6006,10.1002/adma.201004200,80,1(a),324,Na0.007Pb0.993Se1,Na0.007Pb0.993Se1,501.5,0.012679,0.0000069067,0.000076928,2.0778,0.29286,144786.9460089478,0.0008568372,0.0004123771
6006,10.1002/adma.201004200,80,1(a),324,Na0.007Pb0.993Se1,Na0.007Pb0.993Se1,502,0.012664,0.0000069194,0.000077077,2.0754,0.29405,144521.2012602249,0.0008585808,0.0004136941
6006,10.1002/adma.201004200,80,1(a),324,Na0.007Pb0.993Se1,Na0.007Pb0.993Se1,502.5,0.012649,0.0000069321,0.000077226,2.073,0.29524,144256.4302303775,0.0008603244,0.0004150142
6006,10.1002/adma.201004200,80,1(a),324,Na0.007Pb0.993Se1,Na0.007Pb0.993Se1,503,0.012635,0.0000069449,0.000077375,2.0707,0.29643,143990.5542196432,0.0008620557,0.0004163112
6006,10.1002/adma.201004200,80,1(a),324,Na0.007Pb0.993Se1,Na0.007Pb0.993Se1,503.5,0.01262,0.0000069576,0.000077525,2.0683,0.29762,143727.7222030585,0.0008638217,0.0004176481
6006,10.1002/adma.201004200,80,1(a),324,Na0.007Pb0.993Se1,Na0.007Pb0.993Se1,504,0.012605,0.0000069704,0.000077675,2.0659,0.29881,143463.7897394698,0.0008655752,0.0004189822
6006,10.1002/adma.201004200,80,1(a),324,Na0.007Pb0.993Se1,Na0.007Pb0.993Se1,504.5,0.01259,0.0000069832,0.000077825,2.0636,0.29999,143200.824836751,0.0008673288,0.0004202989
6006,10.1002/adma.201004200,80,1(a),324,Na0.007Pb0.993Se1,Na0.007Pb0.993Se1,505,0.012575,0.0000069961,0.000077975,2.0612,0.30118,142936.7790626206,0.00086907,0.000421633
6006,10.1002/adma.201004200,80,1(a),324,Na0.007Pb0.993Se1,Na0.007Pb0.993Se1,505.5,0.01256,0.0000070089,0.000078125,2.0589,0.30237,142675.7408437843,0.0008708236,0.0004229558
6006,10.1002/adma.201004200,80,1(a),324,Na0.007Pb0.993Se1,Na0.007Pb0.993Se1,506,0.012546,0.0000070218,0.000078276,2.0565,0.30356,142413.6261357487,0.0008725871,0.0004243069
6006,10.1002/adma.201004200,80,1(a),324,Na0.007Pb0.993Se1,Na0.007Pb0.993Se1,506.5,0.012531,0.0000070347,0.000078427,2.0542,0.30475,142152.4727422633,0.0008743506,0.0004256405
6006,10.1002/adma.201004200,80,1(a),324,Na0.007Pb0.993Se1,Na0.007Pb0.993Se1,507,0.012516,0.0000070477,0.000078578,2.0518,0.30594,141890.262071314,0.0008761017,0.0004269918
6006,10.1002/adma.201004200,80,1(a),324,Na0.007Pb0.993Se1,Na0.007Pb0.993Se1,507.5,0.012501,0.0000070607,0.000078729,2.0495,0.30712,141629.0169529933,0.0008778528,0.0004283254
6006,10.1002/adma.201004200,80,1(a),324,Na0.007Pb0.993Se1,Na0.007Pb0.993Se1,508,0.012486,0.0000070737,0.000078881,2.0472,0.30831,141368.7320638421,0.0008796262,0.0004296728
6006,10.1002/adma.201004200,80,1(a),324,Na0.007Pb0.993Se1,Na0.007Pb0.993Se1,508.5,0.012471,0.0000070867,0.000079033,2.0448,0.3095,141109.4021194632,0.0008813997,0.0004310444
6006,10.1002/adma.201004200,80,1(a),324,Na0.007Pb0.993Se1,Na0.007Pb0.993Se1,509,0.012457,0.0000070997,0.000079185,2.0425,0.31069,140851.0218741637,0.0008831731,0.0004323981
6006,10.1002/adma.201004200,80,1(a),324,Na0.007Pb0.993Se1,Na0.007Pb0.993Se1,509.5,0.012442,0.0000071128,0.000079337,2.0402,0.31188,140591.6094927455,0.0008849341,0.0004337487
6006,10.1002/adma.201004200,80,1(a),324,Na0.007Pb0.993Se1,Na0.007Pb0.993Se1,510,0.012427,0.0000071259,0.00007949,2.0379,0.31307,140333.1509002372,0.0008867175,0.0004351133
6006,10.1002/adma.201004200,80,1(a),324,Na0.007Pb0.993Se1,Na0.007Pb0.993Se1,510.5,0.012412,0.0000071391,0.000079642,2.0355,0.31425,140073.6787550251,0.0008884661,0.0004364854
6006,10.1002/adma.201004200,80,1(a),324,Na0.007Pb0.993Se1,Na0.007Pb0.993Se1,511,0.012397,0.0000071522,0.000079795,2.0332,0.31544,139817.1192080758,0.0008902494,0.0004378563
6006,10.1002/adma.201004200,80,1(a),324,Na0.007Pb0.993Se1,Na0.007Pb0.993Se1,511.5,0.012382,0.0000071654,0.000079948,2.0309,0.31663,139559.5500600106,0.0008920204,0.0004392242
6006,10.1002/adma.201004200,80,1(a),324,Na0.007Pb0.993Se1,Na0.007Pb0.993Se1,512,0.012368,0.0000071786,0.000080102,2.0286,0.31782,139302.9281475497,0.0008938136,0.0004406061
6006,10.1002/adma.201004200,80,1(a),324,Na0.007Pb0.993Se1,Na0.007Pb0.993Se1,512.5,0.012353,0.0000071918,0.000080255,2.0263,0.31901,139047.248254957,0.0008955846,0.0004419802
6006,10.1002/adma.201004200,80,1(a),324,Na0.007Pb0.993Se1,Na0.007Pb0.993Se1,513,0.012338,0.0000072051,0.000080409,2.024,0.3202,138790.5788955046,0.0008973654,0.0004433623
6006,10.1002/adma.201004200,80,1(a),324,Na0.007Pb0.993Se1,Na0.007Pb0.993Se1,513.5,0.012323,0.0000072184,0.000080563,2.0217,0.32138,138534.855369611,0.0008991462,0.0004447476
6006,10.1002/adma.201004200,80,1(a),324,Na0.007Pb0.993Se1,Na0.007Pb0.993Se1,514,0.012308,0.0000072317,0.000080717,2.0194,0.32257,138280.072458758,0.000900927,0.000446136
6006,10.1002/adma.201004200,80,1(a),324,Na0.007Pb0.993Se1,Na0.007Pb0.993Se1,514.5,0.012294,0.0000072451,0.000080872,2.0172,0.32376,138024.3198851638,0.0009027178,0.0004475103
6006,10.1002/adma.201004200,80,1(a),324,Na0.007Pb0.993Se1,Na0.007Pb0.993Se1,515,0.012279,0.0000072585,0.000081027,2.0149,0.32495,137769.5116070813,0.0009045085,0.0004489099
6006,10.1002/adma.201004200,80,1(a),324,Na0.007Pb0.993Se1,Na0.007Pb0.993Se1,515.5,0.012264,0.0000072719,0.000081182,2.0126,0.32614,137515.6424043235,0.0009062992,0.0004503126
6006,10.1002/adma.201004200,80,1(a),324,Na0.007Pb0.993Se1,Na0.007Pb0.993Se1,516,0.012249,0.0000072853,0.000081337,2.0103,0.32733,137262.7070951093,0.0009080899,0.0004517186
6006,10.1002/adma.201004200,80,1(a),324,Na0.007Pb0.993Se1,Na0.007Pb0.993Se1,516.5,0.012234,0.0000072988,0.000081492,2.008,0.32851,137008.8233682249,0.0009098682,0.0004531216
6006,10.1002/adma.201004200,80,1(a),324,Na0.007Pb0.993Se1,Na0.007Pb0.993Se1,517,0.012219,0.0000073122,0.000081648,2.0058,0.3297,136757.747326386,0.0009116813,0.0004545225
6006,10.1002/adma.201004200,80,1(a),324,Na0.007Pb0.993Se1,Na0.007Pb0.993Se1,517.5,0.012205,0.0000073258,0.000081804,2.0035,0.33089,136503.8630593246,0.0009134694,0.0004559368
6006,10.1002/adma.201004200,80,1(a),324,Na0.007Pb0.993Se1,Na0.007Pb0.993Se1,518,0.01219,0.0000073393,0.00008196,2.0012,0.33208,136252.7761503141,0.0009152701,0.0004573606
6006,10.1002/adma.201004200,80,1(a),324,Na0.007Pb0.993Se1,Na0.007Pb0.993Se1,518.5,0.012175,0.0000073529,0.000082116,1.999,0.33327,136000.761604265,0.0009170582,0.0004587585
6006,10.1002/adma.201004200,80,1(a),324,Na0.007Pb0.993Se1,Na0.007Pb0.993Se1,519,0.01216,0.0000073665,0.000082273,1.9967,0.33446,135749.6775945157,0.0009188687,0.0004601937
6006,10.1002/adma.201004200,80,1(a),324,Na0.007Pb0.993Se1,Na0.007Pb0.993Se1,519.5,0.012145,0.0000073801,0.000082429,1.9945,0.33565,135499.5189767076,0.0009206569,0.0004615978
6006,10.1002/adma.201004200,80,1(a),324,Na0.007Pb0.993Se1,Na0.007Pb0.993Se1,520,0.01213,0.0000073938,0.000082586,1.9922,0.33683,135248.4514052314,0.0009224549,0.0004630333
6006,10.1002/adma.201004200,80,1(a),324,Na0.007Pb0.993Se1,Na0.007Pb0.993Se1,520.5,0.012116,0.0000074075,0.000082743,1.99,0.33802,134998.3125210935,0.000924253,0.0004644487
6006,10.1002/adma.201004200,80,1(a),324,Na0.007Pb0.993Se1,Na0.007Pb0.993Se1,521,0.012101,0.0000074212,0.000082901,1.9877,0.33921,134749.0971810489,0.0009260734,0.000465902
6006,10.1002/adma.201004200,80,1(a),324,Na0.007Pb0.993Se1,Na0.007Pb0.993Se1,521.5,0.012086,0.0000074349,0.000083059,1.9855,0.3404,134500.8002797617,0.0009278938,0.0004673351
6006,10.1002/adma.201004200,80,1(a),324,Na0.007Pb0.993Se1,Na0.007Pb0.993Se1,522,0.012071,0.0000074487,0.000083216,1.9833,0.34159,134251.6143756629,0.0009296794,0.0004687538
6006,10.1002/adma.201004200,80,1(a),324,Na0.007Pb0.993Se1,Na0.007Pb0.993Se1,522.5,0.012056,0.0000074625,0.000083374,1.981,0.34278,134003.3500837521,0.0009314873,0.0004702106
6006,10.1002/adma.201004200,80,1(a),324,Na0.007Pb0.993Se1,Na0.007Pb0.993Se1,523,0.012041,0.0000074763,0.000083533,1.9788,0.34396,133756.0023006032,0.0009333176,0.0004716584
6006,10.1002/adma.201004200,80,1(a),324,Na0.007Pb0.993Se1,Na0.007Pb0.993Se1,523.5,0.012027,0.0000074902,0.000083691,1.9766,0.34515,133507.7835037783,0.000935113,0.0004730917
6006,10.1002/adma.201004200,80,1(a),324,Na0.007Pb0.993Se1,Na0.007Pb0.993Se1,524,0.012012,0.0000075041,0.00008385,1.9744,0.34634,133260.4842685998,0.0009369308,0.0004745395
6006,10.1002/adma.201004200,80,1(a),324,Na0.007Pb0.993Se1,Na0.007Pb0.993Se1,524.5,0.011997,0.000007518,0.000084009,1.9721,0.34753,133014.0994945464,0.0009387486,0.0004760147
6006,10.1002/adma.201004200,80,1(a),324,Na0.007Pb0.993Se1,Na0.007Pb0.993Se1,525,0.011982,0.0000075319,0.000084168,1.9699,0.34872,132768.6241187483,0.0009405664,0.0004774691
6006,10.1002/adma.201004200,80,1(a),324,Na0.007Pb0.993Se1,Na0.007Pb0.993Se1,525.5,0.011967,0.0000075459,0.000084328,1.9677,0.34991,132522.2968764495,0.0009423941,0.0004789318
6006,10.1002/adma.201004200,80,1(a),324,Na0.007Pb0.993Se1,Na0.007Pb0.993Se1,526,0.011952,0.0000075599,0.000084487,1.9655,0.35109,132276.8819693382,0.0009441994,0.0004803864
6006,10.1002/adma.201004200,80,1(a),324,Na0.007Pb0.993Se1,Na0.007Pb0.993Se1,526.5,0.011938,0.000007574,0.000084647,1.9633,0.35228,132030.6311064167,0.0009460146,0.0004818492
6006,10.1002/adma.201004200,80,1(a),324,Na0.007Pb0.993Se1,Na0.007Pb0.993Se1,527,0.011923,0.000007588,0.000084807,1.9611,0.35347,131787.0321560359,0.0009478423,0.0004833217
6006,10.1002/adma.201004200,80,1(a),324,Na0.007Pb0.993Se1,Na0.007Pb0.993Se1,527.5,0.011908,0.0000076021,0.000084967,1.9589,0.35466,131542.600071033,0.0009496575,0.0004847912
6006,10.1002/adma.201004200,80,1(a),324,Na0.007Pb0.993Se1,Na0.007Pb0.993Se1,528,0.011893,0.0000076163,0.000085128,1.9567,0.35585,131297.3491065215,0.0009514825,0.000486269
6006,10.1002/adma.201004200,80,1(a),324,Na0.007Pb0.993Se1,Na0.007Pb0.993Se1,528.5,0.011878,0.0000076304,0.000085289,1.9545,0.35704,131054.7284546026,0.0009533201,0.0004877565
6006,10.1002/adma.201004200,80,1(a),324,Na0.007Pb0.993Se1,Na0.007Pb0.993Se1,529,0.011864,0.0000076446,0.00008545,1.9523,0.35822,130811.2916306936,0.0009551451,0.000489241
6006,10.1002/adma.201004200,80,1(a),324,Na0.007Pb0.993Se1,Na0.007Pb0.993Se1,529.5,0.011849,0.0000076588,0.000085611,1.9501,0.35941,130568.7575077036,0.0009569702,0.0004907288
6006,10.1002/adma.201004200,80,1(a),324,Na0.007Pb0.993Se1,Na0.007Pb0.993Se1,530,0.011834,0.0000076731,0.000085772,1.9479,0.3606,130325.4225801827,0.0009587828,0.0004922135
6006,10.1002/adma.201004200,80,1(a),324,Na0.007Pb0.993Se1,Na0.007Pb0.993Se1,530.5,0.011819,0.0000076874,0.000085934,1.9458,0.36179,130082.9929495018,0.0009606177,0.0004936878
6006,10.1002/adma.201004200,80,1(a),324,Na0.007Pb0.993Se1,Na0.007Pb0.993Se1,531,0.011804,0.0000077017,0.000086095,1.9436,0.36298,129841.4635729774,0.0009624302,0.0004951792
6006,10.1002/adma.201004200,80,1(a),324,Na0.007Pb0.993Se1,Na0.007Pb0.993Se1,531.5,0.011789,0.000007716,0.000086258,1.9414,0.36417,129600.8294453084,0.0009642875,0.000496697
6006,10.1002/adma.201004200,80,1(a),324,Na0.007Pb0.993Se1,Na0.007Pb0.993Se1,532,0.011775,0.0000077304,0.00008642,1.9392,0.36535,129359.412190831,0.00096611,0.0004982003
6006,10.1002/adma.201004200,80,1(a),324,Na0.007Pb0.993Se1,Na0.007Pb0.993Se1,532.5,0.01176,0.0000077448,0.000086582,1.9371,0.36654,129118.8926763764,0.0009679324,0.0004996812
6006,10.1002/adma.201004200,80,1(a),324,Na0.007Pb0.993Se1,Na0.007Pb0.993Se1,533,0.011745,0.0000077592,0.000086745,1.9349,0.36773,128879.2659037014,0.0009697772,0.0005012027
6006,10.1002/adma.201004200,80,1(a),324,Na0.007Pb0.993Se1,Na0.007Pb0.993Se1,533.5,0.01173,0.0000077737,0.000086908,1.9327,0.36892,128638.8720943695,0.0009716095,0.0005027213
6006,10.1002/adma.201004200,80,1(a),324,Na0.007Pb0.993Se1,Na0.007Pb0.993Se1,534,0.011715,0.0000077882,0.000087071,1.9306,0.37011,128399.3734110578,0.0009734418,0.0005042172
6006,10.1002/adma.201004200,80,1(a),324,Na0.007Pb0.993Se1,Na0.007Pb0.993Se1,534.5,0.0117,0.0000078027,0.000087234,1.9284,0.3713,128160.7648634447,0.000975274,0.0005057426
6006,10.1002/adma.201004200,80,1(a),324,Na0.007Pb0.993Se1,Na0.007Pb0.993Se1,535,0.011686,0.0000078173,0.000087398,1.9262,0.37248,127921.4050887135,0.0009771162,0.0005072766
6006,10.1002/adma.201004200,80,1(a),324,Na0.007Pb0.993Se1,Na0.007Pb0.993Se1,535.5,0.011671,0.0000078319,0.000087562,1.9241,0.37367,127682.9377290313,0.0009789583,0.0005087877
6006,10.1002/adma.201004200,80,1(a),324,Na0.007Pb0.993Se1,Na0.007Pb0.993Se1,536,0.011656,0.0000078465,0.000087726,1.9219,0.37486,127445.357802842,0.0009808005,0.0005103286
6006,10.1002/adma.201004200,80,1(a),324,Na0.007Pb0.993Se1,Na0.007Pb0.993Se1,536.5,0.011641,0.0000078611,0.00008789,1.9198,0.37605,127208.6603655977,0.0009826426,0.0005118464
6006,10.1002/adma.201004200,80,1(a),324,Na0.007Pb0.993Se1,Na0.007Pb0.993Se1,537,0.011626,0.0000078758,0.000088054,1.9177,0.37724,126971.2283196628,0.0009844723,0.000513361
6006,10.1002/adma.201004200,80,1(a),324,Na0.007Pb0.993Se1,Na0.007Pb0.993Se1,537.5,0.011611,0.0000078906,0.000088219,1.9155,0.37843,126733.0747978607,0.0009863118,0.0005149109
6006,10.1002/adma.201004200,80,1(a),324,Na0.007Pb0.993Se1,Na0.007Pb0.993Se1,538,0.011597,0.0000079053,0.000088384,1.9134,0.37961,126497.4131279015,0.0009881638,0.0005164439
6006,10.1002/adma.201004200,80,1(a),324,Na0.007Pb0.993Se1,Na0.007Pb0.993Se1,538.5,0.011582,0.0000079201,0.000088549,1.9112,0.3808,126261.032057676,0.0009900033,0.0005180009
6006,10.1002/adma.201004200,80,1(a),324,Na0.007Pb0.993Se1,Na0.007Pb0.993Se1,539,0.011567,0.0000079349,0.000088714,1.9091,0.38199,126025.5327729398,0.0009918428,0.0005195343
6006,10.1002/adma.201004200,80,1(a),324,Na0.007Pb0.993Se1,Na0.007Pb0.993Se1,539.5,0.011552,0.0000079498,0.00008888,1.907,0.38318,125789.3280334096,0.0009936922,0.0005210762
