Repository: RamyaGuru/STD2_EffMass

# STD2_EffMass
Effective mass modeling of StarryData2 data

File: csvfiles/highperformancetellerium10.1021ja400069s.csv (part 14 of 61)
sid,DOI,figureid,fignum,sampleid,samplename,composition,Temperature,Electrical conductivity,Power factor,Seebeck coefficient,Thermal conductivity,ZT,Electrical resistivity,Figure of merit Z
3503,10.1021/ja400069s,105,6(a),381,Pb0.98Ba0.01Na0.01Se1,Pb0.98Ba0.01Na0.01Se1,816,28926,0.0012821,0.00020953,1.1482,0.82472,0.000034571,0.0011166173
3503,10.1021/ja400069s,105,6(a),381,Pb0.98Ba0.01Na0.01Se1,Pb0.98Ba0.01Na0.01Se1,816.5,28880,0.0012831,0.00020978,1.1474,0.8257,0.000034626,0.0011182674
3503,10.1021/ja400069s,105,6(a),381,Pb0.98Ba0.01Na0.01Se1,Pb0.98Ba0.01Na0.01Se1,817,28834,0.0012841,0.00021002,1.1466,0.82667,0.0000346813,0.0011199198
3503,10.1021/ja400069s,105,6(a),381,Pb0.98Ba0.01Na0.01Se1,Pb0.98Ba0.01Na0.01Se1,817.5,28789,0.0012851,0.00021027,1.1458,0.82764,0.0000347355,0.0011215744
3503,10.1021/ja400069s,105,6(a),381,Pb0.98Ba0.01Na0.01Se1,Pb0.98Ba0.01Na0.01Se1,818,28745,0.0012861,0.00021052,1.145,0.82861,0.0000347887,0.0011232314
3503,10.1021/ja400069s,105,6(a),381,Pb0.98Ba0.01Na0.01Se1,Pb0.98Ba0.01Na0.01Se1,818.5,28701,0.0012871,0.00021076,1.1442,0.82958,0.000034842,0.0011248908
3503,10.1021/ja400069s,105,6(a),381,Pb0.98Ba0.01Na0.01Se1,Pb0.98Ba0.01Na0.01Se1,819,28657,0.0012881,0.00021101,1.1434,0.83055,0.0000348955,0.0011265524
3503,10.1021/ja400069s,105,6(a),381,Pb0.98Ba0.01Na0.01Se1,Pb0.98Ba0.01Na0.01Se1,819.5,28614,0.0012891,0.00021126,1.1426,0.83152,0.0000349479,0.0011282163
3503,10.1021/ja400069s,105,6(a),381,Pb0.98Ba0.01Na0.01Se1,Pb0.98Ba0.01Na0.01Se1,820,28572,0.0012901,0.0002115,1.1418,0.83249,0.0000349993,0.0011298826
3503,10.1021/ja400069s,105,6(a),381,Pb0.98Ba0.01Na0.01Se1,Pb0.98Ba0.01Na0.01Se1,820.5,28529,0.001291,0.00021175,1.1411,0.83347,0.0000350521,0.0011313645
3503,10.1021/ja400069s,105,6(a),381,Pb0.98Ba0.01Na0.01Se1,Pb0.98Ba0.01Na0.01Se1,821,,0.001292,0.000212,1.1403,0.83444,,0.0011330352
3503,10.1021/ja400069s,105,6(a),381,Pb0.98Ba0.01Na0.01Se1,Pb0.98Ba0.01Na0.01Se1,821.5,,0.001293,0.00021224,1.1395,0.83541,,0.0011347082
3503,10.1021/ja400069s,105,6(a),381,Pb0.98Ba0.01Na0.01Se1,Pb0.98Ba0.01Na0.01Se1,822,,0.001294,0.00021249,1.1387,0.83638,,0.0011363836
3503,10.1021/ja400069s,105,6(a),381,Pb0.98Ba0.01Na0.01Se1,Pb0.98Ba0.01Na0.01Se1,822.5,,0.001295,0.00021274,1.1379,0.83735,,0.0011380613
3503,10.1021/ja400069s,105,6(a),381,Pb0.98Ba0.01Na0.01Se1,Pb0.98Ba0.01Na0.01Se1,823,,0.001296,0.00021298,1.1372,0.83832,,0.0011396412
3503,10.1021/ja400069s,105,6(a),381,Pb0.98Ba0.01Na0.01Se1,Pb0.98Ba0.01Na0.01Se1,823.5,,0.001297,0.00021323,1.1364,0.83929,,0.0011413235
3503,10.1021/ja400069s,105,6(a),381,Pb0.98Ba0.01Na0.01Se1,Pb0.98Ba0.01Na0.01Se1,824,,0.001298,0.00021348,1.1356,0.84027,,0.0011430081
3503,10.1021/ja400069s,105,6(a),381,Pb0.98Ba0.01Na0.01Se1,Pb0.98Ba0.01Na0.01Se1,824.5,,0.001299,0.00021372,1.1348,0.84124,,0.0011446951
3503,10.1021/ja400069s,105,6(a),381,Pb0.98Ba0.01Na0.01Se1,Pb0.98Ba0.01Na0.01Se1,825,,0.0013,0.00021397,1.1341,0.84221,,0.0011462834
3503,10.1021/ja400069s,105,6(a),381,Pb0.98Ba0.01Na0.01Se1,Pb0.98Ba0.01Na0.01Se1,825.5,,0.001301,0.00021422,1.1333,0.84318,,0.0011479749
3503,10.1021/ja400069s,105,6(a),381,Pb0.98Ba0.01Na0.01Se1,Pb0.98Ba0.01Na0.01Se1,826,,0.001302,0.00021446,1.1326,0.84415,,0.0011495674
3503,10.1021/ja400069s,105,6(a),381,Pb0.98Ba0.01Na0.01Se1,Pb0.98Ba0.01Na0.01Se1,826.5,,0.0013029,0.00021471,1.1318,0.84512,,0.0011511751
3503,10.1021/ja400069s,105,6(a),381,Pb0.98Ba0.01Na0.01Se1,Pb0.98Ba0.01Na0.01Se1,827,,0.0013039,0.00021496,1.131,0.84609,,0.0011528736
3503,10.1021/ja400069s,105,6(a),381,Pb0.98Ba0.01Na0.01Se1,Pb0.98Ba0.01Na0.01Se1,827.5,,0.0013049,0.0002152,1.1303,0.84706,,0.0011544723
3503,10.1021/ja400069s,105,6(a),381,Pb0.98Ba0.01Na0.01Se1,Pb0.98Ba0.01Na0.01Se1,828,,0.0013059,0.00021545,1.1295,0.84804,,0.0011561753
3503,10.1021/ja400069s,105,6(a),381,Pb0.98Ba0.01Na0.01Se1,Pb0.98Ba0.01Na0.01Se1,828.5,,0.0013069,0.0002157,1.1288,0.84901,,0.0011577782
3503,10.1021/ja400069s,105,6(a),381,Pb0.98Ba0.01Na0.01Se1,Pb0.98Ba0.01Na0.01Se1,829,,0.0013079,0.00021595,1.128,0.84998,,0.0011594858
3503,10.1021/ja400069s,105,6(a),381,Pb0.98Ba0.01Na0.01Se1,Pb0.98Ba0.01Na0.01Se1,829.5,,0.0013089,0.00021619,1.1273,0.85095,,0.0011610929
3503,10.1021/ja400069s,105,6(a),381,Pb0.98Ba0.01Na0.01Se1,Pb0.98Ba0.01Na0.01Se1,830,,0.0013099,0.00021644,1.1266,0.85192,,0.0011627019
3503,10.1021/ja400069s,105,6(a),381,Pb0.98Ba0.01Na0.01Se1,Pb0.98Ba0.01Na0.01Se1,830.5,,0.0013109,0.00021669,1.1258,0.85289,,0.0011644164
3503,10.1021/ja400069s,105,6(a),381,Pb0.98Ba0.01Na0.01Se1,Pb0.98Ba0.01Na0.01Se1,831,,0.0013119,0.00021693,1.1251,0.85386,,0.0011660297
3503,10.1021/ja400069s,105,6(a),381,Pb0.98Ba0.01Na0.01Se1,Pb0.98Ba0.01Na0.01Se1,831.5,,0.0013129,0.00021718,1.1244,0.85483,,0.001167645
3503,10.1021/ja400069s,105,6(a),381,Pb0.98Ba0.01Na0.01Se1,Pb0.98Ba0.01Na0.01Se1,832,,0.0013139,0.00021743,1.1236,0.85581,,0.0011693663
3503,10.1021/ja400069s,105,6(a),381,Pb0.98Ba0.01Na0.01Se1,Pb0.98Ba0.01Na0.01Se1,832.5,,0.0013148,0.00021768,1.1229,0.85678,,0.0011708968
3503,10.1021/ja400069s,105,6(a),381,Pb0.98Ba0.01Na0.01Se1,Pb0.98Ba0.01Na0.01Se1,833,,0.0013158,0.00021792,1.1222,0.85775,,0.0011725183
3503,10.1021/ja400069s,105,6(a),381,Pb0.98Ba0.01Na0.01Se1,Pb0.98Ba0.01Na0.01Se1,833.5,,0.0013168,0.00021817,1.1214,0.85872,,0.0011742465
3503,10.1021/ja400069s,105,6(a),381,Pb0.98Ba0.01Na0.01Se1,Pb0.98Ba0.01Na0.01Se1,834,,0.0013178,0.00021842,1.1207,0.85969,,0.0011758722
3503,10.1021/ja400069s,105,6(a),381,Pb0.98Ba0.01Na0.01Se1,Pb0.98Ba0.01Na0.01Se1,834.5,,0.0013188,0.00021866,1.12,0.86066,,0.0011775
3503,10.1021/ja400069s,105,6(a),381,Pb0.98Ba0.01Na0.01Se1,Pb0.98Ba0.01Na0.01Se1,835,,0.0013198,0.00021891,1.1193,0.86163,,0.0011791298
3503,10.1021/ja400069s,105,6(a),381,Pb0.98Ba0.01Na0.01Se1,Pb0.98Ba0.01Na0.01Se1,835.5,,0.0013208,0.00021916,1.1186,0.8626,,0.0011807617
3503,10.1021/ja400069s,105,6(a),381,Pb0.98Ba0.01Na0.01Se1,Pb0.98Ba0.01Na0.01Se1,836,,0.0013218,0.0002194,1.1179,0.86358,,0.0011823956
3503,10.1021/ja400069s,105,6(a),381,Pb0.98Ba0.01Na0.01Se1,Pb0.98Ba0.01Na0.01Se1,836.5,,0.0013228,0.00021965,1.1172,0.86455,,0.0011840315
3503,10.1021/ja400069s,105,6(a),381,Pb0.98Ba0.01Na0.01Se1,Pb0.98Ba0.01Na0.01Se1,837,,0.0013238,0.0002199,1.1164,0.86552,,0.0011857757
3503,10.1021/ja400069s,105,6(a),381,Pb0.98Ba0.01Na0.01Se1,Pb0.98Ba0.01Na0.01Se1,837.5,,0.0013248,0.00022015,1.1157,0.86649,,0.001187416
3503,10.1021/ja400069s,105,6(a),381,Pb0.98Ba0.01Na0.01Se1,Pb0.98Ba0.01Na0.01Se1,838,,0.0013258,0.00022039,1.115,0.86746,,0.0011890583
3503,10.1021/ja400069s,105,6(a),381,Pb0.98Ba0.01Na0.01Se1,Pb0.98Ba0.01Na0.01Se1,838.5,,0.0013268,0.00022064,1.1143,0.86843,,0.0011907027
3503,10.1021/ja400069s,105,6(a),381,Pb0.98Ba0.01Na0.01Se1,Pb0.98Ba0.01Na0.01Se1,839,,0.0013277,0.00022089,1.1136,0.8694,,0.0011922593
3503,10.1021/ja400069s,105,6(a),381,Pb0.98Ba0.01Na0.01Se1,Pb0.98Ba0.01Na0.01Se1,839.5,,0.0013287,0.00022113,1.1129,0.87037,,0.0011939078
3503,10.1021/ja400069s,105,6(a),381,Pb0.98Ba0.01Na0.01Se1,Pb0.98Ba0.01Na0.01Se1,840,,0.0013297,0.00022138,1.1123,0.87135,,0.0011954509
3503,10.1021/ja400069s,105,6(a),381,Pb0.98Ba0.01Na0.01Se1,Pb0.98Ba0.01Na0.01Se1,840.5,,0.0013307,0.00022163,1.1116,0.87232,,0.0011971033
3503,10.1021/ja400069s,105,6(a),381,Pb0.98Ba0.01Na0.01Se1,Pb0.98Ba0.01Na0.01Se1,841,,0.0013317,0.00022188,1.1109,0.87329,,0.0011987578
3503,10.1021/ja400069s,105,6(a),381,Pb0.98Ba0.01Na0.01Se1,Pb0.98Ba0.01Na0.01Se1,841.5,,0.0013327,0.00022212,1.1102,0.87426,,0.0012004143
3503,10.1021/ja400069s,105,6(a),381,Pb0.98Ba0.01Na0.01Se1,Pb0.98Ba0.01Na0.01Se1,842,,0.0013337,0.00022237,1.1095,0.87523,,0.001202073
3503,10.1021/ja400069s,105,6(a),381,Pb0.98Ba0.01Na0.01Se1,Pb0.98Ba0.01Na0.01Se1,842.5,,0.0013347,0.00022262,1.1088,0.8762,,0.0012037338
3503,10.1021/ja400069s,105,6(a),381,Pb0.98Ba0.01Na0.01Se1,Pb0.98Ba0.01Na0.01Se1,843,,0.0013357,0.00022286,1.1082,0.87717,,0.0012052879
3503,10.1021/ja400069s,105,6(a),381,Pb0.98Ba0.01Na0.01Se1,Pb0.98Ba0.01Na0.01Se1,843.5,,0.0013367,0.00022311,1.1075,0.87814,,0.0012069526
3503,10.1021/ja400069s,105,6(a),381,Pb0.98Ba0.01Na0.01Se1,Pb0.98Ba0.01Na0.01Se1,844,,0.0013377,0.00022336,1.1068,0.87912,,0.0012086194
3503,10.1021/ja400069s,105,6(a),381,Pb0.98Ba0.01Na0.01Se1,Pb0.98Ba0.01Na0.01Se1,844.5,,0.0013387,0.00022361,1.1061,0.88009,,0.0012102884
3503,10.1021/ja400069s,105,6(a),381,Pb0.98Ba0.01Na0.01Se1,Pb0.98Ba0.01Na0.01Se1,845,,0.0013396,0.00022385,1.1055,0.88106,,0.0012117594
3503,10.1021/ja400069s,105,6(a),381,Pb0.98Ba0.01Na0.01Se1,Pb0.98Ba0.01Na0.01Se1,845.5,,0.0013406,0.0002241,1.1048,0.88203,,0.0012134323
3503,10.1021/ja400069s,105,6(a),381,Pb0.98Ba0.01Na0.01Se1,Pb0.98Ba0.01Na0.01Se1,846,,0.0013416,0.00022435,1.1041,0.883,,0.0012151073
3503,10.1021/ja400069s,105,6(a),381,Pb0.98Ba0.01Na0.01Se1,Pb0.98Ba0.01Na0.01Se1,846.5,,0.0013426,0.00022459,1.1035,0.88397,,0.0012166742
3503,10.1021/ja400069s,105,6(a),381,Pb0.98Ba0.01Na0.01Se1,Pb0.98Ba0.01Na0.01Se1,847,,0.0013436,0.00022484,1.1028,0.88494,,0.0012183533
3503,10.1021/ja400069s,105,6(a),381,Pb0.98Ba0.01Na0.01Se1,Pb0.98Ba0.01Na0.01Se1,847.5,,0.0013446,0.00022509,1.1022,0.88591,,0.0012199238
3503,10.1021/ja400069s,105,6(a),381,Pb0.98Ba0.01Na0.01Se1,Pb0.98Ba0.01Na0.01Se1,848,,0.0013456,0.00022534,1.1015,0.88689,,0.0012216069
3503,10.1021/ja400069s,105,6(a),381,Pb0.98Ba0.01Na0.01Se1,Pb0.98Ba0.01Na0.01Se1,848.5,,0.0013466,0.00022558,1.1009,0.88786,,0.001223181
3503,10.1021/ja400069s,105,6(a),381,Pb0.98Ba0.01Na0.01Se1,Pb0.98Ba0.01Na0.01Se1,849,,0.0013476,0.00022583,1.1002,0.88883,,0.0012248682
3503,10.1021/ja400069s,105,6(a),381,Pb0.98Ba0.01Na0.01Se1,Pb0.98Ba0.01Na0.01Se1,849.5,,0.0013486,0.00022608,1.0996,0.8898,,0.001226446
3503,10.1021/ja400069s,105,6(a),381,Pb0.98Ba0.01Na0.01Se1,Pb0.98Ba0.01Na0.01Se1,850,,0.0013496,0.00022632,1.0989,0.89077,,0.0012281372
3503,10.1021/ja400069s,105,6(a),381,Pb0.98Ba0.01Na0.01Se1,Pb0.98Ba0.01Na0.01Se1,850.5,,0.0013506,0.00022657,1.0983,0.89174,,0.0012297187
3503,10.1021/ja400069s,105,6(a),381,Pb0.98Ba0.01Na0.01Se1,Pb0.98Ba0.01Na0.01Se1,851,,0.0013515,0.00022682,1.0976,0.89271,,0.0012313229
3503,10.1021/ja400069s,105,6(a),381,Pb0.98Ba0.01Na0.01Se1,Pb0.98Ba0.01Na0.01Se1,851.5,,0.0013525,0.00022706,1.097,0.89368,,0.0012329079
3503,10.1021/ja400069s,105,6(a),381,Pb0.98Ba0.01Na0.01Se1,Pb0.98Ba0.01Na0.01Se1,852,,0.0013535,0.00022731,1.0964,0.89466,,0.0012344947
3503,10.1021/ja400069s,105,6(a),381,Pb0.98Ba0.01Na0.01Se1,Pb0.98Ba0.01Na0.01Se1,852.5,,0.0013545,0.00022756,1.0957,0.89563,,0.001236196
3503,10.1021/ja400069s,105,6(a),381,Pb0.98Ba0.01Na0.01Se1,Pb0.98Ba0.01Na0.01Se1,853,,0.0013555,0.00022781,1.0951,0.8966,,0.0012377865
3503,10.1021/ja400069s,105,6(a),381,Pb0.98Ba0.01Na0.01Se1,Pb0.98Ba0.01Na0.01Se1,853.5,,0.0013565,0.00022805,1.0945,0.89757,,0.0012393787
3503,10.1021/ja400069s,105,6(a),381,Pb0.98Ba0.01Na0.01Se1,Pb0.98Ba0.01Na0.01Se1,854,,0.0013575,0.0002283,1.0938,0.89854,,0.0012410861
3503,10.1021/ja400069s,105,6(a),381,Pb0.98Ba0.01Na0.01Se1,Pb0.98Ba0.01Na0.01Se1,854.5,,0.0013585,0.00022855,1.0932,0.89951,,0.001242682
3503,10.1021/ja400069s,105,6(a),381,Pb0.98Ba0.01Na0.01Se1,Pb0.98Ba0.01Na0.01Se1,855,,0.0013595,0.00022879,1.0926,0.90048,,0.0012442797
3503,10.1021/ja400069s,105,6(a),381,Pb0.98Ba0.01Na0.01Se1,Pb0.98Ba0.01Na0.01Se1,855.5,,0.0013605,0.00022904,1.092,0.90145,,0.0012458791
3503,10.1021/ja400069s,105,6(a),381,Pb0.98Ba0.01Na0.01Se1,Pb0.98Ba0.01Na0.01Se1,856,,0.0013615,0.00022929,1.0914,0.90243,,0.0012474803
3503,10.1021/ja400069s,105,6(a),381,Pb0.98Ba0.01Na0.01Se1,Pb0.98Ba0.01Na0.01Se1,856.5,,0.0013625,0.00022953,1.0908,0.9034,,0.0012490832
3503,10.1021/ja400069s,105,6(a),381,Pb0.98Ba0.01Na0.01Se1,Pb0.98Ba0.01Na0.01Se1,857,,0.0013635,0.00022978,1.0901,0.90437,,0.0012508027
3503,10.1021/ja400069s,105,6(a),381,Pb0.98Ba0.01Na0.01Se1,Pb0.98Ba0.01Na0.01Se1,857.5,,0.0013644,0.00023003,1.0895,0.90534,,0.0012523176
3503,10.1021/ja400069s,105,6(a),381,Pb0.98Ba0.01Na0.01Se1,Pb0.98Ba0.01Na0.01Se1,858,,0.0013654,0.00023027,1.0889,0.90631,,0.001253926
3503,10.1021/ja400069s,105,6(a),381,Pb0.98Ba0.01Na0.01Se1,Pb0.98Ba0.01Na0.01Se1,858.5,,0.0013664,0.00023052,1.0883,0.90728,,0.0012555362
3503,10.1021/ja400069s,105,6(a),381,Pb0.98Ba0.01Na0.01Se1,Pb0.98Ba0.01Na0.01Se1,859,,0.0013674,0.00023077,1.0877,0.90825,,0.0012571481
3503,10.1021/ja400069s,105,6(a),381,Pb0.98Ba0.01Na0.01Se1,Pb0.98Ba0.01Na0.01Se1,859.5,,0.0013684,0.00023101,1.0871,0.90922,,0.0012587618
3503,10.1021/ja400069s,105,6(a),381,Pb0.98Ba0.01Na0.01Se1,Pb0.98Ba0.01Na0.01Se1,860,,0.0013694,0.00023126,1.0865,0.9102,,0.0012603774
3503,10.1021/ja400069s,105,6(a),381,Pb0.98Ba0.01Na0.01Se1,Pb0.98Ba0.01Na0.01Se1,860.5,,0.0013704,0.00023151,1.0859,0.91117,,0.0012619947
3503,10.1021/ja400069s,105,6(a),381,Pb0.98Ba0.01Na0.01Se1,Pb0.98Ba0.01Na0.01Se1,861,,0.0013714,0.00023176,1.0853,0.91214,,0.0012636137
3503,10.1021/ja400069s,105,6(a),381,Pb0.98Ba0.01Na0.01Se1,Pb0.98Ba0.01Na0.01Se1,861.5,,0.0013724,0.000232,1.0847,0.91311,,0.0012652346
3503,10.1021/ja400069s,105,6(a),381,Pb0.98Ba0.01Na0.01Se1,Pb0.98Ba0.01Na0.01Se1,862,,0.0013734,0.00023225,1.0842,0.91408,,0.0012667405
3503,10.1021/ja400069s,105,6(a),381,Pb0.98Ba0.01Na0.01Se1,Pb0.98Ba0.01Na0.01Se1,862.5,,0.0013744,0.0002325,1.0836,0.91505,,0.0012683647
3503,10.1021/ja400069s,105,6(a),381,Pb0.98Ba0.01Na0.01Se1,Pb0.98Ba0.01Na0.01Se1,863,,0.0013754,0.00023274,1.083,0.91602,,0.0012699908
3503,10.1021/ja400069s,105,6(a),381,Pb0.98Ba0.01Na0.01Se1,Pb0.98Ba0.01Na0.01Se1,863.5,,0.0013763,0.00023299,1.0824,0.91699,,0.0012715262
3503,10.1021/ja400069s,105,6(a),381,Pb0.98Ba0.01Na0.01Se1,Pb0.98Ba0.01Na0.01Se1,864,,0.0013773,0.00023323,1.0818,0.91797,,0.0012731559
3503,10.1021/ja400069s,105,6(a),381,Pb0.98Ba0.01Na0.01Se1,Pb0.98Ba0.01Na0.01Se1,864.5,,0.0013783,0.00023348,1.0812,0.91894,,0.0012747873
3503,10.1021/ja400069s,105,6(a),381,Pb0.98Ba0.01Na0.01Se1,Pb0.98Ba0.01Na0.01Se1,865,,0.0013793,0.00023373,1.0807,0.91991,,0.0012763024
3503,10.1021/ja400069s,105,6(a),381,Pb0.98Ba0.01Na0.01Se1,Pb0.98Ba0.01Na0.01Se1,865.5,,0.0013803,0.00023397,1.0801,0.92088,,0.0012779372
3503,10.1021/ja400069s,105,6(a),381,Pb0.98Ba0.01Na0.01Se1,Pb0.98Ba0.01Na0.01Se1,866,,0.0013813,0.00023422,1.0795,0.92185,,0.0012795739
3503,10.1021/ja400069s,105,6(a),381,Pb0.98Ba0.01Na0.01Se1,Pb0.98Ba0.01Na0.01Se1,866.5,,0.0013823,0.00023447,1.079,0.92282,,0.0012810936
3503,10.1021/ja400069s,105,6(a),381,Pb0.98Ba0.01Na0.01Se1,Pb0.98Ba0.01Na0.01Se1,867,,0.0013833,0.00023471,1.0784,0.92379,,0.0012827337
3503,10.1021/ja400069s,105,6(a),381,Pb0.98Ba0.01Na0.01Se1,Pb0.98Ba0.01Na0.01Se1,867.5,,0.0013843,0.00023496,1.0778,0.92476,,0.0012843756
3503,10.1021/ja400069s,105,6(a),381,Pb0.98Ba0.01Na0.01Se1,Pb0.98Ba0.01Na0.01Se1,868,,0.0013853,0.00023521,1.0773,0.92574,,0.0012858999
3503,10.1021/ja400069s,105,6(a),381,Pb0.98Ba0.01Na0.01Se1,Pb0.98Ba0.01Na0.01Se1,868.5,,0.0013863,0.00023545,1.0767,0.92671,,0.0012875453
3503,10.1021/ja400069s,105,6(a),381,Pb0.98Ba0.01Na0.01Se1,Pb0.98Ba0.01Na0.01Se1,869,,0.0013873,0.0002357,1.0762,0.92768,,0.0012890727
3503,10.1021/ja400069s,105,6(a),381,Pb0.98Ba0.01Na0.01Se1,Pb0.98Ba0.01Na0.01Se1,869.5,,0.0013882,0.00023595,1.0756,0.92865,,0.0012906285
3503,10.1021/ja400069s,105,6(a),381,Pb0.98Ba0.01Na0.01Se1,Pb0.98Ba0.01Na0.01Se1,870,,0.0013892,0.00023619,1.0751,0.92962,,0.0012921589
3503,10.1021/ja400069s,105,6(a),381,Pb0.98Ba0.01Na0.01Se1,Pb0.98Ba0.01Na0.01Se1,870.5,,0.0013902,0.00023644,1.0745,0.93059,,0.0012938111
3503,10.1021/ja400069s,105,6(a),381,Pb0.98Ba0.01Na0.01Se1,Pb0.98Ba0.01Na0.01Se1,871,,0.0013912,0.00023668,1.074,0.93156,,0.0012953445
3503,10.1021/ja400069s,105,6(a),381,Pb0.98Ba0.01Na0.01Se1,Pb0.98Ba0.01Na0.01Se1,871.5,,0.0013922,0.00023693,1.0734,0.93254,,0.0012970002
3503,10.1021/ja400069s,105,6(a),381,Pb0.98Ba0.01Na0.01Se1,Pb0.98Ba0.01Na0.01Se1,872,,0.0013932,0.00023718,1.0729,0.93351,,0.0012985367
3503,10.1021/ja400069s,105,6(a),381,Pb0.98Ba0.01Na0.01Se1,Pb0.98Ba0.01Na0.01Se1,872.5,,0.0013942,0.00023742,1.0723,0.93448,,0.0013001958
3503,10.1021/ja400069s,105,6(a),381,Pb0.98Ba0.01Na0.01Se1,Pb0.98Ba0.01Na0.01Se1,873,,0.0013952,0.00023767,1.0718,0.93545,,0.0013017354
3503,10.1021/ja400069s,105,6(a),381,Pb0.98Ba0.01Na0.01Se1,Pb0.98Ba0.01Na0.01Se1,873.5,,0.0013962,0.00023791,1.0713,0.93642,,0.0013032764
3503,10.1021/ja400069s,105,6(a),381,Pb0.98Ba0.01Na0.01Se1,Pb0.98Ba0.01Na0.01Se1,874,,0.0013972,0.00023816,1.0707,0.93739,,0.0013049407
3503,10.1021/ja400069s,105,6(a),381,Pb0.98Ba0.01Na0.01Se1,Pb0.98Ba0.01Na0.01Se1,874.5,,0.0013982,0.00023841,1.0702,0.93836,,0.0013064848
3503,10.1021/ja400069s,105,6(a),381,Pb0.98Ba0.01Na0.01Se1,Pb0.98Ba0.01Na0.01Se1,875,,0.0013992,0.00023865,1.0697,0.93933,,0.0013080303
3503,10.1021/ja400069s,105,6(a),381,Pb0.98Ba0.01Na0.01Se1,Pb0.98Ba0.01Na0.01Se1,875.5,,0.0014001,0.0002389,1.0691,0.94031,,0.0013096062
3503,10.1021/ja400069s,105,6(a),381,Pb0.98Ba0.01Na0.01Se1,Pb0.98Ba0.01Na0.01Se1,876,,0.0014011,0.00023914,1.0686,0.94128,,0.0013111548
3503,10.1021/ja400069s,105,6(a),381,Pb0.98Ba0.01Na0.01Se1,Pb0.98Ba0.01Na0.01Se1,876.5,,0.0014021,0.00023939,1.0681,0.94225,,0.0013127048
3503,10.1021/ja400069s,105,6(a),381,Pb0.98Ba0.01Na0.01Se1,Pb0.98Ba0.01Na0.01Se1,877,,0.0014031,0.00023964,1.0676,0.94322,,0.0013142563
3503,10.1021/ja400069s,105,6(a),381,Pb0.98Ba0.01Na0.01Se1,Pb0.98Ba0.01Na0.01Se1,877.5,,0.0014041,0.00023988,1.0671,0.94419,,0.0013158092
3503,10.1021/ja400069s,105,6(a),381,Pb0.98Ba0.01Na0.01Se1,Pb0.98Ba0.01Na0.01Se1,878,,0.0014051,0.00024013,1.0665,0.94516,,0.0013174871
3503,10.1021/ja400069s,105,6(a),381,Pb0.98Ba0.01Na0.01Se1,Pb0.98Ba0.01Na0.01Se1,878.5,,0.0014061,0.00024037,1.066,0.94613,,0.0013190432
3503,10.1021/ja400069s,105,6(a),381,Pb0.98Ba0.01Na0.01Se1,Pb0.98Ba0.01Na0.01Se1,879,,0.0014071,0.00024062,1.0655,0.9471,,0.0013206007
3503,10.1021/ja400069s,105,6(a),381,Pb0.98Ba0.01Na0.01Se1,Pb0.98Ba0.01Na0.01Se1,879.5,,0.0014081,0.00024086,1.065,0.94808,,0.0013221596
3503,10.1021/ja400069s,105,6(a),381,Pb0.98Ba0.01Na0.01Se1,Pb0.98Ba0.01Na0.01Se1,880,,0.0014091,0.00024111,1.0645,0.94905,,0.0013237201
3503,10.1021/ja400069s,105,6(a),381,Pb0.98Ba0.01Na0.01Se1,Pb0.98Ba0.01Na0.01Se1,880.5,,0.0014101,0.00024135,1.064,0.95002,,0.001325282
3503,10.1021/ja400069s,105,6(a),381,Pb0.98Ba0.01Na0.01Se1,Pb0.98Ba0.01Na0.01Se1,881,,0.0014111,0.0002416,1.0635,0.95099,,0.0013268453
3503,10.1021/ja400069s,105,6(a),381,Pb0.98Ba0.01Na0.01Se1,Pb0.98Ba0.01Na0.01Se1,881.5,,0.0014121,0.00024185,1.063,0.95196,,0.0013284102
3503,10.1021/ja400069s,105,6(a),381,Pb0.98Ba0.01Na0.01Se1,Pb0.98Ba0.01Na0.01Se1,882,,0.001413,0.00024209,1.0625,0.95293,,0.0013298824
3503,10.1021/ja400069s,105,6(a),381,Pb0.98Ba0.01Na0.01Se1,Pb0.98Ba0.01Na0.01Se1,882.5,,0.001414,0.00024234,1.062,0.9539,,0.0013314501
3503,10.1021/ja400069s,105,6(a),381,Pb0.98Ba0.01Na0.01Se1,Pb0.98Ba0.01Na0.01Se1,883,,0.001415,0.00024258,1.0615,0.95487,,0.0013330193
3503,10.1021/ja400069s,105,6(a),381,Pb0.98Ba0.01Na0.01Se1,Pb0.98Ba0.01Na0.01Se1,883.5,,0.001416,0.00024283,1.061,0.95585,,0.00133459
3503,10.1021/ja400069s,105,6(a),381,Pb0.98Ba0.01Na0.01Se1,Pb0.98Ba0.01Na0.01Se1,884,,0.001417,0.00024307,1.0605,0.95682,,0.0013361622
3503,10.1021/ja400069s,105,6(a),381,Pb0.98Ba0.01Na0.01Se1,Pb0.98Ba0.01Na0.01Se1,884.5,,0.001418,0.00024332,1.0601,0.95779,,0.0013376097
3503,10.1021/ja400069s,105,6(a),381,Pb0.98Ba0.01Na0.01Se1,Pb0.98Ba0.01Na0.01Se1,885,,0.001419,0.00024356,1.0596,0.95876,,0.0013391846
3503,10.1021/ja400069s,105,6(a),381,Pb0.98Ba0.01Na0.01Se1,Pb0.98Ba0.01Na0.01Se1,885.5,,0.00142,0.00024381,1.0591,0.95973,,0.001340761
3503,10.1021/ja400069s,105,6(a),381,Pb0.98Ba0.01Na0.01Se1,Pb0.98Ba0.01Na0.01Se1,886,,0.001421,0.00024405,1.0586,0.9607,,0.0013423389
3503,10.1021/ja400069s,105,6(a),381,Pb0.98Ba0.01Na0.01Se1,Pb0.98Ba0.01Na0.01Se1,886.5,,0.001422,0.0002443,1.0581,0.96167,,0.0013439183
3503,10.1021/ja400069s,105,6(a),381,Pb0.98Ba0.01Na0.01Se1,Pb0.98Ba0.01Na0.01Se1,887,,0.001423,0.00024454,1.0577,0.96264,,0.001345372
3503,10.1021/ja400069s,105,6(a),381,Pb0.98Ba0.01Na0.01Se1,Pb0.98Ba0.01Na0.01Se1,887.5,,0.001424,0.00024479,1.0572,0.96362,,0.0013469542
3503,10.1021/ja400069s,105,6(a),381,Pb0.98Ba0.01Na0.01Se1,Pb0.98Ba0.01Na0.01Se1,888,,0.0014249,0.00024503,1.0567,0.96459,,0.0013484433
3503,10.1021/ja400069s,105,6(a),381,Pb0.98Ba0.01Na0.01Se1,Pb0.98Ba0.01Na0.01Se1,888.5,,0.0014259,0.00024528,1.0563,0.96556,,0.0013499006
3503,10.1021/ja400069s,105,6(a),381,Pb0.98Ba0.01Na0.01Se1,Pb0.98Ba0.01Na0.01Se1,889,,0.0014269,0.00024552,1.0558,0.96653,,0.001351487
3503,10.1021/ja400069s,105,6(a),381,Pb0.98Ba0.01Na0.01Se1,Pb0.98Ba0.01Na0.01Se1,889.5,,0.0014279,0.00024576,1.0553,0.9675,,0.001353075
3503,10.1021/ja400069s,105,6(a),381,Pb0.98Ba0.01Na0.01Se1,Pb0.98Ba0.01Na0.01Se1,890,,0.0014289,0.00024601,1.0549,0.96847,,0.001354536
3503,10.1021/ja400069s,105,6(a),381,Pb0.98Ba0.01Na0.01Se1,Pb0.98Ba0.01Na0.01Se1,890.5,,0.0014299,0.00024625,1.0544,0.96944,,0.0013561267
3503,10.1021/ja400069s,105,6(a),381,Pb0.98Ba0.01Na0.01Se1,Pb0.98Ba0.01Na0.01Se1,891,,0.0014309,0.0002465,1.0539,0.97041,,0.0013577189
3503,10.1021/ja400069s,105,6(a),381,Pb0.98Ba0.01Na0.01Se1,Pb0.98Ba0.01Na0.01Se1,891.5,,0.0014319,0.00024674,1.0535,0.97139,,0.0013591837
3503,10.1021/ja400069s,105,6(a),381,Pb0.98Ba0.01Na0.01Se1,Pb0.98Ba0.01Na0.01Se1,892,,0.0014329,0.00024699,1.053,0.97236,,0.0013607787
3503,10.1021/ja400069s,105,6(a),381,Pb0.98Ba0.01Na0.01Se1,Pb0.98Ba0.01Na0.01Se1,892.5,,0.0014339,0.00024723,1.0526,0.97333,,0.0013622459
3503,10.1021/ja400069s,105,6(a),381,Pb0.98Ba0.01Na0.01Se1,Pb0.98Ba0.01Na0.01Se1,893,,0.0014349,0.00024748,1.0521,0.9743,,0.0013638437
3503,10.1021/ja400069s,105,6(a),381,Pb0.98Ba0.01Na0.01Se1,Pb0.98Ba0.01Na0.01Se1,893.5,,0.0014359,0.00024772,1.0517,0.97527,,0.0013653133
3503,10.1021/ja400069s,105,6(a),381,Pb0.98Ba0.01Na0.01Se1,Pb0.98Ba0.01Na0.01Se1,894,,0.0014368,0.00024796,1.0513,0.97624,,0.0013666889
3503,10.1021/ja400069s,105,6(a),381,Pb0.98Ba0.01Na0.01Se1,Pb0.98Ba0.01Na0.01Se1,894.5,,0.0014378,0.00024821,1.0508,0.97721,,0.0013682908
3503,10.1021/ja400069s,105,6(a),381,Pb0.98Ba0.01Na0.01Se1,Pb0.98Ba0.01Na0.01Se1,895,,0.0014388,0.00024845,1.0504,0.97818,,0.0013697639
3503,10.1021/ja400069s,105,6(a),381,Pb0.98Ba0.01Na0.01Se1,Pb0.98Ba0.01Na0.01Se1,895.5,,0.0014398,0.0002487,1.0499,0.97916,,0.0013713687
3503,10.1021/ja400069s,105,6(a),381,Pb0.98Ba0.01Na0.01Se1,Pb0.98Ba0.01Na0.01Se1,896,,0.0014408,0.00024894,1.0495,0.98013,,0.0013728442
3503,10.1021/ja400069s,105,6(a),381,Pb0.98Ba0.01Na0.01Se1,Pb0.98Ba0.01Na0.01Se1,896.5,,0.0014418,0.00024918,1.0491,0.9811,,0.0013743208
3503,10.1021/ja400069s,105,6(a),381,Pb0.98Ba0.01Na0.01Se1,Pb0.98Ba0.01Na0.01Se1,897,,0.0014428,0.00024943,1.0486,0.98207,,0.0013759298
3503,10.1021/ja400069s,105,6(a),381,Pb0.98Ba0.01Na0.01Se1,Pb0.98Ba0.01Na0.01Se1,897.5,,0.0014438,0.00024967,1.0482,0.98304,,0.0013774089
3503,10.1021/ja400069s,105,6(a),381,Pb0.98Ba0.01Na0.01Se1,Pb0.98Ba0.01Na0.01Se1,898,,0.0014448,0.00024991,1.0478,0.98401,,0.0013788891
3503,10.1021/ja400069s,105,6(a),381,Pb0.98Ba0.01Na0.01Se1,Pb0.98Ba0.01Na0.01Se1,898.5,,0.0014458,0.00025016,1.0474,0.98498,,0.0013803704
3503,10.1021/ja400069s,105,6(a),381,Pb0.98Ba0.01Na0.01Se1,Pb0.98Ba0.01Na0.01Se1,899,,0.0014468,0.0002504,1.0469,0.98595,,0.0013819849
3503,10.1021/ja400069s,105,6(a),381,Pb0.98Ba0.01Na0.01Se1,Pb0.98Ba0.01Na0.01Se1,899.5,,0.0014478,0.00025064,1.0465,0.98693,,0.0013834687
3503,10.1021/ja400069s,105,6(a),381,Pb0.98Ba0.01Na0.01Se1,Pb0.98Ba0.01Na0.01Se1,900,,0.0014487,0.00025089,1.0461,0.9879,,0.001384858
3503,10.1021/ja400069s,105,6(a),381,Pb0.98Ba0.01Na0.01Se1,Pb0.98Ba0.01Na0.01Se1,900.5,,0.0014497,0.00025113,1.0457,0.98887,,0.0013863441
3503,10.1021/ja400069s,105,6(a),381,Pb0.98Ba0.01Na0.01Se1,Pb0.98Ba0.01Na0.01Se1,901,,0.0014507,0.00025137,1.0453,0.98984,,0.0013878312
3503,10.1021/ja400069s,105,6(a),381,Pb0.98Ba0.01Na0.01Se1,Pb0.98Ba0.01Na0.01Se1,901.5,,0.0014517,0.00025162,1.0449,0.99081,,0.0013893196
3503,10.1021/ja400069s,105,6(a),381,Pb0.98Ba0.01Na0.01Se1,Pb0.98Ba0.01Na0.01Se1,902,,0.0014527,0.00025186,1.0445,0.99178,,0.001390809
3503,10.1021/ja400069s,105,6(a),381,Pb0.98Ba0.01Na0.01Se1,Pb0.98Ba0.01Na0.01Se1,902.5,,0.0014537,0.0002521,1.0441,0.99275,,0.0013922996
3503,10.1021/ja400069s,105,6(a),381,Pb0.98Ba0.01Na0.01Se1,Pb0.98Ba0.01Na0.01Se1,903,,0.0014547,0.00025235,1.0436,0.99372,,0.0013939249
3503,10.1021/ja400069s,105,6(a),381,Pb0.98Ba0.01Na0.01Se1,Pb0.98Ba0.01Na0.01Se1,903.5,,0.0014557,0.00025259,1.0432,0.9947,,0.0013954179
3503,10.1021/ja400069s,105,6(a),381,Pb0.98Ba0.01Na0.01Se1,Pb0.98Ba0.01Na0.01Se1,904,,0.0014567,0.00025283,1.0428,0.99567,,0.0013969122
3503,10.1021/ja400069s,171,5(a),381,Pb0.98Ba0.01Na0.01Se1,Pb0.98Ba0.01Na0.01Se1,301,270320,,,,,0.0000036993,
3503,10.1021/ja400069s,171,5(a),381,Pb0.98Ba0.01Na0.01Se1,Pb0.98Ba0.01Na0.01Se1,301.5,269850,,,,,0.0000037058,
3503,10.1021/ja400069s,171,5(a),381,Pb0.98Ba0.01Na0.01Se1,Pb0.98Ba0.01Na0.01Se1,302,269380,,,3.4981,,0.0000037122,
3503,10.1021/ja400069s,31,7(b),381,Pb0.98Ba0.01Na0.01Se1,Pb0.98Ba0.01Na0.01Se1,904.5,,0.0014577,,1.0425,0.99664,,0.0013982734
3503,10.1021/ja400069s,31,7(b),381,Pb0.98Ba0.01Na0.01Se1,Pb0.98Ba0.01Na0.01Se1,905,,0.0014587,,1.0421,0.99761,,0.0013997697
3503,10.1021/ja400069s,31,7(b),381,Pb0.98Ba0.01Na0.01Se1,Pb0.98Ba0.01Na0.01Se1,905.5,,0.0014597,,1.0417,0.99858,,0.0014012672
3503,10.1021/ja400069s,31,7(b),381,Pb0.98Ba0.01Na0.01Se1,Pb0.98Ba0.01Na0.01Se1,906,,0.0014607,,1.0413,0.99955,,0.0014027658
3503,10.1021/ja400069s,31,7(b),381,Pb0.98Ba0.01Na0.01Se1,Pb0.98Ba0.01Na0.01Se1,906.5,,0.0014616,,1.0409,1.0005,,0.0014041695
3503,10.1021/ja400069s,31,7(b),381,Pb0.98Ba0.01Na0.01Se1,Pb0.98Ba0.01Na0.01Se1,907,,0.0014626,,1.0405,1.0015,,0.0014056704
3503,10.1021/ja400069s,31,7(b),381,Pb0.98Ba0.01Na0.01Se1,Pb0.98Ba0.01Na0.01Se1,907.5,,0.0014636,,1.0401,1.0025,,0.0014071724
3503,10.1021/ja400069s,4875,7(a),381,Pb0.98Ba0.01Na0.01Se1,Pb0.98Ba0.01Na0.01Se1,908,,0.0014646,,,1.0034,,
3503,10.1021/ja400069s,4875,7(a),381,Pb0.98Ba0.01Na0.01Se1,Pb0.98Ba0.01Na0.01Se1,908.5,,0.0014656,,,1.0044,,
3503,10.1021/ja400069s,4876,16,381,Pb0.98Ba0.01Na0.01Se1,Pb0.98Ba0.01Na0.01Se1,909,,,,,1.0054,,
3503,10.1021/ja400069s,4876,16,381,Pb0.98Ba0.01Na0.01Se1,Pb0.98Ba0.01Na0.01Se1,909.5,,,,,1.0064,,
3503,10.1021/ja400069s,4876,16,381,Pb0.98Ba0.01Na0.01Se1,Pb0.98Ba0.01Na0.01Se1,910,,,,,1.0073,,
3503,10.1021/ja400069s,105,6(a),203,Pb0.96Ba0.03Na0.01Se1,Pb0.96Ba0.03Na0.01Se1,302.5,169980,0.00022196,0.000036136,2.5141,0.026707,0.000005883,0.0000882861
3503,10.1021/ja400069s,105,6(a),203,Pb0.96Ba0.03Na0.01Se1,Pb0.96Ba0.03Na0.01Se1,303,169730,0.0002231,0.000036255,2.5113,-0.11214,0.0000058917,0.0000888385
3503,10.1021/ja400069s,105,6(a),203,Pb0.96Ba0.03Na0.01Se1,Pb0.96Ba0.03Na0.01Se1,303.5,169480,0.00022425,0.000036375,2.5086,-0.11106,0.0000059004,0.0000893925
3503,10.1021/ja400069s,105,6(a),203,Pb0.96Ba0.03Na0.01Se1,Pb0.96Ba0.03Na0.01Se1,304,169230,0.00022539,0.000036495,2.5058,-0.10998,0.0000059091,0.0000899473
3503,10.1021/ja400069s,105,6(a),203,Pb0.96Ba0.03Na0.01Se1,Pb0.96Ba0.03Na0.01Se1,304.5,168980,0.0004165,0.000036614,2.5031,-0.10891,0.0000059179,0.0001663937
3503,10.1021/ja400069s,105,6(a),203,Pb0.96Ba0.03Na0.01Se1,Pb0.96Ba0.03Na0.01Se1,305,168730,0.00041736,0.000036733,2.5003,-0.10783,0.0000059266,0.000166924
3503,10.1021/ja400069s,105,6(a),203,Pb0.96Ba0.03Na0.01Se1,Pb0.96Ba0.03Na0.01Se1,305.5,168480,0.00041822,0.000036852,2.4976,-0.10676,0.0000059354,0.0001674488
3503,10.1021/ja400069s,105,6(a),203,Pb0.96Ba0.03Na0.01Se1,Pb0.96Ba0.03Na0.01Se1,306,168230,0.00041909,0.000036971,2.4948,-0.10568,0.0000059442,0.0001679854
3503,10.1021/ja400069s,105,6(a),203,Pb0.96Ba0.03Na0.01Se1,Pb0.96Ba0.03Na0.01Se1,306.5,167980,0.00041995,0.000037089,2.4921,-0.1046,0.0000059531,0.0001685125
3503,10.1021/ja400069s,105,6(a),203,Pb0.96Ba0.03Na0.01Se1,Pb0.96Ba0.03Na0.01Se1,307,167730,0.00042081,0.000037208,2.4893,-0.10353,0.000005962,0.0001690475
3503,10.1021/ja400069s,105,6(a),203,Pb0.96Ba0.03Na0.01Se1,Pb0.96Ba0.03Na0.01Se1,307.5,167480,0.00042167,0.000037326,2.4866,-0.10245,0.0000059709,0.0001695769
3503,10.1021/ja400069s,105,6(a),203,Pb0.96Ba0.03Na0.01Se1,Pb0.96Ba0.03Na0.01Se1,308,167240,0.00042254,0.000037445,2.4839,-0.10138,0.0000059794,0.0001701115
3503,10.1021/ja400069s,105,6(a),203,Pb0.96Ba0.03Na0.01Se1,Pb0.96Ba0.03Na0.01Se1,308.5,166990,0.0004234,0.000037563,2.4811,-0.1003,0.0000059884,0.0001706501
3503,10.1021/ja400069s,105,6(a),203,Pb0.96Ba0.03Na0.01Se1,Pb0.96Ba0.03Na0.01Se1,309,166740,0.00042426,0.000037681,2.4784,-0.099225,0.0000059974,0.000171183
3503,10.1021/ja400069s,105,6(a),203,Pb0.96Ba0.03Na0.01Se1,Pb0.96Ba0.03Na0.01Se1,309.5,166490,0.00042513,0.000037799,2.4757,-0.098149,0.0000060064,0.0001717211
3503,10.1021/ja400069s,105,6(a),203,Pb0.96Ba0.03Na0.01Se1,Pb0.96Ba0.03Na0.01Se1,310,166250,0.00042599,0.000037916,2.473,-0.097073,0.000006015,0.0001722564
3503,10.1021/ja400069s,105,6(a),203,Pb0.96Ba0.03Na0.01Se1,Pb0.96Ba0.03Na0.01Se1,310.5,166000,0.00042685,0.000038034,2.4703,-0.095997,0.0000060241,0.0001727928
3503,10.1021/ja400069s,105,6(a),203,Pb0.96Ba0.03Na0.01Se1,Pb0.96Ba0.03Na0.01Se1,311,165750,0.00042772,0.000038151,2.4675,-0.094921,0.0000060332,0.0001733414
3503,10.1021/ja400069s,105,6(a),203,Pb0.96Ba0.03Na0.01Se1,Pb0.96Ba0.03Na0.01Se1,311.5,165510,0.00042858,0.000038269,2.4648,-0.093845,0.0000060419,0.0001738802
3503,10.1021/ja400069s,105,6(a),203,Pb0.96Ba0.03Na0.01Se1,Pb0.96Ba0.03Na0.01Se1,312,165260,0.00042944,0.000038386,2.4621,-0.092769,0.0000060511,0.0001744202
3503,10.1021/ja400069s,105,6(a),203,Pb0.96Ba0.03Na0.01Se1,Pb0.96Ba0.03Na0.01Se1,312.5,165010,0.00043031,0.000038503,2.4594,-0.091693,0.0000060602,0.0001749654
3503,10.1021/ja400069s,105,6(a),203,Pb0.96Ba0.03Na0.01Se1,Pb0.96Ba0.03Na0.01Se1,313,164770,0.00043117,0.00003862,2.4567,-0.090617,0.0000060691,0.0001755078
3503,10.1021/ja400069s,105,6(a),203,Pb0.96Ba0.03Na0.01Se1,Pb0.96Ba0.03Na0.01Se1,313.5,164520,0.00043203,0.000038737,2.454,-0.089541,0.0000060783,0.0001760513
3503,10.1021/ja400069s,105,6(a),203,Pb0.96Ba0.03Na0.01Se1,Pb0.96Ba0.03Na0.01Se1,314,164280,0.0004329,0.000038854,2.4513,-0.088465,0.0000060872,0.0001766002
3503,10.1021/ja400069s,105,6(a),203,Pb0.96Ba0.03Na0.01Se1,Pb0.96Ba0.03Na0.01Se1,314.5,164030,0.00043376,0.00003897,2.4486,-0.087389,0.0000060964,0.0001771461
3503,10.1021/ja400069s,105,6(a),203,Pb0.96Ba0.03Na0.01Se1,Pb0.96Ba0.03Na0.01Se1,315,163790,0.00043462,0.000039087,2.446,-0.086313,0.0000061054,0.000177686
3503,10.1021/ja400069s,105,6(a),203,Pb0.96Ba0.03Na0.01Se1,Pb0.96Ba0.03Na0.01Se1,315.5,163540,0.00043549,0.000039203,2.4433,-0.085237,0.0000061147,0.0001782384
3503,10.1021/ja400069s,105,6(a),203,Pb0.96Ba0.03Na0.01Se1,Pb0.96Ba0.03Na0.01Se1,316,163300,0.00043635,0.00003932,2.4406,-0.084161,0.0000061237,0.000178788
3503,10.1021/ja400069s,105,6(a),203,Pb0.96Ba0.03Na0.01Se1,Pb0.96Ba0.03Na0.01Se1,316.5,163050,0.00043721,0.000039436,2.4379,-0.083085,0.0000061331,0.0001793388
3503,10.1021/ja400069s,105,6(a),203,Pb0.96Ba0.03Na0.01Se1,Pb0.96Ba0.03Na0.01Se1,317,162810,0.00043808,0.000039552,2.4352,-0.082009,0.0000061421,0.0001798949
3503,10.1021/ja400069s,105,6(a),203,Pb0.96Ba0.03Na0.01Se1,Pb0.96Ba0.03Na0.01Se1,317.5,162570,0.00043894,0.000039668,2.4326,-0.080933,0.0000061512,0.0001804407
3503,10.1021/ja400069s,105,6(a),203,Pb0.96Ba0.03Na0.01Se1,Pb0.96Ba0.03Na0.01Se1,318,162320,0.0004398,0.000039784,2.4299,-0.079857,0.0000061607,0.0001809951
3503,10.1021/ja400069s,105,6(a),203,Pb0.96Ba0.03Na0.01Se1,Pb0.96Ba0.03Na0.01Se1,318.5,162080,0.00044067,0.0000399,2.4272,-0.078781,0.0000061698,0.0001815549
3503,10.1021/ja400069s,105,6(a),203,Pb0.96Ba0.03Na0.01Se1,Pb0.96Ba0.03Na0.01Se1,319,161840,0.00044153,0.000040016,2.4246,-0.077705,0.0000061789,0.0001821043
3503,10.1021/ja400069s,105,6(a),203,Pb0.96Ba0.03Na0.01Se1,Pb0.96Ba0.03Na0.01Se1,319.5,161590,0.00044239,0.000040132,2.4219,-0.076629,0.0000061885,0.0001826624
3503,10.1021/ja400069s,105,6(a),203,Pb0.96Ba0.03Na0.01Se1,Pb0.96Ba0.03Na0.01Se1,320,161350,0.00044326,0.000040248,2.4192,-0.075553,0.0000061977,0.0001832259
3503,10.1021/ja400069s,105,6(a),203,Pb0.96Ba0.03Na0.01Se1,Pb0.96Ba0.03Na0.01Se1,320.5,161110,0.00044412,0.000040364,2.4166,-0.074477,0.0000062069,0.0001837789
3503,10.1021/ja400069s,105,6(a),203,Pb0.96Ba0.03Na0.01Se1,Pb0.96Ba0.03Na0.01Se1,321,160870,0.00044498,0.00004048,2.4139,-0.073401,0.0000062162,0.0001843407
3503,10.1021/ja400069s,105,6(a),203,Pb0.96Ba0.03Na0.01Se1,Pb0.96Ba0.03Na0.01Se1,321.5,160620,0.00044585,0.000040595,2.4113,-0.072325,0.0000062259,0.0001849003
3503,10.1021/ja400069s,105,6(a),203,Pb0.96Ba0.03Na0.01Se1,Pb0.96Ba0.03Na0.01Se1,322,160380,0.00044671,0.000040711,2.4086,-0.071249,0.0000062352,0.0001854646
3503,10.1021/ja400069s,105,6(a),203,Pb0.96Ba0.03Na0.01Se1,Pb0.96Ba0.03Na0.01Se1,322.5,160140,0.00044757,0.000040826,2.406,-0.070173,0.0000062445,0.0001860224
3503,10.1021/ja400069s,105,6(a),203,Pb0.96Ba0.03Na0.01Se1,Pb0.96Ba0.03Na0.01Se1,323,159900,0.00044844,0.000040942,2.4034,-0.069097,0.0000062539,0.0001865857
3503,10.1021/ja400069s,105,6(a),203,Pb0.96Ba0.03Na0.01Se1,Pb0.96Ba0.03Na0.01Se1,323.5,159660,0.0004493,0.000041057,2.4007,-0.068021,0.0000062633,0.0001871537
3503,10.1021/ja400069s,105,6(a),203,Pb0.96Ba0.03Na0.01Se1,Pb0.96Ba0.03Na0.01Se1,324,159420,0.00045016,0.000041173,2.3981,-0.066945,0.0000062727,0.0001877153
3503,10.1021/ja400069s,105,6(a),203,Pb0.96Ba0.03Na0.01Se1,Pb0.96Ba0.03Na0.01Se1,324.5,159180,0.00045103,0.000041288,2.3955,-0.065869,0.0000062822,0.0001882822
3503,10.1021/ja400069s,105,6(a),203,Pb0.96Ba0.03Na0.01Se1,Pb0.96Ba0.03Na0.01Se1,325,158930,0.00045189,0.000041403,2.3928,-0.064793,0.0000062921,0.0001888541
3503,10.1021/ja400069s,105,6(a),203,Pb0.96Ba0.03Na0.01Se1,Pb0.96Ba0.03Na0.01Se1,325.5,158690,0.00045275,0.000041519,2.3902,-0.063717,0.0000063016,0.0001894193
3503,10.1021/ja400069s,105,6(a),203,Pb0.96Ba0.03Na0.01Se1,Pb0.96Ba0.03Na0.01Se1,326,158450,0.00045362,0.000041634,2.3876,-0.062641,0.0000063111,0.0001899899
3503,10.1021/ja400069s,105,6(a),203,Pb0.96Ba0.03Na0.01Se1,Pb0.96Ba0.03Na0.01Se1,326.5,158210,0.00045448,0.000041749,2.385,-0.061565,0.0000063207,0.0001905577
3503,10.1021/ja400069s,105,6(a),203,Pb0.96Ba0.03Na0.01Se1,Pb0.96Ba0.03Na0.01Se1,327,157970,0.00045534,0.000041864,2.3824,-0.060489,0.0000063303,0.0001911266
3503,10.1021/ja400069s,105,6(a),203,Pb0.96Ba0.03Na0.01Se1,Pb0.96Ba0.03Na0.01Se1,327.5,157730,0.00045621,0.00004198,2.3798,-0.059413,0.0000063399,0.000191701
3503,10.1021/ja400069s,105,6(a),203,Pb0.96Ba0.03Na0.01Se1,Pb0.96Ba0.03Na0.01Se1,328,157500,0.00045707,0.000042095,2.3772,-0.058337,0.0000063492,0.0001922724
3503,10.1021/ja400069s,105,6(a),203,Pb0.96Ba0.03Na0.01Se1,Pb0.96Ba0.03Na0.01Se1,328.5,157260,0.00045793,0.00004221,2.3745,-0.057261,0.0000063589,0.0001928532
3503,10.1021/ja400069s,105,6(a),203,Pb0.96Ba0.03Na0.01Se1,Pb0.96Ba0.03Na0.01Se1,329,157020,0.0004588,0.000042325,2.3719,-0.056185,0.0000063686,0.0001934314
3503,10.1021/ja400069s,105,6(a),203,Pb0.96Ba0.03Na0.01Se1,Pb0.96Ba0.03Na0.01Se1,329.5,156780,0.00045966,0.00004244,2.3693,-0.055109,0.0000063784,0.0001940067
3503,10.1021/ja400069s,105,6(a),203,Pb0.96Ba0.03Na0.01Se1,Pb0.96Ba0.03Na0.01Se1,330,156540,0.00046052,0.000042555,2.3668,-0.054033,0.0000063881,0.000194575
3503,10.1021/ja400069s,105,6(a),203,Pb0.96Ba0.03Na0.01Se1,Pb0.96Ba0.03Na0.01Se1,330.5,156300,0.00046139,0.000042671,2.3642,-0.052957,0.000006398,0.0001951569
3503,10.1021/ja400069s,105,6(a),203,Pb0.96Ba0.03Na0.01Se1,Pb0.96Ba0.03Na0.01Se1,331,156060,0.00046225,0.000042786,2.3616,-0.051881,0.0000064078,0.0001957359
3503,10.1021/ja400069s,105,6(a),203,Pb0.96Ba0.03Na0.01Se1,Pb0.96Ba0.03Na0.01Se1,331.5,155830,0.00046311,0.000042901,2.359,-0.050805,0.0000064172,0.0001963162
3503,10.1021/ja400069s,105,6(a),203,Pb0.96Ba0.03Na0.01Se1,Pb0.96Ba0.03Na0.01Se1,332,155590,0.00046397,0.000043016,2.3564,-0.049729,0.0000064271,0.0001968978
3503,10.1021/ja400069s,105,6(a),203,Pb0.96Ba0.03Na0.01Se1,Pb0.96Ba0.03Na0.01Se1,332.5,155350,0.00046484,0.000043131,2.3538,-0.048653,0.0000064371,0.0001974849
3503,10.1021/ja400069s,105,6(a),203,Pb0.96Ba0.03Na0.01Se1,Pb0.96Ba0.03Na0.01Se1,333,155110,0.0004657,0.000043246,2.3512,-0.047577,0.000006447,0.0001980691
3503,10.1021/ja400069s,105,6(a),203,Pb0.96Ba0.03Na0.01Se1,Pb0.96Ba0.03Na0.01Se1,333.5,154880,0.00046656,0.000043362,2.3487,-0.046501,0.0000064566,0.0001986461
3503,10.1021/ja400069s,105,6(a),203,Pb0.96Ba0.03Na0.01Se1,Pb0.96Ba0.03Na0.01Se1,334,154640,0.00046743,0.000043477,2.3461,-0.045426,0.0000064666,0.000199237
3503,10.1021/ja400069s,105,6(a),203,Pb0.96Ba0.03Na0.01Se1,Pb0.96Ba0.03Na0.01Se1,334.5,154400,0.00046829,0.000043592,2.3435,-0.04435,0.0000064767,0.000199825
3503,10.1021/ja400069s,105,6(a),203,Pb0.96Ba0.03Na0.01Se1,Pb0.96Ba0.03Na0.01Se1,335,154170,0.00046915,0.000043707,2.341,-0.043274,0.0000064863,0.0002004058
3503,10.1021/ja400069s,105,6(a),203,Pb0.96Ba0.03Na0.01Se1,Pb0.96Ba0.03Na0.01Se1,335.5,153930,0.00047002,0.000043822,2.3384,-0.042198,0.0000064965,0.0002010007
3503,10.1021/ja400069s,105,6(a),203,Pb0.96Ba0.03Na0.01Se1,Pb0.96Ba0.03Na0.01Se1,336,153700,0.00047088,0.000043938,2.3358,-0.041122,0.0000065062,0.0002015926
3503,10.1021/ja400069s,105,6(a),203,Pb0.96Ba0.03Na0.01Se1,Pb0.96Ba0.03Na0.01Se1,336.5,153460,0.00047174,0.000044053,2.3333,-0.040046,0.0000065164,0.0002021772
3503,10.1021/ja400069s,105,6(a),203,Pb0.96Ba0.03Na0.01Se1,Pb0.96Ba0.03Na0.01Se1,337,153230,0.00047261,0.000044168,2.3307,-0.03897,0.0000065261,0.000202776
3503,10.1021/ja400069s,105,6(a),203,Pb0.96Ba0.03Na0.01Se1,Pb0.96Ba0.03Na0.01Se1,337.5,152990,0.00047347,0.000044284,2.3282,-0.037894,0.0000065364,0.0002033631
3503,10.1021/ja400069s,105,6(a),203,Pb0.96Ba0.03Na0.01Se1,Pb0.96Ba0.03Na0.01Se1,338,152750,0.00047433,0.000044399,2.3256,-0.036818,0.0000065466,0.0002039603
3503,10.1021/ja400069s,105,6(a),203,Pb0.96Ba0.03Na0.01Se1,Pb0.96Ba0.03Na0.01Se1,338.5,152520,0.0004752,0.000044515,2.3231,-0.035742,0.0000065565,0.0002045543
3503,10.1021/ja400069s,105,6(a),203,Pb0.96Ba0.03Na0.01Se1,Pb0.96Ba0.03Na0.01Se1,339,152290,0.00047606,0.00004463,2.3206,-0.034666,0.0000065664,0.0002051452
3503,10.1021/ja400069s,105,6(a),203,Pb0.96Ba0.03Na0.01Se1,Pb0.96Ba0.03Na0.01Se1,339.5,152050,0.00047692,0.000044746,2.318,-0.03359,0.0000065768,0.0002057463
3503,10.1021/ja400069s,105,6(a),203,Pb0.96Ba0.03Na0.01Se1,Pb0.96Ba0.03Na0.01Se1,340,151820,0.00047779,0.000044861,2.3155,-0.032514,0.0000065867,0.0002063442
3503,10.1021/ja400069s,105,6(a),203,Pb0.96Ba0.03Na0.01Se1,Pb0.96Ba0.03Na0.01Se1,340.5,151580,0.00047865,0.000044977,2.313,-0.031438,0.0000065972,0.000206939
3503,10.1021/ja400069s,105,6(a),203,Pb0.96Ba0.03Na0.01Se1,Pb0.96Ba0.03Na0.01Se1,341,151350,0.00047951,0.000045093,2.3104,-0.030362,0.0000066072,0.0002075441
3503,10.1021/ja400069s,105,6(a),203,Pb0.96Ba0.03Na0.01Se1,Pb0.96Ba0.03Na0.01Se1,341.5,151120,0.00048038,0.000045209,2.3079,-0.029286,0.0000066173,0.0002081459
3503,10.1021/ja400069s,105,6(a),203,Pb0.96Ba0.03Na0.01Se1,Pb0.96Ba0.03Na0.01Se1,342,150880,0.00048124,0.000045324,2.3054,-0.02821,0.0000066278,0.0002087447
3503,10.1021/ja400069s,105,6(a),203,Pb0.96Ba0.03Na0.01Se1,Pb0.96Ba0.03Na0.01Se1,342.5,150650,0.0004821,0.00004544,2.3029,-0.027134,0.0000066379,0.0002093447
3503,10.1021/ja400069s,105,6(a),203,Pb0.96Ba0.03Na0.01Se1,Pb0.96Ba0.03Na0.01Se1,343,150420,0.00048297,0.000045556,2.3004,-0.026058,0.0000066481,0.0002099504
3503,10.1021/ja400069s,105,6(a),203,Pb0.96Ba0.03Na0.01Se1,Pb0.96Ba0.03Na0.01Se1,343.5,150190,0.00048383,0.000045672,2.2978,-0.024982,0.0000066582,0.0002105623
3503,10.1021/ja400069s,105,6(a),203,Pb0.96Ba0.03Na0.01Se1,Pb0.96Ba0.03Na0.01Se1,344,149950,0.00048469,0.000045788,2.2953,-0.023906,0.0000066689,0.0002111663
3503,10.1021/ja400069s,105,6(a),203,Pb0.96Ba0.03Na0.01Se1,Pb0.96Ba0.03Na0.01Se1,344.5,149720,0.00048556,0.000045904,2.2928,-0.02283,0.0000066791,0.000211776
3503,10.1021/ja400069s,105,6(a),203,Pb0.96Ba0.03Na0.01Se1,Pb0.96Ba0.03Na0.01Se1,345,149490,0.00048642,0.000046021,2.2903,-0.021754,0.0000066894,0.0002123827
3503,10.1021/ja400069s,105,6(a),203,Pb0.96Ba0.03Na0.01Se1,Pb0.96Ba0.03Na0.01Se1,345.5,149260,0.00048728,0.000046137,2.2878,-0.020678,0.0000066997,0.0002129906
3503,10.1021/ja400069s,105,6(a),203,Pb0.96Ba0.03Na0.01Se1,Pb0.96Ba0.03Na0.01Se1,346,149030,0.00048815,0.000046253,2.2853,-0.019602,0.0000067101,0.0002136043
3503,10.1021/ja400069s,105,6(a),203,Pb0.96Ba0.03Na0.01Se1,Pb0.96Ba0.03Na0.01Se1,346.5,148790,0.00048901,0.00004637,2.2828,-0.018526,0.0000067209,0.000214215
3503,10.1021/ja400069s,105,6(a),203,Pb0.96Ba0.03Na0.01Se1,Pb0.96Ba0.03Na0.01Se1,347,148560,0.00048987,0.000046486,2.2803,-0.01745,0.0000067313,0.000214827
