Repository: RamyaGuru/STD2_EffMass

# STD2_EffMass
Effective mass modeling of StarryData2 data

File: csvfiles/thermopropsofzintlphase10.1007s1166401543036.csv (part 14 of 19)
sid,DOI,figureid,fignum,sampleid,samplename,composition,Temperature,Electrical resistivity,Power factor,Seebeck coefficient,Thermal conductivity,ZT,Electrical conductivity,Figure of merit Z
10954,10.1007/s11664-015-4303-6,5134,3(a),6471,x=0.9,Ca0.1Eu0.9Zn2Sb2,342.5,0.000012175,0.0012065,0.00012111,2.5733,0.12537,82135.523613963,0.0004688532
10954,10.1007/s11664-015-4303-6,5134,3(a),6471,x=0.9,Ca0.1Eu0.9Zn2Sb2,343,0.000012186,0.0012072,0.00012121,2.5717,0.12619,82061.3819136714,0.0004694171
10954,10.1007/s11664-015-4303-6,5134,3(a),6471,x=0.9,Ca0.1Eu0.9Zn2Sb2,343.5,0.000012197,0.0012079,0.0001213,2.5701,0.12702,81987.3739444126,0.0004699817
10954,10.1007/s11664-015-4303-6,5134,3(a),6471,x=0.9,Ca0.1Eu0.9Zn2Sb2,344,0.000012208,0.0012086,0.0001214,2.5686,0.12784,81913.499344692,0.0004705287
10954,10.1007/s11664-015-4303-6,5134,3(a),6471,x=0.9,Ca0.1Eu0.9Zn2Sb2,344.5,0.000012219,0.0012093,0.0001215,2.567,0.12867,81839.757754317,0.0004710947
10954,10.1007/s11664-015-4303-6,5134,3(a),6471,x=0.9,Ca0.1Eu0.9Zn2Sb2,345,0.00001223,0.00121,0.0001216,2.5654,0.12949,81766.1488143909,0.0004716613
10954,10.1007/s11664-015-4303-6,5134,3(a),6471,x=0.9,Ca0.1Eu0.9Zn2Sb2,345.5,0.000012241,0.0012107,0.0001217,2.5638,0.13031,81692.6721673066,0.0004722287
10954,10.1007/s11664-015-4303-6,5134,3(a),6471,x=0.9,Ca0.1Eu0.9Zn2Sb2,346,0.000012252,0.0012114,0.0001218,2.5622,0.13114,81619.3274567418,0.0004727968
10954,10.1007/s11664-015-4303-6,5134,3(a),6471,x=0.9,Ca0.1Eu0.9Zn2Sb2,346.5,0.000012263,0.0012121,0.0001219,2.5607,0.13196,81546.1143276523,0.0004733471
10954,10.1007/s11664-015-4303-6,5134,3(a),6471,x=0.9,Ca0.1Eu0.9Zn2Sb2,347,0.000012274,0.0012128,0.000122,2.5591,0.13279,81473.0324262669,0.0004739166
10954,10.1007/s11664-015-4303-6,5134,3(a),6471,x=0.9,Ca0.1Eu0.9Zn2Sb2,347.5,0.000012285,0.0012135,0.00012209,2.5575,0.13361,81400.0814000814,0.0004744868
10954,10.1007/s11664-015-4303-6,5134,3(a),6471,x=0.9,Ca0.1Eu0.9Zn2Sb2,348,0.000012296,0.0012142,0.00012219,2.5559,0.13443,81327.260897853,0.0004750577
10954,10.1007/s11664-015-4303-6,5134,3(a),6471,x=0.9,Ca0.1Eu0.9Zn2Sb2,348.5,0.000012307,0.0012149,0.00012229,2.5543,0.13526,81254.5705695946,0.0004756293
10954,10.1007/s11664-015-4303-6,5134,3(a),6471,x=0.9,Ca0.1Eu0.9Zn2Sb2,349,0.000012318,0.0012156,0.00012239,2.5528,0.13608,81182.0100665692,0.000476183
10954,10.1007/s11664-015-4303-6,5134,3(a),6471,x=0.9,Ca0.1Eu0.9Zn2Sb2,349.5,0.00001233,0.0012163,0.00012249,2.5512,0.13691,81103.00081103,0.000476756
10954,10.1007/s11664-015-4303-6,5134,3(a),6471,x=0.9,Ca0.1Eu0.9Zn2Sb2,350,0.000012341,0.001217,0.00012259,2.5496,0.13773,81030.7106393323,0.0004773298
10954,10.1007/s11664-015-4303-6,5134,3(a),6471,x=0.9,Ca0.1Eu0.9Zn2Sb2,350.5,0.000012352,0.0012177,0.00012269,2.548,0.13856,80958.5492227979,0.0004779042
10954,10.1007/s11664-015-4303-6,5134,3(a),6471,x=0.9,Ca0.1Eu0.9Zn2Sb2,351,0.000012363,0.0012185,0.00012279,2.5465,0.13938,80886.5162177465,0.0004784999
10954,10.1007/s11664-015-4303-6,5134,3(a),6471,x=0.9,Ca0.1Eu0.9Zn2Sb2,351.5,0.000012374,0.0012192,0.00012288,2.5449,0.1402,80814.6112817197,0.0004790758
10954,10.1007/s11664-015-4303-6,5134,3(a),6471,x=0.9,Ca0.1Eu0.9Zn2Sb2,352,0.000012385,0.0012199,0.00012298,2.5433,0.14103,80742.834073476,0.0004796524
10954,10.1007/s11664-015-4303-6,5134,3(a),6471,x=0.9,Ca0.1Eu0.9Zn2Sb2,352.5,0.000012396,0.0012206,0.00012308,2.5417,0.14185,80671.1842529848,0.0004802298
10954,10.1007/s11664-015-4303-6,5134,3(a),6471,x=0.9,Ca0.1Eu0.9Zn2Sb2,353,0.000012407,0.0012213,0.00012318,2.5401,0.14268,80599.6614814218,0.0004808078
10954,10.1007/s11664-015-4303-6,5134,3(a),6471,x=0.9,Ca0.1Eu0.9Zn2Sb2,353.5,0.000012419,0.001222,0.00012328,2.5386,0.1435,80521.7811417989,0.0004813677
10954,10.1007/s11664-015-4303-6,5134,3(a),6471,x=0.9,Ca0.1Eu0.9Zn2Sb2,354,0.00001243,0.0012227,0.00012338,2.537,0.14432,80450.522928399,0.0004819472
10954,10.1007/s11664-015-4303-6,5134,3(a),6471,x=0.9,Ca0.1Eu0.9Zn2Sb2,354.5,0.000012441,0.0012234,0.00012348,2.5354,0.14515,80379.3907242183,0.0004825274
10954,10.1007/s11664-015-4303-6,5134,3(a),6471,x=0.9,Ca0.1Eu0.9Zn2Sb2,355,0.000012452,0.0012241,0.00012358,2.5338,0.14597,80308.38419531,0.0004831084
10954,10.1007/s11664-015-4303-6,5134,3(a),6471,x=0.9,Ca0.1Eu0.9Zn2Sb2,355.5,0.000012463,0.0012248,0.00012367,2.5322,0.1468,80237.5030089064,0.0004836901
10954,10.1007/s11664-015-4303-6,5134,3(a),6471,x=0.9,Ca0.1Eu0.9Zn2Sb2,356,0.000012475,0.0012255,0.00012377,2.5307,0.14762,80160.3206412826,0.0004842534
10954,10.1007/s11664-015-4303-6,5134,3(a),6471,x=0.9,Ca0.1Eu0.9Zn2Sb2,356.5,0.000012486,0.0012262,0.00012387,2.5291,0.14844,80089.7004645203,0.0004848365
10954,10.1007/s11664-015-4303-6,5134,3(a),6471,x=0.9,Ca0.1Eu0.9Zn2Sb2,357,0.000012497,0.0012269,0.00012397,2.5275,0.14927,80019.2046091062,0.0004854204
10954,10.1007/s11664-015-4303-6,5134,3(a),6471,x=0.9,Ca0.1Eu0.9Zn2Sb2,357.5,0.000012508,0.0012276,0.00012407,2.5259,0.15009,79948.8327470419,0.000486005
10954,10.1007/s11664-015-4303-6,5134,3(a),6471,x=0.9,Ca0.1Eu0.9Zn2Sb2,358,0.000012519,0.0012283,0.00012417,2.5244,0.15092,79878.5845514817,0.0004865711
10954,10.1007/s11664-015-4303-6,5134,3(a),6471,x=0.9,Ca0.1Eu0.9Zn2Sb2,358.5,0.000012531,0.001229,0.00012427,2.5228,0.15174,79802.0908147793,0.0004871571
10954,10.1007/s11664-015-4303-6,5134,3(a),6471,x=0.9,Ca0.1Eu0.9Zn2Sb2,359,0.000012542,0.0012297,0.00012437,2.5212,0.15256,79732.1001435178,0.0004877439
10954,10.1007/s11664-015-4303-6,5134,3(a),6471,x=0.9,Ca0.1Eu0.9Zn2Sb2,359.5,0.000012553,0.0012305,0.00012446,2.5196,0.15339,79662.2321357444,0.0004883712
10954,10.1007/s11664-015-4303-6,5134,3(a),6471,x=0.9,Ca0.1Eu0.9Zn2Sb2,360,0.000012564,0.0012312,0.00012456,2.518,0.15421,79592.4864692773,0.0004889595
10954,10.1007/s11664-015-4303-6,5134,3(a),6471,x=0.9,Ca0.1Eu0.9Zn2Sb2,360.5,0.000012576,0.0012319,0.00012466,2.5165,0.15504,79516.5394402036,0.0004895291
10954,10.1007/s11664-015-4303-6,5134,3(a),6471,x=0.9,Ca0.1Eu0.9Zn2Sb2,361,0.000012587,0.0012326,0.00012476,2.5149,0.15586,79447.0485421467,0.0004901189
10954,10.1007/s11664-015-4303-6,5134,3(a),6471,x=0.9,Ca0.1Eu0.9Zn2Sb2,361.5,0.000012598,0.0012333,0.00012486,2.5133,0.15669,79377.6789966661,0.0004907094
10954,10.1007/s11664-015-4303-6,5134,3(a),6471,x=0.9,Ca0.1Eu0.9Zn2Sb2,362,0.00001261,0.001234,0.00012496,2.5117,0.15751,79302.1411578113,0.0004913007
10954,10.1007/s11664-015-4303-6,5134,3(a),6471,x=0.9,Ca0.1Eu0.9Zn2Sb2,362.5,0.000012621,0.0012347,0.00012506,2.5101,0.15833,79233.0243245385,0.0004918928
10954,10.1007/s11664-015-4303-6,5134,3(a),6471,x=0.9,Ca0.1Eu0.9Zn2Sb2,363,0.000012632,0.0012354,0.00012516,2.5086,0.15916,79164.0278657378,0.0004924659
10954,10.1007/s11664-015-4303-6,5134,3(a),6471,x=0.9,Ca0.1Eu0.9Zn2Sb2,363.5,0.000012643,0.0012361,0.00012525,2.507,0.15998,79095.1514672151,0.0004930594
10954,10.1007/s11664-015-4303-6,5134,3(a),6471,x=0.9,Ca0.1Eu0.9Zn2Sb2,364,0.000012655,0.0012368,0.00012535,2.5054,0.16081,79020.1501382853,0.0004936537
10954,10.1007/s11664-015-4303-6,5134,3(a),6471,x=0.9,Ca0.1Eu0.9Zn2Sb2,364.5,0.000012666,0.0012375,0.00012545,2.5038,0.16163,78951.5237644086,0.0004942487
10954,10.1007/s11664-015-4303-6,5134,3(a),6471,x=0.9,Ca0.1Eu0.9Zn2Sb2,365,0.000012677,0.0012382,0.00012555,2.5022,0.16245,78883.0164865504,0.0004948445
10954,10.1007/s11664-015-4303-6,5134,3(a),6471,x=0.9,Ca0.1Eu0.9Zn2Sb2,365.5,0.000012689,0.0012389,0.00012565,2.5007,0.16328,78808.4167389077,0.0004954213
10954,10.1007/s11664-015-4303-6,5134,3(a),6471,x=0.9,Ca0.1Eu0.9Zn2Sb2,366,0.0000127,0.0012396,0.00012575,2.4991,0.1641,78740.157480315,0.0004960186
10954,10.1007/s11664-015-4303-6,5134,3(a),6471,x=0.9,Ca0.1Eu0.9Zn2Sb2,366.5,0.000012712,0.0012403,0.00012585,2.4975,0.16493,78665.827564506,0.0004966166
10954,10.1007/s11664-015-4303-6,5134,3(a),6471,x=0.9,Ca0.1Eu0.9Zn2Sb2,367,0.000012723,0.001241,0.00012595,2.4959,0.16575,78597.8149807435,0.0004972154
10954,10.1007/s11664-015-4303-6,5134,3(a),6471,x=0.9,Ca0.1Eu0.9Zn2Sb2,367.5,0.000012734,0.0012417,0.00012604,2.4944,0.16657,78529.9198994817,0.0004977951
10954,10.1007/s11664-015-4303-6,5134,3(a),6471,x=0.9,Ca0.1Eu0.9Zn2Sb2,368,0.000012746,0.0012425,0.00012614,2.4928,0.1674,78455.9861917464,0.0004984355
10954,10.1007/s11664-015-4303-6,5134,3(a),6471,x=0.9,Ca0.1Eu0.9Zn2Sb2,368.5,0.000012757,0.0012432,0.00012624,2.4912,0.16822,78388.3358156306,0.0004990366
10954,10.1007/s11664-015-4303-6,5134,3(a),6471,x=0.9,Ca0.1Eu0.9Zn2Sb2,369,0.000012768,0.0012439,0.00012634,2.4896,0.16905,78320.8020050125,0.0004996385
10954,10.1007/s11664-015-4303-6,5134,3(a),6471,x=0.9,Ca0.1Eu0.9Zn2Sb2,369.5,0.00001278,0.0012446,0.00012644,2.488,0.16987,78247.2613458529,0.0005002412
10954,10.1007/s11664-015-4303-6,5134,3(a),6471,x=0.9,Ca0.1Eu0.9Zn2Sb2,370,0.000012791,0.0012453,0.00012654,2.4865,0.17069,78179.9702916113,0.0005008245
10954,10.1007/s11664-015-4303-6,5134,3(a),6471,x=0.9,Ca0.1Eu0.9Zn2Sb2,370.5,0.000012803,0.001246,0.00012664,2.4849,0.17152,78106.6937436538,0.0005014286
10954,10.1007/s11664-015-4303-6,5134,3(a),6471,x=0.9,Ca0.1Eu0.9Zn2Sb2,371,0.000012814,0.0012467,0.00012674,2.4833,0.17234,78039.6441392227,0.0005020336
10954,10.1007/s11664-015-4303-6,5134,3(a),6471,x=0.9,Ca0.1Eu0.9Zn2Sb2,371.5,0.000012826,0.0012474,0.00012683,2.4817,0.17317,77966.6302822392,0.0005026393
10954,10.1007/s11664-015-4303-6,5134,3(a),6471,x=0.9,Ca0.1Eu0.9Zn2Sb2,372,0.000012837,0.0012481,0.00012693,2.4801,0.17399,77899.8208304121,0.0005032458
10954,10.1007/s11664-015-4303-6,5134,3(a),6471,x=0.9,Ca0.1Eu0.9Zn2Sb2,372.5,0.000012849,0.0012488,0.00012703,2.4786,0.17482,77827.0682543389,0.0005038328
10954,10.1007/s11664-015-4303-6,5134,3(a),6471,x=0.9,Ca0.1Eu0.9Zn2Sb2,373,0.00001286,0.0012495,0.00012713,2.477,0.17564,77760.4976671851,0.0005044409
10954,10.1007/s11664-015-4303-6,5134,3(a),6471,x=0.9,Ca0.1Eu0.9Zn2Sb2,373.5,0.000012871,0.0012502,0.00012723,2.4754,0.17646,77694.0408670655,0.0005050497
10954,10.1007/s11664-015-4303-6,5134,3(a),6471,x=0.9,Ca0.1Eu0.9Zn2Sb2,374,0.000012883,0.0012509,0.00012733,2.4738,0.17729,77621.6719708142,0.0005056593
10954,10.1007/s11664-015-4303-6,5134,3(a),6471,x=0.9,Ca0.1Eu0.9Zn2Sb2,374.5,0.000012894,0.0012516,0.00012743,2.4722,0.17811,77555.452148286,0.0005062697
10954,10.1007/s11664-015-4303-6,5134,3(a),6471,x=0.9,Ca0.1Eu0.9Zn2Sb2,375,0.000012906,0.0012523,0.00012753,2.4707,0.17894,77483.3410816674,0.0005068604
10954,10.1007/s11664-015-4303-6,5134,3(a),6471,x=0.9,Ca0.1Eu0.9Zn2Sb2,375.5,0.000012917,0.001253,0.00012762,2.4691,0.17976,77417.356971433,0.0005074724
10954,10.1007/s11664-015-4303-6,5134,3(a),6471,x=0.9,Ca0.1Eu0.9Zn2Sb2,376,0.000012929,0.0012537,0.00012772,2.4675,0.18058,77345.5023590378,0.0005080851
10954,10.1007/s11664-015-4303-6,5134,3(a),6471,x=0.9,Ca0.1Eu0.9Zn2Sb2,376.5,0.00001294,0.0012545,0.00012782,2.4659,0.18141,77279.7527047913,0.0005087392
10954,10.1007/s11664-015-4303-6,5134,3(a),6471,x=0.9,Ca0.1Eu0.9Zn2Sb2,377,0.000012952,0.0012552,0.00012792,2.4644,0.18223,77208.1531809759,0.0005093329
10954,10.1007/s11664-015-4303-6,5134,3(a),6471,x=0.9,Ca0.1Eu0.9Zn2Sb2,377.5,0.000012964,0.0012559,0.00012802,2.4628,0.18306,77136.6862079605,0.000509948
10954,10.1007/s11664-015-4303-6,5134,3(a),6471,x=0.9,Ca0.1Eu0.9Zn2Sb2,378,0.000012975,0.0012566,0.00012812,2.4612,0.18388,77071.2909441233,0.000510564
10954,10.1007/s11664-015-4303-6,5134,3(a),6471,x=0.9,Ca0.1Eu0.9Zn2Sb2,378.5,0.000012987,0.0012573,0.00012822,2.4596,0.1847,77000.077000077,0.0005111807
10954,10.1007/s11664-015-4303-6,5134,3(a),6471,x=0.9,Ca0.1Eu0.9Zn2Sb2,379,0.000012998,0.001258,0.00012832,2.458,0.18553,76934.9130635482,0.0005117982
10954,10.1007/s11664-015-4303-6,5134,3(a),6471,x=0.9,Ca0.1Eu0.9Zn2Sb2,379.5,0.00001301,0.0012587,0.00012841,2.4565,0.18635,76863.9508070715,0.0005123957
10954,10.1007/s11664-015-4303-6,5134,3(a),6471,x=0.9,Ca0.1Eu0.9Zn2Sb2,380,0.000013021,0.0012594,0.00012851,2.4549,0.18718,76799.0169725828,0.0005130148
10954,10.1007/s11664-015-4303-6,5134,3(a),6471,x=0.9,Ca0.1Eu0.9Zn2Sb2,380.5,0.000013033,0.0012601,0.00012861,2.4533,0.188,76728.305071741,0.0005136347
10954,10.1007/s11664-015-4303-6,5134,3(a),6471,x=0.9,Ca0.1Eu0.9Zn2Sb2,381,0.000013045,0.0012608,0.00012871,2.4517,0.18882,76657.723265619,0.0005142554
10954,10.1007/s11664-015-4303-6,5134,3(a),6471,x=0.9,Ca0.1Eu0.9Zn2Sb2,381.5,0.000013056,0.0012615,0.00012881,2.4501,0.18965,76593.137254902,0.0005148769
10954,10.1007/s11664-015-4303-6,5134,3(a),6471,x=0.9,Ca0.1Eu0.9Zn2Sb2,382,0.000013068,0.0012622,0.00012891,2.4486,0.19047,76522.8037955311,0.0005154782
10954,10.1007/s11664-015-4303-6,5134,3(a),6471,x=0.9,Ca0.1Eu0.9Zn2Sb2,382.5,0.000013079,0.0012629,0.00012901,2.447,0.1913,76458.444835232,0.0005161013
10954,10.1007/s11664-015-4303-6,5134,3(a),6471,x=0.9,Ca0.1Eu0.9Zn2Sb2,383,0.000013091,0.0012636,0.00012911,2.4454,0.19212,76388.3584141777,0.0005167253
10954,10.1007/s11664-015-4303-6,5134,3(a),6471,x=0.9,Ca0.1Eu0.9Zn2Sb2,383.5,0.000013103,0.0012643,0.0001292,2.4438,0.19295,76318.4003663283,0.00051735
10954,10.1007/s11664-015-4303-6,5134,3(a),6471,x=0.9,Ca0.1Eu0.9Zn2Sb2,384,0.000013114,0.001265,0.0001293,2.4423,0.19377,76254.3846271161,0.0005179544
10954,10.1007/s11664-015-4303-6,5134,3(a),6471,x=0.9,Ca0.1Eu0.9Zn2Sb2,384.5,0.000013126,0.0012657,0.0001294,2.4407,0.19459,76184.6716440652,0.0005185807
10954,10.1007/s11664-015-4303-6,5134,3(a),6471,x=0.9,Ca0.1Eu0.9Zn2Sb2,385,0.000013138,0.0012665,0.0001295,2.4391,0.19542,76115.0860100472,0.0005192489
10954,10.1007/s11664-015-4303-6,5134,3(a),6471,x=0.9,Ca0.1Eu0.9Zn2Sb2,385.5,0.000013149,0.0012672,0.0001296,2.4375,0.19624,76051.4107536695,0.0005198769
10954,10.1007/s11664-015-4303-6,5134,3(a),6471,x=0.9,Ca0.1Eu0.9Zn2Sb2,386,0.000013161,0.0012679,0.0001297,2.4359,0.19707,75982.0682318973,0.0005205058
10954,10.1007/s11664-015-4303-6,5134,3(a),6471,x=0.9,Ca0.1Eu0.9Zn2Sb2,386.5,0.000013173,0.0012686,0.0001298,2.4344,0.19789,75912.8520458514,0.000521114
10954,10.1007/s11664-015-4303-6,5134,3(a),6471,x=0.9,Ca0.1Eu0.9Zn2Sb2,387,0.000013184,0.0012693,0.0001299,2.4328,0.19871,75849.5145631068,0.0005217445
10954,10.1007/s11664-015-4303-6,5134,3(a),6471,x=0.9,Ca0.1Eu0.9Zn2Sb2,387.5,0.000013196,0.00127,0.00012999,2.4312,0.19954,75780.5395574416,0.0005223758
10954,10.1007/s11664-015-4303-6,5134,3(a),6471,x=0.9,Ca0.1Eu0.9Zn2Sb2,388,0.000013208,0.0012707,0.00013009,2.4296,0.20036,75711.6898849182,0.0005230079
10954,10.1007/s11664-015-4303-6,5134,3(a),6471,x=0.9,Ca0.1Eu0.9Zn2Sb2,388.5,0.000013219,0.0012714,0.00013019,2.428,0.20119,75648.687495272,0.0005236409
10954,10.1007/s11664-015-4303-6,5134,3(a),6471,x=0.9,Ca0.1Eu0.9Zn2Sb2,389,0.000013231,0.0012721,0.00013029,2.4265,0.20201,75580.0770916786,0.000524253
10954,10.1007/s11664-015-4303-6,5134,3(a),6471,x=0.9,Ca0.1Eu0.9Zn2Sb2,389.5,0.000013243,0.0012728,0.00013039,2.4249,0.20283,75511.591029223,0.0005248876
10954,10.1007/s11664-015-4303-6,5134,3(a),6471,x=0.9,Ca0.1Eu0.9Zn2Sb2,390,0.000013255,0.0012735,0.00013049,2.4233,0.20366,75443.2289701999,0.000525523
10954,10.1007/s11664-015-4303-6,5134,3(a),6471,x=0.9,Ca0.1Eu0.9Zn2Sb2,390.5,0.000013266,0.0012742,0.00013059,2.4217,0.20448,75380.6723955978,0.0005261593
10954,10.1007/s11664-015-4303-6,5134,3(a),6471,x=0.9,Ca0.1Eu0.9Zn2Sb2,391,0.000013278,0.0012749,0.00013069,2.4201,0.20531,75312.5470703419,0.0005267964
10954,10.1007/s11664-015-4303-6,5134,3(a),6471,x=0.9,Ca0.1Eu0.9Zn2Sb2,391.5,0.00001329,0.0012756,0.00013078,2.4186,0.20613,75244.5447705041,0.0005274126
10954,10.1007/s11664-015-4303-6,5134,3(a),6471,x=0.9,Ca0.1Eu0.9Zn2Sb2,392,0.000013302,0.0012763,0.00013088,2.417,0.20695,75176.6651631334,0.0005280513
10954,10.1007/s11664-015-4303-6,5134,3(a),6471,x=0.9,Ca0.1Eu0.9Zn2Sb2,392.5,0.000013313,0.001277,0.00013098,2.4154,0.20778,75114.5496882746,0.0005286909
10954,10.1007/s11664-015-4303-6,5134,3(a),6471,x=0.9,Ca0.1Eu0.9Zn2Sb2,393,0.000013325,0.0012777,0.00013108,2.4138,0.2086,75046.904315197,0.0005293313
10954,10.1007/s11664-015-4303-6,5134,3(a),6471,x=0.9,Ca0.1Eu0.9Zn2Sb2,393.5,0.000013337,0.0012785,0.00013118,2.4123,0.20943,74979.3806703157,0.0005299921
10954,10.1007/s11664-015-4303-6,5134,3(a),6471,x=0.9,Ca0.1Eu0.9Zn2Sb2,394,0.000013349,0.0012792,0.00013128,2.4107,0.21025,74911.9784253502,0.0005306343
10954,10.1007/s11664-015-4303-6,5134,3(a),6471,x=0.9,Ca0.1Eu0.9Zn2Sb2,394.5,0.00001336,0.0012799,0.00013138,2.4091,0.21108,74850.2994011976,0.0005312772
10954,10.1007/s11664-015-4303-6,5134,3(a),6471,x=0.9,Ca0.1Eu0.9Zn2Sb2,395,0.000013372,0.0012806,0.00013148,2.4075,0.2119,74783.1289261143,0.0005319211
10954,10.1007/s11664-015-4303-6,5134,3(a),6471,x=0.9,Ca0.1Eu0.9Zn2Sb2,395.5,0.000013384,0.0012813,0.00013157,2.4059,0.21272,74716.0789001793,0.0005325658
10954,10.1007/s11664-015-4303-6,5134,3(a),6471,x=0.9,Ca0.1Eu0.9Zn2Sb2,396,0.000013396,0.001282,0.00013167,2.4044,0.21355,74649.1489997014,0.0005331892
10954,10.1007/s11664-015-4303-6,5134,3(a),6471,x=0.9,Ca0.1Eu0.9Zn2Sb2,396.5,0.000013408,0.0012827,0.00013177,2.4028,0.21437,74582.338902148,0.0005338355
10954,10.1007/s11664-015-4303-6,5134,3(a),6471,x=0.9,Ca0.1Eu0.9Zn2Sb2,397,0.00001342,0.0012834,0.00013187,2.4012,0.2152,74515.6482861401,0.0005344828
10954,10.1007/s11664-015-4303-6,5134,3(a),6471,x=0.9,Ca0.1Eu0.9Zn2Sb2,397.5,0.000013431,0.0012841,0.00013197,2.3996,0.21602,74454.6199091654,0.0005351309
10954,10.1007/s11664-015-4303-6,5134,3(a),6471,x=0.9,Ca0.1Eu0.9Zn2Sb2,398,0.000013443,0.0012848,0.00013207,2.398,0.21684,74388.1574053411,0.0005357798
10954,10.1007/s11664-015-4303-6,5134,3(a),6471,x=0.9,Ca0.1Eu0.9Zn2Sb2,398.5,0.000013455,0.0012855,0.00013217,2.3965,0.21767,74321.8134522482,0.0005364073
10954,10.1007/s11664-015-4303-6,5134,3(a),6471,x=0.9,Ca0.1Eu0.9Zn2Sb2,399,0.000013467,0.0012862,0.00013227,2.3949,0.21849,74255.5877329769,0.0005370579
10954,10.1007/s11664-015-4303-6,5134,3(a),6471,x=0.9,Ca0.1Eu0.9Zn2Sb2,399.5,0.000013479,0.0012869,0.00013236,2.3933,0.21932,74189.4799317457,0.0005377094
10954,10.1007/s11664-015-4303-6,5134,3(a),6471,x=0.9,Ca0.1Eu0.9Zn2Sb2,400,0.000013491,0.0012876,0.00013246,2.3917,0.22014,74123.4897338967,0.0005383618
10954,10.1007/s11664-015-4303-6,5134,3(a),6471,x=0.9,Ca0.1Eu0.9Zn2Sb2,400.5,0.000013503,0.0012883,0.00013256,2.3902,0.22096,74057.6168258906,0.0005389926
10954,10.1007/s11664-015-4303-6,5134,3(a),6471,x=0.9,Ca0.1Eu0.9Zn2Sb2,401,0.000013515,0.001289,0.00013266,2.3886,0.22179,73991.8608953015,0.0005396467
10954,10.1007/s11664-015-4303-6,5134,3(a),6471,x=0.9,Ca0.1Eu0.9Zn2Sb2,401.5,0.000013527,0.0012897,0.00013276,2.387,0.22261,73926.2216308124,0.0005403016
10954,10.1007/s11664-015-4303-6,5134,3(a),6471,x=0.9,Ca0.1Eu0.9Zn2Sb2,402,0.000013538,0.0012905,0.00013286,2.3854,0.22344,73866.1545279953,0.0005409994
10954,10.1007/s11664-015-4303-6,5134,3(a),6471,x=0.9,Ca0.1Eu0.9Zn2Sb2,402.5,0.00001355,0.0012912,0.00013296,2.3838,0.22426,73800.7380073801,0.0005416562
10954,10.1007/s11664-015-4303-6,5134,3(a),6471,x=0.9,Ca0.1Eu0.9Zn2Sb2,403,0.000013562,0.0012919,0.00013306,2.3823,0.22508,73735.4372511429,0.0005422911
10954,10.1007/s11664-015-4303-6,5134,3(a),6471,x=0.9,Ca0.1Eu0.9Zn2Sb2,403.5,0.000013574,0.0012926,0.00013315,2.3807,0.22591,73670.2519522617,0.0005429496
10954,10.1007/s11664-015-4303-6,5134,3(a),6471,x=0.9,Ca0.1Eu0.9Zn2Sb2,404,0.000013586,0.0012933,0.00013325,2.3791,0.22673,73605.1818047991,0.0005436089
10954,10.1007/s11664-015-4303-6,5134,3(a),6471,x=0.9,Ca0.1Eu0.9Zn2Sb2,404.5,0.000013598,0.001294,0.00013335,2.3775,0.22756,73540.2265038976,0.0005442692
10954,10.1007/s11664-015-4303-6,5134,3(a),6471,x=0.9,Ca0.1Eu0.9Zn2Sb2,405,0.00001361,0.0012947,0.00013345,2.3759,0.22838,73475.3857457752,0.0005449303
10954,10.1007/s11664-015-4303-6,5134,3(a),6471,x=0.9,Ca0.1Eu0.9Zn2Sb2,405.5,0.000013622,0.0012954,0.00013355,2.3744,0.22921,73410.6592277199,0.0005455694
10954,10.1007/s11664-015-4303-6,5134,3(a),6471,x=0.9,Ca0.1Eu0.9Zn2Sb2,406,0.000013634,0.0012961,0.00013365,2.3728,0.23003,73346.0466480857,0.0005462323
10954,10.1007/s11664-015-4303-6,5134,3(a),6471,x=0.9,Ca0.1Eu0.9Zn2Sb2,406.5,0.000013646,0.0012968,0.00013375,2.3712,0.23085,73281.5477062876,0.0005468961
10954,10.1007/s11664-015-4303-6,5134,3(a),6471,x=0.9,Ca0.1Eu0.9Zn2Sb2,407,0.000013658,0.0012975,0.00013385,2.3696,0.23168,73217.1621027969,0.0005475608
10954,10.1007/s11664-015-4303-6,5134,3(a),6471,x=0.9,Ca0.1Eu0.9Zn2Sb2,407.5,0.00001367,0.0012982,0.00013394,2.368,0.2325,73152.8895391368,0.0005482264
10954,10.1007/s11664-015-4303-6,5134,3(a),6471,x=0.9,Ca0.1Eu0.9Zn2Sb2,408,0.000013682,0.0012989,0.00013404,2.3665,0.23333,73088.7297178775,0.0005488696
10954,10.1007/s11664-015-4303-6,5134,3(a),6471,x=0.9,Ca0.1Eu0.9Zn2Sb2,408.5,0.000013694,0.0012996,0.00013414,2.3649,0.23415,73024.6823426318,0.000549537
10954,10.1007/s11664-015-4303-6,5134,3(a),6471,x=0.9,Ca0.1Eu0.9Zn2Sb2,409,0.000013706,0.0013003,0.00013424,2.3633,0.23497,72960.7471180505,0.0005502052
10954,10.1007/s11664-015-4303-6,5134,3(a),6471,x=0.9,Ca0.1Eu0.9Zn2Sb2,409.5,0.000013718,0.001301,0.00013434,2.3617,0.2358,72896.9237498178,0.0005508744
10954,10.1007/s11664-015-4303-6,5134,3(a),6471,x=0.9,Ca0.1Eu0.9Zn2Sb2,410,0.00001373,0.0013017,0.00013444,2.3602,0.23662,72833.2119446468,0.0005515211
10954,10.1007/s11664-015-4303-6,5134,3(a),6471,x=0.9,Ca0.1Eu0.9Zn2Sb2,410.5,0.000013742,0.0013025,0.00013454,2.3586,0.23745,72769.6114102751,0.0005522344
10954,10.1007/s11664-015-4303-6,5134,3(a),6471,x=0.9,Ca0.1Eu0.9Zn2Sb2,411,0.000013754,0.0013032,0.00013464,2.357,0.23827,72706.1218554602,0.0005529062
10954,10.1007/s11664-015-4303-6,5134,3(a),6471,x=0.9,Ca0.1Eu0.9Zn2Sb2,411.5,0.000013767,0.0013039,0.00013473,2.3554,0.23909,72637.4664051718,0.000553579
10954,10.1007/s11664-015-4303-6,5134,3(a),6471,x=0.9,Ca0.1Eu0.9Zn2Sb2,412,0.000013779,0.0013046,0.00013483,2.3538,0.23992,72574.2071267871,0.0005542527
10954,10.1007/s11664-015-4303-6,5134,3(a),6471,x=0.9,Ca0.1Eu0.9Zn2Sb2,412.5,0.000013791,0.0013053,0.00013493,2.3523,0.24074,72511.0579363353,0.0005549037
10954,10.1007/s11664-015-4303-6,5134,3(a),6471,x=0.9,Ca0.1Eu0.9Zn2Sb2,413,0.000013803,0.001306,0.00013503,2.3507,0.24157,72448.0185466928,0.0005555792
10954,10.1007/s11664-015-4303-6,5134,3(a),6471,x=0.9,Ca0.1Eu0.9Zn2Sb2,413.5,0.000013815,0.0013067,0.00013513,2.3491,0.24239,72385.0886717336,0.0005562556
10954,10.1007/s11664-015-4303-6,5134,3(a),6471,x=0.9,Ca0.1Eu0.9Zn2Sb2,414,0.000013827,0.0013074,0.00013523,2.3475,0.24321,72322.2680263253,0.0005569329
10954,10.1007/s11664-015-4303-6,5134,3(a),6471,x=0.9,Ca0.1Eu0.9Zn2Sb2,414.5,0.000013839,0.0013081,0.00013533,2.3459,0.24404,72259.5563263241,0.0005576112
10954,10.1007/s11664-015-4303-6,5134,3(a),6471,x=0.9,Ca0.1Eu0.9Zn2Sb2,415,0.000013851,0.0013088,0.00013543,2.3444,0.24486,72196.9532885712,0.0005582665
10954,10.1007/s11664-015-4303-6,5134,3(a),6471,x=0.9,Ca0.1Eu0.9Zn2Sb2,415.5,0.000013863,0.0013095,0.00013552,2.3428,0.24569,72134.458630888,0.0005589466
10954,10.1007/s11664-015-4303-6,5134,3(a),6471,x=0.9,Ca0.1Eu0.9Zn2Sb2,416,0.000013876,0.0013102,0.00013562,2.3412,0.24651,72066.8780628423,0.0005596275
10954,10.1007/s11664-015-4303-6,5134,3(a),6471,x=0.9,Ca0.1Eu0.9Zn2Sb2,416.5,0.000013888,0.0013109,0.00013572,2.3396,0.24734,72004.6082949309,0.0005603095
10954,10.1007/s11664-015-4303-6,5134,3(a),6471,x=0.9,Ca0.1Eu0.9Zn2Sb2,417,0.0000139,0.0013116,0.00013582,2.3381,0.24816,71942.4460431655,0.0005609683
10954,10.1007/s11664-015-4303-6,5134,3(a),6471,x=0.9,Ca0.1Eu0.9Zn2Sb2,417.5,0.000013912,0.0013123,0.00013592,2.3365,0.24898,71880.3910293272,0.000561652
10954,10.1007/s11664-015-4303-6,5134,3(a),6471,x=0.9,Ca0.1Eu0.9Zn2Sb2,418,0.000013924,0.001313,0.00013602,2.3349,0.24981,71818.4429761563,0.0005623367
10954,10.1007/s11664-015-4303-6,5134,3(a),6471,x=0.9,Ca0.1Eu0.9Zn2Sb2,418.5,0.000013936,0.0013137,0.00013612,2.3333,0.25063,71756.6016073479,0.0005630223
10954,10.1007/s11664-015-4303-6,5134,3(a),6471,x=0.9,Ca0.1Eu0.9Zn2Sb2,419,0.000013949,0.0013145,0.00013622,2.3317,0.25146,71689.7268621407,0.0005637518
10954,10.1007/s11664-015-4303-6,5134,3(a),6471,x=0.9,Ca0.1Eu0.9Zn2Sb2,419.5,0.000013961,0.0013152,0.00013631,2.3302,0.25228,71628.1068691354,0.0005644151
10954,10.1007/s11664-015-4303-6,5134,3(a),6471,x=0.9,Ca0.1Eu0.9Zn2Sb2,420,0.000013973,0.0013159,0.00013641,2.3286,0.2531,71566.5927145209,0.0005651035
10954,10.1007/s11664-015-4303-6,5134,3(a),6471,x=0.9,Ca0.1Eu0.9Zn2Sb2,420.5,0.000013985,0.0013166,0.00013651,2.327,0.25393,71505.1841258491,0.0005657929
10954,10.1007/s11664-015-4303-6,5134,3(a),6471,x=0.9,Ca0.1Eu0.9Zn2Sb2,421,0.000013997,0.0013173,0.00013661,2.3254,0.25475,71443.8808316068,0.0005664832
10954,10.1007/s11664-015-4303-6,5134,3(a),6471,x=0.9,Ca0.1Eu0.9Zn2Sb2,421.5,0.00001401,0.001318,0.00013671,2.3238,0.25558,71377.5874375446,0.0005671745
10954,10.1007/s11664-015-4303-6,5134,3(a),6471,x=0.9,Ca0.1Eu0.9Zn2Sb2,422,0.000014022,0.0013187,0.00013681,2.3223,0.2564,71316.5026387106,0.0005678422
10954,10.1007/s11664-015-4303-6,5134,3(a),6471,x=0.9,Ca0.1Eu0.9Zn2Sb2,422.5,0.000014034,0.0013194,0.00013691,2.3207,0.25722,71255.5223029785,0.0005685354
10954,10.1007/s11664-015-4303-6,5134,3(a),6471,x=0.9,Ca0.1Eu0.9Zn2Sb2,423,0.000014046,0.0013201,0.000137,2.3191,0.25805,71194.6461626086,0.0005692294
10954,10.1007/s11664-015-4303-6,5134,3(a),6471,x=0.9,Ca0.1Eu0.9Zn2Sb2,423.5,0.000014059,0.0013208,0.0001371,2.3175,0.25887,71128.8142826659,0.0005699245
10954,10.1007/s11664-015-4303-6,5134,3(a),6471,x=0.9,Ca0.1Eu0.9Zn2Sb2,424,0.000014071,0.0013215,0.0001372,2.3159,0.2597,71068.1543600313,0.0005706205
10954,10.1007/s11664-015-4303-6,5134,3(a),6471,x=0.9,Ca0.1Eu0.9Zn2Sb2,424.5,0.000014083,0.0013222,0.0001373,2.3144,0.26052,71007.597812966,0.0005712928
10954,10.1007/s11664-015-4303-6,5134,3(a),6471,x=0.9,Ca0.1Eu0.9Zn2Sb2,425,0.000014095,0.0013229,0.0001374,2.3128,0.26134,70947.1443774388,0.0005719907
10954,10.1007/s11664-015-4303-6,5134,3(a),6471,x=0.9,Ca0.1Eu0.9Zn2Sb2,425.5,0.000014108,0.0013236,0.0001375,2.3112,0.26217,70881.7692089595,0.0005726895
10954,10.1007/s11664-015-4303-6,5134,3(a),6471,x=0.9,Ca0.1Eu0.9Zn2Sb2,426,0.00001412,0.0013243,0.0001376,2.3096,0.26299,70821.5297450425,0.0005733893
10954,10.1007/s11664-015-4303-6,5134,3(a),6471,x=0.9,Ca0.1Eu0.9Zn2Sb2,426.5,0.000014132,0.001325,0.0001377,2.3081,0.26382,70761.3925842061,0.0005740652
10954,10.1007/s11664-015-4303-6,5134,3(a),6471,x=0.9,Ca0.1Eu0.9Zn2Sb2,427,0.000014145,0.0013257,0.00013779,2.3065,0.26464,70696.3591375044,0.000574767
10954,10.1007/s11664-015-4303-6,5134,3(a),6471,x=0.9,Ca0.1Eu0.9Zn2Sb2,427.5,0.000014157,0.0013265,0.00013789,2.3049,0.26547,70636.4342727979,0.000575513
10954,10.1007/s11664-015-4303-6,5134,3(a),6471,x=0.9,Ca0.1Eu0.9Zn2Sb2,428,0.000014169,0.0013272,0.00013799,2.3033,0.26629,70576.610911144,0.0005762167
10954,10.1007/s11664-015-4303-6,5134,3(a),6471,x=0.9,Ca0.1Eu0.9Zn2Sb2,428.5,0.000014182,0.0013279,0.00013809,2.3017,0.26711,70511.9165138908,0.0005769214
10954,10.1007/s11664-015-4303-6,5134,3(a),6471,x=0.9,Ca0.1Eu0.9Zn2Sb2,429,0.000014194,0.0013286,0.00013819,2.3002,0.26794,70452.3037903339,0.0005776019
10954,10.1007/s11664-015-4303-6,5134,3(a),6471,x=0.9,Ca0.1Eu0.9Zn2Sb2,429.5,0.000014206,0.0013293,0.00013829,2.2986,0.26876,70392.7917781219,0.0005783085
10954,10.1007/s11664-015-4303-6,5134,3(a),6471,x=0.9,Ca0.1Eu0.9Zn2Sb2,430,0.000014219,0.00133,0.00013839,2.297,0.26959,70328.4337857796,0.0005790161
10954,10.1007/s11664-015-4303-6,5134,3(a),6471,x=0.9,Ca0.1Eu0.9Zn2Sb2,430.5,0.000014231,0.0013307,0.00013849,2.2954,0.27041,70269.1307708524,0.0005797247
10954,10.1007/s11664-015-4303-6,5134,3(a),6471,x=0.9,Ca0.1Eu0.9Zn2Sb2,431,0.000014243,0.0013314,0.00013858,2.2938,0.27123,70209.9276837745,0.0005804342
10954,10.1007/s11664-015-4303-6,5134,3(a),6471,x=0.9,Ca0.1Eu0.9Zn2Sb2,431.5,0.000014256,0.0013321,0.00013868,2.2923,0.27206,70145.9034792368,0.0005811194
10954,10.1007/s11664-015-4303-6,5134,3(a),6471,x=0.9,Ca0.1Eu0.9Zn2Sb2,432,0.000014268,0.0013328,0.00013878,2.2907,0.27288,70086.9077656294,0.0005818309
10954,10.1007/s11664-015-4303-6,5134,3(a),6471,x=0.9,Ca0.1Eu0.9Zn2Sb2,432.5,0.000014281,0.0013335,0.00013888,2.2891,0.27371,70023.1076255164,0.0005825434
10954,10.1007/s11664-015-4303-6,5134,3(a),6471,x=0.9,Ca0.1Eu0.9Zn2Sb2,433,0.000014293,0.0013342,0.00013898,2.2875,0.27453,69964.3181977192,0.0005832568
10954,10.1007/s11664-015-4303-6,5134,3(a),6471,x=0.9,Ca0.1Eu0.9Zn2Sb2,433.5,0.000014305,0.0013349,0.00013908,2.286,0.27535,69905.6274030059,0.0005839458
10954,10.1007/s11664-015-4303-6,5134,3(a),6471,x=0.9,Ca0.1Eu0.9Zn2Sb2,434,0.000014318,0.0013356,0.00013918,2.2844,0.27618,69842.1567257997,0.0005846612
10954,10.1007/s11664-015-4303-6,5134,3(a),6471,x=0.9,Ca0.1Eu0.9Zn2Sb2,434.5,0.00001433,0.0013363,0.00013928,2.2828,0.277,69783.6706210747,0.0005853776
10954,10.1007/s11664-015-4303-6,5134,3(a),6471,x=0.9,Ca0.1Eu0.9Zn2Sb2,435,0.000014343,0.001337,0.00013937,2.2812,0.27783,69720.4211113435,0.000586095
10954,10.1007/s11664-015-4303-6,5134,3(a),6471,x=0.9,Ca0.1Eu0.9Zn2Sb2,435.5,0.000014355,0.0013377,0.00013947,2.2796,0.27865,69662.1386276559,0.0005868135
10954,10.1007/s11664-015-4303-6,5134,3(a),6471,x=0.9,Ca0.1Eu0.9Zn2Sb2,436,0.000014368,0.0013385,0.00013957,2.2781,0.27947,69599.1091314031,0.000587551
10954,10.1007/s11664-015-4303-6,5134,3(a),6471,x=0.9,Ca0.1Eu0.9Zn2Sb2,436.5,0.00001438,0.0013392,0.00013967,2.2765,0.2803,69541.0292072323,0.0005882715
10954,10.1007/s11664-015-4303-6,5134,3(a),6471,x=0.9,Ca0.1Eu0.9Zn2Sb2,437,0.000014393,0.0013399,0.00013977,2.2749,0.28112,69478.2185784757,0.0005889929
10954,10.1007/s11664-015-4303-6,5134,3(a),6471,x=0.9,Ca0.1Eu0.9Zn2Sb2,437.5,0.000014405,0.0013406,0.00013987,2.2733,0.28195,69420.3401596668,0.0005897154
10954,10.1007/s11664-015-4303-6,5134,3(a),6471,x=0.9,Ca0.1Eu0.9Zn2Sb2,438,0.000014418,0.0013413,0.00013997,2.2717,0.28277,69357.747260369,0.0005904389
10954,10.1007/s11664-015-4303-6,5134,3(a),6471,x=0.9,Ca0.1Eu0.9Zn2Sb2,438.5,0.00001443,0.001342,0.00014007,2.2702,0.2836,69300.0693000693,0.0005911373
10954,10.1007/s11664-015-4303-6,5134,3(a),6471,x=0.9,Ca0.1Eu0.9Zn2Sb2,439,0.000014443,0.0013427,0.00014016,2.2686,0.28442,69237.6930000692,0.0005918628
10954,10.1007/s11664-015-4303-6,5134,3(a),6471,x=0.9,Ca0.1Eu0.9Zn2Sb2,439.5,0.000014455,0.0013434,0.00014026,2.267,0.28524,69180.2144586648,0.0005925893
10954,10.1007/s11664-015-4303-6,5134,3(a),6471,x=0.9,Ca0.1Eu0.9Zn2Sb2,440,0.000014468,0.0013441,0.00014036,2.2654,0.28607,69118.0536356096,0.0005933169
10954,10.1007/s11664-015-4303-6,5134,3(a),6471,x=0.9,Ca0.1Eu0.9Zn2Sb2,440.5,0.00001448,0.0013448,0.00014046,2.2638,0.28689,69060.773480663,0.0005940454
10954,10.1007/s11664-015-4303-6,5134,3(a),6471,x=0.9,Ca0.1Eu0.9Zn2Sb2,441,0.000014493,0.0013455,0.00014056,2.2623,0.28772,68998.8270199407,0.0005947487
10954,10.1007/s11664-015-4303-6,5134,3(a),6471,x=0.9,Ca0.1Eu0.9Zn2Sb2,441.5,0.000014505,0.0013462,0.00014066,2.2607,0.28854,68941.7442261289,0.0005954793
10954,10.1007/s11664-015-4303-6,5134,3(a),6471,x=0.9,Ca0.1Eu0.9Zn2Sb2,442,0.000014518,0.0013469,0.00014076,2.2591,0.28936,68880.0110208018,0.0005962109
10954,10.1007/s11664-015-4303-6,5134,3(a),6471,x=0.9,Ca0.1Eu0.9Zn2Sb2,442.5,0.00001453,0.0013476,0.00014086,2.2575,0.29019,68823.1245698555,0.0005969435
10954,10.1007/s11664-015-4303-6,5134,3(a),6471,x=0.9,Ca0.1Eu0.9Zn2Sb2,443,0.000014543,0.0013483,0.00014095,2.256,0.29101,68761.6035205941,0.0005976507
10954,10.1007/s11664-015-4303-6,5134,3(a),6471,x=0.9,Ca0.1Eu0.9Zn2Sb2,443.5,0.000014555,0.001349,0.00014105,2.2544,0.29184,68704.9124012367,0.0005983854
10954,10.1007/s11664-015-4303-6,5134,3(a),6471,x=0.9,Ca0.1Eu0.9Zn2Sb2,444,0.000014568,0.0013497,0.00014115,2.2528,0.29266,68643.6024162548,0.0005991211
10954,10.1007/s11664-015-4303-6,5134,3(a),6471,x=0.9,Ca0.1Eu0.9Zn2Sb2,444.5,0.000014581,0.0013505,0.00014125,2.2512,0.29348,68582.4017557095,0.0005999023
10954,10.1007/s11664-015-4303-6,5134,3(a),6471,x=0.9,Ca0.1Eu0.9Zn2Sb2,445,0.000014593,0.0013512,0.00014135,2.2496,0.29431,68526.0056191325,0.0006006401
10954,10.1007/s11664-015-4303-6,5134,3(a),6471,x=0.9,Ca0.1Eu0.9Zn2Sb2,445.5,0.000014606,0.0013519,0.00014145,2.2481,0.29513,68465.014377653,0.0006013523
10954,10.1007/s11664-015-4303-6,5134,3(a),6471,x=0.9,Ca0.1Eu0.9Zn2Sb2,446,0.000014618,0.0013526,0.00014155,2.2465,0.29596,68408.8110548639,0.0006020921
10954,10.1007/s11664-015-4303-6,5134,3(a),6471,x=0.9,Ca0.1Eu0.9Zn2Sb2,446.5,0.000014631,0.0013533,0.00014165,2.2449,0.29678,68348.0281593876,0.0006028331
10954,10.1007/s11664-015-4303-6,5134,3(a),6471,x=0.9,Ca0.1Eu0.9Zn2Sb2,447,0.000014644,0.001354,0.00014174,2.2433,0.2976,68287.3531821907,0.0006035751
10954,10.1007/s11664-015-4303-6,5134,3(a),6471,x=0.9,Ca0.1Eu0.9Zn2Sb2,447.5,0.000014656,0.0013547,0.00014184,2.2417,0.29843,68231.4410480349,0.0006043182
10954,10.1007/s11664-015-4303-6,5134,3(a),6471,x=0.9,Ca0.1Eu0.9Zn2Sb2,448,0.000014669,0.0013554,0.00014194,2.2402,0.29925,68170.9727997819,0.0006050353
10954,10.1007/s11664-015-4303-6,5134,3(a),6471,x=0.9,Ca0.1Eu0.9Zn2Sb2,448.5,0.000014682,0.0013561,0.00014204,2.2386,0.30008,68110.6116332925,0.0006057804
10954,10.1007/s11664-015-4303-6,5134,3(a),6471,x=0.9,Ca0.1Eu0.9Zn2Sb2,449,0.000014694,0.0013568,0.00014214,2.237,0.3009,68054.988430652,0.0006065266
10954,10.1007/s11664-015-4303-6,5134,3(a),6471,x=0.9,Ca0.1Eu0.9Zn2Sb2,449.5,0.000014707,0.0013575,0.00014224,2.2354,0.30173,67994.8323927382,0.0006072739
10954,10.1007/s11664-015-4303-6,5134,3(a),6471,x=0.9,Ca0.1Eu0.9Zn2Sb2,450,0.00001472,0.0013582,0.00014234,2.2339,0.30255,67934.7826086956,0.000607995
10954,10.1007/s11664-015-4303-6,5134,3(a),6471,x=0.9,Ca0.1Eu0.9Zn2Sb2,450.5,0.000014732,0.0013589,0.00014244,2.2323,0.30337,67879.4461037198,0.0006087443
10954,10.1007/s11664-015-4303-6,5134,3(a),6471,x=0.9,Ca0.1Eu0.9Zn2Sb2,451,0.000014745,0.0013596,0.00014253,2.2307,0.3042,67819.5998643608,0.0006094948
10954,10.1007/s11664-015-4303-6,5134,3(a),6471,x=0.9,Ca0.1Eu0.9Zn2Sb2,451.5,0.000014758,0.0013603,0.00014263,2.2291,0.30502,67759.8590594932,0.0006102463
10954,10.1007/s11664-015-4303-6,5134,3(a),6471,x=0.9,Ca0.1Eu0.9Zn2Sb2,452,0.00001477,0.001361,0.00014273,2.2275,0.30585,67704.8070412999,0.0006109989
10954,10.1007/s11664-015-4303-6,5134,3(a),6471,x=0.9,Ca0.1Eu0.9Zn2Sb2,452.5,0.000014783,0.0013617,0.00014283,2.226,0.30667,67645.2682134885,0.0006117251
10954,10.1007/s11664-015-4303-6,5134,3(a),6471,x=0.9,Ca0.1Eu0.9Zn2Sb2,453,0.000014796,0.0013625,0.00014293,2.2244,0.30749,67585.8340091917,0.0006125247
10954,10.1007/s11664-015-4303-6,5134,3(a),6471,x=0.9,Ca0.1Eu0.9Zn2Sb2,453.5,0.000014809,0.0013632,0.00014303,2.2228,0.30832,67526.50415288,0.0006132805
10954,10.1007/s11664-015-4303-6,5134,3(a),6471,x=0.9,Ca0.1Eu0.9Zn2Sb2,454,0.000014821,0.0013639,0.00014313,2.2212,0.30914,67471.8305107618,0.0006140375
10954,10.1007/s11664-015-4303-6,5134,3(a),6471,x=0.9,Ca0.1Eu0.9Zn2Sb2,454.5,0.000014834,0.0013646,0.00014323,2.2196,0.30997,67412.7005527841,0.0006147955
10954,10.1007/s11664-015-4303-6,5134,3(a),6471,x=0.9,Ca0.1Eu0.9Zn2Sb2,455,0.000014847,0.0013653,0.00014332,2.2181,0.31079,67353.6741429245,0.0006155268
10954,10.1007/s11664-015-4303-6,5134,3(a),6471,x=0.9,Ca0.1Eu0.9Zn2Sb2,455.5,0.00001486,0.001366,0.00014342,2.2165,0.31161,67294.7510094213,0.0006162869
10954,10.1007/s11664-015-4303-6,5134,3(a),6471,x=0.9,Ca0.1Eu0.9Zn2Sb2,456,0.000014872,0.0013667,0.00014352,2.2149,0.31244,67240.4518558365,0.0006170482
10954,10.1007/s11664-015-4303-6,5134,3(a),6471,x=0.9,Ca0.1Eu0.9Zn2Sb2,456.5,0.000014885,0.0013674,0.00014362,2.2133,0.31326,67181.7265703729,0.0006178105
10954,10.1007/s11664-015-4303-6,5134,3(a),6471,x=0.9,Ca0.1Eu0.9Zn2Sb2,457,0.000014898,0.0013681,0.00014372,2.2117,0.31409,67123.1037723184,0.0006185739
10954,10.1007/s11664-015-4303-6,5134,3(a),6471,x=0.9,Ca0.1Eu0.9Zn2Sb2,457.5,0.000014911,0.0013688,0.00014382,2.2102,0.31491,67064.5831936155,0.0006193105
10954,10.1007/s11664-015-4303-6,5134,3(a),6471,x=0.9,Ca0.1Eu0.9Zn2Sb2,458,0.000014924,0.0013695,0.00014392,2.2086,0.31573,67006.1645671402,0.0006200761
10954,10.1007/s11664-015-4303-6,5134,3(a),6471,x=0.9,Ca0.1Eu0.9Zn2Sb2,458.5,0.000014936,0.0013702,0.00014402,2.207,0.31656,66952.3299410819,0.0006208428
10954,10.1007/s11664-015-4303-6,5134,3(a),6471,x=0.9,Ca0.1Eu0.9Zn2Sb2,459,0.000014949,0.0013709,0.00014411,2.2054,0.31738,66894.106629206,0.0006216106
10954,10.1007/s11664-015-4303-6,5134,3(a),6471,x=0.9,Ca0.1Eu0.9Zn2Sb2,459.5,0.000014962,0.0013716,0.00014421,2.2039,0.31821,66835.9844940516,0.0006223513
10954,10.1007/s11664-015-4303-6,5134,3(a),6471,x=0.9,Ca0.1Eu0.9Zn2Sb2,460,0.000014975,0.0013723,0.00014431,2.2023,0.31903,66777.9632721202,0.0006231213
10954,10.1007/s11664-015-4303-6,5134,3(a),6471,x=0.9,Ca0.1Eu0.9Zn2Sb2,460.5,0.000014988,0.001373,0.00014441,2.2007,0.31986,66720.0427008273,0.0006238924
10954,10.1007/s11664-015-4303-6,5134,3(a),6471,x=0.9,Ca0.1Eu0.9Zn2Sb2,461,0.000015001,0.0013737,0.00014451,2.1991,0.32068,66662.2225184988,0.0006246646
10954,10.1007/s11664-015-4303-6,5134,3(a),6471,x=0.9,Ca0.1Eu0.9Zn2Sb2,461.5,0.000015013,0.0013745,0.00014461,2.1975,0.3215,66608.938919603,0.0006254835
10954,10.1007/s11664-015-4303-6,5134,3(a),6471,x=0.9,Ca0.1Eu0.9Zn2Sb2,462,0.000015026,0.0013752,0.00014471,2.196,0.32233,66551.3110608279,0.0006262295
10954,10.1007/s11664-015-4303-6,5134,3(a),6471,x=0.9,Ca0.1Eu0.9Zn2Sb2,462.5,0.000015039,0.0013759,0.00014481,2.1944,0.32315,66493.7828313053,0.0006270051
10954,10.1007/s11664-015-4303-6,5134,3(a),6471,x=0.9,Ca0.1Eu0.9Zn2Sb2,463,0.000015052,0.0013766,0.0001449,2.1928,0.32398,66436.353972894,0.0006277818
10954,10.1007/s11664-015-4303-6,5134,3(a),6471,x=0.9,Ca0.1Eu0.9Zn2Sb2,463.5,0.000015065,0.0013773,0.000145,2.1912,0.3248,66379.0242283438,0.0006285597
10954,10.1007/s11664-015-4303-6,5134,3(a),6471,x=0.9,Ca0.1Eu0.9Zn2Sb2,464,0.000015078,0.001378,0.0001451,2.1896,0.32562,66321.793341292,0.0006293387
10954,10.1007/s11664-015-4303-6,5134,3(a),6471,x=0.9,Ca0.1Eu0.9Zn2Sb2,464.5,0.000015091,0.0013787,0.0001452,2.1881,0.32645,66264.6610562587,0.00063009
10954,10.1007/s11664-015-4303-6,5134,3(a),6471,x=0.9,Ca0.1Eu0.9Zn2Sb2,465,0.000015104,0.0013794,0.0001453,2.1865,0.32727,66207.6271186441,0.0006308713
10954,10.1007/s11664-015-4303-6,5134,3(a),6471,x=0.9,Ca0.1Eu0.9Zn2Sb2,465.5,0.000015117,0.0013801,0.0001454,2.1849,0.3281,66150.6912747238,0.0006316536
10954,10.1007/s11664-015-4303-6,5134,3(a),6471,x=0.9,Ca0.1Eu0.9Zn2Sb2,466,0.000015129,0.0013808,0.0001455,2.1833,0.32892,66098.2219578293,0.0006324371
10954,10.1007/s11664-015-4303-6,5134,3(a),6471,x=0.9,Ca0.1Eu0.9Zn2Sb2,466.5,0.000015142,0.0013815,0.0001456,2.1817,0.32974,66041.4740457007,0.0006332218
10954,10.1007/s11664-015-4303-6,5134,3(a),6471,x=0.9,Ca0.1Eu0.9Zn2Sb2,467,0.000015155,0.0013822,0.00014569,2.1802,0.33057,65984.8234905972,0.0006339785
10954,10.1007/s11664-015-4303-6,5134,3(a),6471,x=0.9,Ca0.1Eu0.9Zn2Sb2,467.5,0.000015168,0.0013829,0.00014579,2.1786,0.33139,65928.2700421941,0.0006347654
10954,10.1007/s11664-015-4303-6,5134,3(a),6471,x=0.9,Ca0.1Eu0.9Zn2Sb2,468,0.000015181,0.0013836,0.00014589,2.177,0.33222,65871.8134510243,0.0006355535
10954,10.1007/s11664-015-4303-6,5134,3(a),6471,x=0.9,Ca0.1Eu0.9Zn2Sb2,468.5,0.000015194,0.0013843,0.00014599,2.1754,0.33304,65815.4534684744,0.0006363427
10954,10.1007/s11664-015-4303-6,5134,3(a),6471,x=0.9,Ca0.1Eu0.9Zn2Sb2,469,0.000015207,0.001385,0.00014609,2.1739,0.33386,65759.1898467811,0.0006371038
10954,10.1007/s11664-015-4303-6,5134,3(a),6471,x=0.9,Ca0.1Eu0.9Zn2Sb2,469.5,0.00001522,0.0013857,0.00014619,2.1723,0.33469,65703.0223390276,0.0006378953
10954,10.1007/s11664-015-4303-6,5134,3(a),6471,x=0.9,Ca0.1Eu0.9Zn2Sb2,470,0.000015233,0.0013865,0.00014629,2.1707,0.33551,65646.95069914,0.000638734
10954,10.1007/s11664-015-4303-6,5134,3(a),6471,x=0.9,Ca0.1Eu0.9Zn2Sb2,470.5,0.000015246,0.0013872,0.00014639,2.1691,0.33634,65590.9746818838,0.0006395279
10954,10.1007/s11664-015-4303-6,5134,3(a),6471,x=0.9,Ca0.1Eu0.9Zn2Sb2,471,0.000015259,0.0013879,0.00014648,2.1675,0.33716,65535.0940428599,0.000640323
10954,10.1007/s11664-015-4303-6,5134,3(a),6471,x=0.9,Ca0.1Eu0.9Zn2Sb2,471.5,0.000015272,0.0013886,0.00014658,2.166,0.33799,65479.3085385018,0.0006410896
10954,10.1007/s11664-015-4303-6,5134,3(a),6471,x=0.9,Ca0.1Eu0.9Zn2Sb2,472,0.000015285,0.0013893,0.00014668,2.1644,0.33881,65423.6179260713,0.0006418869
10954,10.1007/s11664-015-4303-6,5134,3(a),6471,x=0.9,Ca0.1Eu0.9Zn2Sb2,472.5,0.000015298,0.00139,0.00014678,2.1628,0.33963,65368.0219636554,0.0006426854
10954,10.1007/s11664-015-4303-6,5134,3(a),6471,x=0.9,Ca0.1Eu0.9Zn2Sb2,473,0.000015311,0.0013907,0.00014688,2.1612,0.34046,65312.5204101626,0.0006434851
