Repository: RamyaGuru/STD2_EffMass

# STD2_EffMass
Effective mass modeling of StarryData2 data

File: csvfiles/ThermoPropNa10.1016j.actamat.2015.04.023.csv (part 15 of 15)
sid,DOI,figureid,fignum,sampleid,samplename,composition,Temperature,Electrical resistivity,Power factor,Seebeck coefficient,Thermal conductivity,ZT,Electrical conductivity,Figure of merit Z
73,10.1016/j.actamat.2015.04.023,4591,3(a),5860,x=0.025,Mg2.975Na0.025Sb2,690,0.000029903,0.00069509,0.0001421,1.2361,0.39403,33441.4607230044,0.0005623251
73,10.1016/j.actamat.2015.04.023,4591,3(a),5860,x=0.025,Mg2.975Na0.025Sb2,690.5,0.000029908,0.00069569,0.00014218,1.2351,0.39452,33435.8700013374,0.0005632661
73,10.1016/j.actamat.2015.04.023,4591,3(a),5860,x=0.025,Mg2.975Na0.025Sb2,691,0.000029913,0.00069628,0.00014227,1.2342,0.39502,33430.2811486645,0.0005641549
73,10.1016/j.actamat.2015.04.023,4591,3(a),5860,x=0.025,Mg2.975Na0.025Sb2,691.5,0.000029918,0.00069688,0.00014236,1.2332,0.39552,33424.6941640484,0.0005650989
73,10.1016/j.actamat.2015.04.023,4591,3(a),5860,x=0.025,Mg2.975Na0.025Sb2,692,0.000029924,0.00069748,0.00014245,1.2322,0.39602,33417.9922470258,0.0005660445
73,10.1016/j.actamat.2015.04.023,4591,3(a),5860,x=0.025,Mg2.975Na0.025Sb2,692.5,0.000029929,0.00069807,0.00014254,1.2312,0.39651,33412.4093688396,0.0005669834
73,10.1016/j.actamat.2015.04.023,4591,3(a),5860,x=0.025,Mg2.975Na0.025Sb2,693,0.000029934,0.00069867,0.00014263,1.2302,0.39701,33406.8283557159,0.000567932
73,10.1016/j.actamat.2015.04.023,4591,3(a),5860,x=0.025,Mg2.975Na0.025Sb2,693.5,0.000029939,0.00069927,0.00014272,1.2293,0.39751,33401.2492067203,0.0005688359
73,10.1016/j.actamat.2015.04.023,4591,3(a),5860,x=0.025,Mg2.975Na0.025Sb2,694,0.000029944,0.00069986,0.00014281,1.2283,0.39801,33395.671920919,0.0005697794
73,10.1016/j.actamat.2015.04.023,4591,3(a),5860,x=0.025,Mg2.975Na0.025Sb2,694.5,0.000029949,0.00070046,0.0001429,1.2273,0.3985,33390.0964973789,0.0005707325
73,10.1016/j.actamat.2015.04.023,4591,3(a),5860,x=0.025,Mg2.975Na0.025Sb2,695,0.000029954,0.00070106,0.00014299,1.2263,0.399,33384.5229351673,0.0005716872
73,10.1016/j.actamat.2015.04.023,4591,3(a),5860,x=0.025,Mg2.975Na0.025Sb2,695.5,0.000029959,0.00070165,0.00014308,1.2253,0.3995,33378.9512333523,0.0005726353
73,10.1016/j.actamat.2015.04.023,4591,3(a),5860,x=0.025,Mg2.975Na0.025Sb2,696,0.000029965,0.00070225,0.00014317,1.2243,0.4,33372.2676455865,0.0005735931
73,10.1016/j.actamat.2015.04.023,4591,3(a),5860,x=0.025,Mg2.975Na0.025Sb2,696.5,0.00002997,0.00070285,0.00014326,1.2234,0.40049,33366.7000333667,0.0005745055
73,10.1016/j.actamat.2015.04.023,4591,3(a),5860,x=0.025,Mg2.975Na0.025Sb2,697,0.000029975,0.00070344,0.00014335,1.2224,0.40099,33361.1342785655,0.0005754581
73,10.1016/j.actamat.2015.04.023,4591,3(a),5860,x=0.025,Mg2.975Na0.025Sb2,697.5,0.00002998,0.00070404,0.00014344,1.2214,0.40149,33355.5703802535,0.0005764205
73,10.1016/j.actamat.2015.04.023,4591,3(a),5860,x=0.025,Mg2.975Na0.025Sb2,698,0.000029985,0.00070464,0.00014353,1.2204,0.40199,33350.0083375021,0.0005773845
73,10.1016/j.actamat.2015.04.023,4591,3(a),5860,x=0.025,Mg2.975Na0.025Sb2,698.5,0.00002999,0.00070523,0.00014362,1.2194,0.40248,33344.4481493831,0.0005783418
73,10.1016/j.actamat.2015.04.023,4591,3(a),5860,x=0.025,Mg2.975Na0.025Sb2,699,0.000029995,0.00070583,0.00014371,1.2185,0.40298,33338.8898149692,0.0005792614
73,10.1016/j.actamat.2015.04.023,4591,3(a),5860,x=0.025,Mg2.975Na0.025Sb2,699.5,0.000030001,0.00070643,0.00014379,1.2175,0.40348,33332.222259258,0.00058023
73,10.1016/j.actamat.2015.04.023,4591,3(a),5860,x=0.025,Mg2.975Na0.025Sb2,700,0.000030006,0.00070702,0.00014388,1.2165,0.40398,33326.6679997334,0.0005811919
73,10.1016/j.actamat.2015.04.023,4591,3(a),5860,x=0.025,Mg2.975Na0.025Sb2,700.5,0.000030011,0.00070762,0.00014397,1.2155,0.40447,33321.11559095,0.0005821637
73,10.1016/j.actamat.2015.04.023,4591,3(a),5860,x=0.025,Mg2.975Na0.025Sb2,701,0.000030016,0.00070821,0.00014406,1.2145,0.40497,33315.5650319829,0.0005831289
73,10.1016/j.actamat.2015.04.023,4591,3(a),5860,x=0.025,Mg2.975Na0.025Sb2,701.5,0.000030021,0.00070881,0.00014415,1.2135,0.40547,33310.016321908,0.0005841038
73,10.1016/j.actamat.2015.04.023,4591,3(a),5860,x=0.025,Mg2.975Na0.025Sb2,702,0.000030026,0.00070941,0.00014424,1.2126,0.40597,33304.4694598015,0.0005850322
73,10.1016/j.actamat.2015.04.023,4591,3(a),5860,x=0.025,Mg2.975Na0.025Sb2,702.5,0.000030031,0.00071,0.00014433,1.2116,0.40646,33298.9244447404,0.000586002
73,10.1016/j.actamat.2015.04.023,4591,3(a),5860,x=0.025,Mg2.975Na0.025Sb2,703,0.000030036,0.0007106,0.00014442,1.2106,0.40696,33293.3812758024,0.0005869817
73,10.1016/j.actamat.2015.04.023,4591,3(a),5860,x=0.025,Mg2.975Na0.025Sb2,703.5,0.000030042,0.0007112,0.00014451,1.2096,0.40746,33286.7319086612,0.000587963
73,10.1016/j.actamat.2015.04.023,4591,3(a),5860,x=0.025,Mg2.975Na0.025Sb2,704,0.000030047,0.00071179,0.0001446,1.2086,0.40796,33281.1927979499,0.0005889376
73,10.1016/j.actamat.2015.04.023,4591,3(a),5860,x=0.025,Mg2.975Na0.025Sb2,704.5,0.000030052,0.00071239,0.00014469,1.2077,0.40845,33275.6555304139,0.0005898733
73,10.1016/j.actamat.2015.04.023,4591,3(a),5860,x=0.025,Mg2.975Na0.025Sb2,705,0.000030057,0.00071299,0.00014478,1.2067,0.40895,33270.1201051336,0.0005908594
73,10.1016/j.actamat.2015.04.023,4591,3(a),5860,x=0.025,Mg2.975Na0.025Sb2,705.5,0.000030062,0.00071358,0.00014487,1.2057,0.40945,33264.5865211895,0.0005918388
73,10.1016/j.actamat.2015.04.023,4591,3(a),5860,x=0.025,Mg2.975Na0.025Sb2,706,0.000030067,0.00071418,0.00014496,1.2047,0.40995,33259.0547776632,0.0005928281
73,10.1016/j.actamat.2015.04.023,4591,3(a),5860,x=0.025,Mg2.975Na0.025Sb2,706.5,0.000030072,0.00071478,0.00014505,1.2037,0.41044,33253.5248736366,0.0005938191
73,10.1016/j.actamat.2015.04.023,4591,3(a),5860,x=0.025,Mg2.975Na0.025Sb2,707,0.000030077,0.00071537,0.00014514,1.2028,0.41094,33247.9968081923,0.0005947539
73,10.1016/j.actamat.2015.04.023,4591,3(a),5860,x=0.025,Mg2.975Na0.025Sb2,707.5,0.000030083,0.00071597,0.00014523,1.2018,0.41144,33241.365555297,0.000595748
73,10.1016/j.actamat.2015.04.023,4591,3(a),5860,x=0.025,Mg2.975Na0.025Sb2,708,0.000030088,0.00071657,0.00014532,1.2008,0.41194,33235.8415315076,0.0005967438
73,10.1016/j.actamat.2015.04.023,4591,3(a),5860,x=0.025,Mg2.975Na0.025Sb2,708.5,0.000030093,0.00071716,0.00014541,1.1998,0.41243,33230.3193433689,0.000597733
73,10.1016/j.actamat.2015.04.023,4591,3(a),5860,x=0.025,Mg2.975Na0.025Sb2,709,0.000030098,0.00071776,0.00014549,1.1988,0.41293,33224.7989899661,0.0005987321
73,10.1016/j.actamat.2015.04.023,4591,3(a),5860,x=0.025,Mg2.975Na0.025Sb2,709.5,0.000030103,0.00071836,0.00014558,1.1978,0.41343,33219.280470385,0.0005997328
73,10.1016/j.actamat.2015.04.023,4591,3(a),5860,x=0.025,Mg2.975Na0.025Sb2,710,0.000030108,0.00071895,0.00014567,1.1969,0.41393,33213.763783712,0.0006006767
73,10.1016/j.actamat.2015.04.023,4591,3(a),5860,x=0.025,Mg2.975Na0.025Sb2,710.5,0.000030113,0.00071955,0.00014576,1.1959,0.41442,33208.248929034,0.0006016807
73,10.1016/j.actamat.2015.04.023,4591,3(a),5860,x=0.025,Mg2.975Na0.025Sb2,711,0.000030118,0.00072015,0.00014585,1.1949,0.41492,33202.7359054386,0.0006026864
73,10.1016/j.actamat.2015.04.023,4591,3(a),5860,x=0.025,Mg2.975Na0.025Sb2,711.5,0.000030124,0.00072074,0.00014594,1.1939,0.41542,33196.1226928695,0.0006036854
73,10.1016/j.actamat.2015.04.023,4591,3(a),5860,x=0.025,Mg2.975Na0.025Sb2,712,0.000030129,0.00072134,0.00014603,1.1929,0.41592,33190.6136944472,0.0006046944
73,10.1016/j.actamat.2015.04.023,4591,3(a),5860,x=0.025,Mg2.975Na0.025Sb2,712.5,0.000030134,0.00072194,0.00014612,1.192,0.41641,33185.1065241919,0.0006056544
73,10.1016/j.actamat.2015.04.023,4591,3(a),5860,x=0.025,Mg2.975Na0.025Sb2,713,0.000030139,0.00072253,0.00014621,1.191,0.41691,33179.6011811938,0.0006066583
73,10.1016/j.actamat.2015.04.023,4591,3(a),5860,x=0.025,Mg2.975Na0.025Sb2,713.5,0.000030144,0.00072313,0.0001463,1.19,0.41741,33174.0976645435,0.0006076723
73,10.1016/j.actamat.2015.04.023,4591,3(a),5860,x=0.025,Mg2.975Na0.025Sb2,714,0.000030149,0.00072372,0.00014639,1.189,0.41791,33168.5959733324,0.0006086796
73,10.1016/j.actamat.2015.04.023,4591,3(a),5860,x=0.025,Mg2.975Na0.025Sb2,714.5,0.000030154,0.00072432,0.00014648,1.188,0.4184,33163.0961066525,0.000609697
73,10.1016/j.actamat.2015.04.023,4591,3(a),5860,x=0.025,Mg2.975Na0.025Sb2,715,0.00003016,0.00072492,0.00014657,1.187,0.4189,33156.4986737401,0.0006107161
73,10.1016/j.actamat.2015.04.023,4591,3(a),5860,x=0.025,Mg2.975Na0.025Sb2,715.5,0.000030165,0.00072551,0.00014666,1.1861,0.4194,33151.0028178352,0.0006116769
73,10.1016/j.actamat.2015.04.023,4591,3(a),5860,x=0.025,Mg2.975Na0.025Sb2,716,0.00003017,0.00072611,0.00014675,1.1851,0.4199,33145.5087835598,0.0006126994
73,10.1016/j.actamat.2015.04.023,4591,3(a),5860,x=0.025,Mg2.975Na0.025Sb2,716.5,0.000030175,0.00072671,0.00014684,1.1841,0.42039,33140.0165700083,0.0006137235
73,10.1016/j.actamat.2015.04.023,4591,3(a),5860,x=0.025,Mg2.975Na0.025Sb2,717,0.00003018,0.0007273,0.00014693,1.1831,0.42089,33134.5261762757,0.0006147409
73,10.1016/j.actamat.2015.04.023,4591,3(a),5860,x=0.025,Mg2.975Na0.025Sb2,717.5,0.000030185,0.0007279,0.00014702,1.1821,0.42139,33129.0376014577,0.0006157685
73,10.1016/j.actamat.2015.04.023,4591,3(a),5860,x=0.025,Mg2.975Na0.025Sb2,718,0.00003019,0.0007285,0.0001471,1.1812,0.42189,33123.5508446505,0.0006167457
73,10.1016/j.actamat.2015.04.023,4591,3(a),5860,x=0.025,Mg2.975Na0.025Sb2,718.5,0.000030195,0.00072909,0.00014719,1.1802,0.42238,33118.0659049512,0.0006177682
73,10.1016/j.actamat.2015.04.023,4591,3(a),5860,x=0.025,Mg2.975Na0.025Sb2,719,0.000030201,0.00072969,0.00014728,1.1792,0.42288,33111.4863746234,0.0006188009
73,10.1016/j.actamat.2015.04.023,4591,3(a),5860,x=0.025,Mg2.975Na0.025Sb2,719.5,0.000030206,0.00073029,0.00014737,1.1782,0.42338,33106.0054293849,0.0006198353
73,10.1016/j.actamat.2015.04.023,4591,3(a),5860,x=0.025,Mg2.975Na0.025Sb2,720,0.000030211,0.00073088,0.00014746,1.1772,0.42388,33100.5262983681,0.0006208631
73,10.1016/j.actamat.2015.04.023,4591,3(a),5860,x=0.025,Mg2.975Na0.025Sb2,720.5,0.000030216,0.00073148,0.00014755,1.1763,0.42437,33095.0489806725,0.0006218482
73,10.1016/j.actamat.2015.04.023,4591,3(a),5860,x=0.025,Mg2.975Na0.025Sb2,721,0.000030221,0.00073208,0.00014764,1.1753,0.42487,33089.5734753979,0.0006228878
73,10.1016/j.actamat.2015.04.023,4591,3(a),5860,x=0.025,Mg2.975Na0.025Sb2,721.5,0.000030226,0.00073267,0.00014773,1.1743,0.42537,33084.0997816449,0.0006239206
73,10.1016/j.actamat.2015.04.023,4591,3(a),5860,x=0.025,Mg2.975Na0.025Sb2,722,0.000030231,0.00073327,0.00014782,1.1733,0.42587,33078.6278985148,0.0006249638
73,10.1016/j.actamat.2015.04.023,4591,3(a),5860,x=0.025,Mg2.975Na0.025Sb2,722.5,0.000030236,0.00073387,0.00014791,1.1723,0.42636,33073.1578251091,0.0006260087
73,10.1016/j.actamat.2015.04.023,4591,3(a),5860,x=0.025,Mg2.975Na0.025Sb2,723,0.000030242,0.00073446,0.000148,1.1713,0.42686,33066.5961245949,0.0006270469
73,10.1016/j.actamat.2015.04.023,4591,3(a),5860,x=0.025,Mg2.975Na0.025Sb2,723.5,0.000030247,0.00073506,0.00014809,1.1704,0.42736,33061.1300294244,0.0006280417
73,10.1016/j.actamat.2015.04.023,4591,3(a),5860,x=0.025,Mg2.975Na0.025Sb2,724,0.000030252,0.00073566,0.00014818,1.1694,0.42786,33055.665741108,0.0006290918
73,10.1016/j.actamat.2015.04.023,4591,3(a),5860,x=0.025,Mg2.975Na0.025Sb2,724.5,0.000030257,0.00073625,0.00014827,1.1684,0.42835,33050.20325875,0.0006301352
73,10.1016/j.actamat.2015.04.023,4591,3(a),5860,x=0.025,Mg2.975Na0.025Sb2,725,0.000030262,0.00073685,0.00014836,1.1674,0.42885,33044.7425814553,0.000631189
73,10.1016/j.actamat.2015.04.023,4591,3(a),5860,x=0.025,Mg2.975Na0.025Sb2,725.5,0.000030267,0.00073745,0.00014845,1.1664,0.42935,33039.2837083292,0.0006322445
73,10.1016/j.actamat.2015.04.023,4591,3(a),5860,x=0.025,Mg2.975Na0.025Sb2,726,0.000030272,0.00073804,0.00014854,1.1655,0.42984,33033.8266384778,0.000633239
73,10.1016/j.actamat.2015.04.023,4591,3(a),5860,x=0.025,Mg2.975Na0.025Sb2,726.5,0.000030277,0.00073864,0.00014863,1.1645,0.43034,33028.3713710077,0.000634298
73,10.1016/j.actamat.2015.04.023,4591,3(a),5860,x=0.025,Mg2.975Na0.025Sb2,727,0.000030283,0.00073923,0.00014872,1.1635,0.43084,33021.8274279299,0.0006353502
73,10.1016/j.actamat.2015.04.023,4591,3(a),5860,x=0.025,Mg2.975Na0.025Sb2,727.5,0.000030288,0.00073983,0.0001488,1.1625,0.43134,33016.3761225568,0.0006364129
73,10.1016/j.actamat.2015.04.023,4591,3(a),5860,x=0.025,Mg2.975Na0.025Sb2,728,0.000030293,0.00074043,0.00014889,1.1615,0.43183,33010.9266167101,0.0006374774
73,10.1016/j.actamat.2015.04.023,4591,3(a),5860,x=0.025,Mg2.975Na0.025Sb2,728.5,0.000030298,0.00074102,0.00014898,1.1605,0.43233,33005.478909499,0.0006385351
73,10.1016/j.actamat.2015.04.023,4591,3(a),5860,x=0.025,Mg2.975Na0.025Sb2,729,0.000030303,0.00074162,0.00014907,1.1596,0.43283,33000.033000033,0.0006395481
73,10.1016/j.actamat.2015.04.023,4591,3(a),5860,x=0.025,Mg2.975Na0.025Sb2,729.5,0.000030308,0.00074222,0.00014916,1.1586,0.43333,32994.5888874225,0.000640618
73,10.1016/j.actamat.2015.04.023,4591,3(a),5860,x=0.025,Mg2.975Na0.025Sb2,730,0.000030313,0.00074281,0.00014925,1.1576,0.43382,32989.1465707782,0.0006416811
73,10.1016/j.actamat.2015.04.023,4591,3(a),5860,x=0.025,Mg2.975Na0.025Sb2,730.5,0.000030319,0.00074341,0.00014934,1.1566,0.43432,32982.6181602296,0.0006427546
73,10.1016/j.actamat.2015.04.023,4591,3(a),5860,x=0.025,Mg2.975Na0.025Sb2,731,0.000030324,0.00074401,0.00014943,1.1556,0.43482,32977.1797915842,0.00064383
73,10.1016/j.actamat.2015.04.023,4591,3(a),5860,x=0.025,Mg2.975Na0.025Sb2,731.5,0.000030329,0.0007446,0.00014952,1.1547,0.43532,32971.7432160638,0.0006448428
73,10.1016/j.actamat.2015.04.023,4591,3(a),5860,x=0.025,Mg2.975Na0.025Sb2,732,0.000030334,0.0007452,0.00014961,1.1537,0.43581,32966.3084327817,0.0006459218
73,10.1016/j.actamat.2015.04.023,4591,3(a),5860,x=0.025,Mg2.975Na0.025Sb2,732.5,0.000030339,0.0007458,0.0001497,1.1527,0.43631,32960.8754408517,0.0006470027
73,10.1016/j.actamat.2015.04.023,4591,3(a),5860,x=0.025,Mg2.975Na0.025Sb2,733,0.000030344,0.00074639,0.00014979,1.1517,0.43681,32955.4442393884,0.0006480768
73,10.1016/j.actamat.2015.04.023,4591,3(a),5860,x=0.025,Mg2.975Na0.025Sb2,733.5,0.000030349,0.00074699,0.00014988,1.1507,0.43731,32950.0148275067,0.0006491614
73,10.1016/j.actamat.2015.04.023,4591,3(a),5860,x=0.025,Mg2.975Na0.025Sb2,734,0.000030354,0.00074759,0.00014997,1.1497,0.4378,32944.5872043223,0.0006502479
73,10.1016/j.actamat.2015.04.023,4591,3(a),5860,x=0.025,Mg2.975Na0.025Sb2,734.5,0.00003036,0.00074818,0.00015006,1.1488,0.4383,32938.0764163373,0.0006512709
73,10.1016/j.actamat.2015.04.023,4591,3(a),5860,x=0.025,Mg2.975Na0.025Sb2,735,0.000030365,0.00074878,0.00015015,1.1478,0.4388,32932.652725177,0.000652361
73,10.1016/j.actamat.2015.04.023,4591,3(a),5860,x=0.025,Mg2.975Na0.025Sb2,735.5,0.00003037,0.00074938,0.00015024,1.1468,0.4393,32927.230819888,0.0006534531
73,10.1016/j.actamat.2015.04.023,4591,3(a),5860,x=0.025,Mg2.975Na0.025Sb2,736,0.000030375,0.00074997,0.00015033,1.1458,0.43979,32921.8106995885,0.0006545383
73,10.1016/j.actamat.2015.04.023,4591,3(a),5860,x=0.025,Mg2.975Na0.025Sb2,736.5,0.00003038,0.00075057,0.00015041,1.1448,0.44029,32916.392363397,0.0006556342
73,10.1016/j.actamat.2015.04.023,4591,3(a),5860,x=0.025,Mg2.975Na0.025Sb2,737,0.000030385,0.00075117,0.0001505,1.1439,0.44079,32910.9758104328,0.0006566745
73,10.1016/j.actamat.2015.04.023,4591,3(a),5860,x=0.025,Mg2.975Na0.025Sb2,737.5,0.00003039,0.00075176,0.00015059,1.1429,0.44129,32905.5610398157,0.0006577653
73,10.1016/j.actamat.2015.04.023,4591,3(a),5860,x=0.025,Mg2.975Na0.025Sb2,738,0.000030395,0.00075236,0.00015068,1.1419,0.44178,32900.1480506662,0.0006588668
73,10.1016/j.actamat.2015.04.023,4591,3(a),5860,x=0.025,Mg2.975Na0.025Sb2,738.5,0.000030401,0.00075296,0.00015077,1.1409,0.44228,32893.6548139864,0.0006599702
73,10.1016/j.actamat.2015.04.023,4591,3(a),5860,x=0.025,Mg2.975Na0.025Sb2,739,0.000030406,0.00075355,0.00015086,1.1399,0.44278,32888.2457409722,0.0006610668
73,10.1016/j.actamat.2015.04.023,4591,3(a),5860,x=0.025,Mg2.975Na0.025Sb2,739.5,0.000030411,0.00075415,0.00015095,1.139,0.44328,32882.8384466147,0.0006621159
73,10.1016/j.actamat.2015.04.023,4591,3(a),5860,x=0.025,Mg2.975Na0.025Sb2,740,0.000030416,0.00075474,0.00015104,1.138,0.44377,32877.4329300368,0.0006632162
73,10.1016/j.actamat.2015.04.023,4591,3(a),5860,x=0.025,Mg2.975Na0.025Sb2,740.5,0.000030421,0.00075534,0.00015113,1.137,0.44427,32872.0291903619,0.0006643272
73,10.1016/j.actamat.2015.04.023,4591,3(a),5860,x=0.025,Mg2.975Na0.025Sb2,741,0.000030426,0.00075594,0.00015122,1.136,0.44477,32866.627226714,0.0006654401
73,10.1016/j.actamat.2015.04.023,4591,3(a),5860,x=0.025,Mg2.975Na0.025Sb2,741.5,0.000030431,0.00075653,0.00015131,1.135,0.44527,32861.2270382176,0.0006665463
73,10.1016/j.actamat.2015.04.023,4591,3(a),5860,x=0.025,Mg2.975Na0.025Sb2,742,0.000030437,0.00075713,0.0001514,1.134,0.44576,32854.7491539902,0.0006676631
73,10.1016/j.actamat.2015.04.023,4591,3(a),5860,x=0.025,Mg2.975Na0.025Sb2,742.5,0.000030442,0.00075773,0.00015149,1.1331,0.44626,32849.3528677485,0.000668723
73,10.1016/j.actamat.2015.04.023,4591,3(a),5860,x=0.025,Mg2.975Na0.025Sb2,743,0.000030447,0.00075832,0.00015158,1.1321,0.44676,32843.9583538608,0.0006698348
73,10.1016/j.actamat.2015.04.023,4591,3(a),5860,x=0.025,Mg2.975Na0.025Sb2,743.5,0.000030452,0.00075892,0.00015167,1.1311,0.44726,32838.5656114541,0.0006709575
73,10.1016/j.actamat.2015.04.023,4591,3(a),5860,x=0.025,Mg2.975Na0.025Sb2,744,0.000030457,0.00075952,0.00015176,1.1301,0.44775,32833.1746396559,0.0006720821
73,10.1016/j.actamat.2015.04.023,4591,3(a),5860,x=0.025,Mg2.975Na0.025Sb2,744.5,0.000030462,0.00076011,0.00015185,1.1291,0.44825,32827.7854375944,0.0006731999
73,10.1016/j.actamat.2015.04.023,4591,3(a),5860,x=0.025,Mg2.975Na0.025Sb2,745,0.000030467,0.00076071,0.00015194,1.1282,0.44875,32822.3980043982,0.0006742687
73,10.1016/j.actamat.2015.04.023,4591,3(a),5860,x=0.025,Mg2.975Na0.025Sb2,745.5,0.000030472,0.00076131,0.00015203,1.1272,0.44925,32817.0123391966,0.0006753992
73,10.1016/j.actamat.2015.04.023,4591,3(a),5860,x=0.025,Mg2.975Na0.025Sb2,746,0.000030478,0.0007619,0.00015211,1.1262,0.44974,32810.5518734825,0.0006765228
73,10.1016/j.actamat.2015.04.023,4591,3(a),5860,x=0.025,Mg2.975Na0.025Sb2,746.5,0.000030483,0.0007625,0.0001522,1.1252,0.45024,32805.1700948069,0.0006776573
73,10.1016/j.actamat.2015.04.023,4591,3(a),5860,x=0.025,Mg2.975Na0.025Sb2,747,0.000030488,0.0007631,0.00015229,1.1242,0.45074,32799.7900813435,0.0006787938
73,10.1016/j.actamat.2015.04.023,4591,3(a),5860,x=0.025,Mg2.975Na0.025Sb2,747.5,0.000030493,0.00076369,0.00015238,1.1232,0.45124,32794.4118322238,0.0006799234
73,10.1016/j.actamat.2015.04.023,4591,3(a),5860,x=0.025,Mg2.975Na0.025Sb2,748,0.000030498,0.00076429,0.00015247,1.1223,0.45173,32789.0353465801,0.0006810033
73,10.1016/j.actamat.2015.04.023,4591,3(a),5860,x=0.025,Mg2.975Na0.025Sb2,748.5,0.000030503,0.00076489,0.00015256,1.1213,0.45223,32783.6606235452,0.0006821457
73,10.1016/j.actamat.2015.04.023,4591,3(a),5860,x=0.025,Mg2.975Na0.025Sb2,749,0.000030508,0.00076548,0.00015265,1.1203,0.45273,32778.2876622525,0.0006832813
73,10.1016/j.actamat.2015.04.023,4591,3(a),5860,x=0.025,Mg2.975Na0.025Sb2,749.5,0.000030513,0.00076608,0.00015274,1.1193,0.45323,32772.9164618359,0.0006844278
73,10.1016/j.actamat.2015.04.023,4591,3(a),5860,x=0.025,Mg2.975Na0.025Sb2,750,0.000030519,0.00076668,0.00015283,1.1183,0.45372,32766.4733444739,0.0006855763
73,10.1016/j.actamat.2015.04.023,4591,3(a),5860,x=0.025,Mg2.975Na0.025Sb2,750.5,0.000030524,0.00076727,0.00015292,1.1174,0.45422,32761.1060149391,0.0006866565
73,10.1016/j.actamat.2015.04.023,4591,3(a),5860,x=0.025,Mg2.975Na0.025Sb2,751,0.000030529,0.00076787,0.00015301,1.1164,0.45472,32755.7404435127,0.000687809
73,10.1016/j.actamat.2015.04.023,4591,3(a),5860,x=0.025,Mg2.975Na0.025Sb2,751.5,0.000030534,0.00076847,0.0001531,1.1154,0.45522,32750.3766293312,0.0006889636
73,10.1016/j.actamat.2015.04.023,4591,3(a),5860,x=0.025,Mg2.975Na0.025Sb2,752,0.000030539,0.00076906,0.00015319,1.1144,0.45571,32745.0145715315,0.0006901113
73,10.1016/j.actamat.2015.04.023,4591,3(a),5860,x=0.025,Mg2.975Na0.025Sb2,752.5,0.000030544,0.00076966,0.00015328,1.1134,0.45621,32739.6542692509,0.00069127
73,10.1016/j.actamat.2015.04.023,4591,3(a),5860,x=0.025,Mg2.975Na0.025Sb2,753,0.000030549,0.00077026,0.00015337,1.1124,0.45671,32734.2957216275,0.0006924308
73,10.1016/j.actamat.2015.04.023,4591,3(a),5860,x=0.025,Mg2.975Na0.025Sb2,753.5,0.000030554,0.00077085,0.00015346,1.1115,0.45721,32728.9389278,0.0006935223
73,10.1016/j.actamat.2015.04.023,4591,3(a),5860,x=0.025,Mg2.975Na0.025Sb2,754,0.00003056,0.00077145,0.00015355,1.1105,0.4577,32722.5130890052,0.0006946871
73,10.1016/j.actamat.2015.04.023,4591,3(a),5860,x=0.025,Mg2.975Na0.025Sb2,754.5,0.000030565,0.00077204,0.00015364,1.1095,0.4582,32717.1601504989,0.000695845
73,10.1016/j.actamat.2015.04.023,4591,3(a),5860,x=0.025,Mg2.975Na0.025Sb2,755,0.00003057,0.00077264,0.00015373,1.1085,0.4587,32711.8089630357,0.000697014
73,10.1016/j.actamat.2015.04.023,4591,3(a),5860,x=0.025,Mg2.975Na0.025Sb2,755.5,0.000030575,0.00077324,0.00015381,1.1075,0.4592,32706.4595257563,0.0006981851
73,10.1016/j.actamat.2015.04.023,4591,3(a),5860,x=0.025,Mg2.975Na0.025Sb2,756,0.00003058,0.00077383,0.0001539,1.1066,0.45969,32701.1118378025,0.0006992861
73,10.1016/j.actamat.2015.04.023,4591,3(a),5860,x=0.025,Mg2.975Na0.025Sb2,756.5,0.000030585,0.00077443,0.00015399,1.1056,0.46019,32695.7658983162,0.0007004613
73,10.1016/j.actamat.2015.04.023,4591,3(a),5860,x=0.025,Mg2.975Na0.025Sb2,757,0.00003059,0.00077503,0.00015408,1.1046,0.46069,32690.42170644,0.0007016386
73,10.1016/j.actamat.2015.04.023,4591,3(a),5860,x=0.025,Mg2.975Na0.025Sb2,757.5,0.000030596,0.00077562,0.00015417,1.1036,0.46119,32684.0109818277,0.000702809
73,10.1016/j.actamat.2015.04.023,4591,3(a),5860,x=0.025,Mg2.975Na0.025Sb2,758,0.000030601,0.00077622,0.00015426,1.1026,0.46168,32678.6706316787,0.0007039906
73,10.1016/j.actamat.2015.04.023,4591,3(a),5860,x=0.025,Mg2.975Na0.025Sb2,758.5,0.000030606,0.00077682,0.00015435,1.1017,0.46218,32673.3320264001,0.0007051103
73,10.1016/j.actamat.2015.04.023,4591,3(a),5860,x=0.025,Mg2.975Na0.025Sb2,759,0.000030611,0.00077741,0.00015444,1.1007,0.46268,32667.9951651367,0.0007062869
73,10.1016/j.actamat.2015.04.023,4591,3(a),5860,x=0.025,Mg2.975Na0.025Sb2,759.5,0.000030616,0.00077801,0.00015453,1.0997,0.46318,32662.6600470342,0.0007074748
73,10.1016/j.actamat.2015.04.023,4591,3(a),5860,x=0.025,Mg2.975Na0.025Sb2,760,0.000030621,0.00077861,0.00015462,1.0987,0.46367,32657.3266712387,0.0007086648
73,10.1016/j.actamat.2015.04.023,4591,3(a),5860,x=0.025,Mg2.975Na0.025Sb2,760.5,0.000030626,0.0007792,0.00015471,1.0977,0.46417,32651.9950368968,0.0007098479
73,10.1016/j.actamat.2015.04.023,4591,3(a),5860,x=0.025,Mg2.975Na0.025Sb2,761,0.000030631,0.0007798,0.0001548,1.0967,0.46467,32646.6651431556,0.0007110422
73,10.1016/j.actamat.2015.04.023,4591,3(a),5860,x=0.025,Mg2.975Na0.025Sb2,761.5,0.000030637,0.0007804,0.00015489,1.0958,0.46517,32640.2715670594,0.0007121738
73,10.1016/j.actamat.2015.04.023,4591,3(a),5860,x=0.025,Mg2.975Na0.025Sb2,762,0.000030642,0.00078099,0.00015498,1.0948,0.46566,32634.945499641,0.0007133632
73,10.1016/j.actamat.2015.04.023,4591,3(a),5860,x=0.025,Mg2.975Na0.025Sb2,762.5,0.000030647,0.00078159,0.00015507,1.0938,0.46616,32629.6211700982,0.0007145639
73,10.1016/j.actamat.2015.04.023,4591,3(a),5860,x=0.025,Mg2.975Na0.025Sb2,763,0.000030652,0.00078219,0.00015516,1.0928,0.46666,32624.2985775806,0.0007157668
73,10.1016/j.actamat.2015.04.023,4591,3(a),5860,x=0.025,Mg2.975Na0.025Sb2,763.5,0.000030657,0.00078278,0.00015525,1.0918,0.46716,32618.9777212382,0.0007169628
73,10.1016/j.actamat.2015.04.023,4591,3(a),5860,x=0.025,Mg2.975Na0.025Sb2,764,0.000030662,0.00078338,0.00015534,1.0909,0.46765,32613.6586002218,0.0007181043
73,10.1016/j.actamat.2015.04.023,4591,3(a),5860,x=0.025,Mg2.975Na0.025Sb2,764.5,0.000030667,0.00078398,0.00015542,1.0899,0.46815,32608.3412136825,0.0007193137
73,10.1016/j.actamat.2015.04.023,4591,3(a),5860,x=0.025,Mg2.975Na0.025Sb2,765,0.000030672,0.00078457,0.00015551,1.0889,0.46865,32603.025560772,0.0007205161
73,10.1016/j.actamat.2015.04.023,4591,3(a),5860,x=0.025,Mg2.975Na0.025Sb2,765.5,0.000030678,0.00078517,0.0001556,1.0879,0.46914,32596.6490644762,0.0007217299
73,10.1016/j.actamat.2015.04.023,4591,3(a),5860,x=0.025,Mg2.975Na0.025Sb2,766,0.000030683,0.00078577,0.00015569,1.0869,0.46964,32591.3372225662,0.000722946
73,10.1016/j.actamat.2015.04.023,4591,3(a),5860,x=0.025,Mg2.975Na0.025Sb2,766.5,0.000030688,0.00078636,0.00015578,1.0859,0.47014,32586.0271115746,0.0007241551
73,10.1016/j.actamat.2015.04.023,4591,3(a),5860,x=0.025,Mg2.975Na0.025Sb2,767,0.000030693,0.00078696,0.00015587,1.085,0.47064,32580.7187306552,0.0007253088
73,10.1016/j.actamat.2015.04.023,4591,3(a),5860,x=0.025,Mg2.975Na0.025Sb2,767.5,0.000030698,0.00078755,0.00015596,1.084,0.47113,32575.4120789628,0.0007265221
73,10.1016/j.actamat.2015.04.023,4591,3(a),5860,x=0.025,Mg2.975Na0.025Sb2,768,0.000030703,0.00078815,0.00015605,1.083,0.47163,32570.1071556525,0.000727747
73,10.1016/j.actamat.2015.04.023,4591,3(a),5860,x=0.025,Mg2.975Na0.025Sb2,768.5,0.000030708,0.00078875,0.00015614,1.082,0.47213,32564.8039598802,0.0007289741
73,10.1016/j.actamat.2015.04.023,4591,3(a),5860,x=0.025,Mg2.975Na0.025Sb2,769,0.000030713,0.00078934,0.00015623,1.081,0.47263,32559.5024908019,0.0007301943
73,10.1016/j.actamat.2015.04.023,4591,3(a),5860,x=0.025,Mg2.975Na0.025Sb2,769.5,0.000030719,0.00078994,0.00015632,1.0801,0.47312,32553.1430059572,0.0007313582
73,10.1016/j.actamat.2015.04.023,4591,3(a),5860,x=0.025,Mg2.975Na0.025Sb2,770,0.000030724,0.00079054,0.00015641,1.0791,0.47362,32547.845332639,0.000732592
73,10.1016/j.actamat.2015.04.023,4591,3(a),5860,x=0.025,Mg2.975Na0.025Sb2,770.5,0.000030729,0.00079113,0.0001565,,0.47412,32542.5493833187,
73,10.1016/j.actamat.2015.04.023,4591,3(a),5860,x=0.025,Mg2.975Na0.025Sb2,771,0.000030734,0.00079173,0.00015659,,0.47462,32537.2551571549,
73,10.1016/j.actamat.2015.04.023,4591,3(a),5860,x=0.025,Mg2.975Na0.025Sb2,771.5,0.000030739,0.00079233,,,0.47511,32531.9626533069,
73,10.1016/j.actamat.2015.04.023,4591,3(a),5860,x=0.025,Mg2.975Na0.025Sb2,772,0.000030744,,,,0.47561,32526.6718709342,
73,10.1016/j.actamat.2015.04.023,4591,3(a),5860,x=0.025,Mg2.975Na0.025Sb2,772.5,0.000030749,,,,0.47611,32521.382809197,
73,10.1016/j.actamat.2015.04.023,4591,3(a),5860,x=0.025,Mg2.975Na0.025Sb2,773,-0.010806,,,,0.47661,-92.5411808255,
73,10.1016/j.actamat.2015.04.023,4591,3(a),5860,x=0.025,Mg2.975Na0.025Sb2,773.5,-0.010815,,,,,-92.4641701341,
73,10.1016/j.actamat.2015.04.023,4594,3(d),5860,x=0.025,Mg2.975Na0.025Sb2,295,,0.00022382,,2.0115,0.032825,,0.0001112702
73,10.1016/j.actamat.2015.04.023,4594,3(d),5860,x=0.025,Mg2.975Na0.025Sb2,295.5,,0.00022442,,2.0106,0.032983,,0.0001116184
73,10.1016/j.actamat.2015.04.023,4594,3(d),5860,x=0.025,Mg2.975Na0.025Sb2,296,,0.00022502,,2.0096,0.033144,,0.0001119725
73,10.1016/j.actamat.2015.04.023,4595,4(c),5860,x=0.025,Mg2.975Na0.025Sb2,294.5,,,,2.0125,,,
