Repository: RamyaGuru/STD2_EffMass

# STD2_EffMass
Effective mass modeling of StarryData2 data

File: csvfiles/heavilydopedptypePbSe10.1002adma.201004200.csv (part 15 of 36)
sid,DOI,figureid,fignum,sampleid,samplename,composition,Temperature,Carrier mobility,Electrical resistivity,Seebeck coefficient,Thermal conductivity,ZT,Electrical conductivity,Power factor,Figure of merit Z
6006,10.1002/adma.201004200,80,1(a),324,Na0.007Pb0.993Se1,Na0.007Pb0.993Se1,540,0.011537,0.0000079646,0.000089045,1.9048,0.38437,125555.5834567963,0.0009955317,0.0005226437
6006,10.1002/adma.201004200,80,1(a),324,Na0.007Pb0.993Se1,Na0.007Pb0.993Se1,540.5,0.011522,0.0000079796,0.000089211,1.9027,0.38556,125319.5648904707,0.0009973686,0.0005241859
6006,10.1002/adma.201004200,80,1(a),324,Na0.007Pb0.993Se1,Na0.007Pb0.993Se1,541,0.011508,0.0000079945,0.000089377,1.9006,0.38674,125085.9966226781,0.000999218,0.0005257382
6006,10.1002/adma.201004200,80,1(a),324,Na0.007Pb0.993Se1,Na0.007Pb0.993Se1,541.5,0.011493,0.0000080095,0.000089544,1.8985,0.38793,124851.7385604594,0.0010010772,0.000527299
6006,10.1002/adma.201004200,80,1(a),324,Na0.007Pb0.993Se1,Na0.007Pb0.993Se1,542,0.011478,0.0000080245,0.00008971,1.8964,0.38912,124618.3562838806,0.0010029141,0.0005288516
6006,10.1002/adma.201004200,80,1(a),324,Na0.007Pb0.993Se1,Na0.007Pb0.993Se1,542.5,0.011463,0.0000080396,0.000089877,1.8943,0.39031,124384.297726255,0.0010047608,0.0005304127
6006,10.1002/adma.201004200,80,1(a),324,Na0.007Pb0.993Se1,Na0.007Pb0.993Se1,543,0.011448,0.0000080546,0.000090044,1.8921,0.3915,124152.6581084101,0.0010066201,0.0005320121
6006,10.1002/adma.201004200,80,1(a),324,Na0.007Pb0.993Se1,Na0.007Pb0.993Se1,543.5,0.011434,0.0000080697,0.000090211,1.89,0.39269,123920.3440028749,0.0010084668,0.0005335803
6006,10.1002/adma.201004200,80,1(a),324,Na0.007Pb0.993Se1,Na0.007Pb0.993Se1,544,0.011419,0.0000080849,0.000090379,1.8879,0.39387,123687.3678091257,0.0010103234,0.0005351573
6006,10.1002/adma.201004200,80,1(a),324,Na0.007Pb0.993Se1,Na0.007Pb0.993Se1,544.5,0.011404,0.0000081001,0.000090547,1.8858,0.39506,123455.2659843705,0.00101218,0.0005367377
6006,10.1002/adma.201004200,80,1(a),324,Na0.007Pb0.993Se1,Na0.007Pb0.993Se1,545,0.011389,0.0000081153,0.000090714,1.8837,0.39625,123224.0336155164,0.0010140142,0.0005383098
6006,10.1002/adma.201004200,80,1(a),324,Na0.007Pb0.993Se1,Na0.007Pb0.993Se1,545.5,0.011374,0.0000081305,0.000090882,1.8816,0.39744,122993.66582621,0.0010158708,0.0005398973
6006,10.1002/adma.201004200,80,1(a),324,Na0.007Pb0.993Se1,Na0.007Pb0.993Se1,546,0.011359,0.0000081458,0.000091051,1.8795,0.39863,122762.6506911537,0.0010177373,0.0005414936
6006,10.1002/adma.201004200,80,1(a),324,Na0.007Pb0.993Se1,Na0.007Pb0.993Se1,546.5,0.011345,0.0000081611,0.000091219,1.8774,0.39982,122532.5017460881,0.0010195814,0.0005430816
6006,10.1002/adma.201004200,80,1(a),324,Na0.007Pb0.993Se1,Na0.007Pb0.993Se1,547,0.01133,0.0000081765,0.000091388,1.8753,0.401,122301.7183391427,0.0010214354,0.0005446784
6006,10.1002/adma.201004200,80,1(a),324,Na0.007Pb0.993Se1,Na0.007Pb0.993Se1,547.5,0.011315,0.0000081919,0.000091557,1.8733,0.40219,122071.8026343095,0.0010232894,0.0005462496
6006,10.1002/adma.201004200,80,1(a),324,Na0.007Pb0.993Se1,Na0.007Pb0.993Se1,548,0.0113,0.0000082073,0.000091726,1.8712,0.40338,121842.7497471763,0.0010251434,0.0005478534
6006,10.1002/adma.201004200,80,1(a),324,Na0.007Pb0.993Se1,Na0.007Pb0.993Se1,548.5,0.011285,0.0000082228,0.000091895,1.8691,0.40457,121613.0758379141,0.0010269849,0.0005494542
6006,10.1002/adma.201004200,80,1(a),324,Na0.007Pb0.993Se1,Na0.007Pb0.993Se1,549,0.01127,0.0000082383,0.000092065,1.867,0.40576,121384.2661714189,0.0010288487,0.0005510705
6006,10.1002/adma.201004200,80,1(a),324,Na0.007Pb0.993Se1,Na0.007Pb0.993Se1,549.5,0.011256,0.0000082538,0.000092235,1.8649,0.40695,121156.3158787468,0.0010307125,0.0005526905
6006,10.1002/adma.201004200,80,1(a),324,Na0.007Pb0.993Se1,Na0.007Pb0.993Se1,550,0.011241,0.0000082693,0.000092405,1.8629,0.40813,120929.2201274594,0.0010325764,0.0005542844
6006,10.1002/adma.201004200,80,1(a),324,Na0.007Pb0.993Se1,Na0.007Pb0.993Se1,550.5,0.011226,0.0000082849,0.000092575,1.8608,0.40932,120701.5172180714,0.0010344278,0.0005559049
6006,10.1002/adma.201004200,80,1(a),324,Na0.007Pb0.993Se1,Na0.007Pb0.993Se1,551,0.011211,0.0000083006,0.000092745,1.8587,0.41051,120473.21880346,0.0010362667,0.0005575223
6006,10.1002/adma.201004200,80,1(a),324,Na0.007Pb0.993Se1,Na0.007Pb0.993Se1,551.5,0.011196,0.0000083162,0.000092916,1.8567,0.4117,120247.2283013877,0.0010381404,0.000559132
6006,10.1002/adma.201004200,80,1(a),324,Na0.007Pb0.993Se1,Na0.007Pb0.993Se1,552,0.011181,0.0000083319,0.000093086,1.8546,0.41289,120020.6435506907,0.0010399793,0.0005607567
6006,10.1002/adma.201004200,80,1(a),324,Na0.007Pb0.993Se1,Na0.007Pb0.993Se1,552.5,0.011167,0.0000083477,0.000093257,1.8525,0.41408,119793.4760472945,0.0010418281,0.0005623903
6006,10.1002/adma.201004200,80,1(a),324,Na0.007Pb0.993Se1,Na0.007Pb0.993Se1,553,0.011152,0.0000083634,0.000093429,1.8505,0.41526,119568.5965038142,0.0010437117,0.000564016
6006,10.1002/adma.201004200,80,1(a),324,Na0.007Pb0.993Se1,Na0.007Pb0.993Se1,553.5,0.011137,0.0000083792,0.0000936,1.8484,0.41645,119343.1353828528,0.0010455604,0.000565657
6006,10.1002/adma.201004200,80,1(a),324,Na0.007Pb0.993Se1,Na0.007Pb0.993Se1,554,0.011122,0.0000083951,0.000093772,1.8464,0.41764,119117.1040249669,0.0010474191,0.0005672764
6006,10.1002/adma.201004200,80,1(a),324,Na0.007Pb0.993Se1,Na0.007Pb0.993Se1,554.5,0.011107,0.000008411,0.000093944,1.8443,0.41883,118891.9272381405,0.0010492777,0.0005689301
6006,10.1002/adma.201004200,80,1(a),324,Na0.007Pb0.993Se1,Na0.007Pb0.993Se1,555,0.011092,0.0000084269,0.000094116,1.8423,0.42002,118667.6001851215,0.0010511364,0.0005705566
6006,10.1002/adma.201004200,80,1(a),324,Na0.007Pb0.993Se1,Na0.007Pb0.993Se1,555.5,0.011078,0.0000084428,0.000094288,1.8402,0.42121,118444.1180650969,0.0010529951,0.0005722177
6006,10.1002/adma.201004200,80,1(a),324,Na0.007Pb0.993Se1,Na0.007Pb0.993Se1,556,0.011063,0.0000084588,0.00009446,1.8382,0.42239,118220.0784981321,0.0010548413,0.0005738447
6006,10.1002/adma.201004200,80,1(a),324,Na0.007Pb0.993Se1,Na0.007Pb0.993Se1,556.5,0.011048,0.0000084748,0.000094633,1.8361,0.42358,117996.8848822391,0.0010567099,0.0005755187
6006,10.1002/adma.201004200,80,1(a),324,Na0.007Pb0.993Se1,Na0.007Pb0.993Se1,557,0.011033,0.0000084909,0.000094806,1.8341,0.42477,117773.1453673933,0.001058566,0.0005771583
6006,10.1002/adma.201004200,80,1(a),324,Na0.007Pb0.993Se1,Na0.007Pb0.993Se1,557.5,0.011018,0.000008507,0.000094979,1.8321,0.42596,117550.2527330434,0.0010604221,0.0005788014
6006,10.1002/adma.201004200,80,1(a),324,Na0.007Pb0.993Se1,Na0.007Pb0.993Se1,558,0.011003,0.0000085231,0.000095152,1.83,0.42715,117328.202179958,0.0010622782,0.0005804799
6006,10.1002/adma.201004200,80,1(a),324,Na0.007Pb0.993Se1,Na0.007Pb0.993Se1,558.5,0.010989,0.0000085393,0.000095326,1.828,0.42834,117105.6175564742,0.0010641442,0.0005821358
6006,10.1002/adma.201004200,80,1(a),324,Na0.007Pb0.993Se1,Na0.007Pb0.993Se1,559,0.010974,0.0000085555,0.000095499,1.826,0.42952,116883.8758693238,0.0010659878,0.000583783
6006,10.1002/adma.201004200,80,1(a),324,Na0.007Pb0.993Se1,Na0.007Pb0.993Se1,559.5,0.010959,0.0000085718,0.000095673,1.8239,0.43071,116661.6113301757,0.0010678414,0.0005854715
6006,10.1002/adma.201004200,80,1(a),324,Na0.007Pb0.993Se1,Na0.007Pb0.993Se1,560,0.010944,0.0000085881,0.000095847,1.8219,0.4319,116440.1904961517,0.001069695,0.0005871316
6006,10.1002/adma.201004200,80,1(a),324,Na0.007Pb0.993Se1,Na0.007Pb0.993Se1,560.5,0.010929,0.0000086044,0.000096022,1.8199,0.43309,116219.6085723583,0.0010715709,0.0005888076
6006,10.1002/adma.201004200,80,1(a),324,Na0.007Pb0.993Se1,Na0.007Pb0.993Se1,561,0.010915,0.0000086207,0.000096196,1.8179,0.43428,115999.860800167,0.0010734245,0.000590475
6006,10.1002/adma.201004200,80,1(a),324,Na0.007Pb0.993Se1,Na0.007Pb0.993Se1,561.5,0.0109,0.0000086371,0.000096371,1.8158,0.43547,115779.6019497285,0.001075288,0.0005921841
6006,10.1002/adma.201004200,80,1(a),324,Na0.007Pb0.993Se1,Na0.007Pb0.993Se1,562,0.010885,0.0000086536,0.000096546,1.8138,0.43665,115558.8425626329,0.001077139,0.0005938577
6006,10.1002/adma.201004200,80,1(a),324,Na0.007Pb0.993Se1,Na0.007Pb0.993Se1,562.5,0.01087,0.00000867,0.000096721,1.8118,0.43784,115340.2537485582,0.0010790025,0.0005955417
6006,10.1002/adma.201004200,80,1(a),324,Na0.007Pb0.993Se1,Na0.007Pb0.993Se1,563,0.010855,0.0000086866,0.000096896,1.8098,0.43903,115119.8397531831,0.0010808412,0.0005972158
6006,10.1002/adma.201004200,80,1(a),324,Na0.007Pb0.993Se1,Na0.007Pb0.993Se1,563.5,0.01084,0.0000087031,0.000097072,1.8078,0.44022,114901.5867909136,0.0010827146,0.0005989128
6006,10.1002/adma.201004200,80,1(a),324,Na0.007Pb0.993Se1,Na0.007Pb0.993Se1,564,0.010826,0.0000087197,0.000097247,1.8058,0.44141,114682.8445932773,0.0010845533,0.0006005943
6006,10.1002/adma.201004200,80,1(a),324,Na0.007Pb0.993Se1,Na0.007Pb0.993Se1,564.5,0.010811,0.0000087363,0.000097423,1.8038,0.4426,114464.9336675709,0.0010864143,0.000602292
6006,10.1002/adma.201004200,80,1(a),324,Na0.007Pb0.993Se1,Na0.007Pb0.993Se1,565,0.010796,0.000008753,0.000097599,1.8018,0.44378,114246.5440420427,0.0010882629,0.0006039865
6006,10.1002/adma.201004200,80,1(a),324,Na0.007Pb0.993Se1,Na0.007Pb0.993Se1,565.5,0.010781,0.0000087697,0.000097775,1.7998,0.44497,114028.986168284,0.0010901115,0.0006056848
6006,10.1002/adma.201004200,80,1(a),324,Na0.007Pb0.993Se1,Na0.007Pb0.993Se1,566,0.010766,0.0000087864,0.000097952,1.7978,0.44616,113812.2553036511,0.0010919824,0.0006073993
6006,10.1002/adma.201004200,80,1(a),324,Na0.007Pb0.993Se1,Na0.007Pb0.993Se1,566.5,0.010751,0.0000088032,0.000098129,1.7958,0.44735,113595.0563431479,0.0010938409,0.0006091107
6006,10.1002/adma.201004200,80,1(a),324,Na0.007Pb0.993Se1,Na0.007Pb0.993Se1,567,0.010737,0.00000882,0.000098306,1.7938,0.44854,113378.6848072562,0.0010956995,0.0006108259
6006,10.1002/adma.201004200,80,1(a),324,Na0.007Pb0.993Se1,Na0.007Pb0.993Se1,567.5,0.010722,0.0000088369,0.000098483,1.7918,0.44973,113161.8554017812,0.0010975457,0.000612538
6006,10.1002/adma.201004200,80,1(a),324,Na0.007Pb0.993Se1,Na0.007Pb0.993Se1,568,0.010707,0.0000088538,0.00009866,1.7898,0.45091,112945.8537577086,0.0010993919,0.000614254
6006,10.1002/adma.201004200,80,1(a),324,Na0.007Pb0.993Se1,Na0.007Pb0.993Se1,568.5,0.010692,0.0000088707,0.000098837,1.7879,0.4521,112730.6751440134,0.0011012381,0.0006159394
6006,10.1002/adma.201004200,80,1(a),324,Na0.007Pb0.993Se1,Na0.007Pb0.993Se1,569,0.010677,0.0000088877,0.000099015,1.7859,0.45329,112515.0488877887,0.0011030942,0.0006176685
6006,10.1002/adma.201004200,80,1(a),324,Na0.007Pb0.993Se1,Na0.007Pb0.993Se1,569.5,0.010662,0.0000089047,0.000099193,1.7839,0.45448,112300.2459375386,0.0011049503,0.0006194015
6006,10.1002/adma.201004200,80,1(a),324,Na0.007Pb0.993Se1,Na0.007Pb0.993Se1,570,0.010648,0.0000089218,0.000099371,1.7819,0.45567,112085.0052679952,0.0011067941,0.0006211314
6006,10.1002/adma.201004200,80,1(a),324,Na0.007Pb0.993Se1,Na0.007Pb0.993Se1,570.5,0.010633,0.0000089389,0.000099549,1.7799,0.45686,111870.5881036817,0.0011086379,0.0006228653
6006,10.1002/adma.201004200,80,1(a),324,Na0.007Pb0.993Se1,Na0.007Pb0.993Se1,571,0.010618,0.000008956,0.000099728,1.778,0.45804,111656.9897275569,0.001110504,0.0006245804
6006,10.1002/adma.201004200,80,1(a),324,Na0.007Pb0.993Se1,Na0.007Pb0.993Se1,571.5,0.010603,0.0000089732,0.000099906,1.776,0.45923,111442.9634912851,0.0011123355,0.000626315
6006,10.1002/adma.201004200,80,1(a),324,Na0.007Pb0.993Se1,Na0.007Pb0.993Se1,572,0.010588,0.0000089904,0.00010009,1.774,0.46042,111229.7561843744,0.0011143006,0.0006281289
6006,10.1002/adma.201004200,80,1(a),324,Na0.007Pb0.993Se1,Na0.007Pb0.993Se1,572.5,0.010573,0.0000090077,0.00010026,1.7721,0.46161,111016.1306437825,0.0011159416,0.0006297284
6006,10.1002/adma.201004200,80,1(a),324,Na0.007Pb0.993Se1,Na0.007Pb0.993Se1,573,0.010559,0.000009025,0.00010044,1.7701,0.4628,110803.324099723,0.0011178054,0.0006314928
6006,10.1002/adma.201004200,80,1(a),324,Na0.007Pb0.993Se1,Na0.007Pb0.993Se1,573.5,0.010544,0.0000090423,0.00010062,1.7681,0.46399,110591.3318514095,0.0011196692,0.0006332612
6006,10.1002/adma.201004200,80,1(a),324,Na0.007Pb0.993Se1,Na0.007Pb0.993Se1,574,0.010529,0.0000090597,0.0001008,1.7662,0.46517,110378.9308696756,0.0011215206,0.0006349907
6006,10.1002/adma.201004200,80,1(a),324,Na0.007Pb0.993Se1,Na0.007Pb0.993Se1,574.5,0.010514,0.0000090771,0.00010098,1.7642,0.46636,110167.3441958335,0.001123372,0.00063676
6006,10.1002/adma.201004200,80,1(a),324,Na0.007Pb0.993Se1,Na0.007Pb0.993Se1,575,0.010499,0.0000090946,0.00010116,1.7623,0.46755,109955.3581246014,0.0011252112,0.0006384901
6006,10.1002/adma.201004200,80,1(a),324,Na0.007Pb0.993Se1,Na0.007Pb0.993Se1,575.5,0.010485,0.0000091121,0.00010134,1.7603,0.46874,109744.1863017307,0.0011270504,0.0006402604
6006,10.1002/adma.201004200,80,1(a),324,Na0.007Pb0.993Se1,Na0.007Pb0.993Se1,576,0.01047,0.0000091296,0.00010152,1.7584,0.46993,109533.8240448651,0.0011288896,0.0006419982
6006,10.1002/adma.201004200,80,1(a),324,Na0.007Pb0.993Se1,Na0.007Pb0.993Se1,576.5,0.010455,0.0000091472,0.0001017,1.7564,0.47112,109323.071541018,0.0011307165,0.0006437694
6006,10.1002/adma.201004200,80,1(a),324,Na0.007Pb0.993Se1,Na0.007Pb0.993Se1,577,0.01044,0.0000091648,0.00010188,1.7545,0.4723,109113.1284916201,0.0011325435,0.0006455078
6006,10.1002/adma.201004200,80,1(a),324,Na0.007Pb0.993Se1,Na0.007Pb0.993Se1,577.5,0.010425,0.0000091825,0.00010207,1.7525,0.47349,108902.8042472094,0.0011345804,0.0006474068
6006,10.1002/adma.201004200,80,1(a),324,Na0.007Pb0.993Se1,Na0.007Pb0.993Se1,578,0.01041,0.0000092002,0.00010225,1.7506,0.47468,108693.2892763201,0.0011363951,0.0006491461
6006,10.1002/adma.201004200,80,1(a),324,Na0.007Pb0.993Se1,Na0.007Pb0.993Se1,578.5,0.010396,0.000009218,0.00010243,1.7486,0.47587,108483.4020394879,0.0011381975,0.0006509193
6006,10.1002/adma.201004200,80,1(a),324,Na0.007Pb0.993Se1,Na0.007Pb0.993Se1,579,0.010381,0.0000092358,0.00010261,1.7467,0.47706,108274.3238268477,0.00114,0.0006526593
6006,10.1002/adma.201004200,80,1(a),324,Na0.007Pb0.993Se1,Na0.007Pb0.993Se1,579.5,0.010366,0.0000092536,0.00010279,1.7448,0.47825,108066.0499697415,0.0011418026,0.0006544031
6006,10.1002/adma.201004200,80,1(a),324,Na0.007Pb0.993Se1,Na0.007Pb0.993Se1,580,0.010351,0.0000092715,0.00010297,1.7428,0.47943,107857.4125006741,0.0011435928,0.0006561813
6006,10.1002/adma.201004200,80,1(a),324,Na0.007Pb0.993Se1,Na0.007Pb0.993Se1,580.5,0.010336,0.0000092894,0.00010316,1.7409,0.48062,107649.5790901458,0.0011456053,0.0006580535
6006,10.1002/adma.201004200,80,1(a),324,Na0.007Pb0.993Se1,Na0.007Pb0.993Se1,581,0.010321,0.0000093074,0.00010334,1.739,0.48181,107441.3907213615,0.0011473833,0.0006597949
6006,10.1002/adma.201004200,80,1(a),324,Na0.007Pb0.993Se1,Na0.007Pb0.993Se1,581.5,0.010307,0.0000093254,0.00010352,1.7371,0.483,107234.0060479979,0.0011491615,0.0006615402
6006,10.1002/adma.201004200,80,1(a),324,Na0.007Pb0.993Se1,Na0.007Pb0.993Se1,582,0.010292,0.0000093434,0.0001037,1.7351,0.48419,107027.4204251129,0.0011509397,0.0006633276
6006,10.1002/adma.201004200,80,1(a),324,Na0.007Pb0.993Se1,Na0.007Pb0.993Se1,582.5,0.010277,0.0000093615,0.00010389,1.7332,0.48538,106820.4881696309,0.0011529276,0.0006652017
6006,10.1002/adma.201004200,80,1(a),324,Na0.007Pb0.993Se1,Na0.007Pb0.993Se1,583,0.010262,0.0000093797,0.00010407,1.7313,0.48656,106613.2179067561,0.0011546814,0.0006669447
6006,10.1002/adma.201004200,80,1(a),324,Na0.007Pb0.993Se1,Na0.007Pb0.993Se1,583.5,0.010247,0.0000093979,0.00010425,1.7294,0.48775,106406.7504442482,0.0011564352,0.0006686916
6006,10.1002/adma.201004200,80,1(a),324,Na0.007Pb0.993Se1,Na0.007Pb0.993Se1,584,0.010232,0.0000094161,0.00010444,1.7275,0.48894,106201.0811270059,0.001158411,0.0006705708
6006,10.1002/adma.201004200,80,1(a),324,Na0.007Pb0.993Se1,Na0.007Pb0.993Se1,584.5,0.010218,0.0000094344,0.00010462,1.7255,0.49013,105995.0818282032,0.0011601527,0.0006723574
6006,10.1002/adma.201004200,80,1(a),324,Na0.007Pb0.993Se1,Na0.007Pb0.993Se1,585,0.010203,0.0000094527,0.0001048,1.7236,0.49132,105789.8801400658,0.0011618945,0.0006741091
6006,10.1002/adma.201004200,80,1(a),324,Na0.007Pb0.993Se1,Na0.007Pb0.993Se1,585.5,0.010188,0.000009471,0.00010499,1.7217,0.49251,105585.47143913,0.0011638581,0.0006759936
6006,10.1002/adma.201004200,80,1(a),324,Na0.007Pb0.993Se1,Na0.007Pb0.993Se1,586,0.010173,0.0000094894,0.00010517,1.7198,0.49369,105380.7406158451,0.0011655878,0.0006777461
6006,10.1002/adma.201004200,80,1(a),324,Na0.007Pb0.993Se1,Na0.007Pb0.993Se1,586.5,0.010158,0.0000095079,0.00010535,1.7179,0.49488,105175.6960001683,0.0011673053,0.0006794955
6006,10.1002/adma.201004200,80,1(a),324,Na0.007Pb0.993Se1,Na0.007Pb0.993Se1,587,0.010143,0.0000095264,0.00010554,1.716,0.49607,104971.4477662076,0.0011692446,0.000681378
6006,10.1002/adma.201004200,80,1(a),324,Na0.007Pb0.993Se1,Na0.007Pb0.993Se1,587.5,0.010129,0.0000095449,0.00010572,1.7141,0.49726,104767.9912833031,0.0011709623,0.0006831354
6006,10.1002/adma.201004200,80,1(a),324,Na0.007Pb0.993Se1,Na0.007Pb0.993Se1,588,0.010114,0.0000095635,0.00010591,1.7122,0.49845,104564.2285774037,0.0011728894,0.0006850189
6006,10.1002/adma.201004200,80,1(a),324,Na0.007Pb0.993Se1,Na0.007Pb0.993Se1,588.5,0.010099,0.0000095821,0.00010609,1.7103,0.49964,104361.2569269784,0.0011745951,0.0006867773
6006,10.1002/adma.201004200,80,1(a),324,Na0.007Pb0.993Se1,Na0.007Pb0.993Se1,589,0.010084,0.0000096008,0.00010628,1.7084,0.50082,104157.9868344305,0.0011765101,0.000688662
6006,10.1002/adma.201004200,80,1(a),324,Na0.007Pb0.993Se1,Na0.007Pb0.993Se1,589.5,0.010069,0.0000096195,0.00010646,1.7065,0.50201,103955.5070429856,0.0011782038,0.0006904212
6006,10.1002/adma.201004200,80,1(a),324,Na0.007Pb0.993Se1,Na0.007Pb0.993Se1,590,0.010055,0.0000096382,0.00010665,1.7047,0.5032,103753.812952626,0.001180119,0.0006922737
6006,10.1002/adma.201004200,80,1(a),324,Na0.007Pb0.993Se1,Na0.007Pb0.993Se1,590.5,0.01004,0.0000096571,0.00010684,1.7028,0.50439,103550.7554027607,0.0011820097,0.0006941565
6006,10.1002/adma.201004200,80,1(a),324,Na0.007Pb0.993Se1,Na0.007Pb0.993Se1,591,0.010025,0.0000096759,0.00010702,1.7009,0.50558,103349.55921413,0.0011836915,0.0006959207
6006,10.1002/adma.201004200,80,1(a),324,Na0.007Pb0.993Se1,Na0.007Pb0.993Se1,591.5,0.01001,0.0000096948,0.00010721,1.699,0.50677,103148.0793827619,0.0011855824,0.0006978119
6006,10.1002/adma.201004200,80,1(a),324,Na0.007Pb0.993Se1,Na0.007Pb0.993Se1,592,0.0099952,0.0000097137,0.00010739,1.6971,0.50795,102947.383592246,0.0011872522,0.0006995771
6006,10.1002/adma.201004200,80,1(a),324,Na0.007Pb0.993Se1,Na0.007Pb0.993Se1,592.5,0.0099804,0.0000097327,0.00010758,1.6952,0.50914,102746.4115815755,0.0011891311,0.0007014695
6006,10.1002/adma.201004200,80,1(a),324,Na0.007Pb0.993Se1,Na0.007Pb0.993Se1,593,0.0099655,0.0000097518,0.00010777,1.6934,0.51033,102545.1711478906,0.0011909979,0.0007033175
6006,10.1002/adma.201004200,80,1(a),324,Na0.007Pb0.993Se1,Na0.007Pb0.993Se1,593.5,0.0099507,0.0000097708,0.00010795,1.6915,0.51152,102345.7649322471,0.0011926559,0.0007050877
6006,10.1002/adma.201004200,80,1(a),324,Na0.007Pb0.993Se1,Na0.007Pb0.993Se1,594,0.0099359,0.00000979,0.00010814,1.6896,0.51271,102145.0459652707,0.0011945107,0.0007069784
6006,10.1002/adma.201004200,80,1(a),324,Na0.007Pb0.993Se1,Na0.007Pb0.993Se1,594.5,0.0099211,0.0000098091,0.00010833,1.6878,0.5139,101946.1520424911,0.0011963777,0.0007088386
6006,10.1002/adma.201004200,80,1(a),324,Na0.007Pb0.993Se1,Na0.007Pb0.993Se1,595,0.0099062,0.0000098284,0.00010852,1.6859,0.51508,101745.9606853608,0.0011982205,0.0007107305
6006,10.1002/adma.201004200,80,1(a),324,Na0.007Pb0.993Se1,Na0.007Pb0.993Se1,595.5,0.0098914,0.0000098476,0.0001087,1.684,0.51627,101547.585198424,0.0011998548,0.0007125028
6006,10.1002/adma.201004200,80,1(a),324,Na0.007Pb0.993Se1,Na0.007Pb0.993Se1,596,0.0098766,0.0000098669,0.00010889,1.6822,0.51746,101348.9545855334,0.0012016978,0.0007143608
6006,10.1002/adma.201004200,80,1(a),324,Na0.007Pb0.993Se1,Na0.007Pb0.993Se1,596.5,0.0098617,0.0000098863,0.00010908,1.6803,0.51865,101150.0763683077,0.0012035288,0.0007162583
6006,10.1002/adma.201004200,80,1(a),324,Na0.007Pb0.993Se1,Na0.007Pb0.993Se1,597,0.0098469,0.0000099057,0.00010927,1.6784,0.51984,100951.9771444724,0.0012053598,0.0007181601
6006,10.1002/adma.201004200,80,1(a),324,Na0.007Pb0.993Se1,Na0.007Pb0.993Se1,597.5,0.0098321,0.0000099251,0.00010945,1.6766,0.52103,100754.6523460721,0.0012069705,0.0007198917
6006,10.1002/adma.201004200,80,1(a),324,Na0.007Pb0.993Se1,Na0.007Pb0.993Se1,598,0.0098173,0.0000099446,0.00010964,1.6747,0.52221,100557.0862578686,0.0012087897,0.0007217947
6006,10.1002/adma.201004200,80,1(a),324,Na0.007Pb0.993Se1,Na0.007Pb0.993Se1,598.5,0.0098024,0.0000099642,0.00010983,1.6729,0.5234,100359.2862447562,0.0012105968,0.0007236516
6006,10.1002/adma.201004200,80,1(a),324,Na0.007Pb0.993Se1,Na0.007Pb0.993Se1,599,0.0097876,0.0000099838,0.00011002,1.671,0.52459,100162.2628658427,0.0012124041,0.000725556
6006,10.1002/adma.201004200,80,1(a),324,Na0.007Pb0.993Se1,Na0.007Pb0.993Se1,599.5,0.0097728,0.000010003,0.00011021,1.6692,0.52578,99970.0089973008,0.0012142601,0.0007274504
6006,10.1002/adma.201004200,80,1(a),324,Na0.007Pb0.993Se1,Na0.007Pb0.993Se1,600,0.009758,0.000010023,0.0001104,1.6673,0.52697,99770.527786092,0.0012160192,0.0007293343
6006,10.1002/adma.201004200,80,1(a),324,Na0.007Pb0.993Se1,Na0.007Pb0.993Se1,600.5,0.0097431,0.000010043,0.00011059,1.6655,0.52816,99571.8410833416,0.0012177784,0.0007311788
6006,10.1002/adma.201004200,80,1(a),324,Na0.007Pb0.993Se1,Na0.007Pb0.993Se1,601,0.0097283,0.000010063,0.00011078,1.6637,0.52934,99373.9441518434,0.0012195378,0.0007330274
6006,10.1002/adma.201004200,80,1(a),324,Na0.007Pb0.993Se1,Na0.007Pb0.993Se1,601.5,0.0097135,0.000010082,0.00011097,1.6618,0.53053,99186.6693116445,0.0012214185,0.0007349973
6006,10.1002/adma.201004200,80,1(a),324,Na0.007Pb0.993Se1,Na0.007Pb0.993Se1,602,0.0096986,0.000010102,0.00011116,1.66,0.53172,98990.2989507028,0.0012231781,0.0007368543
6006,10.1002/adma.201004200,80,1(a),324,Na0.007Pb0.993Se1,Na0.007Pb0.993Se1,602.5,0.0096838,0.000010122,0.00011135,1.6582,0.53291,98794.7046038332,0.001224938,0.0007387155
6006,10.1002/adma.201004200,80,1(a),324,Na0.007Pb0.993Se1,Na0.007Pb0.993Se1,603,0.009669,0.000010142,0.00011154,1.6563,0.5341,98599.881680142,0.001226698,0.0007406255
6006,10.1002/adma.201004200,80,1(a),324,Na0.007Pb0.993Se1,Na0.007Pb0.993Se1,603.5,0.0096542,0.000010162,0.00011173,1.6545,0.53529,98405.825624877,0.0012284583,0.0007424952
6006,10.1002/adma.201004200,80,1(a),324,Na0.007Pb0.993Se1,Na0.007Pb0.993Se1,604,0.0096393,0.000010182,0.00011192,1.6527,0.53647,98212.5319190729,0.0012302187,0.000744369
6006,10.1002/adma.201004200,80,1(a),324,Na0.007Pb0.993Se1,Na0.007Pb0.993Se1,604.5,0.0096245,0.000010202,0.00011211,1.6508,0.53766,98019.9960792002,0.0012319792,0.0007462922
6006,10.1002/adma.201004200,80,1(a),324,Na0.007Pb0.993Se1,Na0.007Pb0.993Se1,605,0.0096097,0.000010223,0.0001123,1.649,0.53885,97818.6442335909,0.0012336193,0.0007481014
6006,10.1002/adma.201004200,80,1(a),324,Na0.007Pb0.993Se1,Na0.007Pb0.993Se1,605.5,0.0095948,0.000010243,0.00011249,1.6472,0.54004,97627.6481499561,0.0012353803,0.000749988
6006,10.1002/adma.201004200,80,1(a),324,Na0.007Pb0.993Se1,Na0.007Pb0.993Se1,606,0.00958,0.000010263,0.00011268,1.6454,0.54123,97437.3964727663,0.0012371414,0.0007518788
6006,10.1002/adma.201004200,80,1(a),324,Na0.007Pb0.993Se1,Na0.007Pb0.993Se1,606.5,0.0095652,0.000010283,0.00011287,1.6436,0.54242,97247.8848585043,0.0012389027,0.0007537739
6006,10.1002/adma.201004200,80,1(a),324,Na0.007Pb0.993Se1,Na0.007Pb0.993Se1,607,0.0095504,0.000010304,0.00011306,1.6417,0.5436,97049.6894409938,0.0012405438,0.0007556459
6006,10.1002/adma.201004200,80,1(a),324,Na0.007Pb0.993Se1,Na0.007Pb0.993Se1,607.5,0.0095355,0.000010324,0.00011325,1.6399,0.54479,96861.6815187912,0.0012423056,0.0007575496
6006,10.1002/adma.201004200,80,1(a),324,Na0.007Pb0.993Se1,Na0.007Pb0.993Se1,608,0.0095207,0.000010345,0.00011345,1.6381,0.54598,96665.055582407,0.0012441665,0.000759518
6006,10.1002/adma.201004200,80,1(a),324,Na0.007Pb0.993Se1,Na0.007Pb0.993Se1,608.5,0.0095059,0.000010365,0.00011364,1.6363,0.54717,96478.5335262904,0.0012459286,0.0007614304
6006,10.1002/adma.201004200,80,1(a),324,Na0.007Pb0.993Se1,Na0.007Pb0.993Se1,609,0.009491,0.000010386,0.00011383,1.6345,0.54836,96283.4585018294,0.0012475707,0.0007632736
6006,10.1002/adma.201004200,80,1(a),324,Na0.007Pb0.993Se1,Na0.007Pb0.993Se1,609.5,0.0094762,0.000010406,0.00011402,1.6327,0.54955,96098.4047664809,0.0012493331,0.0007651945
6006,10.1002/adma.201004200,80,1(a),324,Na0.007Pb0.993Se1,Na0.007Pb0.993Se1,610,0.0094614,0.000010427,0.00011421,1.6309,0.55073,95904.8623765225,0.0012509757,0.0007670463
6006,10.1002/adma.201004200,80,1(a),324,Na0.007Pb0.993Se1,Na0.007Pb0.993Se1,610.5,0.0094466,0.000010448,0.00011441,1.6291,0.55192,95712.0980091884,0.0012528377,0.0007690367
6006,10.1002/adma.201004200,80,1(a),324,Na0.007Pb0.993Se1,Na0.007Pb0.993Se1,611,0.0094317,0.000010469,0.0001146,1.6273,0.55311,95520.1069825198,0.0012544808,0.0007708971
6006,10.1002/adma.201004200,80,1(a),324,Na0.007Pb0.993Se1,Na0.007Pb0.993Se1,611.5,0.0094169,0.00001049,0.00011479,1.6255,0.5543,95328.8846520496,0.0012561243,0.0007727618
6006,10.1002/adma.201004200,80,1(a),324,Na0.007Pb0.993Se1,Na0.007Pb0.993Se1,612,0.0094021,0.00001051,0.00011498,1.6237,0.55549,95147.4785918173,0.0012578878,0.0007747045
6006,10.1002/adma.201004200,80,1(a),324,Na0.007Pb0.993Se1,Na0.007Pb0.993Se1,612.5,0.0093873,0.000010531,0.00011518,1.6219,0.55668,94957.7438040072,0.0012597505,0.0007767128
6006,10.1002/adma.201004200,80,1(a),324,Na0.007Pb0.993Se1,Na0.007Pb0.993Se1,613,0.0093724,0.000010552,0.00011537,1.6201,0.55786,94768.7642153146,0.0012613947,0.0007785906
6006,10.1002/adma.201004200,80,1(a),324,Na0.007Pb0.993Se1,Na0.007Pb0.993Se1,613.5,0.0093576,0.000010573,0.00011556,1.6184,0.55905,94580.5353258299,0.0012630392,0.0007804246
6006,10.1002/adma.201004200,80,1(a),324,Na0.007Pb0.993Se1,Na0.007Pb0.993Se1,614,0.0093428,0.000010594,0.00011576,1.6166,0.56024,94393.0526713234,0.0012649025,0.0007824462
6006,10.1002/adma.201004200,80,1(a),324,Na0.007Pb0.993Se1,Na0.007Pb0.993Se1,614.5,0.0093279,0.000010616,0.00011595,1.6148,0.56143,94197.437829691,0.0012664283,0.0007842632
6006,10.1002/adma.201004200,80,1(a),324,Na0.007Pb0.993Se1,Na0.007Pb0.993Se1,615,0.0093131,0.000010637,0.00011615,1.613,0.56262,94011.4693992667,0.001268292,0.0007862939
6006,10.1002/adma.201004200,80,1(a),324,Na0.007Pb0.993Se1,Na0.007Pb0.993Se1,615.5,0.0092983,0.000010658,0.00011634,1.6112,0.56381,93826.2338149747,0.0012699377,0.0007881937
6006,10.1002/adma.201004200,80,1(a),324,Na0.007Pb0.993Se1,Na0.007Pb0.993Se1,616,0.0092835,0.000010679,0.00011653,1.6095,0.56499,93641.7267534413,0.0012715836,0.0007900488
6006,10.1002/adma.201004200,80,1(a),324,Na0.007Pb0.993Se1,Na0.007Pb0.993Se1,616.5,0.0092686,0.000010701,0.00011673,1.6077,0.56618,93449.2103541725,0.0012733289,0.000792019
6006,10.1002/adma.201004200,80,1(a),324,Na0.007Pb0.993Se1,Na0.007Pb0.993Se1,617,0.0092538,0.000010722,0.00011692,1.6059,0.56737,93266.1816825219,0.0012749754,0.000793932
6006,10.1002/adma.201004200,80,1(a),324,Na0.007Pb0.993Se1,Na0.007Pb0.993Se1,617.5,0.009239,0.000010743,0.00011712,1.6042,0.56856,93083.8685655776,0.0012768402,0.0007959358
6006,10.1002/adma.201004200,80,1(a),324,Na0.007Pb0.993Se1,Na0.007Pb0.993Se1,618,0.0092241,0.000010765,0.00011731,1.6024,0.56975,92893.6367858802,0.0012783684,0.0007977836
6006,10.1002/adma.201004200,80,1(a),324,Na0.007Pb0.993Se1,Na0.007Pb0.993Se1,618.5,0.0092093,0.000010787,0.00011751,1.6006,0.57094,92704.1809585612,0.001280115,0.0007997719
6006,10.1002/adma.201004200,80,1(a),324,Na0.007Pb0.993Se1,Na0.007Pb0.993Se1,619,0.0091945,0.000010808,0.0001177,1.5989,0.57212,92524.0562546262,0.0012817626,0.0008016528
6006,10.1002/adma.201004200,80,1(a),324,Na0.007Pb0.993Se1,Na0.007Pb0.993Se1,619.5,0.0091797,0.00001083,0.0001179,1.5971,0.57331,92336.1034164358,0.0012835097,0.0008036502
6006,10.1002/adma.201004200,80,1(a),324,Na0.007Pb0.993Se1,Na0.007Pb0.993Se1,620,0.0091648,0.000010852,0.00011809,1.5954,0.5745,92148.9126428308,0.0012850394,0.0008054654
6006,10.1002/adma.201004200,80,1(a),324,Na0.007Pb0.993Se1,Na0.007Pb0.993Se1,620.5,0.00915,0.000010873,0.00011829,1.5936,0.57569,91970.9371838499,0.0012869056,0.0008075462
6006,10.1002/adma.201004200,80,1(a),324,Na0.007Pb0.993Se1,Na0.007Pb0.993Se1,621,0.0091352,0.000010895,0.00011848,1.5918,0.57688,91785.2225791648,0.001288436,0.0008094208
6006,10.1002/adma.201004200,80,1(a),324,Na0.007Pb0.993Se1,Na0.007Pb0.993Se1,621.5,0.0091203,0.000010917,0.00011868,1.5901,0.57807,91600.2564807181,0.0012901843,0.0008113857
6006,10.1002/adma.201004200,80,1(a),324,Na0.007Pb0.993Se1,Na0.007Pb0.993Se1,622,0.0091055,0.000010939,0.00011887,1.5884,0.57926,91416.0343724289,0.0012917156,0.0008132181
6006,10.1002/adma.201004200,80,1(a),324,Na0.007Pb0.993Se1,Na0.007Pb0.993Se1,622.5,0.0090907,0.000010961,0.00011907,1.5866,0.58044,91232.5517744731,0.0012934645,0.000815243
6006,10.1002/adma.201004200,80,1(a),324,Na0.007Pb0.993Se1,Na0.007Pb0.993Se1,623,0.0090759,0.000010983,0.00011927,1.5849,0.58163,91049.8042429209,0.0012952138,0.0008172211
6006,10.1002/adma.201004200,80,1(a),324,Na0.007Pb0.993Se1,Na0.007Pb0.993Se1,623.5,0.009061,0.000011005,0.00011946,1.5831,0.58282,90867.7873693775,0.0012967462,0.0008191183
6006,10.1002/adma.201004200,80,1(a),324,Na0.007Pb0.993Se1,Na0.007Pb0.993Se1,624,0.0090462,0.000011027,0.00011966,1.5814,0.58401,90686.4967806294,0.001298496,0.0008211054
6006,10.1002/adma.201004200,80,1(a),324,Na0.007Pb0.993Se1,Na0.007Pb0.993Se1,624.5,0.0090314,0.000011049,0.00011986,1.5796,0.5852,90505.928138293,0.0013002461,0.000823149
6006,10.1002/adma.201004200,80,1(a),324,Na0.007Pb0.993Se1,Na0.007Pb0.993Se1,625,0.0090166,0.000011072,0.00012005,1.5779,0.58639,90317.9190751445,0.0013016621,0.0008249332
6006,10.1002/adma.201004200,80,1(a),324,Na0.007Pb0.993Se1,Na0.007Pb0.993Se1,625.5,0.0090017,0.000011094,0.00012025,1.5762,0.58757,90138.8137732107,0.0013034129,0.0008269337
6006,10.1002/adma.201004200,80,1(a),324,Na0.007Pb0.993Se1,Na0.007Pb0.993Se1,626,0.0089869,0.000011116,0.00012045,1.5745,0.58876,89960.4174163368,0.001305164,0.0008289387
6006,10.1002/adma.201004200,80,1(a),324,Na0.007Pb0.993Se1,Na0.007Pb0.993Se1,626.5,0.0089721,0.000011139,0.00012064,1.5727,0.58995,89774.6655893707,0.0013065813,0.0008307887
6006,10.1002/adma.201004200,80,1(a),324,Na0.007Pb0.993Se1,Na0.007Pb0.993Se1,627,0.0089572,0.000011161,0.00012084,1.571,0.59114,89597.7062987188,0.0013083331,0.0008328027
6006,10.1002/adma.201004200,80,1(a),324,Na0.007Pb0.993Se1,Na0.007Pb0.993Se1,627.5,0.0089424,0.000011184,0.00012104,1.5693,0.59233,89413.4477825465,0.001309968,0.0008347467
6006,10.1002/adma.201004200,80,1(a),324,Na0.007Pb0.993Se1,Na0.007Pb0.993Se1,628,0.0089276,0.000011206,0.00012124,1.5676,0.59352,89237.9082634303,0.0013117203,0.0008367698
6006,10.1002/adma.201004200,80,1(a),324,Na0.007Pb0.993Se1,Na0.007Pb0.993Se1,628.5,0.0089128,0.000011229,0.00012143,1.5658,0.5947,89055.1251224508,0.0013131396,0.0008386382
6006,10.1002/adma.201004200,80,1(a),324,Na0.007Pb0.993Se1,Na0.007Pb0.993Se1,629,0.0088979,0.000011252,0.00012163,1.5641,0.59589,88873.0892285816,0.0013147758,0.0008405957
6006,10.1002/adma.201004200,80,1(a),324,Na0.007Pb0.993Se1,Na0.007Pb0.993Se1,629.5,0.0088831,0.000011274,0.00012183,1.5624,0.59708,88699.6629412808,0.0013165291,0.0008426325
6006,10.1002/adma.201004200,80,1(a),324,Na0.007Pb0.993Se1,Na0.007Pb0.993Se1,630,0.0088683,0.000011297,0.00012203,1.5607,0.59827,88519.075860848,0.001318166,0.0008445992
6006,10.1002/adma.201004200,80,1(a),324,Na0.007Pb0.993Se1,Na0.007Pb0.993Se1,630.5,0.0088534,0.00001132,0.00012223,1.559,0.59946,88339.222614841,0.0013198033,0.0008465704
6006,10.1002/adma.201004200,80,1(a),324,Na0.007Pb0.993Se1,Na0.007Pb0.993Se1,631,0.0088386,0.000011343,0.00012243,1.5573,0.60065,88160.0987393106,0.001321441,0.0008485462
6006,10.1002/adma.201004200,80,1(a),324,Na0.007Pb0.993Se1,Na0.007Pb0.993Se1,631.5,0.0088238,0.000011366,0.00012262,1.5556,0.60183,87981.6998064403,0.0013228633,0.0008503878
6006,10.1002/adma.201004200,80,1(a),324,Na0.007Pb0.993Se1,Na0.007Pb0.993Se1,632,0.008809,0.000011389,0.00012282,1.5539,0.60302,87804.0214241812,0.0013245019,0.0008523727
6006,10.1002/adma.201004200,80,1(a),324,Na0.007Pb0.993Se1,Na0.007Pb0.993Se1,632.5,0.0087941,0.000011412,0.00012302,1.5522,0.60421,87627.059235892,0.0013261409,0.0008543622
6006,10.1002/adma.201004200,80,1(a),324,Na0.007Pb0.993Se1,Na0.007Pb0.993Se1,633,0.0087793,0.000011435,0.00012322,1.5505,0.6054,87450.8089199825,0.0013277804,0.0008563562
6006,10.1002/adma.201004200,80,1(a),324,Na0.007Pb0.993Se1,Na0.007Pb0.993Se1,633.5,0.0087645,0.000011459,0.00012342,1.5488,0.60659,87267.6498821887,0.0013293042,0.0008582801
6006,10.1002/adma.201004200,80,1(a),324,Na0.007Pb0.993Se1,Na0.007Pb0.993Se1,634,0.0087497,0.000011482,0.00012362,1.5471,0.60778,87092.8409684724,0.0013309445,0.0008602834
6006,10.1002/adma.201004200,80,1(a),324,Na0.007Pb0.993Se1,Na0.007Pb0.993Se1,634.5,0.0087348,0.000011505,0.00012382,1.5454,0.60896,86918.7309865276,0.0013325852,0.0008622914
6006,10.1002/adma.201004200,80,1(a),324,Na0.007Pb0.993Se1,Na0.007Pb0.993Se1,635,0.00872,0.000011529,0.00012402,1.5437,0.61015,86737.7916558244,0.0013341105,0.0008642291
6006,10.1002/adma.201004200,80,1(a),324,Na0.007Pb0.993Se1,Na0.007Pb0.993Se1,635.5,0.0087052,0.000011552,0.00012422,1.542,0.61134,86565.0969529086,0.0013357521,0.0008662465
6006,10.1002/adma.201004200,80,1(a),324,Na0.007Pb0.993Se1,Na0.007Pb0.993Se1,636,0.0086903,0.000011575,0.00012442,1.5404,0.61253,86393.0885529158,0.0013373941,0.0008682122
6006,10.1002/adma.201004200,80,1(a),324,Na0.007Pb0.993Se1,Na0.007Pb0.993Se1,636.5,0.0086755,0.000011599,0.00012462,1.5387,0.61372,86214.3288214501,0.001338921,0.0008701638
6006,10.1002/adma.201004200,80,1(a),324,Na0.007Pb0.993Se1,Na0.007Pb0.993Se1,637,0.0086607,0.000011623,0.00012482,1.537,0.61491,86036.3073216897,0.0013404485,0.00087212
6006,10.1002/adma.201004200,80,1(a),324,Na0.007Pb0.993Se1,Na0.007Pb0.993Se1,637.5,0.0086459,0.000011646,0.00012502,1.5353,0.61609,85866.3918942126,0.0013420917,0.000874156
6006,10.1002/adma.201004200,80,1(a),324,Na0.007Pb0.993Se1,Na0.007Pb0.993Se1,638,0.008631,0.00001167,0.00012522,1.5336,0.61728,85689.8029134533,0.0013436203,0.0008761217
6006,10.1002/adma.201004200,80,1(a),324,Na0.007Pb0.993Se1,Na0.007Pb0.993Se1,638.5,0.0086162,0.000011694,0.00012542,1.532,0.61847,85513.9387720198,0.0013451493,0.0008780348
6006,10.1002/adma.201004200,80,1(a),324,Na0.007Pb0.993Se1,Na0.007Pb0.993Se1,639,0.0086014,0.000011718,0.00012562,1.5303,0.61966,85338.7950162144,0.001346679,0.0008800098
6006,10.1002/adma.201004200,80,1(a),324,Na0.007Pb0.993Se1,Na0.007Pb0.993Se1,639.5,0.0085865,0.000011742,0.00012582,1.5286,0.62085,85164.3672287515,0.0013482092,0.0008819895
6006,10.1002/adma.201004200,80,1(a),324,Na0.007Pb0.993Se1,Na0.007Pb0.993Se1,640,0.0085717,0.000011766,0.00012602,1.527,0.62204,84990.6510283869,0.00134974,0.0008839162
6006,10.1002/adma.201004200,80,1(a),324,Na0.007Pb0.993Se1,Na0.007Pb0.993Se1,640.5,0.0085569,0.00001179,0.00012622,1.5253,0.62322,84817.6420695505,0.0013512713,0.0008859053
6006,10.1002/adma.201004200,80,1(a),324,Na0.007Pb0.993Se1,Na0.007Pb0.993Se1,641,0.0085421,0.000011814,0.00012642,1.5237,0.62441,84645.3360419841,0.0013528031,0.0008878409
6006,10.1002/adma.201004200,80,1(a),324,Na0.007Pb0.993Se1,Na0.007Pb0.993Se1,641.5,0.0085272,0.000011838,0.00012662,1.522,0.6256,84473.7286703835,0.0013543356,0.0008898394
6006,10.1002/adma.201004200,80,1(a),324,Na0.007Pb0.993Se1,Na0.007Pb0.993Se1,642,0.0085124,0.000011862,0.00012682,1.5203,0.62679,84302.8157140449,0.0013558685,0.0008918427
6006,10.1002/adma.201004200,80,1(a),324,Na0.007Pb0.993Se1,Na0.007Pb0.993Se1,642.5,0.0084976,0.000011886,0.00012702,1.5187,0.62798,84132.5929665152,0.001357402,0.0008937921
6006,10.1002/adma.201004200,80,1(a),324,Na0.007Pb0.993Se1,Na0.007Pb0.993Se1,643,0.0084827,0.000011911,0.00012722,1.517,0.62917,83956.0070523046,0.001358822,0.0008957297
6006,10.1002/adma.201004200,80,1(a),324,Na0.007Pb0.993Se1,Na0.007Pb0.993Se1,643.5,0.0084679,0.000011935,0.00012743,1.5154,0.63035,83787.1805613741,0.0013605702,0.0008978291
6006,10.1002/adma.201004200,80,1(a),324,Na0.007Pb0.993Se1,Na0.007Pb0.993Se1,644,0.0084531,0.000011959,0.00012763,1.5137,0.63154,83619.031691613,0.0013621053,0.0008998515
6006,10.1002/adma.201004200,80,1(a),324,Na0.007Pb0.993Se1,Na0.007Pb0.993Se1,644.5,0.0084383,0.000011984,0.00012783,1.5121,0.63273,83444.5927903872,0.0013635271,0.000901744
6006,10.1002/adma.201004200,80,1(a),324,Na0.007Pb0.993Se1,Na0.007Pb0.993Se1,645,0.0084234,0.000012008,0.00012803,1.5105,0.63392,83277.8147901399,0.0013650634,0.0009037162
6006,10.1002/adma.201004200,80,1(a),324,Na0.007Pb0.993Se1,Na0.007Pb0.993Se1,645.5,0.0084086,0.000012033,0.00012823,1.5088,0.63511,83104.79514668,0.0013664866,0.0009056777
6006,10.1002/adma.201004200,80,1(a),324,Na0.007Pb0.993Se1,Na0.007Pb0.993Se1,646,0.0083938,0.000012058,0.00012844,1.5072,0.6363,82932.4929507381,0.0013681235,0.0009077253
6006,10.1002/adma.201004200,80,1(a),324,Na0.007Pb0.993Se1,Na0.007Pb0.993Se1,646.5,0.008379,0.000012083,0.00012864,1.5056,0.63748,82760.903749069,0.0013695481,0.0009096361
6006,10.1002/adma.201004200,80,1(a),324,Na0.007Pb0.993Se1,Na0.007Pb0.993Se1,647,0.0083641,0.000012107,0.00012884,1.5039,0.63867,82596.8448005286,0.0013710866,0.0009116874
6006,10.1002/adma.201004200,80,1(a),324,Na0.007Pb0.993Se1,Na0.007Pb0.993Se1,647.5,0.0083493,0.000012132,0.00012904,1.5023,0.63986,82426.6402901418,0.0013725125,0.0009136075
6006,10.1002/adma.201004200,80,1(a),324,Na0.007Pb0.993Se1,Na0.007Pb0.993Se1,648,0.0083345,0.000012157,0.00012924,1.5007,0.64105,82257.1358065312,0.0013739391,0.0009155321
6006,10.1002/adma.201004200,80,1(a),324,Na0.007Pb0.993Se1,Na0.007Pb0.993Se1,648.5,0.0083196,0.000012182,0.00012945,1.4991,0.64224,82088.3270398949,0.0013755789,0.0009176032
6006,10.1002/adma.201004200,80,1(a),324,Na0.007Pb0.993Se1,Na0.007Pb0.993Se1,649,0.0083048,0.000012207,0.00012965,1.4974,0.64343,81920.2097157369,0.0013770068,0.0009195985
6006,10.1002/adma.201004200,80,1(a),324,Na0.007Pb0.993Se1,Na0.007Pb0.993Se1,649.5,0.00829,0.000012232,0.00012985,1.4958,0.64461,81752.7795945062,0.0013784355,0.0009215373
6006,10.1002/adma.201004200,80,1(a),324,Na0.007Pb0.993Se1,Na0.007Pb0.993Se1,650,0.0082752,0.000012257,0.00013006,1.4942,0.6458,81586.0324712409,0.001380077,0.0009236227
6006,10.1002/adma.201004200,80,1(a),324,Na0.007Pb0.993Se1,Na0.007Pb0.993Se1,650.5,0.0082603,0.000012283,0.00013026,1.4926,0.64699,81413.3355043556,0.0013813944,0.0009254954
6006,10.1002/adma.201004200,80,1(a),324,Na0.007Pb0.993Se1,Na0.007Pb0.993Se1,651,0.0082455,0.000012308,0.00013046,1.491,0.64818,81247.96880078,0.0013828251,0.0009274481
6006,10.1002/adma.201004200,80,1(a),324,Na0.007Pb0.993Se1,Na0.007Pb0.993Se1,651.5,0.0082307,0.000012333,0.00013066,1.4894,0.64937,81083.2725208789,0.0013842565,0.0009294055
6006,10.1002/adma.201004200,80,1(a),324,Na0.007Pb0.993Se1,Na0.007Pb0.993Se1,652,0.0082158,0.000012359,0.00013087,1.4878,0.65056,80912.6952018772,0.0013857882,0.0009314345
6006,10.1002/adma.201004200,80,1(a),324,Na0.007Pb0.993Se1,Na0.007Pb0.993Se1,652.5,0.008201,0.000012384,0.00013107,1.4862,0.65174,80749.354005168,0.001387221,0.0009334013
6006,10.1002/adma.201004200,80,1(a),324,Na0.007Pb0.993Se1,Na0.007Pb0.993Se1,653,0.0081862,0.00001241,0.00013127,1.4846,0.65293,80580.17727639,0.0013885425,0.0009352974
6006,10.1002/adma.201004200,80,1(a),324,Na0.007Pb0.993Se1,Na0.007Pb0.993Se1,653.5,0.0081714,0.000012435,0.00013148,1.483,0.65412,80418.1745074387,0.0013901882,0.0009374162
6006,10.1002/adma.201004200,80,1(a),324,Na0.007Pb0.993Se1,Na0.007Pb0.993Se1,654,0.0081565,0.000012461,0.00013168,1.4814,0.65531,80250.3811893106,0.0013915113,0.0009393218
6006,10.1002/adma.201004200,80,1(a),324,Na0.007Pb0.993Se1,Na0.007Pb0.993Se1,654.5,0.0081417,0.000012487,0.00013189,1.4798,0.6565,80083.2866180828,0.0013930465,0.0009413749
6006,10.1002/adma.201004200,80,1(a),324,Na0.007Pb0.993Se1,Na0.007Pb0.993Se1,655,0.0081269,0.000012513,0.00013209,1.4782,0.65769,79916.8864381044,0.0013943713,0.00094329
6006,10.1002/adma.201004200,80,1(a),324,Na0.007Pb0.993Se1,Na0.007Pb0.993Se1,655.5,0.0081121,0.000012538,0.00013229,1.4766,0.65887,79757.5370872548,0.0013958083,0.0009452853
