Repository: RamyaGuru/STD2_EffMass

# STD2_EffMass
Effective mass modeling of StarryData2 data

File: csvfiles/thermopropsofzintlphase10.1007s1166401543036.csv (part 15 of 19)
sid,DOI,figureid,fignum,sampleid,samplename,composition,Temperature,Electrical resistivity,Power factor,Seebeck coefficient,Thermal conductivity,ZT,Electrical conductivity,Figure of merit Z
10954,10.1007/s11664-015-4303-6,5134,3(a),6471,x=0.9,Ca0.1Eu0.9Zn2Sb2,473.5,0.000015324,0.0013914,0.00014698,2.1596,0.34128,65257.1130253198,0.000644286
10954,10.1007/s11664-015-4303-6,5134,3(a),6471,x=0.9,Ca0.1Eu0.9Zn2Sb2,474,0.000015337,0.0013921,0.00014708,2.1581,0.34211,65201.7995696681,0.0006450582
10954,10.1007/s11664-015-4303-6,5134,3(a),6471,x=0.9,Ca0.1Eu0.9Zn2Sb2,474.5,0.00001535,0.0013928,0.00014718,2.1565,0.34293,65146.5798045603,0.0006458613
10954,10.1007/s11664-015-4303-6,5134,3(a),6471,x=0.9,Ca0.1Eu0.9Zn2Sb2,475,0.000015364,0.0013935,0.00014727,2.1549,0.34375,65087.2168706066,0.0006466657
10954,10.1007/s11664-015-4303-6,5134,3(a),6471,x=0.9,Ca0.1Eu0.9Zn2Sb2,475.5,0.000015377,0.0013942,0.00014737,2.1533,0.34458,65032.1909345126,0.0006474713
10954,10.1007/s11664-015-4303-6,5134,3(a),6471,x=0.9,Ca0.1Eu0.9Zn2Sb2,476,0.00001539,0.0013949,0.00014747,2.1518,0.3454,64977.2579597141,0.000648248
10954,10.1007/s11664-015-4303-6,5134,3(a),6471,x=0.9,Ca0.1Eu0.9Zn2Sb2,476.5,0.000015403,0.0013956,0.00014757,2.1502,0.34623,64922.4177108355,0.0006490559
10954,10.1007/s11664-015-4303-6,5134,3(a),6471,x=0.9,Ca0.1Eu0.9Zn2Sb2,477,0.000015416,0.0013963,0.00014767,2.1486,0.34705,64867.6699532953,0.000649865
10954,10.1007/s11664-015-4303-6,5134,3(a),6471,x=0.9,Ca0.1Eu0.9Zn2Sb2,477.5,0.000015429,0.001397,0.00014777,2.147,0.34787,64813.0144533022,0.0006506754
10954,10.1007/s11664-015-4303-6,5134,3(a),6471,x=0.9,Ca0.1Eu0.9Zn2Sb2,478,0.000015442,0.0013977,0.00014787,2.1454,0.3487,64758.4509778526,0.0006514869
10954,10.1007/s11664-015-4303-6,5134,3(a),6471,x=0.9,Ca0.1Eu0.9Zn2Sb2,478.5,0.000015455,0.0013985,0.00014797,2.1439,0.34952,64703.9792947266,0.0006523159
10954,10.1007/s11664-015-4303-6,5134,3(a),6471,x=0.9,Ca0.1Eu0.9Zn2Sb2,479,0.000015468,0.0013992,0.00014806,2.1423,0.35035,64649.5991724851,0.0006531298
10954,10.1007/s11664-015-4303-6,5134,3(a),6471,x=0.9,Ca0.1Eu0.9Zn2Sb2,479.5,0.000015482,0.0013999,0.00014816,2.1407,0.35117,64591.1380958533,0.000653945
10954,10.1007/s11664-015-4303-6,5134,3(a),6471,x=0.9,Ca0.1Eu0.9Zn2Sb2,480,0.000015495,0.0014006,0.00014826,2.1391,0.35199,64536.9474023879,0.0006547613
10954,10.1007/s11664-015-4303-6,5134,3(a),6471,x=0.9,Ca0.1Eu0.9Zn2Sb2,480.5,0.000015508,0.0014013,0.00014836,2.1375,0.35282,64482.8475625484,0.0006555789
10954,10.1007/s11664-015-4303-6,5134,3(a),6471,x=0.9,Ca0.1Eu0.9Zn2Sb2,481,0.000015521,0.001402,0.00014846,2.136,0.35364,64428.8383480446,0.000656367
10954,10.1007/s11664-015-4303-6,5134,3(a),6471,x=0.9,Ca0.1Eu0.9Zn2Sb2,481.5,0.000015534,0.0014027,0.00014856,2.1344,0.35447,64374.9195313506,0.000657187
10954,10.1007/s11664-015-4303-6,5134,3(a),6471,x=0.9,Ca0.1Eu0.9Zn2Sb2,482,0.000015547,0.0014034,0.00014866,2.1328,0.35529,64321.0908857014,0.0006580083
10954,10.1007/s11664-015-4303-6,5134,3(a),6471,x=0.9,Ca0.1Eu0.9Zn2Sb2,482.5,0.000015561,0.0014041,0.00014876,2.1312,0.35612,64263.222157959,0.0006588307
10954,10.1007/s11664-015-4303-6,5134,3(a),6471,x=0.9,Ca0.1Eu0.9Zn2Sb2,483,0.000015574,0.0014048,0.00014885,2.1296,0.35694,64209.5800693463,0.0006596544
10954,10.1007/s11664-015-4303-6,5134,3(a),6471,x=0.9,Ca0.1Eu0.9Zn2Sb2,483.5,0.000015587,0.0014055,0.00014895,2.1281,0.35776,64156.0274587798,0.0006604483
10954,10.1007/s11664-015-4303-6,5134,3(a),6471,x=0.9,Ca0.1Eu0.9Zn2Sb2,484,0.0000156,0.0014062,0.00014905,2.1265,0.35859,64102.5641025641,0.0006612744
10954,10.1007/s11664-015-4303-6,5134,3(a),6471,x=0.9,Ca0.1Eu0.9Zn2Sb2,484.5,0.000015613,0.0014069,0.00014915,2.1249,0.35941,64049.1897777493,0.0006621017
10954,10.1007/s11664-015-4303-6,5134,3(a),6471,x=0.9,Ca0.1Eu0.9Zn2Sb2,485,0.000015627,0.0014076,0.00014925,2.1233,0.36024,63991.8090484418,0.0006629303
10954,10.1007/s11664-015-4303-6,5134,3(a),6471,x=0.9,Ca0.1Eu0.9Zn2Sb2,485.5,0.00001564,0.0014083,0.00014935,2.1218,0.36106,63938.6189258312,0.0006637289
10954,10.1007/s11664-015-4303-6,5134,3(a),6471,x=0.9,Ca0.1Eu0.9Zn2Sb2,486,0.000015653,0.001409,0.00014945,2.1202,0.36188,63885.5171532614,0.0006645599
10954,10.1007/s11664-015-4303-6,5134,3(a),6471,x=0.9,Ca0.1Eu0.9Zn2Sb2,486.5,0.000015666,0.0014097,0.00014955,2.1186,0.36271,63832.5035107877,0.0006653922
10954,10.1007/s11664-015-4303-6,5134,3(a),6471,x=0.9,Ca0.1Eu0.9Zn2Sb2,487,0.00001568,0.0014105,0.00014964,2.117,0.36353,63775.5102040816,0.000666273
10954,10.1007/s11664-015-4303-6,5134,3(a),6471,x=0.9,Ca0.1Eu0.9Zn2Sb2,487.5,0.000015693,0.0014112,0.00014974,2.1154,0.36436,63722.678901421,0.0006671079
10954,10.1007/s11664-015-4303-6,5134,3(a),6471,x=0.9,Ca0.1Eu0.9Zn2Sb2,488,0.000015706,0.0014119,0.00014984,2.1139,0.36518,63669.9350566662,0.0006679124
10954,10.1007/s11664-015-4303-6,5134,3(a),6471,x=0.9,Ca0.1Eu0.9Zn2Sb2,488.5,0.000015719,0.0014126,0.00014994,2.1123,0.366,63617.2784528278,0.0006687497
10954,10.1007/s11664-015-4303-6,5134,3(a),6471,x=0.9,Ca0.1Eu0.9Zn2Sb2,489,0.000015733,0.0014133,0.00015004,2.1107,0.36683,63560.6686582343,0.0006695883
10954,10.1007/s11664-015-4303-6,5134,3(a),6471,x=0.9,Ca0.1Eu0.9Zn2Sb2,489.5,0.000015746,0.001414,0.00015014,2.1091,0.36765,63508.1925568398,0.0006704281
10954,10.1007/s11664-015-4303-6,5134,3(a),6471,x=0.9,Ca0.1Eu0.9Zn2Sb2,490,0.000015759,0.0014147,0.00015024,2.1075,0.36848,63455.8030331874,0.0006712693
10954,10.1007/s11664-015-4303-6,5134,3(a),6471,x=0.9,Ca0.1Eu0.9Zn2Sb2,490.5,0.000015773,0.0014154,0.00015034,2.106,0.3693,63399.480124263,0.0006720798
10954,10.1007/s11664-015-4303-6,5134,3(a),6471,x=0.9,Ca0.1Eu0.9Zn2Sb2,491,0.000015786,0.0014161,0.00015043,2.1044,0.37012,63347.2697326745,0.0006729234
10954,10.1007/s11664-015-4303-6,5134,3(a),6471,x=0.9,Ca0.1Eu0.9Zn2Sb2,491.5,0.000015799,0.0014168,0.00015053,2.1028,0.37095,63295.1452623584,0.0006737683
10954,10.1007/s11664-015-4303-6,5134,3(a),6471,x=0.9,Ca0.1Eu0.9Zn2Sb2,492,0.000015813,0.0014175,0.00015063,2.1012,0.37177,63239.1070638083,0.0006746145
10954,10.1007/s11664-015-4303-6,5134,3(a),6471,x=0.9,Ca0.1Eu0.9Zn2Sb2,492.5,0.000015826,0.0014182,0.00015073,2.0997,0.3726,63187.160369013,0.0006754298
10954,10.1007/s11664-015-4303-6,5134,3(a),6471,x=0.9,Ca0.1Eu0.9Zn2Sb2,493,0.000015839,0.0014189,0.00015083,2.0981,0.37342,63135.2989456405,0.0006762785
10954,10.1007/s11664-015-4303-6,5134,3(a),6471,x=0.9,Ca0.1Eu0.9Zn2Sb2,493.5,0.000015853,0.0014196,0.00015093,2.0965,0.37425,63079.5433041065,0.0006771285
10954,10.1007/s11664-015-4303-6,5134,3(a),6471,x=0.9,Ca0.1Eu0.9Zn2Sb2,494,0.000015866,0.0014203,0.00015103,2.0949,0.37507,63027.8583133745,0.0006779799
10954,10.1007/s11664-015-4303-6,5134,3(a),6471,x=0.9,Ca0.1Eu0.9Zn2Sb2,494.5,0.000015879,0.001421,0.00015113,2.0933,0.37589,62976.2579507526,0.0006788325
10954,10.1007/s11664-015-4303-6,5134,3(a),6471,x=0.9,Ca0.1Eu0.9Zn2Sb2,495,0.000015893,0.0014217,0.00015122,2.0918,0.37672,62920.7827345372,0.0006796539
10954,10.1007/s11664-015-4303-6,5134,3(a),6471,x=0.9,Ca0.1Eu0.9Zn2Sb2,495.5,0.000015906,0.0014225,0.00015132,2.0902,0.37754,62869.3574751666,0.0006805569
10954,10.1007/s11664-015-4303-6,5134,3(a),6471,x=0.9,Ca0.1Eu0.9Zn2Sb2,496,0.00001592,0.0014232,0.00015142,2.0886,0.37837,62814.0703517588,0.0006814134
10954,10.1007/s11664-015-4303-6,5134,3(a),6471,x=0.9,Ca0.1Eu0.9Zn2Sb2,496.5,0.000015933,0.0014239,0.00015152,2.087,0.37919,62762.8193058432,0.0006822712
10954,10.1007/s11664-015-4303-6,5134,3(a),6471,x=0.9,Ca0.1Eu0.9Zn2Sb2,497,0.000015946,0.0014246,0.00015162,2.0854,0.38001,62711.6518249091,0.0006831303
10954,10.1007/s11664-015-4303-6,5134,3(a),6471,x=0.9,Ca0.1Eu0.9Zn2Sb2,497.5,0.00001596,0.0014253,0.00015172,2.0839,0.38084,62656.64160401,0.000683958
10954,10.1007/s11664-015-4303-6,5134,3(a),6471,x=0.9,Ca0.1Eu0.9Zn2Sb2,498,0.000015973,0.001426,0.00015182,2.0823,0.38166,62605.647029362,0.0006848197
10954,10.1007/s11664-015-4303-6,5134,3(a),6471,x=0.9,Ca0.1Eu0.9Zn2Sb2,498.5,0.000015987,0.0014267,0.00015192,2.0807,0.38249,62550.8225433164,0.0006856827
10954,10.1007/s11664-015-4303-6,5134,3(a),6471,x=0.9,Ca0.1Eu0.9Zn2Sb2,499,0.000016,0.0014274,0.00015201,2.0791,0.38331,62500,0.0006865471
10954,10.1007/s11664-015-4303-6,5134,3(a),6471,x=0.9,Ca0.1Eu0.9Zn2Sb2,499.5,0.000016014,0.0014281,0.00015211,2.0775,0.38413,62445.360309729,0.0006874128
10954,10.1007/s11664-015-4303-6,5134,3(a),6471,x=0.9,Ca0.1Eu0.9Zn2Sb2,500,0.000016027,0.0014288,0.00015221,2.076,0.38496,62394.7089286828,0.0006882466
10954,10.1007/s11664-015-4303-6,5134,3(a),6471,x=0.9,Ca0.1Eu0.9Zn2Sb2,500.5,0.000016041,0.0014295,0.00015231,2.0744,0.38578,62340.2531014276,0.0006891149
10954,10.1007/s11664-015-4303-6,5134,3(a),6471,x=0.9,Ca0.1Eu0.9Zn2Sb2,501,0.000016054,0.0014302,0.00015241,2.0728,0.38661,62289.7720194344,0.0006899846
10954,10.1007/s11664-015-4303-6,5134,3(a),6471,x=0.9,Ca0.1Eu0.9Zn2Sb2,501.5,0.000016068,0.0014309,0.00015251,2.0712,0.38743,62235.499128703,0.0006908555
10954,10.1007/s11664-015-4303-6,5134,3(a),6471,x=0.9,Ca0.1Eu0.9Zn2Sb2,502,0.000016081,0.0014316,0.00015261,2.0697,0.38825,62185.1874883403,0.0006916944
10954,10.1007/s11664-015-4303-6,5134,3(a),6471,x=0.9,Ca0.1Eu0.9Zn2Sb2,502.5,0.000016095,0.0014323,0.00015271,2.0681,0.38908,62131.0966138552,0.0006925681
10954,10.1007/s11664-015-4303-6,5134,3(a),6471,x=0.9,Ca0.1Eu0.9Zn2Sb2,503,0.000016108,0.001433,0.0001528,2.0665,0.3899,62080.9535634467,0.000693443
10954,10.1007/s11664-015-4303-6,5134,3(a),6471,x=0.9,Ca0.1Eu0.9Zn2Sb2,503.5,0.000016122,0.0014337,0.0001529,2.0649,0.39073,62027.0437910929,0.0006943193
10954,10.1007/s11664-015-4303-6,5134,3(a),6471,x=0.9,Ca0.1Eu0.9Zn2Sb2,504,0.000016135,0.0014345,0.000153,2.0633,0.39155,61977.0684846607,0.0006952455
10954,10.1007/s11664-015-4303-6,5134,3(a),6471,x=0.9,Ca0.1Eu0.9Zn2Sb2,504.5,0.000016149,0.0014352,0.0001531,2.0618,0.39238,61923.3389064338,0.0006960908
10954,10.1007/s11664-015-4303-6,5134,3(a),6471,x=0.9,Ca0.1Eu0.9Zn2Sb2,505,0.000016162,0.0014359,0.0001532,2.0602,0.3932,61873.5305036505,0.0006969712
10954,10.1007/s11664-015-4303-6,5134,3(a),6471,x=0.9,Ca0.1Eu0.9Zn2Sb2,505.5,0.000016176,0.0014366,0.0001533,2.0586,0.39402,61819.9802176063,0.0006978529
10954,10.1007/s11664-015-4303-6,5134,3(a),6471,x=0.9,Ca0.1Eu0.9Zn2Sb2,506,0.000016189,0.0014373,0.0001534,2.057,0.39485,61770.3378837482,0.000698736
10954,10.1007/s11664-015-4303-6,5134,3(a),6471,x=0.9,Ca0.1Eu0.9Zn2Sb2,506.5,0.000016203,0.001438,0.0001535,2.0554,0.39567,61716.9659939517,0.0006996205
10954,10.1007/s11664-015-4303-6,5134,3(a),6471,x=0.9,Ca0.1Eu0.9Zn2Sb2,507,0.000016216,0.0014387,0.00015359,2.0539,0.3965,61667.488899852,0.0007004723
10954,10.1007/s11664-015-4303-6,5134,3(a),6471,x=0.9,Ca0.1Eu0.9Zn2Sb2,507.5,0.00001623,0.0014394,0.00015369,2.0523,0.39732,61614.2945163278,0.0007013595
10954,10.1007/s11664-015-4303-6,5134,3(a),6471,x=0.9,Ca0.1Eu0.9Zn2Sb2,508,0.000016244,0.0014401,0.00015379,2.0507,0.39814,61561.1918246737,0.000702248
10954,10.1007/s11664-015-4303-6,5134,3(a),6471,x=0.9,Ca0.1Eu0.9Zn2Sb2,508.5,0.000016257,0.0014408,0.00015389,2.0491,0.39897,61511.964077013,0.000703138
10954,10.1007/s11664-015-4303-6,5134,3(a),6471,x=0.9,Ca0.1Eu0.9Zn2Sb2,509,0.000016271,0.0014415,0.00015399,2.0476,0.39979,61459.0375514719,0.0007039949
10954,10.1007/s11664-015-4303-6,5134,3(a),6471,x=0.9,Ca0.1Eu0.9Zn2Sb2,509.5,0.000016284,0.0014422,0.00015409,2.046,0.40062,61409.9729796119,0.0007048876
10954,10.1007/s11664-015-4303-6,5134,3(a),6471,x=0.9,Ca0.1Eu0.9Zn2Sb2,510,0.000016298,0.0014429,0.00015419,2.0444,0.40144,61357.2217449994,0.0007057816
10954,10.1007/s11664-015-4303-6,5134,3(a),6471,x=0.9,Ca0.1Eu0.9Zn2Sb2,510.5,0.000016312,0.0014436,0.00015429,2.0428,0.40226,61304.5610593428,0.0007066771
10954,10.1007/s11664-015-4303-6,5134,3(a),6471,x=0.9,Ca0.1Eu0.9Zn2Sb2,511,0.000016325,0.0014443,0.00015438,2.0412,0.40309,61255.7427258805,0.000707574
10954,10.1007/s11664-015-4303-6,5134,3(a),6471,x=0.9,Ca0.1Eu0.9Zn2Sb2,511.5,0.000016339,0.001445,0.00015448,2.0397,0.40391,61203.2560132199,0.0007084375
10954,10.1007/s11664-015-4303-6,5134,3(a),6471,x=0.9,Ca0.1Eu0.9Zn2Sb2,512,0.000016353,0.0014457,0.00015458,2.0381,0.40474,61150.8591695713,0.0007093371
10954,10.1007/s11664-015-4303-6,5134,3(a),6471,x=0.9,Ca0.1Eu0.9Zn2Sb2,512.5,0.000016366,0.0014465,0.00015468,2.0365,0.40556,61102.2852254674,0.0007102873
10954,10.1007/s11664-015-4303-6,5134,3(a),6471,x=0.9,Ca0.1Eu0.9Zn2Sb2,513,0.00001638,0.0014472,0.00015478,2.0349,0.40638,61050.0610500611,0.0007111897
10954,10.1007/s11664-015-4303-6,5134,3(a),6471,x=0.9,Ca0.1Eu0.9Zn2Sb2,513.5,0.000016394,0.0014479,0.00015488,2.0333,0.40721,60997.9260705136,0.0007120936
10954,10.1007/s11664-015-4303-6,5134,3(a),6471,x=0.9,Ca0.1Eu0.9Zn2Sb2,514,0.000016407,0.0014486,0.00015498,2.0318,0.40803,60949.5946851953,0.0007129639
10954,10.1007/s11664-015-4303-6,5134,3(a),6471,x=0.9,Ca0.1Eu0.9Zn2Sb2,514.5,0.000016421,0.0014493,0.00015508,2.0302,0.40886,60897.6310821509,0.0007138706
10954,10.1007/s11664-015-4303-6,5134,3(a),6471,x=0.9,Ca0.1Eu0.9Zn2Sb2,515,0.000016435,0.00145,0.00015517,2.0286,0.40968,60845.7560085184,0.0007147787
10954,10.1007/s11664-015-4303-6,5134,3(a),6471,x=0.9,Ca0.1Eu0.9Zn2Sb2,515.5,0.000016448,0.0014507,0.00015527,2.027,0.41051,60797.6653696498,0.0007156882
10954,10.1007/s11664-015-4303-6,5134,3(a),6471,x=0.9,Ca0.1Eu0.9Zn2Sb2,516,0.000016462,0.0014514,0.00015537,2.0254,0.41133,60745.9603936338,0.0007165992
10954,10.1007/s11664-015-4303-6,5134,3(a),6471,x=0.9,Ca0.1Eu0.9Zn2Sb2,516.5,0.000016476,0.0014521,0.00015547,2.0239,0.41215,60694.3432872056,0.0007174762
10954,10.1007/s11664-015-4303-6,5134,3(a),6471,x=0.9,Ca0.1Eu0.9Zn2Sb2,517,0.00001649,0.0014528,0.00015557,2.0223,0.41298,60642.8138265616,0.00071839
10954,10.1007/s11664-015-4303-6,5134,3(a),6471,x=0.9,Ca0.1Eu0.9Zn2Sb2,517.5,0.000016503,0.0014535,0.00015567,2.0207,0.4138,60595.043325456,0.0007193052
10954,10.1007/s11664-015-4303-6,5134,3(a),6471,x=0.9,Ca0.1Eu0.9Zn2Sb2,518,0.000016517,0.0014542,0.00015577,2.0191,0.41463,60543.6822667555,0.0007202219
10954,10.1007/s11664-015-4303-6,5134,3(a),6471,x=0.9,Ca0.1Eu0.9Zn2Sb2,518.5,0.000016531,0.0014549,0.00015587,2.0176,0.41545,60492.4082027705,0.0007211043
10954,10.1007/s11664-015-4303-6,5134,3(a),6471,x=0.9,Ca0.1Eu0.9Zn2Sb2,519,0.000016545,0.0014556,0.00015596,2.016,0.41627,60441.2209126624,0.0007220238
10954,10.1007/s11664-015-4303-6,5134,3(a),6471,x=0.9,Ca0.1Eu0.9Zn2Sb2,519.5,0.000016558,0.0014563,0.00015606,2.0144,0.4171,60393.7673632081,0.0007229448
10954,10.1007/s11664-015-4303-6,5134,3(a),6471,x=0.9,Ca0.1Eu0.9Zn2Sb2,520,0.000016572,0.001457,0.00015616,2.0128,0.41792,60342.7468018344,0.0007238672
10954,10.1007/s11664-015-4303-6,5134,3(a),6471,x=0.9,Ca0.1Eu0.9Zn2Sb2,520.5,0.000016586,0.0014577,0.00015626,2.0112,0.41875,60291.8123718799,0.0007247912
10954,10.1007/s11664-015-4303-6,5134,3(a),6471,x=0.9,Ca0.1Eu0.9Zn2Sb2,521,0.0000166,0.0014585,0.00015636,2.0097,0.41957,60240.9638554217,0.0007257302
10954,10.1007/s11664-015-4303-6,5134,3(a),6471,x=0.9,Ca0.1Eu0.9Zn2Sb2,521.5,0.000016613,0.0014592,0.00015646,2.0081,0.42039,60193.8241136459,0.000726657
10954,10.1007/s11664-015-4303-6,5134,3(a),6471,x=0.9,Ca0.1Eu0.9Zn2Sb2,522,0.000016627,0.0014599,0.00015656,2.0065,0.42122,60143.140674806,0.0007275853
10954,10.1007/s11664-015-4303-6,5134,3(a),6471,x=0.9,Ca0.1Eu0.9Zn2Sb2,522.5,0.000016641,0.0014606,0.00015666,2.0049,0.42204,60092.5425154738,0.0007285151
10954,10.1007/s11664-015-4303-6,5134,3(a),6471,x=0.9,Ca0.1Eu0.9Zn2Sb2,523,0.000016655,0.0014613,0.00015675,2.0033,0.42287,60042.0294205944,0.0007294464
10954,10.1007/s11664-015-4303-6,5134,3(a),6471,x=0.9,Ca0.1Eu0.9Zn2Sb2,523.5,0.000016669,0.001462,0.00015685,2.0018,0.42369,59991.6011758354,0.0007303427
10954,10.1007/s11664-015-4303-6,5134,3(a),6471,x=0.9,Ca0.1Eu0.9Zn2Sb2,524,0.000016683,0.0014627,0.00015695,2.0002,0.42451,59941.2575675838,0.0007312769
10954,10.1007/s11664-015-4303-6,5134,3(a),6471,x=0.9,Ca0.1Eu0.9Zn2Sb2,524.5,0.000016696,0.0014634,0.00015705,1.9986,0.42534,59894.5855294681,0.0007322125
10954,10.1007/s11664-015-4303-6,5134,3(a),6471,x=0.9,Ca0.1Eu0.9Zn2Sb2,525,0.00001671,0.0014641,0.00015715,1.997,0.42616,59844.4045481747,0.0007331497
10954,10.1007/s11664-015-4303-6,5134,3(a),6471,x=0.9,Ca0.1Eu0.9Zn2Sb2,525.5,0.000016724,0.0014648,0.00015725,1.9955,0.42699,59794.3075819182,0.0007340516
10954,10.1007/s11664-015-4303-6,5134,3(a),6471,x=0.9,Ca0.1Eu0.9Zn2Sb2,526,0.000016738,0.0014655,0.00015735,1.9939,0.42781,59744.2944198829,0.0007349917
10954,10.1007/s11664-015-4303-6,5134,3(a),6471,x=0.9,Ca0.1Eu0.9Zn2Sb2,526.5,0.000016752,0.0014662,0.00015745,1.9923,0.42864,59694.364851958,0.0007359333
10954,10.1007/s11664-015-4303-6,5134,3(a),6471,x=0.9,Ca0.1Eu0.9Zn2Sb2,527,0.000016766,0.0014669,0.00015754,1.9907,0.42946,59644.5186687344,0.0007368765
10954,10.1007/s11664-015-4303-6,5134,3(a),6471,x=0.9,Ca0.1Eu0.9Zn2Sb2,527.5,0.00001678,0.0014676,0.00015764,1.9891,0.43028,59594.7556615018,0.0007378211
10954,10.1007/s11664-015-4303-6,5134,3(a),6471,x=0.9,Ca0.1Eu0.9Zn2Sb2,528,0.000016794,0.0014683,0.00015774,1.9876,0.43111,59545.075622246,0.0007387301
10954,10.1007/s11664-015-4303-6,5134,3(a),6471,x=0.9,Ca0.1Eu0.9Zn2Sb2,528.5,0.000016807,0.001469,0.00015784,1.986,0.43193,59499.0182661986,0.0007396777
10954,10.1007/s11664-015-4303-6,5134,3(a),6471,x=0.9,Ca0.1Eu0.9Zn2Sb2,529,0.000016821,0.0014697,0.00015794,1.9844,0.43276,59449.4976517448,0.0007406269
10954,10.1007/s11664-015-4303-6,5134,3(a),6471,x=0.9,Ca0.1Eu0.9Zn2Sb2,529.5,0.000016835,0.0014705,0.00015804,1.9828,0.43358,59400.0594000594,0.000741628
10954,10.1007/s11664-015-4303-6,5134,3(a),6471,x=0.9,Ca0.1Eu0.9Zn2Sb2,530,0.000016849,0.0014712,0.00015814,1.9812,0.4344,59350.7033058342,0.0007425803
10954,10.1007/s11664-015-4303-6,5134,3(a),6471,x=0.9,Ca0.1Eu0.9Zn2Sb2,530.5,0.000016863,0.0014719,0.00015824,1.9797,0.43523,59301.4291644429,0.0007434965
10954,10.1007/s11664-015-4303-6,5134,3(a),6471,x=0.9,Ca0.1Eu0.9Zn2Sb2,531,0.000016877,0.0014726,0.00015833,1.9781,0.43605,59252.2367719381,0.0007444517
10954,10.1007/s11664-015-4303-6,5134,3(a),6471,x=0.9,Ca0.1Eu0.9Zn2Sb2,531.5,0.000016891,0.0014733,0.00015843,1.9765,0.43688,59203.1259250488,0.0007454086
10954,10.1007/s11664-015-4303-6,5134,3(a),6471,x=0.9,Ca0.1Eu0.9Zn2Sb2,532,0.000016905,0.001474,0.00015853,1.9749,0.4377,59154.0964211772,0.0007463669
10954,10.1007/s11664-015-4303-6,5134,3(a),6471,x=0.9,Ca0.1Eu0.9Zn2Sb2,532.5,0.000016919,0.0014747,0.00015863,1.9733,0.43852,59105.1480583959,0.0007473268
10954,10.1007/s11664-015-4303-6,5134,3(a),6471,x=0.9,Ca0.1Eu0.9Zn2Sb2,533,0.000016933,0.0014754,0.00015873,1.9718,0.43935,59056.2806354456,0.0007482503
10954,10.1007/s11664-015-4303-6,5134,3(a),6471,x=0.9,Ca0.1Eu0.9Zn2Sb2,533.5,0.000016947,0.0014761,0.00015883,1.9702,0.44017,59007.4939517319,0.0007492133
10954,10.1007/s11664-015-4303-6,5134,3(a),6471,x=0.9,Ca0.1Eu0.9Zn2Sb2,534,0.000016961,0.0014768,0.00015893,1.9686,0.441,58958.7878073227,0.0007501778
10954,10.1007/s11664-015-4303-6,5134,3(a),6471,x=0.9,Ca0.1Eu0.9Zn2Sb2,534.5,0.000016975,0.0014775,0.00015903,1.967,0.44182,58910.1620029455,0.0007511439
10954,10.1007/s11664-015-4303-6,5134,3(a),6471,x=0.9,Ca0.1Eu0.9Zn2Sb2,535,0.000016989,0.0014782,0.00015912,1.9655,0.44264,58861.6163399847,0.0007520733
10954,10.1007/s11664-015-4303-6,5134,3(a),6471,x=0.9,Ca0.1Eu0.9Zn2Sb2,535.5,0.000017003,0.0014789,0.00015922,1.9639,0.44347,58813.1506204787,0.0007530424
10954,10.1007/s11664-015-4303-6,5134,3(a),6471,x=0.9,Ca0.1Eu0.9Zn2Sb2,536,0.000017017,0.0014796,0.00015932,1.9623,0.44429,58764.7646471176,0.0007540131
10954,10.1007/s11664-015-4303-6,5134,3(a),6471,x=0.9,Ca0.1Eu0.9Zn2Sb2,536.5,0.000017031,0.0014803,0.00015942,1.9607,0.44512,58716.45822324,0.0007549855
10954,10.1007/s11664-015-4303-6,5134,3(a),6471,x=0.9,Ca0.1Eu0.9Zn2Sb2,537,0.000017045,0.001481,0.00015952,1.9591,0.44594,58668.2311528307,0.0007559594
10954,10.1007/s11664-015-4303-6,5134,3(a),6471,x=0.9,Ca0.1Eu0.9Zn2Sb2,537.5,0.000017059,0.0014817,0.00015962,1.9576,0.44677,58620.0832405182,0.0007568962
10954,10.1007/s11664-015-4303-6,5134,3(a),6471,x=0.9,Ca0.1Eu0.9Zn2Sb2,538,0.000017073,0.0014825,0.00015972,1.956,0.44759,58572.0142915715,0.0007579243
10954,10.1007/s11664-015-4303-6,5134,3(a),6471,x=0.9,Ca0.1Eu0.9Zn2Sb2,538.5,0.000017087,0.0014832,0.00015982,1.9544,0.44841,58524.0241118979,0.000758903
10954,10.1007/s11664-015-4303-6,5134,3(a),6471,x=0.9,Ca0.1Eu0.9Zn2Sb2,539,0.000017101,0.0014839,0.00015991,1.9528,0.44924,58476.1125080405,0.0007598832
10954,10.1007/s11664-015-4303-6,5134,3(a),6471,x=0.9,Ca0.1Eu0.9Zn2Sb2,539.5,0.000017116,0.0014846,0.00016001,1.9512,0.45006,58424.8656228091,0.0007608651
10954,10.1007/s11664-015-4303-6,5134,3(a),6471,x=0.9,Ca0.1Eu0.9Zn2Sb2,540,0.00001713,0.0014853,0.00016011,1.9497,0.45089,58377.1161704612,0.0007618095
10954,10.1007/s11664-015-4303-6,5134,3(a),6471,x=0.9,Ca0.1Eu0.9Zn2Sb2,540.5,0.000017144,0.001486,0.00016021,1.9481,0.45171,58329.4447036864,0.0007627945
10954,10.1007/s11664-015-4303-6,5134,3(a),6471,x=0.9,Ca0.1Eu0.9Zn2Sb2,541,0.000017158,0.0014867,0.00016031,1.9465,0.45253,58281.8510315888,0.0007637811
10954,10.1007/s11664-015-4303-6,5134,3(a),6471,x=0.9,Ca0.1Eu0.9Zn2Sb2,541.5,0.000017172,0.0014874,0.00016041,1.9449,0.45336,58234.3349638947,0.0007647694
10954,10.1007/s11664-015-4303-6,5134,3(a),6471,x=0.9,Ca0.1Eu0.9Zn2Sb2,542,0.000017186,0.0014881,0.00016051,1.9434,0.45418,58186.8963109508,0.0007657199
10954,10.1007/s11664-015-4303-6,5134,3(a),6471,x=0.9,Ca0.1Eu0.9Zn2Sb2,542.5,0.0000172,0.0014888,0.00016061,1.9418,0.45501,58139.5348837209,0.0007667113
10954,10.1007/s11664-015-4303-6,5134,3(a),6471,x=0.9,Ca0.1Eu0.9Zn2Sb2,543,0.000017214,0.0014895,0.0001607,1.9402,0.45583,58092.2504937841,0.0007677044
10954,10.1007/s11664-015-4303-6,5134,3(a),6471,x=0.9,Ca0.1Eu0.9Zn2Sb2,543.5,0.000017228,0.0014902,0.0001608,1.9386,0.45665,58045.0429533318,0.0007686991
10954,10.1007/s11664-015-4303-6,5134,3(a),6471,x=0.9,Ca0.1Eu0.9Zn2Sb2,544,0.000017243,0.0014909,0.0001609,1.937,0.45748,57994.5485124398,0.0007696954
10954,10.1007/s11664-015-4303-6,5134,3(a),6471,x=0.9,Ca0.1Eu0.9Zn2Sb2,544.5,0.000017257,0.0014916,0.000161,1.9355,0.4583,57947.4995653938,0.0007706536
10954,10.1007/s11664-015-4303-6,5134,3(a),6471,x=0.9,Ca0.1Eu0.9Zn2Sb2,545,0.000017271,0.0014923,0.0001611,1.9339,0.45913,57900.5268947947,0.0007716531
10954,10.1007/s11664-015-4303-6,5134,3(a),6471,x=0.9,Ca0.1Eu0.9Zn2Sb2,545.5,0.000017285,0.001493,0.0001612,1.9323,0.45995,57853.6303153023,0.0007726543
10954,10.1007/s11664-015-4303-6,5134,3(a),6471,x=0.9,Ca0.1Eu0.9Zn2Sb2,546,0.000017299,0.0014937,0.0001613,1.9307,0.46077,57806.8096421758,0.0007736572
10954,10.1007/s11664-015-4303-6,5134,3(a),6471,x=0.9,Ca0.1Eu0.9Zn2Sb2,546.5,0.000017314,0.0014945,0.0001614,1.9291,0.4616,57756.7286588888,0.0007747136
10954,10.1007/s11664-015-4303-6,5134,3(a),6471,x=0.9,Ca0.1Eu0.9Zn2Sb2,547,0.000017328,0.0014952,0.00016149,1.9276,0.46242,57710.0646352724,0.0007756796
10954,10.1007/s11664-015-4303-6,5134,3(a),6471,x=0.9,Ca0.1Eu0.9Zn2Sb2,547.5,0.000017342,0.0014959,0.00016159,1.926,0.46325,57663.4759543305,0.0007766874
10954,10.1007/s11664-015-4303-6,5134,3(a),6471,x=0.9,Ca0.1Eu0.9Zn2Sb2,548,0.000017356,0.0014966,0.00016169,1.9244,0.46407,57616.9624337405,0.0007776969
10954,10.1007/s11664-015-4303-6,5134,3(a),6471,x=0.9,Ca0.1Eu0.9Zn2Sb2,548.5,0.00001737,0.0014973,0.00016179,1.9228,0.4649,57570.5238917674,0.0007787081
10954,10.1007/s11664-015-4303-6,5134,3(a),6471,x=0.9,Ca0.1Eu0.9Zn2Sb2,549,0.000017385,0.001498,0.00016189,1.9212,0.46572,57520.8513085994,0.000779721
10954,10.1007/s11664-015-4303-6,5134,3(a),6471,x=0.9,Ca0.1Eu0.9Zn2Sb2,549.5,0.000017399,0.0014987,0.00016199,1.9197,0.46654,57474.5675038795,0.0007806949
10954,10.1007/s11664-015-4303-6,5134,3(a),6471,x=0.9,Ca0.1Eu0.9Zn2Sb2,550,0.000017413,0.0014994,0.00016209,1.9181,0.46737,57428.3581232413,0.0007817111
10954,10.1007/s11664-015-4303-6,5134,3(a),6471,x=0.9,Ca0.1Eu0.9Zn2Sb2,550.5,0.000017427,0.0015001,0.00016218,1.9165,0.46819,57382.2229873185,0.0007827289
10954,10.1007/s11664-015-4303-6,5134,3(a),6471,x=0.9,Ca0.1Eu0.9Zn2Sb2,551,0.000017442,0.0015008,0.00016228,1.9149,0.46902,57332.874670336,0.0007837485
10954,10.1007/s11664-015-4303-6,5134,3(a),6471,x=0.9,Ca0.1Eu0.9Zn2Sb2,551.5,0.000017456,0.0015015,0.00016238,1.9134,0.46984,57286.8927589368,0.0007847288
10954,10.1007/s11664-015-4303-6,5134,3(a),6471,x=0.9,Ca0.1Eu0.9Zn2Sb2,552,0.00001747,0.0015022,0.00016248,1.9118,0.47066,57240.9845449342,0.0007857516
10954,10.1007/s11664-015-4303-6,5134,3(a),6471,x=0.9,Ca0.1Eu0.9Zn2Sb2,552.5,0.000017484,0.0015029,0.00016258,1.9102,0.47149,57195.1498512926,0.0007867763
10954,10.1007/s11664-015-4303-6,5134,3(a),6471,x=0.9,Ca0.1Eu0.9Zn2Sb2,553,0.000017499,0.0015036,0.00016268,1.9086,0.47231,57146.1226355792,0.0007878026
10954,10.1007/s11664-015-4303-6,5134,3(a),6471,x=0.9,Ca0.1Eu0.9Zn2Sb2,553.5,0.000017513,0.0015043,0.00016278,1.907,0.47314,57100.4396733855,0.0007888306
10954,10.1007/s11664-015-4303-6,5134,3(a),6471,x=0.9,Ca0.1Eu0.9Zn2Sb2,554,0.000017527,0.001505,0.00016288,1.9055,0.47396,57054.8296913334,0.0007898189
10954,10.1007/s11664-015-4303-6,5134,3(a),6471,x=0.9,Ca0.1Eu0.9Zn2Sb2,554.5,0.000017542,0.0015057,0.00016297,1.9039,0.47478,57006.0426405199,0.0007908504
10954,10.1007/s11664-015-4303-6,5134,3(a),6471,x=0.9,Ca0.1Eu0.9Zn2Sb2,555,0.000017556,0.0015065,0.00016307,1.9023,0.47561,56960.5832763728,0.0007919361
10954,10.1007/s11664-015-4303-6,5134,3(a),6471,x=0.9,Ca0.1Eu0.9Zn2Sb2,555.5,0.00001757,0.0015072,0.00016317,1.9007,0.47643,56915.1963574274,0.000792971
10954,10.1007/s11664-015-4303-6,5134,3(a),6471,x=0.9,Ca0.1Eu0.9Zn2Sb2,556,0.000017585,0.0015079,0.00016327,1.8991,0.47726,56866.6477111174,0.0007940077
10954,10.1007/s11664-015-4303-6,5134,3(a),6471,x=0.9,Ca0.1Eu0.9Zn2Sb2,556.5,0.000017599,0.0015086,0.00016337,1.8976,0.47808,56821.4103074038,0.0007950042
10954,10.1007/s11664-015-4303-6,5134,3(a),6471,x=0.9,Ca0.1Eu0.9Zn2Sb2,557,0.000017613,0.0015093,0.00016347,1.896,0.4789,56776.2448191677,0.0007960443
10954,10.1007/s11664-015-4303-6,5134,3(a),6471,x=0.9,Ca0.1Eu0.9Zn2Sb2,557.5,0.000017628,0.00151,0.00016357,1.8944,0.47973,56727.9328341275,0.0007970861
10954,10.1007/s11664-015-4303-6,5134,3(a),6471,x=0.9,Ca0.1Eu0.9Zn2Sb2,558,0.000017642,0.0015107,0.00016367,1.8928,0.48055,56682.9157691872,0.0007981298
10954,10.1007/s11664-015-4303-6,5134,3(a),6471,x=0.9,Ca0.1Eu0.9Zn2Sb2,558.5,0.000017657,0.0015114,0.00016376,1.8912,0.48138,56634.7624171717,0.0007991751
10954,10.1007/s11664-015-4303-6,5134,3(a),6471,x=0.9,Ca0.1Eu0.9Zn2Sb2,559,0.000017671,0.0015121,0.00016386,1.8897,0.4822,56589.8930451021,0.0008001799
10954,10.1007/s11664-015-4303-6,5134,3(a),6471,x=0.9,Ca0.1Eu0.9Zn2Sb2,559.5,0.000017685,0.0015128,0.00016396,1.8881,0.48303,56545.0947130336,0.0008012287
10954,10.1007/s11664-015-4303-6,5134,3(a),6471,x=0.9,Ca0.1Eu0.9Zn2Sb2,560,0.0000177,0.0015135,0.00016406,1.8865,0.48385,56497.1751412429,0.0008022794
10954,10.1007/s11664-015-4303-6,5134,3(a),6471,x=0.9,Ca0.1Eu0.9Zn2Sb2,560.5,0.000017714,0.0015142,0.00016416,1.8849,0.48467,56452.5234277972,0.0008033317
10954,10.1007/s11664-015-4303-6,5134,3(a),6471,x=0.9,Ca0.1Eu0.9Zn2Sb2,561,0.000017729,0.0015149,0.00016426,1.8834,0.4855,56404.7605617914,0.0008043432
10954,10.1007/s11664-015-4303-6,5134,3(a),6471,x=0.9,Ca0.1Eu0.9Zn2Sb2,561.5,0.000017743,0.0015156,0.00016436,1.8818,0.48632,56360.2547483515,0.0008053991
10954,10.1007/s11664-015-4303-6,5134,3(a),6471,x=0.9,Ca0.1Eu0.9Zn2Sb2,562,0.000017757,0.0015163,0.00016446,1.8802,0.48715,56315.819113589,0.0008064568
10954,10.1007/s11664-015-4303-6,5134,3(a),6471,x=0.9,Ca0.1Eu0.9Zn2Sb2,562.5,0.000017772,0.001517,0.00016455,1.8786,0.48797,56268.2871933378,0.0008075162
10954,10.1007/s11664-015-4303-6,5134,3(a),6471,x=0.9,Ca0.1Eu0.9Zn2Sb2,563,0.000017786,0.0015177,0.00016465,1.877,0.48879,56223.9964016642,0.0008085775
10954,10.1007/s11664-015-4303-6,5134,3(a),6471,x=0.9,Ca0.1Eu0.9Zn2Sb2,563.5,0.000017801,0.0015185,0.00016475,1.8755,0.48962,56176.6192910511,0.0008096508
10954,10.1007/s11664-015-4303-6,5134,3(a),6471,x=0.9,Ca0.1Eu0.9Zn2Sb2,564,0.000017815,0.0015192,0.00016485,1.8739,0.49044,56132.4726354196,0.0008107156
10954,10.1007/s11664-015-4303-6,5134,3(a),6471,x=0.9,Ca0.1Eu0.9Zn2Sb2,564.5,0.00001783,0.0015199,0.00016495,1.8723,0.49127,56085.2495793606,0.0008117823
10954,10.1007/s11664-015-4303-6,5134,3(a),6471,x=0.9,Ca0.1Eu0.9Zn2Sb2,565,0.000017844,0.0015206,0.00016505,1.8707,0.49209,56041.246357319,0.0008128508
10954,10.1007/s11664-015-4303-6,5134,3(a),6471,x=0.9,Ca0.1Eu0.9Zn2Sb2,565.5,0.000017859,0.0015213,0.00016515,1.8691,0.49291,55994.176605633,0.0008139211
10954,10.1007/s11664-015-4303-6,5134,3(a),6471,x=0.9,Ca0.1Eu0.9Zn2Sb2,566,0.000017873,0.001522,0.00016525,1.8676,0.49374,55950.3161192861,0.0008149497
10954,10.1007/s11664-015-4303-6,5134,3(a),6471,x=0.9,Ca0.1Eu0.9Zn2Sb2,566.5,0.000017888,0.0015227,0.00016534,1.866,0.49456,55903.3989266547,0.0008160236
10954,10.1007/s11664-015-4303-6,5134,3(a),6471,x=0.9,Ca0.1Eu0.9Zn2Sb2,567,0.000017902,0.0015234,0.00016544,1.8644,0.49539,55859.6804826276,0.0008170993
10954,10.1007/s11664-015-4303-6,5134,3(a),6471,x=0.9,Ca0.1Eu0.9Zn2Sb2,567.5,0.000017917,0.0015241,0.00016554,1.8628,0.49621,55812.9151085561,0.0008181769
10954,10.1007/s11664-015-4303-6,5134,3(a),6471,x=0.9,Ca0.1Eu0.9Zn2Sb2,568,0.000017931,0.0015248,0.00016564,1.8613,0.49703,55769.3380179577,0.0008192124
10954,10.1007/s11664-015-4303-6,5134,3(a),6471,x=0.9,Ca0.1Eu0.9Zn2Sb2,568.5,0.000017946,0.0015255,0.00016574,1.8597,0.49786,55722.7237267358,0.0008202936
10954,10.1007/s11664-015-4303-6,5134,3(a),6471,x=0.9,Ca0.1Eu0.9Zn2Sb2,569,0.00001796,0.0015262,0.00016584,1.8581,0.49868,55679.2873051225,0.0008213767
10954,10.1007/s11664-015-4303-6,5134,3(a),6471,x=0.9,Ca0.1Eu0.9Zn2Sb2,569.5,0.000017975,0.0015269,0.00016594,1.8565,0.49951,55632.8233657858,0.0008224616
10954,10.1007/s11664-015-4303-6,5134,3(a),6471,x=0.9,Ca0.1Eu0.9Zn2Sb2,570,0.000017989,0.0015276,0.00016604,1.8549,0.50033,55589.5269331258,0.0008235484
10954,10.1007/s11664-015-4303-6,5134,3(a),6471,x=0.9,Ca0.1Eu0.9Zn2Sb2,570.5,0.000018004,0.0015283,0.00016613,1.8534,0.50116,55543.2126194179,0.0008245926
10954,10.1007/s11664-015-4303-6,5134,3(a),6471,x=0.9,Ca0.1Eu0.9Zn2Sb2,571,0.000018019,0.001529,0.00016623,1.8518,0.50198,55496.9754148399,0.0008256831
10954,10.1007/s11664-015-4303-6,5134,3(a),6471,x=0.9,Ca0.1Eu0.9Zn2Sb2,571.5,0.000018033,0.0015297,0.00016633,1.8502,0.5028,55453.8900903898,0.0008267755
10954,10.1007/s11664-015-4303-6,5134,3(a),6471,x=0.9,Ca0.1Eu0.9Zn2Sb2,572,0.000018048,0.0015305,0.00016643,1.8486,0.50363,55407.8014184397,0.0008279238
10954,10.1007/s11664-015-4303-6,5134,3(a),6471,x=0.9,Ca0.1Eu0.9Zn2Sb2,572.5,0.000018062,0.0015312,0.00016653,1.847,0.50445,55364.8543904329,0.00082902
10954,10.1007/s11664-015-4303-6,5134,3(a),6471,x=0.9,Ca0.1Eu0.9Zn2Sb2,573,0.000018077,0.0015319,0.00016663,1.8455,0.50528,55318.9135365381,0.0008300732
10954,10.1007/s11664-015-4303-6,5134,3(a),6471,x=0.9,Ca0.1Eu0.9Zn2Sb2,573.5,0.000018092,0.0015326,0.00016673,1.8439,0.5061,55273.0488613752,0.0008311731
10954,10.1007/s11664-015-4303-6,5134,3(a),6471,x=0.9,Ca0.1Eu0.9Zn2Sb2,574,0.000018106,0.0015333,0.00016683,1.8423,0.50692,55230.3103943444,0.0008322749
10954,10.1007/s11664-015-4303-6,5134,3(a),6471,x=0.9,Ca0.1Eu0.9Zn2Sb2,574.5,0.000018121,0.001534,0.00016692,1.8407,0.50775,55184.5924617847,0.0008333786
10954,10.1007/s11664-015-4303-6,5134,3(a),6471,x=0.9,Ca0.1Eu0.9Zn2Sb2,575,0.000018136,0.0015347,0.00016702,1.8391,0.50857,55138.9501543891,0.0008344843
10954,10.1007/s11664-015-4303-6,5134,3(a),6471,x=0.9,Ca0.1Eu0.9Zn2Sb2,575.5,0.00001815,0.0015354,0.00016712,1.8376,0.5094,55096.4187327824,0.0008355464
10954,10.1007/s11664-015-4303-6,5134,3(a),6471,x=0.9,Ca0.1Eu0.9Zn2Sb2,576,0.000018165,0.0015361,0.00016722,1.836,0.51022,55050.9221029452,0.0008366558
10954,10.1007/s11664-015-4303-6,5134,3(a),6471,x=0.9,Ca0.1Eu0.9Zn2Sb2,576.5,0.00001818,0.0015368,0.00016732,1.8344,0.51104,55005.500550055,0.0008377671
10954,10.1007/s11664-015-4303-6,5134,3(a),6471,x=0.9,Ca0.1Eu0.9Zn2Sb2,577,0.000018194,0.0015375,0.00016742,1.8328,0.51187,54963.1746729691,0.0008388804
10954,10.1007/s11664-015-4303-6,5134,3(a),6471,x=0.9,Ca0.1Eu0.9Zn2Sb2,577.5,0.000018209,0.0015382,0.00016752,1.8313,0.51269,54917.8977428744,0.0008399498
10954,10.1007/s11664-015-4303-6,5134,3(a),6471,x=0.9,Ca0.1Eu0.9Zn2Sb2,578,0.000018224,0.0015389,0.00016762,1.8297,0.51352,54872.6953467954,0.0008410668
10954,10.1007/s11664-015-4303-6,5134,3(a),6471,x=0.9,Ca0.1Eu0.9Zn2Sb2,578.5,0.000018238,0.0015396,0.00016771,1.8281,0.51434,54830.5735277991,0.0008421859
10954,10.1007/s11664-015-4303-6,5134,3(a),6471,x=0.9,Ca0.1Eu0.9Zn2Sb2,579,0.000018253,0.0015403,0.00016781,1.8265,0.51516,54785.5147099107,0.0008433069
10954,10.1007/s11664-015-4303-6,5134,3(a),6471,x=0.9,Ca0.1Eu0.9Zn2Sb2,579.5,0.000018268,0.001541,0.00016791,1.8249,0.51599,54740.5298883293,0.0008444298
10954,10.1007/s11664-015-4303-6,5134,3(a),6471,x=0.9,Ca0.1Eu0.9Zn2Sb2,580,0.000018282,0.0015417,0.00016801,1.8234,0.51681,54698.6106552894,0.0008455084
10954,10.1007/s11664-015-4303-6,5134,3(a),6471,x=0.9,Ca0.1Eu0.9Zn2Sb2,580.5,0.000018297,0.0015425,0.00016811,1.8218,0.51764,54653.7683773296,0.0008466901
10954,10.1007/s11664-015-4303-6,5134,3(a),6471,x=0.9,Ca0.1Eu0.9Zn2Sb2,581,0.000018312,0.0015432,0.00016821,1.8202,0.51846,54608.999563128,0.0008478189
10954,10.1007/s11664-015-4303-6,5134,3(a),6471,x=0.9,Ca0.1Eu0.9Zn2Sb2,581.5,0.000018327,0.0015439,0.00016831,1.8186,0.51929,54564.3040323021,0.0008489497
10954,10.1007/s11664-015-4303-6,5134,3(a),6471,x=0.9,Ca0.1Eu0.9Zn2Sb2,582,0.000018341,0.0015446,0.00016841,1.817,0.52011,54522.6541628046,0.0008500826
10954,10.1007/s11664-015-4303-6,5134,3(a),6471,x=0.9,Ca0.1Eu0.9Zn2Sb2,582.5,0.000018356,0.0015453,0.0001685,1.8155,0.52093,54478.0998038788,0.0008511705
10954,10.1007/s11664-015-4303-6,5134,3(a),6471,x=0.9,Ca0.1Eu0.9Zn2Sb2,583,0.000018371,0.001546,0.0001686,1.8139,0.52176,54433.6182026019,0.0008523072
10954,10.1007/s11664-015-4303-6,5134,3(a),6471,x=0.9,Ca0.1Eu0.9Zn2Sb2,583.5,0.000018386,0.0015467,0.0001687,1.8123,0.52258,54389.2091808985,0.0008534459
10954,10.1007/s11664-015-4303-6,5134,3(a),6471,x=0.9,Ca0.1Eu0.9Zn2Sb2,584,0.0000184,0.0015474,0.0001688,1.8107,0.52341,54347.8260869565,0.0008545866
10954,10.1007/s11664-015-4303-6,5134,3(a),6471,x=0.9,Ca0.1Eu0.9Zn2Sb2,584.5,0.000018415,0.0015481,0.0001689,1.8092,0.52423,54303.5568829758,0.0008556821
10954,10.1007/s11664-015-4303-6,5134,3(a),6471,x=0.9,Ca0.1Eu0.9Zn2Sb2,585,0.00001843,0.0015488,0.000169,1.8076,0.52505,54259.3597395551,0.0008568267
10954,10.1007/s11664-015-4303-6,5134,3(a),6471,x=0.9,Ca0.1Eu0.9Zn2Sb2,585.5,0.000018445,0.0015495,0.0001691,1.806,0.52588,54215.2344808891,0.0008579734
10954,10.1007/s11664-015-4303-6,5134,3(a),6471,x=0.9,Ca0.1Eu0.9Zn2Sb2,586,0.00001846,0.0015502,0.0001692,1.8044,0.5267,54171.1809317443,0.0008591221
10954,10.1007/s11664-015-4303-6,5134,3(a),6471,x=0.9,Ca0.1Eu0.9Zn2Sb2,586.5,0.000018475,0.0015509,0.00016929,1.8028,0.52753,54127.198917456,0.0008602729
10954,10.1007/s11664-015-4303-6,5134,3(a),6471,x=0.9,Ca0.1Eu0.9Zn2Sb2,587,0.000018489,0.0015516,0.00016939,1.8013,0.52835,54086.2134241982,0.0008613779
10954,10.1007/s11664-015-4303-6,5134,3(a),6471,x=0.9,Ca0.1Eu0.9Zn2Sb2,587.5,0.000018504,0.0015523,0.00016949,1.7997,0.52917,54042.3692174665,0.0008625326
10954,10.1007/s11664-015-4303-6,5134,3(a),6471,x=0.9,Ca0.1Eu0.9Zn2Sb2,588,0.000018519,0.001553,0.00016959,1.7981,0.53,53998.596036503,0.0008636894
10954,10.1007/s11664-015-4303-6,5134,3(a),6471,x=0.9,Ca0.1Eu0.9Zn2Sb2,588.5,0.000018534,0.0015537,0.00016969,1.7965,0.53082,53954.8937088594,0.0008648483
10954,10.1007/s11664-015-4303-6,5134,3(a),6471,x=0.9,Ca0.1Eu0.9Zn2Sb2,589,0.000018549,0.0015545,0.00016979,1.7949,0.53165,53911.2620626449,0.000866065
10954,10.1007/s11664-015-4303-6,5134,3(a),6471,x=0.9,Ca0.1Eu0.9Zn2Sb2,589.5,0.000018564,0.0015552,0.00016989,1.7934,0.53247,53867.7009265245,0.0008671797
10954,10.1007/s11664-015-4303-6,5134,3(a),6471,x=0.9,Ca0.1Eu0.9Zn2Sb2,590,0.000018578,0.0015559,0.00016999,1.7918,0.53329,53827.107331252,0.0008683447
10954,10.1007/s11664-015-4303-6,5134,3(a),6471,x=0.9,Ca0.1Eu0.9Zn2Sb2,590.5,0.000018593,0.0015566,0.00017008,1.7902,0.53412,53783.6820308718,0.0008695118
10954,10.1007/s11664-015-4303-6,5134,3(a),6471,x=0.9,Ca0.1Eu0.9Zn2Sb2,591,0.000018608,0.0015573,0.00017018,1.7886,0.53494,53740.3267411866,0.000870681
10954,10.1007/s11664-015-4303-6,5134,3(a),6471,x=0.9,Ca0.1Eu0.9Zn2Sb2,591.5,0.000018623,0.001558,0.00017028,1.787,0.53577,53697.0412930247,0.0008718523
10954,10.1007/s11664-015-4303-6,5134,3(a),6471,x=0.9,Ca0.1Eu0.9Zn2Sb2,592,0.000018638,0.0015587,0.00017038,1.7855,0.53659,53653.8255177594,0.0008729768
10954,10.1007/s11664-015-4303-6,5134,3(a),6471,x=0.9,Ca0.1Eu0.9Zn2Sb2,592.5,0.000018653,0.0015594,0.00017048,1.7839,0.53742,53610.6792473061,0.0008741521
10954,10.1007/s11664-015-4303-6,5134,3(a),6471,x=0.9,Ca0.1Eu0.9Zn2Sb2,593,0.000018668,0.0015601,0.00017058,1.7823,0.53824,53567.6023141204,0.0008753296
10954,10.1007/s11664-015-4303-6,5134,3(a),6471,x=0.9,Ca0.1Eu0.9Zn2Sb2,593.5,0.000018683,0.0015608,0.00017068,1.7807,0.53906,53524.5945511963,0.0008765092
10954,10.1007/s11664-015-4303-6,5134,3(a),6471,x=0.9,Ca0.1Eu0.9Zn2Sb2,594,0.000018698,0.0015615,0.00017078,1.7792,0.53989,53481.6557920633,0.0008776416
10954,10.1007/s11664-015-4303-6,5134,3(a),6471,x=0.9,Ca0.1Eu0.9Zn2Sb2,594.5,0.000018713,0.0015622,0.00017087,1.7776,0.54071,53438.785870785,0.0008788254
10954,10.1007/s11664-015-4303-6,5134,3(a),6471,x=0.9,Ca0.1Eu0.9Zn2Sb2,595,0.000018728,0.0015629,0.00017097,1.776,0.54154,53395.9846219564,0.0008800113
10954,10.1007/s11664-015-4303-6,5134,3(a),6471,x=0.9,Ca0.1Eu0.9Zn2Sb2,595.5,0.000018743,0.0015636,0.00017107,1.7744,0.54236,53353.2518807021,0.0008811993
10954,10.1007/s11664-015-4303-6,5134,3(a),6471,x=0.9,Ca0.1Eu0.9Zn2Sb2,596,0.000018758,0.0015643,0.00017117,1.7728,0.54318,53310.5874826741,0.0008823894
10954,10.1007/s11664-015-4303-6,5134,3(a),6471,x=0.9,Ca0.1Eu0.9Zn2Sb2,596.5,0.000018773,0.001565,0.00017127,1.7713,0.54401,53267.9912640494,0.0008835319
10954,10.1007/s11664-015-4303-6,5134,3(a),6471,x=0.9,Ca0.1Eu0.9Zn2Sb2,597,0.000018788,0.0015657,0.00017137,1.7697,0.54483,53225.4630615286,0.0008847262
10954,10.1007/s11664-015-4303-6,5134,3(a),6471,x=0.9,Ca0.1Eu0.9Zn2Sb2,597.5,0.000018803,0.0015665,0.00017147,1.7681,0.54566,53183.0027123331,0.0008859793
10954,10.1007/s11664-015-4303-6,5134,3(a),6471,x=0.9,Ca0.1Eu0.9Zn2Sb2,598,0.000018818,0.0015672,0.00017157,1.7665,0.54648,53140.6100542034,0.000887178
10954,10.1007/s11664-015-4303-6,5134,3(a),6471,x=0.9,Ca0.1Eu0.9Zn2Sb2,598.5,0.000018833,0.0015679,0.00017166,1.7649,0.5473,53098.2849253969,0.0008883789
10954,10.1007/s11664-015-4303-6,5134,3(a),6471,x=0.9,Ca0.1Eu0.9Zn2Sb2,599,0.000018848,0.0015686,0.00017176,1.7634,0.54813,53056.0271646859,0.0008895316
10954,10.1007/s11664-015-4303-6,5134,3(a),6471,x=0.9,Ca0.1Eu0.9Zn2Sb2,599.5,0.000018863,0.0015693,0.00017186,1.7618,0.54895,53013.8366113556,0.0008907367
10954,10.1007/s11664-015-4303-6,5134,3(a),6471,x=0.9,Ca0.1Eu0.9Zn2Sb2,600,0.000018878,0.00157,0.00017196,1.7602,0.54978,52971.7131052018,0.0008919441
10954,10.1007/s11664-015-4303-6,5134,3(a),6471,x=0.9,Ca0.1Eu0.9Zn2Sb2,600.5,0.000018893,0.0015707,0.00017206,1.7586,0.5506,52929.6564865294,0.0008931536
10954,10.1007/s11664-015-4303-6,5134,3(a),6471,x=0.9,Ca0.1Eu0.9Zn2Sb2,601,0.000018908,0.0015714,0.00017216,1.7571,0.55142,52887.6665961498,0.0008943145
10954,10.1007/s11664-015-4303-6,5134,3(a),6471,x=0.9,Ca0.1Eu0.9Zn2Sb2,601.5,0.000018923,0.0015721,0.00017226,1.7555,0.55225,52845.7432753792,0.0008955283
10954,10.1007/s11664-015-4303-6,5134,3(a),6471,x=0.9,Ca0.1Eu0.9Zn2Sb2,602,0.000018938,0.0015728,0.00017236,1.7539,0.55307,52803.8863660365,0.0008967444
10954,10.1007/s11664-015-4303-6,5134,3(a),6471,x=0.9,Ca0.1Eu0.9Zn2Sb2,602.5,0.000018953,0.0015735,0.00017245,1.7523,0.5539,52762.0957104416,0.0008979627
10954,10.1007/s11664-015-4303-6,5134,3(a),6471,x=0.9,Ca0.1Eu0.9Zn2Sb2,603,0.000018968,0.0015742,0.00017255,1.7507,0.55472,52720.3711514129,0.0008991832
10954,10.1007/s11664-015-4303-6,5134,3(a),6471,x=0.9,Ca0.1Eu0.9Zn2Sb2,603.5,0.000018983,0.0015749,0.00017265,1.7492,0.55555,52678.7125322657,0.0009003544
10954,10.1007/s11664-015-4303-6,5134,3(a),6471,x=0.9,Ca0.1Eu0.9Zn2Sb2,604,0.000018998,0.0015756,0.00017275,1.7476,0.55637,52637.1196968102,0.0009015793
