Repository: RamyaGuru/STD2_EffMass

# STD2_EffMass
Effective mass modeling of StarryData2 data

File: csvfiles/heavilydopedptypePbSe10.1002adma.201004200.csv (part 16 of 36)
sid,DOI,figureid,fignum,sampleid,samplename,composition,Temperature,Carrier mobility,Electrical resistivity,Seebeck coefficient,Thermal conductivity,ZT,Electrical conductivity,Power factor,Figure of merit Z
6006,10.1002/adma.201004200,80,1(a),324,Na0.007Pb0.993Se1,Na0.007Pb0.993Se1,656,0.0080972,0.000012564,0.0001325,1.475,0.66006,79592.4864692773,0.0013973456,0.0009473529
6006,10.1002/adma.201004200,80,1(a),324,Na0.007Pb0.993Se1,Na0.007Pb0.993Se1,656.5,0.0080824,0.00001259,0.0001327,1.4734,0.66125,79428.117553614,0.0013986728,0.0009492824
6006,10.1002/adma.201004200,80,1(a),324,Na0.007Pb0.993Se1,Na0.007Pb0.993Se1,657,0.0080676,0.000012616,0.00013291,1.4719,0.66244,79264.4261255548,0.0014002115,0.0009512953
6006,10.1002/adma.201004200,80,1(a),324,Na0.007Pb0.993Se1,Na0.007Pb0.993Se1,657.5,0.0080527,0.000012642,0.00013311,1.4703,0.66363,79101.4080050625,0.0014015403,0.0009532342
6006,10.1002/adma.201004200,80,1(a),324,Na0.007Pb0.993Se1,Na0.007Pb0.993Se1,658,0.0080379,0.000012669,0.00013332,1.4687,0.66482,78932.8281632331,0.0014029696,0.0009552459
6006,10.1002/adma.201004200,80,1(a),324,Na0.007Pb0.993Se1,Na0.007Pb0.993Se1,658.5,0.0080231,0.000012695,0.00013352,1.4671,0.666,78771.1697518708,0.0014043001,0.0009571946
6006,10.1002/adma.201004200,80,1(a),324,Na0.007Pb0.993Se1,Na0.007Pb0.993Se1,659,0.0080083,0.000012721,0.00013372,1.4656,0.66719,78610.172156277,0.0014056315,0.0009590826
6006,10.1002/adma.201004200,80,1(a),324,Na0.007Pb0.993Se1,Na0.007Pb0.993Se1,659.5,0.0079934,0.000012748,0.00013393,1.464,0.66838,78443.6774395984,0.0014070635,0.0009611089
6006,10.1002/adma.201004200,80,1(a),324,Na0.007Pb0.993Se1,Na0.007Pb0.993Se1,660,0.0079786,0.000012774,0.00013413,1.4624,0.66957,78284.0144042586,0.0014083965,0.000963072
6006,10.1002/adma.201004200,80,1(a),324,Na0.007Pb0.993Se1,Na0.007Pb0.993Se1,660.5,0.0079638,0.0000128,0.00013434,1.4609,0.67076,78125,0.0014099403,0.0009651176
6006,10.1002/adma.201004200,80,1(a),324,Na0.007Pb0.993Se1,Na0.007Pb0.993Se1,661,0.0079489,0.000012827,0.00013454,1.4593,0.67195,77960.5519607079,0.0014111649,0.0009670149
6006,10.1002/adma.201004200,80,1(a),324,Na0.007Pb0.993Se1,Na0.007Pb0.993Se1,661.5,0.0079341,0.000012854,0.00013475,1.4578,0.67313,77796.7947720554,0.0014126002,0.0009689945
6006,10.1002/adma.201004200,80,1(a),324,Na0.007Pb0.993Se1,Na0.007Pb0.993Se1,662,0.0079193,0.00001288,0.00013495,1.4562,0.67432,77639.751552795,0.0014139365,0.0009709769
6006,10.1002/adma.201004200,80,1(a),324,Na0.007Pb0.993Se1,Na0.007Pb0.993Se1,662.5,0.0079045,0.000012907,0.00013516,1.4546,0.67551,77477.3378786705,0.0014153735,0.0009730328
6006,10.1002/adma.201004200,80,1(a),324,Na0.007Pb0.993Se1,Na0.007Pb0.993Se1,663,0.0078896,0.000012934,0.00013537,1.4531,0.6767,77315.6022885418,0.0014168113,0.0009750267
6006,10.1002/adma.201004200,80,1(a),324,Na0.007Pb0.993Se1,Na0.007Pb0.993Se1,663.5,0.0078748,0.000012961,0.00013557,1.4516,0.67789,77154.5405447111,0.0014180407,0.0009768811
6006,10.1002/adma.201004200,80,1(a),324,Na0.007Pb0.993Se1,Na0.007Pb0.993Se1,664,0.00786,0.000012988,0.00013578,1.45,0.67908,76994.1484447182,0.0014194802,0.0009789518
6006,10.1002/adma.201004200,80,1(a),324,Na0.007Pb0.993Se1,Na0.007Pb0.993Se1,664.5,0.0078451,0.000013015,0.00013598,1.4485,0.68026,76834.4218209758,0.0014207115,0.0009808157
6006,10.1002/adma.201004200,80,1(a),324,Na0.007Pb0.993Se1,Na0.007Pb0.993Se1,665,0.0078303,0.000013042,0.00013619,1.4469,0.68145,76675.3565404079,0.0014221527,0.0009828964
6006,10.1002/adma.201004200,80,1(a),324,Na0.007Pb0.993Se1,Na0.007Pb0.993Se1,665.5,0.0078155,0.000013069,0.00013639,1.4454,0.68264,76516.9485040937,0.001423386,0.0009847696
6006,10.1002/adma.201004200,80,1(a),324,Na0.007Pb0.993Se1,Na0.007Pb0.993Se1,666,0.0078007,0.000013096,0.0001366,1.4439,0.68383,76359.1936469151,0.001424829,0.000986792
6006,10.1002/adma.201004200,80,1(a),324,Na0.007Pb0.993Se1,Na0.007Pb0.993Se1,666.5,0.0077858,0.000013123,0.0001368,1.4423,0.68502,76202.0879372095,0.0014260642,0.0009887431
6006,10.1002/adma.201004200,80,1(a),324,Na0.007Pb0.993Se1,Na0.007Pb0.993Se1,667,0.007771,0.000013151,0.00013701,1.4408,0.68621,76039.8448787165,0.0014274002,0.0009906998
6006,10.1002/adma.201004200,80,1(a),324,Na0.007Pb0.993Se1,Na0.007Pb0.993Se1,667.5,0.0077562,0.000013178,0.00013722,1.4393,0.68739,75884.0491728639,0.0014288457,0.0009927365
6006,10.1002/adma.201004200,80,1(a),324,Na0.007Pb0.993Se1,Na0.007Pb0.993Se1,668,0.0077414,0.000013206,0.00013742,1.4378,0.68858,75723.156141148,0.0014299755,0.000994558
6006,10.1002/adma.201004200,80,1(a),324,Na0.007Pb0.993Se1,Na0.007Pb0.993Se1,668.5,0.0077265,0.000013233,0.00013763,1.4362,0.68977,75568.6541222701,0.0014314227,0.0009966737
6006,10.1002/adma.201004200,80,1(a),324,Na0.007Pb0.993Se1,Na0.007Pb0.993Se1,669,0.0077117,0.000013261,0.00013784,1.4347,0.69096,75409.094336777,0.0014327627,0.0009986497
6006,10.1002/adma.201004200,80,1(a),324,Na0.007Pb0.993Se1,Na0.007Pb0.993Se1,669.5,0.0076969,0.000013289,0.00013804,1.4332,0.69215,75250.2069380691,0.0014338958,0.0010004855
6006,10.1002/adma.201004200,80,1(a),324,Na0.007Pb0.993Se1,Na0.007Pb0.993Se1,670,0.007682,0.000013316,0.00013825,1.4317,0.69334,75097.6269149895,0.0014353456,0.0010025464
6006,10.1002/adma.201004200,80,1(a),324,Na0.007Pb0.993Se1,Na0.007Pb0.993Se1,670.5,0.0076672,0.000013344,0.00013846,1.4302,0.69452,74940.0479616307,0.0014366885,0.0010045368
6006,10.1002/adma.201004200,80,1(a),324,Na0.007Pb0.993Se1,Na0.007Pb0.993Se1,671,0.0076524,0.000013372,0.00013866,1.4287,0.69571,74783.1289261143,0.001437825,0.0010063869
6006,10.1002/adma.201004200,80,1(a),324,Na0.007Pb0.993Se1,Na0.007Pb0.993Se1,671.5,0.0076376,0.0000134,0.00013887,1.4272,0.6969,74626.8656716418,0.0014391699,0.001008387
6006,10.1002/adma.201004200,80,1(a),324,Na0.007Pb0.993Se1,Na0.007Pb0.993Se1,672,0.0076227,0.000013428,0.00013908,1.4257,0.69809,74471.254095919,0.0014405158,0.001010392
6006,10.1002/adma.201004200,80,1(a),324,Na0.007Pb0.993Se1,Na0.007Pb0.993Se1,672.5,0.0076079,0.000013456,0.00013928,1.4242,0.69928,74316.2901307967,0.0014416556,0.0010122565
6006,10.1002/adma.201004200,80,1(a),324,Na0.007Pb0.993Se1,Na0.007Pb0.993Se1,673,0.0075931,0.000013484,0.00013949,1.4227,0.70047,74161.9697419163,0.0014430036,0.0010142712
6006,10.1002/adma.201004200,80,1(a),324,Na0.007Pb0.993Se1,Na0.007Pb0.993Se1,673.5,0.0075782,0.000013512,0.0001397,1.4212,0.70165,74008.28892836,0.0014443524,0.0010162908
6006,10.1002/adma.201004200,80,1(a),324,Na0.007Pb0.993Se1,Na0.007Pb0.993Se1,674,0.0075634,0.000013541,0.0001399,1.4197,0.70284,73849.7895280998,0.0014453888,0.0010180945
6006,10.1002/adma.201004200,80,1(a),324,Na0.007Pb0.993Se1,Na0.007Pb0.993Se1,674.5,0.0075486,0.000013569,0.00014011,1.4182,0.70403,73697.3984818336,0.0014467398,0.0010201239
6006,10.1002/adma.201004200,80,1(a),324,Na0.007Pb0.993Se1,Na0.007Pb0.993Se1,675,0.0075338,0.000013597,0.00014032,1.4167,0.70522,73545.6350665588,0.0014480917,0.0010221583
6006,10.1002/adma.201004200,80,1(a),324,Na0.007Pb0.993Se1,Na0.007Pb0.993Se1,675.5,0.0075189,0.000013626,0.00014052,1.4152,0.70641,73389.1090562161,0.0014491318,0.0010239767
6006,10.1002/adma.201004200,80,1(a),324,Na0.007Pb0.993Se1,Na0.007Pb0.993Se1,676,0.0075041,0.000013654,0.00014073,1.4138,0.7076,73238.6113959279,0.0014504858,0.0010259484
6006,10.1002/adma.201004200,80,1(a),324,Na0.007Pb0.993Se1,Na0.007Pb0.993Se1,676.5,0.0074893,0.000013683,0.00014094,1.4123,0.70878,73083.3881458744,0.0014517345,0.0010279222
6006,10.1002/adma.201004200,80,1(a),324,Na0.007Pb0.993Se1,Na0.007Pb0.993Se1,677,0.0074745,0.000013712,0.00014115,1.4108,0.70997,72928.821470245,0.0014529844,0.0010299011
6006,10.1002/adma.201004200,80,1(a),324,Na0.007Pb0.993Se1,Na0.007Pb0.993Se1,677.5,0.0074596,0.000013741,0.00014135,1.4093,0.71116,72774.9072119933,0.0014540297,0.001031739
6006,10.1002/adma.201004200,80,1(a),324,Na0.007Pb0.993Se1,Na0.007Pb0.993Se1,678,0.0074448,0.000013769,0.00014156,1.4079,0.71235,72626.9155348972,0.0014553877,0.0010337295
6006,10.1002/adma.201004200,80,1(a),324,Na0.007Pb0.993Se1,Na0.007Pb0.993Se1,678.5,0.00743,0.000013798,0.00014177,1.4064,0.71354,72474.2716335701,0.001456641,0.0010357231
6006,10.1002/adma.201004200,80,1(a),324,Na0.007Pb0.993Se1,Na0.007Pb0.993Se1,679,0.0074151,0.000013827,0.00014198,1.4049,0.71473,72322.2680263253,0.0014578955,0.0010377219
6006,10.1002/adma.201004200,80,1(a),324,Na0.007Pb0.993Se1,Na0.007Pb0.993Se1,679.5,0.0074003,0.000013856,0.00014218,1.4035,0.71591,72170.9006928406,0.0014589458,0.0010395053
6006,10.1002/adma.201004200,80,1(a),324,Na0.007Pb0.993Se1,Na0.007Pb0.993Se1,680,0.0073855,0.000013885,0.00014239,1.402,0.7171,72020.165646381,0.0014602025,0.0010415139
6006,10.1002/adma.201004200,80,1(a),324,Na0.007Pb0.993Se1,Na0.007Pb0.993Se1,680.5,0.0073707,0.000013915,0.0001426,1.4006,0.71829,71864.8939992814,0.0014613554,0.0010433781
6006,10.1002/adma.201004200,80,1(a),324,Na0.007Pb0.993Se1,Na0.007Pb0.993Se1,681,0.0073558,0.000013944,0.00014281,1.3991,0.71948,71715.4331612163,0.0014626145,0.0010453967
6006,10.1002/adma.201004200,80,1(a),324,Na0.007Pb0.993Se1,Na0.007Pb0.993Se1,681.5,0.007341,0.000013973,0.00014302,1.3977,0.72067,71566.5927145209,0.0014638746,0.0010473454
6006,10.1002/adma.201004200,80,1(a),324,Na0.007Pb0.993Se1,Na0.007Pb0.993Se1,682,0.0073262,0.000014002,0.00014322,1.3962,0.72186,71418.3688044565,0.0014649313,0.0010492274
6006,10.1002/adma.201004200,80,1(a),324,Na0.007Pb0.993Se1,Na0.007Pb0.993Se1,682.5,0.0073113,0.000014032,0.00014343,1.3948,0.72304,71265.6784492588,0.0014660893,0.0010511108
6006,10.1002/adma.201004200,80,1(a),324,Na0.007Pb0.993Se1,Na0.007Pb0.993Se1,683,0.0072965,0.000014061,0.00014364,1.3933,0.72423,71118.697105469,0.0014673529,0.0010531493
6006,10.1002/adma.201004200,80,1(a),324,Na0.007Pb0.993Se1,Na0.007Pb0.993Se1,683.5,0.0072817,0.000014091,0.00014385,1.3919,0.72542,70967.2840820382,0.0014685134,0.0010550423
6006,10.1002/adma.201004200,80,1(a),324,Na0.007Pb0.993Se1,Na0.007Pb0.993Se1,684,0.0072669,0.000014121,0.00014406,1.3905,0.72661,70816.5144111607,0.0014696752,0.0010569401
6006,10.1002/adma.201004200,80,1(a),324,Na0.007Pb0.993Se1,Na0.007Pb0.993Se1,684.5,0.007252,0.00001415,0.00014426,1.389,0.7278,70671.3780918728,0.0014707383,0.0010588469
6006,10.1002/adma.201004200,80,1(a),324,Na0.007Pb0.993Se1,Na0.007Pb0.993Se1,685,0.0072372,0.00001418,0.00014447,1.3876,0.72899,70521.8617771509,0.0014719027,0.0010607544
6006,10.1002/adma.201004200,80,1(a),324,Na0.007Pb0.993Se1,Na0.007Pb0.993Se1,685.5,0.0072224,0.00001421,0.00014468,1.3862,0.73017,70372.9767769177,0.0014730684,0.0010626666
6006,10.1002/adma.201004200,80,1(a),324,Na0.007Pb0.993Se1,Na0.007Pb0.993Se1,686,0.0072075,0.00001424,0.00014489,1.3848,0.73136,70224.7191011236,0.0014742354,0.0010645836
6006,10.1002/adma.201004200,80,1(a),324,Na0.007Pb0.993Se1,Na0.007Pb0.993Se1,686.5,0.0071927,0.00001427,0.0001451,1.3833,0.73255,70077.0847932726,0.0014754036,0.0010665826
6006,10.1002/adma.201004200,80,1(a),324,Na0.007Pb0.993Se1,Na0.007Pb0.993Se1,687,0.0071779,0.0000143,0.00014531,1.3819,0.73374,69930.0699300699,0.0014765732,0.0010685094
6006,10.1002/adma.201004200,80,1(a),324,Na0.007Pb0.993Se1,Na0.007Pb0.993Se1,687.5,0.0071631,0.00001433,0.00014551,1.3805,0.73493,69783.6706210747,0.0014775408,0.001070294
6006,10.1002/adma.201004200,80,1(a),324,Na0.007Pb0.993Se1,Na0.007Pb0.993Se1,688,0.0071482,0.000014361,0.00014572,1.3791,0.73612,69633.0339112875,0.00147861,0.0010721558
6006,10.1002/adma.201004200,80,1(a),324,Na0.007Pb0.993Se1,Na0.007Pb0.993Se1,688.5,0.0071334,0.000014391,0.00014593,1.3777,0.7373,69487.8743659231,0.0014797835,0.0010740971
6006,10.1002/adma.201004200,80,1(a),324,Na0.007Pb0.993Se1,Na0.007Pb0.993Se1,689,0.0071186,0.000014421,0.00014614,1.3763,0.73849,69343.3187712364,0.0014809583,0.0010760432
6006,10.1002/adma.201004200,80,1(a),324,Na0.007Pb0.993Se1,Na0.007Pb0.993Se1,689.5,0.0071038,0.000014452,0.00014635,1.3749,0.73968,69194.5751453086,0.0014820317,0.0010779196
6006,10.1002/adma.201004200,80,1(a),324,Na0.007Pb0.993Se1,Na0.007Pb0.993Se1,690,0.0070889,0.000014482,0.00014656,1.3735,0.74087,69051.2360171247,0.0014832091,0.0010798755
6006,10.1002/adma.201004200,80,1(a),324,Na0.007Pb0.993Se1,Na0.007Pb0.993Se1,690.5,0.0070741,0.000014513,0.00014677,1.3721,0.74206,68903.741473162,0.0014842853,0.0010817618
6006,10.1002/adma.201004200,80,1(a),324,Na0.007Pb0.993Se1,Na0.007Pb0.993Se1,691,0.0070593,0.000014543,0.00014697,1.3707,0.74325,68761.6035205941,0.0014852631,0.00108358
6006,10.1002/adma.201004200,80,1(a),324,Na0.007Pb0.993Se1,Na0.007Pb0.993Se1,691.5,0.0070444,0.000014574,0.00014718,1.3693,0.74443,68615.3423905585,0.0014863423,0.001085476
6006,10.1002/adma.201004200,80,1(a),324,Na0.007Pb0.993Se1,Na0.007Pb0.993Se1,692,0.0070296,0.000014605,0.00014739,1.3679,0.74562,68469.7021567956,0.0014874229,0.001087377
6006,10.1002/adma.201004200,80,1(a),324,Na0.007Pb0.993Se1,Na0.007Pb0.993Se1,692.5,0.0070148,0.000014636,0.0001476,1.3665,0.74681,68324.6788740093,0.0014885051,0.0010892829
6006,10.1002/adma.201004200,80,1(a),324,Na0.007Pb0.993Se1,Na0.007Pb0.993Se1,693,0.007,0.000014667,0.00014781,1.3651,0.748,68180.2686302584,0.0014895886,0.0010911938
6006,10.1002/adma.201004200,80,1(a),324,Na0.007Pb0.993Se1,Na0.007Pb0.993Se1,693.5,0.0069851,0.000014698,0.00014802,1.3638,0.74919,68036.467546605,0.0014906736,0.0010930295
6006,10.1002/adma.201004200,80,1(a),324,Na0.007Pb0.993Se1,Na0.007Pb0.993Se1,694,0.0069703,0.000014729,0.00014823,1.3624,0.75038,67893.2717767669,0.00149176,0.0010949501
6006,10.1002/adma.201004200,80,1(a),324,Na0.007Pb0.993Se1,Na0.007Pb0.993Se1,694.5,0.0069555,0.00001476,0.00014844,1.361,0.75156,67750.6775067751,0.0014928478,0.0010968757
6006,10.1002/adma.201004200,80,1(a),324,Na0.007Pb0.993Se1,Na0.007Pb0.993Se1,695,0.0069406,0.000014791,0.00014865,1.3596,0.75275,67608.6809546346,0.001493937,0.0010988063
6006,10.1002/adma.201004200,80,1(a),324,Na0.007Pb0.993Se1,Na0.007Pb0.993Se1,695.5,0.0069258,0.000014823,0.00014886,1.3583,0.75394,67462.726843419,0.0014949268,0.0011005866
6006,10.1002/adma.201004200,80,1(a),324,Na0.007Pb0.993Se1,Na0.007Pb0.993Se1,696,0.006911,0.000014854,0.00014906,1.3569,0.75513,67321.9334859297,0.0014958182,0.0011023791
6006,10.1002/adma.201004200,80,1(a),324,Na0.007Pb0.993Se1,Na0.007Pb0.993Se1,696.5,0.0068962,0.000014886,0.00014927,1.3555,0.75632,67177.2134891845,0.0014968113,0.0011042503
6006,10.1002/adma.201004200,80,1(a),324,Na0.007Pb0.993Se1,Na0.007Pb0.993Se1,697,0.0068813,0.000014917,0.00014948,1.3542,0.75751,67037.6080981431,0.0014979064,0.0011061191
6006,10.1002/adma.201004200,80,1(a),324,Na0.007Pb0.993Se1,Na0.007Pb0.993Se1,697.5,0.0068665,0.000014949,0.00014969,1.3528,0.75869,66894.106629206,0.0014989027,0.0011080002
6006,10.1002/adma.201004200,80,1(a),324,Na0.007Pb0.993Se1,Na0.007Pb0.993Se1,698,0.0068517,0.00001498,0.0001499,1.3515,0.75988,66755.6742323097,0.0015000007,0.0011098784
6006,10.1002/adma.201004200,80,1(a),324,Na0.007Pb0.993Se1,Na0.007Pb0.993Se1,698.5,0.0068368,0.000015012,0.00015011,1.3501,0.76107,66613.375965894,0.001501,0.0011117695
6006,10.1002/adma.201004200,80,1(a),324,Na0.007Pb0.993Se1,Na0.007Pb0.993Se1,699,0.006822,0.000015044,0.00015032,1.3488,0.76226,66471.6830630152,0.001502001,0.0011135832
6006,10.1002/adma.201004200,80,1(a),324,Na0.007Pb0.993Se1,Na0.007Pb0.993Se1,699.5,0.0068072,0.000015076,0.00015053,1.3474,0.76345,66330.5916688777,0.0015030035,0.0011154843
6006,10.1002/adma.201004200,80,1(a),324,Na0.007Pb0.993Se1,Na0.007Pb0.993Se1,700,0.0067924,0.000015108,0.00015074,1.3461,0.76464,66190.097961345,0.0015040077,0.0011173075
6006,10.1002/adma.201004200,80,1(a),324,Na0.007Pb0.993Se1,Na0.007Pb0.993Se1,700.5,0.0067775,0.00001514,0.00015095,1.3448,0.76582,66050.1981505944,0.0015050134,0.0011191355
6006,10.1002/adma.201004200,80,1(a),324,Na0.007Pb0.993Se1,Na0.007Pb0.993Se1,701,0.0067627,0.000015172,0.00015116,1.3434,0.76701,65910.8884787767,0.0015060207,0.0011210516
6006,10.1002/adma.201004200,80,1(a),324,Na0.007Pb0.993Se1,Na0.007Pb0.993Se1,701.5,0.0067479,0.000015204,0.00015137,1.3421,0.7682,65772.165219679,0.0015070295,0.0011228891
6006,10.1002/adma.201004200,80,1(a),324,Na0.007Pb0.993Se1,Na0.007Pb0.993Se1,702,0.0067331,0.000015236,0.00015157,1.3408,0.76939,65634.0246783933,0.001507841,0.0011245831
6006,10.1002/adma.201004200,80,1(a),324,Na0.007Pb0.993Se1,Na0.007Pb0.993Se1,702.5,0.0067182,0.000015269,0.00015178,1.3394,0.77058,65492.1736852446,0.0015087542,0.0011264404
6006,10.1002/adma.201004200,80,1(a),324,Na0.007Pb0.993Se1,Na0.007Pb0.993Se1,703,0.0067034,0.000015301,0.00015199,1.3381,0.77177,65355.2055421214,0.001509768,0.0011282924
6006,10.1002/adma.201004200,80,1(a),324,Na0.007Pb0.993Se1,Na0.007Pb0.993Se1,703.5,0.0066886,0.000015334,0.0001522,1.3368,0.77295,65214.5558888744,0.0015106848,0.0011300754
6006,10.1002/adma.201004200,80,1(a),324,Na0.007Pb0.993Se1,Na0.007Pb0.993Se1,704,0.0066737,0.000015366,0.00015241,1.3355,0.77414,65078.745281791,0.0015117017,0.0011319369
6006,10.1002/adma.201004200,80,1(a),324,Na0.007Pb0.993Se1,Na0.007Pb0.993Se1,704.5,0.0066589,0.000015399,0.00015262,1.3342,0.77533,64939.2817715436,0.0015126219,0.0011337295
6006,10.1002/adma.201004200,80,1(a),324,Na0.007Pb0.993Se1,Na0.007Pb0.993Se1,705,0.0066441,0.000015432,0.00015283,1.3329,0.77652,64800.4147226542,0.0015135439,0.0011355269
6006,10.1002/adma.201004200,80,1(a),324,Na0.007Pb0.993Se1,Na0.007Pb0.993Se1,705.5,0.0066293,0.000015464,0.00015304,1.3315,0.77771,64666.3217796172,0.0015145655,0.0011374882
6006,10.1002/adma.201004200,80,1(a),324,Na0.007Pb0.993Se1,Na0.007Pb0.993Se1,706,0.0066144,0.000015497,0.00015325,1.3302,0.7789,64528.6184422791,0.0015154909,0.0011392955
6006,10.1002/adma.201004200,80,1(a),324,Na0.007Pb0.993Se1,Na0.007Pb0.993Se1,706.5,0.0065996,0.00001553,0.00015346,1.3289,0.78008,64391.5003219575,0.001516418,0.0011411077
6006,10.1002/adma.201004200,80,1(a),324,Na0.007Pb0.993Se1,Na0.007Pb0.993Se1,707,0.0065848,0.000015563,0.00015367,1.3276,0.78127,64254.9636959455,0.0015173468,0.0011429247
6006,10.1002/adma.201004200,80,1(a),324,Na0.007Pb0.993Se1,Na0.007Pb0.993Se1,707.5,0.0065699,0.000015596,0.00015388,1.3263,0.78246,64119.0048730444,0.0015182774,0.0011447466
6006,10.1002/adma.201004200,80,1(a),324,Na0.007Pb0.993Se1,Na0.007Pb0.993Se1,708,0.0065551,0.00001563,0.00015409,1.325,0.78365,63979.5265515035,0.0015191125,0.0011465
6006,10.1002/adma.201004200,80,1(a),324,Na0.007Pb0.993Se1,Na0.007Pb0.993Se1,708.5,0.0065403,0.000015663,0.0001543,1.3238,0.78484,63844.7296175701,0.0015200466,0.0011482449
6006,10.1002/adma.201004200,80,1(a),324,Na0.007Pb0.993Se1,Na0.007Pb0.993Se1,709,0.0065255,0.000015696,0.00015451,1.3225,0.78603,63710.499490316,0.0015209824,0.0011500812
6006,10.1002/adma.201004200,80,1(a),324,Na0.007Pb0.993Se1,Na0.007Pb0.993Se1,709.5,0.0065106,0.00001573,0.00015472,1.3212,0.78721,63572.7908455181,0.0015218232,0.0011518492
6006,10.1002/adma.201004200,80,1(a),324,Na0.007Pb0.993Se1,Na0.007Pb0.993Se1,710,0.0064958,0.000015763,0.00015492,1.3199,0.7884,63439.7005646133,0.0015225659,0.0011535464
6006,10.1002/adma.201004200,80,1(a),324,Na0.007Pb0.993Se1,Na0.007Pb0.993Se1,710.5,0.006481,0.000015797,0.00015513,1.3186,0.78959,63303.1588276255,0.0015234106,0.0011553243
6006,10.1002/adma.201004200,80,1(a),324,Na0.007Pb0.993Se1,Na0.007Pb0.993Se1,711,0.0064662,0.00001583,0.00015534,1.3174,0.79078,63171.1939355654,0.0015243535,0.0011570924
6006,10.1002/adma.201004200,80,1(a),324,Na0.007Pb0.993Se1,Na0.007Pb0.993Se1,711.5,0.0064513,0.000015864,0.00015555,1.3161,0.79197,63035.8043368633,0.0015252019,0.0011588799
6006,10.1002/adma.201004200,80,1(a),324,Na0.007Pb0.993Se1,Na0.007Pb0.993Se1,712,0.0064365,0.000015898,0.00015576,1.3148,0.79316,62900.9938357026,0.0015260522,0.0011606725
6006,10.1002/adma.201004200,80,1(a),324,Na0.007Pb0.993Se1,Na0.007Pb0.993Se1,712.5,0.0064217,0.000015932,0.00015597,1.3135,0.79434,62766.7587245795,0.0015269044,0.00116247
6006,10.1002/adma.201004200,80,1(a),324,Na0.007Pb0.993Se1,Na0.007Pb0.993Se1,713,0.0064068,0.000015966,0.00015618,1.3123,0.79553,62633.0953275711,0.0015277585,0.0011641839
6006,10.1002/adma.201004200,80,1(a),324,Na0.007Pb0.993Se1,Na0.007Pb0.993Se1,713.5,0.006392,0.000016,0.00015639,1.311,0.79672,62500,0.0015286145,0.0011659912
6006,10.1002/adma.201004200,80,1(a),324,Na0.007Pb0.993Se1,Na0.007Pb0.993Se1,714,0.0063772,0.000016034,0.0001566,1.3098,0.79791,62367.4691281028,0.0015294724,0.0011677144
6006,10.1002/adma.201004200,80,1(a),324,Na0.007Pb0.993Se1,Na0.007Pb0.993Se1,714.5,0.0063624,0.000016068,0.00015681,1.3085,0.7991,62235.499128703,0.0015303321,0.0011695316
6006,10.1002/adma.201004200,80,1(a),324,Na0.007Pb0.993Se1,Na0.007Pb0.993Se1,715,0.0063475,0.000016102,0.00015702,1.3073,0.80029,62104.0864488883,0.0015311937,0.0011712642
6006,10.1002/adma.201004200,80,1(a),324,Na0.007Pb0.993Se1,Na0.007Pb0.993Se1,715.5,0.0063327,0.000016136,0.00015723,1.306,0.80147,61973.2275656916,0.0015320571,0.0011730912
6006,10.1002/adma.201004200,80,1(a),324,Na0.007Pb0.993Se1,Na0.007Pb0.993Se1,716,0.0063179,0.000016171,0.00015744,1.3048,0.80266,61839.0946756539,0.0015328275,0.0011747605
6006,10.1002/adma.201004200,80,1(a),324,Na0.007Pb0.993Se1,Na0.007Pb0.993Se1,716.5,0.006303,0.000016205,0.00015765,1.3035,0.80385,61709.3489663684,0.0015336947,0.0011765974
6006,10.1002/adma.201004200,80,1(a),324,Na0.007Pb0.993Se1,Na0.007Pb0.993Se1,717,0.0062882,0.00001624,0.00015786,1.3023,0.80504,61576.354679803,0.0015344692,0.0011782763
6006,10.1002/adma.201004200,80,1(a),324,Na0.007Pb0.993Se1,Na0.007Pb0.993Se1,717.5,0.0062734,0.000016274,0.00015806,1.3011,0.80623,61447.7080004916,0.0015351459,0.0011798831
6006,10.1002/adma.201004200,80,1(a),324,Na0.007Pb0.993Se1,Na0.007Pb0.993Se1,718,0.0062586,0.000016309,0.00015827,1.2998,0.80742,61315.8378809246,0.0015359245,0.0011816622
6006,10.1002/adma.201004200,80,1(a),324,Na0.007Pb0.993Se1,Na0.007Pb0.993Se1,718.5,0.0062437,0.000016344,0.00015848,1.2986,0.8086,61184.5325501713,0.0015367052,0.0011833553
6006,10.1002/adma.201004200,80,1(a),324,Na0.007Pb0.993Se1,Na0.007Pb0.993Se1,719,0.0062289,0.000016379,0.00015869,1.2974,0.80979,61053.7883875694,0.001537488,0.0011850532
6006,10.1002/adma.201004200,80,1(a),324,Na0.007Pb0.993Se1,Na0.007Pb0.993Se1,719.5,0.0062141,0.000016414,0.0001589,1.2962,0.81098,60923.6018033386,0.0015382728,0.0011867558
6006,10.1002/adma.201004200,80,1(a),324,Na0.007Pb0.993Se1,Na0.007Pb0.993Se1,720,0.0061992,0.000016449,0.00015911,1.2949,0.81217,60793.9692382516,0.0015390596,0.0011885548
6006,10.1002/adma.201004200,80,1(a),324,Na0.007Pb0.993Se1,Na0.007Pb0.993Se1,720.5,0.0061844,0.000016484,0.00015932,1.2937,0.81336,60664.8871633099,0.0015398485,0.0011902671
6006,10.1002/adma.201004200,80,1(a),324,Na0.007Pb0.993Se1,Na0.007Pb0.993Se1,721,0.0061696,0.000016519,0.00015953,1.2925,0.81455,60536.3520794237,0.0015406393,0.001191984
6006,10.1002/adma.201004200,80,1(a),324,Na0.007Pb0.993Se1,Na0.007Pb0.993Se1,721.5,0.0061548,0.000016554,0.00015974,1.2913,0.81573,60408.3605170956,0.0015414321,0.0011937057
6006,10.1002/adma.201004200,80,1(a),324,Na0.007Pb0.993Se1,Na0.007Pb0.993Se1,722,0.0061399,0.00001659,0.00015995,1.2901,0.81692,60277.2754671489,0.001542134,0.00119536
6006,10.1002/adma.201004200,80,1(a),324,Na0.007Pb0.993Se1,Na0.007Pb0.993Se1,722.5,0.0061251,0.000016625,0.00016016,1.2889,0.81811,60150.3759398496,0.0015429309,0.0011970912
6006,10.1002/adma.201004200,80,1(a),324,Na0.007Pb0.993Se1,Na0.007Pb0.993Se1,723,0.0061103,0.00001666,0.00016037,1.2877,0.8193,60024.0096038415,0.0015437297,0.0011988271
6006,10.1002/adma.201004200,80,1(a),324,Na0.007Pb0.993Se1,Na0.007Pb0.993Se1,723.5,0.0060955,0.000016696,0.00016057,1.2865,0.82049,59894.5855294681,0.0015442456,0.0012003464
6006,10.1002/adma.201004200,80,1(a),324,Na0.007Pb0.993Se1,Na0.007Pb0.993Se1,724,0.0060806,0.000016732,0.00016078,1.2853,0.82168,59765.718383935,0.0015449563,0.00120202
6006,10.1002/adma.201004200,80,1(a),324,Na0.007Pb0.993Se1,Na0.007Pb0.993Se1,724.5,0.0060658,0.000016767,0.00016099,1.2841,0.82286,59640.961412298,0.0015457613,0.0012037702
6006,10.1002/adma.201004200,80,1(a),324,Na0.007Pb0.993Se1,Na0.007Pb0.993Se1,725,0.006051,0.000016803,0.0001612,1.2829,0.82405,59513.1821698506,0.0015464762,0.0012054534
6006,10.1002/adma.201004200,80,1(a),324,Na0.007Pb0.993Se1,Na0.007Pb0.993Se1,725.5,0.0060361,0.000016839,0.00016141,1.2817,0.82524,59385.9492843993,0.0015471933,0.0012071415
6006,10.1002/adma.201004200,80,1(a),324,Na0.007Pb0.993Se1,Na0.007Pb0.993Se1,726,0.0060213,0.000016875,0.00016162,1.2806,0.82643,59259.2592592593,0.0015479126,0.0012087401
6006,10.1002/adma.201004200,80,1(a),324,Na0.007Pb0.993Se1,Na0.007Pb0.993Se1,726.5,0.0060065,0.000016911,0.00016183,1.2794,0.82762,59133.1086275205,0.001548634,0.0012104377
6006,10.1002/adma.201004200,80,1(a),324,Na0.007Pb0.993Se1,Na0.007Pb0.993Se1,727,0.0059917,0.000016947,0.00016204,1.2782,0.82881,59007.4939517319,0.0015493575,0.0012121401
6006,10.1002/adma.201004200,80,1(a),324,Na0.007Pb0.993Se1,Na0.007Pb0.993Se1,727.5,0.0059768,0.000016983,0.00016224,1.277,0.83,58882.4118235883,0.0015498921,0.0012136978
6006,10.1002/adma.201004200,80,1(a),324,Na0.007Pb0.993Se1,Na0.007Pb0.993Se1,728,0.005962,0.00001702,0.00016245,1.2759,0.83118,58754.4065804935,0.0015505289,0.0012152433
6006,10.1002/adma.201004200,80,1(a),324,Na0.007Pb0.993Se1,Na0.007Pb0.993Se1,728.5,0.0059472,0.000017056,0.00016266,1.2747,0.83237,58630.3939962477,0.0015512591,0.0012169602
6006,10.1002/adma.201004200,80,1(a),324,Na0.007Pb0.993Se1,Na0.007Pb0.993Se1,729,0.0059323,0.000017093,0.00016287,1.2735,0.83356,58503.4809571169,0.0015519006,0.0012186106
6006,10.1002/adma.201004200,80,1(a),324,Na0.007Pb0.993Se1,Na0.007Pb0.993Se1,729.5,0.0059175,0.000017129,0.00016308,1.2724,0.83475,58380.5242571078,0.0015526351,0.0012202413
6006,10.1002/adma.201004200,80,1(a),324,Na0.007Pb0.993Se1,Na0.007Pb0.993Se1,730,0.0059027,0.000017166,0.00016329,1.2712,0.83594,58254.6895025049,0.0015532811,0.0012219015
6006,10.1002/adma.201004200,80,1(a),324,Na0.007Pb0.993Se1,Na0.007Pb0.993Se1,730.5,0.0058879,0.000017202,0.0001635,1.2701,0.83713,58132.7752586909,0.0015540199,0.0012235414
6006,10.1002/adma.201004200,80,1(a),324,Na0.007Pb0.993Se1,Na0.007Pb0.993Se1,731,0.005873,0.000017239,0.0001637,1.2689,0.83831,58008.0051047045,0.0015544805,0.0012250615
6006,10.1002/adma.201004200,80,1(a),324,Na0.007Pb0.993Se1,Na0.007Pb0.993Se1,731.5,0.0058582,0.000017276,0.00016391,1.2678,0.8395,57883.7693910627,0.0015551336,0.0012266395
6006,10.1002/adma.201004200,80,1(a),324,Na0.007Pb0.993Se1,Na0.007Pb0.993Se1,732,0.0058434,0.000017313,0.00016412,1.2666,0.84069,57760.0646912725,0.001555789,0.0012283191
6006,10.1002/adma.201004200,80,1(a),324,Na0.007Pb0.993Se1,Na0.007Pb0.993Se1,732.5,0.0058286,0.00001735,0.00016433,1.2655,0.84188,57636.8876080692,0.0015564466,0.0012299065
6006,10.1002/adma.201004200,80,1(a),324,Na0.007Pb0.993Se1,Na0.007Pb0.993Se1,733,0.0058137,0.000017387,0.00016454,1.2644,0.84307,57514.2347731063,0.0015571066,0.0012314984
6006,10.1002/adma.201004200,80,1(a),324,Na0.007Pb0.993Se1,Na0.007Pb0.993Se1,733.5,0.0057989,0.000017424,0.00016475,1.2632,0.84426,57392.1028466483,0.0015577687,0.0012331925
6006,10.1002/adma.201004200,80,1(a),324,Na0.007Pb0.993Se1,Na0.007Pb0.993Se1,734,0.0057841,0.000017461,0.00016495,1.2621,0.84544,57270.488517267,0.0015582442,0.001234644
6006,10.1002/adma.201004200,80,1(a),324,Na0.007Pb0.993Se1,Na0.007Pb0.993Se1,734.5,0.0057692,0.000017499,0.00016516,1.261,0.84663,57146.1226355792,0.001558822,0.0012361792
6006,10.1002/adma.201004200,80,1(a),324,Na0.007Pb0.993Se1,Na0.007Pb0.993Se1,735,0.0057544,0.000017536,0.00016537,1.2599,0.84782,57025.5474452555,0.0015594912,0.0012377896
6006,10.1002/adma.201004200,80,1(a),324,Na0.007Pb0.993Se1,Na0.007Pb0.993Se1,735.5,0.0057396,0.000017574,0.00016558,1.2587,0.84901,56902.2419483328,0.0015600738,0.0012394326
6006,10.1002/adma.201004200,80,1(a),324,Na0.007Pb0.993Se1,Na0.007Pb0.993Se1,736,0.0057248,0.000017611,0.00016579,1.2576,0.8502,56782.6926352848,0.0015607475,0.0012410524
6006,10.1002/adma.201004200,80,1(a),324,Na0.007Pb0.993Se1,Na0.007Pb0.993Se1,736.5,0.0057099,0.000017649,0.00016599,1.2565,0.85139,56660.4340189246,0.0015611468,0.0012424567
6006,10.1002/adma.201004200,80,1(a),324,Na0.007Pb0.993Se1,Na0.007Pb0.993Se1,737,0.0056951,0.000017686,0.0001662,1.2554,0.85257,56541.8975460817,0.0015618252,0.0012440857
6006,10.1002/adma.201004200,80,1(a),324,Na0.007Pb0.993Se1,Na0.007Pb0.993Se1,737.5,0.0056803,0.000017724,0.00016641,1.2543,0.85376,56420.6725344166,0.0015624175,0.001245649
6006,10.1002/adma.201004200,80,1(a),324,Na0.007Pb0.993Se1,Na0.007Pb0.993Se1,738,0.0056654,0.000017762,0.00016662,1.2532,0.85495,56299.9662200203,0.0015630123,0.001247217
6006,10.1002/adma.201004200,80,1(a),324,Na0.007Pb0.993Se1,Na0.007Pb0.993Se1,738.5,0.0056506,0.0000178,0.00016682,1.2521,0.85614,56179.7752808989,0.001563422,0.0012486399
6006,10.1002/adma.201004200,80,1(a),324,Na0.007Pb0.993Se1,Na0.007Pb0.993Se1,739,0.0056358,0.000017838,0.00016703,1.251,0.85733,56060.0964233658,0.0015640218,0.0012502173
6006,10.1002/adma.201004200,80,1(a),324,Na0.007Pb0.993Se1,Na0.007Pb0.993Se1,739.5,0.005621,0.000017876,0.00016724,1.2499,0.85852,55940.9263817409,0.0015646239,0.0012517993
6006,10.1002/adma.201004200,80,1(a),324,Na0.007Pb0.993Se1,Na0.007Pb0.993Se1,740,0.0056061,0.000017915,0.00016745,1.2488,0.8597,55819.1459670667,0.0015651411,0.001253316
6006,10.1002/adma.201004200,80,1(a),324,Na0.007Pb0.993Se1,Na0.007Pb0.993Se1,740.5,0.0055913,0.000017953,0.00016765,1.2477,0.86089,55700.9970478472,0.0015655613,0.0012547578
6006,10.1002/adma.201004200,80,1(a),324,Na0.007Pb0.993Se1,Na0.007Pb0.993Se1,741,0.0055765,0.000017991,0.00016786,1.2466,0.86208,55583.3472291701,0.0015661708,0.001256354
6006,10.1002/adma.201004200,80,1(a),324,Na0.007Pb0.993Se1,Na0.007Pb0.993Se1,741.5,0.0055616,0.00001803,0.00016807,1.2455,0.86327,55463.1170271769,0.0015666958,0.001257885
6006,10.1002/adma.201004200,80,1(a),324,Na0.007Pb0.993Se1,Na0.007Pb0.993Se1,742,0.0055468,0.000018068,0.00016827,1.2445,0.86446,55346.4688952845,0.0015671238,0.0012592397
6006,10.1002/adma.201004200,80,1(a),324,Na0.007Pb0.993Se1,Na0.007Pb0.993Se1,742.5,0.005532,0.000018107,0.00016848,1.2434,0.86565,55227.2601756227,0.001567654,0.0012607801
6006,10.1002/adma.201004200,80,1(a),324,Na0.007Pb0.993Se1,Na0.007Pb0.993Se1,743,0.0055172,0.000018146,0.00016869,1.2423,0.86683,55108.5638708255,0.0015681867,0.0012623253
6006,10.1002/adma.201004200,80,1(a),324,Na0.007Pb0.993Se1,Na0.007Pb0.993Se1,743.5,0.0055023,0.000018184,0.00016889,1.2412,0.86802,54993.400791905,0.0015686225,0.0012637951
6006,10.1002/adma.201004200,80,1(a),324,Na0.007Pb0.993Se1,Na0.007Pb0.993Se1,744,0.0054875,0.000018223,0.0001691,1.2402,0.86921,54875.7065247215,0.0015691604,0.0012652479
6006,10.1002/adma.201004200,80,1(a),324,Na0.007Pb0.993Se1,Na0.007Pb0.993Se1,744.5,0.0054727,0.000018262,0.00016931,1.2391,0.8704,54758.5149490746,0.0015697008,0.0012668072
6006,10.1002/adma.201004200,80,1(a),324,Na0.007Pb0.993Se1,Na0.007Pb0.993Se1,745,0.0054579,0.000018301,0.00016951,1.2381,0.87159,54641.8228512103,0.0015700585,0.0012681193
6006,10.1002/adma.201004200,80,1(a),324,Na0.007Pb0.993Se1,Na0.007Pb0.993Se1,745.5,0.005443,0.00001834,0.00016972,1.237,0.87278,54525.627044711,0.0015706041,0.001269688
6006,10.1002/adma.201004200,80,1(a),324,Na0.007Pb0.993Se1,Na0.007Pb0.993Se1,746,0.0054282,0.000018379,0.00016993,1.2359,0.87396,54409.9243702051,0.0015711521,0.0012712615
6006,10.1002/adma.201004200,80,1(a),324,Na0.007Pb0.993Se1,Na0.007Pb0.993Se1,746.5,0.0054134,0.000018419,0.00017013,1.2349,0.87515,54291.7639394104,0.0015714326,0.0012725181
6006,10.1002/adma.201004200,80,1(a),324,Na0.007Pb0.993Se1,Na0.007Pb0.993Se1,747,0.0053985,0.000018458,0.00017034,1.2339,0.87634,54177.0506013653,0.0015719859,0.0012739978
6006,10.1002/adma.201004200,80,1(a),324,Na0.007Pb0.993Se1,Na0.007Pb0.993Se1,747.5,0.0053837,0.000018498,0.00017055,1.2328,0.87753,54059.8983673911,0.0015724566,0.0012755164
6006,10.1002/adma.201004200,80,1(a),324,Na0.007Pb0.993Se1,Na0.007Pb0.993Se1,748,0.0053689,0.000018537,0.00017075,1.2318,0.87872,53946.1617305929,0.0015728307,0.0012768556
6006,10.1002/adma.201004200,80,1(a),324,Na0.007Pb0.993Se1,Na0.007Pb0.993Se1,748.5,0.0053541,0.000018577,0.00017096,1.2307,0.87991,53830.0048447004,0.0015733069,0.0012783837
6006,10.1002/adma.201004200,80,1(a),324,Na0.007Pb0.993Se1,Na0.007Pb0.993Se1,749,0.0053392,0.000018616,0.00017116,1.2297,0.88109,53717.2324881822,0.0015736864,0.0012797319
6006,10.1002/adma.201004200,80,1(a),324,Na0.007Pb0.993Se1,Na0.007Pb0.993Se1,749.5,0.0053244,0.000018656,0.00017137,1.2287,0.88228,53602.0583190395,0.0015741679,0.0012811654
6006,10.1002/adma.201004200,80,1(a),324,Na0.007Pb0.993Se1,Na0.007Pb0.993Se1,750,0.0053096,0.000018696,0.00017158,1.2276,0.88347,53487.376979033,0.0015746521,0.0012827078
6006,10.1002/adma.201004200,80,1(a),324,Na0.007Pb0.993Se1,Na0.007Pb0.993Se1,750.5,0.0052947,0.000018736,0.00017178,1.2266,0.88466,53373.1853116994,0.0015749556,0.001284001
6006,10.1002/adma.201004200,80,1(a),324,Na0.007Pb0.993Se1,Na0.007Pb0.993Se1,751,0.0052799,0.000018776,0.00017199,1.2256,0.88585,53259.4801874734,0.0015754453,0.0012854482
6006,10.1002/adma.201004200,80,1(a),324,Na0.007Pb0.993Se1,Na0.007Pb0.993Se1,751.5,0.0052651,0.000018816,0.00017219,1.2246,0.88704,53146.2585034014,0.0015757545,0.0012867503
6006,10.1002/adma.201004200,80,1(a),324,Na0.007Pb0.993Se1,Na0.007Pb0.993Se1,752,0.0052503,0.000018856,0.0001724,1.2236,0.88822,53033.5171828596,0.0015762495,0.0012882065
6006,10.1002/adma.201004200,80,1(a),324,Na0.007Pb0.993Se1,Na0.007Pb0.993Se1,752.5,0.0052354,0.000018897,0.0001726,1.2225,0.88941,52918.4526644441,0.0015764809,0.0012895549
6006,10.1002/adma.201004200,80,1(a),324,Na0.007Pb0.993Se1,Na0.007Pb0.993Se1,753,0.0052206,0.000018937,0.00017281,1.2215,0.8906,52806.6747636901,0.0015769814,0.0012910204
6006,10.1002/adma.201004200,80,1(a),324,Na0.007Pb0.993Se1,Na0.007Pb0.993Se1,753.5,0.0052058,0.000018977,0.00017301,1.2205,0.89179,52695.368077146,0.001577302,0.0012923408
6006,10.1002/adma.201004200,80,1(a),324,Na0.007Pb0.993Se1,Na0.007Pb0.993Se1,754,0.005191,0.000019018,0.00017322,1.2195,0.89298,52581.7646440215,0.0015777247,0.0012937472
6006,10.1002/adma.201004200,80,1(a),324,Na0.007Pb0.993Se1,Na0.007Pb0.993Se1,754.5,0.0051761,0.000019058,0.00017342,1.2185,0.89417,52471.4030853185,0.001578051,0.0012950768
6006,10.1002/adma.201004200,80,1(a),324,Na0.007Pb0.993Se1,Na0.007Pb0.993Se1,755,0.0051613,0.000019099,0.00017363,1.2175,0.89535,52358.7622388607,0.0015784793,0.0012964923
6006,10.1002/adma.201004200,80,1(a),324,Na0.007Pb0.993Se1,Na0.007Pb0.993Se1,755.5,0.0051465,0.00001914,0.00017383,1.2165,0.89654,52246.6039707419,0.0015787288,0.0012977631
6006,10.1002/adma.201004200,80,1(a),324,Na0.007Pb0.993Se1,Na0.007Pb0.993Se1,756,0.0051316,0.000019181,0.00017404,1.2156,0.89773,52134.9251863824,0.0015791628,0.0012990809
6006,10.1002/adma.201004200,80,1(a),324,Na0.007Pb0.993Se1,Na0.007Pb0.993Se1,756.5,0.0051168,0.000019222,0.00017424,1.2146,0.89892,52023.7228176048,0.0015794182,0.0013003608
6006,10.1002/adma.201004200,80,1(a),324,Na0.007Pb0.993Se1,Na0.007Pb0.993Se1,757,0.005102,0.000019263,0.00017445,1.2136,0.90011,51912.9938223537,0.0015798579,0.0013017946
6006,10.1002/adma.201004200,80,1(a),324,Na0.007Pb0.993Se1,Na0.007Pb0.993Se1,757.5,0.0050872,0.000019304,0.00017465,1.2126,0.9013,51802.7351844177,0.0015801193,0.0013030837
6006,10.1002/adma.201004200,80,1(a),324,Na0.007Pb0.993Se1,Na0.007Pb0.993Se1,758,0.0050723,0.000019345,0.00017485,1.2116,0.90248,51692.9439131559,0.0015803837,0.0013043774
6006,10.1002/adma.201004200,80,1(a),324,Na0.007Pb0.993Se1,Na0.007Pb0.993Se1,758.5,0.0050575,0.000019386,0.00017506,1.2107,0.90367,51583.6170432271,0.0015808317,0.0013057171
6006,10.1002/adma.201004200,80,1(a),324,Na0.007Pb0.993Se1,Na0.007Pb0.993Se1,759,0.0050427,0.000019428,0.00017526,1.2097,0.90486,51472.1021206506,0.0015810206,0.0013069526
6006,10.1002/adma.201004200,80,1(a),324,Na0.007Pb0.993Se1,Na0.007Pb0.993Se1,759.5,0.0050278,0.000019469,0.00017547,1.2087,0.90605,51363.7064050542,0.0015814742,0.0013084092
6006,10.1002/adma.201004200,80,1(a),324,Na0.007Pb0.993Se1,Na0.007Pb0.993Se1,760,0.005013,0.000019511,0.00017567,1.2078,0.90724,51253.1392547794,0.0015816693,0.0013095457
6006,10.1002/adma.201004200,80,1(a),324,Na0.007Pb0.993Se1,Na0.007Pb0.993Se1,760.5,0.0049982,0.000019552,0.00017587,1.2068,0.90843,51145.6628477905,0.0015819485,0.0013108622
6006,10.1002/adma.201004200,80,1(a),324,Na0.007Pb0.993Se1,Na0.007Pb0.993Se1,761,0.0049834,0.000019594,0.00017608,1.2058,0.90961,51036.0314381954,0.0015823296,0.0013122654
6006,10.1002/adma.201004200,80,1(a),324,Na0.007Pb0.993Se1,Na0.007Pb0.993Se1,761.5,0.0049685,0.000019636,0.00017628,1.2049,0.9108,50926.8690160929,0.001582534,0.0013134153
6006,10.1002/adma.201004200,80,1(a),324,Na0.007Pb0.993Se1,Na0.007Pb0.993Se1,762,0.0049537,0.000019677,0.00017648,1.2039,0.91199,50820.7551964222,0.0015828221,0.0013147455
6006,10.1002/adma.201004200,80,1(a),324,Na0.007Pb0.993Se1,Na0.007Pb0.993Se1,762.5,0.0049389,0.000019719,0.00017669,1.203,0.91318,50712.5107764085,0.0015832119,0.0013160531
6006,10.1002/adma.201004200,80,1(a),324,Na0.007Pb0.993Se1,Na0.007Pb0.993Se1,763,0.004924,0.000019761,0.00017689,1.202,0.91437,50604.7264814534,0.0015834255,0.0013173257
6006,10.1002/adma.201004200,80,1(a),324,Na0.007Pb0.993Se1,Na0.007Pb0.993Se1,763.5,0.0049092,0.000019804,0.00017709,1.2011,0.91556,50494.8495253484,0.0015835623,0.0013184267
6006,10.1002/adma.201004200,80,1(a),324,Na0.007Pb0.993Se1,Na0.007Pb0.993Se1,764,0.0048944,0.000019846,0.0001773,1.2002,0.91674,50387.9875037791,0.001583961,0.0013197475
6006,10.1002/adma.201004200,80,1(a),324,Na0.007Pb0.993Se1,Na0.007Pb0.993Se1,764.5,0.0048796,0.000019888,0.0001775,1.1992,0.91793,50281.5768302494,0.0015841839,0.001321034
6006,10.1002/adma.201004200,80,1(a),324,Na0.007Pb0.993Se1,Na0.007Pb0.993Se1,765,0.0048647,0.00001993,0.0001777,1.1983,0.91912,50175.6146512795,0.0015844099,0.0013222147
6006,10.1002/adma.201004200,80,1(a),324,Na0.007Pb0.993Se1,Na0.007Pb0.993Se1,765.5,0.0048499,0.000019973,0.0001779,1.1974,0.92031,50067.591248185,0.0015845597,0.0013233336
6006,10.1002/adma.201004200,80,1(a),324,Na0.007Pb0.993Se1,Na0.007Pb0.993Se1,766,0.0048351,0.000020015,0.0001781,1.1964,0.9215,49962.5281039221,0.0015847919,0.0013246338
6006,10.1002/adma.201004200,80,1(a),324,Na0.007Pb0.993Se1,Na0.007Pb0.993Se1,766.5,0.0048203,0.000020058,0.00017831,1.1955,0.92269,49855.4192840762,0.0015851259,0.0013259104
6006,10.1002/adma.201004200,80,1(a),324,Na0.007Pb0.993Se1,Na0.007Pb0.993Se1,767,0.0048054,0.000020101,0.00017851,1.1946,0.92387,49748.7687179742,0.0015852853,0.0013270428
6006,10.1002/adma.201004200,80,1(a),324,Na0.007Pb0.993Se1,Na0.007Pb0.993Se1,767.5,0.0047906,0.000020143,0.00017871,1.1937,0.92506,49645.0379784541,0.0015855267,0.0013282455
6006,10.1002/adma.201004200,80,1(a),324,Na0.007Pb0.993Se1,Na0.007Pb0.993Se1,768,0.0047758,0.000020186,0.00017891,1.1928,0.92625,49539.2846527296,0.0015856925,0.0013293867
6006,10.1002/adma.201004200,80,1(a),324,Na0.007Pb0.993Se1,Na0.007Pb0.993Se1,768.5,0.0047609,0.000020229,0.00017911,1.1919,0.92744,49433.9809184834,0.0015858615,0.0013305323
6006,10.1002/adma.201004200,80,1(a),324,Na0.007Pb0.993Se1,Na0.007Pb0.993Se1,769,0.0047461,0.000020272,0.00017931,1.1909,0.92863,49329.1239147593,0.0015860337,0.0013317942
6006,10.1002/adma.201004200,80,1(a),324,Na0.007Pb0.993Se1,Na0.007Pb0.993Se1,769.5,0.0047313,0.000020315,0.00017952,1.19,0.92982,49224.710804824,0.0015863859,0.0013330974
6006,10.1002/adma.201004200,80,1(a),324,Na0.007Pb0.993Se1,Na0.007Pb0.993Se1,770,0.0047165,0.000020359,0.00017972,1.1891,0.931,49118.3260474483,0.0015864865,0.001334191
6006,10.1002/adma.201004200,80,1(a),324,Na0.007Pb0.993Se1,Na0.007Pb0.993Se1,770.5,0.0047016,0.000020402,0.00017992,1.1882,0.93219,49014.802470346,0.0015866683,0.0013353546
6006,10.1002/adma.201004200,80,1(a),324,Na0.007Pb0.993Se1,Na0.007Pb0.993Se1,771,0.0046868,0.000020445,0.00018012,1.1873,0.93338,48911.7143555882,0.0015868532,0.0013365226
6006,10.1002/adma.201004200,80,1(a),324,Na0.007Pb0.993Se1,Na0.007Pb0.993Se1,771.5,0.004672,0.000020489,0.00018032,1.1865,0.93457,48806.6767533799,0.0015869639,0.0013375169
6006,10.1002/adma.201004200,80,1(a),324,Na0.007Pb0.993Se1,Na0.007Pb0.993Se1,772,0.0046571,0.000020532,0.00018052,1.1856,0.93576,48704.4613286577,0.0015871552,0.0013386937
6006,10.1002/adma.201004200,80,1(a),324,Na0.007Pb0.993Se1,Na0.007Pb0.993Se1,772.5,0.0046423,0.000020576,0.00018072,1.1847,0.93695,48600.3110419907,0.0015872725,0.0013398096
