Repository: RamyaGuru/STD2_EffMass

# STD2_EffMass
Effective mass modeling of StarryData2 data

File: csvfiles/highperformancetellerium10.1021ja400069s.csv (part 16 of 61)
sid,DOI,figureid,fignum,sampleid,samplename,composition,Temperature,Electrical conductivity,Power factor,Seebeck coefficient,Thermal conductivity,ZT,Electrical resistivity,Figure of merit Z
3503,10.1021/ja400069s,105,6(a),203,Pb0.96Ba0.03Na0.01Se1,Pb0.96Ba0.03Na0.01Se1,475.5,96627,0.00071173,0.000083291,1.7387,0.25908,0.0000103491,0.0004093461
3503,10.1021/ja400069s,105,6(a),203,Pb0.96Ba0.03Na0.01Se1,Pb0.96Ba0.03Na0.01Se1,476,96453,0.0007126,0.000083469,1.7369,0.26016,0.0000103677,0.0004102712
3503,10.1021/ja400069s,105,6(a),203,Pb0.96Ba0.03Na0.01Se1,Pb0.96Ba0.03Na0.01Se1,476.5,96280,0.00071346,0.000083648,1.7352,0.26123,0.0000103864,0.0004111687
3503,10.1021/ja400069s,105,6(a),203,Pb0.96Ba0.03Na0.01Se1,Pb0.96Ba0.03Na0.01Se1,477,96107,0.00071432,0.000083826,1.7335,0.26231,0.0000104051,0.0004120681
3503,10.1021/ja400069s,105,6(a),203,Pb0.96Ba0.03Na0.01Se1,Pb0.96Ba0.03Na0.01Se1,477.5,95934,0.00071518,0.000084005,1.7317,0.26338,0.0000104238,0.000412993
3503,10.1021/ja400069s,105,6(a),203,Pb0.96Ba0.03Na0.01Se1,Pb0.96Ba0.03Na0.01Se1,478,95762,0.00071605,0.000084184,1.73,0.26446,0.0000104426,0.0004139017
3503,10.1021/ja400069s,105,6(a),203,Pb0.96Ba0.03Na0.01Se1,Pb0.96Ba0.03Na0.01Se1,478.5,95590,0.00071691,0.000084364,1.7282,0.26554,0.0000104613,0.0004148305
3503,10.1021/ja400069s,105,6(a),203,Pb0.96Ba0.03Na0.01Se1,Pb0.96Ba0.03Na0.01Se1,479,95418,0.00071777,0.000084544,1.7265,0.26661,0.0000104802,0.000415737
3503,10.1021/ja400069s,105,6(a),203,Pb0.96Ba0.03Na0.01Se1,Pb0.96Ba0.03Na0.01Se1,479.5,95246,0.00071864,0.000084724,1.7248,0.26769,0.0000104991,0.0004166512
3503,10.1021/ja400069s,105,6(a),203,Pb0.96Ba0.03Na0.01Se1,Pb0.96Ba0.03Na0.01Se1,480,95074,0.0007195,0.000084904,1.7231,0.26876,0.0000105181,0.0004175614
3503,10.1021/ja400069s,105,6(a),203,Pb0.96Ba0.03Na0.01Se1,Pb0.96Ba0.03Na0.01Se1,480.5,94903,0.00072036,0.000085085,1.7213,0.26984,0.0000105371,0.0004184976
3503,10.1021/ja400069s,105,6(a),203,Pb0.96Ba0.03Na0.01Se1,Pb0.96Ba0.03Na0.01Se1,481,94732,0.00072123,0.000085265,1.7196,0.27091,0.0000105561,0.0004194173
3503,10.1021/ja400069s,105,6(a),203,Pb0.96Ba0.03Na0.01Se1,Pb0.96Ba0.03Na0.01Se1,481.5,94561,0.00072209,0.000085447,1.7179,0.27199,0.0000105752,0.000420333
3503,10.1021/ja400069s,105,6(a),203,Pb0.96Ba0.03Na0.01Se1,Pb0.96Ba0.03Na0.01Se1,482,94390,0.00072295,0.000085628,1.7162,0.27307,0.0000105943,0.0004212504
3503,10.1021/ja400069s,105,6(a),203,Pb0.96Ba0.03Na0.01Se1,Pb0.96Ba0.03Na0.01Se1,482.5,94219,0.00072382,0.00008581,1.7145,0.27414,0.0000106136,0.0004221756
3503,10.1021/ja400069s,105,6(a),203,Pb0.96Ba0.03Na0.01Se1,Pb0.96Ba0.03Na0.01Se1,483,94049,0.00072468,0.000085992,1.7128,0.27522,0.0000106328,0.0004230967
3503,10.1021/ja400069s,105,6(a),203,Pb0.96Ba0.03Na0.01Se1,Pb0.96Ba0.03Na0.01Se1,483.5,93879,0.00072554,0.000086174,1.711,0.27629,0.000010652,0.0004240444
3503,10.1021/ja400069s,105,6(a),203,Pb0.96Ba0.03Na0.01Se1,Pb0.96Ba0.03Na0.01Se1,484,93709,0.00072641,0.000086356,1.7093,0.27737,0.0000106713,0.0004249751
3503,10.1021/ja400069s,105,6(a),203,Pb0.96Ba0.03Na0.01Se1,Pb0.96Ba0.03Na0.01Se1,484.5,93539,0.00072727,0.000086539,1.7076,0.27845,0.0000106907,0.0004259019
3503,10.1021/ja400069s,105,6(a),203,Pb0.96Ba0.03Na0.01Se1,Pb0.96Ba0.03Na0.01Se1,485,93370,0.00072813,0.000086722,1.7059,0.27952,0.0000107101,0.0004268304
3503,10.1021/ja400069s,105,6(a),203,Pb0.96Ba0.03Na0.01Se1,Pb0.96Ba0.03Na0.01Se1,485.5,93201,0.000729,0.000086905,1.7042,0.2806,0.0000107295,0.0004277667
3503,10.1021/ja400069s,105,6(a),203,Pb0.96Ba0.03Na0.01Se1,Pb0.96Ba0.03Na0.01Se1,486,93032,0.00072986,0.000087089,1.7025,0.28167,0.000010749,0.000428699
3503,10.1021/ja400069s,105,6(a),203,Pb0.96Ba0.03Na0.01Se1,Pb0.96Ba0.03Na0.01Se1,486.5,92863,0.00073072,0.000087273,1.7008,0.28275,0.0000107686,0.0004296331
3503,10.1021/ja400069s,105,6(a),203,Pb0.96Ba0.03Na0.01Se1,Pb0.96Ba0.03Na0.01Se1,487,92694,0.00073159,0.000087457,1.6992,0.28383,0.0000107882,0.0004305497
3503,10.1021/ja400069s,105,6(a),203,Pb0.96Ba0.03Na0.01Se1,Pb0.96Ba0.03Na0.01Se1,487.5,92526,0.00073245,0.000087641,1.6975,0.2849,0.0000108078,0.0004314875
3503,10.1021/ja400069s,105,6(a),203,Pb0.96Ba0.03Na0.01Se1,Pb0.96Ba0.03Na0.01Se1,488,92358,0.00073331,0.000087826,1.6958,0.28598,0.0000108274,0.0004324272
3503,10.1021/ja400069s,105,6(a),203,Pb0.96Ba0.03Na0.01Se1,Pb0.96Ba0.03Na0.01Se1,488.5,92190,0.00073418,0.000088011,1.6941,0.28705,0.0000108472,0.0004333747
3503,10.1021/ja400069s,105,6(a),203,Pb0.96Ba0.03Na0.01Se1,Pb0.96Ba0.03Na0.01Se1,489,92022,0.00073504,0.000088196,1.6924,0.28813,0.000010867,0.0004343181
3503,10.1021/ja400069s,105,6(a),203,Pb0.96Ba0.03Na0.01Se1,Pb0.96Ba0.03Na0.01Se1,489.5,91854,0.0007359,0.000088382,1.6907,0.28921,0.0000108868,0.0004352635
3503,10.1021/ja400069s,105,6(a),203,Pb0.96Ba0.03Na0.01Se1,Pb0.96Ba0.03Na0.01Se1,490,91687,0.00073677,0.000088567,1.6891,0.29028,0.0000109067,0.0004361909
3503,10.1021/ja400069s,105,6(a),203,Pb0.96Ba0.03Na0.01Se1,Pb0.96Ba0.03Na0.01Se1,490.5,91520,0.00073763,0.000088753,1.6874,0.29136,0.0000109266,0.00043714
3503,10.1021/ja400069s,105,6(a),203,Pb0.96Ba0.03Na0.01Se1,Pb0.96Ba0.03Na0.01Se1,491,91353,0.00073849,0.000088939,1.6857,0.29243,0.0000109465,0.000438091
3503,10.1021/ja400069s,105,6(a),203,Pb0.96Ba0.03Na0.01Se1,Pb0.96Ba0.03Na0.01Se1,491.5,91187,0.00073936,0.000089126,1.684,0.29351,0.0000109665,0.0004390499
3503,10.1021/ja400069s,105,6(a),203,Pb0.96Ba0.03Na0.01Se1,Pb0.96Ba0.03Na0.01Se1,492,91020,0.00074022,0.000089313,1.6824,0.29459,0.0000109866,0.0004399786
3503,10.1021/ja400069s,105,6(a),203,Pb0.96Ba0.03Na0.01Se1,Pb0.96Ba0.03Na0.01Se1,492.5,90854,0.00074108,0.0000895,1.6807,0.29566,0.0000110067,0.0004409353
3503,10.1021/ja400069s,105,6(a),203,Pb0.96Ba0.03Na0.01Se1,Pb0.96Ba0.03Na0.01Se1,493,90688,0.00074195,0.000089687,1.6791,0.29674,0.0000110268,0.0004418736
3503,10.1021/ja400069s,105,6(a),203,Pb0.96Ba0.03Na0.01Se1,Pb0.96Ba0.03Na0.01Se1,493.5,90522,0.00074281,0.000089875,1.6774,0.29781,0.000011047,0.0004428341
3503,10.1021/ja400069s,105,6(a),203,Pb0.96Ba0.03Na0.01Se1,Pb0.96Ba0.03Na0.01Se1,494,90357,0.00074367,0.000090063,1.6757,0.29889,0.0000110672,0.0004437966
3503,10.1021/ja400069s,105,6(a),203,Pb0.96Ba0.03Na0.01Se1,Pb0.96Ba0.03Na0.01Se1,494.5,90191,0.00074454,0.000090251,1.6741,0.29997,0.0000110876,0.0004447405
3503,10.1021/ja400069s,105,6(a),203,Pb0.96Ba0.03Na0.01Se1,Pb0.96Ba0.03Na0.01Se1,495,90026,0.0007454,0.000090439,1.6724,0.30104,0.0000111079,0.0004457068
3503,10.1021/ja400069s,105,6(a),203,Pb0.96Ba0.03Na0.01Se1,Pb0.96Ba0.03Na0.01Se1,495.5,89861,0.00074626,0.000090628,1.6708,0.30212,0.0000111283,0.0004466483
3503,10.1021/ja400069s,105,6(a),203,Pb0.96Ba0.03Na0.01Se1,Pb0.96Ba0.03Na0.01Se1,496,89696,0.00074713,0.000090817,1.6691,0.30319,0.0000111488,0.0004476245
3503,10.1021/ja400069s,105,6(a),203,Pb0.96Ba0.03Na0.01Se1,Pb0.96Ba0.03Na0.01Se1,496.5,89532,0.00074799,0.000091006,1.6675,0.30427,0.0000111692,0.0004485697
3503,10.1021/ja400069s,105,6(a),203,Pb0.96Ba0.03Na0.01Se1,Pb0.96Ba0.03Na0.01Se1,497,89368,0.00074885,0.000091195,1.6659,0.30535,0.0000111897,0.0004495168
3503,10.1021/ja400069s,105,6(a),203,Pb0.96Ba0.03Na0.01Se1,Pb0.96Ba0.03Na0.01Se1,497.5,89204,0.00074972,0.000091385,1.6642,0.30642,0.0000112103,0.0004504987
3503,10.1021/ja400069s,105,6(a),203,Pb0.96Ba0.03Na0.01Se1,Pb0.96Ba0.03Na0.01Se1,498,89040,0.00075058,0.000091575,1.6626,0.3075,0.0000112309,0.0004514495
3503,10.1021/ja400069s,105,6(a),203,Pb0.96Ba0.03Na0.01Se1,Pb0.96Ba0.03Na0.01Se1,498.5,88876,0.00075144,0.000091765,1.6609,0.30857,0.0000112516,0.0004524294
3503,10.1021/ja400069s,105,6(a),203,Pb0.96Ba0.03Na0.01Se1,Pb0.96Ba0.03Na0.01Se1,499,88713,0.00075231,0.000091955,1.6593,0.30965,0.0000112723,0.00045339
3503,10.1021/ja400069s,105,6(a),203,Pb0.96Ba0.03Na0.01Se1,Pb0.96Ba0.03Na0.01Se1,499.5,88550,0.00075317,0.000092146,1.6577,0.31073,0.0000112931,0.0004543464
3503,10.1021/ja400069s,105,6(a),203,Pb0.96Ba0.03Na0.01Se1,Pb0.96Ba0.03Na0.01Se1,500,88387,0.00075403,0.000092337,1.6561,0.3118,0.0000113139,0.0004553046
3503,10.1021/ja400069s,105,6(a),203,Pb0.96Ba0.03Na0.01Se1,Pb0.96Ba0.03Na0.01Se1,500.5,88224,0.00075489,0.000092528,1.6544,0.31288,0.0000113348,0.0004562923
3503,10.1021/ja400069s,105,6(a),203,Pb0.96Ba0.03Na0.01Se1,Pb0.96Ba0.03Na0.01Se1,501,88061,0.00075576,0.000092719,1.6528,0.31395,0.0000113558,0.0004572604
3503,10.1021/ja400069s,105,6(a),203,Pb0.96Ba0.03Na0.01Se1,Pb0.96Ba0.03Na0.01Se1,501.5,87899,0.00075662,0.000092911,1.6512,0.31503,0.0000113767,0.0004582243
3503,10.1021/ja400069s,105,6(a),203,Pb0.96Ba0.03Na0.01Se1,Pb0.96Ba0.03Na0.01Se1,502,87737,0.00075748,0.000093103,1.6496,0.31611,0.0000113977,0.0004591901
3503,10.1021/ja400069s,105,6(a),203,Pb0.96Ba0.03Na0.01Se1,Pb0.96Ba0.03Na0.01Se1,502.5,87575,0.00075835,0.000093295,1.648,0.31718,0.0000114188,0.0004601638
3503,10.1021/ja400069s,105,6(a),203,Pb0.96Ba0.03Na0.01Se1,Pb0.96Ba0.03Na0.01Se1,503,87413,0.00075921,0.000093488,1.6463,0.31826,0.0000114399,0.0004611614
3503,10.1021/ja400069s,105,6(a),203,Pb0.96Ba0.03Na0.01Se1,Pb0.96Ba0.03Na0.01Se1,503.5,87251,0.00076007,0.00009368,1.6447,0.31933,0.0000114612,0.0004621329
3503,10.1021/ja400069s,105,6(a),203,Pb0.96Ba0.03Na0.01Se1,Pb0.96Ba0.03Na0.01Se1,504,87090,0.00076094,0.000093873,1.6431,0.32041,0.0000114824,0.0004631124
3503,10.1021/ja400069s,105,6(a),203,Pb0.96Ba0.03Na0.01Se1,Pb0.96Ba0.03Na0.01Se1,504.5,86929,0.0007618,0.000094066,1.6415,0.32149,0.0000115036,0.0004640877
3503,10.1021/ja400069s,105,6(a),203,Pb0.96Ba0.03Na0.01Se1,Pb0.96Ba0.03Na0.01Se1,505,86768,0.00076266,0.00009426,1.6399,0.32256,0.000011525,0.0004650649
3503,10.1021/ja400069s,105,6(a),203,Pb0.96Ba0.03Na0.01Se1,Pb0.96Ba0.03Na0.01Se1,505.5,86608,0.00076353,0.000094454,1.6383,0.32364,0.0000115463,0.0004660502
3503,10.1021/ja400069s,105,6(a),203,Pb0.96Ba0.03Na0.01Se1,Pb0.96Ba0.03Na0.01Se1,506,86447,0.00076439,0.000094647,1.6367,0.32471,0.0000115678,0.0004670312
3503,10.1021/ja400069s,105,6(a),203,Pb0.96Ba0.03Na0.01Se1,Pb0.96Ba0.03Na0.01Se1,506.5,86287,0.00076525,0.000094842,1.6351,0.32579,0.0000115892,0.0004680142
3503,10.1021/ja400069s,105,6(a),203,Pb0.96Ba0.03Na0.01Se1,Pb0.96Ba0.03Na0.01Se1,507,86127,0.00076612,0.000095036,1.6335,0.32687,0.0000116108,0.0004690052
3503,10.1021/ja400069s,105,6(a),203,Pb0.96Ba0.03Na0.01Se1,Pb0.96Ba0.03Na0.01Se1,507.5,85967,0.00076698,0.000095231,1.6319,0.32794,0.0000116324,0.000469992
3503,10.1021/ja400069s,105,6(a),203,Pb0.96Ba0.03Na0.01Se1,Pb0.96Ba0.03Na0.01Se1,508,85807,0.00076784,0.000095426,1.6303,0.32902,0.0000116541,0.0004709808
3503,10.1021/ja400069s,105,6(a),203,Pb0.96Ba0.03Na0.01Se1,Pb0.96Ba0.03Na0.01Se1,508.5,85648,0.00076871,0.000095621,1.6288,0.33009,0.0000116757,0.0004719487
3503,10.1021/ja400069s,105,6(a),203,Pb0.96Ba0.03Na0.01Se1,Pb0.96Ba0.03Na0.01Se1,509,85489,0.00076957,0.000095816,1.6272,0.33117,0.0000116974,0.0004729412
3503,10.1021/ja400069s,105,6(a),203,Pb0.96Ba0.03Na0.01Se1,Pb0.96Ba0.03Na0.01Se1,509.5,85330,0.00077043,0.000096012,1.6256,0.33225,0.0000117192,0.0004739358
3503,10.1021/ja400069s,105,6(a),203,Pb0.96Ba0.03Na0.01Se1,Pb0.96Ba0.03Na0.01Se1,510,85171,0.0007713,0.000096208,1.624,0.33332,0.0000117411,0.0004749384
3503,10.1021/ja400069s,105,6(a),203,Pb0.96Ba0.03Na0.01Se1,Pb0.96Ba0.03Na0.01Se1,510.5,85013,0.00077216,0.000096404,1.6224,0.3344,0.0000117629,0.0004759369
3503,10.1021/ja400069s,105,6(a),203,Pb0.96Ba0.03Na0.01Se1,Pb0.96Ba0.03Na0.01Se1,511,84854,0.00077302,0.0000966,1.6209,0.33547,0.0000117849,0.0004769079
3503,10.1021/ja400069s,105,6(a),203,Pb0.96Ba0.03Na0.01Se1,Pb0.96Ba0.03Na0.01Se1,511.5,84696,0.00077389,0.000096797,1.6193,0.33655,0.0000118069,0.0004779164
3503,10.1021/ja400069s,105,6(a),203,Pb0.96Ba0.03Na0.01Se1,Pb0.96Ba0.03Na0.01Se1,512,84538,0.00077475,0.000096993,1.6177,0.33763,0.000011829,0.0004789207
3503,10.1021/ja400069s,105,6(a),203,Pb0.96Ba0.03Na0.01Se1,Pb0.96Ba0.03Na0.01Se1,512.5,84381,0.00077561,0.00009719,1.6162,0.3387,0.000011851,0.0004798973
3503,10.1021/ja400069s,105,6(a),203,Pb0.96Ba0.03Na0.01Se1,Pb0.96Ba0.03Na0.01Se1,513,84223,0.00077648,0.000097388,1.6146,0.33978,0.0000118732,0.0004809117
3503,10.1021/ja400069s,105,6(a),203,Pb0.96Ba0.03Na0.01Se1,Pb0.96Ba0.03Na0.01Se1,513.5,84066,0.00077734,0.000097585,1.613,0.34085,0.0000118954,0.0004819219
3503,10.1021/ja400069s,105,6(a),203,Pb0.96Ba0.03Na0.01Se1,Pb0.96Ba0.03Na0.01Se1,514,83909,0.0007782,0.000097783,1.6115,0.34193,0.0000119177,0.0004829041
3503,10.1021/ja400069s,105,6(a),203,Pb0.96Ba0.03Na0.01Se1,Pb0.96Ba0.03Na0.01Se1,514.5,83752,0.00077907,0.000097981,1.6099,0.34301,0.00001194,0.0004839245
3503,10.1021/ja400069s,105,6(a),203,Pb0.96Ba0.03Na0.01Se1,Pb0.96Ba0.03Na0.01Se1,515,83595,0.00077993,0.000098179,1.6084,0.34408,0.0000119624,0.0004849105
3503,10.1021/ja400069s,105,6(a),203,Pb0.96Ba0.03Na0.01Se1,Pb0.96Ba0.03Na0.01Se1,515.5,83439,0.00078079,0.000098378,1.6068,0.34516,0.0000119848,0.0004859286
3503,10.1021/ja400069s,105,6(a),203,Pb0.96Ba0.03Na0.01Se1,Pb0.96Ba0.03Na0.01Se1,516,83283,0.00078166,0.000098576,1.6052,0.34623,0.0000120073,0.0004869549
3503,10.1021/ja400069s,105,6(a),203,Pb0.96Ba0.03Na0.01Se1,Pb0.96Ba0.03Na0.01Se1,516.5,83127,0.00078252,0.000098775,1.6037,0.34731,0.0000120298,0.0004879466
3503,10.1021/ja400069s,105,6(a),203,Pb0.96Ba0.03Na0.01Se1,Pb0.96Ba0.03Na0.01Se1,517,82971,0.00078338,0.000098974,1.6022,0.34839,0.0000120524,0.0004889402
3503,10.1021/ja400069s,105,6(a),203,Pb0.96Ba0.03Na0.01Se1,Pb0.96Ba0.03Na0.01Se1,517.5,82815,0.00078425,0.000099174,1.6006,0.34946,0.0000120751,0.0004899725
3503,10.1021/ja400069s,105,6(a),203,Pb0.96Ba0.03Na0.01Se1,Pb0.96Ba0.03Na0.01Se1,518,82660,0.00078511,0.000099373,1.5991,0.35054,0.0000120977,0.0004909699
3503,10.1021/ja400069s,105,6(a),203,Pb0.96Ba0.03Na0.01Se1,Pb0.96Ba0.03Na0.01Se1,518.5,82505,0.00078597,0.000099573,1.5975,0.35161,0.0000121205,0.000492
3503,10.1021/ja400069s,105,6(a),203,Pb0.96Ba0.03Na0.01Se1,Pb0.96Ba0.03Na0.01Se1,519,82350,0.00078684,0.000099773,1.596,0.35269,0.0000121433,0.0004930075
3503,10.1021/ja400069s,105,6(a),203,Pb0.96Ba0.03Na0.01Se1,Pb0.96Ba0.03Na0.01Se1,519.5,82195,0.0007877,0.000099973,1.5945,0.35377,0.0000121662,0.0004940107
3503,10.1021/ja400069s,105,6(a),203,Pb0.96Ba0.03Na0.01Se1,Pb0.96Ba0.03Na0.01Se1,520,82041,0.00078856,0.00010017,1.5929,0.35484,0.000012189,0.0004950468
3503,10.1021/ja400069s,105,6(a),203,Pb0.96Ba0.03Na0.01Se1,Pb0.96Ba0.03Na0.01Se1,520.5,81886,0.00078943,0.00010037,1.5914,0.35592,0.0000122121,0.0004960601
3503,10.1021/ja400069s,105,6(a),203,Pb0.96Ba0.03Na0.01Se1,Pb0.96Ba0.03Na0.01Se1,521,81732,0.00079029,0.00010058,1.5899,0.35699,0.0000122351,0.000497069
3503,10.1021/ja400069s,105,6(a),203,Pb0.96Ba0.03Na0.01Se1,Pb0.96Ba0.03Na0.01Se1,521.5,81578,0.00079115,0.00010078,1.5883,0.35807,0.0000122582,0.0004981112
3503,10.1021/ja400069s,105,6(a),203,Pb0.96Ba0.03Na0.01Se1,Pb0.96Ba0.03Na0.01Se1,522,81424,0.00079202,0.00010098,1.5868,0.35915,0.0000122814,0.0004991303
3503,10.1021/ja400069s,105,6(a),203,Pb0.96Ba0.03Na0.01Se1,Pb0.96Ba0.03Na0.01Se1,522.5,81271,0.00079288,0.00010118,1.5853,0.36022,0.0000123045,0.0005001451
3503,10.1021/ja400069s,105,6(a),203,Pb0.96Ba0.03Na0.01Se1,Pb0.96Ba0.03Na0.01Se1,523,81118,0.00079374,0.00010138,1.5838,0.3613,0.0000123277,0.0005011618
3503,10.1021/ja400069s,105,6(a),203,Pb0.96Ba0.03Na0.01Se1,Pb0.96Ba0.03Na0.01Se1,523.5,80965,0.00079461,0.00010158,1.5823,0.36237,0.000012351,0.0005021867
3503,10.1021/ja400069s,105,6(a),203,Pb0.96Ba0.03Na0.01Se1,Pb0.96Ba0.03Na0.01Se1,524,80812,0.00079547,0.00010179,1.5807,0.36345,0.0000123744,0.0005032391
3503,10.1021/ja400069s,105,6(a),203,Pb0.96Ba0.03Na0.01Se1,Pb0.96Ba0.03Na0.01Se1,524.5,80659,0.00079633,0.00010199,1.5792,0.36453,0.0000123979,0.0005042617
3503,10.1021/ja400069s,105,6(a),203,Pb0.96Ba0.03Na0.01Se1,Pb0.96Ba0.03Na0.01Se1,525,80507,0.00079719,0.00010219,1.5777,0.3656,0.0000124213,0.0005052862
3503,10.1021/ja400069s,105,6(a),203,Pb0.96Ba0.03Na0.01Se1,Pb0.96Ba0.03Na0.01Se1,525.5,80354,0.00079806,0.00010239,1.5762,0.36668,0.0000124449,0.000506319
3503,10.1021/ja400069s,105,6(a),203,Pb0.96Ba0.03Na0.01Se1,Pb0.96Ba0.03Na0.01Se1,526,80202,0.00079892,0.0001026,1.5747,0.36775,0.0000124685,0.0005073474
3503,10.1021/ja400069s,105,6(a),203,Pb0.96Ba0.03Na0.01Se1,Pb0.96Ba0.03Na0.01Se1,526.5,80051,0.00079978,0.0001028,1.5732,0.36883,0.000012492,0.0005083778
3503,10.1021/ja400069s,105,6(a),203,Pb0.96Ba0.03Na0.01Se1,Pb0.96Ba0.03Na0.01Se1,527,79899,0.00080065,0.000103,1.5717,0.36991,0.0000125158,0.0005094166
3503,10.1021/ja400069s,105,6(a),203,Pb0.96Ba0.03Na0.01Se1,Pb0.96Ba0.03Na0.01Se1,527.5,79747,0.00080151,0.00010321,1.5702,0.37098,0.0000125397,0.0005104509
3503,10.1021/ja400069s,105,6(a),203,Pb0.96Ba0.03Na0.01Se1,Pb0.96Ba0.03Na0.01Se1,528,79596,0.00080237,0.00010341,1.5687,0.37206,0.0000125634,0.0005114872
3503,10.1021/ja400069s,105,6(a),203,Pb0.96Ba0.03Na0.01Se1,Pb0.96Ba0.03Na0.01Se1,528.5,79445,0.00080324,0.00010362,1.5672,0.37313,0.0000125873,0.0005125319
3503,10.1021/ja400069s,105,6(a),203,Pb0.96Ba0.03Na0.01Se1,Pb0.96Ba0.03Na0.01Se1,529,79295,0.0008041,0.00010382,1.5657,0.37421,0.0000126111,0.0005135722
3503,10.1021/ja400069s,105,6(a),203,Pb0.96Ba0.03Na0.01Se1,Pb0.96Ba0.03Na0.01Se1,529.5,79144,0.00080496,0.00010402,1.5642,0.37529,0.0000126352,0.0005146145
3503,10.1021/ja400069s,105,6(a),203,Pb0.96Ba0.03Na0.01Se1,Pb0.96Ba0.03Na0.01Se1,530,78994,0.00080583,0.00010423,1.5627,0.37636,0.0000126592,0.0005156652
3503,10.1021/ja400069s,105,6(a),203,Pb0.96Ba0.03Na0.01Se1,Pb0.96Ba0.03Na0.01Se1,530.5,78843,0.00080669,0.00010443,1.5613,0.37744,0.0000126834,0.0005166784
3503,10.1021/ja400069s,105,6(a),203,Pb0.96Ba0.03Na0.01Se1,Pb0.96Ba0.03Na0.01Se1,531,78693,0.00080755,0.00010464,1.5598,0.37851,0.0000127076,0.0005177266
3503,10.1021/ja400069s,105,6(a),203,Pb0.96Ba0.03Na0.01Se1,Pb0.96Ba0.03Na0.01Se1,531.5,78544,0.00080842,0.00010484,1.5583,0.37959,0.0000127317,0.0005187833
3503,10.1021/ja400069s,105,6(a),203,Pb0.96Ba0.03Na0.01Se1,Pb0.96Ba0.03Na0.01Se1,532,78394,0.00080928,0.00010505,1.5568,0.38067,0.0000127561,0.0005198356
3503,10.1021/ja400069s,105,6(a),203,Pb0.96Ba0.03Na0.01Se1,Pb0.96Ba0.03Na0.01Se1,532.5,78245,0.00081014,0.00010526,1.5553,0.38174,0.0000127804,0.0005208899
3503,10.1021/ja400069s,105,6(a),203,Pb0.96Ba0.03Na0.01Se1,Pb0.96Ba0.03Na0.01Se1,533,78096,0.00081101,0.00010546,1.5539,0.38282,0.0000128048,0.000521919
3503,10.1021/ja400069s,105,6(a),203,Pb0.96Ba0.03Na0.01Se1,Pb0.96Ba0.03Na0.01Se1,533.5,77947,0.00081187,0.00010567,1.5524,0.38389,0.0000128292,0.0005229773
3503,10.1021/ja400069s,105,6(a),203,Pb0.96Ba0.03Na0.01Se1,Pb0.96Ba0.03Na0.01Se1,534,77798,0.00081273,0.00010587,1.5509,0.38497,0.0000128538,0.0005240377
3503,10.1021/ja400069s,105,6(a),203,Pb0.96Ba0.03Na0.01Se1,Pb0.96Ba0.03Na0.01Se1,534.5,77649,0.0008136,0.00010608,1.5494,0.38605,0.0000128785,0.0005251065
3503,10.1021/ja400069s,105,6(a),203,Pb0.96Ba0.03Na0.01Se1,Pb0.96Ba0.03Na0.01Se1,535,77501,0.00081446,0.00010629,1.548,0.38712,0.0000129031,0.000526137
3503,10.1021/ja400069s,105,6(a),203,Pb0.96Ba0.03Na0.01Se1,Pb0.96Ba0.03Na0.01Se1,535.5,77353,0.00081532,0.00010649,1.5465,0.3882,0.0000129277,0.0005272034
3503,10.1021/ja400069s,105,6(a),203,Pb0.96Ba0.03Na0.01Se1,Pb0.96Ba0.03Na0.01Se1,536,77205,0.00081619,0.0001067,1.5451,0.38927,0.0000129525,0.0005282441
3503,10.1021/ja400069s,105,6(a),203,Pb0.96Ba0.03Na0.01Se1,Pb0.96Ba0.03Na0.01Se1,536.5,77057,0.00081705,0.00010691,1.5436,0.39035,0.0000129774,0.0005293146
3503,10.1021/ja400069s,105,6(a),203,Pb0.96Ba0.03Na0.01Se1,Pb0.96Ba0.03Na0.01Se1,537,76910,0.00081791,0.00010712,1.5421,0.39143,0.0000130022,0.0005303871
3503,10.1021/ja400069s,105,6(a),203,Pb0.96Ba0.03Na0.01Se1,Pb0.96Ba0.03Na0.01Se1,537.5,76763,0.00081878,0.00010732,1.5407,0.3925,0.0000130271,0.0005314338
3503,10.1021/ja400069s,105,6(a),203,Pb0.96Ba0.03Na0.01Se1,Pb0.96Ba0.03Na0.01Se1,538,76616,0.00081964,0.00010753,1.5392,0.39358,0.0000130521,0.0005325104
3503,10.1021/ja400069s,105,6(a),203,Pb0.96Ba0.03Na0.01Se1,Pb0.96Ba0.03Na0.01Se1,538.5,76469,0.0008205,0.00010774,1.5378,0.39465,0.0000130772,0.0005335544
3503,10.1021/ja400069s,105,6(a),203,Pb0.96Ba0.03Na0.01Se1,Pb0.96Ba0.03Na0.01Se1,539,76322,0.00082137,0.00010795,1.5363,0.39573,0.0000131024,0.0005346417
3503,10.1021/ja400069s,105,6(a),203,Pb0.96Ba0.03Na0.01Se1,Pb0.96Ba0.03Na0.01Se1,539.5,76176,0.00082223,0.00010816,1.5349,0.39681,0.0000131275,0.0005356896
3503,10.1021/ja400069s,105,6(a),203,Pb0.96Ba0.03Na0.01Se1,Pb0.96Ba0.03Na0.01Se1,540,76029,0.00082309,0.00010837,1.5334,0.39788,0.0000131529,0.0005367745
3503,10.1021/ja400069s,105,6(a),203,Pb0.96Ba0.03Na0.01Se1,Pb0.96Ba0.03Na0.01Se1,540.5,75883,0.00082396,0.00010857,1.532,0.39896,0.0000131782,0.0005378329
3503,10.1021/ja400069s,105,6(a),203,Pb0.96Ba0.03Na0.01Se1,Pb0.96Ba0.03Na0.01Se1,541,75737,0.00082482,0.00010878,1.5306,0.40003,0.0000132036,0.0005388867
3503,10.1021/ja400069s,105,6(a),203,Pb0.96Ba0.03Na0.01Se1,Pb0.96Ba0.03Na0.01Se1,541.5,75592,0.00082568,0.00010899,1.5291,0.40111,0.0000132289,0.0005399778
3503,10.1021/ja400069s,105,6(a),203,Pb0.96Ba0.03Na0.01Se1,Pb0.96Ba0.03Na0.01Se1,542,75446,0.00082655,0.0001092,1.5277,0.40219,0.0000132545,0.0005410421
3503,10.1021/ja400069s,105,6(a),203,Pb0.96Ba0.03Na0.01Se1,Pb0.96Ba0.03Na0.01Se1,542.5,75301,0.00082741,0.00010941,1.5263,0.40326,0.00001328,0.0005421018
3503,10.1021/ja400069s,105,6(a),203,Pb0.96Ba0.03Na0.01Se1,Pb0.96Ba0.03Na0.01Se1,543,75156,0.00082827,0.00010962,1.5248,0.40434,0.0000133057,0.0005431991
3503,10.1021/ja400069s,105,6(a),203,Pb0.96Ba0.03Na0.01Se1,Pb0.96Ba0.03Na0.01Se1,543.5,75011,0.00082914,0.00010983,1.5234,0.40541,0.0000133314,0.0005442694
3503,10.1021/ja400069s,105,6(a),203,Pb0.96Ba0.03Na0.01Se1,Pb0.96Ba0.03Na0.01Se1,544,74867,0.00083,0.00011004,1.522,0.40649,0.000013357,0.0005453351
3503,10.1021/ja400069s,105,6(a),203,Pb0.96Ba0.03Na0.01Se1,Pb0.96Ba0.03Na0.01Se1,544.5,74722,0.00083086,0.00011025,1.5205,0.40757,0.0000133829,0.0005464387
3503,10.1021/ja400069s,105,6(a),203,Pb0.96Ba0.03Na0.01Se1,Pb0.96Ba0.03Na0.01Se1,545,74578,0.00083173,0.00011046,1.5191,0.40864,0.0000134088,0.000547515
3503,10.1021/ja400069s,105,6(a),203,Pb0.96Ba0.03Na0.01Se1,Pb0.96Ba0.03Na0.01Se1,545.5,74434,0.00083259,0.00011067,1.5177,0.40972,0.0000134347,0.0005485867
3503,10.1021/ja400069s,105,6(a),203,Pb0.96Ba0.03Na0.01Se1,Pb0.96Ba0.03Na0.01Se1,546,74290,0.00083345,0.00011088,1.5163,0.41079,0.0000134608,0.0005496604
3503,10.1021/ja400069s,105,6(a),203,Pb0.96Ba0.03Na0.01Se1,Pb0.96Ba0.03Na0.01Se1,546.5,74147,0.00083432,0.00011109,1.5149,0.41187,0.0000134867,0.0005507426
3503,10.1021/ja400069s,105,6(a),203,Pb0.96Ba0.03Na0.01Se1,Pb0.96Ba0.03Na0.01Se1,547,74003,0.00083518,0.00011131,1.5135,0.41295,0.000013513,0.0005518203
3503,10.1021/ja400069s,105,6(a),203,Pb0.96Ba0.03Na0.01Se1,Pb0.96Ba0.03Na0.01Se1,547.5,73860,0.00083604,0.00011152,1.512,0.41402,0.0000135391,0.0005529365
3503,10.1021/ja400069s,105,6(a),203,Pb0.96Ba0.03Na0.01Se1,Pb0.96Ba0.03Na0.01Se1,548,73717,0.00083691,0.00011173,1.5106,0.4151,0.0000135654,0.0005540249
3503,10.1021/ja400069s,105,6(a),203,Pb0.96Ba0.03Na0.01Se1,Pb0.96Ba0.03Na0.01Se1,548.5,73574,0.00083777,0.00011194,1.5092,0.41617,0.0000135918,0.0005551087
3503,10.1021/ja400069s,105,6(a),203,Pb0.96Ba0.03Na0.01Se1,Pb0.96Ba0.03Na0.01Se1,549,73432,0.00083863,0.00011215,1.5078,0.41725,0.000013618,0.0005561945
3503,10.1021/ja400069s,105,6(a),203,Pb0.96Ba0.03Na0.01Se1,Pb0.96Ba0.03Na0.01Se1,549.5,73289,0.00083949,0.00011236,1.5064,0.41833,0.0000136446,0.0005572823
3503,10.1021/ja400069s,105,6(a),203,Pb0.96Ba0.03Na0.01Se1,Pb0.96Ba0.03Na0.01Se1,550,73147,0.00084036,0.00011258,1.505,0.4194,0.0000136711,0.0005583787
3503,10.1021/ja400069s,105,6(a),203,Pb0.96Ba0.03Na0.01Se1,Pb0.96Ba0.03Na0.01Se1,550.5,73005,0.00084122,0.00011279,1.5036,0.42048,0.0000136977,0.0005594706
3503,10.1021/ja400069s,105,6(a),203,Pb0.96Ba0.03Na0.01Se1,Pb0.96Ba0.03Na0.01Se1,551,72863,0.00084208,0.000113,1.5022,0.42155,0.0000137244,0.0005605645
3503,10.1021/ja400069s,105,6(a),203,Pb0.96Ba0.03Na0.01Se1,Pb0.96Ba0.03Na0.01Se1,551.5,72722,0.00084295,0.00011321,1.5008,0.42263,0.000013751,0.0005616671
3503,10.1021/ja400069s,105,6(a),203,Pb0.96Ba0.03Na0.01Se1,Pb0.96Ba0.03Na0.01Se1,552,72580,0.00084381,0.00011343,1.4994,0.42371,0.0000137779,0.0005627651
3503,10.1021/ja400069s,105,6(a),203,Pb0.96Ba0.03Na0.01Se1,Pb0.96Ba0.03Na0.01Se1,552.5,72439,0.00084467,0.00011364,1.498,0.42478,0.0000138047,0.0005638652
3503,10.1021/ja400069s,105,6(a),203,Pb0.96Ba0.03Na0.01Se1,Pb0.96Ba0.03Na0.01Se1,553,72298,0.00084554,0.00011385,1.4967,0.42586,0.0000138316,0.0005649362
3503,10.1021/ja400069s,105,6(a),203,Pb0.96Ba0.03Na0.01Se1,Pb0.96Ba0.03Na0.01Se1,553.5,72157,0.0008464,0.00011407,1.4953,0.42693,0.0000138587,0.0005660403
3503,10.1021/ja400069s,105,6(a),203,Pb0.96Ba0.03Na0.01Se1,Pb0.96Ba0.03Na0.01Se1,554,72017,0.00084726,0.00011428,1.4939,0.42801,0.0000138856,0.0005671464
3503,10.1021/ja400069s,105,6(a),203,Pb0.96Ba0.03Na0.01Se1,Pb0.96Ba0.03Na0.01Se1,554.5,71876,0.00084813,0.00011449,1.4925,0.42909,0.0000139128,0.0005682613
3503,10.1021/ja400069s,105,6(a),203,Pb0.96Ba0.03Na0.01Se1,Pb0.96Ba0.03Na0.01Se1,555,71736,0.00084899,0.00011471,1.4911,0.43016,0.00001394,0.0005693716
3503,10.1021/ja400069s,105,6(a),203,Pb0.96Ba0.03Na0.01Se1,Pb0.96Ba0.03Na0.01Se1,555.5,71596,0.00084985,0.00011492,1.4897,0.43124,0.0000139673,0.000570484
3503,10.1021/ja400069s,105,6(a),203,Pb0.96Ba0.03Na0.01Se1,Pb0.96Ba0.03Na0.01Se1,556,71456,0.00085072,0.00011513,1.4884,0.43231,0.0000139946,0.0005715668
3503,10.1021/ja400069s,105,6(a),203,Pb0.96Ba0.03Na0.01Se1,Pb0.96Ba0.03Na0.01Se1,556.5,71317,0.00085158,0.00011535,1.487,0.43339,0.0000140219,0.0005726833
3503,10.1021/ja400069s,105,6(a),203,Pb0.96Ba0.03Na0.01Se1,Pb0.96Ba0.03Na0.01Se1,557,71177,0.00085244,0.00011556,1.4856,0.43447,0.0000140495,0.0005738018
3503,10.1021/ja400069s,105,6(a),203,Pb0.96Ba0.03Na0.01Se1,Pb0.96Ba0.03Na0.01Se1,557.5,71038,0.00085331,0.00011578,1.4842,0.43554,0.000014077,0.0005749293
3503,10.1021/ja400069s,105,6(a),203,Pb0.96Ba0.03Na0.01Se1,Pb0.96Ba0.03Na0.01Se1,558,70899,0.00085417,0.00011599,1.4829,0.43662,0.0000141046,0.0005760132
3503,10.1021/ja400069s,105,6(a),203,Pb0.96Ba0.03Na0.01Se1,Pb0.96Ba0.03Na0.01Se1,558.5,70760,0.00085503,0.00011621,1.4815,0.43769,0.0000141323,0.000577138
3503,10.1021/ja400069s,105,6(a),203,Pb0.96Ba0.03Na0.01Se1,Pb0.96Ba0.03Na0.01Se1,559,70622,0.0008559,0.00011642,1.4801,0.43877,0.0000141599,0.0005782717
3503,10.1021/ja400069s,105,6(a),203,Pb0.96Ba0.03Na0.01Se1,Pb0.96Ba0.03Na0.01Se1,559.5,70484,0.00085676,0.00011664,1.4788,0.43985,0.0000141876,0.0005793616
3503,10.1021/ja400069s,105,6(a),203,Pb0.96Ba0.03Na0.01Se1,Pb0.96Ba0.03Na0.01Se1,560,70345,0.00085762,0.00011685,1.4774,0.44092,0.0000142157,0.0005804928
3503,10.1021/ja400069s,105,6(a),203,Pb0.96Ba0.03Na0.01Se1,Pb0.96Ba0.03Na0.01Se1,560.5,70207,0.00085849,0.00011707,1.4761,0.442,0.0000142436,0.0005815934
3503,10.1021/ja400069s,105,6(a),203,Pb0.96Ba0.03Na0.01Se1,Pb0.96Ba0.03Na0.01Se1,561,70070,0.00085935,0.00011728,1.4747,0.44307,0.0000142714,0.0005827287
3503,10.1021/ja400069s,105,6(a),203,Pb0.96Ba0.03Na0.01Se1,Pb0.96Ba0.03Na0.01Se1,561.5,69932,0.00086021,0.0001175,1.4734,0.44415,0.0000142996,0.0005838265
3503,10.1021/ja400069s,105,6(a),203,Pb0.96Ba0.03Na0.01Se1,Pb0.96Ba0.03Na0.01Se1,562,69795,0.00086108,0.00011772,1.472,0.44522,0.0000143277,0.0005849728
3503,10.1021/ja400069s,105,6(a),203,Pb0.96Ba0.03Na0.01Se1,Pb0.96Ba0.03Na0.01Se1,562.5,69657,0.00086194,0.00011793,1.4707,0.4463,0.0000143561,0.0005860747
3503,10.1021/ja400069s,105,6(a),203,Pb0.96Ba0.03Na0.01Se1,Pb0.96Ba0.03Na0.01Se1,563,69520,0.0008628,0.00011815,1.4693,0.44738,0.0000143843,0.0005872184
3503,10.1021/ja400069s,105,6(a),203,Pb0.96Ba0.03Na0.01Se1,Pb0.96Ba0.03Na0.01Se1,563.5,69384,0.00086367,0.00011836,1.468,0.44845,0.0000144125,0.0005883311
3503,10.1021/ja400069s,105,6(a),203,Pb0.96Ba0.03Na0.01Se1,Pb0.96Ba0.03Na0.01Se1,564,69247,0.00086453,0.00011858,1.4666,0.44953,0.0000144411,0.0005894791
3503,10.1021/ja400069s,105,6(a),203,Pb0.96Ba0.03Na0.01Se1,Pb0.96Ba0.03Na0.01Se1,564.5,69111,0.00086539,0.0001188,1.4653,0.4506,0.0000144695,0.000590589
3503,10.1021/ja400069s,105,6(a),203,Pb0.96Ba0.03Na0.01Se1,Pb0.96Ba0.03Na0.01Se1,565,68975,0.00086626,0.00011901,1.4639,0.45168,0.000014498,0.0005917481
3503,10.1021/ja400069s,105,6(a),203,Pb0.96Ba0.03Na0.01Se1,Pb0.96Ba0.03Na0.01Se1,565.5,68839,0.00086712,0.00011923,1.4626,0.45276,0.0000145266,0.000592862
3503,10.1021/ja400069s,105,6(a),203,Pb0.96Ba0.03Na0.01Se1,Pb0.96Ba0.03Na0.01Se1,566,68703,0.00086798,0.00011945,1.4613,0.45383,0.0000145554,0.000593978
3503,10.1021/ja400069s,105,6(a),203,Pb0.96Ba0.03Na0.01Se1,Pb0.96Ba0.03Na0.01Se1,566.5,68567,0.00086885,0.00011966,1.4599,0.45491,0.0000145843,0.0005951435
3503,10.1021/ja400069s,105,6(a),203,Pb0.96Ba0.03Na0.01Se1,Pb0.96Ba0.03Na0.01Se1,567,68432,0.00086971,0.00011988,1.4586,0.45598,0.000014613,0.0005962635
3503,10.1021/ja400069s,105,6(a),203,Pb0.96Ba0.03Na0.01Se1,Pb0.96Ba0.03Na0.01Se1,567.5,68297,0.00087057,0.0001201,1.4573,0.45706,0.0000146419,0.0005973856
3503,10.1021/ja400069s,105,6(a),203,Pb0.96Ba0.03Na0.01Se1,Pb0.96Ba0.03Na0.01Se1,568,68162,0.00087144,0.00012032,1.4559,0.45814,0.0000146709,0.0005985576
3503,10.1021/ja400069s,105,6(a),203,Pb0.96Ba0.03Na0.01Se1,Pb0.96Ba0.03Na0.01Se1,568.5,68027,0.0008723,0.00012053,1.4546,0.45921,0.0000147,0.0005996838
3503,10.1021/ja400069s,105,6(a),203,Pb0.96Ba0.03Na0.01Se1,Pb0.96Ba0.03Na0.01Se1,569,67892,0.00087316,0.00012075,1.4533,0.46029,0.0000147293,0.0006008119
3503,10.1021/ja400069s,105,6(a),203,Pb0.96Ba0.03Na0.01Se1,Pb0.96Ba0.03Na0.01Se1,569.5,67758,0.00087403,0.00012097,1.452,0.46136,0.0000147584,0.000601949
3503,10.1021/ja400069s,105,6(a),203,Pb0.96Ba0.03Na0.01Se1,Pb0.96Ba0.03Na0.01Se1,570,67624,0.00087489,0.00012119,1.4506,0.46244,0.0000147876,0.0006031228
3503,10.1021/ja400069s,105,6(a),203,Pb0.96Ba0.03Na0.01Se1,Pb0.96Ba0.03Na0.01Se1,570.5,67490,0.00087575,0.00012141,1.4493,0.46352,0.000014817,0.0006042572
3503,10.1021/ja400069s,105,6(a),203,Pb0.96Ba0.03Na0.01Se1,Pb0.96Ba0.03Na0.01Se1,571,67356,0.00087662,0.00012162,1.448,0.46459,0.0000148465,0.0006054006
3503,10.1021/ja400069s,105,6(a),203,Pb0.96Ba0.03Na0.01Se1,Pb0.96Ba0.03Na0.01Se1,571.5,67222,0.00087748,0.00012184,1.4467,0.46567,0.0000148761,0.000606539
3503,10.1021/ja400069s,105,6(a),203,Pb0.96Ba0.03Na0.01Se1,Pb0.96Ba0.03Na0.01Se1,572,67089,0.00087834,0.00012206,1.4454,0.46674,0.0000149056,0.0006076795
3503,10.1021/ja400069s,105,6(a),203,Pb0.96Ba0.03Na0.01Se1,Pb0.96Ba0.03Na0.01Se1,572.5,66956,0.00087921,0.00012228,1.4441,0.46782,0.0000149352,0.000608829
3503,10.1021/ja400069s,105,6(a),203,Pb0.96Ba0.03Na0.01Se1,Pb0.96Ba0.03Na0.01Se1,573,66823,0.00088007,0.0001225,1.4428,0.4689,0.0000149649,0.0006099737
3503,10.1021/ja400069s,105,6(a),203,Pb0.96Ba0.03Na0.01Se1,Pb0.96Ba0.03Na0.01Se1,573.5,66690,0.00088093,0.00012272,1.4414,0.46997,0.0000149948,0.0006111628
3503,10.1021/ja400069s,105,6(a),203,Pb0.96Ba0.03Na0.01Se1,Pb0.96Ba0.03Na0.01Se1,574,66557,0.00088179,0.00012294,1.4401,0.47105,0.0000150247,0.0006123116
3503,10.1021/ja400069s,105,6(a),203,Pb0.96Ba0.03Na0.01Se1,Pb0.96Ba0.03Na0.01Se1,574.5,66425,0.00088266,0.00012315,1.4388,0.47212,0.0000150546,0.0006134696
3503,10.1021/ja400069s,105,6(a),203,Pb0.96Ba0.03Na0.01Se1,Pb0.96Ba0.03Na0.01Se1,575,66292,0.00088352,0.00012337,1.4375,0.4732,0.0000150848,0.0006146226
3503,10.1021/ja400069s,105,6(a),203,Pb0.96Ba0.03Na0.01Se1,Pb0.96Ba0.03Na0.01Se1,575.5,66160,0.00088438,0.00012359,1.4362,0.47428,0.0000151149,0.0006157777
3503,10.1021/ja400069s,105,6(a),203,Pb0.96Ba0.03Na0.01Se1,Pb0.96Ba0.03Na0.01Se1,576,66028,0.00088525,0.00012381,1.4349,0.47535,0.0000151451,0.0006169419
3503,10.1021/ja400069s,105,6(a),203,Pb0.96Ba0.03Na0.01Se1,Pb0.96Ba0.03Na0.01Se1,576.5,65897,0.00088611,0.00012403,1.4336,0.47643,0.0000151752,0.0006181013
3503,10.1021/ja400069s,105,6(a),203,Pb0.96Ba0.03Na0.01Se1,Pb0.96Ba0.03Na0.01Se1,577,65765,0.00088697,0.00012425,1.4323,0.4775,0.0000152057,0.0006192627
3503,10.1021/ja400069s,105,6(a),203,Pb0.96Ba0.03Na0.01Se1,Pb0.96Ba0.03Na0.01Se1,577.5,65634,0.00088784,0.00012447,1.4311,0.47858,0.000015236,0.0006203899
3503,10.1021/ja400069s,105,6(a),203,Pb0.96Ba0.03Na0.01Se1,Pb0.96Ba0.03Na0.01Se1,578,65503,0.0008887,0.00012469,1.4298,0.47966,0.0000152665,0.0006215555
3503,10.1021/ja400069s,105,6(a),203,Pb0.96Ba0.03Na0.01Se1,Pb0.96Ba0.03Na0.01Se1,578.5,65372,0.00088956,0.00012491,1.4285,0.48073,0.0000152971,0.0006227231
3503,10.1021/ja400069s,105,6(a),203,Pb0.96Ba0.03Na0.01Se1,Pb0.96Ba0.03Na0.01Se1,579,65241,0.00089043,0.00012513,1.4272,0.48181,0.0000153278,0.0006238999
3503,10.1021/ja400069s,105,6(a),203,Pb0.96Ba0.03Na0.01Se1,Pb0.96Ba0.03Na0.01Se1,579.5,65111,0.00089129,0.00012535,1.4259,0.48288,0.0000153584,0.0006250719
3503,10.1021/ja400069s,105,6(a),203,Pb0.96Ba0.03Na0.01Se1,Pb0.96Ba0.03Na0.01Se1,580,64981,0.00089215,0.00012557,1.4246,0.48396,0.0000153891,0.000626246
3503,10.1021/ja400069s,105,6(a),203,Pb0.96Ba0.03Na0.01Se1,Pb0.96Ba0.03Na0.01Se1,580.5,64851,0.00089302,0.00012579,1.4233,0.48504,0.00001542,0.0006274292
3503,10.1021/ja400069s,105,6(a),203,Pb0.96Ba0.03Na0.01Se1,Pb0.96Ba0.03Na0.01Se1,581,64721,0.00089388,0.00012601,1.4221,0.48611,0.0000154509,0.0006285634
3503,10.1021/ja400069s,105,6(a),203,Pb0.96Ba0.03Na0.01Se1,Pb0.96Ba0.03Na0.01Se1,581.5,64591,0.00089474,0.00012623,1.4208,0.48719,0.000015482,0.0006297438
3503,10.1021/ja400069s,105,6(a),203,Pb0.96Ba0.03Na0.01Se1,Pb0.96Ba0.03Na0.01Se1,582,64461,0.00089561,0.00012645,1.4195,0.48826,0.0000155133,0.0006309334
3503,10.1021/ja400069s,105,6(a),203,Pb0.96Ba0.03Na0.01Se1,Pb0.96Ba0.03Na0.01Se1,582.5,64332,0.00089647,0.00012667,1.4182,0.48934,0.0000155444,0.0006321182
3503,10.1021/ja400069s,105,6(a),203,Pb0.96Ba0.03Na0.01Se1,Pb0.96Ba0.03Na0.01Se1,583,64203,0.00089733,0.00012689,1.417,0.49042,0.0000155756,0.0006332604
3503,10.1021/ja400069s,105,6(a),203,Pb0.96Ba0.03Na0.01Se1,Pb0.96Ba0.03Na0.01Se1,583.5,64074,0.0008982,0.00012711,1.4157,0.49149,0.000015607,0.0006344565
3503,10.1021/ja400069s,105,6(a),203,Pb0.96Ba0.03Na0.01Se1,Pb0.96Ba0.03Na0.01Se1,584,63945,0.00089906,0.00012734,1.4144,0.49257,0.0000156384,0.0006356476
3503,10.1021/ja400069s,105,6(a),203,Pb0.96Ba0.03Na0.01Se1,Pb0.96Ba0.03Na0.01Se1,584.5,63817,0.00089992,0.00012756,1.4132,0.49364,0.0000156698,0.0006367959
3503,10.1021/ja400069s,105,6(a),203,Pb0.96Ba0.03Na0.01Se1,Pb0.96Ba0.03Na0.01Se1,585,63688,0.00090079,0.00012778,1.4119,0.49472,0.0000157015,0.0006379984
3503,10.1021/ja400069s,105,6(a),203,Pb0.96Ba0.03Na0.01Se1,Pb0.96Ba0.03Na0.01Se1,585.5,63560,0.00090165,0.000128,1.4106,0.4958,0.0000157332,0.0006391961
3503,10.1021/ja400069s,105,6(a),203,Pb0.96Ba0.03Na0.01Se1,Pb0.96Ba0.03Na0.01Se1,586,63432,0.00090251,0.00012822,1.4094,0.49687,0.0000157649,0.0006403505
3503,10.1021/ja400069s,105,6(a),203,Pb0.96Ba0.03Na0.01Se1,Pb0.96Ba0.03Na0.01Se1,586.5,63305,0.00090338,0.00012844,1.4081,0.49795,0.0000157965,0.0006415595
3503,10.1021/ja400069s,105,6(a),203,Pb0.96Ba0.03Na0.01Se1,Pb0.96Ba0.03Na0.01Se1,587,63177,0.00090424,0.00012866,1.4069,0.49902,0.0000158285,0.000642718
3503,10.1021/ja400069s,105,6(a),203,Pb0.96Ba0.03Na0.01Se1,Pb0.96Ba0.03Na0.01Se1,587.5,63050,0.0009051,0.00012888,1.4056,0.5001,0.0000158604,0.0006439243
3503,10.1021/ja400069s,105,6(a),203,Pb0.96Ba0.03Na0.01Se1,Pb0.96Ba0.03Na0.01Se1,588,62922,0.00090597,0.00012911,1.4044,0.50118,0.0000158927,0.000645094
3503,10.1021/ja400069s,105,6(a),203,Pb0.96Ba0.03Na0.01Se1,Pb0.96Ba0.03Na0.01Se1,588.5,62795,0.00090683,0.00012933,1.4031,0.50225,0.0000159248,0.0006463046
3503,10.1021/ja400069s,105,6(a),203,Pb0.96Ba0.03Na0.01Se1,Pb0.96Ba0.03Na0.01Se1,589,62669,0.00090769,0.00012955,1.4019,0.50333,0.0000159569,0.0006474713
3503,10.1021/ja400069s,105,6(a),203,Pb0.96Ba0.03Na0.01Se1,Pb0.96Ba0.03Na0.01Se1,589.5,62542,0.00090856,0.00012977,1.4006,0.5044,0.0000159893,0.0006486934
3503,10.1021/ja400069s,105,6(a),203,Pb0.96Ba0.03Na0.01Se1,Pb0.96Ba0.03Na0.01Se1,590,62416,0.00090942,0.00012999,1.3994,0.50548,0.0000160215,0.0006498642
3503,10.1021/ja400069s,105,6(a),203,Pb0.96Ba0.03Na0.01Se1,Pb0.96Ba0.03Na0.01Se1,590.5,62289,0.00091028,0.00013022,1.3981,0.50656,0.0000160542,0.0006510836
3503,10.1021/ja400069s,105,6(a),203,Pb0.96Ba0.03Na0.01Se1,Pb0.96Ba0.03Na0.01Se1,591,62163,0.00091115,0.00013044,1.3969,0.50763,0.0000160867,0.0006522657
3503,10.1021/ja400069s,105,6(a),203,Pb0.96Ba0.03Na0.01Se1,Pb0.96Ba0.03Na0.01Se1,591.5,62037,0.00091201,0.00013066,1.3956,0.50871,0.0000161194,0.0006534895
3503,10.1021/ja400069s,105,6(a),203,Pb0.96Ba0.03Na0.01Se1,Pb0.96Ba0.03Na0.01Se1,592,61912,0.00091287,0.00013088,1.3944,0.50978,0.000016152,0.0006546687
3503,10.1021/ja400069s,105,6(a),203,Pb0.96Ba0.03Na0.01Se1,Pb0.96Ba0.03Na0.01Se1,592.5,61786,0.00091374,0.0001311,1.3932,0.51086,0.0000161849,0.000655857
3503,10.1021/ja400069s,105,6(a),203,Pb0.96Ba0.03Na0.01Se1,Pb0.96Ba0.03Na0.01Se1,593,61661,0.0009146,0.00013133,1.3919,0.51194,0.0000162177,0.0006570874
3503,10.1021/ja400069s,105,6(a),203,Pb0.96Ba0.03Na0.01Se1,Pb0.96Ba0.03Na0.01Se1,593.5,61536,0.00091546,0.00013155,1.3907,0.51301,0.0000162507,0.0006582728
3503,10.1021/ja400069s,105,6(a),203,Pb0.96Ba0.03Na0.01Se1,Pb0.96Ba0.03Na0.01Se1,594,61411,0.00091633,0.00013177,1.3895,0.51409,0.0000162837,0.0006594674
3503,10.1021/ja400069s,105,6(a),203,Pb0.96Ba0.03Na0.01Se1,Pb0.96Ba0.03Na0.01Se1,594.5,61286,0.00091719,0.00013199,1.3882,0.51516,0.0000163169,0.0006607045
3503,10.1021/ja400069s,105,6(a),203,Pb0.96Ba0.03Na0.01Se1,Pb0.96Ba0.03Na0.01Se1,595,61162,0.00091805,0.00013222,1.387,0.51624,0.00001635,0.0006618962
3503,10.1021/ja400069s,105,6(a),203,Pb0.96Ba0.03Na0.01Se1,Pb0.96Ba0.03Na0.01Se1,595.5,61038,0.00091892,0.00013244,1.3858,0.51732,0.0000163832,0.0006630971
3503,10.1021/ja400069s,105,6(a),203,Pb0.96Ba0.03Na0.01Se1,Pb0.96Ba0.03Na0.01Se1,596,60913,0.00091978,0.00013266,1.3846,0.51839,0.0000164169,0.0006642929
3503,10.1021/ja400069s,105,6(a),203,Pb0.96Ba0.03Na0.01Se1,Pb0.96Ba0.03Na0.01Se1,596.5,60789,0.00092064,0.00013289,1.3834,0.51947,0.0000164503,0.0006654908
3503,10.1021/ja400069s,105,6(a),203,Pb0.96Ba0.03Na0.01Se1,Pb0.96Ba0.03Na0.01Se1,597,60666,0.00092151,0.00013311,1.3821,0.52054,0.0000164837,0.0006667463
3503,10.1021/ja400069s,105,6(a),203,Pb0.96Ba0.03Na0.01Se1,Pb0.96Ba0.03Na0.01Se1,597.5,60542,0.00092237,0.00013333,1.3809,0.52162,0.0000165175,0.0006679484
3503,10.1021/ja400069s,105,6(a),203,Pb0.96Ba0.03Na0.01Se1,Pb0.96Ba0.03Na0.01Se1,598,60419,0.00092323,0.00013356,1.3797,0.5227,0.0000165511,0.0006691527
3503,10.1021/ja400069s,105,6(a),203,Pb0.96Ba0.03Na0.01Se1,Pb0.96Ba0.03Na0.01Se1,598.5,60296,0.00092409,0.00013378,1.3785,0.52377,0.0000165848,0.0006703591
3503,10.1021/ja400069s,105,6(a),203,Pb0.96Ba0.03Na0.01Se1,Pb0.96Ba0.03Na0.01Se1,599,60173,0.00092496,0.000134,1.3773,0.52485,0.0000166187,0.0006715748
3503,10.1021/ja400069s,105,6(a),203,Pb0.96Ba0.03Na0.01Se1,Pb0.96Ba0.03Na0.01Se1,599.5,60050,0.00092582,0.00013423,1.3761,0.52592,0.0000166528,0.0006727854
3503,10.1021/ja400069s,105,6(a),203,Pb0.96Ba0.03Na0.01Se1,Pb0.96Ba0.03Na0.01Se1,600,59927,0.00092668,0.00013445,1.3748,0.527,0.000016687,0.0006740471
3503,10.1021/ja400069s,105,6(a),203,Pb0.96Ba0.03Na0.01Se1,Pb0.96Ba0.03Na0.01Se1,600.5,59805,0.00092755,0.00013467,1.3736,0.52808,0.000016721,0.0006752694
3503,10.1021/ja400069s,105,6(a),203,Pb0.96Ba0.03Na0.01Se1,Pb0.96Ba0.03Na0.01Se1,601,59683,0.00092841,0.0001349,1.3724,0.52915,0.0000167552,0.0006764864
3503,10.1021/ja400069s,105,6(a),203,Pb0.96Ba0.03Na0.01Se1,Pb0.96Ba0.03Na0.01Se1,601.5,59561,0.00092927,0.00013512,1.3712,0.53023,0.0000167895,0.0006777057
3503,10.1021/ja400069s,105,6(a),203,Pb0.96Ba0.03Na0.01Se1,Pb0.96Ba0.03Na0.01Se1,602,59439,0.00093014,0.00013534,1.37,0.5313,0.000016824,0.0006789343
3503,10.1021/ja400069s,105,6(a),203,Pb0.96Ba0.03Na0.01Se1,Pb0.96Ba0.03Na0.01Se1,602.5,59317,0.000931,0.00013557,1.3688,0.53238,0.0000168586,0.0006801578
3503,10.1021/ja400069s,105,6(a),203,Pb0.96Ba0.03Na0.01Se1,Pb0.96Ba0.03Na0.01Se1,603,59196,0.00093186,0.00013579,1.3676,0.53346,0.000016893,0.0006813834
3503,10.1021/ja400069s,105,6(a),203,Pb0.96Ba0.03Na0.01Se1,Pb0.96Ba0.03Na0.01Se1,603.5,59074,0.00093273,0.00013601,1.3664,0.53453,0.0000169279,0.0006826186
3503,10.1021/ja400069s,105,6(a),203,Pb0.96Ba0.03Na0.01Se1,Pb0.96Ba0.03Na0.01Se1,604,58953,0.00093359,0.00013624,1.3652,0.53561,0.0000169627,0.0006838485
3503,10.1021/ja400069s,105,6(a),203,Pb0.96Ba0.03Na0.01Se1,Pb0.96Ba0.03Na0.01Se1,604.5,58832,0.00093445,0.00013646,1.364,0.53668,0.0000169976,0.0006850806
3503,10.1021/ja400069s,105,6(a),203,Pb0.96Ba0.03Na0.01Se1,Pb0.96Ba0.03Na0.01Se1,605,58712,0.00093532,0.00013668,1.3628,0.53776,0.0000170323,0.0006863223
