Repository: RamyaGuru/STD2_EffMass

# STD2_EffMass
Effective mass modeling of StarryData2 data

File: csvfiles/thermopropsofzintlphase10.1007s1166401543036.csv (part 16 of 19)
sid,DOI,figureid,fignum,sampleid,samplename,composition,Temperature,Electrical resistivity,Power factor,Seebeck coefficient,Thermal conductivity,ZT,Electrical conductivity,Figure of merit Z
10954,10.1007/s11664-015-4303-6,5134,3(a),6471,x=0.9,Ca0.1Eu0.9Zn2Sb2,604.5,0.000019013,0.0015763,0.00017285,1.746,0.55719,52595.5924893494,0.0009028064
10954,10.1007/s11664-015-4303-6,5134,3(a),6471,x=0.9,Ca0.1Eu0.9Zn2Sb2,605,0.000019028,0.001577,0.00017295,1.7444,0.55802,52554.1307546773,0.0009040358
10954,10.1007/s11664-015-4303-6,5134,3(a),6471,x=0.9,Ca0.1Eu0.9Zn2Sb2,605.5,0.000019044,0.0015777,0.00017305,1.7428,0.55884,52509.9768956102,0.0009052674
10954,10.1007/s11664-015-4303-6,5134,3(a),6471,x=0.9,Ca0.1Eu0.9Zn2Sb2,606,0.000019059,0.0015785,0.00017315,1.7413,0.55967,52468.649981636,0.0009065066
10954,10.1007/s11664-015-4303-6,5134,3(a),6471,x=0.9,Ca0.1Eu0.9Zn2Sb2,606.5,0.000019074,0.0015792,0.00017324,1.7397,0.56049,52427.3880675265,0.0009077427
10954,10.1007/s11664-015-4303-6,5134,3(a),6471,x=0.9,Ca0.1Eu0.9Zn2Sb2,607,0.000019089,0.0015799,0.00017334,1.7381,0.56131,52386.1910000524,0.0009089811
10954,10.1007/s11664-015-4303-6,5134,3(a),6471,x=0.9,Ca0.1Eu0.9Zn2Sb2,607.5,0.000019104,0.0015806,0.00017344,1.7365,0.56214,52345.0586264657,0.0009102217
10954,10.1007/s11664-015-4303-6,5134,3(a),6471,x=0.9,Ca0.1Eu0.9Zn2Sb2,608,0.000019119,0.0015813,0.00017354,1.7349,0.56296,52303.9907944976,0.0009114646
10954,10.1007/s11664-015-4303-6,5134,3(a),6471,x=0.9,Ca0.1Eu0.9Zn2Sb2,608.5,0.000019134,0.001582,0.00017364,1.7334,0.56379,52262.9873523571,0.0009126572
10954,10.1007/s11664-015-4303-6,5134,3(a),6471,x=0.9,Ca0.1Eu0.9Zn2Sb2,609,0.00001915,0.0015827,0.00017374,1.7318,0.56461,52219.3211488251,0.0009139046
10954,10.1007/s11664-015-4303-6,5134,3(a),6471,x=0.9,Ca0.1Eu0.9Zn2Sb2,609.5,0.000019165,0.0015834,0.00017384,1.7302,0.56543,52178.4503000261,0.0009151543
10954,10.1007/s11664-015-4303-6,5134,3(a),6471,x=0.9,Ca0.1Eu0.9Zn2Sb2,610,0.00001918,0.0015841,0.00017394,1.7286,0.56626,52137.6433785193,0.0009164063
10954,10.1007/s11664-015-4303-6,5134,3(a),6471,x=0.9,Ca0.1Eu0.9Zn2Sb2,610.5,0.000019195,0.0015848,0.00017403,1.7271,0.56708,52096.9002344361,0.0009176076
10954,10.1007/s11664-015-4303-6,5134,3(a),6471,x=0.9,Ca0.1Eu0.9Zn2Sb2,611,0.00001921,0.0015855,0.00017413,1.7255,0.56791,52056.2207183758,0.0009188641
10954,10.1007/s11664-015-4303-6,5134,3(a),6471,x=0.9,Ca0.1Eu0.9Zn2Sb2,611.5,0.000019226,0.0015862,0.00017423,1.7239,0.56873,52012.8991990014,0.000920123
10954,10.1007/s11664-015-4303-6,5134,3(a),6471,x=0.9,Ca0.1Eu0.9Zn2Sb2,612,0.000019241,0.0015869,0.00017433,1.7223,0.56955,51972.3507094226,0.0009213842
10954,10.1007/s11664-015-4303-6,5134,3(a),6471,x=0.9,Ca0.1Eu0.9Zn2Sb2,612.5,0.000019256,0.0015876,0.00017443,1.7207,0.57038,51931.8653926049,0.0009226478
10954,10.1007/s11664-015-4303-6,5134,3(a),6471,x=0.9,Ca0.1Eu0.9Zn2Sb2,613,0.000019271,0.0015883,0.00017453,1.7192,0.5712,51891.4431010326,0.0009238599
10954,10.1007/s11664-015-4303-6,5134,3(a),6471,x=0.9,Ca0.1Eu0.9Zn2Sb2,613.5,0.000019287,0.001589,0.00017463,1.7176,0.57203,51848.3952921657,0.0009251281
10954,10.1007/s11664-015-4303-6,5134,3(a),6471,x=0.9,Ca0.1Eu0.9Zn2Sb2,614,0.000019302,0.0015897,0.00017473,1.716,0.57285,51808.1027872759,0.0009263986
10954,10.1007/s11664-015-4303-6,5134,3(a),6471,x=0.9,Ca0.1Eu0.9Zn2Sb2,614.5,0.000019317,0.0015905,0.00017482,1.7144,0.57368,51767.8728581043,0.0009277298
10954,10.1007/s11664-015-4303-6,5134,3(a),6471,x=0.9,Ca0.1Eu0.9Zn2Sb2,615,0.000019332,0.0015912,0.00017492,1.7128,0.5745,51727.7053589903,0.0009290051
10954,10.1007/s11664-015-4303-6,5134,3(a),6471,x=0.9,Ca0.1Eu0.9Zn2Sb2,615.5,0.000019348,0.0015919,0.00017502,1.7113,0.57532,51684.9286747984,0.0009302285
10954,10.1007/s11664-015-4303-6,5134,3(a),6471,x=0.9,Ca0.1Eu0.9Zn2Sb2,616,0.000019363,0.0015926,0.00017512,1.7097,0.57615,51644.8897381604,0.0009315085
10954,10.1007/s11664-015-4303-6,5134,3(a),6471,x=0.9,Ca0.1Eu0.9Zn2Sb2,616.5,0.000019378,0.0015933,0.00017522,1.7081,0.57697,51604.9127876974,0.0009327908
10954,10.1007/s11664-015-4303-6,5134,3(a),6471,x=0.9,Ca0.1Eu0.9Zn2Sb2,617,0.000019394,0.001594,0.00017532,1.7065,0.5778,51562.338867691,0.0009340756
10954,10.1007/s11664-015-4303-6,5134,3(a),6471,x=0.9,Ca0.1Eu0.9Zn2Sb2,617.5,0.000019409,0.0015947,0.00017542,1.705,0.57862,51522.4895666959,0.0009353079
10954,10.1007/s11664-015-4303-6,5134,3(a),6471,x=0.9,Ca0.1Eu0.9Zn2Sb2,618,0.000019424,0.0015954,0.00017552,1.7034,0.57944,51482.7018121911,0.0009365974
10954,10.1007/s11664-015-4303-6,5134,3(a),6471,x=0.9,Ca0.1Eu0.9Zn2Sb2,618.5,0.00001944,0.0015961,0.00017561,1.7018,0.58027,51440.329218107,0.0009378893
10954,10.1007/s11664-015-4303-6,5134,3(a),6471,x=0.9,Ca0.1Eu0.9Zn2Sb2,619,0.000019455,0.0015968,0.00017571,1.7002,0.58109,51400.6682086867,0.0009391836
10954,10.1007/s11664-015-4303-6,5134,3(a),6471,x=0.9,Ca0.1Eu0.9Zn2Sb2,619.5,0.00001947,0.0015975,0.00017581,1.6986,0.58192,51361.0683102208,0.0009404804
10954,10.1007/s11664-015-4303-6,5134,3(a),6471,x=0.9,Ca0.1Eu0.9Zn2Sb2,620,0.000019486,0.0015982,0.00017591,1.6971,0.58274,51318.8956173663,0.0009417241
10954,10.1007/s11664-015-4303-6,5134,3(a),6471,x=0.9,Ca0.1Eu0.9Zn2Sb2,620.5,0.000019501,0.0015989,0.00017601,1.6955,0.58356,51279.4215681247,0.0009430257
10954,10.1007/s11664-015-4303-6,5134,3(a),6471,x=0.9,Ca0.1Eu0.9Zn2Sb2,621,0.000019516,0.0015996,0.00017611,1.6939,0.58439,51240.0081984013,0.0009443297
10954,10.1007/s11664-015-4303-6,5134,3(a),6471,x=0.9,Ca0.1Eu0.9Zn2Sb2,621.5,0.000019532,0.0016003,0.00017621,1.6923,0.58521,51198.0339954946,0.0009456361
10954,10.1007/s11664-015-4303-6,5134,3(a),6471,x=0.9,Ca0.1Eu0.9Zn2Sb2,622,0.000019547,0.001601,0.00017631,1.6907,0.58604,51158.7455875582,0.0009469451
10954,10.1007/s11664-015-4303-6,5134,3(a),6471,x=0.9,Ca0.1Eu0.9Zn2Sb2,622.5,0.000019562,0.0016017,0.0001764,1.6892,0.58686,51119.5174317554,0.0009482003
10954,10.1007/s11664-015-4303-6,5134,3(a),6471,x=0.9,Ca0.1Eu0.9Zn2Sb2,623,0.000019578,0.0016025,0.0001765,1.6876,0.58768,51077.7403207682,0.0009495734
10954,10.1007/s11664-015-4303-6,5134,3(a),6471,x=0.9,Ca0.1Eu0.9Zn2Sb2,623.5,0.000019593,0.0016032,0.0001766,1.686,0.58851,51038.6362476395,0.0009508897
10954,10.1007/s11664-015-4303-6,5134,3(a),6471,x=0.9,Ca0.1Eu0.9Zn2Sb2,624,0.000019609,0.0016039,0.0001767,1.6844,0.58933,50996.9911775205,0.0009522085
10954,10.1007/s11664-015-4303-6,5134,3(a),6471,x=0.9,Ca0.1Eu0.9Zn2Sb2,624.5,0.000019624,0.0016046,0.0001768,1.6828,0.59016,50958.0105992662,0.0009535298
10954,10.1007/s11664-015-4303-6,5134,3(a),6471,x=0.9,Ca0.1Eu0.9Zn2Sb2,625,0.000019639,0.0016053,0.0001769,1.6813,0.59098,50919.0895666786,0.0009547969
10954,10.1007/s11664-015-4303-6,5134,3(a),6471,x=0.9,Ca0.1Eu0.9Zn2Sb2,625.5,0.000019655,0.001606,0.000177,1.6797,0.59181,50877.6392775375,0.0009561231
10954,10.1007/s11664-015-4303-6,5134,3(a),6471,x=0.9,Ca0.1Eu0.9Zn2Sb2,626,0.00001967,0.0016067,0.0001771,1.6781,0.59263,50838.8408744281,0.0009574519
10954,10.1007/s11664-015-4303-6,5134,3(a),6471,x=0.9,Ca0.1Eu0.9Zn2Sb2,626.5,0.000019686,0.0016074,0.00017719,1.6765,0.59345,50797.5210809712,0.0009587832
10954,10.1007/s11664-015-4303-6,5134,3(a),6471,x=0.9,Ca0.1Eu0.9Zn2Sb2,627,0.000019701,0.0016081,0.00017729,1.675,0.59428,50758.844728694,0.0009600597
10954,10.1007/s11664-015-4303-6,5134,3(a),6471,x=0.9,Ca0.1Eu0.9Zn2Sb2,627.5,0.000019717,0.0016088,0.00017739,1.6734,0.5951,50717.6548156413,0.000961396
10954,10.1007/s11664-015-4303-6,5134,3(a),6471,x=0.9,Ca0.1Eu0.9Zn2Sb2,628,0.000019732,0.0016095,0.00017749,1.6718,0.59593,50679.0999391851,0.0009627348
10954,10.1007/s11664-015-4303-6,5134,3(a),6471,x=0.9,Ca0.1Eu0.9Zn2Sb2,628.5,0.000019748,0.0016102,0.00017759,1.6702,0.59675,50638.0392951185,0.0009640762
10954,10.1007/s11664-015-4303-6,5134,3(a),6471,x=0.9,Ca0.1Eu0.9Zn2Sb2,629,0.000019763,0.0016109,0.00017769,1.6686,0.59757,50599.6053230785,0.0009654201
10954,10.1007/s11664-015-4303-6,5134,3(a),6471,x=0.9,Ca0.1Eu0.9Zn2Sb2,629.5,0.000019779,0.0016116,0.00017779,1.6671,0.5984,50558.6733404115,0.0009667087
10954,10.1007/s11664-015-4303-6,5134,3(a),6471,x=0.9,Ca0.1Eu0.9Zn2Sb2,630,0.000019794,0.0016123,0.00017789,1.6655,0.59922,50520.3597049611,0.0009680576
10954,10.1007/s11664-015-4303-6,5134,3(a),6471,x=0.9,Ca0.1Eu0.9Zn2Sb2,630.5,0.00001981,0.001613,0.00017798,1.6639,0.60005,50479.5557799091,0.0009694092
10954,10.1007/s11664-015-4303-6,5134,3(a),6471,x=0.9,Ca0.1Eu0.9Zn2Sb2,631,0.000019825,0.0016137,0.00017808,1.6623,0.60087,50441.3619167717,0.0009707634
10954,10.1007/s11664-015-4303-6,5134,3(a),6471,x=0.9,Ca0.1Eu0.9Zn2Sb2,631.5,0.000019841,0.0016145,0.00017818,1.6607,0.60169,50400.6854493221,0.0009721804
10954,10.1007/s11664-015-4303-6,5134,3(a),6471,x=0.9,Ca0.1Eu0.9Zn2Sb2,632,0.000019856,0.0016152,0.00017828,1.6592,0.60252,50362.6107977437,0.0009734812
10954,10.1007/s11664-015-4303-6,5134,3(a),6471,x=0.9,Ca0.1Eu0.9Zn2Sb2,632.5,0.000019872,0.0016159,0.00017838,1.6576,0.60334,50322.0611916264,0.0009748431
10954,10.1007/s11664-015-4303-6,5134,3(a),6471,x=0.9,Ca0.1Eu0.9Zn2Sb2,633,0.000019887,0.0016166,0.00017848,1.656,0.60417,50284.1051943481,0.0009762077
10954,10.1007/s11664-015-4303-6,5134,3(a),6471,x=0.9,Ca0.1Eu0.9Zn2Sb2,633.5,0.000019903,0.0016173,0.00017858,1.6544,0.60499,50243.6818570065,0.000977575
10954,10.1007/s11664-015-4303-6,5134,3(a),6471,x=0.9,Ca0.1Eu0.9Zn2Sb2,634,0.000019919,0.001618,0.00017868,1.6529,0.60581,50203.3234600131,0.0009788856
10954,10.1007/s11664-015-4303-6,5134,3(a),6471,x=0.9,Ca0.1Eu0.9Zn2Sb2,634.5,0.000019934,0.0016187,0.00017877,1.6513,0.60664,50165.5463027992,0.000980258
10954,10.1007/s11664-015-4303-6,5134,3(a),6471,x=0.9,Ca0.1Eu0.9Zn2Sb2,635,0.00001995,0.0016194,0.00017887,1.6497,0.60746,50125.313283208,0.000981633
10954,10.1007/s11664-015-4303-6,5134,3(a),6471,x=0.9,Ca0.1Eu0.9Zn2Sb2,635.5,0.000019965,0.0016201,0.00017897,1.6481,0.60829,50087.6533934385,0.0009830107
10954,10.1007/s11664-015-4303-6,5134,3(a),6471,x=0.9,Ca0.1Eu0.9Zn2Sb2,636,0.000019981,0.0016208,0.00017907,1.6465,0.60911,50047.5451679095,0.0009843911
10954,10.1007/s11664-015-4303-6,5134,3(a),6471,x=0.9,Ca0.1Eu0.9Zn2Sb2,636.5,0.000019996,0.0016215,0.00017917,1.645,0.60994,50010.0020004001,0.0009857143
10954,10.1007/s11664-015-4303-6,5134,3(a),6471,x=0.9,Ca0.1Eu0.9Zn2Sb2,637,0.000020012,0.0016222,0.00017927,1.6434,0.61076,49970.0179892065,0.0009870999
10954,10.1007/s11664-015-4303-6,5134,3(a),6471,x=0.9,Ca0.1Eu0.9Zn2Sb2,637.5,0.000020028,0.0016229,0.00017937,1.6418,0.61158,49930.0978629918,0.0009884882
10954,10.1007/s11664-015-4303-6,5134,3(a),6471,x=0.9,Ca0.1Eu0.9Zn2Sb2,638,0.000020043,0.0016236,0.00017947,1.6402,0.61241,49892.7306291473,0.0009898793
10954,10.1007/s11664-015-4303-6,5134,3(a),6471,x=0.9,Ca0.1Eu0.9Zn2Sb2,638.5,0.000020059,0.0016243,0.00017956,1.6386,0.61323,49852.9338451568,0.000991273
10954,10.1007/s11664-015-4303-6,5134,3(a),6471,x=0.9,Ca0.1Eu0.9Zn2Sb2,639,0.000020075,0.001625,0.00017966,1.6371,0.61406,49813.200498132,0.0009926089
10954,10.1007/s11664-015-4303-6,5134,3(a),6471,x=0.9,Ca0.1Eu0.9Zn2Sb2,639.5,0.00002009,0.0016257,0.00017976,1.6355,0.61488,49776.0079641613,0.0009940079
10954,10.1007/s11664-015-4303-6,5134,3(a),6471,x=0.9,Ca0.1Eu0.9Zn2Sb2,640,0.000020106,0.0016265,0.00017986,1.6339,0.6157,49736.3970953944,0.000995471
10954,10.1007/s11664-015-4303-6,5134,3(a),6471,x=0.9,Ca0.1Eu0.9Zn2Sb2,640.5,0.000020122,0.0016272,0.00017996,1.6323,0.61653,49696.8492197595,0.0009968756
10954,10.1007/s11664-015-4303-6,5134,3(a),6471,x=0.9,Ca0.1Eu0.9Zn2Sb2,641,0.000020137,0.0016279,0.00018006,1.6307,0.61735,49659.8301633808,0.0009982829
10954,10.1007/s11664-015-4303-6,5134,3(a),6471,x=0.9,Ca0.1Eu0.9Zn2Sb2,641.5,0.000020153,0.0016286,0.00018016,1.6292,0.61818,49620.4039100878,0.0009996317
10954,10.1007/s11664-015-4303-6,5134,3(a),6471,x=0.9,Ca0.1Eu0.9Zn2Sb2,642,0.000020169,0.0016293,0.00018026,1.6276,0.619,49581.0402102236,0.0010010445
10954,10.1007/s11664-015-4303-6,5134,3(a),6471,x=0.9,Ca0.1Eu0.9Zn2Sb2,642.5,0.000020184,0.00163,0.00018035,1.626,0.61982,49544.1934205311,0.00100246
10954,10.1007/s11664-015-4303-6,5134,3(a),6471,x=0.9,Ca0.1Eu0.9Zn2Sb2,643,0.0000202,0.0016307,0.00018045,1.6244,0.62065,49504.9504950495,0.0010038784
10954,10.1007/s11664-015-4303-6,5134,3(a),6471,x=0.9,Ca0.1Eu0.9Zn2Sb2,643.5,0.000020216,0.0016314,0.00018055,1.6229,0.62147,49465.7696873763,0.0010052375
10954,10.1007/s11664-015-4303-6,5134,3(a),6471,x=0.9,Ca0.1Eu0.9Zn2Sb2,644,0.000020232,0.0016321,0.00018065,1.6213,0.6223,49426.6508501384,0.0010066613
10954,10.1007/s11664-015-4303-6,5134,3(a),6471,x=0.9,Ca0.1Eu0.9Zn2Sb2,644.5,0.000020247,0.0016328,0.00018075,1.6197,0.62312,49390.0330913222,0.0010080879
10954,10.1007/s11664-015-4303-6,5134,3(a),6471,x=0.9,Ca0.1Eu0.9Zn2Sb2,645,0.000020263,0.0016335,0.00018085,1.6181,0.62394,49351.0339041603,0.0010095173
10954,10.1007/s11664-015-4303-6,5134,3(a),6471,x=0.9,Ca0.1Eu0.9Zn2Sb2,645.5,0.000020279,0.0016342,0.00018095,1.6165,0.62477,49312.0962572119,0.0010109496
10954,10.1007/s11664-015-4303-6,5134,3(a),6471,x=0.9,Ca0.1Eu0.9Zn2Sb2,646,0.000020295,0.0016349,0.00018105,1.615,0.62559,49273.2200049273,0.001012322
10954,10.1007/s11664-015-4303-6,5134,3(a),6471,x=0.9,Ca0.1Eu0.9Zn2Sb2,646.5,0.00002031,0.0016356,0.00018114,1.6134,0.62642,49236.8291482029,0.0010137598
10954,10.1007/s11664-015-4303-6,5134,3(a),6471,x=0.9,Ca0.1Eu0.9Zn2Sb2,647,0.000020326,0.0016363,0.00018124,1.6118,0.62724,49198.0714355997,0.0010152004
10954,10.1007/s11664-015-4303-6,5134,3(a),6471,x=0.9,Ca0.1Eu0.9Zn2Sb2,647.5,0.000020342,0.001637,0.00018134,1.6102,0.62807,49159.3746927539,0.0010166439
10954,10.1007/s11664-015-4303-6,5134,3(a),6471,x=0.9,Ca0.1Eu0.9Zn2Sb2,648,0.000020358,0.0016377,0.00018144,1.6086,0.62889,49120.7387759112,0.0010180903
10954,10.1007/s11664-015-4303-6,5134,3(a),6471,x=0.9,Ca0.1Eu0.9Zn2Sb2,648.5,0.000020373,0.0016385,0.00018154,1.6071,0.62971,49084.5727187945,0.0010195383
10954,10.1007/s11664-015-4303-6,5134,3(a),6471,x=0.9,Ca0.1Eu0.9Zn2Sb2,649,0.000020389,0.0016392,0.00018164,1.6055,0.63054,49046.054244936,0.0010209903
10954,10.1007/s11664-015-4303-6,5134,3(a),6471,x=0.9,Ca0.1Eu0.9Zn2Sb2,649.5,0.000020405,0.0016399,0.00018174,1.6039,0.63136,49007.5961774075,0.0010224453
10954,10.1007/s11664-015-4303-6,5134,3(a),6471,x=0.9,Ca0.1Eu0.9Zn2Sb2,650,0.000020421,0.0016406,0.00018184,1.6023,0.63219,48969.1983742226,0.0010239031
10954,10.1007/s11664-015-4303-6,5134,3(a),6471,x=0.9,Ca0.1Eu0.9Zn2Sb2,650.5,0.000020437,0.0016413,0.00018193,1.6007,0.63301,48930.8606938396,0.0010253639
10954,10.1007/s11664-015-4303-6,5134,3(a),6471,x=0.9,Ca0.1Eu0.9Zn2Sb2,651,0.000020453,0.001642,0.00018203,1.5992,0.63383,48892.5829951596,0.0010267634
10954,10.1007/s11664-015-4303-6,5134,3(a),6471,x=0.9,Ca0.1Eu0.9Zn2Sb2,651.5,0.000020468,0.0016427,0.00018213,1.5976,0.63466,48856.7520031268,0.0010282298
10954,10.1007/s11664-015-4303-6,5134,3(a),6471,x=0.9,Ca0.1Eu0.9Zn2Sb2,652,0.000020484,0.0016434,0.00018223,1.596,0.63548,48818.5901191174,0.0010296992
10954,10.1007/s11664-015-4303-6,5134,3(a),6471,x=0.9,Ca0.1Eu0.9Zn2Sb2,652.5,0.0000205,0.0016441,0.00018233,1.5944,0.63631,48780.487804878,0.0010311716
10954,10.1007/s11664-015-4303-6,5134,3(a),6471,x=0.9,Ca0.1Eu0.9Zn2Sb2,653,0.000020516,0.0016448,0.00018243,1.5929,0.63713,48742.4449210372,0.0010325821
10954,10.1007/s11664-015-4303-6,5134,3(a),6471,x=0.9,Ca0.1Eu0.9Zn2Sb2,653.5,0.000020532,0.0016455,0.00018253,1.5913,0.63795,48704.4613286577,0.0010340602
10954,10.1007/s11664-015-4303-6,5134,3(a),6471,x=0.9,Ca0.1Eu0.9Zn2Sb2,654,0.000020548,0.0016462,0.00018263,1.5897,0.63878,48666.536889235,0.0010355413
10954,10.1007/s11664-015-4303-6,5134,3(a),6471,x=0.9,Ca0.1Eu0.9Zn2Sb2,654.5,0.000020564,0.0016469,0.00018272,1.5881,0.6396,48628.6714646956,0.0010370254
10954,10.1007/s11664-015-4303-6,5134,3(a),6471,x=0.9,Ca0.1Eu0.9Zn2Sb2,655,0.00002058,0.0016476,0.00018282,1.5865,0.64043,48590.8649173955,0.0010385124
10954,10.1007/s11664-015-4303-6,5134,3(a),6471,x=0.9,Ca0.1Eu0.9Zn2Sb2,655.5,0.000020595,0.0016483,0.00018292,1.585,0.64125,48555.4746297645,0.0010399369
10954,10.1007/s11664-015-4303-6,5134,3(a),6471,x=0.9,Ca0.1Eu0.9Zn2Sb2,656,0.000020611,0.001649,0.00018302,1.5834,0.64207,48517.7817670176,0.0010414298
10954,10.1007/s11664-015-4303-6,5134,3(a),6471,x=0.9,Ca0.1Eu0.9Zn2Sb2,656.5,0.000020627,0.0016497,0.00018312,1.5818,0.6429,48480.147379648,0.0010429258
10954,10.1007/s11664-015-4303-6,5134,3(a),6471,x=0.9,Ca0.1Eu0.9Zn2Sb2,657,0.000020643,0.0016505,0.00018322,1.5802,0.64372,48442.5713316863,0.001044488
10954,10.1007/s11664-015-4303-6,5134,3(a),6471,x=0.9,Ca0.1Eu0.9Zn2Sb2,657.5,0.000020659,0.0016512,0.00018332,1.5786,0.64455,48405.0534875841,0.0010459901
10954,10.1007/s11664-015-4303-6,5134,3(a),6471,x=0.9,Ca0.1Eu0.9Zn2Sb2,658,0.000020675,0.0016519,0.00018342,1.5771,0.64537,48367.5937122128,0.0010474288
10954,10.1007/s11664-015-4303-6,5134,3(a),6471,x=0.9,Ca0.1Eu0.9Zn2Sb2,658.5,0.000020691,0.0016526,0.00018351,1.5755,0.6462,48330.1918708617,0.0010489368
10954,10.1007/s11664-015-4303-6,5134,3(a),6471,x=0.9,Ca0.1Eu0.9Zn2Sb2,659,0.000020707,0.0016533,0.00018361,1.5739,0.64702,48292.8478292365,0.0010504479
10954,10.1007/s11664-015-4303-6,5134,3(a),6471,x=0.9,Ca0.1Eu0.9Zn2Sb2,659.5,0.000020723,0.001654,0.00018371,1.5723,0.64784,48255.5614534575,0.0010519621
10954,10.1007/s11664-015-4303-6,5134,3(a),6471,x=0.9,Ca0.1Eu0.9Zn2Sb2,660,0.000020739,0.0016547,0.00018381,1.5708,0.64867,48218.3326100583,0.0010534123
10954,10.1007/s11664-015-4303-6,5134,3(a),6471,x=0.9,Ca0.1Eu0.9Zn2Sb2,660.5,0.000020755,0.0016554,0.00018391,1.5692,0.64949,48181.1611659841,0.0010549324
10954,10.1007/s11664-015-4303-6,5134,3(a),6471,x=0.9,Ca0.1Eu0.9Zn2Sb2,661,0.000020771,0.0016561,0.00018401,1.5676,0.65032,48144.0469885899,0.0010564557
10954,10.1007/s11664-015-4303-6,5134,3(a),6471,x=0.9,Ca0.1Eu0.9Zn2Sb2,661.5,0.000020787,0.0016568,0.00018411,1.566,0.65114,48106.9899456391,0.0010579821
10954,10.1007/s11664-015-4303-6,5134,3(a),6471,x=0.9,Ca0.1Eu0.9Zn2Sb2,662,0.000020803,0.0016575,0.00018421,1.5644,0.65196,48069.9899053021,0.0010595116
10954,10.1007/s11664-015-4303-6,5134,3(a),6471,x=0.9,Ca0.1Eu0.9Zn2Sb2,662.5,0.000020819,0.0016582,0.0001843,1.5629,0.65279,48033.0467361545,0.0010609764
10954,10.1007/s11664-015-4303-6,5134,3(a),6471,x=0.9,Ca0.1Eu0.9Zn2Sb2,663,0.000020835,0.0016589,0.0001844,1.5613,0.65361,47996.1603071754,0.001062512
10954,10.1007/s11664-015-4303-6,5134,3(a),6471,x=0.9,Ca0.1Eu0.9Zn2Sb2,663.5,0.000020851,0.0016596,0.0001845,1.5597,0.65444,47959.3304877464,0.0010640508
10954,10.1007/s11664-015-4303-6,5134,3(a),6471,x=0.9,Ca0.1Eu0.9Zn2Sb2,664,0.000020867,0.0016603,0.0001846,1.5581,0.65526,47922.5571476494,0.0010655927
10954,10.1007/s11664-015-4303-6,5134,3(a),6471,x=0.9,Ca0.1Eu0.9Zn2Sb2,664.5,0.000020883,0.001661,0.0001847,1.5565,0.65608,47885.8401570656,0.0010671378
10954,10.1007/s11664-015-4303-6,5134,3(a),6471,x=0.9,Ca0.1Eu0.9Zn2Sb2,665,0.000020899,0.0016617,0.0001848,1.555,0.65691,47849.1793865735,0.0010686174
10954,10.1007/s11664-015-4303-6,5134,3(a),6471,x=0.9,Ca0.1Eu0.9Zn2Sb2,665.5,0.000020915,0.0016625,0.0001849,1.5534,0.65773,47812.574707148,0.001070233
10954,10.1007/s11664-015-4303-6,5134,3(a),6471,x=0.9,Ca0.1Eu0.9Zn2Sb2,666,0.000020931,0.0016632,0.000185,1.5518,0.65856,47776.0259901581,0.0010717876
10954,10.1007/s11664-015-4303-6,5134,3(a),6471,x=0.9,Ca0.1Eu0.9Zn2Sb2,666.5,0.000020947,0.0016639,0.00018509,1.5502,0.65938,47739.5331073662,0.0010733454
10954,10.1007/s11664-015-4303-6,5134,3(a),6471,x=0.9,Ca0.1Eu0.9Zn2Sb2,667,0.000020963,0.0016646,0.00018519,1.5486,0.6602,47703.0959309259,0.0010749064
10954,10.1007/s11664-015-4303-6,5134,3(a),6471,x=0.9,Ca0.1Eu0.9Zn2Sb2,667.5,0.00002098,0.0016653,0.00018529,1.5471,0.66103,47664.4423260248,0.001076401
10954,10.1007/s11664-015-4303-6,5134,3(a),6471,x=0.9,Ca0.1Eu0.9Zn2Sb2,668,0.000020996,0.001666,0.00018539,1.5455,0.66185,47628.1196418365,0.0010779683
10954,10.1007/s11664-015-4303-6,5134,3(a),6471,x=0.9,Ca0.1Eu0.9Zn2Sb2,668.5,0.000021012,0.0016667,0.00018549,1.5439,0.66268,47591.8522748905,0.0010795388
10954,10.1007/s11664-015-4303-6,5134,3(a),6471,x=0.9,Ca0.1Eu0.9Zn2Sb2,669,0.000021028,0.0016674,0.00018559,1.5423,0.6635,47555.6400989157,0.0010811126
10954,10.1007/s11664-015-4303-6,5134,3(a),6471,x=0.9,Ca0.1Eu0.9Zn2Sb2,669.5,0.000021044,0.0016681,0.00018569,1.5408,0.66433,47519.4829880251,0.0010826194
10954,10.1007/s11664-015-4303-6,5134,3(a),6471,x=0.9,Ca0.1Eu0.9Zn2Sb2,670,0.00002106,0.0016688,0.00018579,1.5392,0.66515,47483.3808167141,0.0010841996
10954,10.1007/s11664-015-4303-6,5134,3(a),6471,x=0.9,Ca0.1Eu0.9Zn2Sb2,670.5,0.000021076,0.0016695,0.00018588,1.5376,0.66597,47447.3334598596,0.001085783
10954,10.1007/s11664-015-4303-6,5134,3(a),6471,x=0.9,Ca0.1Eu0.9Zn2Sb2,671,0.000021092,0.0016702,0.00018598,1.536,0.6668,47411.3407927176,0.0010873698
10954,10.1007/s11664-015-4303-6,5134,3(a),6471,x=0.9,Ca0.1Eu0.9Zn2Sb2,671.5,0.000021109,0.0016709,0.00018608,1.5344,0.66762,47373.1583684684,0.0010889599
10954,10.1007/s11664-015-4303-6,5134,3(a),6471,x=0.9,Ca0.1Eu0.9Zn2Sb2,672,0.000021125,0.0016716,0.00018618,1.5329,0.66845,47337.2781065089,0.0010904821
10954,10.1007/s11664-015-4303-6,5134,3(a),6471,x=0.9,Ca0.1Eu0.9Zn2Sb2,672.5,0.000021141,0.0016723,0.00018628,1.5313,0.66927,47301.4521545811,0.0010920786
10954,10.1007/s11664-015-4303-6,5134,3(a),6471,x=0.9,Ca0.1Eu0.9Zn2Sb2,673,0.000021157,0.001673,0.00018638,1.5297,0.67009,47265.6803894692,0.0010936785
10954,10.1007/s11664-015-4303-6,5134,3(a),6471,x=0.9,Ca0.1Eu0.9Zn2Sb2,673.5,0.000021173,0.0016737,0.00018648,1.5281,0.67092,47229.9626883295,0.0010952817
10954,10.1007/s11664-015-4303-6,5134,3(a),6471,x=0.9,Ca0.1Eu0.9Zn2Sb2,674,0.00002119,0.0016745,0.00018658,1.5265,0.67174,47192.071731949,0.0010969538
10954,10.1007/s11664-015-4303-6,5134,3(a),6471,x=0.9,Ca0.1Eu0.9Zn2Sb2,674.5,0.000021206,0.0016752,0.00018667,1.525,0.67257,47156.4651513723,0.0010984918
10954,10.1007/s11664-015-4303-6,5134,3(a),6471,x=0.9,Ca0.1Eu0.9Zn2Sb2,675,0.000021222,0.0016759,0.00018677,1.5234,0.67339,47120.9122608614,0.001100105
10954,10.1007/s11664-015-4303-6,5134,3(a),6471,x=0.9,Ca0.1Eu0.9Zn2Sb2,675.5,0.000021238,0.0016766,0.00018687,1.5218,0.67421,47085.4129390715,0.0011017216
10954,10.1007/s11664-015-4303-6,5134,3(a),6471,x=0.9,Ca0.1Eu0.9Zn2Sb2,676,0.000021254,0.0016773,0.00018697,1.5202,0.67504,47049.9670650231,0.0011033417
10954,10.1007/s11664-015-4303-6,5134,3(a),6471,x=0.9,Ca0.1Eu0.9Zn2Sb2,676.5,0.000021271,0.001678,0.00018707,1.5187,0.67586,47012.3642517982,0.0011048923
10954,10.1007/s11664-015-4303-6,5134,3(a),6471,x=0.9,Ca0.1Eu0.9Zn2Sb2,677,0.000021287,0.0016787,0.00018717,1.5171,0.67669,46977.028233194,0.001106519
10954,10.1007/s11664-015-4303-6,5134,3(a),6471,x=0.9,Ca0.1Eu0.9Zn2Sb2,677.5,0.000021303,0.0016794,0.00018727,1.5155,0.67751,46941.74529409,0.0011081491
10954,10.1007/s11664-015-4303-6,5134,3(a),6471,x=0.9,Ca0.1Eu0.9Zn2Sb2,678,0.000021319,0.0016801,0.00018736,1.5139,0.67833,46906.5153149773,0.0011097827
10954,10.1007/s11664-015-4303-6,5134,3(a),6471,x=0.9,Ca0.1Eu0.9Zn2Sb2,678.5,0.000021336,0.0016808,0.00018746,1.5123,0.67916,46869.1413573303,0.0011114197
10954,10.1007/s11664-015-4303-6,5134,3(a),6471,x=0.9,Ca0.1Eu0.9Zn2Sb2,679,0.000021352,0.0016815,0.00018756,1.5108,0.67998,46834.0202322967,0.0011129865
10954,10.1007/s11664-015-4303-6,5134,3(a),6471,x=0.9,Ca0.1Eu0.9Zn2Sb2,679.5,0.000021368,0.0016822,0.00018766,1.5092,0.68081,46798.9517034818,0.0011146303
10954,10.1007/s11664-015-4303-6,5134,3(a),6471,x=0.9,Ca0.1Eu0.9Zn2Sb2,680,0.000021385,0.0016829,0.00018776,1.5076,0.68163,46761.7488894085,0.0011162775
10954,10.1007/s11664-015-4303-6,5134,3(a),6471,x=0.9,Ca0.1Eu0.9Zn2Sb2,680.5,0.000021401,0.0016836,0.00018786,1.506,0.68246,46726.7884678286,0.0011179283
10954,10.1007/s11664-015-4303-6,5134,3(a),6471,x=0.9,Ca0.1Eu0.9Zn2Sb2,681,0.000021417,0.0016843,0.00018796,1.5044,0.68328,46691.880282019,0.0011195826
10954,10.1007/s11664-015-4303-6,5134,3(a),6471,x=0.9,Ca0.1Eu0.9Zn2Sb2,681.5,0.000021433,0.001685,0.00018806,1.5029,0.6841,46657.0242149956,0.0011211657
10954,10.1007/s11664-015-4303-6,5134,3(a),6471,x=0.9,Ca0.1Eu0.9Zn2Sb2,682,0.00002145,0.0016857,0.00018815,1.5013,0.68493,46620.0466200466,0.0011228269
10954,10.1007/s11664-015-4303-6,5134,3(a),6471,x=0.9,Ca0.1Eu0.9Zn2Sb2,682.5,0.000021466,0.0016865,0.00018825,1.4997,0.68575,46585.2976800522,0.0011245582
10954,10.1007/s11664-015-4303-6,5134,3(a),6471,x=0.9,Ca0.1Eu0.9Zn2Sb2,683,0.000021482,0.0016872,0.00018835,1.4981,0.68658,46550.6005027465,0.0011262266
10954,10.1007/s11664-015-4303-6,5134,3(a),6471,x=0.9,Ca0.1Eu0.9Zn2Sb2,683.5,0.000021499,0.0016879,0.00018845,1.4965,0.6874,46513.7913391321,0.0011278984
10954,10.1007/s11664-015-4303-6,5134,3(a),6471,x=0.9,Ca0.1Eu0.9Zn2Sb2,684,0.000021515,0.0016886,0.00018855,1.495,0.68822,46479.2005577504,0.0011294983
10954,10.1007/s11664-015-4303-6,5134,3(a),6471,x=0.9,Ca0.1Eu0.9Zn2Sb2,684.5,0.000021532,0.0016893,0.00018865,1.4934,0.68905,46442.5041798254,0.0011311772
10954,10.1007/s11664-015-4303-6,5134,3(a),6471,x=0.9,Ca0.1Eu0.9Zn2Sb2,685,0.000021548,0.00169,0.00018875,1.4918,0.68987,46408.019305736,0.0011328596
10954,10.1007/s11664-015-4303-6,5134,3(a),6471,x=0.9,Ca0.1Eu0.9Zn2Sb2,685.5,0.000021564,0.0016907,0.00018885,1.4902,0.6907,46373.585605639,0.0011345457
10954,10.1007/s11664-015-4303-6,5134,3(a),6471,x=0.9,Ca0.1Eu0.9Zn2Sb2,686,0.000021581,0.0016914,0.00018894,1.4887,0.69152,46337.0557434781,0.0011361591
10954,10.1007/s11664-015-4303-6,5134,3(a),6471,x=0.9,Ca0.1Eu0.9Zn2Sb2,686.5,0.000021597,0.0016921,0.00018904,1.4871,0.69234,46302.7272306339,0.0011378522
10954,10.1007/s11664-015-4303-6,5134,3(a),6471,x=0.9,Ca0.1Eu0.9Zn2Sb2,687,0.000021613,0.0016928,0.00018914,1.4855,0.69317,46268.4495442558,0.001139549
10954,10.1007/s11664-015-4303-6,5134,3(a),6471,x=0.9,Ca0.1Eu0.9Zn2Sb2,687.5,0.00002163,0.0016935,0.00018924,1.4839,0.69399,46232.0850670365,0.0011412494
10954,10.1007/s11664-015-4303-6,5134,3(a),6471,x=0.9,Ca0.1Eu0.9Zn2Sb2,688,0.000021646,0.0016942,0.00018934,1.4823,0.69482,46197.9118543842,0.0011429535
10954,10.1007/s11664-015-4303-6,5134,3(a),6471,x=0.9,Ca0.1Eu0.9Zn2Sb2,688.5,0.000021663,0.0016949,0.00018944,1.4808,0.69564,46161.6581267599,0.001144584
10954,10.1007/s11664-015-4303-6,5134,3(a),6471,x=0.9,Ca0.1Eu0.9Zn2Sb2,689,0.000021679,0.0016956,0.00018954,1.4792,0.69646,46127.5889109276,0.0011462953
10954,10.1007/s11664-015-4303-6,5134,3(a),6471,x=0.9,Ca0.1Eu0.9Zn2Sb2,689.5,0.000021696,0.0016963,0.00018964,1.4776,0.69729,46091.4454277286,0.0011480103
10954,10.1007/s11664-015-4303-6,5134,3(a),6471,x=0.9,Ca0.1Eu0.9Zn2Sb2,690,0.000021712,0.001697,0.00018973,1.476,0.69811,46057.4797347089,0.001149729
10954,10.1007/s11664-015-4303-6,5134,3(a),6471,x=0.9,Ca0.1Eu0.9Zn2Sb2,690.5,0.000021728,0.0016977,0.00018983,1.4744,0.69894,46023.5640648012,0.0011514514
10954,10.1007/s11664-015-4303-6,5134,3(a),6471,x=0.9,Ca0.1Eu0.9Zn2Sb2,691,0.000021745,0.0016985,0.00018993,1.4729,0.69976,45987.5833524948,0.0011531672
10954,10.1007/s11664-015-4303-6,5134,3(a),6471,x=0.9,Ca0.1Eu0.9Zn2Sb2,691.5,0.000021761,0.0016992,0.00019003,1.4713,0.70059,45953.7705068701,0.001154897
10954,10.1007/s11664-015-4303-6,5134,3(a),6471,x=0.9,Ca0.1Eu0.9Zn2Sb2,692,0.000021778,0.0016999,0.00019013,1.4697,0.70141,45917.898796951,0.0011566306
10954,10.1007/s11664-015-4303-6,5134,3(a),6471,x=0.9,Ca0.1Eu0.9Zn2Sb2,692.5,0.000021794,0.0017006,0.00019023,1.4681,0.70223,45884.1883087088,0.001158368
10954,10.1007/s11664-015-4303-6,5134,3(a),6471,x=0.9,Ca0.1Eu0.9Zn2Sb2,693,0.000021811,0.0017013,0.00019033,1.4666,0.70306,45848.4251065976,0.00116003
10954,10.1007/s11664-015-4303-6,5134,3(a),6471,x=0.9,Ca0.1Eu0.9Zn2Sb2,693.5,0.000021827,0.001702,0.00019043,1.465,0.70388,45814.8165116599,0.0011617747
10954,10.1007/s11664-015-4303-6,5134,3(a),6471,x=0.9,Ca0.1Eu0.9Zn2Sb2,694,0.000021844,0.0017027,0.00019052,1.4634,0.70471,45779.1613257645,0.0011635233
10954,10.1007/s11664-015-4303-6,5134,3(a),6471,x=0.9,Ca0.1Eu0.9Zn2Sb2,694.5,0.00002186,0.0017034,0.00019062,1.4618,0.70553,45745.6541628545,0.0011652757
10954,10.1007/s11664-015-4303-6,5134,3(a),6471,x=0.9,Ca0.1Eu0.9Zn2Sb2,695,0.000021877,0.0017041,0.00019072,1.4602,0.70635,45710.1065045482,0.0011670319
10954,10.1007/s11664-015-4303-6,5134,3(a),6471,x=0.9,Ca0.1Eu0.9Zn2Sb2,695.5,0.000021894,0.0017048,0.00019082,1.4587,0.70718,45674.6140495113,0.0011687119
10954,10.1007/s11664-015-4303-6,5134,3(a),6471,x=0.9,Ca0.1Eu0.9Zn2Sb2,696,0.00002191,0.0017055,0.00019092,1.4571,0.708,45641.2596987677,0.0011704756
10954,10.1007/s11664-015-4303-6,5134,3(a),6471,x=0.9,Ca0.1Eu0.9Zn2Sb2,696.5,0.000021927,0.0017062,0.00019102,1.4555,0.70883,45605.8740365759,0.0011722432
10954,10.1007/s11664-015-4303-6,5134,3(a),6471,x=0.9,Ca0.1Eu0.9Zn2Sb2,697,0.000021943,0.0017069,0.00019112,1.4539,0.70965,45572.6199699221,0.0011740147
10954,10.1007/s11664-015-4303-6,5134,3(a),6471,x=0.9,Ca0.1Eu0.9Zn2Sb2,697.5,0.00002196,0.0017076,0.00019122,1.4523,0.71047,45537.3406193078,0.0011757901
10954,10.1007/s11664-015-4303-6,5134,3(a),6471,x=0.9,Ca0.1Eu0.9Zn2Sb2,698,0.000021976,0.0017083,0.00019131,1.4508,0.7113,45504.1863851474,0.0011774883
10954,10.1007/s11664-015-4303-6,5134,3(a),6471,x=0.9,Ca0.1Eu0.9Zn2Sb2,698.5,0.000021993,0.001709,0.00019141,1.4492,0.71212,45469.0128677306,0.0011792713
10954,10.1007/s11664-015-4303-6,5134,3(a),6471,x=0.9,Ca0.1Eu0.9Zn2Sb2,699,0.000022009,0.0017097,0.00019151,1.4476,0.71295,45435.9580171748,0.0011810583
10954,10.1007/s11664-015-4303-6,5134,3(a),6471,x=0.9,Ca0.1Eu0.9Zn2Sb2,699.5,0.000022026,0.0017105,0.00019161,1.446,0.71377,45400.8898574412,0.0011829184
10954,10.1007/s11664-015-4303-6,5134,3(a),6471,x=0.9,Ca0.1Eu0.9Zn2Sb2,700,0.000022043,0.0017112,0.00019171,1.4444,0.71459,45365.8757882321,0.0011847134
10954,10.1007/s11664-015-4303-6,5134,3(a),6471,x=0.9,Ca0.1Eu0.9Zn2Sb2,700.5,0.000022059,0.0017119,0.00019181,1.4429,0.71542,45332.970669568,0.0011864301
10954,10.1007/s11664-015-4303-6,5134,3(a),6471,x=0.9,Ca0.1Eu0.9Zn2Sb2,701,0.000022076,0.0017126,0.00019191,1.4413,0.71624,45298.0612429788,0.0011882328
10954,10.1007/s11664-015-4303-6,5134,3(a),6471,x=0.9,Ca0.1Eu0.9Zn2Sb2,701.5,0.000022093,0.0017133,0.00019201,1.4397,0.71707,45263.2055402164,0.0011900396
10954,10.1007/s11664-015-4303-6,5134,3(a),6471,x=0.9,Ca0.1Eu0.9Zn2Sb2,702,0.000022109,0.001714,0.0001921,1.4381,0.71789,45230.4491383599,0.0011918504
10954,10.1007/s11664-015-4303-6,5134,3(a),6471,x=0.9,Ca0.1Eu0.9Zn2Sb2,702.5,0.000022126,0.0017147,0.0001922,1.4366,0.71872,45195.6973696104,0.0011935821
10954,10.1007/s11664-015-4303-6,5134,3(a),6471,x=0.9,Ca0.1Eu0.9Zn2Sb2,703,0.000022142,0.0017154,0.0001923,1.435,0.71954,45163.0385692349,0.0011954007
10954,10.1007/s11664-015-4303-6,5134,3(a),6471,x=0.9,Ca0.1Eu0.9Zn2Sb2,703.5,0.000022159,0.0017161,0.0001924,1.4334,0.72036,45128.3902703191,0.0011972234
10954,10.1007/s11664-015-4303-6,5134,3(a),6471,x=0.9,Ca0.1Eu0.9Zn2Sb2,704,0.000022176,0.0017168,0.0001925,1.4318,0.72119,45093.7950937951,0.0011990501
10954,10.1007/s11664-015-4303-6,5134,3(a),6471,x=0.9,Ca0.1Eu0.9Zn2Sb2,704.5,0.000022192,0.0017175,0.0001926,1.4302,0.72201,45061.2833453497,0.001200881
10954,10.1007/s11664-015-4303-6,5134,3(a),6471,x=0.9,Ca0.1Eu0.9Zn2Sb2,705,0.000022209,0.0017182,0.0001927,1.4287,0.72284,45026.7909406097,0.0012026318
10954,10.1007/s11664-015-4303-6,5134,3(a),6471,x=0.9,Ca0.1Eu0.9Zn2Sb2,705.5,0.000022226,0.0017189,0.0001928,1.4271,0.72366,44992.351300279,0.0012044706
10954,10.1007/s11664-015-4303-6,5134,3(a),6471,x=0.9,Ca0.1Eu0.9Zn2Sb2,706,0.000022243,0.0017196,0.00019289,1.4255,0.72448,44957.9643033763,0.0012063136
10954,10.1007/s11664-015-4303-6,5134,3(a),6471,x=0.9,Ca0.1Eu0.9Zn2Sb2,706.5,0.000022259,0.0017203,0.00019299,1.4239,0.72531,44925.6480524732,0.0012081607
10954,10.1007/s11664-015-4303-6,5134,3(a),6471,x=0.9,Ca0.1Eu0.9Zn2Sb2,707,0.000022276,0.001721,0.00019309,1.4223,0.72613,44891.3629017777,0.001210012
10954,10.1007/s11664-015-4303-6,5134,3(a),6471,x=0.9,Ca0.1Eu0.9Zn2Sb2,707.5,0.000022293,0.0017217,0.00019319,1.4208,0.72696,44857.13004082,0.0012117821
10954,10.1007/s11664-015-4303-6,5134,3(a),6471,x=0.9,Ca0.1Eu0.9Zn2Sb2,708,0.000022309,0.0017225,0.00019329,1.4192,0.72778,44824.9585369134,0.001213712
10954,10.1007/s11664-015-4303-6,5134,3(a),6471,x=0.9,Ca0.1Eu0.9Zn2Sb2,708.5,0.000022326,0.0017232,0.00019339,1.4176,0.7286,44790.8268386634,0.0012155756
10954,10.1007/s11664-015-4303-6,5134,3(a),6471,x=0.9,Ca0.1Eu0.9Zn2Sb2,709,0.000022343,0.0017239,0.00019349,1.416,0.72943,44756.7470796223,0.0012174435
10954,10.1007/s11664-015-4303-6,5134,3(a),6471,x=0.9,Ca0.1Eu0.9Zn2Sb2,709.5,0.00002236,0.0017246,0.00019359,1.4145,0.73025,44722.7191413238,0.0012192294
10954,10.1007/s11664-015-4303-6,5134,3(a),6471,x=0.9,Ca0.1Eu0.9Zn2Sb2,710,0.000022376,0.0017253,0.00019368,1.4129,0.73108,44690.7400786557,0.0012211055
10954,10.1007/s11664-015-4303-6,5134,3(a),6471,x=0.9,Ca0.1Eu0.9Zn2Sb2,710.5,0.000022393,0.001726,0.00019378,1.4113,0.7319,44656.8123967311,0.0012229859
10954,10.1007/s11664-015-4303-6,5134,3(a),6471,x=0.9,Ca0.1Eu0.9Zn2Sb2,711,0.00002241,0.0017267,0.00019388,1.4097,0.73272,44622.9361892012,0.0012248705
10954,10.1007/s11664-015-4303-6,5134,3(a),6471,x=0.9,Ca0.1Eu0.9Zn2Sb2,711.5,0.000022427,0.0017274,0.00019398,1.4081,0.73355,44589.111339011,0.0012267595
10954,10.1007/s11664-015-4303-6,5134,3(a),6471,x=0.9,Ca0.1Eu0.9Zn2Sb2,712,0.000022444,0.0017281,0.00019408,1.4066,0.73437,44555.33772946,0.0012285653
10954,10.1007/s11664-015-4303-6,5134,3(a),6471,x=0.9,Ca0.1Eu0.9Zn2Sb2,712.5,0.00002246,0.0017288,0.00019418,1.405,0.7352,44523.5975066785,0.0012304626
10954,10.1007/s11664-015-4303-6,5134,3(a),6471,x=0.9,Ca0.1Eu0.9Zn2Sb2,713,0.000022477,0.0017295,0.00019428,1.4034,0.73602,44489.9230324332,0.0012323643
10954,10.1007/s11664-015-4303-6,5134,3(a),6471,x=0.9,Ca0.1Eu0.9Zn2Sb2,713.5,0.000022494,0.0017302,0.00019438,1.4018,0.73685,44456.2994576331,0.0012342702
10954,10.1007/s11664-015-4303-6,5134,3(a),6471,x=0.9,Ca0.1Eu0.9Zn2Sb2,714,0.000022511,0.0017309,0.00019447,1.4002,0.73767,44422.7266669628,0.0012361805
10954,10.1007/s11664-015-4303-6,5134,3(a),6471,x=0.9,Ca0.1Eu0.9Zn2Sb2,714.5,0.000022528,0.0017316,0.00019457,1.3987,0.73849,44389.2045454546,0.0012380067
10954,10.1007/s11664-015-4303-6,5134,3(a),6471,x=0.9,Ca0.1Eu0.9Zn2Sb2,715,0.000022545,0.0017323,0.00019467,1.3971,0.73932,44355.7329784875,0.0012399256
10954,10.1007/s11664-015-4303-6,5134,3(a),6471,x=0.9,Ca0.1Eu0.9Zn2Sb2,715.5,0.000022561,0.001733,0.00019477,1.3955,0.74014,44324.2764061877,0.0012418488
10954,10.1007/s11664-015-4303-6,5134,3(a),6471,x=0.9,Ca0.1Eu0.9Zn2Sb2,716,0.000022578,0.0017337,0.00019487,1.3939,0.74097,44290.902648596,0.0012437765
10954,10.1007/s11664-015-4303-6,5134,3(a),6471,x=0.9,Ca0.1Eu0.9Zn2Sb2,716.5,0.000022595,0.0017345,0.00019497,1.3923,0.74179,44257.5791104227,0.0012457804
10954,10.1007/s11664-015-4303-6,5134,3(a),6471,x=0.9,Ca0.1Eu0.9Zn2Sb2,717,0.000022612,0.0017352,0.00019507,,0.74261,44224.3056784009,
10954,10.1007/s11664-015-4303-6,5134,3(a),6471,x=0.9,Ca0.1Eu0.9Zn2Sb2,717.5,0.000022629,0.0016833,0.00019517,,0.74344,44191.082239604,
10954,10.1007/s11664-015-4303-6,5134,3(a),6471,x=0.9,Ca0.1Eu0.9Zn2Sb2,718,0.000022646,0.0016836,0.00019526,,0.74426,44157.9086814448,
10954,10.1007/s11664-015-4303-6,5134,3(a),6471,x=0.9,Ca0.1Eu0.9Zn2Sb2,718.5,0.000022663,0.001684,0.00019536,,0.74509,44124.7848916737,
10954,10.1007/s11664-015-4303-6,5136,3(b),6471,x=0.9,Ca0.1Eu0.9Zn2Sb2,299,,,0.00011252,,0.053674,,
10954,10.1007/s11664-015-4303-6,5136,3(b),6471,x=0.9,Ca0.1Eu0.9Zn2Sb2,299.5,,,0.00011261,,0.054498,,
10954,10.1007/s11664-015-4303-6,5136,3(b),6471,x=0.9,Ca0.1Eu0.9Zn2Sb2,300,,,0.00011271,,0.055322,,
10954,10.1007/s11664-015-4303-6,5136,3(b),6471,x=0.9,Ca0.1Eu0.9Zn2Sb2,300.5,,,0.00011281,2.7059,0.056146,,
10954,10.1007/s11664-015-4303-6,5136,3(b),6471,x=0.9,Ca0.1Eu0.9Zn2Sb2,301,,,0.00011291,2.7043,0.05697,,
10954,10.1007/s11664-015-4303-6,5136,3(b),6471,x=0.9,Ca0.1Eu0.9Zn2Sb2,719,,,0.00019546,,0.74591,,
10954,10.1007/s11664-015-4303-6,5139,4,6471,x=0.9,Ca0.1Eu0.9Zn2Sb2,719.5,,,,,0.74673,,
10954,10.1007/s11664-015-4303-6,5139,4,6471,x=0.9,Ca0.1Eu0.9Zn2Sb2,720,,,,,0.74756,,
10954,10.1007/s11664-015-4303-6,5139,4,6471,x=0.9,Ca0.1Eu0.9Zn2Sb2,720.5,,,,,0.74838,,
10954,10.1007/s11664-015-4303-6,5134,3(a),6472,x=1,Eu1Zn2Sb2,301.5,0.000011273,0.0012573,0.00011165,2.4204,0.15662,88707.5312694048,0.0005194596
10954,10.1007/s11664-015-4303-6,5134,3(a),6472,x=1,Eu1Zn2Sb2,302,0.000011281,0.0012584,0.00011182,2.419,0.1571,88644.6237035724,0.000520215
10954,10.1007/s11664-015-4303-6,5134,3(a),6472,x=1,Eu1Zn2Sb2,302.5,0.000011289,0.0012594,0.00011199,2.4176,0.083178,88581.805297192,0.0005209298
10954,10.1007/s11664-015-4303-6,5134,3(a),6472,x=1,Eu1Zn2Sb2,303,0.000011297,0.0012604,0.00011215,2.4162,0.084257,88519.075860848,0.0005216456
10954,10.1007/s11664-015-4303-6,5134,3(a),6472,x=1,Eu1Zn2Sb2,303.5,0.000011305,0.0012615,0.00011232,2.4147,0.085337,88456.4352056612,0.0005224251
10954,10.1007/s11664-015-4303-6,5134,3(a),6472,x=1,Eu1Zn2Sb2,304,0.000011313,0.0012625,0.00011248,2.4133,0.086417,88393.8831432865,0.0005231426
10954,10.1007/s11664-015-4303-6,5134,3(a),6472,x=1,Eu1Zn2Sb2,304.5,0.000011321,0.0012635,0.00011265,2.4119,0.087496,88331.4194859111,0.0005238609
10954,10.1007/s11664-015-4303-6,5134,3(a),6472,x=1,Eu1Zn2Sb2,305,0.000011329,0.0012646,0.00011281,2.4105,0.088576,88269.044046253,0.0005246214
10954,10.1007/s11664-015-4303-6,5134,3(a),6472,x=1,Eu1Zn2Sb2,305.5,0.000011337,0.0012656,0.00011298,2.4091,0.089656,88206.7566375584,0.0005253414
10954,10.1007/s11664-015-4303-6,5134,3(a),6472,x=1,Eu1Zn2Sb2,306,0.000011345,0.0012666,0.00011314,2.4076,0.090736,88144.5570736007,0.0005260841
10954,10.1007/s11664-015-4303-6,5134,3(a),6472,x=1,Eu1Zn2Sb2,306.5,0.000011353,0.0012676,0.0001133,2.4062,0.091815,88082.4451686779,0.0005268058
10954,10.1007/s11664-015-4303-6,5134,3(a),6472,x=1,Eu1Zn2Sb2,307,0.000011361,0.0012687,0.00011346,2.4048,0.092895,88020.4207376111,0.0005275699
10954,10.1007/s11664-015-4303-6,5134,3(a),6472,x=1,Eu1Zn2Sb2,307.5,0.000011369,0.0012697,0.00011363,2.4034,0.093975,87958.4835957428,0.0005282933
10954,10.1007/s11664-015-4303-6,5134,3(a),6472,x=1,Eu1Zn2Sb2,308,0.000011377,0.0012707,0.00011379,2.402,0.095054,87896.6335589347,0.0005290175
10954,10.1007/s11664-015-4303-6,5134,3(a),6472,x=1,Eu1Zn2Sb2,308.5,0.000011385,0.0012718,0.00011395,2.4006,0.096134,87834.8704435661,0.0005297842
10954,10.1007/s11664-015-4303-6,5134,3(a),6472,x=1,Eu1Zn2Sb2,309,0.000011393,0.0012728,0.00011411,2.3991,0.097214,87773.1940665321,0.0005305323
10954,10.1007/s11664-015-4303-6,5134,3(a),6472,x=1,Eu1Zn2Sb2,309.5,0.000011401,0.0012738,0.00011427,2.3977,0.098294,87711.6042452416,0.0005312591
10954,10.1007/s11664-015-4303-6,5134,3(a),6472,x=1,Eu1Zn2Sb2,310,0.000011409,0.0012749,0.00011443,2.3963,0.099373,87650.1007976159,0.0005320285
10954,10.1007/s11664-015-4303-6,5134,3(a),6472,x=1,Eu1Zn2Sb2,310.5,0.000011417,0.0012759,0.00011459,2.3949,0.10045,87588.6835420864,0.0005327571
10954,10.1007/s11664-015-4303-6,5134,3(a),6472,x=1,Eu1Zn2Sb2,311,0.000011425,0.0012769,0.00011475,2.3935,0.10153,87527.352297593,0.0005334865
10954,10.1007/s11664-015-4303-6,5134,3(a),6472,x=1,Eu1Zn2Sb2,311.5,0.000011433,0.001278,0.0001149,2.392,0.10261,87466.1068835826,0.0005342809
10954,10.1007/s11664-015-4303-6,5134,3(a),6472,x=1,Eu1Zn2Sb2,312,0.000011441,0.001279,0.00011506,2.3906,0.10369,87404.947120007,0.0005350121
10954,10.1007/s11664-015-4303-6,5134,3(a),6472,x=1,Eu1Zn2Sb2,312.5,0.000011449,0.00128,0.00011522,2.3892,0.10477,87343.8728273212,0.0005357442
10954,10.1007/s11664-015-4303-6,5134,3(a),6472,x=1,Eu1Zn2Sb2,313,0.000011457,0.001281,0.00011538,2.3878,0.10585,87282.8838264816,0.0005364771
10954,10.1007/s11664-015-4303-6,5134,3(a),6472,x=1,Eu1Zn2Sb2,313.5,0.000011465,0.0012821,0.00011553,2.3864,0.10693,87221.9799389446,0.0005372528
10954,10.1007/s11664-015-4303-6,5134,3(a),6472,x=1,Eu1Zn2Sb2,314,0.000011473,0.0012831,0.00011569,2.385,0.10801,87161.1609866643,0.0005379874
10954,10.1007/s11664-015-4303-6,5134,3(a),6472,x=1,Eu1Zn2Sb2,314.5,0.000011482,0.0012841,0.00011584,2.3835,0.10909,87092.8409684724,0.0005387455
10954,10.1007/s11664-015-4303-6,5134,3(a),6472,x=1,Eu1Zn2Sb2,315,0.00001149,0.0012852,0.000116,2.3821,0.11017,87032.2019147084,0.0005395239
10954,10.1007/s11664-015-4303-6,5134,3(a),6472,x=1,Eu1Zn2Sb2,315.5,0.000011498,0.0012862,0.00011615,2.3807,0.11125,86971.6472429988,0.0005402613
10954,10.1007/s11664-015-4303-6,5134,3(a),6472,x=1,Eu1Zn2Sb2,316,0.000011506,0.0012872,0.00011631,2.3793,0.11233,86911.1767773336,0.0005409995
