Repository: RamyaGuru/STD2_EffMass

# STD2_EffMass
Effective mass modeling of StarryData2 data

File: csvfiles/heavilydopedptypePbSe10.1002adma.201004200.csv (part 17 of 36)
sid,DOI,figureid,fignum,sampleid,samplename,composition,Temperature,Carrier mobility,Electrical resistivity,Seebeck coefficient,Thermal conductivity,ZT,Electrical conductivity,Power factor,Figure of merit Z
6006,10.1002/adma.201004200,80,1(a),324,Na0.007Pb0.993Se1,Na0.007Pb0.993Se1,773,0.0046275,0.00002062,0.00018092,1.1838,0.93813,48496.6052376334,0.0015873931,0.0013409302
6006,10.1002/adma.201004200,80,1(a),324,Na0.007Pb0.993Se1,Na0.007Pb0.993Se1,773.5,0.0046127,0.000020664,0.00018112,1.1829,0.93932,48393.3410762679,0.0015875172,0.0013420552
6006,10.1002/adma.201004200,80,1(a),324,Na0.007Pb0.993Se1,Na0.007Pb0.993Se1,774,0.0045978,0.000020707,0.00018132,1.182,0.94051,48292.8478292365,0.0015877212,0.0013432497
6006,10.1002/adma.201004200,80,1(a),324,Na0.007Pb0.993Se1,Na0.007Pb0.993Se1,774.5,0.004583,0.000020751,0.00018152,1.1812,0.9417,48190.448653077,0.0015878517,0.00134427
6006,10.1002/adma.201004200,80,1(a),324,Na0.007Pb0.993Se1,Na0.007Pb0.993Se1,775,0.0045682,0.000020795,0.00018172,1.1803,0.94289,48088.4828083674,0.0015879855,0.0013454084
6006,10.1002/adma.201004200,80,1(a),324,Na0.007Pb0.993Se1,Na0.007Pb0.993Se1,775.5,0.0045533,0.00002084,0.00018192,1.1794,0.94408,47984.6449136276,0.0015880464,0.0013464867
6006,10.1002/adma.201004200,80,1(a),324,Na0.007Pb0.993Se1,Na0.007Pb0.993Se1,776,0.0045385,0.000020884,0.00018212,1.1786,0.94526,47883.5472131776,0.0015881869,0.0013475198
6006,10.1002/adma.201004200,80,1(a),324,Na0.007Pb0.993Se1,Na0.007Pb0.993Se1,776.5,0.0045237,0.000020928,0.00018232,1.1777,0.94645,47782.874617737,0.0015883306,0.0013486716
6006,10.1002/adma.201004200,80,1(a),324,Na0.007Pb0.993Se1,Na0.007Pb0.993Se1,777,0.0045089,0.000020973,0.00018252,1.1768,0.94764,47680.3509273828,0.0015884018,0.0013497636
6006,10.1002/adma.201004200,80,1(a),324,Na0.007Pb0.993Se1,Na0.007Pb0.993Se1,777.5,0.004494,0.000021017,0.00018272,1.176,0.94883,47580.5300471047,0.001588552,0.0013508096
6006,10.1002/adma.201004200,80,1(a),324,Na0.007Pb0.993Se1,Na0.007Pb0.993Se1,778,0.0044792,0.000021062,0.00018291,1.1751,0.95002,47478.8719020036,0.0015884564,0.0013517627
6006,10.1002/adma.201004200,80,1(a),324,Na0.007Pb0.993Se1,Na0.007Pb0.993Se1,778.5,0.0044644,0.000021106,0.00018311,1.1743,0.95121,47379.8919738463,0.0015886133,0.0013528172
6006,10.1002/adma.201004200,80,1(a),324,Na0.007Pb0.993Se1,Na0.007Pb0.993Se1,779,0.0044496,0.000021151,0.00018331,1.1734,0.95239,47279.0884591745,0.0015886982,0.0013539272
6006,10.1002/adma.201004200,80,1(a),324,Na0.007Pb0.993Se1,Na0.007Pb0.993Se1,779.5,0.0044347,0.000021196,0.00018351,1.1726,0.95358,47178.7129647103,0.0015887866,0.0013549263
6006,10.1002/adma.201004200,80,1(a),324,Na0.007Pb0.993Se1,Na0.007Pb0.993Se1,780,0.0044199,0.000021241,0.00018371,1.1718,0.95477,47078.7627701144,0.0015888783,0.0013559296
6006,10.1002/adma.201004200,80,1(a),324,Na0.007Pb0.993Se1,Na0.007Pb0.993Se1,780.5,0.0044051,0.000021286,0.0001839,1.1709,0.95596,46979.2351780513,0.0015888006,0.0013569055
6006,10.1002/adma.201004200,80,1(a),324,Na0.007Pb0.993Se1,Na0.007Pb0.993Se1,781,0.0043902,0.000021331,0.0001841,1.1701,0.95715,46880.1275139468,0.0015888993,0.0013579175
6006,10.1002/adma.201004200,80,1(a),324,Na0.007Pb0.993Se1,Na0.007Pb0.993Se1,781.5,0.0043754,0.000021376,0.0001843,1.1692,0.95834,46781.4371257485,0.0015890012,0.00135905
6006,10.1002/adma.201004200,80,1(a),324,Na0.007Pb0.993Se1,Na0.007Pb0.993Se1,782,0.0043606,0.000021421,0.0001845,1.1684,0.95952,46683.1613836889,0.0015891065,0.0013600706
6006,10.1002/adma.201004200,80,1(a),324,Na0.007Pb0.993Se1,Na0.007Pb0.993Se1,782.5,0.0043458,0.000021467,0.00018469,1.1676,0.96071,46583.1275911865,0.0015889689,0.0013608847
6006,10.1002/adma.201004200,80,1(a),324,Na0.007Pb0.993Se1,Na0.007Pb0.993Se1,783,0.0043309,0.000021512,0.00018489,1.1668,0.9619,46485.6824098178,0.0015890811,0.0013619138
6006,10.1002/adma.201004200,80,1(a),324,Na0.007Pb0.993Se1,Na0.007Pb0.993Se1,783.5,0.0043161,0.000021558,0.00018509,1.166,0.96309,46386.4922534558,0.0015891227,0.001362884
6006,10.1002/adma.201004200,80,1(a),324,Na0.007Pb0.993Se1,Na0.007Pb0.993Se1,784,0.0043013,0.000021603,0.00018528,1.1651,0.96428,46289.8671480813,0.00158907,0.0013638915
6006,10.1002/adma.201004200,80,1(a),324,Na0.007Pb0.993Se1,Na0.007Pb0.993Se1,784.5,0.0042864,0.000021649,0.00018548,1.1643,0.96547,46191.5100004619,0.0015891187,0.0013648705
6006,10.1002/adma.201004200,80,1(a),324,Na0.007Pb0.993Se1,Na0.007Pb0.993Se1,785,0.0042716,0.000021695,0.00018568,1.1635,0.96665,46093.5699469924,0.0015891709,0.0013658538
6006,10.1002/adma.201004200,80,1(a),324,Na0.007Pb0.993Se1,Na0.007Pb0.993Se1,785.5,0.0042568,0.00002174,0.00018587,1.1627,0.96784,45998.1600735971,0.0015891287,0.0013667572
6006,10.1002/adma.201004200,80,1(a),324,Na0.007Pb0.993Se1,Na0.007Pb0.993Se1,786,0.004242,0.000021786,0.00018607,1.1619,0.96903,45901.0373634444,0.0015891878,0.0013677492
6006,10.1002/adma.201004200,80,1(a),324,Na0.007Pb0.993Se1,Na0.007Pb0.993Se1,786.5,0.0042271,0.000021832,0.00018626,1.1611,0.97022,45804.3239281788,0.0015890797,0.0013685985
6006,10.1002/adma.201004200,80,1(a),324,Na0.007Pb0.993Se1,Na0.007Pb0.993Se1,787,0.0042123,0.000021878,0.00018646,1.1603,0.97141,45708.0171862145,0.0015891458,0.0013695991
6006,10.1002/adma.201004200,80,1(a),324,Na0.007Pb0.993Se1,Na0.007Pb0.993Se1,787.5,0.0041975,0.000021925,0.00018665,1.1595,0.9726,45610.0342075257,0.0015889725,0.0013703946
6006,10.1002/adma.201004200,80,1(a),324,Na0.007Pb0.993Se1,Na0.007Pb0.993Se1,788,0.0041827,0.000021971,0.00018685,1.1587,0.97378,45514.5418961358,0.0015890457,0.0013714039
6006,10.1002/adma.201004200,80,1(a),324,Na0.007Pb0.993Se1,Na0.007Pb0.993Se1,788.5,0.0041678,0.000022017,0.00018704,1.1579,0.97497,45419.4486078939,0.0015889522,0.0013722707
6006,10.1002/adma.201004200,80,1(a),324,Na0.007Pb0.993Se1,Na0.007Pb0.993Se1,789,0.004153,0.000022064,0.00018724,1.1571,0.97616,45322.6976069616,0.0015889602,0.0013732263
6006,10.1002/adma.201004200,80,1(a),324,Na0.007Pb0.993Se1,Na0.007Pb0.993Se1,789.5,0.0041382,0.00002211,0.00018743,1.1563,0.97735,45228.4034373587,0.001588874,0.0013741019
6006,10.1002/adma.201004200,80,1(a),324,Na0.007Pb0.993Se1,Na0.007Pb0.993Se1,790,0.0041233,0.000022157,0.00018763,1.1556,0.97854,45132.4637811978,0.0015888892,0.0013749473
6006,10.1002/adma.201004200,80,1(a),324,Na0.007Pb0.993Se1,Na0.007Pb0.993Se1,790.5,0.0041085,0.000022204,0.00018782,1.1548,0.97973,45036.9302828319,0.0015887386,0.0013757695
6006,10.1002/adma.201004200,80,1(a),324,Na0.007Pb0.993Se1,Na0.007Pb0.993Se1,791,0.0040937,0.00002225,0.00018802,1.154,0.98091,44943.8202247191,0.0015888324,0.0013768045
6006,10.1002/adma.201004200,80,1(a),324,Na0.007Pb0.993Se1,Na0.007Pb0.993Se1,791.5,0.0040789,0.000022297,0.00018821,1.1532,0.9821,44849.082836256,0.0015886892,0.0013776355
6006,10.1002/adma.201004200,80,1(a),324,Na0.007Pb0.993Se1,Na0.007Pb0.993Se1,792,0.004064,0.000022344,0.0001884,1.1525,0.98329,44754.7440028643,0.0015885499,0.0013783514
6006,10.1002/adma.201004200,80,1(a),324,Na0.007Pb0.993Se1,Na0.007Pb0.993Se1,792.5,0.0040492,0.000022391,0.0001886,1.1517,0.98448,44660.8012147738,0.0015885829,0.0013793374
6006,10.1002/adma.201004200,80,1(a),324,Na0.007Pb0.993Se1,Na0.007Pb0.993Se1,793,0.0040344,0.000022438,0.00018879,1.1509,0.98567,44567.2519832427,0.001588451,0.0013801816
6006,10.1002/adma.201004200,80,1(a),324,Na0.007Pb0.993Se1,Na0.007Pb0.993Se1,793.5,0.0040195,0.000022486,0.00018898,1.1502,0.98686,44472.1159832785,0.0015882523,0.0013808488
6006,10.1002/adma.201004200,80,1(a),324,Na0.007Pb0.993Se1,Na0.007Pb0.993Se1,794,0.0040047,0.000022533,0.00018918,1.1494,0.98804,44379.3547241823,0.0015882959,0.0013818479
6006,10.1002/adma.201004200,80,1(a),324,Na0.007Pb0.993Se1,Na0.007Pb0.993Se1,794.5,0.0039899,0.00002258,0.00018937,1.1486,0.98923,44286.9796279894,0.0015881752,0.0013827052
6006,10.1002/adma.201004200,80,1(a),324,Na0.007Pb0.993Se1,Na0.007Pb0.993Se1,795,0.0039751,0.000022628,0.00018956,1.1479,0.99042,44193.035177656,0.0015879881,0.0013833854
6006,10.1002/adma.201004200,80,1(a),324,Na0.007Pb0.993Se1,Na0.007Pb0.993Se1,795.5,0.0039602,0.000022675,0.00018975,1.1471,0.99161,44101.4332965821,0.0015878749,0.0013842515
6006,10.1002/adma.201004200,80,1(a),324,Na0.007Pb0.993Se1,Na0.007Pb0.993Se1,796,0.0039454,0.000022723,0.00018994,1.1464,0.9928,44008.2735554284,0.0015876954,0.0013849402
6006,10.1002/adma.201004200,80,1(a),324,Na0.007Pb0.993Se1,Na0.007Pb0.993Se1,796.5,0.0039306,0.000022771,0.00019014,1.1456,0.99399,43915.5065653682,0.001587687,0.0013858999
6006,10.1002/adma.201004200,80,1(a),324,Na0.007Pb0.993Se1,Na0.007Pb0.993Se1,797,0.0039157,0.000022819,0.00019033,1.1449,0.99517,43823.1298479337,0.0015875152,0.0013865972
6006,10.1002/adma.201004200,80,1(a),324,Na0.007Pb0.993Se1,Na0.007Pb0.993Se1,797.5,0.0039009,0.000022867,0.00019052,1.1442,0.99636,43731.1409454673,0.0015873473,0.0013872988
6006,10.1002/adma.201004200,80,1(a),324,Na0.007Pb0.993Se1,Na0.007Pb0.993Se1,798,0.0038861,0.000022915,0.00019071,1.1434,0.99755,43639.5374209033,0.0015871832,0.001388126
6006,10.1002/adma.201004200,80,1(a),324,Na0.007Pb0.993Se1,Na0.007Pb0.993Se1,798.5,0.0038713,0.000022963,0.0001909,1.1427,0.99874,43548.3168575535,0.001587023,0.0013888361
6006,10.1002/adma.201004200,80,1(a),324,Na0.007Pb0.993Se1,Na0.007Pb0.993Se1,799,0.0038564,0.000023011,0.00019109,1.1419,0.99993,43457.4768588936,0.0015868666,0.0013896722
6006,10.1002/adma.201004200,80,1(a),324,Na0.007Pb0.993Se1,Na0.007Pb0.993Se1,799.5,0.0038416,0.000023059,0.00019128,1.1412,1.0011,43367.0150483542,0.001586714,0.0013903908
6006,10.1002/adma.201004200,80,1(a),324,Na0.007Pb0.993Se1,Na0.007Pb0.993Se1,800,0.0038268,0.000023107,0.00019147,1.1405,1.0023,43276.9290691133,0.0015865651,0.0013911137
6006,10.1002/adma.201004200,80,1(a),324,Na0.007Pb0.993Se1,Na0.007Pb0.993Se1,800.5,0.003812,0.000023156,0.00019166,1.1398,1.0035,43185.3515287614,0.0015863515,0.0013917806
6006,10.1002/adma.201004200,80,1(a),324,Na0.007Pb0.993Se1,Na0.007Pb0.993Se1,801,0.0037971,0.000023204,0.00019185,1.139,1.0047,43096.0179279435,0.0015862102,0.0013926341
6006,10.1002/adma.201004200,80,1(a),324,Na0.007Pb0.993Se1,Na0.007Pb0.993Se1,801.5,0.0037823,0.000023253,0.00019204,1.1383,1.0059,43005.2036296392,0.0015860045,0.0013933097
6006,10.1002/adma.201004200,80,1(a),324,Na0.007Pb0.993Se1,Na0.007Pb0.993Se1,802,0.0037675,0.000023302,0.00019223,1.1376,1.0071,42914.7712642692,0.0015858026,0.0013939897
6006,10.1002/adma.201004200,80,1(a),324,Na0.007Pb0.993Se1,Na0.007Pb0.993Se1,802.5,0.0037526,0.00002335,0.00019242,1.1369,1.0082,42826.5524625268,0.0015856727,0.0013947336
6006,10.1002/adma.201004200,80,1(a),324,Na0.007Pb0.993Se1,Na0.007Pb0.993Se1,803,0.0037378,0.000023399,0.00019261,1.1362,1.0094,42736.86909697,0.0015854785,0.001395422
6006,10.1002/adma.201004200,80,1(a),324,Na0.007Pb0.993Se1,Na0.007Pb0.993Se1,803.5,0.003723,0.000023448,0.0001928,1.1355,1.0106,42647.560559536,0.0015852883,0.0013961147
6006,10.1002/adma.201004200,80,1(a),324,Na0.007Pb0.993Se1,Na0.007Pb0.993Se1,804,0.0037082,0.000023497,0.00019298,1.1348,1.0118,42558.624505256,0.0015849377,0.001396667
6006,10.1002/adma.201004200,80,1(a),324,Na0.007Pb0.993Se1,Na0.007Pb0.993Se1,804.5,0.0036933,0.000023546,0.00019317,1.1341,1.013,42470.0586086809,0.0015847553,0.0013973682
6006,10.1002/adma.201004200,80,1(a),324,Na0.007Pb0.993Se1,Na0.007Pb0.993Se1,805,0.0036785,0.000023595,0.00019336,1.1334,1.0142,42381.8605636787,0.0015845768,0.0013980738
6006,10.1002/adma.201004200,80,1(a),324,Na0.007Pb0.993Se1,Na0.007Pb0.993Se1,805.5,0.0036637,0.000023645,0.00019355,1.1327,1.0154,42292.2393740749,0.0015843351,0.0013987243
6006,10.1002/adma.201004200,80,1(a),324,Na0.007Pb0.993Se1,Na0.007Pb0.993Se1,806,0.0036488,0.000023694,0.00019373,1.132,1.0166,42204.7775808221,0.0015840007,0.0013992939
6006,10.1002/adma.201004200,80,1(a),324,Na0.007Pb0.993Se1,Na0.007Pb0.993Se1,806.5,0.003634,0.000023744,0.00019392,1.1313,1.0178,42115.9029649596,0.0015837671,0.0013999533
6006,10.1002/adma.201004200,80,1(a),324,Na0.007Pb0.993Se1,Na0.007Pb0.993Se1,807,0.0036192,0.000023793,0.00019411,1.1306,1.0189,42029.1682427605,0.0015836041,0.0014006758
6006,10.1002/adma.201004200,80,1(a),324,Na0.007Pb0.993Se1,Na0.007Pb0.993Se1,807.5,0.0036044,0.000023843,0.00019429,1.1299,1.0201,41941.0309105398,0.0015832154,0.0014011995
6006,10.1002/adma.201004200,80,1(a),324,Na0.007Pb0.993Se1,Na0.007Pb0.993Se1,808,0.0035895,0.000023892,0.00019448,1.1292,1.0213,41855.0142307048,0.00158306,0.0014019306
6006,10.1002/adma.201004200,80,1(a),324,Na0.007Pb0.993Se1,Na0.007Pb0.993Se1,808.5,0.0035747,0.000023942,0.00019467,1.1285,1.0225,41767.6050455267,0.0015828422,0.0014026072
6006,10.1002/adma.201004200,80,1(a),324,Na0.007Pb0.993Se1,Na0.007Pb0.993Se1,809,0.0035599,0.000023992,0.00019485,1.1278,1.0237,41680.5601867289,0.0015824659,0.0014031441
6006,10.1002/adma.201004200,80,1(a),324,Na0.007Pb0.993Se1,Na0.007Pb0.993Se1,809.5,0.0035451,0.000024042,0.00019504,1.1271,1.0249,41593.8773812495,0.0015822561,0.0014038294
6006,10.1002/adma.201004200,80,1(a),324,Na0.007Pb0.993Se1,Na0.007Pb0.993Se1,810,0.0035302,0.000024092,0.00019522,1.1265,1.0261,41507.5543748962,0.0015818881,0.0014042504
6006,10.1002/adma.201004200,80,1(a),324,Na0.007Pb0.993Se1,Na0.007Pb0.993Se1,810.5,0.0035154,0.000024142,0.00019541,1.1258,1.0273,41421.5889321514,0.0015816862,0.0014049442
6006,10.1002/adma.201004200,80,1(a),324,Na0.007Pb0.993Se1,Na0.007Pb0.993Se1,811,0.0035006,0.000024192,0.00019559,1.1251,1.0284,41335.9788359788,0.0015813264,0.0014054985
6006,10.1002/adma.201004200,80,1(a),324,Na0.007Pb0.993Se1,Na0.007Pb0.993Se1,811.5,0.0034857,0.000024243,0.00019578,1.1244,1.0296,41249.020335767,0.001581067,0.0014061429
6006,10.1002/adma.201004200,80,1(a),324,Na0.007Pb0.993Se1,Na0.007Pb0.993Se1,812,0.0034709,0.000024293,0.00019596,1.1238,1.0308,41164.1213518297,0.0015807155,0.0014065808
6006,10.1002/adma.201004200,80,1(a),324,Na0.007Pb0.993Se1,Na0.007Pb0.993Se1,812.5,0.0034561,0.000024344,0.00019615,1.1231,1.032,41077.8836674335,0.0015804643,0.0014072338
6006,10.1002/adma.201004200,80,1(a),324,Na0.007Pb0.993Se1,Na0.007Pb0.993Se1,813,0.0034413,0.000024394,0.00019633,1.1224,1.0332,40993.6869722063,0.0015801209,0.0014078055
6006,10.1002/adma.201004200,80,1(a),324,Na0.007Pb0.993Se1,Na0.007Pb0.993Se1,813.5,0.0034264,0.000024445,0.00019651,1.1218,1.0344,40908.161178155,0.0015797169,0.0014081984
6006,10.1002/adma.201004200,80,1(a),324,Na0.007Pb0.993Se1,Na0.007Pb0.993Se1,814,0.0034116,0.000024496,0.0001967,1.1211,1.0356,40822.9915088178,0.0015794779,0.0014088644
6006,10.1002/adma.201004200,80,1(a),324,Na0.007Pb0.993Se1,Na0.007Pb0.993Se1,814.5,0.0033968,0.000024546,0.00019688,1.1205,1.0368,40739.8354110649,0.0015791467,0.0014093232
6006,10.1002/adma.201004200,80,1(a),324,Na0.007Pb0.993Se1,Na0.007Pb0.993Se1,815,0.0033819,0.000024597,0.00019706,1.1198,1.038,40655.3644753425,0.0015787553,0.0014098547
6006,10.1002/adma.201004200,80,1(a),324,Na0.007Pb0.993Se1,Na0.007Pb0.993Se1,815.5,0.0033671,0.000024648,0.00019724,1.1192,1.0391,40571.2431028887,0.0015783681,0.0014102646
6006,10.1002/adma.201004200,80,1(a),324,Na0.007Pb0.993Se1,Na0.007Pb0.993Se1,816,0.0033523,0.000024699,0.00019743,1.1185,1.0403,40487.4691283048,0.0015781451,0.0014109478
6006,10.1002/adma.201004200,80,1(a),324,Na0.007Pb0.993Se1,Na0.007Pb0.993Se1,816.5,0.0033375,0.00002475,0.00019761,1.1179,1.0415,40404.0404040404,0.0015777661,0.0014113661
6006,10.1002/adma.201004200,80,1(a),324,Na0.007Pb0.993Se1,Na0.007Pb0.993Se1,817,0.0033226,0.000024802,0.00019779,1.1172,1.0427,40319.329086364,0.0015773278,0.001411858
6006,10.1002/adma.201004200,80,1(a),324,Na0.007Pb0.993Se1,Na0.007Pb0.993Se1,817.5,0.0033078,0.000024853,0.00019797,1.1166,1.0439,40236.5911559973,0.0015769573,0.0014122849
6006,10.1002/adma.201004200,80,1(a),324,Na0.007Pb0.993Se1,Na0.007Pb0.993Se1,818,0.003293,0.000024904,0.00019815,1.1159,1.0451,40154.192097655,0.001576591,0.0014128426
6006,10.1002/adma.201004200,80,1(a),324,Na0.007Pb0.993Se1,Na0.007Pb0.993Se1,818.5,0.0032781,0.000024956,0.00019833,1.1153,1.0463,40070.5241224555,0.0015761656,0.0014132212
6006,10.1002/adma.201004200,80,1(a),324,Na0.007Pb0.993Se1,Na0.007Pb0.993Se1,819,0.0032633,0.000025008,0.00019851,1.1147,1.0475,39987.2040946897,0.0015757446,0.0014136042
6006,10.1002/adma.201004200,80,1(a),324,Na0.007Pb0.993Se1,Na0.007Pb0.993Se1,819.5,0.0032485,0.000025059,0.00019869,1.114,1.0486,39905.8222594677,0.0015753907,0.0014141748
6006,10.1002/adma.201004200,80,1(a),324,Na0.007Pb0.993Se1,Na0.007Pb0.993Se1,820,0.0032337,0.000025111,0.00019887,1.1134,1.0498,39823.185058341,0.0015749782,0.0014145663
6006,10.1002/adma.201004200,80,1(a),324,Na0.007Pb0.993Se1,Na0.007Pb0.993Se1,820.5,0.0032188,0.000025163,0.00019905,1.1128,1.051,39740.8894011048,0.0015745699,0.0014149622
6006,10.1002/adma.201004200,80,1(a),324,Na0.007Pb0.993Se1,Na0.007Pb0.993Se1,821,0.003204,0.000025215,0.00019923,1.1121,1.0522,39658.9331746976,0.0015741659,0.0014154895
6006,10.1002/adma.201004200,80,1(a),324,Na0.007Pb0.993Se1,Na0.007Pb0.993Se1,821.5,0.0031892,0.000025267,0.00019941,1.1115,1.0534,39577.3142834527,0.0015737661,0.0014158939
6006,10.1002/adma.201004200,80,1(a),324,Na0.007Pb0.993Se1,Na0.007Pb0.993Se1,822,0.0031744,0.000025319,0.00019959,1.1109,1.0546,39496.0306489198,0.0015733705,0.0014163026
6006,10.1002/adma.201004200,80,1(a),324,Na0.007Pb0.993Se1,Na0.007Pb0.993Se1,822.5,0.0031595,0.000025371,0.00019977,1.1103,1.0558,39415.0802096882,0.0015729791,0.0014167154
6006,10.1002/adma.201004200,80,1(a),324,Na0.007Pb0.993Se1,Na0.007Pb0.993Se1,823,0.0031447,0.000025423,0.00019995,1.1096,1.057,39334.4609212131,0.0015725918,0.0014172601
6006,10.1002/adma.201004200,80,1(a),324,Na0.007Pb0.993Se1,Na0.007Pb0.993Se1,823.5,0.0031299,0.000025476,0.00020013,1.109,1.0582,39252.6299262051,0.001572147,0.0014176258
6006,10.1002/adma.201004200,80,1(a),324,Na0.007Pb0.993Se1,Na0.007Pb0.993Se1,824,0.003115,0.000025528,0.0002003,1.1084,1.0593,39172.6731432153,0.0015716112,0.0014179098
6006,10.1002/adma.201004200,80,1(a),324,Na0.007Pb0.993Se1,Na0.007Pb0.993Se1,824.5,0.0031002,0.00002558,0.00020048,1.1078,1.0605,39093.0414386239,0.0015712365,0.0014183395
6006,10.1002/adma.201004200,80,1(a),324,Na0.007Pb0.993Se1,Na0.007Pb0.993Se1,825,0.0030854,0.000025633,0.00020066,1.1072,1.0617,39012.2108219873,0.0015708047,0.0014187181
6006,10.1002/adma.201004200,80,1(a),324,Na0.007Pb0.993Se1,Na0.007Pb0.993Se1,825.5,0.0030706,0.000025686,0.00020083,1.1066,1.0629,38931.7137740403,0.0015702207,0.0014189596
6006,10.1002/adma.201004200,80,1(a),324,Na0.007Pb0.993Se1,Na0.007Pb0.993Se1,826,0.0030557,0.000025739,0.00020101,1.1059,1.0641,38851.5482341971,0.0015697976,0.0014194752
6006,10.1002/adma.201004200,80,1(a),324,Na0.007Pb0.993Se1,Na0.007Pb0.993Se1,826.5,0.0030409,0.000025791,0.00020119,1.1053,1.0653,38773.2154627583,0.0015694396,0.0014199218
6006,10.1002/adma.201004200,80,1(a),324,Na0.007Pb0.993Se1,Na0.007Pb0.993Se1,827,0.0030261,0.000025844,0.00020136,1.1047,1.0665,38693.7006655317,0.001568869,0.0014201765
6006,10.1002/adma.201004200,80,1(a),324,Na0.007Pb0.993Se1,Na0.007Pb0.993Se1,827.5,0.0030112,0.000025897,0.00020154,1.1041,1.0677,38614.5113333591,0.0015684586,0.0014205766
6006,10.1002/adma.201004200,80,1(a),324,Na0.007Pb0.993Se1,Na0.007Pb0.993Se1,828,0.0029964,0.00002595,0.00020171,1.1035,1.0689,38535.6454720617,0.0015678969,0.0014208399
6006,10.1002/adma.201004200,80,1(a),324,Na0.007Pb0.993Se1,Na0.007Pb0.993Se1,828.5,0.0029816,0.000026004,0.00020189,1.1029,1.07,38455.6222119674,0.0015674347,0.0014211939
6006,10.1002/adma.201004200,19,3(a),324,Na0.007Pb0.993Se1,Na0.007Pb0.993Se1,300.5,0.01864,0.0000037934,,3.8293,-0.18485,263615.7536774398,,
6006,10.1002/adma.201004200,19,3(a),324,Na0.007Pb0.993Se1,Na0.007Pb0.993Se1,301,0.018625,0.0000037941,,3.8211,-0.18366,263567.1173664374,,
6006,10.1002/adma.201004200,19,3(a),324,Na0.007Pb0.993Se1,Na0.007Pb0.993Se1,301.5,0.01861,0.0000037948,,3.813,-0.18247,263518.4989986297,,
6006,10.1002/adma.201004200,19,3(a),324,Na0.007Pb0.993Se1,Na0.007Pb0.993Se1,302,0.018595,0.0000037956,,3.8049,-0.18128,263462.9571082306,,
6006,10.1002/adma.201004200,19,3(a),324,Na0.007Pb0.993Se1,Na0.007Pb0.993Se1,302.5,0.018581,0.0000037964,,3.7969,-0.1801,263407.4386260668,,
6006,10.1002/adma.201004200,19,3(a),324,Na0.007Pb0.993Se1,Na0.007Pb0.993Se1,303,0.018566,0.0000037973,,3.7889,-0.17891,263345.0082953678,,
6006,10.1002/adma.201004200,19,3(a),324,Na0.007Pb0.993Se1,Na0.007Pb0.993Se1,303.5,0.018551,0.0000037982,,3.7809,-0.17772,263282.6075509452,,
6006,10.1002/adma.201004200,19,3(a),324,Na0.007Pb0.993Se1,Na0.007Pb0.993Se1,304,0.018536,0.0000037992,,3.773,-0.17653,263213.3080648558,,
6006,10.1002/adma.201004200,19,3(a),324,Na0.007Pb0.993Se1,Na0.007Pb0.993Se1,304.5,0.018521,0.0000038003,,3.765,-0.17534,263137.1207536247,,
6006,10.1002/adma.201004200,19,3(a),324,Na0.007Pb0.993Se1,Na0.007Pb0.993Se1,829,0.0029668,0.000026057,,1.1023,1.0712,38377.403384887,,
6006,10.1002/adma.201004200,19,3(a),324,Na0.007Pb0.993Se1,Na0.007Pb0.993Se1,829.5,0.0029519,0.00002611,,1.1017,1.0724,38299.5021064726,,
6006,10.1002/adma.201004200,19,3(a),324,Na0.007Pb0.993Se1,Na0.007Pb0.993Se1,830,0.0029371,0.000026164,,1.1011,1.0736,38220.4555878306,,
6006,10.1002/adma.201004200,19,3(a),324,Na0.007Pb0.993Se1,Na0.007Pb0.993Se1,830.5,0.0029223,0.000026217,,1.1005,1.0748,38143.1895335088,,
6006,10.1002/adma.201004200,19,3(a),324,Na0.007Pb0.993Se1,Na0.007Pb0.993Se1,831,0.0029074,0.000026271,,1.0999,1.076,38064.7862662251,,
6006,10.1002/adma.201004200,19,3(a),324,Na0.007Pb0.993Se1,Na0.007Pb0.993Se1,831.5,0.0028926,0.000026324,,1.0994,1.0772,37988.1476979182,,
6006,10.1002/adma.201004200,19,3(a),324,Na0.007Pb0.993Se1,Na0.007Pb0.993Se1,832,0.0028778,0.000026378,,1.0988,1.0784,37910.3798620062,,
6006,10.1002/adma.201004200,19,3(a),324,Na0.007Pb0.993Se1,Na0.007Pb0.993Se1,832.5,0.002863,0.000026432,,1.0982,1.0795,37832.9297820823,,
6006,10.1002/adma.201004200,19,3(a),324,Na0.007Pb0.993Se1,Na0.007Pb0.993Se1,833,0.0028481,0.000026486,,1.0976,1.0807,37755.7955146115,,
6006,10.1002/adma.201004200,19,3(a),324,Na0.007Pb0.993Se1,Na0.007Pb0.993Se1,833.5,0.0028333,0.00002654,,1.097,1.0819,37678.9751318764,,
6006,10.1002/adma.201004200,19,3(a),324,Na0.007Pb0.993Se1,Na0.007Pb0.993Se1,834,0.0028185,0.000026594,,1.0964,1.0831,37602.4667218169,,
6006,10.1002/adma.201004200,19,3(a),324,Na0.007Pb0.993Se1,Na0.007Pb0.993Se1,834.5,0.0028037,0.000026648,,1.0958,1.0843,37526.2683878715,,
6006,10.1002/adma.201004200,19,3(a),324,Na0.007Pb0.993Se1,Na0.007Pb0.993Se1,835,0.0027888,0.000026703,,1.0953,1.0855,37448.9757705127,,
6006,10.1002/adma.201004200,19,3(a),324,Na0.007Pb0.993Se1,Na0.007Pb0.993Se1,835.5,0.002774,0.000026757,,1.0947,1.0867,37373.3976155772,,
6006,10.1002/adma.201004200,19,3(a),324,Na0.007Pb0.993Se1,Na0.007Pb0.993Se1,836,0.0027592,0.000026811,,1.0941,1.0879,37298.1239043676,,
6006,10.1002/adma.201004200,19,3(a),324,Na0.007Pb0.993Se1,Na0.007Pb0.993Se1,836.5,0.0027443,0.000026866,,1.0935,1.0891,37221.7672895109,,
6006,10.1002/adma.201004200,19,3(a),324,Na0.007Pb0.993Se1,Na0.007Pb0.993Se1,837,0.0027295,0.00002692,,1.093,1.0902,37147.102526003,,
6006,10.1002/adma.201004200,19,3(a),324,Na0.007Pb0.993Se1,Na0.007Pb0.993Se1,837.5,0.0027147,,,1.0924,1.0914,,,
6006,10.1002/adma.201004200,19,3(a),324,Na0.007Pb0.993Se1,Na0.007Pb0.993Se1,838,0.0026999,,,1.0918,1.0926,,,
6006,10.1002/adma.201004200,19,3(a),324,Na0.007Pb0.993Se1,Na0.007Pb0.993Se1,838.5,0.002685,,,1.0913,1.0938,,,
6006,10.1002/adma.201004200,19,3(a),324,Na0.007Pb0.993Se1,Na0.007Pb0.993Se1,839,0.0026702,,,1.0907,1.095,,,
6006,10.1002/adma.201004200,19,3(a),324,Na0.007Pb0.993Se1,Na0.007Pb0.993Se1,839.5,0.0026554,,,1.0901,1.0962,,,
6006,10.1002/adma.201004200,19,3(a),324,Na0.007Pb0.993Se1,Na0.007Pb0.993Se1,840,0.0026405,,,1.0895,1.0974,,,
6006,10.1002/adma.201004200,19,3(a),324,Na0.007Pb0.993Se1,Na0.007Pb0.993Se1,840.5,0.0026257,,,1.089,1.0986,,,
6006,10.1002/adma.201004200,19,3(a),324,Na0.007Pb0.993Se1,Na0.007Pb0.993Se1,841,0.0026109,,,1.0884,1.0997,,,
6006,10.1002/adma.201004200,19,3(a),324,Na0.007Pb0.993Se1,Na0.007Pb0.993Se1,841.5,0.0025961,,,1.0879,1.1009,,,
6006,10.1002/adma.201004200,19,3(a),324,Na0.007Pb0.993Se1,Na0.007Pb0.993Se1,842,0.0025812,,,1.0873,1.1021,,,
6006,10.1002/adma.201004200,19,3(a),324,Na0.007Pb0.993Se1,Na0.007Pb0.993Se1,842.5,0.0025664,,,1.0867,1.1033,,,
6006,10.1002/adma.201004200,19,3(a),324,Na0.007Pb0.993Se1,Na0.007Pb0.993Se1,843,0.0025516,,,1.0862,1.1045,,,
6006,10.1002/adma.201004200,19,3(a),324,Na0.007Pb0.993Se1,Na0.007Pb0.993Se1,843.5,0.0025368,,,1.0856,1.1057,,,
6006,10.1002/adma.201004200,19,3(a),324,Na0.007Pb0.993Se1,Na0.007Pb0.993Se1,844,0.0025219,,,1.0851,1.1069,,,
6006,10.1002/adma.201004200,19,3(a),324,Na0.007Pb0.993Se1,Na0.007Pb0.993Se1,844.5,0.0025071,,,1.0845,1.1081,,,
6006,10.1002/adma.201004200,19,3(a),324,Na0.007Pb0.993Se1,Na0.007Pb0.993Se1,845,0.0024923,,,1.084,1.1093,,,
6006,10.1002/adma.201004200,19,3(a),324,Na0.007Pb0.993Se1,Na0.007Pb0.993Se1,845.5,0.0024774,,,1.0834,1.1104,,,
6006,10.1002/adma.201004200,19,3(a),324,Na0.007Pb0.993Se1,Na0.007Pb0.993Se1,846,0.0024626,,,1.0829,1.1116,,,
6006,10.1002/adma.201004200,19,3(a),324,Na0.007Pb0.993Se1,Na0.007Pb0.993Se1,846.5,0.0024478,,,1.0823,1.1128,,,
6006,10.1002/adma.201004200,19,3(a),324,Na0.007Pb0.993Se1,Na0.007Pb0.993Se1,847,0.002433,,,1.0818,1.114,,,
6006,10.1002/adma.201004200,19,3(a),324,Na0.007Pb0.993Se1,Na0.007Pb0.993Se1,847.5,0.0024181,,,1.0812,1.1152,,,
6006,10.1002/adma.201004200,19,3(a),324,Na0.007Pb0.993Se1,Na0.007Pb0.993Se1,848,0.0024033,,,1.0807,1.1164,,,
6006,10.1002/adma.201004200,19,3(a),324,Na0.007Pb0.993Se1,Na0.007Pb0.993Se1,848.5,0.0023885,,,1.0801,1.1176,,,
6006,10.1002/adma.201004200,19,3(a),324,Na0.007Pb0.993Se1,Na0.007Pb0.993Se1,849,0.0023736,,,1.0796,1.1188,,,
6006,10.1002/adma.201004200,19,3(a),324,Na0.007Pb0.993Se1,Na0.007Pb0.993Se1,849.5,0.0023588,,,1.079,1.12,,,
6006,10.1002/adma.201004200,7,2(a),324,Na0.007Pb0.993Se1,Na0.007Pb0.993Se1,295,,0.0000037904,,,,263824.3984803715,,
6006,10.1002/adma.201004200,7,2(a),324,Na0.007Pb0.993Se1,Na0.007Pb0.993Se1,295.5,,0.0000037903,,,,263831.3589953302,,
6006,10.1002/adma.201004200,7,2(a),324,Na0.007Pb0.993Se1,Na0.007Pb0.993Se1,296,,0.0000037904,,,,263824.3984803715,,
6006,10.1002/adma.201004200,7,2(a),324,Na0.007Pb0.993Se1,Na0.007Pb0.993Se1,296.5,0.018759,0.0000037905,,,,263817.4383326738,,
6006,10.1002/adma.201004200,7,2(a),324,Na0.007Pb0.993Se1,Na0.007Pb0.993Se1,297,0.018744,0.0000037906,,,,263810.4785522081,,
6006,10.1002/adma.201004200,7,2(a),324,Na0.007Pb0.993Se1,Na0.007Pb0.993Se1,297.5,0.018729,0.0000037908,,,,263796.5600928564,,
6006,10.1002/adma.201004200,7,2(a),324,Na0.007Pb0.993Se1,Na0.007Pb0.993Se1,298,0.018714,0.0000037911,,,,263775.6851573422,,
6006,10.1002/adma.201004200,7,2(a),324,Na0.007Pb0.993Se1,Na0.007Pb0.993Se1,298.5,0.018699,0.0000037915,,,,263747.8570486614,,
6006,10.1002/adma.201004200,7,2(a),324,Na0.007Pb0.993Se1,Na0.007Pb0.993Se1,299,0.018684,0.0000037919,,,,263720.0348110446,,
6006,10.1002/adma.201004200,7,2(a),324,Na0.007Pb0.993Se1,Na0.007Pb0.993Se1,299.5,0.01867,0.0000037923,,,,263692.2184426337,,
6006,10.1002/adma.201004200,7,2(a),324,Na0.007Pb0.993Se1,Na0.007Pb0.993Se1,300,0.018655,0.0000037929,,,,263650.5048907169,,
6006,10.1002/adma.201004200,4842,4,324,Na0.007Pb0.993Se1,Na0.007Pb0.993Se1,850,0.002344,,,,1.1211,,,
6006,10.1002/adma.201004200,4842,4,324,Na0.007Pb0.993Se1,Na0.007Pb0.993Se1,850.5,0.0023292,,,,1.1223,,,
6006,10.1002/adma.201004200,4842,4,324,Na0.007Pb0.993Se1,Na0.007Pb0.993Se1,851,0.0023143,,,,1.1235,,,
6006,10.1002/adma.201004200,4842,4,324,Na0.007Pb0.993Se1,Na0.007Pb0.993Se1,851.5,0.0022995,,,,1.1247,,,
6006,10.1002/adma.201004200,4842,4,324,Na0.007Pb0.993Se1,Na0.007Pb0.993Se1,852,0.0022847,,,,1.1259,,,
6006,10.1002/adma.201004200,25442,2b,324,Na0.007Pb0.993Se1,Na0.007Pb0.993Se1,852.5,0.0022698,,,,,,,
6006,10.1002/adma.201004200,25442,2b,324,Na0.007Pb0.993Se1,Na0.007Pb0.993Se1,853,0.002255,,,,,,,
6006,10.1002/adma.201004200,25442,2b,324,Na0.007Pb0.993Se1,Na0.007Pb0.993Se1,853.5,0.0022402,,,,,,,
6006,10.1002/adma.201004200,25442,2b,324,Na0.007Pb0.993Se1,Na0.007Pb0.993Se1,854,0.0022254,,,,,,,
6006,10.1002/adma.201004200,25442,2b,324,Na0.007Pb0.993Se1,Na0.007Pb0.993Se1,854.5,0.0022105,,,,,,,
6006,10.1002/adma.201004200,25442,2b,324,Na0.007Pb0.993Se1,Na0.007Pb0.993Se1,855,0.0021957,,,,,,,
6006,10.1002/adma.201004200,25442,2b,324,Na0.007Pb0.993Se1,Na0.007Pb0.993Se1,855.5,0.0021809,,,,,,,
6006,10.1002/adma.201004200,80,1(a),73,Na0.005Pb0.995Se1,Na0.005Pb0.995Se1,305,0.022775,0.0000041264,0.000042009,3.5319,0.036932,242341.9930205506,0.0004276745,0.0001210891
6006,10.1002/adma.201004200,80,1(a),73,Na0.005Pb0.995Se1,Na0.005Pb0.995Se1,305.5,0.022756,0.0000041265,0.000042111,3.5238,0.037257,242336.1201987156,0.0004297434,0.0001219546
6006,10.1002/adma.201004200,80,1(a),73,Na0.005Pb0.995Se1,Na0.005Pb0.995Se1,306,0.022737,0.0000041266,0.000042214,3.5158,0.037585,242330.2476615131,0.0004318378,0.0001228277
6006,10.1002/adma.201004200,80,1(a),73,Na0.005Pb0.995Se1,Na0.005Pb0.995Se1,306.5,0.022719,0.0000041269,0.000042316,3.5078,0.037912,242312.6317574935,0.0004338956,0.0001236945
6006,10.1002/adma.201004200,80,1(a),73,Na0.005Pb0.995Se1,Na0.005Pb0.995Se1,307,0.0227,0.0000041273,0.000042419,3.4998,0.038243,242289.1478690669,0.0004359682,0.0001245695
6006,10.1002/adma.201004200,80,1(a),73,Na0.005Pb0.995Se1,Na0.005Pb0.995Se1,307.5,0.022681,0.0000041278,0.000042523,3.4919,0.038576,242259.7994088861,0.0004380555,0.000125449
6006,10.1002/adma.201004200,80,1(a),73,Na0.005Pb0.995Se1,Na0.005Pb0.995Se1,308,0.022662,0.0000041283,0.000042626,3.484,0.038909,242230.4580577962,0.0004401269,0.000126328
6006,10.1002/adma.201004200,80,1(a),73,Na0.005Pb0.995Se1,Na0.005Pb0.995Se1,308.5,0.022643,0.0000041289,0.00004273,3.4761,0.039246,242195.2578168519,0.0004422129,0.0001272152
6006,10.1002/adma.201004200,80,1(a),73,Na0.005Pb0.995Se1,Na0.005Pb0.995Se1,309,0.022624,0.0000041297,0.000042834,3.4683,0.039582,242148.3400731288,0.000444282,0.0001280979
6006,10.1002/adma.201004200,80,1(a),73,Na0.005Pb0.995Se1,Na0.005Pb0.995Se1,309.5,0.022605,0.0000041305,0.000042939,3.4605,0.039923,242101.440503571,0.0004463764,0.0001289919
6006,10.1002/adma.201004200,80,1(a),73,Na0.005Pb0.995Se1,Na0.005Pb0.995Se1,310,0.022586,0.0000041314,0.000043044,3.4527,0.040265,242048.7001984799,0.0004484644,0.000129888
6006,10.1002/adma.201004200,80,1(a),73,Na0.005Pb0.995Se1,Na0.005Pb0.995Se1,310.5,0.022567,0.0000041324,0.000043149,3.445,0.040608,241990.1268028265,0.000450546,0.0001307826
6006,10.1002/adma.201004200,80,1(a),73,Na0.005Pb0.995Se1,Na0.005Pb0.995Se1,311,0.022548,0.0000041334,0.000043254,3.4373,0.040953,241931.5817486815,0.0004526319,0.0001316824
6006,10.1002/adma.201004200,80,1(a),73,Na0.005Pb0.995Se1,Na0.005Pb0.995Se1,311.5,0.022529,0.0000041346,0.000043359,3.4296,0.041299,241861.3650655444,0.0004547001,0.0001325811
6006,10.1002/adma.201004200,80,1(a),73,Na0.005Pb0.995Se1,Na0.005Pb0.995Se1,312,0.02251,0.0000041358,0.000043465,3.422,0.041648,241791.1891290681,0.0004567934,0.0001334873
6006,10.1002/adma.201004200,80,1(a),73,Na0.005Pb0.995Se1,Na0.005Pb0.995Se1,312.5,0.022491,0.0000041371,0.000043571,3.4144,0.041999,241715.2111382369,0.0004588799,0.0001343955
6006,10.1002/adma.201004200,80,1(a),73,Na0.005Pb0.995Se1,Na0.005Pb0.995Se1,313,0.022472,0.0000041385,0.000043678,3.4068,0.042353,241633.4420683823,0.0004609805,0.0001353119
6006,10.1002/adma.201004200,80,1(a),73,Na0.005Pb0.995Se1,Na0.005Pb0.995Se1,313.5,0.022453,0.00000414,0.000043784,3.3992,0.042706,241545.8937198067,0.0004630528,0.0001362241
6006,10.1002/adma.201004200,80,1(a),73,Na0.005Pb0.995Se1,Na0.005Pb0.995Se1,314,0.022434,0.0000041416,0.000043891,3.3917,0.043062,241452.5787135407,0.000465139,0.0001371404
6006,10.1002/adma.201004200,80,1(a),73,Na0.005Pb0.995Se1,Na0.005Pb0.995Se1,314.5,0.022415,0.0000041432,0.000043998,3.3842,0.04342,241359.3357791079,0.0004672292,0.0001380619
6006,10.1002/adma.201004200,80,1(a),73,Na0.005Pb0.995Se1,Na0.005Pb0.995Se1,315,0.022396,0.000004145,0.000044106,3.3768,0.04378,241254.523522316,0.0004693219,0.0001389842
6006,10.1002/adma.201004200,80,1(a),73,Na0.005Pb0.995Se1,Na0.005Pb0.995Se1,315.5,0.022378,0.0000041468,0.000044213,3.3694,0.04414,241149.8022571622,0.0004713971,0.0001399053
6006,10.1002/adma.201004200,80,1(a),73,Na0.005Pb0.995Se1,Na0.005Pb0.995Se1,316,0.022359,0.0000041487,0.000044321,3.362,-0.044687,241039.3617277702,0.0004734859,0.0001408346
6006,10.1002/adma.201004200,80,1(a),73,Na0.005Pb0.995Se1,Na0.005Pb0.995Se1,316.5,0.02234,0.0000041506,0.00004443,3.3546,-0.043668,240929.0223100275,0.0004755999,0.0001417754
6006,10.1002/adma.201004200,80,1(a),73,Na0.005Pb0.995Se1,Na0.005Pb0.995Se1,317,0.022321,0.0000041527,0.000044538,3.3473,-0.042649,240807.1856864209,0.0004776732,0.000142704
6006,10.1002/adma.201004200,80,1(a),73,Na0.005Pb0.995Se1,Na0.005Pb0.995Se1,317.5,0.022302,0.0000041548,0.000044647,3.34,-0.041629,240685.4722248965,0.0004797715,0.0001436442
6006,10.1002/adma.201004200,80,1(a),73,Na0.005Pb0.995Se1,Na0.005Pb0.995Se1,318,0.022283,0.000004157,0.000044756,3.3327,-0.04061,240558.0947798893,0.0004818618,0.000144586
6006,10.1002/adma.201004200,80,1(a),73,Na0.005Pb0.995Se1,Na0.005Pb0.995Se1,318.5,0.022264,0.0000041593,0.000044865,3.3255,-0.039591,240425.0715264588,0.000483944,0.0001455252
6006,10.1002/adma.201004200,80,1(a),73,Na0.005Pb0.995Se1,Na0.005Pb0.995Se1,319,0.022245,0.0000041617,0.000044974,3.3183,-0.038572,240286.4214143259,0.0004860179,0.0001464659
6006,10.1002/adma.201004200,80,1(a),73,Na0.005Pb0.995Se1,Na0.005Pb0.995Se1,319.5,0.022226,0.0000041641,0.000045084,3.3111,-0.037552,240147.9311255734,0.0004881168,0.0001474183
6006,10.1002/adma.201004200,80,1(a),73,Na0.005Pb0.995Se1,Na0.005Pb0.995Se1,320,0.022207,0.0000041667,0.000045194,3.3039,-0.036533,239998.0800153599,0.0004901955,0.0001483687
6006,10.1002/adma.201004200,80,1(a),73,Na0.005Pb0.995Se1,Na0.005Pb0.995Se1,320.5,0.022188,0.0000041692,0.000045304,3.2968,-0.035514,239854.1686654514,0.0004922893,0.0001493234
6006,10.1002/adma.201004200,80,1(a),73,Na0.005Pb0.995Se1,Na0.005Pb0.995Se1,321,0.022169,0.0000041719,0.000045414,3.2897,-0.034495,239698.9381337041,0.0004943626,0.0001502759
6006,10.1002/adma.201004200,80,1(a),73,Na0.005Pb0.995Se1,Na0.005Pb0.995Se1,321.5,0.02215,0.0000041747,0.000045525,3.2827,-0.033476,239538.1704074544,0.000496449,0.0001512319
6006,10.1002/adma.201004200,80,1(a),73,Na0.005Pb0.995Se1,Na0.005Pb0.995Se1,322,0.022131,0.0000041775,0.000045635,3.2756,-0.032456,239377.618192699,0.0004985166,0.0001521909
6006,10.1002/adma.201004200,80,1(a),73,Na0.005Pb0.995Se1,Na0.005Pb0.995Se1,322.5,0.022112,0.0000041804,0.000045746,3.2686,-0.031437,239211.5587025165,0.0005005972,0.0001531534
6006,10.1002/adma.201004200,80,1(a),73,Na0.005Pb0.995Se1,Na0.005Pb0.995Se1,323,0.022093,0.0000041834,0.000045858,3.2616,-0.030418,239040.015298561,0.0005026907,0.0001541239
6006,10.1002/adma.201004200,80,1(a),73,Na0.005Pb0.995Se1,Na0.005Pb0.995Se1,323.5,0.022074,0.0000041864,0.000045969,3.2547,-0.029399,238868.7177527231,0.0005047652,0.0001550881
6006,10.1002/adma.201004200,80,1(a),73,Na0.005Pb0.995Se1,Na0.005Pb0.995Se1,324,0.022055,0.0000041895,0.000046081,3.2478,-0.028379,238691.9680152763,0.0005068525,0.0001560603
6006,10.1002/adma.201004200,80,1(a),73,Na0.005Pb0.995Se1,Na0.005Pb0.995Se1,324.5,0.022036,0.0000041927,0.000046193,3.2409,-0.02736,238509.7908269135,0.0005089306,0.0001570337
6006,10.1002/adma.201004200,80,1(a),73,Na0.005Pb0.995Se1,Na0.005Pb0.995Se1,325,0.022018,0.000004196,0.000046305,3.234,-0.026341,238322.2116301239,0.0005109993,0.0001580084
6006,10.1002/adma.201004200,80,1(a),73,Na0.005Pb0.995Se1,Na0.005Pb0.995Se1,325.5,0.021999,0.0000041993,0.000046417,3.2272,-0.025322,238134.9272497798,0.0005130707,0.0001589832
6006,10.1002/adma.201004200,80,1(a),73,Na0.005Pb0.995Se1,Na0.005Pb0.995Se1,326,0.02198,0.0000042028,0.00004653,3.2204,-0.024303,237936.613686114,0.0005151425,0.0001599623
6006,10.1002/adma.201004200,80,1(a),73,Na0.005Pb0.995Se1,Na0.005Pb0.995Se1,326.5,0.021961,0.0000042062,0.000046642,3.2136,-0.023283,237744.2822500119,0.000517207,0.0001609432
6006,10.1002/adma.201004200,80,1(a),73,Na0.005Pb0.995Se1,Na0.005Pb0.995Se1,327,0.021942,0.0000042098,0.000046755,3.2068,-0.022264,237540.9758183287,0.0005192717,0.0001619283
6006,10.1002/adma.201004200,80,1(a),73,Na0.005Pb0.995Se1,Na0.005Pb0.995Se1,327.5,0.021923,0.0000042134,0.000046868,3.2001,-0.021245,237338.0168035316,0.0005213389,0.0001629133
6006,10.1002/adma.201004200,80,1(a),73,Na0.005Pb0.995Se1,Na0.005Pb0.995Se1,328,0.021904,0.0000042171,0.000046982,3.1934,-0.020226,237129.781129212,0.0005234185,0.0001639064
6006,10.1002/adma.201004200,80,1(a),73,Na0.005Pb0.995Se1,Na0.005Pb0.995Se1,328.5,0.021885,0.0000042209,0.000047095,3.1868,-0.019206,236916.2974721031,0.0005254659,0.0001648883
6006,10.1002/adma.201004200,80,1(a),73,Na0.005Pb0.995Se1,Na0.005Pb0.995Se1,329,0.021866,0.0000042247,0.000047209,3.1801,-0.018187,236703.1978602031,0.000527538,0.0001658872
6006,10.1002/adma.201004200,80,1(a),73,Na0.005Pb0.995Se1,Na0.005Pb0.995Se1,329.5,0.021847,0.0000042286,0.000047323,3.1735,-0.017168,236484.8886156175,0.0005295999,0.000166882
6006,10.1002/adma.201004200,80,1(a),73,Na0.005Pb0.995Se1,Na0.005Pb0.995Se1,330,0.021828,0.0000042326,0.000047437,3.1669,-0.016149,236261.3996125313,0.0005316517,0.0001678776
6006,10.1002/adma.201004200,80,1(a),73,Na0.005Pb0.995Se1,Na0.005Pb0.995Se1,330.5,0.021809,0.0000042366,0.000047552,3.1604,-0.01513,236038.3326252183,0.0005337282,0.0001688799
6006,10.1002/adma.201004200,80,1(a),73,Na0.005Pb0.995Se1,Na0.005Pb0.995Se1,331,0.02179,0.0000042407,0.000047666,3.1538,-0.01411,235810.125686797,0.0005357718,0.0001698814
6006,10.1002/adma.201004200,80,1(a),73,Na0.005Pb0.995Se1,Na0.005Pb0.995Se1,331.5,0.021771,0.0000042449,0.000047781,3.1473,-0.013091,235576.8098188415,0.0005378275,0.0001708854
6006,10.1002/adma.201004200,80,1(a),73,Na0.005Pb0.995Se1,Na0.005Pb0.995Se1,332,0.021752,0.0000042492,0.000047896,3.1409,-0.012072,235338.4166431328,0.0005398726,0.0001718847
6006,10.1002/adma.201004200,80,1(a),73,Na0.005Pb0.995Se1,Na0.005Pb0.995Se1,332.5,0.021733,0.0000042535,0.000048011,3.1344,-0.011053,235100.5054660868,0.0005419199,0.0001728943
6006,10.1002/adma.201004200,80,1(a),73,Na0.005Pb0.995Se1,Na0.005Pb0.995Se1,333,0.021714,0.0000042578,0.000048126,3.128,-0.010033,234863.0748273756,0.0005439692,0.0001739032
6006,10.1002/adma.201004200,80,1(a),73,Na0.005Pb0.995Se1,Na0.005Pb0.995Se1,333.5,0.021695,0.0000042623,0.000048242,3.1216,-0.0090143,234615.1139056378,0.0005460175,0.0001749159
6006,10.1002/adma.201004200,80,1(a),73,Na0.005Pb0.995Se1,Na0.005Pb0.995Se1,334,0.021677,0.0000042668,0.000048357,3.1152,-0.0079951,234367.6760101247,0.0005480452,0.0001759262
6006,10.1002/adma.201004200,80,1(a),73,Na0.005Pb0.995Se1,Na0.005Pb0.995Se1,334.5,0.021658,0.0000042714,0.000048473,3.1089,-0.0069758,234115.278363066,0.0005500847,0.0001769387
6006,10.1002/adma.201004200,80,1(a),73,Na0.005Pb0.995Se1,Na0.005Pb0.995Se1,335,0.021639,0.000004276,0.000048589,3.1025,-0.0059566,233863.4237605238,0.000552126,0.0001779617
6006,10.1002/adma.201004200,80,1(a),73,Na0.005Pb0.995Se1,Na0.005Pb0.995Se1,335.5,0.02162,0.0000042807,0.000048705,3.0962,-0.0049374,233606.6531174808,0.0005541563,0.0001789795
6006,10.1002/adma.201004200,80,1(a),73,Na0.005Pb0.995Se1,Na0.005Pb0.995Se1,336,0.021601,0.0000042855,0.000048822,3.09,-0.0039182,233345.0005833625,0.0005561983,0.0001799994
6006,10.1002/adma.201004200,80,1(a),73,Na0.005Pb0.995Se1,Na0.005Pb0.995Se1,336.5,0.021582,0.0000042903,0.000048938,3.0837,-0.0028989,233083.9335244621,0.0005582192,0.0001810225
6006,10.1002/adma.201004200,80,1(a),73,Na0.005Pb0.995Se1,Na0.005Pb0.995Se1,337,0.021563,0.0000042952,0.000049055,3.0775,-0.0018797,232818.0294281989,0.0005602517,0.0001820477
6006,10.1002/adma.201004200,80,1(a),73,Na0.005Pb0.995Se1,Na0.005Pb0.995Se1,337.5,0.021544,0.0000043002,0.000049172,3.0713,-0.0008605,232547.3233803079,0.0005622728,0.0001830732
6006,10.1002/adma.201004200,80,1(a),73,Na0.005Pb0.995Se1,Na0.005Pb0.995Se1,338,0.021525,0.0000043052,0.000049289,3.0651,0.00015873,232277.24612097,0.0005642956,0.0001841035
6006,10.1002/adma.201004200,80,1(a),73,Na0.005Pb0.995Se1,Na0.005Pb0.995Se1,338.5,0.021506,0.0000043103,0.000049406,3.059,0.0011779,232002.4128250934,0.0005663069,0.0001851281
6006,10.1002/adma.201004200,80,1(a),73,Na0.005Pb0.995Se1,Na0.005Pb0.995Se1,339,0.021487,0.0000043154,0.000049523,3.0529,0.0021972,231728.2291328729,0.0005683199,0.0001861574
