Repository: RamyaGuru/STD2_EffMass

# STD2_EffMass
Effective mass modeling of StarryData2 data

File: csvfiles/highperformancetellerium10.1021ja400069s.csv (part 17 of 61)
sid,DOI,figureid,fignum,sampleid,samplename,composition,Temperature,Electrical conductivity,Power factor,Seebeck coefficient,Thermal conductivity,ZT,Electrical resistivity,Figure of merit Z
3503,10.1021/ja400069s,105,6(a),203,Pb0.96Ba0.03Na0.01Se1,Pb0.96Ba0.03Na0.01Se1,605.5,58591,0.00093618,0.00013691,1.3617,0.53884,0.0000170675,0.0006875083
3503,10.1021/ja400069s,105,6(a),203,Pb0.96Ba0.03Na0.01Se1,Pb0.96Ba0.03Na0.01Se1,606,58471,0.00093704,0.00013713,1.3605,0.53991,0.0000171025,0.0006887468
3503,10.1021/ja400069s,105,6(a),203,Pb0.96Ba0.03Na0.01Se1,Pb0.96Ba0.03Na0.01Se1,606.5,58350,0.00093791,0.00013736,1.3593,0.54099,0.000017138,0.0006899949
3503,10.1021/ja400069s,105,6(a),203,Pb0.96Ba0.03Na0.01Se1,Pb0.96Ba0.03Na0.01Se1,607,58230,0.00093877,0.00013758,1.3581,0.54206,0.0000171733,0.0006912378
3503,10.1021/ja400069s,105,6(a),203,Pb0.96Ba0.03Na0.01Se1,Pb0.96Ba0.03Na0.01Se1,607.5,58111,0.00093963,0.0001378,1.3569,0.54314,0.0000172084,0.0006924829
3503,10.1021/ja400069s,105,6(a),203,Pb0.96Ba0.03Na0.01Se1,Pb0.96Ba0.03Na0.01Se1,608,57991,0.0009405,0.00013803,1.3557,0.54422,0.0000172441,0.0006937376
3503,10.1021/ja400069s,105,6(a),203,Pb0.96Ba0.03Na0.01Se1,Pb0.96Ba0.03Na0.01Se1,608.5,57872,0.00094136,0.00013825,1.3546,0.54529,0.0000172795,0.0006949358
3503,10.1021/ja400069s,105,6(a),203,Pb0.96Ba0.03Na0.01Se1,Pb0.96Ba0.03Na0.01Se1,609,57752,0.00094222,0.00013848,1.3534,0.54637,0.0000173154,0.0006961874
3503,10.1021/ja400069s,105,6(a),203,Pb0.96Ba0.03Na0.01Se1,Pb0.96Ba0.03Na0.01Se1,609.5,57633,0.00094309,0.0001387,1.3522,0.54744,0.0000173512,0.0006974486
3503,10.1021/ja400069s,105,6(a),203,Pb0.96Ba0.03Na0.01Se1,Pb0.96Ba0.03Na0.01Se1,610,57515,0.00094395,0.00013893,1.351,0.54852,0.0000173868,0.0006987047
3503,10.1021/ja400069s,105,6(a),203,Pb0.96Ba0.03Na0.01Se1,Pb0.96Ba0.03Na0.01Se1,610.5,57396,0.00094481,0.00013915,1.3499,0.5496,0.0000174228,0.0006999111
3503,10.1021/ja400069s,105,6(a),203,Pb0.96Ba0.03Na0.01Se1,Pb0.96Ba0.03Na0.01Se1,611,57277,0.00094568,0.00013937,1.3487,0.55067,0.000017459,0.0007011789
3503,10.1021/ja400069s,105,6(a),203,Pb0.96Ba0.03Na0.01Se1,Pb0.96Ba0.03Na0.01Se1,611.5,57159,0.00094654,0.0001396,1.3475,0.55175,0.0000174951,0.0007024416
3503,10.1021/ja400069s,105,6(a),203,Pb0.96Ba0.03Na0.01Se1,Pb0.96Ba0.03Na0.01Se1,612,57041,0.0009474,0.00013982,1.3463,0.55282,0.0000175312,0.0007037065
3503,10.1021/ja400069s,105,6(a),203,Pb0.96Ba0.03Na0.01Se1,Pb0.96Ba0.03Na0.01Se1,612.5,56923,0.00094827,0.00014005,1.3452,0.5539,0.0000175676,0.0007049286
3503,10.1021/ja400069s,105,6(a),203,Pb0.96Ba0.03Na0.01Se1,Pb0.96Ba0.03Na0.01Se1,613,56805,0.00094913,0.00014027,1.344,0.55498,0.0000176041,0.0007061979
3503,10.1021/ja400069s,105,6(a),203,Pb0.96Ba0.03Na0.01Se1,Pb0.96Ba0.03Na0.01Se1,613.5,56688,0.00094999,0.0001405,1.3428,0.55605,0.0000176404,0.0007074695
3503,10.1021/ja400069s,105,6(a),203,Pb0.96Ba0.03Na0.01Se1,Pb0.96Ba0.03Na0.01Se1,614,56571,0.00095086,0.00014072,1.3417,0.55713,0.0000176769,0.0007086979
3503,10.1021/ja400069s,105,6(a),203,Pb0.96Ba0.03Na0.01Se1,Pb0.96Ba0.03Na0.01Se1,614.5,56453,0.00095172,0.00014095,1.3405,0.5582,0.0000177139,0.0007099739
3503,10.1021/ja400069s,105,6(a),203,Pb0.96Ba0.03Na0.01Se1,Pb0.96Ba0.03Na0.01Se1,615,56336,0.00095258,0.00014117,1.3394,0.55928,0.0000177506,0.000711199
3503,10.1021/ja400069s,105,6(a),203,Pb0.96Ba0.03Na0.01Se1,Pb0.96Ba0.03Na0.01Se1,615.5,56220,0.00095345,0.0001414,1.3382,0.56036,0.0000177873,0.0007124869
3503,10.1021/ja400069s,105,6(a),203,Pb0.96Ba0.03Na0.01Se1,Pb0.96Ba0.03Na0.01Se1,616,56103,0.00095431,0.00014162,1.3371,0.56143,0.0000178244,0.0007137163
3503,10.1021/ja400069s,105,6(a),203,Pb0.96Ba0.03Na0.01Se1,Pb0.96Ba0.03Na0.01Se1,616.5,55987,0.00095517,0.00014184,1.3359,0.56251,0.0000178613,0.0007150011
3503,10.1021/ja400069s,105,6(a),203,Pb0.96Ba0.03Na0.01Se1,Pb0.96Ba0.03Na0.01Se1,617,55870,0.00095604,0.00014207,1.3348,0.56358,0.0000178987,0.0007162421
3503,10.1021/ja400069s,105,6(a),203,Pb0.96Ba0.03Na0.01Se1,Pb0.96Ba0.03Na0.01Se1,617.5,55754,0.0009569,0.00014229,1.3336,0.56466,0.0000179359,0.0007175315
3503,10.1021/ja400069s,105,6(a),203,Pb0.96Ba0.03Na0.01Se1,Pb0.96Ba0.03Na0.01Se1,618,55638,0.00095776,0.00014252,1.3325,0.56574,0.0000179733,0.0007187692
3503,10.1021/ja400069s,105,6(a),203,Pb0.96Ba0.03Na0.01Se1,Pb0.96Ba0.03Na0.01Se1,618.5,55523,0.00095863,0.00014274,1.3313,0.56681,0.0000180106,0.0007200706
3503,10.1021/ja400069s,105,6(a),203,Pb0.96Ba0.03Na0.01Se1,Pb0.96Ba0.03Na0.01Se1,619,55407,0.00095949,0.00014297,1.3302,0.56789,0.0000180483,0.0007213126
3503,10.1021/ja400069s,105,6(a),203,Pb0.96Ba0.03Na0.01Se1,Pb0.96Ba0.03Na0.01Se1,619.5,55292,0.00096035,0.00014319,1.329,0.56896,0.0000180858,0.000722611
3503,10.1021/ja400069s,105,6(a),203,Pb0.96Ba0.03Na0.01Se1,Pb0.96Ba0.03Na0.01Se1,620,55177,0.00096122,0.00014342,1.3279,0.57004,0.0000181235,0.0007238647
3503,10.1021/ja400069s,105,6(a),203,Pb0.96Ba0.03Na0.01Se1,Pb0.96Ba0.03Na0.01Se1,620.5,55062,0.00096208,0.00014364,1.3267,0.57112,0.0000181613,0.0007251677
3503,10.1021/ja400069s,105,6(a),203,Pb0.96Ba0.03Na0.01Se1,Pb0.96Ba0.03Na0.01Se1,621,54947,0.00096294,0.00014387,1.3256,0.57219,0.0000181994,0.0007264182
3503,10.1021/ja400069s,105,6(a),203,Pb0.96Ba0.03Na0.01Se1,Pb0.96Ba0.03Na0.01Se1,621.5,54832,0.00096381,0.00014409,1.3245,0.57327,0.0000182375,0.0007276784
3503,10.1021/ja400069s,105,6(a),203,Pb0.96Ba0.03Na0.01Se1,Pb0.96Ba0.03Na0.01Se1,622,54718,0.00096467,0.00014432,1.3233,0.57434,0.0000182755,0.0007289881
3503,10.1021/ja400069s,105,6(a),203,Pb0.96Ba0.03Na0.01Se1,Pb0.96Ba0.03Na0.01Se1,622.5,54604,0.00096553,0.00014454,1.3222,0.57542,0.0000183137,0.000730245
3503,10.1021/ja400069s,105,6(a),203,Pb0.96Ba0.03Na0.01Se1,Pb0.96Ba0.03Na0.01Se1,623,54490,0.00096639,0.00014477,1.3211,0.5765,0.000018352,0.000731504
3503,10.1021/ja400069s,105,6(a),203,Pb0.96Ba0.03Na0.01Se1,Pb0.96Ba0.03Na0.01Se1,623.5,54376,0.00096726,0.00014499,1.3199,0.57757,0.0000183905,0.0007328282
3503,10.1021/ja400069s,105,6(a),203,Pb0.96Ba0.03Na0.01Se1,Pb0.96Ba0.03Na0.01Se1,624,54262,0.00096812,0.00014522,1.3188,0.57865,0.0000184291,0.0007340916
3503,10.1021/ja400069s,105,6(a),203,Pb0.96Ba0.03Na0.01Se1,Pb0.96Ba0.03Na0.01Se1,624.5,54149,0.00096898,0.00014544,1.3177,0.57972,0.0000184676,0.0007353571
3503,10.1021/ja400069s,105,6(a),203,Pb0.96Ba0.03Na0.01Se1,Pb0.96Ba0.03Na0.01Se1,625,54035,0.00096985,0.00014567,1.3165,0.5808,0.0000185065,0.0007366882
3503,10.1021/ja400069s,105,6(a),203,Pb0.96Ba0.03Na0.01Se1,Pb0.96Ba0.03Na0.01Se1,625.5,53922,0.00097071,0.00014589,1.3154,0.58188,0.0000185453,0.000737958
3503,10.1021/ja400069s,105,6(a),203,Pb0.96Ba0.03Na0.01Se1,Pb0.96Ba0.03Na0.01Se1,626,53809,0.00097157,0.00014612,1.3143,0.58295,0.0000185843,0.00073923
3503,10.1021/ja400069s,105,6(a),203,Pb0.96Ba0.03Na0.01Se1,Pb0.96Ba0.03Na0.01Se1,626.5,53697,0.00097244,0.00014634,1.3132,0.58403,0.000018623,0.0007405117
3503,10.1021/ja400069s,105,6(a),203,Pb0.96Ba0.03Na0.01Se1,Pb0.96Ba0.03Na0.01Se1,627,53584,0.0009733,0.00014657,1.3121,0.5851,0.0000186623,0.000741788
3503,10.1021/ja400069s,105,6(a),203,Pb0.96Ba0.03Na0.01Se1,Pb0.96Ba0.03Na0.01Se1,627.5,53472,0.00097416,0.00014679,1.3109,0.58618,0.0000187014,0.000743123
3503,10.1021/ja400069s,105,6(a),203,Pb0.96Ba0.03Na0.01Se1,Pb0.96Ba0.03Na0.01Se1,628,53360,0.00097503,0.00014702,1.3098,0.58726,0.0000187406,0.0007444114
3503,10.1021/ja400069s,105,6(a),203,Pb0.96Ba0.03Na0.01Se1,Pb0.96Ba0.03Na0.01Se1,628.5,53248,0.00097589,0.00014724,1.3087,0.58833,0.00001878,0.0007456942
3503,10.1021/ja400069s,105,6(a),203,Pb0.96Ba0.03Na0.01Se1,Pb0.96Ba0.03Na0.01Se1,629,53136,0.00097675,0.00014747,1.3076,0.58941,0.0000188196,0.0007469792
3503,10.1021/ja400069s,105,6(a),203,Pb0.96Ba0.03Na0.01Se1,Pb0.96Ba0.03Na0.01Se1,629.5,53024,0.00097762,0.00014769,1.3065,0.59048,0.0000188594,0.000748274
3503,10.1021/ja400069s,105,6(a),203,Pb0.96Ba0.03Na0.01Se1,Pb0.96Ba0.03Na0.01Se1,630,52913,0.00097848,0.00014792,1.3054,0.59156,0.0000188989,0.0007495634
3503,10.1021/ja400069s,105,6(a),203,Pb0.96Ba0.03Na0.01Se1,Pb0.96Ba0.03Na0.01Se1,630.5,52801,0.00097934,0.00014814,1.3043,0.59264,0.000018939,0.0007508549
3503,10.1021/ja400069s,105,6(a),203,Pb0.96Ba0.03Na0.01Se1,Pb0.96Ba0.03Na0.01Se1,631,52690,0.00098021,0.00014836,1.3032,0.59371,0.0000189789,0.0007521562
3503,10.1021/ja400069s,105,6(a),203,Pb0.96Ba0.03Na0.01Se1,Pb0.96Ba0.03Na0.01Se1,631.5,52579,0.00098107,0.00014859,1.3021,0.59479,0.000019019,0.0007534521
3503,10.1021/ja400069s,105,6(a),203,Pb0.96Ba0.03Na0.01Se1,Pb0.96Ba0.03Na0.01Se1,632,52469,0.00098193,0.00014881,1.301,0.59586,0.0000190589,0.0007547502
3503,10.1021/ja400069s,105,6(a),203,Pb0.96Ba0.03Na0.01Se1,Pb0.96Ba0.03Na0.01Se1,632.5,52358,0.0009828,0.00014904,1.2999,0.59694,0.0000190993,0.0007560582
3503,10.1021/ja400069s,105,6(a),203,Pb0.96Ba0.03Na0.01Se1,Pb0.96Ba0.03Na0.01Se1,633,52248,0.00098366,0.00014926,1.2988,0.59802,0.0000191395,0.0007573606
3503,10.1021/ja400069s,105,6(a),203,Pb0.96Ba0.03Na0.01Se1,Pb0.96Ba0.03Na0.01Se1,633.5,52137,0.00098452,0.00014949,1.2977,0.59909,0.0000191802,0.0007586653
3503,10.1021/ja400069s,105,6(a),203,Pb0.96Ba0.03Na0.01Se1,Pb0.96Ba0.03Na0.01Se1,634,52027,0.00098539,0.00014971,1.2966,0.60017,0.0000192208,0.0007599799
3503,10.1021/ja400069s,105,6(a),203,Pb0.96Ba0.03Na0.01Se1,Pb0.96Ba0.03Na0.01Se1,634.5,51918,0.00098625,0.00014994,1.2955,0.60124,0.0000192611,0.0007612891
3503,10.1021/ja400069s,105,6(a),203,Pb0.96Ba0.03Na0.01Se1,Pb0.96Ba0.03Na0.01Se1,635,51808,0.00098711,0.00015016,1.2944,0.60232,0.000019302,0.0007626004
3503,10.1021/ja400069s,105,6(a),203,Pb0.96Ba0.03Na0.01Se1,Pb0.96Ba0.03Na0.01Se1,635.5,51698,0.00098798,0.00015039,1.2933,0.6034,0.0000193431,0.0007639218
3503,10.1021/ja400069s,105,6(a),203,Pb0.96Ba0.03Na0.01Se1,Pb0.96Ba0.03Na0.01Se1,636,51589,0.00098884,0.00015061,1.2922,0.60447,0.000019384,0.0007652376
3503,10.1021/ja400069s,105,6(a),203,Pb0.96Ba0.03Na0.01Se1,Pb0.96Ba0.03Na0.01Se1,636.5,51480,0.0009897,0.00015084,1.2911,0.60555,0.000019425,0.0007665557
3503,10.1021/ja400069s,105,6(a),203,Pb0.96Ba0.03Na0.01Se1,Pb0.96Ba0.03Na0.01Se1,637,51371,0.00099057,0.00015106,1.29,0.60662,0.0000194662,0.0007678837
3503,10.1021/ja400069s,105,6(a),203,Pb0.96Ba0.03Na0.01Se1,Pb0.96Ba0.03Na0.01Se1,637.5,51262,0.00099143,0.00015129,1.2889,0.6077,0.0000195076,0.0007692063
3503,10.1021/ja400069s,105,6(a),203,Pb0.96Ba0.03Na0.01Se1,Pb0.96Ba0.03Na0.01Se1,638,51154,0.00099229,0.00015151,1.2878,0.60878,0.0000195488,0.0007705311
3503,10.1021/ja400069s,105,6(a),203,Pb0.96Ba0.03Na0.01Se1,Pb0.96Ba0.03Na0.01Se1,638.5,51045,0.00099316,0.00015174,1.2868,0.60985,0.0000195906,0.000771806
3503,10.1021/ja400069s,105,6(a),203,Pb0.96Ba0.03Na0.01Se1,Pb0.96Ba0.03Na0.01Se1,639,50937,0.00099402,0.00015196,1.2857,0.61093,0.0000196321,0.0007731353
3503,10.1021/ja400069s,105,6(a),203,Pb0.96Ba0.03Na0.01Se1,Pb0.96Ba0.03Na0.01Se1,639.5,50829,0.00099488,0.00015219,1.2846,0.612,0.0000196738,0.0007744668
3503,10.1021/ja400069s,105,6(a),203,Pb0.96Ba0.03Na0.01Se1,Pb0.96Ba0.03Na0.01Se1,640,50721,0.00099575,0.00015241,1.2835,0.61308,0.0000197157,0.0007758083
3503,10.1021/ja400069s,105,6(a),203,Pb0.96Ba0.03Na0.01Se1,Pb0.96Ba0.03Na0.01Se1,640.5,50614,0.00099661,0.00015264,1.2824,0.61416,0.0000197574,0.0007771444
3503,10.1021/ja400069s,105,6(a),203,Pb0.96Ba0.03Na0.01Se1,Pb0.96Ba0.03Na0.01Se1,641,50506,0.00099747,0.00015286,1.2814,0.61523,0.0000197996,0.000778422
3503,10.1021/ja400069s,105,6(a),203,Pb0.96Ba0.03Na0.01Se1,Pb0.96Ba0.03Na0.01Se1,641.5,50399,0.00099834,0.00015308,1.2803,0.61631,0.0000198417,0.0007797704
3503,10.1021/ja400069s,105,6(a),203,Pb0.96Ba0.03Na0.01Se1,Pb0.96Ba0.03Na0.01Se1,642,50292,0.0009992,0.00015331,1.2792,0.61738,0.0000198839,0.0007811132
3503,10.1021/ja400069s,105,6(a),203,Pb0.96Ba0.03Na0.01Se1,Pb0.96Ba0.03Na0.01Se1,642.5,50185,0.0010001,0.00015353,1.2781,0.61846,0.0000199263,0.0007824896
3503,10.1021/ja400069s,105,6(a),203,Pb0.96Ba0.03Na0.01Se1,Pb0.96Ba0.03Na0.01Se1,643,50078,0.0010009,0.00015376,1.2771,0.61954,0.0000199688,0.0007837288
3503,10.1021/ja400069s,105,6(a),203,Pb0.96Ba0.03Na0.01Se1,Pb0.96Ba0.03Na0.01Se1,643.5,49971,0.0010018,0.00015398,1.276,0.62061,0.0000200116,0.0007851097
3503,10.1021/ja400069s,105,6(a),203,Pb0.96Ba0.03Na0.01Se1,Pb0.96Ba0.03Na0.01Se1,644,49865,0.0010027,0.00015421,1.2749,0.62169,0.0000200541,0.0007864931
3503,10.1021/ja400069s,105,6(a),203,Pb0.96Ba0.03Na0.01Se1,Pb0.96Ba0.03Na0.01Se1,644.5,49759,0.0010035,0.00015443,1.2739,0.62276,0.0000200969,0.0007877384
3503,10.1021/ja400069s,105,6(a),203,Pb0.96Ba0.03Na0.01Se1,Pb0.96Ba0.03Na0.01Se1,645,49652,0.0010044,0.00015466,1.2728,0.62384,0.0000201402,0.0007891263
3503,10.1021/ja400069s,105,6(a),203,Pb0.96Ba0.03Na0.01Se1,Pb0.96Ba0.03Na0.01Se1,645.5,49547,0.0010052,0.00015488,1.2717,0.62491,0.0000201829,0.000790438
3503,10.1021/ja400069s,105,6(a),203,Pb0.96Ba0.03Na0.01Se1,Pb0.96Ba0.03Na0.01Se1,646,49441,0.0010061,0.0001551,1.2707,0.62599,0.0000202261,0.0007917683
3503,10.1021/ja400069s,105,6(a),203,Pb0.96Ba0.03Na0.01Se1,Pb0.96Ba0.03Na0.01Se1,646.5,49335,0.001007,0.00015533,1.2696,0.62707,0.0000202696,0.0007931632
3503,10.1021/ja400069s,105,6(a),203,Pb0.96Ba0.03Na0.01Se1,Pb0.96Ba0.03Na0.01Se1,647,49230,0.0010078,0.00015555,1.2686,0.62814,0.0000203128,0.000794419
3503,10.1021/ja400069s,105,6(a),203,Pb0.96Ba0.03Na0.01Se1,Pb0.96Ba0.03Na0.01Se1,647.5,49125,0.0010087,0.00015578,1.2675,0.62922,0.0000203562,0.0007958185
3503,10.1021/ja400069s,105,6(a),203,Pb0.96Ba0.03Na0.01Se1,Pb0.96Ba0.03Na0.01Se1,648,49020,0.0010096,0.000156,1.2665,0.63029,0.0000203998,0.0007971575
3503,10.1021/ja400069s,105,6(a),203,Pb0.96Ba0.03Na0.01Se1,Pb0.96Ba0.03Na0.01Se1,648.5,48915,0.0010104,0.00015622,1.2654,0.63137,0.0000204436,0.0007984827
3503,10.1021/ja400069s,105,6(a),203,Pb0.96Ba0.03Na0.01Se1,Pb0.96Ba0.03Na0.01Se1,649,48810,0.0010113,0.00015645,1.2644,0.63245,0.0000204876,0.000799826
3503,10.1021/ja400069s,105,6(a),203,Pb0.96Ba0.03Na0.01Se1,Pb0.96Ba0.03Na0.01Se1,649.5,48706,0.0010121,0.00015667,1.2633,0.63352,0.0000205314,0.0008011557
3503,10.1021/ja400069s,105,6(a),203,Pb0.96Ba0.03Na0.01Se1,Pb0.96Ba0.03Na0.01Se1,650,48602,0.001013,0.0001569,1.2623,0.6346,0.0000205753,0.0008025034
3503,10.1021/ja400069s,105,6(a),203,Pb0.96Ba0.03Na0.01Se1,Pb0.96Ba0.03Na0.01Se1,650.5,48498,0.0010139,0.00015712,1.2612,0.63567,0.0000206194,0.0008039169
3503,10.1021/ja400069s,105,6(a),203,Pb0.96Ba0.03Na0.01Se1,Pb0.96Ba0.03Na0.01Se1,651,48394,0.0010147,0.00015734,1.2602,0.63675,0.0000206637,0.0008051897
3503,10.1021/ja400069s,105,6(a),203,Pb0.96Ba0.03Na0.01Se1,Pb0.96Ba0.03Na0.01Se1,651.5,48290,0.0010156,0.00015757,1.2591,0.63783,0.0000207082,0.0008066079
3503,10.1021/ja400069s,105,6(a),203,Pb0.96Ba0.03Na0.01Se1,Pb0.96Ba0.03Na0.01Se1,652,48186,0.0010165,0.00015779,1.2581,0.6389,0.0000207529,0.0008079644
3503,10.1021/ja400069s,105,6(a),203,Pb0.96Ba0.03Na0.01Se1,Pb0.96Ba0.03Na0.01Se1,652.5,48083,0.0010173,0.00015802,1.257,0.63998,0.0000207974,0.0008093079
3503,10.1021/ja400069s,105,6(a),203,Pb0.96Ba0.03Na0.01Se1,Pb0.96Ba0.03Na0.01Se1,653,47980,0.0010182,0.00015824,1.256,0.64105,0.000020842,0.0008106688
3503,10.1021/ja400069s,105,6(a),203,Pb0.96Ba0.03Na0.01Se1,Pb0.96Ba0.03Na0.01Se1,653.5,47877,0.0010191,0.00015846,1.2549,0.64213,0.0000208869,0.0008120966
3503,10.1021/ja400069s,105,6(a),203,Pb0.96Ba0.03Na0.01Se1,Pb0.96Ba0.03Na0.01Se1,654,47774,0.0010199,0.00015869,1.2539,0.64321,0.0000209319,0.0008133822
3503,10.1021/ja400069s,105,6(a),203,Pb0.96Ba0.03Na0.01Se1,Pb0.96Ba0.03Na0.01Se1,654.5,47671,0.0010208,0.00015891,1.2529,0.64428,0.0000209771,0.0008147498
3503,10.1021/ja400069s,105,6(a),203,Pb0.96Ba0.03Na0.01Se1,Pb0.96Ba0.03Na0.01Se1,655,47568,0.0010216,0.00015913,1.2518,0.64536,0.0000210225,0.0008161048
3503,10.1021/ja400069s,105,6(a),203,Pb0.96Ba0.03Na0.01Se1,Pb0.96Ba0.03Na0.01Se1,655.5,47466,0.0010225,0.00015936,1.2508,0.64643,0.0000210677,0.0008174768
3503,10.1021/ja400069s,105,6(a),203,Pb0.96Ba0.03Na0.01Se1,Pb0.96Ba0.03Na0.01Se1,656,47364,0.0010234,0.00015958,1.2498,0.64751,0.0000211131,0.000818851
3503,10.1021/ja400069s,105,6(a),203,Pb0.96Ba0.03Na0.01Se1,Pb0.96Ba0.03Na0.01Se1,656.5,47262,0.0010242,0.0001598,1.2487,0.64859,0.0000211586,0.000820213
3503,10.1021/ja400069s,105,6(a),203,Pb0.96Ba0.03Na0.01Se1,Pb0.96Ba0.03Na0.01Se1,657,47160,0.0010251,0.00016003,1.2477,0.64966,0.0000212044,0.0008215917
3503,10.1021/ja400069s,105,6(a),203,Pb0.96Ba0.03Na0.01Se1,Pb0.96Ba0.03Na0.01Se1,657.5,47059,0.001026,0.00016025,1.2467,0.65074,0.0000212499,0.0008229726
3503,10.1021/ja400069s,105,6(a),203,Pb0.96Ba0.03Na0.01Se1,Pb0.96Ba0.03Na0.01Se1,658,46957,0.0010268,0.00016047,1.2457,0.65181,0.0000212961,0.0008242755
3503,10.1021/ja400069s,105,6(a),203,Pb0.96Ba0.03Na0.01Se1,Pb0.96Ba0.03Na0.01Se1,658.5,46856,0.0010277,0.0001607,1.2446,0.65289,0.000021342,0.0008257271
3503,10.1021/ja400069s,105,6(a),203,Pb0.96Ba0.03Na0.01Se1,Pb0.96Ba0.03Na0.01Se1,659,46755,0.0010285,0.00016092,1.2436,0.65397,0.0000213881,0.0008270344
3503,10.1021/ja400069s,105,6(a),203,Pb0.96Ba0.03Na0.01Se1,Pb0.96Ba0.03Na0.01Se1,659.5,46654,0.0010294,0.00016114,1.2426,0.65504,0.0000214344,0.0008284243
3503,10.1021/ja400069s,105,6(a),203,Pb0.96Ba0.03Na0.01Se1,Pb0.96Ba0.03Na0.01Se1,660,46553,0.0010303,0.00016137,1.2416,0.65612,0.0000214809,0.0008298164
3503,10.1021/ja400069s,105,6(a),203,Pb0.96Ba0.03Na0.01Se1,Pb0.96Ba0.03Na0.01Se1,660.5,46452,0.0010311,0.00016159,1.2406,0.65719,0.0000215276,0.0008311301
3503,10.1021/ja400069s,105,6(a),203,Pb0.96Ba0.03Na0.01Se1,Pb0.96Ba0.03Na0.01Se1,661,46352,0.001032,0.00016181,1.2395,0.65827,0.000021574,0.0008325938
3503,10.1021/ja400069s,105,6(a),203,Pb0.96Ba0.03Na0.01Se1,Pb0.96Ba0.03Na0.01Se1,661.5,46252,0.0010329,0.00016204,1.2385,0.65935,0.0000216207,0.0008339927
3503,10.1021/ja400069s,105,6(a),203,Pb0.96Ba0.03Na0.01Se1,Pb0.96Ba0.03Na0.01Se1,662,46152,0.0010337,0.00016226,1.2375,0.66042,0.0000216675,0.0008353131
3503,10.1021/ja400069s,105,6(a),203,Pb0.96Ba0.03Na0.01Se1,Pb0.96Ba0.03Na0.01Se1,662.5,46052,0.0010346,0.00016248,1.2365,0.6615,0.0000217146,0.0008367165
3503,10.1021/ja400069s,105,6(a),203,Pb0.96Ba0.03Na0.01Se1,Pb0.96Ba0.03Na0.01Se1,663,45952,0.0010355,0.0001627,1.2355,0.66257,0.0000217618,0.0008381222
3503,10.1021/ja400069s,105,6(a),203,Pb0.96Ba0.03Na0.01Se1,Pb0.96Ba0.03Na0.01Se1,663.5,45853,0.0010363,0.00016293,1.2345,0.66365,0.0000218088,0.0008394492
3503,10.1021/ja400069s,105,6(a),203,Pb0.96Ba0.03Na0.01Se1,Pb0.96Ba0.03Na0.01Se1,664,45753,0.0010372,0.00016315,1.2335,0.66473,0.0000218565,0.0008408593
3503,10.1021/ja400069s,105,6(a),203,Pb0.96Ba0.03Na0.01Se1,Pb0.96Ba0.03Na0.01Se1,664.5,45654,0.001038,0.00016337,1.2325,0.6658,0.0000219039,0.0008421907
3503,10.1021/ja400069s,105,6(a),203,Pb0.96Ba0.03Na0.01Se1,Pb0.96Ba0.03Na0.01Se1,665,45555,0.0010389,0.00016359,1.2314,0.66688,0.0000219515,0.0008436739
3503,10.1021/ja400069s,105,6(a),203,Pb0.96Ba0.03Na0.01Se1,Pb0.96Ba0.03Na0.01Se1,665.5,45456,0.0010398,0.00016382,1.2304,0.66795,0.0000219993,0.000845091
3503,10.1021/ja400069s,105,6(a),203,Pb0.96Ba0.03Na0.01Se1,Pb0.96Ba0.03Na0.01Se1,666,45357,0.0010406,0.00016404,1.2294,0.66903,0.0000220473,0.0008464292
3503,10.1021/ja400069s,105,6(a),203,Pb0.96Ba0.03Na0.01Se1,Pb0.96Ba0.03Na0.01Se1,666.5,45259,0.0010415,0.00016426,1.2284,0.67011,0.0000220951,0.0008478509
3503,10.1021/ja400069s,105,6(a),203,Pb0.96Ba0.03Na0.01Se1,Pb0.96Ba0.03Na0.01Se1,667,45161,0.0010424,0.00016448,1.2274,0.67118,0.000022143,0.0008492749
3503,10.1021/ja400069s,105,6(a),203,Pb0.96Ba0.03Na0.01Se1,Pb0.96Ba0.03Na0.01Se1,667.5,45062,0.0010432,0.0001647,1.2264,0.67226,0.0000221916,0.0008506197
3503,10.1021/ja400069s,105,6(a),203,Pb0.96Ba0.03Na0.01Se1,Pb0.96Ba0.03Na0.01Se1,668,44964,0.0010441,0.00016493,1.2254,0.67333,0.00002224,0.0008520483
3503,10.1021/ja400069s,105,6(a),203,Pb0.96Ba0.03Na0.01Se1,Pb0.96Ba0.03Na0.01Se1,668.5,44867,0.001045,0.00016515,1.2244,0.67441,0.0000222881,0.0008534793
3503,10.1021/ja400069s,105,6(a),203,Pb0.96Ba0.03Na0.01Se1,Pb0.96Ba0.03Na0.01Se1,669,44769,0.0010458,0.00016537,1.2234,0.67549,0.0000223369,0.0008548308
3503,10.1021/ja400069s,105,6(a),203,Pb0.96Ba0.03Na0.01Se1,Pb0.96Ba0.03Na0.01Se1,669.5,44672,0.0010467,0.00016559,1.2225,0.67656,0.0000223854,0.0008561963
3503,10.1021/ja400069s,105,6(a),203,Pb0.96Ba0.03Na0.01Se1,Pb0.96Ba0.03Na0.01Se1,670,44574,0.0010475,0.00016581,1.2215,0.67764,0.0000224346,0.0008575522
3503,10.1021/ja400069s,105,6(a),203,Pb0.96Ba0.03Na0.01Se1,Pb0.96Ba0.03Na0.01Se1,670.5,44477,0.0010484,0.00016604,1.2205,0.67871,0.0000224835,0.0008589922
3503,10.1021/ja400069s,105,6(a),203,Pb0.96Ba0.03Na0.01Se1,Pb0.96Ba0.03Na0.01Se1,671,44380,0.0010493,0.00016626,1.2195,0.67979,0.0000225327,0.0008604346
3503,10.1021/ja400069s,105,6(a),203,Pb0.96Ba0.03Na0.01Se1,Pb0.96Ba0.03Na0.01Se1,671.5,44284,0.0010501,0.00016648,1.2185,0.68087,0.0000225815,0.0008617973
3503,10.1021/ja400069s,105,6(a),203,Pb0.96Ba0.03Na0.01Se1,Pb0.96Ba0.03Na0.01Se1,672,44187,0.001051,0.0001667,1.2175,0.68194,0.0000226311,0.0008632444
3503,10.1021/ja400069s,105,6(a),203,Pb0.96Ba0.03Na0.01Se1,Pb0.96Ba0.03Na0.01Se1,672.5,44091,0.0010519,0.00016692,1.2165,0.68302,0.0000226804,0.0008646938
3503,10.1021/ja400069s,105,6(a),203,Pb0.96Ba0.03Na0.01Se1,Pb0.96Ba0.03Na0.01Se1,673,43994,0.0010527,0.00016714,1.2155,0.68409,0.0000227304,0.0008660633
3503,10.1021/ja400069s,105,6(a),203,Pb0.96Ba0.03Na0.01Se1,Pb0.96Ba0.03Na0.01Se1,673.5,43898,0.0010536,0.00016736,1.2145,0.68517,0.0000227801,0.0008675175
3503,10.1021/ja400069s,105,6(a),203,Pb0.96Ba0.03Na0.01Se1,Pb0.96Ba0.03Na0.01Se1,674,43802,0.0010544,0.00016758,1.2136,0.68625,0.00002283,0.00086882
3503,10.1021/ja400069s,105,6(a),203,Pb0.96Ba0.03Na0.01Se1,Pb0.96Ba0.03Na0.01Se1,674.5,43707,0.0010553,0.00016781,1.2126,0.68732,0.0000228796,0.0008702787
3503,10.1021/ja400069s,105,6(a),203,Pb0.96Ba0.03Na0.01Se1,Pb0.96Ba0.03Na0.01Se1,675,43611,0.0010562,0.00016803,1.2116,0.6884,0.00002293,0.0008717398
3503,10.1021/ja400069s,105,6(a),203,Pb0.96Ba0.03Na0.01Se1,Pb0.96Ba0.03Na0.01Se1,675.5,43516,0.001057,0.00016825,1.2106,0.68947,0.0000229801,0.0008731208
3503,10.1021/ja400069s,105,6(a),203,Pb0.96Ba0.03Na0.01Se1,Pb0.96Ba0.03Na0.01Se1,676,43420,0.0010579,0.00016847,1.2097,0.69055,0.0000230309,0.0008745143
3503,10.1021/ja400069s,105,6(a),203,Pb0.96Ba0.03Na0.01Se1,Pb0.96Ba0.03Na0.01Se1,676.5,43325,0.0010588,0.00016869,1.2087,0.69163,0.0000230814,0.0008759825
3503,10.1021/ja400069s,105,6(a),203,Pb0.96Ba0.03Na0.01Se1,Pb0.96Ba0.03Na0.01Se1,677,43230,0.0010596,0.00016891,1.2077,0.6927,0.0000231321,0.0008773702
3503,10.1021/ja400069s,105,6(a),203,Pb0.96Ba0.03Na0.01Se1,Pb0.96Ba0.03Na0.01Se1,677.5,43136,0.0010605,0.00016913,1.2067,0.69378,0.0000231825,0.0008788431
3503,10.1021/ja400069s,105,6(a),203,Pb0.96Ba0.03Na0.01Se1,Pb0.96Ba0.03Na0.01Se1,678,43041,0.0010614,0.00016935,1.2058,0.69485,0.0000232337,0.0008802455
3503,10.1021/ja400069s,105,6(a),203,Pb0.96Ba0.03Na0.01Se1,Pb0.96Ba0.03Na0.01Se1,678.5,42947,0.0010622,0.00016957,1.2048,0.69593,0.0000232845,0.0008816401
3503,10.1021/ja400069s,105,6(a),203,Pb0.96Ba0.03Na0.01Se1,Pb0.96Ba0.03Na0.01Se1,679,42853,0.0010631,0.00016979,1.2038,0.69701,0.0000233356,0.0008831201
3503,10.1021/ja400069s,105,6(a),203,Pb0.96Ba0.03Na0.01Se1,Pb0.96Ba0.03Na0.01Se1,679.5,42759,0.0010639,0.00017001,1.2029,0.69808,0.0000233869,0.0008844459
3503,10.1021/ja400069s,105,6(a),203,Pb0.96Ba0.03Na0.01Se1,Pb0.96Ba0.03Na0.01Se1,680,42665,0.0010648,0.00017023,1.2019,0.69916,0.0000234384,0.0008859306
3503,10.1021/ja400069s,105,6(a),203,Pb0.96Ba0.03Na0.01Se1,Pb0.96Ba0.03Na0.01Se1,680.5,42571,0.0010657,0.00017045,1.2009,0.70023,0.0000234902,0.0008874178
3503,10.1021/ja400069s,105,6(a),203,Pb0.96Ba0.03Na0.01Se1,Pb0.96Ba0.03Na0.01Se1,681,42478,0.0010665,0.00017067,1.2,0.70131,0.0000235416,0.00088875
3503,10.1021/ja400069s,105,6(a),203,Pb0.96Ba0.03Na0.01Se1,Pb0.96Ba0.03Na0.01Se1,681.5,42384,0.0010674,0.00017089,1.199,0.70239,0.0000235938,0.0008902419
3503,10.1021/ja400069s,105,6(a),203,Pb0.96Ba0.03Na0.01Se1,Pb0.96Ba0.03Na0.01Se1,682,42291,0.0010683,0.00017111,1.198,0.70346,0.0000236457,0.0008917362
3503,10.1021/ja400069s,105,6(a),203,Pb0.96Ba0.03Na0.01Se1,Pb0.96Ba0.03Na0.01Se1,682.5,42198,0.0010691,0.00017133,1.1971,0.70454,0.0000236978,0.0008930749
3503,10.1021/ja400069s,105,6(a),203,Pb0.96Ba0.03Na0.01Se1,Pb0.96Ba0.03Na0.01Se1,683,42105,0.00107,0.00017155,1.1961,0.70561,0.0000237501,0.000894574
3503,10.1021/ja400069s,105,6(a),203,Pb0.96Ba0.03Na0.01Se1,Pb0.96Ba0.03Na0.01Se1,683.5,42013,0.0010708,0.00017177,1.1952,0.70669,0.0000238022,0.000895917
3503,10.1021/ja400069s,105,6(a),203,Pb0.96Ba0.03Na0.01Se1,Pb0.96Ba0.03Na0.01Se1,684,41920,0.0010717,0.00017199,1.1942,0.70777,0.000023855,0.0008974209
3503,10.1021/ja400069s,105,6(a),203,Pb0.96Ba0.03Na0.01Se1,Pb0.96Ba0.03Na0.01Se1,684.5,41828,0.0010726,0.00017221,1.1933,0.70884,0.0000239074,0.0008988519
3503,10.1021/ja400069s,105,6(a),203,Pb0.96Ba0.03Na0.01Se1,Pb0.96Ba0.03Na0.01Se1,685,41736,0.0010734,0.00017243,1.1923,0.70992,0.0000239601,0.0009002768
3503,10.1021/ja400069s,105,6(a),203,Pb0.96Ba0.03Na0.01Se1,Pb0.96Ba0.03Na0.01Se1,685.5,41644,0.0010743,0.00017265,1.1914,0.71099,0.0000240131,0.0009017123
3503,10.1021/ja400069s,105,6(a),203,Pb0.96Ba0.03Na0.01Se1,Pb0.96Ba0.03Na0.01Se1,686,41552,0.0010752,0.00017287,1.1904,0.71207,0.0000240662,0.0009032258
3503,10.1021/ja400069s,105,6(a),203,Pb0.96Ba0.03Na0.01Se1,Pb0.96Ba0.03Na0.01Se1,686.5,41460,0.001076,0.00017309,1.1895,0.71315,0.0000241196,0.0009045818
3503,10.1021/ja400069s,105,6(a),203,Pb0.96Ba0.03Na0.01Se1,Pb0.96Ba0.03Na0.01Se1,687,41369,0.0010769,0.00017331,1.1885,0.71422,0.0000241727,0.0009061001
3503,10.1021/ja400069s,105,6(a),203,Pb0.96Ba0.03Na0.01Se1,Pb0.96Ba0.03Na0.01Se1,687.5,41278,0.0010778,0.00017353,1.1876,0.7153,0.000024226,0.0009075446
3503,10.1021/ja400069s,105,6(a),203,Pb0.96Ba0.03Na0.01Se1,Pb0.96Ba0.03Na0.01Se1,688,41187,0.0010786,0.00017374,1.1866,0.71637,0.0000242795,0.0009089837
3503,10.1021/ja400069s,105,6(a),203,Pb0.96Ba0.03Na0.01Se1,Pb0.96Ba0.03Na0.01Se1,688.5,41096,0.0010795,0.00017396,1.1857,0.71745,0.0000243333,0.0009104327
3503,10.1021/ja400069s,105,6(a),203,Pb0.96Ba0.03Na0.01Se1,Pb0.96Ba0.03Na0.01Se1,689,41005,0.0010803,0.00017418,1.1847,0.71853,0.0000243873,0.0009118764
3503,10.1021/ja400069s,105,6(a),203,Pb0.96Ba0.03Na0.01Se1,Pb0.96Ba0.03Na0.01Se1,689.5,40914,0.0010812,0.0001744,1.1838,0.7196,0.0000244415,0.00091333
3503,10.1021/ja400069s,105,6(a),203,Pb0.96Ba0.03Na0.01Se1,Pb0.96Ba0.03Na0.01Se1,690,40824,0.0010821,0.00017462,1.1828,0.72068,0.0000244954,0.000914863
3503,10.1021/ja400069s,105,6(a),203,Pb0.96Ba0.03Na0.01Se1,Pb0.96Ba0.03Na0.01Se1,690.5,40734,0.0010829,0.00017484,1.1819,0.72175,0.0000245495,0.0009162366
3503,10.1021/ja400069s,105,6(a),203,Pb0.96Ba0.03Na0.01Se1,Pb0.96Ba0.03Na0.01Se1,691,40644,0.0010838,0.00017506,1.181,0.72283,0.0000246039,0.0009176969
3503,10.1021/ja400069s,105,6(a),203,Pb0.96Ba0.03Na0.01Se1,Pb0.96Ba0.03Na0.01Se1,691.5,40554,0.0010847,0.00017527,1.18,0.72391,0.0000246585,0.0009192373
3503,10.1021/ja400069s,105,6(a),203,Pb0.96Ba0.03Na0.01Se1,Pb0.96Ba0.03Na0.01Se1,692,40464,0.0010855,0.00017549,1.1791,0.72498,0.0000247133,0.0009206174
3503,10.1021/ja400069s,105,6(a),203,Pb0.96Ba0.03Na0.01Se1,Pb0.96Ba0.03Na0.01Se1,692.5,40374,0.0010864,0.00017571,1.1782,0.72606,0.0000247684,0.0009220845
3503,10.1021/ja400069s,105,6(a),203,Pb0.96Ba0.03Na0.01Se1,Pb0.96Ba0.03Na0.01Se1,693,40285,0.0010873,0.00017593,1.1772,0.72713,0.0000248231,0.0009236323
3503,10.1021/ja400069s,105,6(a),203,Pb0.96Ba0.03Na0.01Se1,Pb0.96Ba0.03Na0.01Se1,693.5,40196,0.0010881,0.00017615,1.1763,0.72821,0.0000248781,0.0009250191
3503,10.1021/ja400069s,105,6(a),203,Pb0.96Ba0.03Na0.01Se1,Pb0.96Ba0.03Na0.01Se1,694,40106,0.001089,0.00017636,1.1754,0.72929,0.0000249339,0.0009264931
3503,10.1021/ja400069s,105,6(a),203,Pb0.96Ba0.03Na0.01Se1,Pb0.96Ba0.03Na0.01Se1,694.5,40018,0.0010898,0.00017658,1.1744,0.73036,0.0000249888,0.0009279632
3503,10.1021/ja400069s,105,6(a),203,Pb0.96Ba0.03Na0.01Se1,Pb0.96Ba0.03Na0.01Se1,695,39929,0.0010907,0.0001768,1.1735,0.73144,0.0000250445,0.0009294418
3503,10.1021/ja400069s,105,6(a),203,Pb0.96Ba0.03Na0.01Se1,Pb0.96Ba0.03Na0.01Se1,695.5,39840,0.0010916,0.00017702,1.1726,0.73251,0.0000251004,0.0009309227
3503,10.1021/ja400069s,105,6(a),203,Pb0.96Ba0.03Na0.01Se1,Pb0.96Ba0.03Na0.01Se1,696,39752,0.0010924,0.00017723,1.1717,0.73359,0.000025156,0.0009323206
3503,10.1021/ja400069s,105,6(a),203,Pb0.96Ba0.03Na0.01Se1,Pb0.96Ba0.03Na0.01Se1,696.5,39664,0.0010933,0.00017745,1.1707,0.73467,0.0000252118,0.0009338857
3503,10.1021/ja400069s,105,6(a),203,Pb0.96Ba0.03Na0.01Se1,Pb0.96Ba0.03Na0.01Se1,697,39575,0.0010942,0.00017767,1.1698,0.73574,0.0000252685,0.0009353736
3503,10.1021/ja400069s,105,6(a),203,Pb0.96Ba0.03Na0.01Se1,Pb0.96Ba0.03Na0.01Se1,697.5,39488,0.001095,0.00017789,1.1689,0.73682,0.0000253241,0.0009367782
3503,10.1021/ja400069s,105,6(a),203,Pb0.96Ba0.03Na0.01Se1,Pb0.96Ba0.03Na0.01Se1,698,39400,0.0010959,0.0001781,1.168,0.73789,0.0000253807,0.0009382705
3503,10.1021/ja400069s,105,6(a),203,Pb0.96Ba0.03Na0.01Se1,Pb0.96Ba0.03Na0.01Se1,698.5,39312,0.0010967,0.00017832,1.1671,0.73897,0.0000254375,0.0009396795
3503,10.1021/ja400069s,105,6(a),203,Pb0.96Ba0.03Na0.01Se1,Pb0.96Ba0.03Na0.01Se1,699,39225,0.0010976,0.00017854,1.1661,0.74005,0.0000254939,0.0009412572
3503,10.1021/ja400069s,105,6(a),203,Pb0.96Ba0.03Na0.01Se1,Pb0.96Ba0.03Na0.01Se1,699.5,39138,0.0010985,0.00017875,1.1652,0.74112,0.0000255506,0.0009427566
3503,10.1021/ja400069s,105,6(a),203,Pb0.96Ba0.03Na0.01Se1,Pb0.96Ba0.03Na0.01Se1,700,39051,0.0010993,0.00017897,1.1643,0.7422,0.0000256075,0.0009441725
3503,10.1021/ja400069s,105,6(a),203,Pb0.96Ba0.03Na0.01Se1,Pb0.96Ba0.03Na0.01Se1,700.5,38964,0.0011002,0.00017919,1.1634,0.74327,0.0000256647,0.0009456765
3503,10.1021/ja400069s,105,6(a),203,Pb0.96Ba0.03Na0.01Se1,Pb0.96Ba0.03Na0.01Se1,701,38877,0.0011011,0.0001794,1.1625,0.74435,0.0000257221,0.0009471828
3503,10.1021/ja400069s,105,6(a),203,Pb0.96Ba0.03Na0.01Se1,Pb0.96Ba0.03Na0.01Se1,701.5,38790,0.0011019,0.00017962,1.1616,0.74543,0.0000257798,0.0009486054
3503,10.1021/ja400069s,105,6(a),203,Pb0.96Ba0.03Na0.01Se1,Pb0.96Ba0.03Na0.01Se1,702,38704,0.0011028,0.00017983,1.1607,0.7465,0.0000258371,0.0009501163
3503,10.1021/ja400069s,105,6(a),203,Pb0.96Ba0.03Na0.01Se1,Pb0.96Ba0.03Na0.01Se1,702.5,38618,0.0011037,0.00018005,1.1598,0.74758,0.0000258947,0.0009516296
3503,10.1021/ja400069s,105,6(a),203,Pb0.96Ba0.03Na0.01Se1,Pb0.96Ba0.03Na0.01Se1,703,38532,0.0011045,0.00018027,1.1589,0.74865,0.0000259525,0.0009530589
3503,10.1021/ja400069s,105,6(a),203,Pb0.96Ba0.03Na0.01Se1,Pb0.96Ba0.03Na0.01Se1,703.5,38446,0.0011054,0.00018048,1.1579,0.74973,0.0000260105,0.0009546593
3503,10.1021/ja400069s,105,6(a),203,Pb0.96Ba0.03Na0.01Se1,Pb0.96Ba0.03Na0.01Se1,704,38360,0.0011062,0.0001807,1.157,0.75081,0.0000260688,0.0009560933
3503,10.1021/ja400069s,105,6(a),203,Pb0.96Ba0.03Na0.01Se1,Pb0.96Ba0.03Na0.01Se1,704.5,38274,0.0011071,0.00018091,1.1561,0.75188,0.0000261274,0.0009576161
3503,10.1021/ja400069s,105,6(a),203,Pb0.96Ba0.03Na0.01Se1,Pb0.96Ba0.03Na0.01Se1,705,38189,0.001108,0.00018113,1.1552,0.75296,0.0000261856,0.0009591413
3503,10.1021/ja400069s,105,6(a),203,Pb0.96Ba0.03Na0.01Se1,Pb0.96Ba0.03Na0.01Se1,705.5,38104,0.0011088,0.00018135,1.1543,0.75403,0.000026244,0.0009605822
3503,10.1021/ja400069s,105,6(a),203,Pb0.96Ba0.03Na0.01Se1,Pb0.96Ba0.03Na0.01Se1,706,38019,0.0011097,0.00018156,1.1534,0.75511,0.0000263026,0.000962112
3503,10.1021/ja400069s,105,6(a),203,Pb0.96Ba0.03Na0.01Se1,Pb0.96Ba0.03Na0.01Se1,706.5,37934,0.0011106,0.00018178,1.1525,0.75619,0.0000263616,0.0009636443
3503,10.1021/ja400069s,105,6(a),203,Pb0.96Ba0.03Na0.01Se1,Pb0.96Ba0.03Na0.01Se1,707,37849,0.0011114,0.00018199,1.1516,0.75726,0.0000264208,0.000965092
3503,10.1021/ja400069s,105,6(a),203,Pb0.96Ba0.03Na0.01Se1,Pb0.96Ba0.03Na0.01Se1,707.5,37765,0.0011123,0.00018221,1.1507,0.75834,0.0000264795,0.000966629
3503,10.1021/ja400069s,105,6(a),203,Pb0.96Ba0.03Na0.01Se1,Pb0.96Ba0.03Na0.01Se1,708,37680,0.0011131,0.00018242,1.1499,0.75941,0.0000265393,0.0009679972
3503,10.1021/ja400069s,105,6(a),203,Pb0.96Ba0.03Na0.01Se1,Pb0.96Ba0.03Na0.01Se1,708.5,37596,0.001114,0.00018264,1.149,0.76049,0.0000265986,0.0009695387
3503,10.1021/ja400069s,105,6(a),203,Pb0.96Ba0.03Na0.01Se1,Pb0.96Ba0.03Na0.01Se1,709,37512,0.0011149,0.00018285,1.1481,0.76157,0.0000266581,0.0009710827
3503,10.1021/ja400069s,105,6(a),203,Pb0.96Ba0.03Na0.01Se1,Pb0.96Ba0.03Na0.01Se1,709.5,37428,0.0011157,0.00018307,1.1472,0.76264,0.000026718,0.0009725418
3503,10.1021/ja400069s,105,6(a),203,Pb0.96Ba0.03Na0.01Se1,Pb0.96Ba0.03Na0.01Se1,710,37344,0.0011166,0.00018328,1.1463,0.76372,0.0000267781,0.0009740906
3503,10.1021/ja400069s,105,6(a),203,Pb0.96Ba0.03Na0.01Se1,Pb0.96Ba0.03Na0.01Se1,710.5,37261,0.0011175,0.00018349,1.1454,0.76479,0.0000268377,0.0009756417
3503,10.1021/ja400069s,105,6(a),203,Pb0.96Ba0.03Na0.01Se1,Pb0.96Ba0.03Na0.01Se1,711,37177,0.0011183,0.00018371,1.1445,0.76587,0.0000268984,0.0009771079
3503,10.1021/ja400069s,105,6(a),203,Pb0.96Ba0.03Na0.01Se1,Pb0.96Ba0.03Na0.01Se1,711.5,37094,0.0011192,0.00018392,1.1436,0.76695,0.0000269585,0.0009786639
3503,10.1021/ja400069s,105,6(a),203,Pb0.96Ba0.03Na0.01Se1,Pb0.96Ba0.03Na0.01Se1,712,37011,0.0011201,0.00018414,1.1427,0.76802,0.000027019,0.0009802223
3503,10.1021/ja400069s,105,6(a),203,Pb0.96Ba0.03Na0.01Se1,Pb0.96Ba0.03Na0.01Se1,712.5,36928,0.0011209,0.00018435,1.1419,0.7691,0.0000270797,0.0009816096
3503,10.1021/ja400069s,105,6(a),203,Pb0.96Ba0.03Na0.01Se1,Pb0.96Ba0.03Na0.01Se1,713,36845,0.0011218,0.00018457,1.141,0.77017,0.0000271407,0.0009831727
3503,10.1021/ja400069s,105,6(a),203,Pb0.96Ba0.03Na0.01Se1,Pb0.96Ba0.03Na0.01Se1,713.5,36763,0.0011226,0.00018478,1.1401,0.77125,0.0000272013,0.0009846505
3503,10.1021/ja400069s,105,6(a),203,Pb0.96Ba0.03Na0.01Se1,Pb0.96Ba0.03Na0.01Se1,714,36680,0.0011235,0.00018499,1.1392,0.77233,0.0000272628,0.0009862184
3503,10.1021/ja400069s,105,6(a),203,Pb0.96Ba0.03Na0.01Se1,Pb0.96Ba0.03Na0.01Se1,714.5,36598,0.0011244,0.00018521,1.1383,0.7734,0.0000273239,0.0009877888
3503,10.1021/ja400069s,105,6(a),203,Pb0.96Ba0.03Na0.01Se1,Pb0.96Ba0.03Na0.01Se1,715,36516,0.0011252,0.00018542,1.1374,0.77448,0.0000273853,0.0009892738
3503,10.1021/ja400069s,105,6(a),203,Pb0.96Ba0.03Na0.01Se1,Pb0.96Ba0.03Na0.01Se1,715.5,36434,0.0011261,0.00018563,1.1366,0.77555,0.0000274469,0.0009907619
3503,10.1021/ja400069s,105,6(a),203,Pb0.96Ba0.03Na0.01Se1,Pb0.96Ba0.03Na0.01Se1,716,36353,0.001127,0.00018585,1.1357,0.77663,0.000027508,0.0009923395
3503,10.1021/ja400069s,105,6(a),203,Pb0.96Ba0.03Na0.01Se1,Pb0.96Ba0.03Na0.01Se1,716.5,36271,0.0011278,0.00018606,1.1348,0.77771,0.0000275702,0.0009938315
3503,10.1021/ja400069s,105,6(a),203,Pb0.96Ba0.03Na0.01Se1,Pb0.96Ba0.03Na0.01Se1,717,36190,0.0011287,0.00018627,1.1339,0.77878,0.0000276319,0.0009954141
3503,10.1021/ja400069s,105,6(a),203,Pb0.96Ba0.03Na0.01Se1,Pb0.96Ba0.03Na0.01Se1,717.5,36108,0.0011296,0.00018649,1.1331,0.77986,0.0000276947,0.0009969111
3503,10.1021/ja400069s,105,6(a),203,Pb0.96Ba0.03Na0.01Se1,Pb0.96Ba0.03Na0.01Se1,718,36027,0.0011304,0.0001867,1.1322,0.78093,0.000027757,0.0009984102
3503,10.1021/ja400069s,105,6(a),203,Pb0.96Ba0.03Na0.01Se1,Pb0.96Ba0.03Na0.01Se1,718.5,35946,0.0011313,0.00018691,1.1313,0.78201,0.0000278195,0.001
3503,10.1021/ja400069s,105,6(a),203,Pb0.96Ba0.03Na0.01Se1,Pb0.96Ba0.03Na0.01Se1,719,35866,0.0011321,0.00018712,1.1305,0.78309,0.0000278816,0.0010014153
3503,10.1021/ja400069s,105,6(a),203,Pb0.96Ba0.03Na0.01Se1,Pb0.96Ba0.03Na0.01Se1,719.5,35785,0.001133,0.00018734,1.1296,0.78416,0.0000279447,0.0010030099
3503,10.1021/ja400069s,105,6(a),203,Pb0.96Ba0.03Na0.01Se1,Pb0.96Ba0.03Na0.01Se1,720,35705,0.0011339,0.00018755,1.1287,0.78524,0.0000280073,0.0010046071
3503,10.1021/ja400069s,105,6(a),203,Pb0.96Ba0.03Na0.01Se1,Pb0.96Ba0.03Na0.01Se1,720.5,35624,0.0011347,0.00018776,1.1279,0.78631,0.000028071,0.0010060289
3503,10.1021/ja400069s,105,6(a),203,Pb0.96Ba0.03Na0.01Se1,Pb0.96Ba0.03Na0.01Se1,721,35544,0.0011356,0.00018797,1.127,0.78739,0.0000281341,0.0010076309
3503,10.1021/ja400069s,105,6(a),203,Pb0.96Ba0.03Na0.01Se1,Pb0.96Ba0.03Na0.01Se1,721.5,35464,0.0011365,0.00018819,1.1261,0.78847,0.0000281976,0.0010092354
3503,10.1021/ja400069s,105,6(a),203,Pb0.96Ba0.03Na0.01Se1,Pb0.96Ba0.03Na0.01Se1,722,35385,0.0011373,0.0001884,1.1253,0.78954,0.0000282606,0.0010106638
3503,10.1021/ja400069s,105,6(a),203,Pb0.96Ba0.03Na0.01Se1,Pb0.96Ba0.03Na0.01Se1,722.5,35305,0.0011382,0.00018861,1.1244,0.79062,0.0000283246,0.0010122732
3503,10.1021/ja400069s,105,6(a),203,Pb0.96Ba0.03Na0.01Se1,Pb0.96Ba0.03Na0.01Se1,723,35225,0.001139,0.00018882,1.1236,0.79169,0.0000283889,0.0010137059
3503,10.1021/ja400069s,105,6(a),203,Pb0.96Ba0.03Na0.01Se1,Pb0.96Ba0.03Na0.01Se1,723.5,35146,0.0011399,0.00018904,1.1227,0.79277,0.0000284527,0.0010153202
3503,10.1021/ja400069s,105,6(a),203,Pb0.96Ba0.03Na0.01Se1,Pb0.96Ba0.03Na0.01Se1,724,35067,0.0011408,0.00018925,1.1218,0.79385,0.0000285168,0.0010169371
3503,10.1021/ja400069s,105,6(a),203,Pb0.96Ba0.03Na0.01Se1,Pb0.96Ba0.03Na0.01Se1,724.5,34988,0.0011416,0.00018946,1.121,0.79492,0.0000285812,0.0010183764
3503,10.1021/ja400069s,105,6(a),203,Pb0.96Ba0.03Na0.01Se1,Pb0.96Ba0.03Na0.01Se1,725,34909,0.0011425,0.00018967,1.1201,0.796,0.0000286459,0.0010199982
3503,10.1021/ja400069s,105,6(a),203,Pb0.96Ba0.03Na0.01Se1,Pb0.96Ba0.03Na0.01Se1,725.5,34831,0.0011434,0.00018988,1.1193,0.79707,0.0000287101,0.0010215313
3503,10.1021/ja400069s,105,6(a),203,Pb0.96Ba0.03Na0.01Se1,Pb0.96Ba0.03Na0.01Se1,726,34752,0.0011442,0.00019009,1.1184,0.79815,0.0000287753,0.0010230687
3503,10.1021/ja400069s,105,6(a),203,Pb0.96Ba0.03Na0.01Se1,Pb0.96Ba0.03Na0.01Se1,726.5,34674,0.0011451,0.0001903,1.1176,0.79923,0.0000288401,0.0010246063
3503,10.1021/ja400069s,105,6(a),203,Pb0.96Ba0.03Na0.01Se1,Pb0.96Ba0.03Na0.01Se1,727,34596,0.001146,0.00019051,1.1167,0.8003,0.0000289051,0.001026238
3503,10.1021/ja400069s,105,6(a),203,Pb0.96Ba0.03Na0.01Se1,Pb0.96Ba0.03Na0.01Se1,727.5,34518,0.0011468,0.00019073,1.1159,0.80138,0.0000289704,0.0010276907
3503,10.1021/ja400069s,105,6(a),203,Pb0.96Ba0.03Na0.01Se1,Pb0.96Ba0.03Na0.01Se1,728,34440,0.0011477,0.00019094,1.115,0.80245,0.000029036,0.0010293274
3503,10.1021/ja400069s,105,6(a),203,Pb0.96Ba0.03Na0.01Se1,Pb0.96Ba0.03Na0.01Se1,728.5,34363,0.0011485,0.00019115,1.1142,0.80353,0.0000291011,0.0010307844
3503,10.1021/ja400069s,105,6(a),203,Pb0.96Ba0.03Na0.01Se1,Pb0.96Ba0.03Na0.01Se1,729,34285,0.0011494,0.00019136,1.1133,0.8046,0.0000291673,0.0010324261
3503,10.1021/ja400069s,105,6(a),203,Pb0.96Ba0.03Na0.01Se1,Pb0.96Ba0.03Na0.01Se1,729.5,34208,0.0011503,0.00019157,1.1125,0.80568,0.0000292329,0.0010339775
3503,10.1021/ja400069s,105,6(a),203,Pb0.96Ba0.03Na0.01Se1,Pb0.96Ba0.03Na0.01Se1,730,34131,0.0011511,0.00019178,1.1117,0.80676,0.0000292989,0.0010354412
3503,10.1021/ja400069s,105,6(a),203,Pb0.96Ba0.03Na0.01Se1,Pb0.96Ba0.03Na0.01Se1,730.5,34054,0.001152,0.00019199,1.1108,0.80783,0.0000293651,0.0010370904
3503,10.1021/ja400069s,105,6(a),203,Pb0.96Ba0.03Na0.01Se1,Pb0.96Ba0.03Na0.01Se1,731,33977,0.0011529,0.0001922,1.11,0.80891,0.0000294317,0.0010386486
3503,10.1021/ja400069s,105,6(a),203,Pb0.96Ba0.03Na0.01Se1,Pb0.96Ba0.03Na0.01Se1,731.5,33900,0.0011537,0.00019241,1.1091,0.80998,0.0000294985,0.0010402128
3503,10.1021/ja400069s,105,6(a),203,Pb0.96Ba0.03Na0.01Se1,Pb0.96Ba0.03Na0.01Se1,732,33824,0.0011546,0.00019262,1.1083,0.81106,0.0000295648,0.0010417757
3503,10.1021/ja400069s,105,6(a),203,Pb0.96Ba0.03Na0.01Se1,Pb0.96Ba0.03Na0.01Se1,732.5,33748,0.0011554,0.00019283,1.1075,0.81214,0.0000296314,0.0010432506
3503,10.1021/ja400069s,105,6(a),203,Pb0.96Ba0.03Na0.01Se1,Pb0.96Ba0.03Na0.01Se1,733,33671,0.0011563,0.00019304,1.1066,0.81321,0.0000296991,0.0010449123
3503,10.1021/ja400069s,105,6(a),203,Pb0.96Ba0.03Na0.01Se1,Pb0.96Ba0.03Na0.01Se1,733.5,33595,0.0011572,0.00019325,1.1058,0.81429,0.0000297663,0.0010464822
3503,10.1021/ja400069s,105,6(a),203,Pb0.96Ba0.03Na0.01Se1,Pb0.96Ba0.03Na0.01Se1,734,33520,0.001158,0.00019346,1.105,0.81536,0.0000298329,0.0010479638
3503,10.1021/ja400069s,105,6(a),203,Pb0.96Ba0.03Na0.01Se1,Pb0.96Ba0.03Na0.01Se1,734.5,33444,0.0011589,0.00019367,1.1041,0.81644,0.0000299007,0.0010496332
3503,10.1021/ja400069s,105,6(a),203,Pb0.96Ba0.03Na0.01Se1,Pb0.96Ba0.03Na0.01Se1,735,33368,0.0011598,0.00019388,1.1033,0.81752,0.0000299688,0.00105121
3503,10.1021/ja400069s,105,6(a),203,Pb0.96Ba0.03Na0.01Se1,Pb0.96Ba0.03Na0.01Se1,735.5,33293,0.0011606,0.00019409,1.1025,0.81859,0.0000300363,0.0010526984
3503,10.1021/ja400069s,105,6(a),203,Pb0.96Ba0.03Na0.01Se1,Pb0.96Ba0.03Na0.01Se1,736,33218,0.0011615,0.0001943,1.1016,0.81967,0.0000301042,0.0010543755
