Repository: RamyaGuru/STD2_EffMass

# STD2_EffMass
Effective mass modeling of StarryData2 data

File: csvfiles/thermopropsofzintlphase10.1007s1166401543036.csv (part 17 of 19)
sid,DOI,figureid,fignum,sampleid,samplename,composition,Temperature,Electrical resistivity,Power factor,Seebeck coefficient,Thermal conductivity,ZT,Electrical conductivity,Figure of merit Z
10954,10.1007/s11664-015-4303-6,5134,3(a),6472,x=1,Eu1Zn2Sb2,316.5,0.000011514,0.0012883,0.00011646,2.3779,0.11341,86850.7903421921,0.0005417806
10954,10.1007/s11664-015-4303-6,5134,3(a),6472,x=1,Eu1Zn2Sb2,317,0.000011522,0.0012893,0.00011662,2.3764,0.11449,86790.4877625412,0.0005425433
10954,10.1007/s11664-015-4303-6,5134,3(a),6472,x=1,Eu1Zn2Sb2,317.5,0.00001153,0.0012903,0.00011677,2.375,0.11557,86730.2688638335,0.0005432842
10954,10.1007/s11664-015-4303-6,5134,3(a),6472,x=1,Eu1Zn2Sb2,318,0.000011538,0.0012914,0.00011692,2.3736,0.11665,86670.1334720055,0.0005440681
10954,10.1007/s11664-015-4303-6,5134,3(a),6472,x=1,Eu1Zn2Sb2,318.5,0.000011546,0.0012924,0.00011707,2.3722,0.11773,86610.0814134765,0.0005448107
10954,10.1007/s11664-015-4303-6,5134,3(a),6472,x=1,Eu1Zn2Sb2,319,0.000011554,0.0012934,0.00011722,2.3708,0.11881,86550.1125151463,0.0005455542
10954,10.1007/s11664-015-4303-6,5134,3(a),6472,x=1,Eu1Zn2Sb2,319.5,0.000011562,0.0012944,0.00011738,2.3694,0.11989,86490.2266043937,0.0005462986
10954,10.1007/s11664-015-4303-6,5134,3(a),6472,x=1,Eu1Zn2Sb2,320,0.00001157,0.0012955,0.00011753,2.3679,0.12097,86430.4235090752,0.0005471093
10954,10.1007/s11664-015-4303-6,5134,3(a),6472,x=1,Eu1Zn2Sb2,320.5,0.000011578,0.0012965,0.00011768,2.3665,0.12205,86370.7030575229,0.0005478555
10954,10.1007/s11664-015-4303-6,5134,3(a),6472,x=1,Eu1Zn2Sb2,321,0.000011586,0.0012975,0.00011783,2.3651,0.12313,86311.0650785431,0.0005486026
10954,10.1007/s11664-015-4303-6,5134,3(a),6472,x=1,Eu1Zn2Sb2,321.5,0.000011594,0.0012986,0.00011798,2.3637,0.12421,86251.5094014145,0.0005493929
10954,10.1007/s11664-015-4303-6,5134,3(a),6472,x=1,Eu1Zn2Sb2,322,0.000011602,0.0012996,0.00011813,2.3623,0.12529,86192.0358558869,0.0005501418
10954,10.1007/s11664-015-4303-6,5134,3(a),6472,x=1,Eu1Zn2Sb2,322.5,0.00001161,0.0013006,0.00011828,2.3608,0.12637,86132.6442721792,0.0005509149
10954,10.1007/s11664-015-4303-6,5134,3(a),6472,x=1,Eu1Zn2Sb2,323,0.000011618,0.0013017,0.00011842,2.3594,0.12745,86073.3344809778,0.0005517081
10954,10.1007/s11664-015-4303-6,5134,3(a),6472,x=1,Eu1Zn2Sb2,323.5,0.000011626,0.0013027,0.00011857,2.358,0.12853,86014.1063134354,0.0005524597
10954,10.1007/s11664-015-4303-6,5134,3(a),6472,x=1,Eu1Zn2Sb2,324,0.000011634,0.0013037,0.00011872,2.3566,0.12961,85954.959601169,0.0005532123
10954,10.1007/s11664-015-4303-6,5134,3(a),6472,x=1,Eu1Zn2Sb2,324.5,0.000011642,0.0013048,0.00011887,2.3552,0.13068,85895.8941762584,0.0005540082
10954,10.1007/s11664-015-4303-6,5134,3(a),6472,x=1,Eu1Zn2Sb2,325,0.00001165,0.0013058,0.00011901,2.3538,0.13176,85836.9098712446,0.0005547625
10954,10.1007/s11664-015-4303-6,5134,3(a),6472,x=1,Eu1Zn2Sb2,325.5,0.000011658,0.0013068,0.00011916,2.3523,0.13284,85778.0065191285,0.0005555414
10954,10.1007/s11664-015-4303-6,5134,3(a),6472,x=1,Eu1Zn2Sb2,326,0.000011666,0.0013078,0.00011931,2.3509,0.13392,85719.1839533688,0.0005562976
10954,10.1007/s11664-015-4303-6,5134,3(a),6472,x=1,Eu1Zn2Sb2,326.5,0.000011674,0.0013089,0.00011945,2.3495,0.135,85660.4420078808,0.0005570973
10954,10.1007/s11664-015-4303-6,5134,3(a),6472,x=1,Eu1Zn2Sb2,327,0.000011682,0.0013099,0.0001196,2.3481,0.13608,85601.7805170348,0.0005578553
10954,10.1007/s11664-015-4303-6,5134,3(a),6472,x=1,Eu1Zn2Sb2,327.5,0.00001169,0.0013109,0.00011974,2.3467,0.13716,85543.1993156544,0.0005586142
10954,10.1007/s11664-015-4303-6,5134,3(a),6472,x=1,Eu1Zn2Sb2,328,0.000011698,0.001312,0.00011989,2.3452,0.13824,85484.6982390152,0.0005594406
10954,10.1007/s11664-015-4303-6,5134,3(a),6472,x=1,Eu1Zn2Sb2,328.5,0.000011706,0.001313,0.00012003,2.3438,0.13932,85426.277122843,0.0005602014
10954,10.1007/s11664-015-4303-6,5134,3(a),6472,x=1,Eu1Zn2Sb2,329,0.000011714,0.001314,0.00012018,2.3424,0.1404,85367.9358033123,0.0005609631
10954,10.1007/s11664-015-4303-6,5134,3(a),6472,x=1,Eu1Zn2Sb2,329.5,0.000011723,0.0013151,0.00012032,2.341,0.14148,85302.3969973556,0.0005617685
10954,10.1007/s11664-015-4303-6,5134,3(a),6472,x=1,Eu1Zn2Sb2,330,0.000011731,0.0013161,0.00012046,2.3396,0.14256,85244.2247037763,0.0005625321
10954,10.1007/s11664-015-4303-6,5134,3(a),6472,x=1,Eu1Zn2Sb2,330.5,0.000011739,0.0013171,0.00012061,2.3382,0.14364,85186.1316977596,0.0005632966
10954,10.1007/s11664-015-4303-6,5134,3(a),6472,x=1,Eu1Zn2Sb2,331,0.000011747,0.0013182,0.00012075,2.3367,0.14472,85128.1178173151,0.0005641289
10954,10.1007/s11664-015-4303-6,5134,3(a),6472,x=1,Eu1Zn2Sb2,331.5,0.000011755,0.0013192,0.00012089,2.3353,0.1458,85070.1829008932,0.0005648953
10954,10.1007/s11664-015-4303-6,5134,3(a),6472,x=1,Eu1Zn2Sb2,332,0.000011763,0.0013202,0.00012103,2.3339,0.14688,85012.3267873842,0.0005656626
10954,10.1007/s11664-015-4303-6,5134,3(a),6472,x=1,Eu1Zn2Sb2,332.5,0.000011771,0.0013212,0.00012118,2.3325,0.14796,84954.5493161159,0.0005664309
10954,10.1007/s11664-015-4303-6,5134,3(a),6472,x=1,Eu1Zn2Sb2,333,0.000011779,0.0013223,0.00012132,2.3311,0.14904,84896.8503268529,0.0005672429
10954,10.1007/s11664-015-4303-6,5134,3(a),6472,x=1,Eu1Zn2Sb2,333.5,0.000011787,0.0013233,0.00012146,2.3296,0.15012,84839.2296597947,0.0005680374
10954,10.1007/s11664-015-4303-6,5134,3(a),6472,x=1,Eu1Zn2Sb2,334,0.000011795,0.0013243,0.0001216,2.3282,0.1512,84781.6871555744,0.0005688085
10954,10.1007/s11664-015-4303-6,5134,3(a),6472,x=1,Eu1Zn2Sb2,334.5,0.000011803,0.0013254,0.00012174,2.3268,0.15228,84724.2226552571,0.0005696235
10954,10.1007/s11664-015-4303-6,5134,3(a),6472,x=1,Eu1Zn2Sb2,335,0.000011811,0.0013264,0.00012188,2.3254,0.15336,84666.8360003387,0.0005703965
10954,10.1007/s11664-015-4303-6,5134,3(a),6472,x=1,Eu1Zn2Sb2,335.5,0.000011819,0.0013274,0.00012202,2.324,0.15444,84609.5270327439,0.0005711704
10954,10.1007/s11664-015-4303-6,5134,3(a),6472,x=1,Eu1Zn2Sb2,336,0.000011827,0.0013285,0.00012216,2.3226,0.15552,84552.2955948254,0.0005719883
10954,10.1007/s11664-015-4303-6,5134,3(a),6472,x=1,Eu1Zn2Sb2,336.5,0.000011835,0.0013295,0.0001223,2.3211,0.1566,84495.1415293621,0.0005727888
10954,10.1007/s11664-015-4303-6,5134,3(a),6472,x=1,Eu1Zn2Sb2,337,0.000011843,0.0013305,0.00012243,2.3197,0.15768,84438.0646795575,0.0005735655
10954,10.1007/s11664-015-4303-6,5134,3(a),6472,x=1,Eu1Zn2Sb2,337.5,0.000011851,0.0013316,0.00012257,2.3183,0.15876,84381.0648890389,0.0005743864
10954,10.1007/s11664-015-4303-6,5134,3(a),6472,x=1,Eu1Zn2Sb2,338,0.000011859,0.0013326,0.00012271,2.3169,0.15984,84324.1420018551,0.0005751651
10954,10.1007/s11664-015-4303-6,5134,3(a),6472,x=1,Eu1Zn2Sb2,338.5,0.000011867,0.0013336,0.00012285,2.3155,0.16092,84267.2958624758,0.0005759447
10954,10.1007/s11664-015-4303-6,5134,3(a),6472,x=1,Eu1Zn2Sb2,339,0.000011875,0.0013346,0.00012299,2.314,0.162,84210.5263157895,0.0005767502
10954,10.1007/s11664-015-4303-6,5134,3(a),6472,x=1,Eu1Zn2Sb2,339.5,0.000011883,0.0013357,0.00012312,2.3126,0.16308,84153.8332071026,0.000577575
10954,10.1007/s11664-015-4303-6,5134,3(a),6472,x=1,Eu1Zn2Sb2,340,0.000011891,0.0013367,0.00012326,2.3112,0.16416,84097.2163821377,0.0005783576
10954,10.1007/s11664-015-4303-6,5134,3(a),6472,x=1,Eu1Zn2Sb2,340.5,0.000011899,0.0013377,0.00012339,2.3098,0.16524,84040.6756870325,0.0005791411
10954,10.1007/s11664-015-4303-6,5134,3(a),6472,x=1,Eu1Zn2Sb2,341,0.000011907,0.0013388,0.00012353,2.3084,0.16632,83984.210968338,0.0005799688
10954,10.1007/s11664-015-4303-6,5134,3(a),6472,x=1,Eu1Zn2Sb2,341.5,0.000011915,0.0013398,0.00012367,2.307,0.1674,83927.8220730172,0.0005807542
10954,10.1007/s11664-015-4303-6,5134,3(a),6472,x=1,Eu1Zn2Sb2,342,0.000011923,0.0013408,0.0001238,2.3055,0.16847,83871.5088484442,0.0005815658
10954,10.1007/s11664-015-4303-6,5134,3(a),6472,x=1,Eu1Zn2Sb2,342.5,0.000011931,0.0013419,0.00012394,2.3041,0.16955,83815.2711424021,0.0005823966
10954,10.1007/s11664-015-4303-6,5134,3(a),6472,x=1,Eu1Zn2Sb2,343,0.000011939,0.0013429,0.00012407,2.3027,0.17063,83759.1088030823,0.000583185
10954,10.1007/s11664-015-4303-6,5134,3(a),6472,x=1,Eu1Zn2Sb2,343.5,0.000011947,0.0013439,0.00012421,2.3013,0.17171,83703.0216790826,0.0005839743
10954,10.1007/s11664-015-4303-6,5134,3(a),6472,x=1,Eu1Zn2Sb2,344,0.000011956,0.001345,0.00012434,2.2999,0.17279,83640.0133824021,0.000584808
10954,10.1007/s11664-015-4303-6,5134,3(a),6472,x=1,Eu1Zn2Sb2,344.5,0.000011964,0.001346,0.00012447,2.2984,0.17387,83584.0855901037,0.0005856248
10954,10.1007/s11664-015-4303-6,5134,3(a),6472,x=1,Eu1Zn2Sb2,345,0.000011972,0.001347,0.00012461,2.297,0.17495,83528.2325425994,0.0005864171
10954,10.1007/s11664-015-4303-6,5134,3(a),6472,x=1,Eu1Zn2Sb2,345.5,0.00001198,0.001348,0.00012474,2.2956,0.17603,83472.4540901502,0.0005872103
10954,10.1007/s11664-015-4303-6,5134,3(a),6472,x=1,Eu1Zn2Sb2,346,0.000011988,0.0013491,0.00012487,2.2942,0.17711,83416.7500834168,0.0005880481
10954,10.1007/s11664-015-4303-6,5134,3(a),6472,x=1,Eu1Zn2Sb2,346.5,0.000011996,0.0013501,0.00012501,2.2928,0.17819,83361.1203734578,0.0005888433
10954,10.1007/s11664-015-4303-6,5134,3(a),6472,x=1,Eu1Zn2Sb2,347,0.000012004,0.0013511,0.00012514,2.2914,0.17927,83305.5648117294,0.0005896395
10954,10.1007/s11664-015-4303-6,5134,3(a),6472,x=1,Eu1Zn2Sb2,347.5,0.000012012,0.0013522,0.00012527,2.2899,0.18035,83250.0832500832,0.0005905061
10954,10.1007/s11664-015-4303-6,5134,3(a),6472,x=1,Eu1Zn2Sb2,348,0.00001202,0.0013532,0.0001254,2.2885,0.18143,83194.6755407654,0.0005913043
10954,10.1007/s11664-015-4303-6,5134,3(a),6472,x=1,Eu1Zn2Sb2,348.5,0.000012028,0.0013542,0.00012553,2.2871,0.18251,83139.341536415,0.0005921035
10954,10.1007/s11664-015-4303-6,5134,3(a),6472,x=1,Eu1Zn2Sb2,349,0.000012036,0.0013553,0.00012566,2.2857,0.18359,83084.0810900631,0.0005929475
10954,10.1007/s11664-015-4303-6,5134,3(a),6472,x=1,Eu1Zn2Sb2,349.5,0.000012044,0.0013563,0.00012579,2.2843,0.18467,83028.8940551312,0.0005937486
10954,10.1007/s11664-015-4303-6,5134,3(a),6472,x=1,Eu1Zn2Sb2,350,0.000012052,0.0013573,0.00012593,2.2828,0.18575,82973.7802854298,0.0005945768
10954,10.1007/s11664-015-4303-6,5134,3(a),6472,x=1,Eu1Zn2Sb2,350.5,0.00001206,0.0013584,0.00012606,2.2814,0.18683,82918.7396351575,0.0005954239
10954,10.1007/s11664-015-4303-6,5134,3(a),6472,x=1,Eu1Zn2Sb2,351,0.000012068,0.0013594,0.00012619,2.28,0.18791,82863.7719588996,0.0005962281
10954,10.1007/s11664-015-4303-6,5134,3(a),6472,x=1,Eu1Zn2Sb2,351.5,0.000012076,0.0013604,0.00012632,2.2786,0.18899,82808.8771116264,0.0005970333
10954,10.1007/s11664-015-4303-6,5134,3(a),6472,x=1,Eu1Zn2Sb2,352,0.000012084,0.0013614,0.00012644,2.2772,0.19007,82754.0549486925,0.0005978395
10954,10.1007/s11664-015-4303-6,5134,3(a),6472,x=1,Eu1Zn2Sb2,352.5,0.000012092,0.0013625,0.00012657,2.2758,0.19115,82699.3053258353,0.0005986906
10954,10.1007/s11664-015-4303-6,5134,3(a),6472,x=1,Eu1Zn2Sb2,353,0.0000121,0.0013635,0.0001267,2.2743,0.19223,82644.6280991736,0.0005995251
10954,10.1007/s11664-015-4303-6,5134,3(a),6472,x=1,Eu1Zn2Sb2,353.5,0.000012108,0.0013645,0.00012683,2.2729,0.19331,82590.0231252065,0.0006003344
10954,10.1007/s11664-015-4303-6,5134,3(a),6472,x=1,Eu1Zn2Sb2,354,0.000012116,0.0013656,0.00012696,2.2715,0.19439,82535.4902608121,0.0006011886
10954,10.1007/s11664-015-4303-6,5134,3(a),6472,x=1,Eu1Zn2Sb2,354.5,0.000012124,0.0013666,0.00012709,2.2701,0.19547,82481.0293632465,0.0006019999
10954,10.1007/s11664-015-4303-6,5134,3(a),6472,x=1,Eu1Zn2Sb2,355,0.000012132,0.0013676,0.00012722,2.2687,0.19655,82426.6402901418,0.0006028122
10954,10.1007/s11664-015-4303-6,5134,3(a),6472,x=1,Eu1Zn2Sb2,355.5,0.00001214,0.0013687,0.00012734,2.2672,0.19763,82372.3228995058,0.0006036962
10954,10.1007/s11664-015-4303-6,5134,3(a),6472,x=1,Eu1Zn2Sb2,356,0.000012148,0.0013697,0.00012747,2.2658,0.19871,82318.0770497201,0.0006045105
10954,10.1007/s11664-015-4303-6,5134,3(a),6472,x=1,Eu1Zn2Sb2,356.5,0.000012156,0.0013707,0.0001276,2.2644,0.19979,82263.9025995393,0.0006053259
10954,10.1007/s11664-015-4303-6,5134,3(a),6472,x=1,Eu1Zn2Sb2,357,0.000012164,0.0013718,0.00012772,2.263,0.20087,82209.7994080894,0.0006061865
10954,10.1007/s11664-015-4303-6,5134,3(a),6472,x=1,Eu1Zn2Sb2,357.5,0.000012172,0.0013728,0.00012785,2.2616,0.20195,82155.7673348669,0.0006070039
10954,10.1007/s11664-015-4303-6,5134,3(a),6472,x=1,Eu1Zn2Sb2,358,0.00001218,0.0013738,0.00012798,2.2602,0.20303,82101.8062397373,0.0006078223
10954,10.1007/s11664-015-4303-6,5134,3(a),6472,x=1,Eu1Zn2Sb2,358.5,0.000012188,0.0013748,0.0001281,2.2587,0.20411,82047.915982934,0.0006086687
10954,10.1007/s11664-015-4303-6,5134,3(a),6472,x=1,Eu1Zn2Sb2,359,0.000012197,0.0013759,0.00012823,2.2573,0.20519,81987.3739444126,0.0006095335
10954,10.1007/s11664-015-4303-6,5134,3(a),6472,x=1,Eu1Zn2Sb2,359.5,0.000012205,0.0013769,0.00012836,2.2559,0.20626,81933.6337566571,0.0006103551
10954,10.1007/s11664-015-4303-6,5134,3(a),6472,x=1,Eu1Zn2Sb2,360,0.000012213,0.0013779,0.00012848,2.2545,0.20734,81879.9639728159,0.0006111776
10954,10.1007/s11664-015-4303-6,5134,3(a),6472,x=1,Eu1Zn2Sb2,360.5,0.000012221,0.001379,0.00012861,2.2531,0.20842,81826.3644546273,0.0006120456
10954,10.1007/s11664-015-4303-6,5134,3(a),6472,x=1,Eu1Zn2Sb2,361,0.000012229,0.00138,0.00012873,2.2516,0.2095,81772.8350641917,0.0006128975
10954,10.1007/s11664-015-4303-6,5134,3(a),6472,x=1,Eu1Zn2Sb2,361.5,0.000012237,0.001381,0.00012886,2.2502,0.21058,81719.3756639699,0.0006137232
10954,10.1007/s11664-015-4303-6,5134,3(a),6472,x=1,Eu1Zn2Sb2,362,0.000012245,0.0013821,0.00012898,2.2488,0.21166,81665.9861167824,0.0006145945
10954,10.1007/s11664-015-4303-6,5134,3(a),6472,x=1,Eu1Zn2Sb2,362.5,0.000012253,0.0013831,0.0001291,2.2474,0.21274,81612.6662858076,0.0006154223
10954,10.1007/s11664-015-4303-6,5134,3(a),6472,x=1,Eu1Zn2Sb2,363,0.000012261,0.0013841,0.00012923,2.246,0.21382,81559.4160345812,0.0006162511
10954,10.1007/s11664-015-4303-6,5134,3(a),6472,x=1,Eu1Zn2Sb2,363.5,0.000012269,0.0013852,0.00012935,2.2446,0.2149,81506.2352269949,0.0006171255
10954,10.1007/s11664-015-4303-6,5134,3(a),6472,x=1,Eu1Zn2Sb2,364,0.000012277,0.0013862,0.00012947,2.2431,0.21598,81453.123727295,0.000617984
10954,10.1007/s11664-015-4303-6,5134,3(a),6472,x=1,Eu1Zn2Sb2,364.5,0.000012285,0.0013872,0.0001296,2.2417,0.21706,81400.0814000814,0.0006188161
10954,10.1007/s11664-015-4303-6,5134,3(a),6472,x=1,Eu1Zn2Sb2,365,0.000012293,0.0013882,0.00012972,2.2403,0.21814,81347.1081103067,0.0006196492
10954,10.1007/s11664-015-4303-6,5134,3(a),6472,x=1,Eu1Zn2Sb2,365.5,0.000012301,0.0013893,0.00012984,2.2389,0.21922,81294.2037232745,0.0006205279
10954,10.1007/s11664-015-4303-6,5134,3(a),6472,x=1,Eu1Zn2Sb2,366,0.000012309,0.0013903,0.00012997,2.2375,0.2203,81241.3681046389,0.0006213631
10954,10.1007/s11664-015-4303-6,5134,3(a),6472,x=1,Eu1Zn2Sb2,366.5,0.000012317,0.0013913,0.00013009,2.236,0.22138,81188.6011204027,0.0006222272
10954,10.1007/s11664-015-4303-6,5134,3(a),6472,x=1,Eu1Zn2Sb2,367,0.000012325,0.0013924,0.00013021,2.2346,0.22246,81135.9026369168,0.0006231093
10954,10.1007/s11664-015-4303-6,5134,3(a),6472,x=1,Eu1Zn2Sb2,367.5,0.000012333,0.0013934,0.00013033,2.2332,0.22354,81083.2725208789,0.0006239477
10954,10.1007/s11664-015-4303-6,5134,3(a),6472,x=1,Eu1Zn2Sb2,368,0.000012341,0.0013944,0.00013045,2.2318,0.22462,81030.7106393323,0.0006247872
10954,10.1007/s11664-015-4303-6,5134,3(a),6472,x=1,Eu1Zn2Sb2,368.5,0.000012349,0.0013955,0.00013058,2.2304,0.2257,80978.2168596648,0.0006256725
10954,10.1007/s11664-015-4303-6,5134,3(a),6472,x=1,Eu1Zn2Sb2,369,0.000012357,0.0013965,0.0001307,2.2289,0.22678,80925.7910496075,0.0006265422
10954,10.1007/s11664-015-4303-6,5134,3(a),6472,x=1,Eu1Zn2Sb2,369.5,0.000012365,0.0013975,0.00013082,2.2275,0.22786,80873.4330772341,0.000627385
10954,10.1007/s11664-015-4303-6,5134,3(a),6472,x=1,Eu1Zn2Sb2,370,0.000012373,0.0013985,0.00013094,2.2261,0.22894,80821.1428109594,0.0006282287
10954,10.1007/s11664-015-4303-6,5134,3(a),6472,x=1,Eu1Zn2Sb2,370.5,0.000012381,0.0013996,0.00013106,2.2247,0.23002,80768.920119538,0.0006291185
10954,10.1007/s11664-015-4303-6,5134,3(a),6472,x=1,Eu1Zn2Sb2,371,0.000012389,0.0014006,0.00013118,2.2233,0.2311,80716.7648720639,0.0006299645
10954,10.1007/s11664-015-4303-6,5134,3(a),6472,x=1,Eu1Zn2Sb2,371.5,0.000012397,0.0014016,0.0001313,2.2219,0.23218,80664.6769379689,0.0006308115
10954,10.1007/s11664-015-4303-6,5134,3(a),6472,x=1,Eu1Zn2Sb2,372,0.000012405,0.0014027,0.00013142,2.2204,0.23326,80612.6561870214,0.000631733
10954,10.1007/s11664-015-4303-6,5134,3(a),6472,x=1,Eu1Zn2Sb2,372.5,0.000012413,0.0014037,0.00013154,2.219,0.23434,80560.7024893257,0.0006325822
10954,10.1007/s11664-015-4303-6,5134,3(a),6472,x=1,Eu1Zn2Sb2,373,0.000012421,0.0014047,0.00013166,2.2176,0.23542,80508.8157153208,0.0006334325
10954,10.1007/s11664-015-4303-6,5134,3(a),6472,x=1,Eu1Zn2Sb2,373.5,0.000012429,0.0014058,0.00013178,2.2162,0.2365,80456.9957357792,0.000634329
10954,10.1007/s11664-015-4303-6,5134,3(a),6472,x=1,Eu1Zn2Sb2,374,0.000012438,0.0014068,0.0001319,2.2148,0.23758,80398.7779385753,0.0006351815
10954,10.1007/s11664-015-4303-6,5134,3(a),6472,x=1,Eu1Zn2Sb2,374.5,0.000012446,0.0014078,0.00013202,2.2133,0.23866,80347.0994697091,0.0006360638
10954,10.1007/s11664-015-4303-6,5134,3(a),6472,x=1,Eu1Zn2Sb2,375,0.000012454,0.0014089,0.00013214,2.2119,0.23974,80295.4873936085,0.0006369637
10954,10.1007/s11664-015-4303-6,5134,3(a),6472,x=1,Eu1Zn2Sb2,375.5,0.000012462,0.0014099,0.00013225,2.2105,0.24082,80243.9415824105,0.0006378195
10954,10.1007/s11664-015-4303-6,5134,3(a),6472,x=1,Eu1Zn2Sb2,376,0.00001247,0.0014109,0.00013237,2.2091,0.2419,80192.4619085806,0.0006386764
10954,10.1007/s11664-015-4303-6,5134,3(a),6472,x=1,Eu1Zn2Sb2,376.5,0.000012478,0.0014119,0.00013249,2.2077,0.24298,80141.048244911,0.0006395344
10954,10.1007/s11664-015-4303-6,5134,3(a),6472,x=1,Eu1Zn2Sb2,377,0.000012486,0.001413,0.00013261,2.2063,0.24405,80089.7004645203,0.0006404387
10954,10.1007/s11664-015-4303-6,5134,3(a),6472,x=1,Eu1Zn2Sb2,377.5,0.000012494,0.001414,0.00013273,2.2048,0.24513,80038.4184408516,0.000641328
10954,10.1007/s11664-015-4303-6,5134,3(a),6472,x=1,Eu1Zn2Sb2,378,0.000012502,0.001415,0.00013285,2.2034,0.24621,79987.2020476724,0.0006421893
10954,10.1007/s11664-015-4303-6,5134,3(a),6472,x=1,Eu1Zn2Sb2,378.5,0.00001251,0.0014161,0.00013296,2.202,0.24729,79936.0511590727,0.0006430972
10954,10.1007/s11664-015-4303-6,5134,3(a),6472,x=1,Eu1Zn2Sb2,379,0.000012518,0.0014171,0.00013308,2.2006,0.24837,79884.9656494648,0.0006439607
10954,10.1007/s11664-015-4303-6,5134,3(a),6472,x=1,Eu1Zn2Sb2,379.5,0.000012526,0.0014181,0.0001332,2.1992,0.24945,79833.9453935814,0.0006448254
10954,10.1007/s11664-015-4303-6,5134,3(a),6472,x=1,Eu1Zn2Sb2,380,0.000012534,0.0014192,0.00013331,2.1977,0.25053,79782.9902664752,0.000645766
10954,10.1007/s11664-015-4303-6,5134,3(a),6472,x=1,Eu1Zn2Sb2,380.5,0.000012542,0.0014202,0.00013343,2.1963,0.25161,79732.1001435178,0.000646633
10954,10.1007/s11664-015-4303-6,5134,3(a),6472,x=1,Eu1Zn2Sb2,381,0.00001255,0.0014212,0.00013355,2.1949,0.25269,79681.2749003984,0.000647501
10954,10.1007/s11664-015-4303-6,5134,3(a),6472,x=1,Eu1Zn2Sb2,381.5,0.000012558,0.0014223,0.00013366,2.1935,0.25377,79630.5144131231,0.0006484158
10954,10.1007/s11664-015-4303-6,5134,3(a),6472,x=1,Eu1Zn2Sb2,382,0.000012566,0.0014233,0.00013378,2.1921,0.25485,79579.8185580137,0.0006492861
10954,10.1007/s11664-015-4303-6,5134,3(a),6472,x=1,Eu1Zn2Sb2,382.5,0.000012574,0.0014243,0.0001339,2.1907,0.25593,79529.1872117067,0.0006501575
10954,10.1007/s11664-015-4303-6,5134,3(a),6472,x=1,Eu1Zn2Sb2,383,0.000012582,0.0014253,0.00013401,2.1892,0.25701,79478.6202511524,0.0006510597
10954,10.1007/s11664-015-4303-6,5134,3(a),6472,x=1,Eu1Zn2Sb2,383.5,0.00001259,0.0014264,0.00013413,2.1878,0.25809,79428.117553614,0.0006519792
10954,10.1007/s11664-015-4303-6,5134,3(a),6472,x=1,Eu1Zn2Sb2,384,0.000012598,0.0014274,0.00013424,2.1864,0.25917,79377.6789966661,0.000652854
10954,10.1007/s11664-015-4303-6,5134,3(a),6472,x=1,Eu1Zn2Sb2,384.5,0.000012606,0.0014284,0.00013436,2.185,0.26025,79327.3044581945,0.00065373
10954,10.1007/s11664-015-4303-6,5134,3(a),6472,x=1,Eu1Zn2Sb2,385,0.000012614,0.0014295,0.00013447,2.1836,0.26133,79276.9938163945,0.0006546529
10954,10.1007/s11664-015-4303-6,5134,3(a),6472,x=1,Eu1Zn2Sb2,385.5,0.000012622,0.0014305,0.00013459,2.1821,0.26241,79226.7469497702,0.0006555612
10954,10.1007/s11664-015-4303-6,5134,3(a),6472,x=1,Eu1Zn2Sb2,386,0.00001263,0.0014315,0.0001347,2.1807,0.26349,79176.5637371338,0.0006564406
10954,10.1007/s11664-015-4303-6,5134,3(a),6472,x=1,Eu1Zn2Sb2,386.5,0.000012638,0.0014326,0.00013482,2.1793,0.26457,79126.4440576041,0.000657367
10954,10.1007/s11664-015-4303-6,5134,3(a),6472,x=1,Eu1Zn2Sb2,387,0.000012646,0.0014336,0.00013493,2.1779,0.26565,79076.3877906057,0.0006582488
10954,10.1007/s11664-015-4303-6,5134,3(a),6472,x=1,Eu1Zn2Sb2,387.5,0.000012654,0.0014346,0.00013505,2.1765,0.26673,79026.3948158685,0.0006591316
10954,10.1007/s11664-015-4303-6,5134,3(a),6472,x=1,Eu1Zn2Sb2,388,0.000012662,0.0014357,0.00013516,2.1751,0.26781,78976.465013426,0.0006600616
10954,10.1007/s11664-015-4303-6,5134,3(a),6472,x=1,Eu1Zn2Sb2,388.5,0.00001267,0.0014367,0.00013528,2.1736,0.26889,78926.5982636148,0.0006609772
10954,10.1007/s11664-015-4303-6,5134,3(a),6472,x=1,Eu1Zn2Sb2,389,0.000012679,0.0014377,0.00013539,2.1722,0.26997,78870.5733890685,0.0006618635
10954,10.1007/s11664-015-4303-6,5134,3(a),6472,x=1,Eu1Zn2Sb2,389.5,0.000012687,0.0014387,0.0001355,2.1708,0.27105,78820.8402301568,0.0006627511
10954,10.1007/s11664-015-4303-6,5134,3(a),6472,x=1,Eu1Zn2Sb2,390,0.000012695,0.0014398,0.00013562,2.1694,0.27213,78771.1697518708,0.0006636858
10954,10.1007/s11664-015-4303-6,5134,3(a),6472,x=1,Eu1Zn2Sb2,390.5,0.000012703,0.0014408,0.00013573,2.168,0.27321,78721.5618357868,0.0006645756
10954,10.1007/s11664-015-4303-6,5134,3(a),6472,x=1,Eu1Zn2Sb2,391,0.000012711,0.0014418,0.00013584,2.1665,0.27429,78672.0163637794,0.0006654973
10954,10.1007/s11664-015-4303-6,5134,3(a),6472,x=1,Eu1Zn2Sb2,391.5,0.000012719,0.0014429,0.00013596,2.1651,0.27537,78622.5332180203,0.0006664357
10954,10.1007/s11664-015-4303-6,5134,3(a),6472,x=1,Eu1Zn2Sb2,392,0.000012727,0.0014439,0.00013607,2.1637,0.27645,78573.1122809775,0.0006673291
10954,10.1007/s11664-015-4303-6,5134,3(a),6472,x=1,Eu1Zn2Sb2,392.5,0.000012735,0.0014449,0.00013618,2.1623,0.27753,78523.7534354142,0.0006682237
10954,10.1007/s11664-015-4303-6,5134,3(a),6472,x=1,Eu1Zn2Sb2,393,0.000012743,0.001446,0.0001363,2.1609,0.27861,78474.4565643883,0.0006691656
10954,10.1007/s11664-015-4303-6,5134,3(a),6472,x=1,Eu1Zn2Sb2,393.5,0.000012751,0.001447,0.00013641,2.1595,0.27969,78425.2215512509,0.0006700625
10954,10.1007/s11664-015-4303-6,5134,3(a),6472,x=1,Eu1Zn2Sb2,394,0.000012759,0.001448,0.00013652,2.158,0.28076,78376.0482796458,0.0006709917
10954,10.1007/s11664-015-4303-6,5134,3(a),6472,x=1,Eu1Zn2Sb2,394.5,0.000012767,0.0014491,0.00013663,2.1566,0.28184,78326.9366335083,0.0006719373
10954,10.1007/s11664-015-4303-6,5134,3(a),6472,x=1,Eu1Zn2Sb2,395,0.000012775,0.0014501,0.00013675,2.1552,0.28292,78277.8864970646,0.0006728378
10954,10.1007/s11664-015-4303-6,5134,3(a),6472,x=1,Eu1Zn2Sb2,395.5,0.000012783,0.0014511,0.00013686,2.1538,0.284,78228.8977548306,0.0006737394
10954,10.1007/s11664-015-4303-6,5134,3(a),6472,x=1,Eu1Zn2Sb2,396,0.000012791,0.0014521,0.00013697,2.1524,0.28508,78179.9702916113,0.0006746423
10954,10.1007/s11664-015-4303-6,5134,3(a),6472,x=1,Eu1Zn2Sb2,396.5,0.000012799,0.0014532,0.00013708,2.1509,0.28616,78131.1039924994,0.0006756242
10954,10.1007/s11664-015-4303-6,5134,3(a),6472,x=1,Eu1Zn2Sb2,397,0.000012807,0.0014542,0.00013719,2.1495,0.28724,78082.298742875,0.0006765294
10954,10.1007/s11664-015-4303-6,5134,3(a),6472,x=1,Eu1Zn2Sb2,397.5,0.000012815,0.0014552,0.0001373,2.1481,0.28832,78033.5544284042,0.0006774359
10954,10.1007/s11664-015-4303-6,5134,3(a),6472,x=1,Eu1Zn2Sb2,398,0.000012823,0.0014563,0.00013742,2.1467,0.2894,77984.8709350386,0.0006783901
10954,10.1007/s11664-015-4303-6,5134,3(a),6472,x=1,Eu1Zn2Sb2,398.5,0.000012831,0.0014573,0.00013753,2.1453,0.29048,77936.2481490141,0.0006792989
10954,10.1007/s11664-015-4303-6,5134,3(a),6472,x=1,Eu1Zn2Sb2,399,0.000012839,0.0014583,0.00013764,2.1439,0.29156,77887.6859568502,0.000680209
10954,10.1007/s11664-015-4303-6,5134,3(a),6472,x=1,Eu1Zn2Sb2,399.5,0.000012847,0.0014594,0.00013775,2.1424,0.29264,77839.1842453491,0.0006811987
10954,10.1007/s11664-015-4303-6,5134,3(a),6472,x=1,Eu1Zn2Sb2,400,0.000012855,0.0014604,0.00013786,2.141,0.29372,77790.7429015947,0.0006821112
10954,10.1007/s11664-015-4303-6,5134,3(a),6472,x=1,Eu1Zn2Sb2,400.5,0.000012863,0.0014614,0.00013797,2.1396,0.2948,77742.3618129519,0.0006830249
10954,10.1007/s11664-015-4303-6,5134,3(a),6472,x=1,Eu1Zn2Sb2,401,0.000012871,0.0014625,0.00013808,2.1382,0.29588,77694.0408670655,0.0006839865
10954,10.1007/s11664-015-4303-6,5134,3(a),6472,x=1,Eu1Zn2Sb2,401.5,0.000012879,0.0014635,0.00013819,2.1368,0.29696,77645.7799518596,0.0006849027
10954,10.1007/s11664-015-4303-6,5134,3(a),6472,x=1,Eu1Zn2Sb2,402,0.000012887,0.0014645,0.0001383,2.1353,0.29804,77597.5789555366,0.0006858521
10954,10.1007/s11664-015-4303-6,5134,3(a),6472,x=1,Eu1Zn2Sb2,402.5,0.000012895,0.0014655,0.00013841,2.1339,0.29912,77549.4377665762,0.0006867707
10954,10.1007/s11664-015-4303-6,5134,3(a),6472,x=1,Eu1Zn2Sb2,403,0.000012903,0.0014666,0.00013852,2.1325,0.3002,77501.3562737348,0.0006877374
10954,10.1007/s11664-015-4303-6,5134,3(a),6472,x=1,Eu1Zn2Sb2,403.5,0.000012911,0.0014676,0.00013863,2.1311,0.30128,77453.3343660445,0.0006886584
10954,10.1007/s11664-015-4303-6,5134,3(a),6472,x=1,Eu1Zn2Sb2,404,0.00001292,0.0014686,0.00013874,2.1297,0.30236,77399.3808049536,0.0006895807
10954,10.1007/s11664-015-4303-6,5134,3(a),6472,x=1,Eu1Zn2Sb2,404.5,0.000012928,0.0014697,0.00013885,2.1283,0.30344,77351.4851485149,0.0006905511
10954,10.1007/s11664-015-4303-6,5134,3(a),6472,x=1,Eu1Zn2Sb2,405,0.000012936,0.0014707,0.00013896,2.1268,0.30452,77303.6487322202,0.0006915084
10954,10.1007/s11664-015-4303-6,5134,3(a),6472,x=1,Eu1Zn2Sb2,405.5,0.000012944,0.0014717,0.00013907,2.1254,0.3056,77255.8714462299,0.0006924344
10954,10.1007/s11664-015-4303-6,5134,3(a),6472,x=1,Eu1Zn2Sb2,406,0.000012952,0.0014728,0.00013918,2.124,0.30668,77208.1531809759,0.0006934087
10954,10.1007/s11664-015-4303-6,5134,3(a),6472,x=1,Eu1Zn2Sb2,406.5,0.00001296,0.0014738,0.00013929,2.1226,0.30776,77160.4938271605,0.0006943371
10954,10.1007/s11664-015-4303-6,5134,3(a),6472,x=1,Eu1Zn2Sb2,407,0.000012968,0.0014748,0.0001394,2.1212,0.30884,77112.8932757557,0.0006952668
10954,10.1007/s11664-015-4303-6,5134,3(a),6472,x=1,Eu1Zn2Sb2,407.5,0.000012976,0.0014759,0.00013951,2.1197,0.30992,77065.3514180025,0.0006962778
10954,10.1007/s11664-015-4303-6,5134,3(a),6472,x=1,Eu1Zn2Sb2,408,0.000012984,0.0014769,0.00013962,2.1183,0.311,77017.8681454097,0.00069721
10954,10.1007/s11664-015-4303-6,5134,3(a),6472,x=1,Eu1Zn2Sb2,408.5,0.000012992,0.0014779,0.00013973,2.1169,0.31208,76970.4433497537,0.0006981435
10954,10.1007/s11664-015-4303-6,5134,3(a),6472,x=1,Eu1Zn2Sb2,409,0.000013,0.0014789,0.00013984,2.1155,0.31316,76923.0769230769,0.0006990782
10954,10.1007/s11664-015-4303-6,5134,3(a),6472,x=1,Eu1Zn2Sb2,409.5,0.000013008,0.00148,0.00013994,2.1141,0.31424,76875.7687576876,0.0007000615
10954,10.1007/s11664-015-4303-6,5134,3(a),6472,x=1,Eu1Zn2Sb2,410,0.000013016,0.001481,0.00014005,2.1127,0.31532,76828.5187461586,0.0007009987
10954,10.1007/s11664-015-4303-6,5134,3(a),6472,x=1,Eu1Zn2Sb2,410.5,0.000013024,0.001482,0.00014016,2.1112,0.3164,76781.3267813268,0.0007019704
10954,10.1007/s11664-015-4303-6,5134,3(a),6472,x=1,Eu1Zn2Sb2,411,0.000013032,0.0014831,0.00014027,2.1098,0.31748,76734.1927562922,0.0007029576
10954,10.1007/s11664-015-4303-6,5134,3(a),6472,x=1,Eu1Zn2Sb2,411.5,0.00001304,0.0014841,0.00014038,2.1084,0.31855,76687.1165644172,0.0007038987
10954,10.1007/s11664-015-4303-6,5134,3(a),6472,x=1,Eu1Zn2Sb2,412,0.000013048,0.0014851,0.00014049,2.107,0.31963,76640.0980993256,0.000704841
10954,10.1007/s11664-015-4303-6,5134,3(a),6472,x=1,Eu1Zn2Sb2,412.5,0.000013056,0.0014862,0.00014059,2.1056,0.32071,76593.137254902,0.0007058321
10954,10.1007/s11664-015-4303-6,5134,3(a),6472,x=1,Eu1Zn2Sb2,413,0.000013064,0.0014872,0.0001407,2.1041,0.32179,76546.2339252909,0.0007068105
10954,10.1007/s11664-015-4303-6,5134,3(a),6472,x=1,Eu1Zn2Sb2,413.5,0.000013072,0.0014882,0.00014081,2.1027,0.32287,76499.388004896,0.0007077567
10954,10.1007/s11664-015-4303-6,5134,3(a),6472,x=1,Eu1Zn2Sb2,414,0.00001308,0.0014893,0.00014092,2.1013,0.32395,76452.5993883792,0.0007087517
10954,10.1007/s11664-015-4303-6,5134,3(a),6472,x=1,Eu1Zn2Sb2,414.5,0.000013088,0.0014903,0.00014103,2.0999,0.32503,76405.8679706601,0.0007097005
10954,10.1007/s11664-015-4303-6,5134,3(a),6472,x=1,Eu1Zn2Sb2,415,0.000013096,0.0014913,0.00014113,2.0985,0.32611,76359.1936469151,0.0007106505
10954,10.1007/s11664-015-4303-6,5134,3(a),6472,x=1,Eu1Zn2Sb2,415.5,0.000013104,0.0014923,0.00014124,2.0971,0.32719,76312.5763125763,0.0007116017
10954,10.1007/s11664-015-4303-6,5134,3(a),6472,x=1,Eu1Zn2Sb2,416,0.000013112,0.0014934,0.00014135,2.0956,0.32827,76266.0158633313,0.000712636
10954,10.1007/s11664-015-4303-6,5134,3(a),6472,x=1,Eu1Zn2Sb2,416.5,0.00001312,0.0014944,0.00014146,2.0942,0.32935,76219.5121951219,0.0007135899
10954,10.1007/s11664-015-4303-6,5134,3(a),6472,x=1,Eu1Zn2Sb2,417,0.000013128,0.0014954,0.00014156,2.0928,0.33043,76173.0652041438,0.0007145451
10954,10.1007/s11664-015-4303-6,5134,3(a),6472,x=1,Eu1Zn2Sb2,417.5,0.000013136,0.0014965,0.00014167,2.0914,0.33151,76126.6747868453,0.0007155494
10954,10.1007/s11664-015-4303-6,5134,3(a),6472,x=1,Eu1Zn2Sb2,418,0.000013144,0.0014975,0.00014178,2.09,0.33259,76080.340839927,0.0007165072
10954,10.1007/s11664-015-4303-6,5134,3(a),6472,x=1,Eu1Zn2Sb2,418.5,0.000013153,0.0014985,0.00014188,2.0885,0.33367,76028.2825210978,0.0007175006
10954,10.1007/s11664-015-4303-6,5134,3(a),6472,x=1,Eu1Zn2Sb2,419,0.000013161,0.0014996,0.00014199,2.0871,0.33475,75982.0682318973,0.0007185089
10954,10.1007/s11664-015-4303-6,5134,3(a),6472,x=1,Eu1Zn2Sb2,419.5,0.000013169,0.0015006,0.0001421,2.0857,0.33583,75935.9100918825,0.0007194707
10954,10.1007/s11664-015-4303-6,5134,3(a),6472,x=1,Eu1Zn2Sb2,420,0.000013177,0.0015016,0.0001422,2.0843,0.33691,75889.8079987858,0.0007204337
10954,10.1007/s11664-015-4303-6,5134,3(a),6472,x=1,Eu1Zn2Sb2,420.5,0.000013185,0.0015027,0.00014231,2.0829,0.33799,75843.7618505878,0.0007214461
10954,10.1007/s11664-015-4303-6,5134,3(a),6472,x=1,Eu1Zn2Sb2,421,0.000013193,0.0015037,0.00014242,2.0815,0.33907,75797.7715455166,0.0007224117
10954,10.1007/s11664-015-4303-6,5134,3(a),6472,x=1,Eu1Zn2Sb2,421.5,0.000013201,0.0015047,0.00014252,2.08,0.34015,75751.8369820468,0.0007234135
10954,10.1007/s11664-015-4303-6,5134,3(a),6472,x=1,Eu1Zn2Sb2,422,0.000013209,0.0015057,0.00014263,2.0786,0.34123,75705.9580588992,0.0007243818
10954,10.1007/s11664-015-4303-6,5134,3(a),6472,x=1,Eu1Zn2Sb2,422.5,0.000013217,0.0015068,0.00014274,2.0772,0.34231,75660.1346750397,0.0007253996
10954,10.1007/s11664-015-4303-6,5134,3(a),6472,x=1,Eu1Zn2Sb2,423,0.000013225,0.0015078,0.00014284,2.0758,0.34339,75614.3667296786,0.0007263706
10954,10.1007/s11664-015-4303-6,5134,3(a),6472,x=1,Eu1Zn2Sb2,423.5,0.000013233,0.0015088,0.00014295,2.0744,0.34447,75568.6541222701,0.0007273428
10954,10.1007/s11664-015-4303-6,5134,3(a),6472,x=1,Eu1Zn2Sb2,424,0.000013241,0.0015099,0.00014306,2.0729,0.34555,75522.9967525111,0.0007283998
10954,10.1007/s11664-015-4303-6,5134,3(a),6472,x=1,Eu1Zn2Sb2,424.5,0.000013249,0.0015109,0.00014316,2.0715,0.34663,75477.3945203412,0.0007293748
10954,10.1007/s11664-015-4303-6,5134,3(a),6472,x=1,Eu1Zn2Sb2,425,0.000013257,0.0015119,0.00014327,2.0701,0.34771,75431.847325941,0.0007303512
10954,10.1007/s11664-015-4303-6,5134,3(a),6472,x=1,Eu1Zn2Sb2,425.5,0.000013265,0.001513,0.00014337,2.0687,0.34879,75386.3550697324,0.0007313772
10954,10.1007/s11664-015-4303-6,5134,3(a),6472,x=1,Eu1Zn2Sb2,426,0.000013273,0.001514,0.00014348,2.0673,0.34987,75340.917652377,0.0007323562
10954,10.1007/s11664-015-4303-6,5134,3(a),6472,x=1,Eu1Zn2Sb2,426.5,0.000013281,0.001515,0.00014358,2.0659,0.35095,75295.534974776,0.0007333366
10954,10.1007/s11664-015-4303-6,5134,3(a),6472,x=1,Eu1Zn2Sb2,427,0.000013289,0.0015161,0.00014369,2.0644,0.35203,75250.2069380691,0.0007344022
10954,10.1007/s11664-015-4303-6,5134,3(a),6472,x=1,Eu1Zn2Sb2,427.5,0.000013297,0.0015171,0.0001438,2.063,0.35311,75204.9334436339,0.0007353854
10954,10.1007/s11664-015-4303-6,5134,3(a),6472,x=1,Eu1Zn2Sb2,428,0.000013305,0.0015181,0.0001439,2.0616,0.35419,75159.7143930853,0.0007363698
10954,10.1007/s11664-015-4303-6,5134,3(a),6472,x=1,Eu1Zn2Sb2,428.5,0.000013313,0.0015191,0.00014401,2.0602,0.35527,75114.5496882746,0.0007373556
10954,10.1007/s11664-015-4303-6,5134,3(a),6472,x=1,Eu1Zn2Sb2,429,0.000013321,0.0015202,0.00014411,2.0588,0.35634,75069.4392312889,0.0007383913
10954,10.1007/s11664-015-4303-6,5134,3(a),6472,x=1,Eu1Zn2Sb2,429.5,0.000013329,0.0015212,0.00014422,2.0573,0.35742,75024.3829244504,0.0007394157
10954,10.1007/s11664-015-4303-6,5134,3(a),6472,x=1,Eu1Zn2Sb2,430,0.000013337,0.0015222,0.00014432,2.0559,0.3585,74979.3806703157,0.0007404057
10954,10.1007/s11664-015-4303-6,5134,3(a),6472,x=1,Eu1Zn2Sb2,430.5,0.000013345,0.0015233,0.00014443,2.0545,0.35958,74934.4323716748,0.0007414456
10954,10.1007/s11664-015-4303-6,5134,3(a),6472,x=1,Eu1Zn2Sb2,431,0.000013353,0.0015243,0.00014453,2.0531,0.36066,74889.537931551,0.0007424383
10954,10.1007/s11664-015-4303-6,5134,3(a),6472,x=1,Eu1Zn2Sb2,431.5,0.000013361,0.0015253,0.00014464,2.0517,0.36174,74844.6972531996,0.0007434323
10954,10.1007/s11664-015-4303-6,5134,3(a),6472,x=1,Eu1Zn2Sb2,432,0.000013369,0.0015264,0.00014474,2.0503,0.36282,74799.9102401077,0.0007444764
10954,10.1007/s11664-015-4303-6,5134,3(a),6472,x=1,Eu1Zn2Sb2,432.5,0.000013377,0.0015274,0.00014485,2.0488,0.3639,74755.1767959931,0.0007455096
10954,10.1007/s11664-015-4303-6,5134,3(a),6472,x=1,Eu1Zn2Sb2,433,0.000013385,0.0015284,0.00014495,2.0474,0.36498,74710.4968248039,0.0007465078
10954,10.1007/s11664-015-4303-6,5134,3(a),6472,x=1,Eu1Zn2Sb2,433.5,0.000013394,0.0015295,0.00014506,2.046,0.36606,74660.2956547708,0.0007475562
10954,10.1007/s11664-015-4303-6,5134,3(a),6472,x=1,Eu1Zn2Sb2,434,0.000013402,0.0015305,0.00014516,2.0446,0.36714,74615.7289956723,0.0007485572
10954,10.1007/s11664-015-4303-6,5134,3(a),6472,x=1,Eu1Zn2Sb2,434.5,0.00001341,0.0015315,0.00014527,2.0432,0.36822,74571.2155108128,0.0007495595
10954,10.1007/s11664-015-4303-6,5134,3(a),6472,x=1,Eu1Zn2Sb2,435,0.000013418,0.0015325,0.00014537,2.0417,0.3693,74526.7551050827,0.0007506
10954,10.1007/s11664-015-4303-6,5134,3(a),6472,x=1,Eu1Zn2Sb2,435.5,0.000013426,0.0015336,0.00014547,2.0403,0.37038,74482.347683599,0.0007516542
10954,10.1007/s11664-015-4303-6,5134,3(a),6472,x=1,Eu1Zn2Sb2,436,0.000013434,0.0015346,0.00014558,2.0389,0.37146,74437.9931517046,0.0007526607
10954,10.1007/s11664-015-4303-6,5134,3(a),6472,x=1,Eu1Zn2Sb2,436.5,0.000013442,0.0015356,0.00014568,2.0375,0.37254,74393.691414968,0.0007536687
10954,10.1007/s11664-015-4303-6,5134,3(a),6472,x=1,Eu1Zn2Sb2,437,0.00001345,0.0015367,0.00014579,2.0361,0.37362,74349.4423791822,0.0007547272
10954,10.1007/s11664-015-4303-6,5134,3(a),6472,x=1,Eu1Zn2Sb2,437.5,0.000013458,0.0015377,0.00014589,2.0347,0.3747,74305.2459503641,0.0007557379
10954,10.1007/s11664-015-4303-6,5134,3(a),6472,x=1,Eu1Zn2Sb2,438,0.000013466,0.0015387,0.000146,2.0332,0.37578,74261.1020347542,0.0007567873
10954,10.1007/s11664-015-4303-6,5134,3(a),6472,x=1,Eu1Zn2Sb2,438.5,0.000013474,0.0015398,0.0001461,2.0318,0.37686,74217.0105388155,0.0007578502
10954,10.1007/s11664-015-4303-6,5134,3(a),6472,x=1,Eu1Zn2Sb2,439,0.000013482,0.0015408,0.0001462,2.0304,0.37794,74172.971369233,0.0007588652
10954,10.1007/s11664-015-4303-6,5134,3(a),6472,x=1,Eu1Zn2Sb2,439.5,0.00001349,0.0015418,0.00014631,2.029,0.37902,74128.9844329133,0.0007598817
10954,10.1007/s11664-015-4303-6,5134,3(a),6472,x=1,Eu1Zn2Sb2,440,0.000013498,0.0015429,0.00014641,2.0276,0.3801,74085.0496369833,0.0007609489
10954,10.1007/s11664-015-4303-6,5134,3(a),6472,x=1,Eu1Zn2Sb2,440.5,0.000013506,0.0015439,0.00014652,2.0261,0.38118,74041.1668887902,0.0007620058
10954,10.1007/s11664-015-4303-6,5134,3(a),6472,x=1,Eu1Zn2Sb2,441,0.000013514,0.0015449,0.00014662,2.0247,0.38226,73997.3360959006,0.0007630266
10954,10.1007/s11664-015-4303-6,5134,3(a),6472,x=1,Eu1Zn2Sb2,441.5,0.000013522,0.0015459,0.00014672,2.0233,0.38334,73953.5571660997,0.0007640488
10954,10.1007/s11664-015-4303-6,5134,3(a),6472,x=1,Eu1Zn2Sb2,442,0.00001353,0.001547,0.00014683,2.0219,0.38442,73909.830007391,0.0007651219
10954,10.1007/s11664-015-4303-6,5134,3(a),6472,x=1,Eu1Zn2Sb2,442.5,0.000013538,0.001548,0.00014693,2.0205,0.3855,73866.1545279953,0.000766147
10954,10.1007/s11664-015-4303-6,5134,3(a),6472,x=1,Eu1Zn2Sb2,443,0.000013546,0.001549,0.00014703,2.0191,0.38658,73822.5306363502,0.0007671735
10954,10.1007/s11664-015-4303-6,5134,3(a),6472,x=1,Eu1Zn2Sb2,443.5,0.000013554,0.0015501,0.00014714,2.0176,0.38766,73778.9582411096,0.0007682891
10954,10.1007/s11664-015-4303-6,5134,3(a),6472,x=1,Eu1Zn2Sb2,444,0.000013562,0.0015511,0.00014724,2.0162,0.38874,73735.4372511429,0.0007693185
10954,10.1007/s11664-015-4303-6,5134,3(a),6472,x=1,Eu1Zn2Sb2,444.5,0.00001357,0.0015521,0.00014735,2.0148,0.38982,73691.9675755343,0.0007703494
10954,10.1007/s11664-015-4303-6,5134,3(a),6472,x=1,Eu1Zn2Sb2,445,0.000013578,0.0015532,0.00014745,2.0134,0.3909,73648.5491235823,0.0007714314
10954,10.1007/s11664-015-4303-6,5134,3(a),6472,x=1,Eu1Zn2Sb2,445.5,0.000013586,0.0015542,0.00014755,2.012,0.39198,73605.1818047991,0.0007724652
10954,10.1007/s11664-015-4303-6,5134,3(a),6472,x=1,Eu1Zn2Sb2,446,0.000013594,0.0015552,0.00014766,2.0105,0.39306,73561.8655289098,0.0007735389
10954,10.1007/s11664-015-4303-6,5134,3(a),6472,x=1,Eu1Zn2Sb2,446.5,0.000013602,0.0015563,0.00014776,2.0091,0.39413,73518.6002058521,0.0007746255
10954,10.1007/s11664-015-4303-6,5134,3(a),6472,x=1,Eu1Zn2Sb2,447,0.00001361,0.0015573,0.00014786,2.0077,0.39521,73475.3857457752,0.0007756637
10954,10.1007/s11664-015-4303-6,5134,3(a),6472,x=1,Eu1Zn2Sb2,447.5,0.000013618,0.0015583,0.00014796,2.0063,0.39629,73432.2220590395,0.0007767034
10954,10.1007/s11664-015-4303-6,5134,3(a),6472,x=1,Eu1Zn2Sb2,448,0.000013626,0.0015593,0.00014807,2.0049,0.39737,73389.1090562161,0.0007777445
10954,10.1007/s11664-015-4303-6,5134,3(a),6472,x=1,Eu1Zn2Sb2,448.5,0.000013635,0.0015604,0.00014817,2.0035,0.39845,73340.6674000733,0.000778837
10954,10.1007/s11664-015-4303-6,5134,3(a),6472,x=1,Eu1Zn2Sb2,449,0.000013643,0.0015614,0.00014827,2.002,0.39953,73297.6618045884,0.0007799201
10954,10.1007/s11664-015-4303-6,5134,3(a),6472,x=1,Eu1Zn2Sb2,449.5,0.000013651,0.0015624,0.00014838,2.0006,0.40061,73254.7066149,0.0007809657
10954,10.1007/s11664-015-4303-6,5134,3(a),6472,x=1,Eu1Zn2Sb2,450,0.000013659,0.0015635,0.00014848,1.9992,0.40169,73211.8017424409,0.0007820628
10954,10.1007/s11664-015-4303-6,5134,3(a),6472,x=1,Eu1Zn2Sb2,450.5,0.000013667,0.0015645,0.00014858,1.9978,0.40277,73168.9470988512,0.0007831114
10954,10.1007/s11664-015-4303-6,5134,3(a),6472,x=1,Eu1Zn2Sb2,451,0.000013675,0.0015655,0.00014869,1.9964,0.40385,73126.1425959781,0.0007841615
10954,10.1007/s11664-015-4303-6,5134,3(a),6472,x=1,Eu1Zn2Sb2,451.5,0.000013683,0.0015666,0.00014879,1.9949,0.40493,73083.3881458744,0.0007853025
10954,10.1007/s11664-015-4303-6,5134,3(a),6472,x=1,Eu1Zn2Sb2,452,0.000013691,0.0015676,0.00014889,1.9935,0.40601,73040.6836607991,0.0007863557
10954,10.1007/s11664-015-4303-6,5134,3(a),6472,x=1,Eu1Zn2Sb2,452.5,0.000013699,0.0015686,0.00014899,1.9921,0.40709,72998.0290532156,0.0007874103
10954,10.1007/s11664-015-4303-6,5134,3(a),6472,x=1,Eu1Zn2Sb2,453,0.000013707,0.0015696,0.0001491,1.9907,0.40817,72955.4242357919,0.0007884664
10954,10.1007/s11664-015-4303-6,5134,3(a),6472,x=1,Eu1Zn2Sb2,453.5,0.000013715,0.0015707,0.0001492,1.9893,0.40925,72912.8691213999,0.0007895742
10954,10.1007/s11664-015-4303-6,5134,3(a),6472,x=1,Eu1Zn2Sb2,454,0.000013723,0.0015717,0.0001493,1.9879,0.41033,72870.3636231145,0.0007906333
10954,10.1007/s11664-015-4303-6,5134,3(a),6472,x=1,Eu1Zn2Sb2,454.5,0.000013731,0.0015727,0.00014941,1.9864,0.41141,72827.9076542131,0.0007917338
10954,10.1007/s11664-015-4303-6,5134,3(a),6472,x=1,Eu1Zn2Sb2,455,0.000013739,0.0015738,0.00014951,1.985,0.41249,72785.5011281753,0.0007928463
10954,10.1007/s11664-015-4303-6,5134,3(a),6472,x=1,Eu1Zn2Sb2,455.5,0.000013747,0.0015748,0.00014961,1.9836,0.41357,72743.1439586819,0.0007939101
