Repository: RamyaGuru/STD2_EffMass

# STD2_EffMass
Effective mass modeling of StarryData2 data

File: csvfiles/heavilydopedptypePbSe10.1002adma.201004200.csv (part 18 of 36)
sid,DOI,figureid,fignum,sampleid,samplename,composition,Temperature,Carrier mobility,Electrical resistivity,Seebeck coefficient,Thermal conductivity,ZT,Electrical conductivity,Power factor,Figure of merit Z
6006,10.1002/adma.201004200,80,1(a),73,Na0.005Pb0.995Se1,Na0.005Pb0.995Se1,339.5,0.021468,0.0000043206,0.000049641,3.0468,0.0032164,231449.3357404064,0.0005703441,0.0001871945
6006,10.1002/adma.201004200,80,1(a),73,Na0.005Pb0.995Se1,Na0.005Pb0.995Se1,340,0.021449,0.0000043259,0.000049758,3.0407,0.0042356,231165.7689729305,0.0005723337,0.0001882243
6006,10.1002/adma.201004200,80,1(a),73,Na0.005Pb0.995Se1,Na0.005Pb0.995Se1,340.5,0.02143,0.0000043312,0.000049876,3.0347,0.0052548,230882.8961950499,0.0005743478,0.0001892602
6006,10.1002/adma.201004200,80,1(a),73,Na0.005Pb0.995Se1,Na0.005Pb0.995Se1,341,0.021411,0.0000043366,0.000049994,3.0287,0.0062741,230595.3973158696,0.0005763501,0.0001902962
6006,10.1002/adma.201004200,80,1(a),73,Na0.005Pb0.995Se1,Na0.005Pb0.995Se1,341.5,0.021392,0.000004342,0.000050112,3.0227,0.0072933,230308.6135421465,0.0005783539,0.0001913368
6006,10.1002/adma.201004200,80,1(a),73,Na0.005Pb0.995Se1,Na0.005Pb0.995Se1,342,0.021373,0.0000043475,0.000050231,3.0167,0.0083125,230017.251293847,0.0005803688,0.0001923853
6006,10.1002/adma.201004200,80,1(a),73,Na0.005Pb0.995Se1,Na0.005Pb0.995Se1,342.5,0.021354,0.0000043531,0.000050349,3.0108,0.0093317,229721.3480048701,0.0005823486,0.0001934199
6006,10.1002/adma.201004200,80,1(a),73,Na0.005Pb0.995Se1,Na0.005Pb0.995Se1,343,0.021335,0.0000043587,0.000050468,3.0048,0.010351,229426.2050611421,0.0005843529,0.0001944731
6006,10.1002/adma.201004200,80,1(a),73,Na0.005Pb0.995Se1,Na0.005Pb0.995Se1,343.5,0.021317,0.0000043644,0.000050586,2.9989,0.01137,229126.5695170012,0.0005863219,0.0001955123
6006,10.1002/adma.201004200,80,1(a),73,Na0.005Pb0.995Se1,Na0.005Pb0.995Se1,344,0.021298,0.0000043702,0.000050705,2.9931,0.012389,228822.4795203881,0.0005883019,0.0001965527
6006,10.1002/adma.201004200,80,1(a),73,Na0.005Pb0.995Se1,Na0.005Pb0.995Se1,344.5,0.021279,0.000004376,0.000050824,2.9872,0.013409,228519.1956124314,0.0005902831,0.0001976042
6006,10.1002/adma.201004200,80,1(a),73,Na0.005Pb0.995Se1,Na0.005Pb0.995Se1,345,0.02126,0.0000043818,0.000050944,2.9814,0.014428,228216.7145921767,0.0005922888,0.0001986613
6006,10.1002/adma.201004200,80,1(a),73,Na0.005Pb0.995Se1,Na0.005Pb0.995Se1,345.5,0.021241,0.0000043877,0.000051063,2.9756,0.015447,227909.8388677439,0.0005942589,0.0001997106
6006,10.1002/adma.201004200,80,1(a),73,Na0.005Pb0.995Se1,Na0.005Pb0.995Se1,346,0.021222,0.0000043937,0.000051182,2.9698,0.016466,227598.6070965246,0.0005962167,0.0002007599
6006,10.1002/adma.201004200,80,1(a),73,Na0.005Pb0.995Se1,Na0.005Pb0.995Se1,346.5,0.021203,0.0000043997,0.000051302,2.964,0.017486,227288.2241971043,0.0005981988,0.0002018215
6006,10.1002/adma.201004200,80,1(a),73,Na0.005Pb0.995Se1,Na0.005Pb0.995Se1,347,0.021184,0.0000044058,0.000051422,2.9583,0.018505,226973.5348858323,0.0006001684,0.0002028761
6006,10.1002/adma.201004200,80,1(a),73,Na0.005Pb0.995Se1,Na0.005Pb0.995Se1,347.5,0.021165,0.000004412,0.000051542,2.9526,0.019524,226654.5784224841,0.0006021255,0.0002039306
6006,10.1002/adma.201004200,80,1(a),73,Na0.005Pb0.995Se1,Na0.005Pb0.995Se1,348,0.021146,0.0000044182,0.000051662,2.9469,0.020543,226336.5171336743,0.0006040836,0.0002049895
6006,10.1002/adma.201004200,80,1(a),73,Na0.005Pb0.995Se1,Na0.005Pb0.995Se1,348.5,0.021127,0.0000044244,0.000051782,2.9412,0.021562,226019.3472561251,0.0006060427,0.0002060529
6006,10.1002/adma.201004200,80,1(a),73,Na0.005Pb0.995Se1,Na0.005Pb0.995Se1,349,0.021108,0.0000044307,0.000051902,2.9356,0.022582,225697.970975241,0.0006079892,0.000207109
6006,10.1002/adma.201004200,80,1(a),73,Na0.005Pb0.995Se1,Na0.005Pb0.995Se1,349.5,0.021089,0.0000044371,0.000052023,2.93,0.023601,225372.4279371662,0.0006099463,0.0002081728
6006,10.1002/adma.201004200,80,1(a),73,Na0.005Pb0.995Se1,Na0.005Pb0.995Se1,350,0.02107,0.0000044435,0.000052143,2.9244,0.02462,225047.8226623157,0.0006118808,0.0002092329
6006,10.1002/adma.201004200,80,1(a),73,Na0.005Pb0.995Se1,Na0.005Pb0.995Se1,350.5,0.021051,0.00000445,0.000052264,2.9188,0.025639,224719.1011235955,0.000613826,0.0002103008
6006,10.1002/adma.201004200,80,1(a),73,Na0.005Pb0.995Se1,Na0.005Pb0.995Se1,351,0.021032,0.0000044565,0.000052385,2.9133,0.026659,224391.3384943341,0.0006157721,0.0002113658
6006,10.1002/adma.201004200,80,1(a),73,Na0.005Pb0.995Se1,Na0.005Pb0.995Se1,351.5,0.021013,0.0000044631,0.000052506,2.9077,0.027678,224059.5102059107,0.0006177052,0.0002124377
6006,10.1002/adma.201004200,80,1(a),73,Na0.005Pb0.995Se1,Na0.005Pb0.995Se1,352,0.020994,0.0000044697,0.000052627,2.9022,0.028697,223728.6618788733,0.0006196392,0.0002135067
6006,10.1002/adma.201004200,80,1(a),73,Na0.005Pb0.995Se1,Na0.005Pb0.995Se1,352.5,0.020976,0.0000044764,0.000052748,2.8968,0.029716,223393.7985881512,0.0006215601,0.0002145678
6006,10.1002/adma.201004200,80,1(a),73,Na0.005Pb0.995Se1,Na0.005Pb0.995Se1,353,0.020957,0.0000044831,0.000052869,2.8913,0.030735,223059.9362048582,0.0006234818,0.0002156406
6006,10.1002/adma.201004200,80,1(a),73,Na0.005Pb0.995Se1,Na0.005Pb0.995Se1,353.5,0.020938,0.0000044899,0.000052991,2.8858,0.031755,222722.1096238224,0.0006254139,0.0002167212
6006,10.1002/adma.201004200,80,1(a),73,Na0.005Pb0.995Se1,Na0.005Pb0.995Se1,354,0.020919,0.0000044968,0.000053112,2.8804,0.032774,222380.3593666607,0.0006273093,0.0002177855
6006,10.1002/adma.201004200,80,1(a),73,Na0.005Pb0.995Se1,Na0.005Pb0.995Se1,354.5,0.0209,0.0000045037,0.000053234,2.875,0.033793,222039.6562826121,0.000629229,0.0002188623
6006,10.1002/adma.201004200,80,1(a),73,Na0.005Pb0.995Se1,Na0.005Pb0.995Se1,355,0.020881,0.0000045106,0.000053356,2.8697,0.034812,221699.9955660001,0.0006311495,0.0002199357
6006,10.1002/adma.201004200,80,1(a),73,Na0.005Pb0.995Se1,Na0.005Pb0.995Se1,355.5,0.020862,0.0000045176,0.000053478,2.8643,0.035832,221356.4724632548,0.0006330566,0.0002210162
6006,10.1002/adma.201004200,80,1(a),73,Na0.005Pb0.995Se1,Na0.005Pb0.995Se1,356,0.020843,0.0000045247,0.0000536,2.859,0.036851,221009.1276769731,0.0006349504,0.0002220883
6006,10.1002/adma.201004200,80,1(a),73,Na0.005Pb0.995Se1,Na0.005Pb0.995Se1,356.5,0.020824,0.0000045317,0.000053722,2.8537,0.03787,220667.7405830042,0.0006368589,0.0002231695
6006,10.1002/adma.201004200,80,1(a),73,Na0.005Pb0.995Se1,Na0.005Pb0.995Se1,357,0.020805,0.0000045389,0.000053844,2.8484,0.038889,220317.69812069,0.0006387399,0.0002242451
6006,10.1002/adma.201004200,80,1(a),73,Na0.005Pb0.995Se1,Na0.005Pb0.995Se1,357.5,0.020786,0.0000045461,0.000053967,2.8431,0.039908,219968.7644354501,0.0006406452,0.0002253333
6006,10.1002/adma.201004200,80,1(a),73,Na0.005Pb0.995Se1,Na0.005Pb0.995Se1,358,0.020767,0.0000045533,0.000054089,2.8379,0.040928,219620.9342674544,0.0006425274,0.0002264095
6006,10.1002/adma.201004200,80,1(a),73,Na0.005Pb0.995Se1,Na0.005Pb0.995Se1,358.5,0.020748,0.0000045606,0.000054212,2.8326,0.041947,219269.3943779327,0.0006444198,0.0002275012
6006,10.1002/adma.201004200,80,1(a),73,Na0.005Pb0.995Se1,Na0.005Pb0.995Se1,359,0.020729,0.000004568,0.000054335,2.8274,0.042966,218914.1856392294,0.0006462986,0.0002285841
6006,10.1002/adma.201004200,80,1(a),73,Na0.005Pb0.995Se1,Na0.005Pb0.995Se1,359.5,0.02071,0.0000045754,0.000054457,2.8222,0.043985,218560.1258906325,0.0006481542,0.0002296628
6006,10.1002/adma.201004200,80,1(a),73,Na0.005Pb0.995Se1,Na0.005Pb0.995Se1,360,0.020691,0.0000045828,0.00005458,2.8171,0.045005,218207.2095662041,0.0006500341,0.0002307458
6006,10.1002/adma.201004200,80,1(a),73,Na0.005Pb0.995Se1,Na0.005Pb0.995Se1,360.5,0.020672,0.0000045903,0.000054703,2.8119,0.046024,217850.6851404048,0.0006519004,0.0002318363
6006,10.1002/adma.201004200,80,1(a),73,Na0.005Pb0.995Se1,Na0.005Pb0.995Se1,361,0.020653,0.0000045978,0.000054827,2.8068,0.047043,217495.3238505372,0.0006537909,0.0002329311
6006,10.1002/adma.201004200,80,1(a),73,Na0.005Pb0.995Se1,Na0.005Pb0.995Se1,361.5,0.020634,0.0000046054,0.00005495,2.8017,0.048062,217136.4050896773,0.0006556439,0.0002340165
6006,10.1002/adma.201004200,80,1(a),73,Na0.005Pb0.995Se1,Na0.005Pb0.995Se1,362,0.020616,0.0000046131,0.000055073,2.7966,0.049081,216773.9697817086,0.0006574831,0.0002351009
6006,10.1002/adma.201004200,80,1(a),73,Na0.005Pb0.995Se1,Na0.005Pb0.995Se1,362.5,0.020597,0.0000046207,0.000055197,2.7915,0.050101,216417.425931136,0.0006593609,0.0002362031
6006,10.1002/adma.201004200,80,1(a),73,Na0.005Pb0.995Se1,Na0.005Pb0.995Se1,363,0.020578,0.0000046285,0.00005532,2.7865,0.05112,216052.7168629146,0.0006611866,0.0002372821
6006,10.1002/adma.201004200,80,1(a),73,Na0.005Pb0.995Se1,Na0.005Pb0.995Se1,363.5,0.020559,0.0000046363,0.000055444,2.7815,0.052139,215689.2349502836,0.0006630367,0.0002383738
6006,10.1002/adma.201004200,80,1(a),73,Na0.005Pb0.995Se1,Na0.005Pb0.995Se1,364,0.02054,0.0000046441,0.000055568,2.7765,0.053158,215326.9740100342,0.0006648872,0.0002394695
6006,10.1002/adma.201004200,80,1(a),73,Na0.005Pb0.995Se1,Na0.005Pb0.995Se1,364.5,0.020521,0.0000046519,0.000055691,2.7715,0.054177,214965.9279004278,0.0006667141,0.0002405608
6006,10.1002/adma.201004200,80,1(a),73,Na0.005Pb0.995Se1,Na0.005Pb0.995Se1,365,0.020502,0.0000046599,0.000055815,2.7665,0.055197,214596.8797613683,0.0006685367,0.0002416543
6006,10.1002/adma.201004200,80,1(a),73,Na0.005Pb0.995Se1,Na0.005Pb0.995Se1,365.5,0.020483,0.0000046678,0.000055939,2.7616,0.056216,214233.6861048031,0.000670374,0.0002427484
6006,10.1002/adma.201004200,80,1(a),73,Na0.005Pb0.995Se1,Na0.005Pb0.995Se1,366,0.020464,0.0000046758,0.000056064,2.7567,0.057235,213867.1457290731,0.0006722212,0.00024385
6006,10.1002/adma.201004200,80,1(a),73,Na0.005Pb0.995Se1,Na0.005Pb0.995Se1,366.5,0.020445,0.0000046839,0.000056188,2.7517,0.058254,213497.2992591644,0.0006740305,0.0002449506
6006,10.1002/adma.201004200,80,1(a),73,Na0.005Pb0.995Se1,Na0.005Pb0.995Se1,367,0.020426,0.000004692,0.000056312,2.7469,0.059274,213128.7297527707,0.00067584,0.0002460374
6006,10.1002/adma.201004200,80,1(a),73,Na0.005Pb0.995Se1,Na0.005Pb0.995Se1,367.5,0.020407,0.0000047001,0.000056437,2.742,0.060293,212761.4306078594,0.0006776739,0.0002471458
6006,10.1002/adma.201004200,80,1(a),73,Na0.005Pb0.995Se1,Na0.005Pb0.995Se1,368,0.020388,0.0000047083,0.000056561,2.7371,0.061312,212390.8841832508,0.0006794696,0.0002482443
6006,10.1002/adma.201004200,80,1(a),73,Na0.005Pb0.995Se1,Na0.005Pb0.995Se1,368.5,0.020369,0.0000047165,0.000056686,2.7323,0.062331,212021.626205873,0.0006812896,0.0002493466
6006,10.1002/adma.201004200,80,1(a),73,Na0.005Pb0.995Se1,Na0.005Pb0.995Se1,369,0.02035,0.0000047248,0.00005681,2.7275,0.06335,211649.1703352523,0.0006830715,0.0002504387
6006,10.1002/adma.201004200,80,1(a),73,Na0.005Pb0.995Se1,Na0.005Pb0.995Se1,369.5,0.020331,0.0000047331,0.000056935,2.7227,0.06437,211278.0207475017,0.0006848776,0.0002515435
6006,10.1002/adma.201004200,80,1(a),73,Na0.005Pb0.995Se1,Na0.005Pb0.995Se1,370,0.020312,0.0000047414,0.00005706,2.7179,0.065389,210908.1705825284,0.000686684,0.0002526524
6006,10.1002/adma.201004200,80,1(a),73,Na0.005Pb0.995Se1,Na0.005Pb0.995Se1,370.5,0.020293,0.0000047498,0.000057185,2.7132,0.066408,210535.1804286496,0.0006884762,0.0002537506
6006,10.1002/adma.201004200,80,1(a),73,Na0.005Pb0.995Se1,Na0.005Pb0.995Se1,371,0.020275,0.0000047583,0.00005731,2.7084,0.067427,210159.0904314566,0.0006902541,0.0002548568
6006,10.1002/adma.201004200,80,1(a),73,Na0.005Pb0.995Se1,Na0.005Pb0.995Se1,371.5,0.020256,0.0000047668,0.000057435,2.7037,0.068447,209784.3416967358,0.0006920322,0.0002559575
6006,10.1002/adma.201004200,80,1(a),73,Na0.005Pb0.995Se1,Na0.005Pb0.995Se1,372,0.020237,0.0000047753,0.00005756,2.699,0.069466,209410.9270621741,0.0006938106,0.0002570621
6006,10.1002/adma.201004200,80,1(a),73,Na0.005Pb0.995Se1,Na0.005Pb0.995Se1,372.5,0.020218,0.0000047839,0.000057686,2.6943,0.070485,209034.4697840674,0.0006955987,0.0002581742
6006,10.1002/adma.201004200,80,1(a),73,Na0.005Pb0.995Se1,Na0.005Pb0.995Se1,373,0.020199,0.0000047925,0.000057811,2.6897,0.071504,208659.3635889411,0.0006973629,0.0002592716
6006,10.1002/adma.201004200,80,1(a),73,Na0.005Pb0.995Se1,Na0.005Pb0.995Se1,373.5,0.02018,0.0000048011,0.000057937,2.685,0.072523,208285.6012163879,0.0006991514,0.0002603916
6006,10.1002/adma.201004200,80,1(a),73,Na0.005Pb0.995Se1,Na0.005Pb0.995Se1,374,0.020161,0.0000048098,0.000058062,2.6804,0.073543,207908.8527589505,0.0007009015,0.0002614914
6006,10.1002/adma.201004200,80,1(a),73,Na0.005Pb0.995Se1,Na0.005Pb0.995Se1,374.5,0.020142,0.0000048185,0.000058188,2.6758,0.074562,207533.4647711944,0.0007026758,0.000262604
6006,10.1002/adma.201004200,80,1(a),73,Na0.005Pb0.995Se1,Na0.005Pb0.995Se1,375,0.020123,0.0000048273,0.000058313,2.6712,0.075581,207155.1384832101,0.0007044116,0.000263706
6006,10.1002/adma.201004200,80,1(a),73,Na0.005Pb0.995Se1,Na0.005Pb0.995Se1,375.5,0.020104,0.0000048361,0.000058439,2.6666,0.0766,206778.1890366204,0.0007061717,0.000264821
6006,10.1002/adma.201004200,80,1(a),73,Na0.005Pb0.995Se1,Na0.005Pb0.995Se1,376,0.020085,0.000004845,0.000058565,2.6621,0.07762,206398.3488132095,0.0007079173,0.0002659244
6006,10.1002/adma.201004200,80,1(a),73,Na0.005Pb0.995Se1,Na0.005Pb0.995Se1,376.5,0.020066,0.0000048539,0.000058691,2.6575,0.078639,206019.9015224871,0.0007096631,0.0002670416
6006,10.1002/adma.201004200,80,1(a),73,Na0.005Pb0.995Se1,Na0.005Pb0.995Se1,377,0.020047,0.0000048628,0.000058817,2.653,0.079658,205642.839516328,0.000711409,0.0002681526
6006,10.1002/adma.201004200,80,1(a),73,Na0.005Pb0.995Se1,Na0.005Pb0.995Se1,377.5,0.020028,0.0000048718,0.000058943,2.6485,0.080677,205262.9418284823,0.0007131404,0.000269262
6006,10.1002/adma.201004200,80,1(a),73,Na0.005Pb0.995Se1,Na0.005Pb0.995Se1,378,0.020009,0.0000048808,0.000059069,2.644,0.081696,204884.4451729225,0.0007148719,0.0002703752
6006,10.1002/adma.201004200,80,1(a),73,Na0.005Pb0.995Se1,Na0.005Pb0.995Se1,378.5,0.01999,0.0000048899,0.000059196,2.6395,0.082716,204503.1595738154,0.0007166131,0.0002714958
6006,10.1002/adma.201004200,80,1(a),73,Na0.005Pb0.995Se1,Na0.005Pb0.995Se1,379,0.019971,0.000004899,0.000059322,2.6351,0.083735,204123.2904674423,0.0007183302,0.0002726007
6006,10.1002/adma.201004200,80,1(a),73,Na0.005Pb0.995Se1,Na0.005Pb0.995Se1,379.5,0.019952,0.0000049081,0.000059448,2.6306,0.084754,203744.8299749394,0.0007200474,0.0002737198
6006,10.1002/adma.201004200,80,1(a),73,Na0.005Pb0.995Se1,Na0.005Pb0.995Se1,380,0.019933,0.0000049173,0.000059575,2.6262,0.085773,203363.634514876,0.0007217743,0.000274836
6006,10.1002/adma.201004200,80,1(a),73,Na0.005Pb0.995Se1,Na0.005Pb0.995Se1,380.5,0.019915,0.0000049265,0.000059701,2.6218,0.086793,202983.8627829087,0.000723477,0.0002759467
6006,10.1002/adma.201004200,80,1(a),73,Na0.005Pb0.995Se1,Na0.005Pb0.995Se1,381,0.019896,0.0000049357,0.000059828,2.6174,0.087812,202605.5068176753,0.000725204,0.0002770704
6006,10.1002/adma.201004200,80,1(a),73,Na0.005Pb0.995Se1,Na0.005Pb0.995Se1,381.5,0.019877,0.000004945,0.000059955,2.6131,0.088831,202224.4691607684,0.0007269165,0.0002781817
6006,10.1002/adma.201004200,80,1(a),73,Na0.005Pb0.995Se1,Na0.005Pb0.995Se1,382,0.019858,0.0000049544,0.000060081,2.6087,0.08985,201840.7879864363,0.0007285901,0.0002792924
6006,10.1002/adma.201004200,80,1(a),73,Na0.005Pb0.995Se1,Na0.005Pb0.995Se1,382.5,0.019839,0.0000049637,0.000060208,2.6044,0.090869,201462.6186111167,0.0007303027,0.0002804111
6006,10.1002/adma.201004200,80,1(a),73,Na0.005Pb0.995Se1,Na0.005Pb0.995Se1,383,0.01982,0.0000049731,0.000060335,2.6001,0.091889,201081.8201926364,0.0007320006,0.0002815279
6006,10.1002/adma.201004200,80,1(a),73,Na0.005Pb0.995Se1,Na0.005Pb0.995Se1,383.5,0.019801,0.0000049826,0.000060462,2.5957,0.092908,200698.4305382732,0.0007336839,0.0002826536
6006,10.1002/adma.201004200,80,1(a),73,Na0.005Pb0.995Se1,Na0.005Pb0.995Se1,384,0.019782,0.000004992,0.000060589,2.5915,0.093927,200320.5128205128,0.000735382,0.0002837669
6006,10.1002/adma.201004200,80,1(a),73,Na0.005Pb0.995Se1,Na0.005Pb0.995Se1,384.5,0.019763,0.0000050015,0.000060716,2.5872,0.094946,199940.0179946016,0.0007370654,0.0002848892
6006,10.1002/adma.201004200,80,1(a),73,Na0.005Pb0.995Se1,Na0.005Pb0.995Se1,385,0.019744,0.0000050111,0.000060843,2.5829,0.095966,199556.9834966375,0.0007387341,0.0002860096
6006,10.1002/adma.201004200,80,1(a),73,Na0.005Pb0.995Se1,Na0.005Pb0.995Se1,385.5,0.019725,0.0000050207,0.000060971,2.5787,0.096985,199175.4137869221,0.0007404272,0.000287132
6006,10.1002/adma.201004200,80,1(a),73,Na0.005Pb0.995Se1,Na0.005Pb0.995Se1,386,0.019706,0.0000050303,0.000061098,2.5745,0.098004,198795.3004790967,0.000742096,0.0002882486
6006,10.1002/adma.201004200,80,1(a),73,Na0.005Pb0.995Se1,Na0.005Pb0.995Se1,386.5,0.019687,0.00000504,0.000061225,2.5703,0.099023,198412.6984126984,0.0007437501,0.0002893632
6006,10.1002/adma.201004200,80,1(a),73,Na0.005Pb0.995Se1,Na0.005Pb0.995Se1,387,0.019668,0.0000050496,0.000061353,2.5661,0.10004,198035.4879594423,0.0007454433,0.0002904966
6006,10.1002/adma.201004200,80,1(a),73,Na0.005Pb0.995Se1,Na0.005Pb0.995Se1,387.5,0.019649,0.0000050594,0.00006148,2.5619,0.10106,197651.8954816777,0.0007470827,0.0002916128
6006,10.1002/adma.201004200,80,1(a),73,Na0.005Pb0.995Se1,Na0.005Pb0.995Se1,388,0.01963,0.0000050691,0.000061608,2.5577,0.10208,197273.6777731747,0.0007487613,0.0002927479
6006,10.1002/adma.201004200,80,1(a),73,Na0.005Pb0.995Se1,Na0.005Pb0.995Se1,388.5,0.019611,0.0000050789,0.000061735,2.5536,0.1031,196893.0280178779,0.0007504007,0.0002938599
6006,10.1002/adma.201004200,80,1(a),73,Na0.005Pb0.995Se1,Na0.005Pb0.995Se1,389,0.019592,0.0000050888,0.000061863,2.5495,0.10412,196509.9827071215,0.0007520498,0.0002949793
6006,10.1002/adma.201004200,80,1(a),73,Na0.005Pb0.995Se1,Na0.005Pb0.995Se1,389.5,0.019574,0.0000050986,0.000061991,2.5453,0.10514,196132.2716039697,0.0007537136,0.0002961197
6006,10.1002/adma.201004200,80,1(a),73,Na0.005Pb0.995Se1,Na0.005Pb0.995Se1,390,0.019555,0.0000051086,0.000062119,2.5412,0.10616,195748.3459264769,0.0007553479,0.0002972406
6006,10.1002/adma.201004200,80,1(a),73,Na0.005Pb0.995Se1,Na0.005Pb0.995Se1,390.5,0.019536,0.0000051185,0.000062246,2.5372,0.10718,195369.7372277034,0.0007569727,0.0002983496
6006,10.1002/adma.201004200,80,1(a),73,Na0.005Pb0.995Se1,Na0.005Pb0.995Se1,391,0.019517,0.0000051285,0.000062374,2.5331,0.1082,194988.7881446817,0.000758607,0.0002994777
6006,10.1002/adma.201004200,80,1(a),73,Na0.005Pb0.995Se1,Na0.005Pb0.995Se1,391.5,0.019498,0.0000051385,0.000062502,2.529,0.10922,194609.3217865136,0.0007602413,0.0003006095
6006,10.1002/adma.201004200,80,1(a),73,Na0.005Pb0.995Se1,Na0.005Pb0.995Se1,392,0.019479,0.0000051485,0.00006263,2.525,0.11023,194231.3295134505,0.0007618757,0.0003017329
6006,10.1002/adma.201004200,80,1(a),73,Na0.005Pb0.995Se1,Na0.005Pb0.995Se1,392.5,0.01946,0.0000051586,0.000062759,2.521,0.11125,193851.0448571318,0.0007635196,0.0003028638
6006,10.1002/adma.201004200,80,1(a),73,Na0.005Pb0.995Se1,Na0.005Pb0.995Se1,393,0.019441,0.0000051687,0.000062887,2.5169,0.11227,193472.246406253,0.0007651392,0.0003040006
6006,10.1002/adma.201004200,80,1(a),73,Na0.005Pb0.995Se1,Na0.005Pb0.995Se1,393.5,0.019422,0.0000051789,0.000063015,2.513,0.11329,193091.19697233,0.0007667439,0.000305111
6006,10.1002/adma.201004200,80,1(a),73,Na0.005Pb0.995Se1,Na0.005Pb0.995Se1,394,0.019403,0.000005189,0.000063143,2.509,0.11431,192715.3594141453,0.0007683635,0.0003062429
6006,10.1002/adma.201004200,80,1(a),73,Na0.005Pb0.995Se1,Na0.005Pb0.995Se1,394.5,0.019384,0.0000051992,0.000063272,2.505,0.11533,192337.2826588706,0.0007699927,0.0003073823
6006,10.1002/adma.201004200,80,1(a),73,Na0.005Pb0.995Se1,Na0.005Pb0.995Se1,395,0.019365,0.0000052095,0.0000634,2.5011,0.11635,191957.0016316345,0.0007715827,0.0003084973
6006,10.1002/adma.201004200,80,1(a),73,Na0.005Pb0.995Se1,Na0.005Pb0.995Se1,395.5,0.019346,0.0000052198,0.000063528,2.4971,0.11737,191578.2213877926,0.0007731727,0.0003096282
6006,10.1002/adma.201004200,80,1(a),73,Na0.005Pb0.995Se1,Na0.005Pb0.995Se1,396,0.019327,0.0000052301,0.000063657,2.4932,0.11839,191200.9330605533,0.000774787,0.0003107601
6006,10.1002/adma.201004200,80,1(a),73,Na0.005Pb0.995Se1,Na0.005Pb0.995Se1,396.5,0.019308,0.0000052404,0.000063786,2.4893,0.11941,190825.1278528357,0.0007764014,0.0003118955
6006,10.1002/adma.201004200,80,1(a),73,Na0.005Pb0.995Se1,Na0.005Pb0.995Se1,397,0.019289,0.0000052508,0.000063914,2.4854,0.12043,190447.1699550545,0.0007779766,0.0003130187
6006,10.1002/adma.201004200,80,1(a),73,Na0.005Pb0.995Se1,Na0.005Pb0.995Se1,397.5,0.01927,0.0000052612,0.000064043,2.4815,0.12145,190070.7063027446,0.0007795761,0.0003141552
6006,10.1002/adma.201004200,80,1(a),73,Na0.005Pb0.995Se1,Na0.005Pb0.995Se1,398,0.019251,0.0000052716,0.000064172,2.4776,0.12247,189695.7280522043,0.0007811757,0.0003152953
6006,10.1002/adma.201004200,80,1(a),73,Na0.005Pb0.995Se1,Na0.005Pb0.995Se1,398.5,0.019232,0.0000052821,0.000064301,2.4738,0.12348,189318.6422066981,0.0007827604,0.0003164202
6006,10.1002/adma.201004200,80,1(a),73,Na0.005Pb0.995Se1,Na0.005Pb0.995Se1,399,0.019214,0.0000052926,0.000064429,2.4699,0.1245,188943.0525639572,0.0007843208,0.0003175516
6006,10.1002/adma.201004200,80,1(a),73,Na0.005Pb0.995Se1,Na0.005Pb0.995Se1,399.5,0.019195,0.0000053032,0.000064558,2.4661,0.12552,188565.3944788052,0.0007858907,0.0003186775
6006,10.1002/adma.201004200,80,1(a),73,Na0.005Pb0.995Se1,Na0.005Pb0.995Se1,400,0.019176,0.0000053137,0.000064687,2.4623,0.12654,188192.7846886351,0.0007874754,0.0003198129
6006,10.1002/adma.201004200,80,1(a),73,Na0.005Pb0.995Se1,Na0.005Pb0.995Se1,400.5,0.019157,0.0000053243,0.000064816,2.4585,0.12756,187818.1169355596,0.0007890453,0.0003209458
6006,10.1002/adma.201004200,80,1(a),73,Na0.005Pb0.995Se1,Na0.005Pb0.995Se1,401,0.019138,0.000005335,0.000064945,2.4547,0.12858,187441.4245548266,0.0007906004,0.0003220762
6006,10.1002/adma.201004200,80,1(a),73,Na0.005Pb0.995Se1,Na0.005Pb0.995Se1,401.5,0.019119,0.0000053456,0.000065075,2.451,0.1296,187069.7395989225,0.0007921946,0.0003232128
6006,10.1002/adma.201004200,80,1(a),73,Na0.005Pb0.995Se1,Na0.005Pb0.995Se1,402,0.0191,0.0000053563,0.000065204,2.4472,0.13062,186696.0401769879,0.0007937497,0.0003243502
6006,10.1002/adma.201004200,80,1(a),73,Na0.005Pb0.995Se1,Na0.005Pb0.995Se1,402.5,0.019081,0.000005367,0.000065333,2.4435,0.13164,186323.8308179616,0.0007953048,0.0003254777
6006,10.1002/adma.201004200,80,1(a),73,Na0.005Pb0.995Se1,Na0.005Pb0.995Se1,403,0.019062,0.0000053778,0.000065462,2.4397,0.13266,185949.6448361783,0.0007968451,0.000326616
6006,10.1002/adma.201004200,80,1(a),73,Na0.005Pb0.995Se1,Na0.005Pb0.995Se1,403.5,0.019043,0.0000053886,0.000065592,2.436,0.13368,185576.9587647998,0.0007984097,0.0003277544
6006,10.1002/adma.201004200,80,1(a),73,Na0.005Pb0.995Se1,Na0.005Pb0.995Se1,404,0.019024,0.0000053994,0.000065721,2.4323,0.1347,185205.7636033633,0.00079995,0.0003288862
6006,10.1002/adma.201004200,80,1(a),73,Na0.005Pb0.995Se1,Na0.005Pb0.995Se1,404.5,0.019005,0.0000054102,0.000065851,2.4286,0.13572,184836.0504232745,0.0008015146,0.0003300315
6006,10.1002/adma.201004200,80,1(a),73,Na0.005Pb0.995Se1,Na0.005Pb0.995Se1,405,0.018986,0.0000054211,0.00006598,2.4249,0.13673,184464.407592555,0.00080304,0.0003311642
6006,10.1002/adma.201004200,80,1(a),73,Na0.005Pb0.995Se1,Na0.005Pb0.995Se1,405.5,0.018967,0.000005432,0.00006611,2.4213,0.13775,184094.2562592047,0.0008045899,0.0003322966
6006,10.1002/adma.201004200,80,1(a),73,Na0.005Pb0.995Se1,Na0.005Pb0.995Se1,406,0.018948,0.000005443,0.000066239,2.4176,0.13877,183722.2120154327,0.0008061005,0.0003334301
6006,10.1002/adma.201004200,80,1(a),73,Na0.005Pb0.995Se1,Na0.005Pb0.995Se1,406.5,0.018929,0.0000054539,0.000066369,2.414,0.13979,183355.0303452575,0.0008076503,0.0003345693
6006,10.1002/adma.201004200,80,1(a),73,Na0.005Pb0.995Se1,Na0.005Pb0.995Se1,407,0.01891,0.0000054649,0.000066499,2.4103,0.14081,182985.9649764863,0.0008091853,0.0003357198
6006,10.1002/adma.201004200,80,1(a),73,Na0.005Pb0.995Se1,Na0.005Pb0.995Se1,407.5,0.018891,0.000005476,0.000066628,2.4067,0.14183,182615.0474799123,0.0008106812,0.0003368435
6006,10.1002/adma.201004200,80,1(a),73,Na0.005Pb0.995Se1,Na0.005Pb0.995Se1,408,0.018873,0.000005487,0.000066758,2.4031,0.14285,182248.9520685256,0.0008122163,0.0003379869
6006,10.1002/adma.201004200,80,1(a),73,Na0.005Pb0.995Se1,Na0.005Pb0.995Se1,408.5,0.018854,0.0000054981,0.000066888,2.3995,0.14387,181881.0134410069,0.0008137365,0.0003391275
6006,10.1002/adma.201004200,80,1(a),73,Na0.005Pb0.995Se1,Na0.005Pb0.995Se1,409,0.018835,0.0000055092,0.000067018,2.396,0.14489,181514.5574675089,0.0008152567,0.0003402574
6006,10.1002/adma.201004200,80,1(a),73,Na0.005Pb0.995Se1,Na0.005Pb0.995Se1,409.5,0.018816,0.0000055204,0.000067148,2.3924,0.14591,181146.29374683,0.0008167622,0.0003413987
6006,10.1002/adma.201004200,80,1(a),73,Na0.005Pb0.995Se1,Na0.005Pb0.995Se1,410,0.018797,0.0000055315,0.000067278,2.3888,0.14693,180782.7894784416,0.0008182824,0.0003425496
6006,10.1002/adma.201004200,80,1(a),73,Na0.005Pb0.995Se1,Na0.005Pb0.995Se1,410.5,0.018778,0.0000055427,0.000067408,2.3853,0.14795,180417.4860627492,0.0008197879,0.0003436834
6006,10.1002/adma.201004200,80,1(a),73,Na0.005Pb0.995Se1,Na0.005Pb0.995Se1,411,0.018759,0.000005554,0.000067538,2.3818,0.14897,180050.4141159525,0.0008212786,0.0003448143
6006,10.1002/adma.201004200,80,1(a),73,Na0.005Pb0.995Se1,Na0.005Pb0.995Se1,411.5,0.01874,0.0000055652,0.000067669,2.3783,0.14998,179688.0615251923,0.0008228084,0.000345965
6006,10.1002/adma.201004200,80,1(a),73,Na0.005Pb0.995Se1,Na0.005Pb0.995Se1,412,0.018721,0.0000055765,0.000067799,2.3748,0.151,179323.9487133507,0.0008242992,0.0003471026
6006,10.1002/adma.201004200,80,1(a),73,Na0.005Pb0.995Se1,Na0.005Pb0.995Se1,412.5,0.018702,0.0000055878,0.000067929,2.3713,0.15202,178961.3085650882,0.0008257899,0.0003482436
6006,10.1002/adma.201004200,80,1(a),73,Na0.005Pb0.995Se1,Na0.005Pb0.995Se1,413,0.018683,0.0000055992,0.00006806,2.3678,0.15304,178596.9424203458,0.0008272903,0.0003493919
6006,10.1002/adma.201004200,80,1(a),73,Na0.005Pb0.995Se1,Na0.005Pb0.995Se1,413.5,0.018664,0.0000056106,0.00006819,2.3643,0.15406,178234.0569636046,0.0008287663,0.0003505335
6006,10.1002/adma.201004200,80,1(a),73,Na0.005Pb0.995Se1,Na0.005Pb0.995Se1,414,0.018645,0.000005622,0.00006832,2.3609,0.15508,177872.6431874778,0.0008302423,0.0003516635
6006,10.1002/adma.201004200,80,1(a),73,Na0.005Pb0.995Se1,Na0.005Pb0.995Se1,414.5,0.018626,0.0000056334,0.000068451,2.3574,0.1561,177512.6921574892,0.0008317427,0.0003528221
6006,10.1002/adma.201004200,80,1(a),73,Na0.005Pb0.995Se1,Na0.005Pb0.995Se1,415,0.018607,0.0000056449,0.000068581,2.354,0.15712,177151.0567060533,0.0008332041,0.0003539524
6006,10.1002/adma.201004200,80,1(a),73,Na0.005Pb0.995Se1,Na0.005Pb0.995Se1,415.5,0.018588,0.0000056563,0.000068712,2.3506,0.15814,176794.0172904549,0.0008347045,0.0003551027
6006,10.1002/adma.201004200,80,1(a),73,Na0.005Pb0.995Se1,Na0.005Pb0.995Se1,416,0.018569,0.0000056679,0.000068843,2.3471,0.15916,176432.1882884313,0.0008361754,0.000356259
6006,10.1002/adma.201004200,80,1(a),73,Na0.005Pb0.995Se1,Na0.005Pb0.995Se1,416.5,0.01855,0.0000056794,0.000068973,2.3437,0.16018,176074.9374933972,0.0008376369,0.0003573993
6006,10.1002/adma.201004200,80,1(a),73,Na0.005Pb0.995Se1,Na0.005Pb0.995Se1,417,0.018532,0.000005691,0.000069104,2.3404,0.1612,175716.0428747144,0.0008391079,0.0003585318
6006,10.1002/adma.201004200,80,1(a),73,Na0.005Pb0.995Se1,Na0.005Pb0.995Se1,417.5,0.018513,0.0000057026,0.000069235,2.337,0.16222,175358.6083540841,0.0008405789,0.0003596829
6006,10.1002/adma.201004200,80,1(a),73,Na0.005Pb0.995Se1,Na0.005Pb0.995Se1,418,0.018494,0.0000057142,0.000069366,2.3336,0.16323,175002.6250393756,0.00084205,0.0003608373
6006,10.1002/adma.201004200,80,1(a),73,Na0.005Pb0.995Se1,Na0.005Pb0.995Se1,418.5,0.018475,0.0000057259,0.000069497,2.3303,0.16425,174645.0339684591,0.0008435063,0.0003619733
6006,10.1002/adma.201004200,80,1(a),73,Na0.005Pb0.995Se1,Na0.005Pb0.995Se1,419,0.018456,0.0000057375,0.000069628,2.3269,0.16527,174291.9389978214,0.0008449775,0.0003631344
6006,10.1002/adma.201004200,80,1(a),73,Na0.005Pb0.995Se1,Na0.005Pb0.995Se1,419.5,0.018437,0.0000057492,0.000069759,2.3236,0.16629,173937.2434425659,0.000846434,0.000364277
6006,10.1002/adma.201004200,80,1(a),73,Na0.005Pb0.995Se1,Na0.005Pb0.995Se1,420,0.018418,0.000005761,0.00006989,2.3203,0.16731,173580.9755250824,0.0008478757,0.0003654164
6006,10.1002/adma.201004200,80,1(a),73,Na0.005Pb0.995Se1,Na0.005Pb0.995Se1,420.5,0.018399,0.0000057727,0.000070021,2.317,0.16833,173229.1648621962,0.0008493323,0.0003665655
6006,10.1002/adma.201004200,80,1(a),73,Na0.005Pb0.995Se1,Na0.005Pb0.995Se1,421,0.01838,0.0000057845,0.000070152,2.3137,0.16935,172875.7887457862,0.0008507742,0.0003677115
6006,10.1002/adma.201004200,80,1(a),73,Na0.005Pb0.995Se1,Na0.005Pb0.995Se1,421.5,0.018361,0.0000057963,0.000070283,2.3104,0.17037,172523.8514224591,0.0008522161,0.0003688608
6006,10.1002/adma.201004200,80,1(a),73,Na0.005Pb0.995Se1,Na0.005Pb0.995Se1,422,0.018342,0.0000058082,0.000070415,2.3071,0.17139,172170.3798078579,0.0008536676,0.0003700176
6006,10.1002/adma.201004200,80,1(a),73,Na0.005Pb0.995Se1,Na0.005Pb0.995Se1,422.5,0.018323,0.0000058201,0.000070546,2.3038,0.17241,171818.3536365354,0.0008550949,0.0003711672
6006,10.1002/adma.201004200,80,1(a),73,Na0.005Pb0.995Se1,Na0.005Pb0.995Se1,423,0.018304,0.000005832,0.000070677,2.3006,0.17343,171467.7640603567,0.0008565223,0.0003723039
6006,10.1002/adma.201004200,80,1(a),73,Na0.005Pb0.995Se1,Na0.005Pb0.995Se1,423.5,0.018285,0.0000058439,0.000070809,2.2973,0.17445,171118.6023032564,0.000857974,0.0003734706
6006,10.1002/adma.201004200,80,1(a),73,Na0.005Pb0.995Se1,Na0.005Pb0.995Se1,424,0.018266,0.0000058558,0.00007094,2.2941,0.17546,170770.8596605075,0.0008594016,0.0003746138
6006,10.1002/adma.201004200,80,1(a),73,Na0.005Pb0.995Se1,Na0.005Pb0.995Se1,424.5,0.018247,0.0000058678,0.000071072,2.2909,0.17648,170421.6230955384,0.0008608387,0.0003757644
6006,10.1002/adma.201004200,80,1(a),73,Na0.005Pb0.995Se1,Na0.005Pb0.995Se1,425,0.018228,0.0000058798,0.000071203,2.2876,0.1775,170073.8120344229,0.0008622516,0.0003769241
6006,10.1002/adma.201004200,80,1(a),73,Na0.005Pb0.995Se1,Na0.005Pb0.995Se1,425.5,0.018209,0.0000058918,0.000071335,2.2844,0.17852,169727.4177670661,0.0008636889,0.0003780813
6006,10.1002/adma.201004200,80,1(a),73,Na0.005Pb0.995Se1,Na0.005Pb0.995Se1,426,0.01819,0.0000059039,0.000071467,2.2812,0.17954,169379.5626619692,0.0008651116,0.0003792353
6006,10.1002/adma.201004200,80,1(a),73,Na0.005Pb0.995Se1,Na0.005Pb0.995Se1,426.5,0.018172,0.000005916,0.000071599,2.2781,0.18056,169033.1304935768,0.0008665343,0.0003803759
6006,10.1002/adma.201004200,80,1(a),73,Na0.005Pb0.995Se1,Na0.005Pb0.995Se1,427,0.018153,0.0000059281,0.00007173,2.2749,0.18158,168688.1125487087,0.0008679329,0.0003815257
6006,10.1002/adma.201004200,80,1(a),73,Na0.005Pb0.995Se1,Na0.005Pb0.995Se1,427.5,0.018134,0.0000059402,0.000071862,2.2717,0.1826,168344.5001851789,0.0008693558,0.0003826895
6006,10.1002/adma.201004200,80,1(a),73,Na0.005Pb0.995Se1,Na0.005Pb0.995Se1,428,0.018115,0.0000059524,0.000071994,2.2686,0.18362,167999.4624017203,0.0008707641,0.0003838332
6006,10.1002/adma.201004200,80,1(a),73,Na0.005Pb0.995Se1,Na0.005Pb0.995Se1,428.5,0.018096,0.0000059646,0.000072126,2.2654,0.18464,167655.8360996546,0.0008721725,0.0003849971
6006,10.1002/adma.201004200,80,1(a),73,Na0.005Pb0.995Se1,Na0.005Pb0.995Se1,429,0.018077,0.0000059768,0.000072258,2.2623,0.18566,167313.612635524,0.0008735809,0.0003861473
6006,10.1002/adma.201004200,80,1(a),73,Na0.005Pb0.995Se1,Na0.005Pb0.995Se1,429.5,0.018058,0.000005989,0.00007239,2.2592,0.18668,166972.7834362999,0.0008749895,0.0003873006
6006,10.1002/adma.201004200,80,1(a),73,Na0.005Pb0.995Se1,Na0.005Pb0.995Se1,430,0.018039,0.0000060013,0.000072522,2.2561,0.1877,166630.5633779348,0.0008763835,0.0003884507
6006,10.1002/adma.201004200,80,1(a),73,Na0.005Pb0.995Se1,Na0.005Pb0.995Se1,430.5,0.01802,0.0000060136,0.000072655,2.253,0.18871,166289.7432486364,0.0008778018,0.0003896147
6006,10.1002/adma.201004200,80,1(a),73,Na0.005Pb0.995Se1,Na0.005Pb0.995Se1,431,0.018001,0.0000060259,0.000072787,2.2499,0.18973,165950.3144758459,0.000879196,0.0003907712
6006,10.1002/adma.201004200,80,1(a),73,Na0.005Pb0.995Se1,Na0.005Pb0.995Se1,431.5,0.017982,0.0000060382,0.000072919,2.2468,0.19075,165612.2685568547,0.0008805903,0.0003919309
6006,10.1002/adma.201004200,80,1(a),73,Na0.005Pb0.995Se1,Na0.005Pb0.995Se1,432,0.017963,0.0000060506,0.000073051,2.2437,0.19177,165272.865500942,0.0008819702,0.0003930874
6006,10.1002/adma.201004200,80,1(a),73,Na0.005Pb0.995Se1,Na0.005Pb0.995Se1,432.5,0.017944,0.000006063,0.000073184,2.2406,0.19279,164934.8507339601,0.0008833742,0.0003942579
6006,10.1002/adma.201004200,80,1(a),73,Na0.005Pb0.995Se1,Na0.005Pb0.995Se1,433,0.017925,0.0000060754,0.000073316,2.2376,0.19381,164598.2157553412,0.0008847542,0.0003954032
6006,10.1002/adma.201004200,80,1(a),73,Na0.005Pb0.995Se1,Na0.005Pb0.995Se1,433.5,0.017906,0.0000060878,0.000073449,2.2345,0.19483,164262.9521337757,0.0008861585,0.0003965802
6006,10.1002/adma.201004200,80,1(a),73,Na0.005Pb0.995Se1,Na0.005Pb0.995Se1,434,0.017887,0.0000061003,0.000073581,2.2315,0.19585,163926.3642771667,0.0008875241,0.0003977254
6006,10.1002/adma.201004200,80,1(a),73,Na0.005Pb0.995Se1,Na0.005Pb0.995Se1,434.5,0.017868,0.0000061128,0.000073714,2.2285,0.19687,163591.1529904463,0.000888914,0.0003988845
6006,10.1002/adma.201004200,80,1(a),73,Na0.005Pb0.995Se1,Na0.005Pb0.995Se1,435,0.017849,0.0000061253,0.000073847,2.2255,0.19789,163257.3098460484,0.0008903041,0.0004000468
6006,10.1002/adma.201004200,80,1(a),73,Na0.005Pb0.995Se1,Na0.005Pb0.995Se1,435.5,0.017831,0.0000061379,0.000073979,2.2224,0.19891,162922.1720783981,0.0008916555,0.0004012129
6006,10.1002/adma.201004200,80,1(a),73,Na0.005Pb0.995Se1,Na0.005Pb0.995Se1,436,0.017812,0.0000061504,0.000074112,2.2194,0.19993,162591.0509885536,0.0008930457,0.0004023816
6006,10.1002/adma.201004200,80,1(a),73,Na0.005Pb0.995Se1,Na0.005Pb0.995Se1,436.5,0.017793,0.000006163,0.000074245,2.2165,0.20095,162258.6402725945,0.0008944216,0.0004035288
6006,10.1002/adma.201004200,80,1(a),73,Na0.005Pb0.995Se1,Na0.005Pb0.995Se1,437,0.017774,0.0000061756,0.000074378,2.2135,0.20196,161927.5859835482,0.0008957975,0.0004046973
6006,10.1002/adma.201004200,80,1(a),73,Na0.005Pb0.995Se1,Na0.005Pb0.995Se1,437.5,0.017755,0.0000061883,0.000074511,2.2105,0.20298,161595.2684905386,0.000897159,0.0004058625
6006,10.1002/adma.201004200,80,1(a),73,Na0.005Pb0.995Se1,Na0.005Pb0.995Se1,438,0.017736,0.000006201,0.000074644,2.2075,0.204,161264.3122077085,0.0008985207,0.0004070309
6006,10.1002/adma.201004200,80,1(a),73,Na0.005Pb0.995Se1,Na0.005Pb0.995Se1,438.5,0.017717,0.0000062137,0.000074777,2.2046,0.20502,160934.7087886444,0.0008998825,0.000408184
6006,10.1002/adma.201004200,80,1(a),73,Na0.005Pb0.995Se1,Na0.005Pb0.995Se1,439,0.017698,0.0000062264,0.00007491,2.2016,0.20604,160606.4499550302,0.0009012444,0.0004093588
6006,10.1002/adma.201004200,80,1(a),73,Na0.005Pb0.995Se1,Na0.005Pb0.995Se1,439.5,0.017679,0.0000062391,0.000075043,2.1987,0.20706,160279.5274959529,0.0009026064,0.0004105182
6006,10.1002/adma.201004200,80,1(a),73,Na0.005Pb0.995Se1,Na0.005Pb0.995Se1,440,0.01766,0.0000062519,0.000075177,2.1958,0.20808,159951.3747820662,0.0009039782,0.0004116851
6006,10.1002/adma.201004200,80,1(a),73,Na0.005Pb0.995Se1,Na0.005Pb0.995Se1,440.5,0.017641,0.0000062647,0.00007531,2.1928,0.2091,159624.5630277587,0.000905326,0.000412863
6006,10.1002/adma.201004200,80,1(a),73,Na0.005Pb0.995Se1,Na0.005Pb0.995Se1,441,0.017622,0.0000062775,0.000075443,2.1899,0.21012,159299.0840302668,0.000906674,0.0004140253
6006,10.1002/adma.201004200,80,1(a),73,Na0.005Pb0.995Se1,Na0.005Pb0.995Se1,441.5,0.017603,0.0000062903,0.000075577,2.187,0.21114,158974.9296535936,0.0009080462,0.0004152017
6006,10.1002/adma.201004200,80,1(a),73,Na0.005Pb0.995Se1,Na0.005Pb0.995Se1,442,0.017584,0.0000063032,0.00007571,2.1841,0.21216,158649.5748191395,0.00090938,0.0004163637
6006,10.1002/adma.201004200,80,1(a),73,Na0.005Pb0.995Se1,Na0.005Pb0.995Se1,442.5,0.017565,0.0000063161,0.000075844,2.1812,0.21318,158325.5489938411,0.000910738,0.0004175399
6006,10.1002/adma.201004200,80,1(a),73,Na0.005Pb0.995Se1,Na0.005Pb0.995Se1,443,0.017546,0.000006329,0.000075977,2.1784,0.2142,158002.8440511929,0.0009120721,0.000418689
6006,10.1002/adma.201004200,80,1(a),73,Na0.005Pb0.995Se1,Na0.005Pb0.995Se1,443.5,0.017527,0.000006342,0.000076111,2.1755,0.21521,157678.9656259855,0.000913416,0.0004198649
6006,10.1002/adma.201004200,80,1(a),73,Na0.005Pb0.995Se1,Na0.005Pb0.995Se1,444,0.017508,0.0000063549,0.000076245,2.1726,0.21623,157358.8884168122,0.0009147744,0.0004210506
6006,10.1002/adma.201004200,80,1(a),73,Na0.005Pb0.995Se1,Na0.005Pb0.995Se1,444.5,0.017489,0.0000063679,0.000076379,2.1698,0.21725,157037.6419227689,0.0009161186,0.0004222134
6006,10.1002/adma.201004200,80,1(a),73,Na0.005Pb0.995Se1,Na0.005Pb0.995Se1,445,0.017471,0.000006381,0.000076513,2.1669,0.21827,156715.2483936687,0.0009174485,0.0004233922
6006,10.1002/adma.201004200,80,1(a),73,Na0.005Pb0.995Se1,Na0.005Pb0.995Se1,445.5,0.017452,0.000006394,0.000076647,2.1641,0.21929,156396.6218329684,0.000918793,0.0004245613
6006,10.1002/adma.201004200,80,1(a),73,Na0.005Pb0.995Se1,Na0.005Pb0.995Se1,446,0.017433,0.0000064071,0.000076781,2.1613,0.22031,156076.852242044,0.0009201233,0.0004257268
6006,10.1002/adma.201004200,80,1(a),73,Na0.005Pb0.995Se1,Na0.005Pb0.995Se1,446.5,0.017414,0.0000064202,0.000076915,2.1585,0.22133,155758.3875891717,0.0009214537,0.0004268954
6006,10.1002/adma.201004200,80,1(a),73,Na0.005Pb0.995Se1,Na0.005Pb0.995Se1,447,0.017395,0.0000064333,0.000077049,2.1556,0.22235,155441.2199026938,0.0009227843,0.000428087
6006,10.1002/adma.201004200,80,1(a),73,Na0.005Pb0.995Se1,Na0.005Pb0.995Se1,447.5,0.017376,0.0000064464,0.000077183,2.1528,0.22337,155125.3412757508,0.0009241151,0.0004292619
6006,10.1002/adma.201004200,80,1(a),73,Na0.005Pb0.995Se1,Na0.005Pb0.995Se1,448,0.017357,0.0000064596,0.000077317,2.15,0.22439,154808.3472660846,0.0009254317,0.0004304333
6006,10.1002/adma.201004200,80,1(a),73,Na0.005Pb0.995Se1,Na0.005Pb0.995Se1,448.5,0.017338,0.0000064728,0.000077451,2.1473,0.22541,154492.6461500433,0.0009267485,0.0004315878
6006,10.1002/adma.201004200,80,1(a),73,Na0.005Pb0.995Se1,Na0.005Pb0.995Se1,449,0.017319,0.000006486,0.000077586,2.1445,0.22643,154178.2300339192,0.0009280893,0.0004327766
6006,10.1002/adma.201004200,80,1(a),73,Na0.005Pb0.995Se1,Na0.005Pb0.995Se1,449.5,0.0173,0.0000064992,0.00007772,2.1417,0.22745,153865.0910881339,0.0009294065,0.0004339573
6006,10.1002/adma.201004200,80,1(a),73,Na0.005Pb0.995Se1,Na0.005Pb0.995Se1,450,0.017281,0.0000065125,0.000077855,2.1389,0.22846,153550.8637236085,0.0009307334,0.0004351458
6006,10.1002/adma.201004200,80,1(a),73,Na0.005Pb0.995Se1,Na0.005Pb0.995Se1,450.5,0.017262,0.0000065258,0.000077989,2.1362,0.22948,153237.9171902295,0.0009320366,0.0004363058
6006,10.1002/adma.201004200,80,1(a),73,Na0.005Pb0.995Se1,Na0.005Pb0.995Se1,451,0.017243,0.0000065391,0.000078124,2.1334,0.2305,152926.2436726767,0.0009333638,0.0004375006
6006,10.1002/adma.201004200,80,1(a),73,Na0.005Pb0.995Se1,Na0.005Pb0.995Se1,451.5,0.017224,0.0000065524,0.000078259,2.1307,0.23152,152615.8354190831,0.0009346913,0.000438678
6006,10.1002/adma.201004200,80,1(a),73,Na0.005Pb0.995Se1,Na0.005Pb0.995Se1,452,0.017205,0.0000065658,0.000078394,2.128,0.23254,152304.3650431022,0.0009360046,0.0004398518
6006,10.1002/adma.201004200,80,1(a),73,Na0.005Pb0.995Se1,Na0.005Pb0.995Se1,452.5,0.017186,0.0000065792,0.000078528,2.1252,0.23356,151994.1634241245,0.0009372943,0.0004410382
6006,10.1002/adma.201004200,80,1(a),73,Na0.005Pb0.995Se1,Na0.005Pb0.995Se1,453,0.017167,0.0000065926,0.000078663,2.1225,0.23458,151685.2228255923,0.0009386081,0.0004422182
6006,10.1002/adma.201004200,80,1(a),73,Na0.005Pb0.995Se1,Na0.005Pb0.995Se1,453.5,0.017148,0.000006606,0.000078798,2.1198,0.2356,151377.5355737209,0.000939922,0.0004434013
6006,10.1002/adma.201004200,80,1(a),73,Na0.005Pb0.995Se1,Na0.005Pb0.995Se1,454,0.01713,0.0000066195,0.000078933,2.1171,0.23662,151068.8118437949,0.0009412219,0.0004445808
6006,10.1002/adma.201004200,80,1(a),73,Na0.005Pb0.995Se1,Na0.005Pb0.995Se1,454.5,0.017111,0.000006633,0.000079069,2.1144,0.23764,150761.3447911955,0.0009425459,0.0004457746
