Repository: RamyaGuru/STD2_EffMass

# STD2_EffMass
Effective mass modeling of StarryData2 data

File: csvfiles/thermopropsofzintlphase10.1007s1166401543036.csv (part 18 of 19)
sid,DOI,figureid,fignum,sampleid,samplename,composition,Temperature,Electrical resistivity,Power factor,Seebeck coefficient,Thermal conductivity,ZT,Electrical conductivity,Figure of merit Z
10954,10.1007/s11664-015-4303-6,5134,3(a),6472,x=1,Eu1Zn2Sb2,456,0.000013755,0.0015758,0.00014971,1.9822,0.41465,72700.8360596147,0.0007949753
10954,10.1007/s11664-015-4303-6,5134,3(a),6472,x=1,Eu1Zn2Sb2,456.5,0.000013763,0.0015769,0.00014981,1.9808,0.41573,72658.5773450556,0.0007960925
10954,10.1007/s11664-015-4303-6,5134,3(a),6472,x=1,Eu1Zn2Sb2,457,0.000013771,0.0015779,0.00014992,1.9793,0.41681,72616.3677292862,0.000797201
10954,10.1007/s11664-015-4303-6,5134,3(a),6472,x=1,Eu1Zn2Sb2,457.5,0.000013779,0.0015789,0.00015002,1.9779,0.41789,72574.2071267871,0.0007982709
10954,10.1007/s11664-015-4303-6,5134,3(a),6472,x=1,Eu1Zn2Sb2,458,0.000013787,0.00158,0.00015012,1.9765,0.41897,72532.0954522376,0.0007993929
10954,10.1007/s11664-015-4303-6,5134,3(a),6472,x=1,Eu1Zn2Sb2,458.5,0.000013795,0.001581,0.00015022,1.9751,0.42005,72490.0326205147,0.0008004658
10954,10.1007/s11664-015-4303-6,5134,3(a),6472,x=1,Eu1Zn2Sb2,459,0.000013803,0.001582,0.00015033,1.9737,0.42113,72448.0185466928,0.0008015403
10954,10.1007/s11664-015-4303-6,5134,3(a),6472,x=1,Eu1Zn2Sb2,459.5,0.000013811,0.001583,0.00015043,1.9723,0.42221,72406.053146043,0.0008026162
10954,10.1007/s11664-015-4303-6,5134,3(a),6472,x=1,Eu1Zn2Sb2,460,0.000013819,0.0015841,0.00015053,1.9708,0.42329,72364.1363340329,0.0008037853
10954,10.1007/s11664-015-4303-6,5134,3(a),6472,x=1,Eu1Zn2Sb2,460.5,0.000013827,0.0015851,0.00015063,1.9694,0.42437,72322.2680263253,0.0008048644
10954,10.1007/s11664-015-4303-6,5134,3(a),6472,x=1,Eu1Zn2Sb2,461,0.000013835,0.0015861,0.00015074,1.968,0.42545,72280.4481387785,0.0008059451
10954,10.1007/s11664-015-4303-6,5134,3(a),6472,x=1,Eu1Zn2Sb2,461.5,0.000013843,0.0015872,0.00015084,1.9666,0.42653,72238.6765874449,0.0008070782
10954,10.1007/s11664-015-4303-6,5134,3(a),6472,x=1,Eu1Zn2Sb2,462,0.000013851,0.0015882,0.00015094,1.9652,0.42761,72196.9532885712,0.000808162
10954,10.1007/s11664-015-4303-6,5134,3(a),6472,x=1,Eu1Zn2Sb2,462.5,0.000013859,0.0015892,0.00015104,1.9637,0.42869,72155.2781585973,0.0008092886
10954,10.1007/s11664-015-4303-6,5134,3(a),6472,x=1,Eu1Zn2Sb2,463,0.000013867,0.0015903,0.00015114,1.9623,0.42977,72113.6511141559,0.0008104265
10954,10.1007/s11664-015-4303-6,5134,3(a),6472,x=1,Eu1Zn2Sb2,463.5,0.000013876,0.0015913,0.00015125,1.9609,0.43084,72066.8780628423,0.0008115151
10954,10.1007/s11664-015-4303-6,5134,3(a),6472,x=1,Eu1Zn2Sb2,464,0.000013884,0.0015923,0.00015135,1.9595,0.43192,72025.3529242293,0.0008126053
10954,10.1007/s11664-015-4303-6,5134,3(a),6472,x=1,Eu1Zn2Sb2,464.5,0.000013892,0.0015934,0.00015145,1.9581,0.433,71983.8756118629,0.000813748
10954,10.1007/s11664-015-4303-6,5134,3(a),6472,x=1,Eu1Zn2Sb2,465,0.0000139,0.0015944,0.00015155,1.9567,0.43408,71942.4460431655,0.0008148413
10954,10.1007/s11664-015-4303-6,5134,3(a),6472,x=1,Eu1Zn2Sb2,465.5,0.000013908,0.0015954,0.00015165,1.9552,0.43516,71901.0641357492,0.0008159779
10954,10.1007/s11664-015-4303-6,5134,3(a),6472,x=1,Eu1Zn2Sb2,466,0.000013916,0.0015964,0.00015175,1.9538,0.43624,71859.7298074159,0.0008170744
10954,10.1007/s11664-015-4303-6,5134,3(a),6472,x=1,Eu1Zn2Sb2,466.5,0.000013924,0.0015975,0.00015186,1.9524,0.43732,71818.4429761563,0.0008182237
10954,10.1007/s11664-015-4303-6,5134,3(a),6472,x=1,Eu1Zn2Sb2,467,0.000013932,0.0015985,0.00015196,1.951,0.4384,71777.2035601493,0.0008193234
10954,10.1007/s11664-015-4303-6,5134,3(a),6472,x=1,Eu1Zn2Sb2,467.5,0.00001394,0.0015995,0.00015206,1.9496,0.43948,71736.0114777618,0.0008204247
10954,10.1007/s11664-015-4303-6,5134,3(a),6472,x=1,Eu1Zn2Sb2,468,0.000013948,0.0016006,0.00015216,1.9481,0.44056,71694.866647548,0.0008216211
10954,10.1007/s11664-015-4303-6,5134,3(a),6472,x=1,Eu1Zn2Sb2,468.5,0.000013956,0.0016016,0.00015226,1.9467,0.44164,71653.7689882488,0.0008227256
10954,10.1007/s11664-015-4303-6,5134,3(a),6472,x=1,Eu1Zn2Sb2,469,0.000013964,0.0016026,0.00015236,1.9453,0.44272,71612.7184187912,0.0008238318
10954,10.1007/s11664-015-4303-6,5134,3(a),6472,x=1,Eu1Zn2Sb2,469.5,0.000013972,0.0016037,0.00015247,1.9439,0.4438,71571.714858288,0.000824991
10954,10.1007/s11664-015-4303-6,5134,3(a),6472,x=1,Eu1Zn2Sb2,470,0.00001398,0.0016047,0.00015257,1.9425,0.44488,71530.7582260372,0.0008261004
10954,10.1007/s11664-015-4303-6,5134,3(a),6472,x=1,Eu1Zn2Sb2,470.5,0.000013988,0.0016057,0.00015267,1.9411,0.44596,71489.8484415213,0.0008272114
10954,10.1007/s11664-015-4303-6,5134,3(a),6472,x=1,Eu1Zn2Sb2,471,0.000013996,0.0016068,0.00015277,1.9396,0.44704,71448.985424407,0.0008284182
10954,10.1007/s11664-015-4303-6,5134,3(a),6472,x=1,Eu1Zn2Sb2,471.5,0.000014004,0.0016078,0.00015287,1.9382,0.44812,71408.1690945444,0.0008295326
10954,10.1007/s11664-015-4303-6,5134,3(a),6472,x=1,Eu1Zn2Sb2,472,0.000014012,0.0016088,0.00015297,1.9368,0.4492,71367.3993719669,0.0008306485
10954,10.1007/s11664-015-4303-6,5134,3(a),6472,x=1,Eu1Zn2Sb2,472.5,0.00001402,0.0016098,0.00015307,1.9354,0.45028,71326.6761768902,0.000831766
10954,10.1007/s11664-015-4303-6,5134,3(a),6472,x=1,Eu1Zn2Sb2,473,0.000014028,0.0016109,0.00015318,1.934,0.45136,71285.999429712,0.0008329369
10954,10.1007/s11664-015-4303-6,5134,3(a),6472,x=1,Eu1Zn2Sb2,473.5,0.000014036,0.0016119,0.00015328,1.9325,0.45244,71245.3690510117,0.0008341009
10954,10.1007/s11664-015-4303-6,5134,3(a),6472,x=1,Eu1Zn2Sb2,474,0.000014044,0.0016129,0.00015338,1.9311,0.45352,71204.7849615494,0.0008352234
10954,10.1007/s11664-015-4303-6,5134,3(a),6472,x=1,Eu1Zn2Sb2,474.5,0.000014052,0.001614,0.00015348,1.9297,0.4546,71164.2470822659,0.0008363994
10954,10.1007/s11664-015-4303-6,5134,3(a),6472,x=1,Eu1Zn2Sb2,475,0.00001406,0.001615,0.00015358,1.9283,0.45568,71123.7553342817,0.0008375253
10954,10.1007/s11664-015-4303-6,5134,3(a),6472,x=1,Eu1Zn2Sb2,475.5,0.000014068,0.001616,0.00015368,1.9269,0.45676,71083.3096388968,0.0008386528
10954,10.1007/s11664-015-4303-6,5134,3(a),6472,x=1,Eu1Zn2Sb2,476,0.000014076,0.0016171,0.00015378,1.9255,0.45784,71042.9099175902,0.0008398338
10954,10.1007/s11664-015-4303-6,5134,3(a),6472,x=1,Eu1Zn2Sb2,476.5,0.000014084,0.0016181,0.00015388,1.924,0.45892,71002.5560920193,0.0008410083
10954,10.1007/s11664-015-4303-6,5134,3(a),6472,x=1,Eu1Zn2Sb2,477,0.000014092,0.0016191,0.00015399,1.9226,0.46,70962.2480840193,0.0008421409
10954,10.1007/s11664-015-4303-6,5134,3(a),6472,x=1,Eu1Zn2Sb2,477.5,0.0000141,0.0016202,0.00015409,1.9212,0.46108,70921.9858156028,0.0008433271
10954,10.1007/s11664-015-4303-6,5134,3(a),6472,x=1,Eu1Zn2Sb2,478,0.000014108,0.0016212,0.00015419,1.9198,0.46216,70881.7692089595,0.000844463
10954,10.1007/s11664-015-4303-6,5134,3(a),6472,x=1,Eu1Zn2Sb2,478.5,0.000014117,0.0016222,0.00015429,1.9184,0.46324,70836.5800099171,0.0008456005
10954,10.1007/s11664-015-4303-6,5134,3(a),6472,x=1,Eu1Zn2Sb2,479,0.000014125,0.0016232,0.00015439,1.9169,0.46432,70796.4601769912,0.0008467839
10954,10.1007/s11664-015-4303-6,5134,3(a),6472,x=1,Eu1Zn2Sb2,479.5,0.000014133,0.0016243,0.00015449,1.9155,0.4654,70756.3857638152,0.000847977
10954,10.1007/s11664-015-4303-6,5134,3(a),6472,x=1,Eu1Zn2Sb2,480,0.000014141,0.0016253,0.00015459,1.9141,0.46648,70716.3566933032,0.0008491197
10954,10.1007/s11664-015-4303-6,5134,3(a),6472,x=1,Eu1Zn2Sb2,480.5,0.000014149,0.0016263,0.00015469,1.9127,0.46756,70676.3728885434,0.000850264
10954,10.1007/s11664-015-4303-6,5134,3(a),6472,x=1,Eu1Zn2Sb2,481,0.000014157,0.0016274,0.00015479,1.9113,0.46863,70636.4342727979,0.0008514624
10954,10.1007/s11664-015-4303-6,5134,3(a),6472,x=1,Eu1Zn2Sb2,481.5,0.000014165,0.0016284,0.00015489,1.9099,0.46971,70596.5407695023,0.0008526101
10954,10.1007/s11664-015-4303-6,5134,3(a),6472,x=1,Eu1Zn2Sb2,482,0.000014173,0.0016294,0.00015499,1.9084,0.47079,70556.6923022649,0.0008538042
10954,10.1007/s11664-015-4303-6,5134,3(a),6472,x=1,Eu1Zn2Sb2,482.5,0.000014181,0.0016305,0.0001551,1.907,0.47187,70516.8887948664,0.0008550079
10954,10.1007/s11664-015-4303-6,5134,3(a),6472,x=1,Eu1Zn2Sb2,483,0.000014189,0.0016315,0.0001552,1.9056,0.47295,70477.1301712594,0.0008561608
10954,10.1007/s11664-015-4303-6,5134,3(a),6472,x=1,Eu1Zn2Sb2,483.5,0.000014197,0.0016325,0.0001553,1.9042,0.47403,70437.4163555681,0.0008573154
10954,10.1007/s11664-015-4303-6,5134,3(a),6472,x=1,Eu1Zn2Sb2,484,0.000014205,0.0016336,0.0001554,1.9028,0.47511,70397.7472720873,0.0008585243
10954,10.1007/s11664-015-4303-6,5134,3(a),6472,x=1,Eu1Zn2Sb2,484.5,0.000014213,0.0016346,0.0001555,1.9013,0.47619,70358.1228452825,0.0008597276
10954,10.1007/s11664-015-4303-6,5134,3(a),6472,x=1,Eu1Zn2Sb2,485,0.000014221,0.0016356,0.0001556,1.8999,0.47727,70318.542999789,0.0008608874
10954,10.1007/s11664-015-4303-6,5134,3(a),6472,x=1,Eu1Zn2Sb2,485.5,0.000014229,0.0016366,0.0001557,1.8985,0.47835,70279.0076604118,0.000862049
10954,10.1007/s11664-015-4303-6,5134,3(a),6472,x=1,Eu1Zn2Sb2,486,0.000014237,0.0016377,0.0001558,1.8971,0.47943,70239.5167521247,0.000863265
10954,10.1007/s11664-015-4303-6,5134,3(a),6472,x=1,Eu1Zn2Sb2,486.5,0.000014245,0.0016387,0.0001559,1.8957,0.48051,70200.0702000702,0.00086443
10954,10.1007/s11664-015-4303-6,5134,3(a),6472,x=1,Eu1Zn2Sb2,487,0.000014253,0.0016397,0.000156,1.8943,0.48159,70160.6679295587,0.0008655968
10954,10.1007/s11664-015-4303-6,5134,3(a),6472,x=1,Eu1Zn2Sb2,487.5,0.000014261,0.0016408,0.0001561,1.8928,0.48267,70121.3098660683,0.0008668639
10954,10.1007/s11664-015-4303-6,5134,3(a),6472,x=1,Eu1Zn2Sb2,488,0.000014269,0.0016418,0.0001562,1.8914,0.48375,70081.9959352442,0.0008680343
10954,10.1007/s11664-015-4303-6,5134,3(a),6472,x=1,Eu1Zn2Sb2,488.5,0.000014277,0.0016428,0.0001563,1.89,0.48483,70042.7260628984,0.0008692063
10954,10.1007/s11664-015-4303-6,5134,3(a),6472,x=1,Eu1Zn2Sb2,489,0.000014285,0.0016439,0.0001564,1.8886,0.48591,70003.5001750088,0.0008704331
10954,10.1007/s11664-015-4303-6,5134,3(a),6472,x=1,Eu1Zn2Sb2,489.5,0.000014293,0.0016449,0.0001565,1.8872,0.48699,69964.3181977192,0.0008716087
10954,10.1007/s11664-015-4303-6,5134,3(a),6472,x=1,Eu1Zn2Sb2,490,0.000014301,0.0016459,0.0001566,1.8857,0.48807,69925.1800573386,0.0008728324
10954,10.1007/s11664-015-4303-6,5134,3(a),6472,x=1,Eu1Zn2Sb2,490.5,0.000014309,0.001647,0.0001567,1.8843,0.48915,69886.085680341,0.0008740646
10954,10.1007/s11664-015-4303-6,5134,3(a),6472,x=1,Eu1Zn2Sb2,491,0.000014317,0.001648,0.0001568,1.8829,0.49023,69847.0349933645,0.0008752456
10954,10.1007/s11664-015-4303-6,5134,3(a),6472,x=1,Eu1Zn2Sb2,491.5,0.000014325,0.001649,0.0001569,1.8815,0.49131,69808.0279232112,0.0008764284
10954,10.1007/s11664-015-4303-6,5134,3(a),6472,x=1,Eu1Zn2Sb2,492,0.000014333,0.00165,0.00015701,1.8801,0.49239,69769.0643968464,0.0008776129
10954,10.1007/s11664-015-4303-6,5134,3(a),6472,x=1,Eu1Zn2Sb2,492.5,0.000014341,0.0016511,0.00015711,1.8787,0.49347,69730.1443413988,0.0008788524
10954,10.1007/s11664-015-4303-6,5134,3(a),6472,x=1,Eu1Zn2Sb2,493,0.00001435,0.0016521,0.00015721,1.8772,0.49455,69686.4111498258,0.0008800874
10954,10.1007/s11664-015-4303-6,5134,3(a),6472,x=1,Eu1Zn2Sb2,493.5,0.000014358,0.0016531,0.00015731,1.8758,0.49563,69647.583228862,0.0008812773
10954,10.1007/s11664-015-4303-6,5134,3(a),6472,x=1,Eu1Zn2Sb2,494,0.000014366,0.0016542,0.00015741,1.8744,0.49671,69608.798552137,0.0008825224
10954,10.1007/s11664-015-4303-6,5134,3(a),6472,x=1,Eu1Zn2Sb2,494.5,0.000014374,0.0016552,0.00015751,1.873,0.49779,69570.0570474468,0.000883716
10954,10.1007/s11664-015-4303-6,5134,3(a),6472,x=1,Eu1Zn2Sb2,495,0.000014382,0.0016562,0.00015761,1.8716,0.49887,69531.3586427479,0.0008849113
10954,10.1007/s11664-015-4303-6,5134,3(a),6472,x=1,Eu1Zn2Sb2,495.5,0.00001439,0.0016573,0.00015771,1.8701,0.49995,69492.7032661571,0.0008862093
10954,10.1007/s11664-015-4303-6,5134,3(a),6472,x=1,Eu1Zn2Sb2,496,0.000014398,0.0016583,0.00015781,1.8687,0.50103,69454.0908459508,0.0008874084
10954,10.1007/s11664-015-4303-6,5134,3(a),6472,x=1,Eu1Zn2Sb2,496.5,0.000014406,0.0016593,0.00015791,1.8673,0.50211,69415.521310565,0.0008886092
10954,10.1007/s11664-015-4303-6,5134,3(a),6472,x=1,Eu1Zn2Sb2,497,0.000014414,0.0016604,0.00015801,1.8659,0.50319,69376.9945885944,0.0008898655
10954,10.1007/s11664-015-4303-6,5134,3(a),6472,x=1,Eu1Zn2Sb2,497.5,0.000014422,0.0016614,0.00015811,1.8645,0.50427,69338.5106087921,0.00089107
10954,10.1007/s11664-015-4303-6,5134,3(a),6472,x=1,Eu1Zn2Sb2,498,0.00001443,0.0016624,0.00015821,1.8631,0.50535,69300.0693000693,0.0008922763
10954,10.1007/s11664-015-4303-6,5134,3(a),6472,x=1,Eu1Zn2Sb2,498.5,0.000014438,0.0016634,0.00015831,1.8616,0.50642,69261.6705914947,0.0008935324
10954,10.1007/s11664-015-4303-6,5134,3(a),6472,x=1,Eu1Zn2Sb2,499,0.000014446,0.0016645,0.00015841,1.8602,0.5075,69223.3144122941,0.0008947963
10954,10.1007/s11664-015-4303-6,5134,3(a),6472,x=1,Eu1Zn2Sb2,499.5,0.000014454,0.0016655,0.00015851,1.8588,0.50858,69185.00069185,0.0008960082
10954,10.1007/s11664-015-4303-6,5134,3(a),6472,x=1,Eu1Zn2Sb2,500,0.000014462,0.0016665,0.00015861,1.8574,0.50966,69146.7293597013,0.0008972219
10954,10.1007/s11664-015-4303-6,5134,3(a),6472,x=1,Eu1Zn2Sb2,500.5,0.00001447,0.0016676,0.0001587,1.856,0.51074,69108.5003455425,0.0008984914
10954,10.1007/s11664-015-4303-6,5134,3(a),6472,x=1,Eu1Zn2Sb2,501,0.000014478,0.0016686,0.0001588,1.8545,0.51182,69070.3135792237,0.0008997573
10954,10.1007/s11664-015-4303-6,5134,3(a),6472,x=1,Eu1Zn2Sb2,501.5,0.000014486,0.0016696,0.0001589,1.8531,0.5129,69032.1689907497,0.0009009767
10954,10.1007/s11664-015-4303-6,5134,3(a),6472,x=1,Eu1Zn2Sb2,502,0.000014494,0.0016707,0.000159,1.8517,0.51398,68994.0665102801,0.000902252
10954,10.1007/s11664-015-4303-6,5134,3(a),6472,x=1,Eu1Zn2Sb2,502.5,0.000014502,0.0016717,0.0001591,1.8503,0.51506,68956.0060681285,0.0009034751
10954,10.1007/s11664-015-4303-6,5134,3(a),6472,x=1,Eu1Zn2Sb2,503,0.00001451,0.0016727,0.0001592,1.8489,0.51614,68917.9875947622,0.0009047001
10954,10.1007/s11664-015-4303-6,5134,3(a),6472,x=1,Eu1Zn2Sb2,503.5,0.000014518,0.0016738,0.0001593,1.8475,0.51722,68880.0110208018,0.0009059811
10954,10.1007/s11664-015-4303-6,5134,3(a),6472,x=1,Eu1Zn2Sb2,504,0.000014526,0.0016748,0.0001594,1.846,0.5183,68842.0762770205,0.0009072589
10954,10.1007/s11664-015-4303-6,5134,3(a),6472,x=1,Eu1Zn2Sb2,504.5,0.000014534,0.0016758,0.0001595,1.8446,0.51938,68804.1832943443,0.0009084896
10954,10.1007/s11664-015-4303-6,5134,3(a),6472,x=1,Eu1Zn2Sb2,505,0.000014542,0.0016768,0.0001596,1.8432,0.52046,68766.3320038509,0.0009097222
10954,10.1007/s11664-015-4303-6,5134,3(a),6472,x=1,Eu1Zn2Sb2,505.5,0.00001455,0.0016779,0.0001597,1.8418,0.52154,68728.5223367698,0.000911011
10954,10.1007/s11664-015-4303-6,5134,3(a),6472,x=1,Eu1Zn2Sb2,506,0.000014558,0.0016789,0.0001598,1.8404,0.52262,68690.7542244814,0.0009122473
10954,10.1007/s11664-015-4303-6,5134,3(a),6472,x=1,Eu1Zn2Sb2,506.5,0.000014566,0.0016799,0.0001599,1.8389,0.5237,68653.0275985171,0.0009135353
10954,10.1007/s11664-015-4303-6,5134,3(a),6472,x=1,Eu1Zn2Sb2,507,0.000014574,0.001681,0.00016,1.8375,0.52478,68615.3423905585,0.0009148299
10954,10.1007/s11664-015-4303-6,5134,3(a),6472,x=1,Eu1Zn2Sb2,507.5,0.000014582,0.001682,0.0001601,1.8361,0.52586,68577.6985324373,0.0009160721
10954,10.1007/s11664-015-4303-6,5134,3(a),6472,x=1,Eu1Zn2Sb2,508,0.000014591,0.001683,0.0001602,1.8347,0.52694,68535.3985333425,0.0009173162
10954,10.1007/s11664-015-4303-6,5134,3(a),6472,x=1,Eu1Zn2Sb2,508.5,0.000014599,0.0016841,0.0001603,1.8333,0.52802,68497.842317967,0.0009186167
10954,10.1007/s11664-015-4303-6,5134,3(a),6472,x=1,Eu1Zn2Sb2,509,0.000014607,0.0016851,0.0001604,1.8319,0.5291,68460.3272403642,0.0009198646
10954,10.1007/s11664-015-4303-6,5134,3(a),6472,x=1,Eu1Zn2Sb2,509.5,0.000014615,0.0016861,0.00016049,1.8304,0.53018,68422.8532329798,0.0009211648
10954,10.1007/s11664-015-4303-6,5134,3(a),6472,x=1,Eu1Zn2Sb2,510,0.000014623,0.0016872,0.00016059,1.829,0.53126,68385.4202284073,0.0009224713
10954,10.1007/s11664-015-4303-6,5134,3(a),6472,x=1,Eu1Zn2Sb2,510.5,0.000014631,0.0016882,0.00016069,1.8276,0.53234,68348.0281593876,0.0009237251
10954,10.1007/s11664-015-4303-6,5134,3(a),6472,x=1,Eu1Zn2Sb2,511,0.000014639,0.0016892,0.00016079,1.8262,0.53342,68310.6769588087,0.0009249808
10954,10.1007/s11664-015-4303-6,5134,3(a),6472,x=1,Eu1Zn2Sb2,511.5,0.000014647,0.0016902,0.00016089,1.8248,0.5345,68273.3665597051,0.0009262385
10954,10.1007/s11664-015-4303-6,5134,3(a),6472,x=1,Eu1Zn2Sb2,512,0.000014655,0.0016913,0.00016099,1.8233,0.53558,68236.0968952576,0.0009276038
10954,10.1007/s11664-015-4303-6,5134,3(a),6472,x=1,Eu1Zn2Sb2,512.5,0.000014663,0.0016923,0.00016109,1.8219,0.53666,68198.8678987929,0.0009288655
10954,10.1007/s11664-015-4303-6,5134,3(a),6472,x=1,Eu1Zn2Sb2,513,0.000014671,0.0016933,0.00016119,1.8205,0.53774,68161.679503783,0.0009301291
10954,10.1007/s11664-015-4303-6,5134,3(a),6472,x=1,Eu1Zn2Sb2,513.5,0.000014679,0.0016944,0.00016129,1.8191,0.53882,68124.531643845,0.0009314496
10954,10.1007/s11664-015-4303-6,5134,3(a),6472,x=1,Eu1Zn2Sb2,514,0.000014687,0.0016954,0.00016138,1.8177,0.5399,68087.4242527405,0.0009327172
10954,10.1007/s11664-015-4303-6,5134,3(a),6472,x=1,Eu1Zn2Sb2,514.5,0.000014695,0.0016964,0.00016148,1.8163,0.54098,68050.3572643756,0.0009339867
10954,10.1007/s11664-015-4303-6,5134,3(a),6472,x=1,Eu1Zn2Sb2,515,0.000014703,0.0016975,0.00016158,1.8148,0.54206,68013.3306128001,0.0009353648
10954,10.1007/s11664-015-4303-6,5134,3(a),6472,x=1,Eu1Zn2Sb2,515.5,0.000014711,0.0016985,0.00016168,1.8134,0.54314,67976.3442322072,0.0009366384
10954,10.1007/s11664-015-4303-6,5134,3(a),6472,x=1,Eu1Zn2Sb2,516,0.000014719,0.0016995,0.00016178,1.812,0.54421,67939.3980569332,0.0009379139
10954,10.1007/s11664-015-4303-6,5134,3(a),6472,x=1,Eu1Zn2Sb2,516.5,0.000014727,0.0017006,0.00016188,1.8106,0.54529,67902.4920214572,0.0009392467
10954,10.1007/s11664-015-4303-6,5134,3(a),6472,x=1,Eu1Zn2Sb2,517,0.000014735,0.0017016,0.00016198,1.8092,0.54637,67865.6260604004,0.0009405262
10954,10.1007/s11664-015-4303-6,5134,3(a),6472,x=1,Eu1Zn2Sb2,517.5,0.000014743,0.0017026,0.00016207,1.8077,0.54745,67828.8001085261,0.0009418598
10954,10.1007/s11664-015-4303-6,5134,3(a),6472,x=1,Eu1Zn2Sb2,518,0.000014751,0.0017036,0.00016217,1.8063,0.54853,67792.0141007389,0.0009431434
10954,10.1007/s11664-015-4303-6,5134,3(a),6472,x=1,Eu1Zn2Sb2,518.5,0.000014759,0.0017047,0.00016227,1.8049,0.54961,67755.2679720848,0.0009444845
10954,10.1007/s11664-015-4303-6,5134,3(a),6472,x=1,Eu1Zn2Sb2,519,0.000014767,0.0017057,0.00016237,1.8035,0.55069,67718.5616577504,0.0009457721
10954,10.1007/s11664-015-4303-6,5134,3(a),6472,x=1,Eu1Zn2Sb2,519.5,0.000014775,0.0017067,0.00016247,1.8021,0.55177,67681.8950930626,0.0009470618
10954,10.1007/s11664-015-4303-6,5134,3(a),6472,x=1,Eu1Zn2Sb2,520,0.000014783,0.0017078,0.00016257,1.8007,0.55285,67645.2682134885,0.000948409
10954,10.1007/s11664-015-4303-6,5134,3(a),6472,x=1,Eu1Zn2Sb2,520.5,0.000014791,0.0017088,0.00016266,1.7992,0.55393,67608.6809546346,0.0009497554
10954,10.1007/s11664-015-4303-6,5134,3(a),6472,x=1,Eu1Zn2Sb2,521,0.000014799,0.0017098,0.00016276,1.7978,0.55501,67572.1332522468,0.0009510513
10954,10.1007/s11664-015-4303-6,5134,3(a),6472,x=1,Eu1Zn2Sb2,521.5,0.000014807,0.0017109,0.00016286,1.7964,0.55609,67535.6250422098,0.0009524048
10954,10.1007/s11664-015-4303-6,5134,3(a),6472,x=1,Eu1Zn2Sb2,522,0.000014815,0.0017119,0.00016296,1.795,0.55717,67499.1562605467,0.0009537047
10954,10.1007/s11664-015-4303-6,5134,3(a),6472,x=1,Eu1Zn2Sb2,522.5,0.000014823,0.0017129,0.00016306,1.7936,0.55825,67462.726843419,0.0009550067
10954,10.1007/s11664-015-4303-6,5134,3(a),6472,x=1,Eu1Zn2Sb2,523,0.000014832,0.001714,0.00016315,1.7921,0.55933,67421.7907227616,0.0009564198
10954,10.1007/s11664-015-4303-6,5134,3(a),6472,x=1,Eu1Zn2Sb2,523.5,0.00001484,0.001715,0.00016325,1.7907,0.56041,67385.4447439353,0.000957726
10954,10.1007/s11664-015-4303-6,5134,3(a),6472,x=1,Eu1Zn2Sb2,524,0.000014848,0.001716,0.00016335,1.7893,0.56149,67349.1379310345,0.0009590343
10954,10.1007/s11664-015-4303-6,5134,3(a),6472,x=1,Eu1Zn2Sb2,524.5,0.000014856,0.001717,0.00016345,1.7879,0.56257,67312.8702207862,0.0009603445
10954,10.1007/s11664-015-4303-6,5134,3(a),6472,x=1,Eu1Zn2Sb2,525,0.000014864,0.0017181,0.00016355,1.7865,0.56365,67276.6415500538,0.0009617128
10954,10.1007/s11664-015-4303-6,5134,3(a),6472,x=1,Eu1Zn2Sb2,525.5,0.000014872,0.0017191,0.00016364,1.7851,0.56473,67240.4518558365,0.0009630273
10954,10.1007/s11664-015-4303-6,5134,3(a),6472,x=1,Eu1Zn2Sb2,526,0.00001488,0.0017201,0.00016374,1.7836,0.56581,67204.3010752688,0.0009643978
10954,10.1007/s11664-015-4303-6,5134,3(a),6472,x=1,Eu1Zn2Sb2,526.5,0.000014888,0.0017212,0.00016384,1.7822,0.56689,67168.1891456206,0.0009657726
10954,10.1007/s11664-015-4303-6,5134,3(a),6472,x=1,Eu1Zn2Sb2,527,0.000014896,0.0017222,0.00016394,1.7808,0.56797,67132.1160042965,0.0009670934
10954,10.1007/s11664-015-4303-6,5134,3(a),6472,x=1,Eu1Zn2Sb2,527.5,0.000014904,0.0017232,0.00016403,1.7794,0.56905,67096.0815888352,0.0009684163
10954,10.1007/s11664-015-4303-6,5134,3(a),6472,x=1,Eu1Zn2Sb2,528,0.000014912,0.0017243,0.00016413,1.778,0.57013,67060.0858369099,0.0009697975
10954,10.1007/s11664-015-4303-6,5134,3(a),6472,x=1,Eu1Zn2Sb2,528.5,0.00001492,0.0017253,0.00016423,1.7765,0.57121,67024.1286863271,0.0009711793
10954,10.1007/s11664-015-4303-6,5134,3(a),6472,x=1,Eu1Zn2Sb2,529,0.000014928,0.0017263,0.00016433,1.7751,0.57229,66988.2100750268,0.0009725086
10954,10.1007/s11664-015-4303-6,5134,3(a),6472,x=1,Eu1Zn2Sb2,529.5,0.000014936,0.0017274,0.00016442,1.7737,0.57337,66952.3299410819,0.0009738964
10954,10.1007/s11664-015-4303-6,5134,3(a),6472,x=1,Eu1Zn2Sb2,530,0.000014944,0.0017284,0.00016452,1.7723,0.57445,66916.4882226981,0.0009752299
10954,10.1007/s11664-015-4303-6,5134,3(a),6472,x=1,Eu1Zn2Sb2,530.5,0.000014952,0.0017294,0.00016462,1.7709,0.57553,66880.6848582129,0.0009765656
10954,10.1007/s11664-015-4303-6,5134,3(a),6472,x=1,Eu1Zn2Sb2,531,0.00001496,0.0017304,0.00016471,1.7695,0.57661,66844.9197860963,0.0009779034
10954,10.1007/s11664-015-4303-6,5134,3(a),6472,x=1,Eu1Zn2Sb2,531.5,0.000014968,0.0017315,0.00016481,1.768,0.57769,66809.1929449492,0.0009793552
10954,10.1007/s11664-015-4303-6,5134,3(a),6472,x=1,Eu1Zn2Sb2,532,0.000014976,0.0017325,0.00016491,1.7666,0.57877,66773.5042735043,0.0009806974
10954,10.1007/s11664-015-4303-6,5134,3(a),6472,x=1,Eu1Zn2Sb2,532.5,0.000014984,0.0017335,0.000165,1.7652,0.57985,66737.8537106247,0.0009820417
10954,10.1007/s11664-015-4303-6,5134,3(a),6472,x=1,Eu1Zn2Sb2,533,0.000014992,0.0017346,0.0001651,1.7638,0.58092,66702.2411953042,0.0009834448
10954,10.1007/s11664-015-4303-6,5134,3(a),6472,x=1,Eu1Zn2Sb2,533.5,0.000015,0.0017356,0.0001652,1.7624,0.582,66666.6666666667,0.0009847935
10954,10.1007/s11664-015-4303-6,5134,3(a),6472,x=1,Eu1Zn2Sb2,534,0.000015008,0.0017366,0.00016529,1.7609,0.58308,66631.1300639659,0.0009862002
10954,10.1007/s11664-015-4303-6,5134,3(a),6472,x=1,Eu1Zn2Sb2,534.5,0.000015016,0.0017377,0.00016539,1.7595,0.58416,66595.631326585,0.0009876101
10954,10.1007/s11664-015-4303-6,5134,3(a),6472,x=1,Eu1Zn2Sb2,535,0.000015024,0.0017387,0.00016549,1.7581,0.58524,66560.1703940362,0.0009889654
10954,10.1007/s11664-015-4303-6,5134,3(a),6472,x=1,Eu1Zn2Sb2,535.5,0.000015032,0.0017397,0.00016558,1.7567,0.58632,66524.7472059606,0.0009903228
10954,10.1007/s11664-015-4303-6,5134,3(a),6472,x=1,Eu1Zn2Sb2,536,0.00001504,0.0017408,0.00016568,1.7553,0.5874,66489.3617021277,0.0009917393
10954,10.1007/s11664-015-4303-6,5134,3(a),6472,x=1,Eu1Zn2Sb2,536.5,0.000015048,0.0017418,0.00016578,1.7539,0.58848,66454.0138224349,0.0009931011
10954,10.1007/s11664-015-4303-6,5134,3(a),6472,x=1,Eu1Zn2Sb2,537,0.000015056,0.0017428,0.00016587,1.7524,0.58956,66418.7035069076,0.0009945218
10954,10.1007/s11664-015-4303-6,5134,3(a),6472,x=1,Eu1Zn2Sb2,537.5,0.000015064,0.0017438,0.00016597,1.751,0.59064,66383.4306956983,0.0009958881
10954,10.1007/s11664-015-4303-6,5134,3(a),6472,x=1,Eu1Zn2Sb2,538,0.000015073,0.0017449,0.00016607,1.7496,0.59172,66343.7935381145,0.0009973137
10954,10.1007/s11664-015-4303-6,5134,3(a),6472,x=1,Eu1Zn2Sb2,538.5,0.000015081,0.0017459,0.00016616,1.7482,0.5928,66308.6002254492,0.0009986844
10954,10.1007/s11664-015-4303-6,5134,3(a),6472,x=1,Eu1Zn2Sb2,539,0.000015089,0.0017469,0.00016626,1.7468,0.59388,66273.4442308967,0.0010000572
10954,10.1007/s11664-015-4303-6,5134,3(a),6472,x=1,Eu1Zn2Sb2,539.5,0.000015097,0.001748,0.00016635,1.7453,0.59496,66238.3254951315,0.001001547
10954,10.1007/s11664-015-4303-6,5134,3(a),6472,x=1,Eu1Zn2Sb2,540,0.000015105,0.001749,0.00016645,1.7439,0.59604,66203.243958954,0.0010029245
10954,10.1007/s11664-015-4303-6,5134,3(a),6472,x=1,Eu1Zn2Sb2,540.5,0.000015113,0.00175,0.00016655,1.7425,0.59712,66168.1995632899,0.0010043042
10954,10.1007/s11664-015-4303-6,5134,3(a),6472,x=1,Eu1Zn2Sb2,541,0.000015121,0.0017511,0.00016664,1.7411,0.5982,66133.1922491899,0.0010057435
10954,10.1007/s11664-015-4303-6,5134,3(a),6472,x=1,Eu1Zn2Sb2,541.5,0.000015129,0.0017521,0.00016674,1.7397,0.59928,66098.2219578293,0.0010071277
10954,10.1007/s11664-015-4303-6,5134,3(a),6472,x=1,Eu1Zn2Sb2,542,0.000015137,0.0017531,0.00016683,1.7383,0.60036,66063.288630508,0.0010085141
10954,10.1007/s11664-015-4303-6,5134,3(a),6472,x=1,Eu1Zn2Sb2,542.5,0.000015145,0.0017541,0.00016693,1.7368,0.60144,66028.3922086497,0.0010099608
10954,10.1007/s11664-015-4303-6,5134,3(a),6472,x=1,Eu1Zn2Sb2,543,0.000015153,0.0017552,0.00016702,1.7354,0.60252,65993.5326338019,0.0010114095
10954,10.1007/s11664-015-4303-6,5134,3(a),6472,x=1,Eu1Zn2Sb2,543.5,0.000015161,0.0017562,0.00016712,1.734,0.6036,65958.7098476354,0.0010128028
10954,10.1007/s11664-015-4303-6,5134,3(a),6472,x=1,Eu1Zn2Sb2,544,0.000015169,0.0017572,0.00016721,1.7326,0.60468,65923.9237919441,0.0010141983
10954,10.1007/s11664-015-4303-6,5134,3(a),6472,x=1,Eu1Zn2Sb2,544.5,0.000015177,0.0017583,0.00016731,1.7312,0.60576,65889.1744086447,0.0010156539
10954,10.1007/s11664-015-4303-6,5134,3(a),6472,x=1,Eu1Zn2Sb2,545,0.000015185,0.0017593,0.0001674,1.7297,0.60684,65854.4616397761,0.0010171128
10954,10.1007/s11664-015-4303-6,5134,3(a),6472,x=1,Eu1Zn2Sb2,545.5,0.000015193,0.0017603,0.0001675,1.7283,0.60792,65819.7854274995,0.0010185153
10954,10.1007/s11664-015-4303-6,5134,3(a),6472,x=1,Eu1Zn2Sb2,546,0.000015201,0.0017614,0.00016759,1.7269,0.609,65785.1457140978,0.001019978
10954,10.1007/s11664-015-4303-6,5134,3(a),6472,x=1,Eu1Zn2Sb2,546.5,0.000015209,0.0017624,0.00016769,1.7255,0.61008,65750.5424419752,0.0010213851
10954,10.1007/s11664-015-4303-6,5134,3(a),6472,x=1,Eu1Zn2Sb2,547,0.000015217,0.0017634,0.00016778,1.7241,0.61116,65715.9755536571,0.0010227945
10954,10.1007/s11664-015-4303-6,5134,3(a),6472,x=1,Eu1Zn2Sb2,547.5,0.000015225,0.0017645,0.00016788,1.7226,0.61224,65681.4449917898,0.0010243237
10954,10.1007/s11664-015-4303-6,5134,3(a),6472,x=1,Eu1Zn2Sb2,548,0.000015233,0.0017655,0.00016797,1.7212,0.61332,65646.95069914,0.0010257379
10954,10.1007/s11664-015-4303-6,5134,3(a),6472,x=1,Eu1Zn2Sb2,548.5,0.000015241,0.0017665,0.00016807,1.7198,0.6144,65612.4926185946,0.0010271543
10954,10.1007/s11664-015-4303-6,5134,3(a),6472,x=1,Eu1Zn2Sb2,549,0.000015249,0.0017675,0.00016816,1.7184,0.61548,65578.0706931602,0.0010285731
10954,10.1007/s11664-015-4303-6,5134,3(a),6472,x=1,Eu1Zn2Sb2,549.5,0.000015257,0.0017686,0.00016826,1.717,0.61656,65543.6848659632,0.0010300524
10954,10.1007/s11664-015-4303-6,5134,3(a),6472,x=1,Eu1Zn2Sb2,550,0.000015265,0.0017696,0.00016835,1.7156,0.61764,65509.3350802489,0.0010314759
10954,10.1007/s11664-015-4303-6,5134,3(a),6472,x=1,Eu1Zn2Sb2,550.5,0.000015273,0.0017706,0.00016844,1.7141,0.61871,65475.0212793819,0.0010329619
10954,10.1007/s11664-015-4303-6,5134,3(a),6472,x=1,Eu1Zn2Sb2,551,0.000015281,0.0017717,0.00016854,1.7127,0.61979,65440.7434068451,0.0010344485
10954,10.1007/s11664-015-4303-6,5134,3(a),6472,x=1,Eu1Zn2Sb2,551.5,0.000015289,0.0017727,0.00016863,1.7113,0.62087,65406.5014062398,0.0010358792
10954,10.1007/s11664-015-4303-6,5134,3(a),6472,x=1,Eu1Zn2Sb2,552,0.000015297,0.0017737,0.00016873,1.7099,0.62195,65372.2952212852,0.0010373121
10954,10.1007/s11664-015-4303-6,5134,3(a),6472,x=1,Eu1Zn2Sb2,552.5,0.000015305,0.0017748,0.00016882,1.7085,0.62303,65338.1247958184,0.001038806
10954,10.1007/s11664-015-4303-6,5134,3(a),6472,x=1,Eu1Zn2Sb2,553,0.000015314,0.0017758,0.00016891,1.707,0.62411,65299.7257411519,0.0010403046
10954,10.1007/s11664-015-4303-6,5134,3(a),6472,x=1,Eu1Zn2Sb2,553.5,0.000015322,0.0017768,0.00016901,1.7056,0.62519,65265.6311186529,0.0010417448
10954,10.1007/s11664-015-4303-6,5134,3(a),6472,x=1,Eu1Zn2Sb2,554,0.00001533,0.0017779,0.0001691,1.7042,0.62627,65231.5720808871,0.0010432461
10954,10.1007/s11664-015-4303-6,5134,3(a),6472,x=1,Eu1Zn2Sb2,554.5,0.000015338,0.0017789,0.00016919,1.7028,0.62735,65197.5485721737,0.0010446911
10954,10.1007/s11664-015-4303-6,5134,3(a),6472,x=1,Eu1Zn2Sb2,555,0.000015346,0.0017799,0.00016929,1.7014,0.62843,65163.5605369477,0.0010461385
10954,10.1007/s11664-015-4303-6,5134,3(a),6472,x=1,Eu1Zn2Sb2,555.5,0.000015354,0.0017809,0.00016938,1.7,0.62951,65129.6079197603,0.0010475882
10954,10.1007/s11664-015-4303-6,5134,3(a),6472,x=1,Eu1Zn2Sb2,556,0.000015362,0.001782,0.00016947,1.6985,0.63059,65095.690665278,0.001049161
10954,10.1007/s11664-015-4303-6,5134,3(a),6472,x=1,Eu1Zn2Sb2,556.5,0.00001537,0.001783,0.00016957,1.6971,0.63167,65061.8087182824,0.0010506158
10954,10.1007/s11664-015-4303-6,5134,3(a),6472,x=1,Eu1Zn2Sb2,557,0.000015378,0.001784,0.00016966,1.6957,0.63275,65027.9620236702,0.0010520729
10954,10.1007/s11664-015-4303-6,5134,3(a),6472,x=1,Eu1Zn2Sb2,557.5,0.000015386,0.0017851,0.00016975,1.6943,0.63383,64994.1505264526,0.0010535915
10954,10.1007/s11664-015-4303-6,5134,3(a),6472,x=1,Eu1Zn2Sb2,558,0.000015394,0.0017861,0.00016984,1.6929,0.63491,64960.3741717552,0.0010550535
10954,10.1007/s11664-015-4303-6,5134,3(a),6472,x=1,Eu1Zn2Sb2,558.5,0.000015402,0.0017871,0.00016994,1.6914,0.63599,64926.6329048176,0.0010565803
10954,10.1007/s11664-015-4303-6,5134,3(a),6472,x=1,Eu1Zn2Sb2,559,0.00001541,0.0017882,0.00017003,1.69,0.63707,64892.9266709929,0.0010581065
10954,10.1007/s11664-015-4303-6,5134,3(a),6472,x=1,Eu1Zn2Sb2,559.5,0.000015418,0.0017892,0.00017012,1.6886,0.63815,64859.2554157478,0.001059576
10954,10.1007/s11664-015-4303-6,5134,3(a),6472,x=1,Eu1Zn2Sb2,560,0.000015426,0.0017902,0.00017021,1.6872,0.63923,64825.6190846623,0.0010610479
10954,10.1007/s11664-015-4303-6,5134,3(a),6472,x=1,Eu1Zn2Sb2,560.5,0.000015434,0.0017913,0.00017031,1.6858,0.64031,64792.0176234288,0.0010625816
10954,10.1007/s11664-015-4303-6,5134,3(a),6472,x=1,Eu1Zn2Sb2,561,0.000015442,0.0017923,0.0001704,1.6844,0.64139,64758.4509778526,0.0010640584
10954,10.1007/s11664-015-4303-6,5134,3(a),6472,x=1,Eu1Zn2Sb2,561.5,0.00001545,0.0017933,0.00017049,1.6829,0.64247,64724.9190938511,0.001065601
10954,10.1007/s11664-015-4303-6,5134,3(a),6472,x=1,Eu1Zn2Sb2,562,0.000015458,0.0017943,0.00017058,1.6815,0.64355,64691.4219174537,0.001067083
10954,10.1007/s11664-015-4303-6,5134,3(a),6472,x=1,Eu1Zn2Sb2,562.5,0.000015466,0.0017954,0.00017067,1.6801,0.64463,64657.9593948015,0.0010686269
10954,10.1007/s11664-015-4303-6,5134,3(a),6472,x=1,Eu1Zn2Sb2,563,0.000015474,0.0017964,0.00017076,1.6787,0.64571,64624.5314721468,0.0010701138
10954,10.1007/s11664-015-4303-6,5134,3(a),6472,x=1,Eu1Zn2Sb2,563.5,0.000015482,0.0017974,0.00017086,1.6773,0.64679,64591.1380958533,0.0010716032
10954,10.1007/s11664-015-4303-6,5134,3(a),6472,x=1,Eu1Zn2Sb2,564,0.00001549,0.0017985,0.00017095,1.6758,0.64787,64557.7792123951,0.0010732188
10954,10.1007/s11664-015-4303-6,5134,3(a),6472,x=1,Eu1Zn2Sb2,564.5,0.000015498,0.0017995,0.00017104,1.6744,0.64895,64524.4547683572,0.0010747133
10954,10.1007/s11664-015-4303-6,5134,3(a),6472,x=1,Eu1Zn2Sb2,565,0.000015506,0.0018005,0.00017113,1.673,0.65003,64491.1647104347,0.0010762104
10954,10.1007/s11664-015-4303-6,5134,3(a),6472,x=1,Eu1Zn2Sb2,565.5,0.000015514,0.0018016,0.00017122,1.6716,0.65111,64457.9089854325,0.0010777698
10954,10.1007/s11664-015-4303-6,5134,3(a),6472,x=1,Eu1Zn2Sb2,566,0.000015522,0.0018026,0.00017131,1.6702,0.65219,64424.6875402654,0.0010792719
10954,10.1007/s11664-015-4303-6,5134,3(a),6472,x=1,Eu1Zn2Sb2,566.5,0.00001553,0.0018036,0.0001714,1.6688,0.65327,64391.5003219575,0.0010807766
10954,10.1007/s11664-015-4303-6,5134,3(a),6472,x=1,Eu1Zn2Sb2,567,0.000015538,0.0018047,0.00017149,1.6673,0.65435,64358.3472776419,0.0010824087
10954,10.1007/s11664-015-4303-6,5134,3(a),6472,x=1,Eu1Zn2Sb2,567.5,0.000015547,0.0018057,0.00017158,1.6659,0.65543,64321.0908857014,0.0010839186
10954,10.1007/s11664-015-4303-6,5134,3(a),6472,x=1,Eu1Zn2Sb2,568,0.000015555,0.0018067,0.00017167,1.6645,0.6565,64288.0102860816,0.0010854311
10954,10.1007/s11664-015-4303-6,5134,3(a),6472,x=1,Eu1Zn2Sb2,568.5,0.000015563,0.0018077,0.00017176,1.6631,0.65758,64254.9636959455,0.0010869461
10954,10.1007/s11664-015-4303-6,5134,3(a),6472,x=1,Eu1Zn2Sb2,569,0.000015571,0.0018088,0.00017185,1.6617,0.65866,64221.9510628733,0.0010885238
10954,10.1007/s11664-015-4303-6,5134,3(a),6472,x=1,Eu1Zn2Sb2,569.5,0.000015579,0.0018098,0.00017194,1.6602,0.65974,64188.9723345529,0.0010901096
10954,10.1007/s11664-015-4303-6,5134,3(a),6472,x=1,Eu1Zn2Sb2,570,0.000015587,0.0018108,0.00017203,1.6588,0.66082,64156.0274587798,0.0010916325
10954,10.1007/s11664-015-4303-6,5134,3(a),6472,x=1,Eu1Zn2Sb2,570.5,0.000015595,0.0018119,0.00017212,1.6574,0.6619,64123.1163834562,0.0010932183
10954,10.1007/s11664-015-4303-6,5134,3(a),6472,x=1,Eu1Zn2Sb2,571,0.000015603,0.0018129,0.00017221,1.656,0.66298,64090.2390565917,0.0010947464
10954,10.1007/s11664-015-4303-6,5134,3(a),6472,x=1,Eu1Zn2Sb2,571.5,0.000015611,0.0018139,0.0001723,1.6546,0.66406,64057.395426302,0.001096277
10954,10.1007/s11664-015-4303-6,5134,3(a),6472,x=1,Eu1Zn2Sb2,572,0.000015619,0.001815,0.00017239,1.6532,0.66514,64024.5854408093,0.0010978708
10954,10.1007/s11664-015-4303-6,5134,3(a),6472,x=1,Eu1Zn2Sb2,572.5,0.000015627,0.001816,0.00017248,1.6517,0.66622,63991.8090484418,0.0010994733
10954,10.1007/s11664-015-4303-6,5134,3(a),6472,x=1,Eu1Zn2Sb2,573,0.000015635,0.001817,0.00017257,1.6503,0.6673,63959.0661976335,0.0011010119
10954,10.1007/s11664-015-4303-6,5134,3(a),6472,x=1,Eu1Zn2Sb2,573.5,0.000015643,0.0018181,0.00017266,1.6489,0.66838,63926.3568369239,0.0011026139
10954,10.1007/s11664-015-4303-6,5134,3(a),6472,x=1,Eu1Zn2Sb2,574,0.000015651,0.0018191,0.00017275,1.6475,0.66946,63893.6809149575,0.0011041578
10954,10.1007/s11664-015-4303-6,5134,3(a),6472,x=1,Eu1Zn2Sb2,574.5,0.000015659,0.0018201,0.00017283,1.6461,0.67054,63861.0383804841,0.0011057044
10954,10.1007/s11664-015-4303-6,5134,3(a),6472,x=1,Eu1Zn2Sb2,575,0.000015667,0.0018211,0.00017292,1.6446,0.67162,63828.4291823578,0.0011073209
10954,10.1007/s11664-015-4303-6,5134,3(a),6472,x=1,Eu1Zn2Sb2,575.5,0.000015675,0.0018222,0.00017301,1.6432,0.6727,63795.8532695375,0.0011089338
10954,10.1007/s11664-015-4303-6,5134,3(a),6472,x=1,Eu1Zn2Sb2,576,0.000015683,0.0018232,0.0001731,1.6418,0.67378,63763.3105910859,0.0011104885
10954,10.1007/s11664-015-4303-6,5134,3(a),6472,x=1,Eu1Zn2Sb2,576.5,0.000015691,0.0018242,0.00017319,1.6404,0.67486,63730.8010961698,0.0011120458
10954,10.1007/s11664-015-4303-6,5134,3(a),6472,x=1,Eu1Zn2Sb2,577,0.000015699,0.0018253,0.00017327,1.639,0.67594,63698.3247340595,0.0011136669
10954,10.1007/s11664-015-4303-6,5134,3(a),6472,x=1,Eu1Zn2Sb2,577.5,0.000015707,0.0018263,0.00017336,1.6376,0.67702,63665.8814541287,0.0011152296
10954,10.1007/s11664-015-4303-6,5134,3(a),6472,x=1,Eu1Zn2Sb2,578,0.000015715,0.0018273,0.00017345,1.6361,0.6781,63633.4712058543,0.0011168633
10954,10.1007/s11664-015-4303-6,5134,3(a),6472,x=1,Eu1Zn2Sb2,578.5,0.000015723,0.0018284,0.00017354,1.6347,0.67918,63601.0939388158,0.0011184927
10954,10.1007/s11664-015-4303-6,5134,3(a),6472,x=1,Eu1Zn2Sb2,579,0.000015731,0.0018294,0.00017362,1.6333,0.68026,63568.7496026953,0.0011200637
10954,10.1007/s11664-015-4303-6,5134,3(a),6472,x=1,Eu1Zn2Sb2,579.5,0.000015739,0.0018304,0.00017371,1.6319,0.68134,63536.4381472775,0.0011216374
10954,10.1007/s11664-015-4303-6,5134,3(a),6472,x=1,Eu1Zn2Sb2,580,0.000015747,0.0018315,0.0001738,1.6305,0.68242,63504.1595224487,0.0011232751
10954,10.1007/s11664-015-4303-6,5134,3(a),6472,x=1,Eu1Zn2Sb2,580.5,0.000015755,0.0018325,0.00017388,1.629,0.6835,63471.9136781974,0.0011249233
10954,10.1007/s11664-015-4303-6,5134,3(a),6472,x=1,Eu1Zn2Sb2,581,0.000015763,0.0018335,0.00017397,1.6276,0.68458,63439.7005646133,0.0011265053
10954,10.1007/s11664-015-4303-6,5134,3(a),6472,x=1,Eu1Zn2Sb2,581.5,0.000015771,0.0018345,0.00017406,1.6262,0.68566,63407.5201318876,0.00112809
10954,10.1007/s11664-015-4303-6,5134,3(a),6472,x=1,Eu1Zn2Sb2,582,0.000015779,0.0018356,0.00017414,1.6248,0.68674,63375.3723303124,0.001129739
10954,10.1007/s11664-015-4303-6,5134,3(a),6472,x=1,Eu1Zn2Sb2,582.5,0.000015788,0.0018366,0.00017423,1.6234,0.68782,63339.2449961997,0.0011313293
10954,10.1007/s11664-015-4303-6,5134,3(a),6472,x=1,Eu1Zn2Sb2,583,0.000015796,0.0018376,0.00017432,1.622,0.6889,63307.1663712332,0.0011329223
10954,10.1007/s11664-015-4303-6,5134,3(a),6472,x=1,Eu1Zn2Sb2,583.5,0.000015804,0.0018387,0.0001744,1.6205,0.68998,63275.1202227284,0.0011346498
10954,10.1007/s11664-015-4303-6,5134,3(a),6472,x=1,Eu1Zn2Sb2,584,0.000015812,0.0018397,0.00017449,1.6191,0.69106,63243.1065013913,0.0011362485
10954,10.1007/s11664-015-4303-6,5134,3(a),6472,x=1,Eu1Zn2Sb2,584.5,0.00001582,0.0018407,0.00017457,1.6177,0.69214,63211.1251580278,0.00113785
10954,10.1007/s11664-015-4303-6,5134,3(a),6472,x=1,Eu1Zn2Sb2,585,0.000015828,0.0018418,0.00017466,1.6163,0.69321,63179.1761435431,0.0011395162
10954,10.1007/s11664-015-4303-6,5134,3(a),6472,x=1,Eu1Zn2Sb2,585.5,0.000015836,0.0018428,0.00017474,1.6149,0.69429,63147.2594089417,0.0011411233
10954,10.1007/s11664-015-4303-6,5134,3(a),6472,x=1,Eu1Zn2Sb2,586,0.000015844,0.0018438,0.00017483,1.6134,0.69537,63115.3749053269,0.001142804
10954,10.1007/s11664-015-4303-6,5134,3(a),6472,x=1,Eu1Zn2Sb2,586.5,0.000015852,0.0018449,0.00017491,1.612,0.69645,63083.5225839011,0.0011444789
10954,10.1007/s11664-015-4303-6,5134,3(a),6472,x=1,Eu1Zn2Sb2,587,0.00001586,0.0018459,0.000175,1.6106,0.69753,63051.7023959647,0.0011460946
10954,10.1007/s11664-015-4303-6,5134,3(a),6472,x=1,Eu1Zn2Sb2,587.5,0.000015868,0.0018469,0.00017508,1.6092,0.69861,63019.9142929166,0.0011477131
10954,10.1007/s11664-015-4303-6,5134,3(a),6472,x=1,Eu1Zn2Sb2,588,0.000015876,0.0018479,0.00017516,1.6078,0.69969,62988.1582262535,0.0011493345
10954,10.1007/s11664-015-4303-6,5134,3(a),6472,x=1,Eu1Zn2Sb2,588.5,0.000015884,0.001849,0.00017525,1.6064,0.70077,62956.4341475699,0.0011510209
10954,10.1007/s11664-015-4303-6,5134,3(a),6472,x=1,Eu1Zn2Sb2,589,0.000015892,0.00185,0.00017533,1.6049,0.70185,62924.7420085578,0.0011527198
10954,10.1007/s11664-015-4303-6,5134,3(a),6472,x=1,Eu1Zn2Sb2,589.5,0.0000159,0.001851,0.00017541,1.6035,0.70293,62893.0817610063,0.0011543499
10954,10.1007/s11664-015-4303-6,5134,3(a),6472,x=1,Eu1Zn2Sb2,590,0.000015908,0.0018521,0.0001755,1.6021,0.70401,62861.4533568016,0.0011560452
10954,10.1007/s11664-015-4303-6,5134,3(a),6472,x=1,Eu1Zn2Sb2,590.5,0.000015916,0.0018531,0.00017558,1.6007,0.70509,62829.8567479266,0.001157681
10954,10.1007/s11664-015-4303-6,5134,3(a),6472,x=1,Eu1Zn2Sb2,591,0.000015924,0.0018541,0.00017566,1.5993,0.70617,62798.2918864607,0.0011593197
10954,10.1007/s11664-015-4303-6,5134,3(a),6472,x=1,Eu1Zn2Sb2,591.5,0.000015932,0.0018552,0.00017575,1.5978,0.70725,62766.7587245795,0.0011610965
10954,10.1007/s11664-015-4303-6,5134,3(a),6472,x=1,Eu1Zn2Sb2,592,0.00001594,0.0018562,0.00017583,1.5964,0.70833,62735.2572145546,0.0011627412
10954,10.1007/s11664-015-4303-6,5134,3(a),6472,x=1,Eu1Zn2Sb2,592.5,0.000015948,0.0018572,0.00017591,1.595,0.70941,62703.7873087534,0.0011643887
10954,10.1007/s11664-015-4303-6,5134,3(a),6472,x=1,Eu1Zn2Sb2,593,0.000015956,0.0018583,0.00017599,1.5936,0.71049,62672.348959639,0.0011661019
10954,10.1007/s11664-015-4303-6,5134,3(a),6472,x=1,Eu1Zn2Sb2,593.5,0.000015964,0.0018593,0.00017608,1.5922,0.71157,62640.9421197695,0.0011677553
10954,10.1007/s11664-015-4303-6,5134,3(a),6472,x=1,Eu1Zn2Sb2,594,0.000015972,0.0018603,0.00017616,1.5908,0.71265,62609.5667417982,0.0011694116
10954,10.1007/s11664-015-4303-6,5134,3(a),6472,x=1,Eu1Zn2Sb2,594.5,0.00001598,0.0018613,0.00017624,1.5893,0.71373,62578.2227784731,0.0011711445
10954,10.1007/s11664-015-4303-6,5134,3(a),6472,x=1,Eu1Zn2Sb2,595,0.000015988,0.0018624,0.00017632,1.5879,0.71481,62546.910182637,0.0011728698
