Repository: RamyaGuru/STD2_EffMass

# STD2_EffMass
Effective mass modeling of StarryData2 data

File: csvfiles/heavilydopedptypePbSe10.1002adma.201004200.csv (part 19 of 36)
sid,DOI,figureid,fignum,sampleid,samplename,composition,Temperature,Carrier mobility,Electrical resistivity,Seebeck coefficient,Thermal conductivity,ZT,Electrical conductivity,Power factor,Figure of merit Z
6006,10.1002/adma.201004200,80,1(a),73,Na0.005Pb0.995Se1,Na0.005Pb0.995Se1,455,0.017092,0.0000066465,0.000079204,2.1117,0.23866,150455.1267584443,0.0009438462,0.0004469604
6006,10.1002/adma.201004200,80,1(a),73,Na0.005Pb0.995Se1,Na0.005Pb0.995Se1,455.5,0.017073,0.00000666,0.000079339,2.109,0.23968,150150.1501501501,0.0009451467,0.0004481492
6006,10.1002/adma.201004200,80,1(a),73,Na0.005Pb0.995Se1,Na0.005Pb0.995Se1,456,0.017054,0.0000066736,0.000079474,2.1063,0.2407,149844.1620714457,0.0009464332,0.0004493345
6006,10.1002/adma.201004200,80,1(a),73,Na0.005Pb0.995Se1,Na0.005Pb0.995Se1,456.5,0.017035,0.0000066872,0.00007961,2.1037,0.24171,149539.4185907405,0.0009477438,0.0004505128
6006,10.1002/adma.201004200,80,1(a),73,Na0.005Pb0.995Se1,Na0.005Pb0.995Se1,457,0.017016,0.0000067008,0.000079745,2.101,0.24273,149235.9121298949,0.0009490307,0.0004517043
6006,10.1002/adma.201004200,80,1(a),73,Na0.005Pb0.995Se1,Na0.005Pb0.995Se1,457.5,0.016997,0.0000067144,0.000079881,2.0984,0.24375,148933.6351721673,0.0009503417,0.0004528887
6006,10.1002/adma.201004200,80,1(a),73,Na0.005Pb0.995Se1,Na0.005Pb0.995Se1,458,0.016978,0.0000067281,0.000080016,2.0957,0.24477,148630.3711300367,0.0009516149,0.0004540797
6006,10.1002/adma.201004200,80,1(a),73,Na0.005Pb0.995Se1,Na0.005Pb0.995Se1,458.5,0.016959,0.0000067418,0.000080152,2.0931,0.24579,148328.3396125664,0.0009529121,0.0004552636
6006,10.1002/adma.201004200,80,1(a),73,Na0.005Pb0.995Se1,Na0.005Pb0.995Se1,459,0.01694,0.0000067555,0.000080288,2.0904,0.24681,148027.5331211605,0.0009542096,0.0004564723
6006,10.1002/adma.201004200,80,1(a),73,Na0.005Pb0.995Se1,Na0.005Pb0.995Se1,459.5,0.016921,0.0000067692,0.000080424,2.0878,0.24783,147727.9442179282,0.0009555073,0.0004576623
6006,10.1002/adma.201004200,80,1(a),73,Na0.005Pb0.995Se1,Na0.005Pb0.995Se1,460,0.016902,0.000006783,0.00008056,2.0852,0.24885,147427.3920094353,0.000956791,0.0004588486
6006,10.1002/adma.201004200,80,1(a),73,Na0.005Pb0.995Se1,Na0.005Pb0.995Se1,460.5,0.016883,0.0000067968,0.000080696,2.0826,0.24987,147128.0602636535,0.000958075,0.000460038
6006,10.1002/adma.201004200,80,1(a),73,Na0.005Pb0.995Se1,Na0.005Pb0.995Se1,461,0.016864,0.0000068106,0.000080832,2.08,0.25089,146829.9415616833,0.0009593593,0.0004612304
6006,10.1002/adma.201004200,80,1(a),73,Na0.005Pb0.995Se1,Na0.005Pb0.995Se1,461.5,0.016845,0.0000068244,0.000080968,2.0774,0.25191,146533.028544634,0.0009606437,0.000462426
6006,10.1002/adma.201004200,80,1(a),73,Na0.005Pb0.995Se1,Na0.005Pb0.995Se1,462,0.016826,0.0000068383,0.000081104,2.0748,0.25293,146235.1754090929,0.0009619143,0.0004636179
6006,10.1002/adma.201004200,80,1(a),73,Na0.005Pb0.995Se1,Na0.005Pb0.995Se1,462.5,0.016807,0.0000068522,0.000081241,2.0722,0.25395,145938.530690873,0.0009632089,0.0004648243
6006,10.1002/adma.201004200,80,1(a),73,Na0.005Pb0.995Se1,Na0.005Pb0.995Se1,463,0.016788,0.0000068661,0.000081377,2.0696,0.25496,145643.0870508731,0.00096448,0.0004660224
6006,10.1002/adma.201004200,80,1(a),73,Na0.005Pb0.995Se1,Na0.005Pb0.995Se1,463.5,0.01677,0.00000688,0.000081513,2.0671,0.25598,145348.8372093023,0.0009657513,0.0004672011
6006,10.1002/adma.201004200,80,1(a),73,Na0.005Pb0.995Se1,Na0.005Pb0.995Se1,464,0.016751,0.000006894,0.00008165,2.0645,0.257,145053.6698578474,0.0009670326,0.0004684101
6006,10.1002/adma.201004200,80,1(a),73,Na0.005Pb0.995Se1,Na0.005Pb0.995Se1,464.5,0.016732,0.000006908,0.000081787,2.0619,0.25802,144759.6988998263,0.000968314,0.0004696222
6006,10.1002/adma.201004200,80,1(a),73,Na0.005Pb0.995Se1,Na0.005Pb0.995Se1,465,0.016713,0.000006922,0.000081923,2.0594,0.25904,144466.9170759896,0.0009695721,0.0004708032
6006,10.1002/adma.201004200,80,1(a),73,Na0.005Pb0.995Se1,Na0.005Pb0.995Se1,465.5,0.016694,0.000006936,0.00008206,2.0568,0.26006,144175.3171856978,0.000970854,0.0004720216
6006,10.1002/adma.201004200,80,1(a),73,Na0.005Pb0.995Se1,Na0.005Pb0.995Se1,466,0.016675,0.0000069501,0.000082197,2.0543,0.26108,143882.8218299017,0.0009721222,0.0004732134
6006,10.1002/adma.201004200,80,1(a),73,Na0.005Pb0.995Se1,Na0.005Pb0.995Se1,466.5,0.016656,0.0000069642,0.000082334,2.0518,0.2621,143591.5108698774,0.0009733907,0.0004744082
6006,10.1002/adma.201004200,80,1(a),73,Na0.005Pb0.995Se1,Na0.005Pb0.995Se1,467,0.016637,0.0000069783,0.000082471,2.0492,0.26312,143301.3771262342,0.0009746594,0.0004756292
6006,10.1002/adma.201004200,80,1(a),73,Na0.005Pb0.995Se1,Na0.005Pb0.995Se1,467.5,0.016618,0.0000069924,0.000082608,2.0467,0.26414,143012.4134774898,0.0009759284,0.0004768302
6006,10.1002/adma.201004200,80,1(a),73,Na0.005Pb0.995Se1,Na0.005Pb0.995Se1,468,0.016599,0.0000070066,0.000082745,2.0442,0.26516,142722.5758570491,0.0009771837,0.0004780274
6006,10.1002/adma.201004200,80,1(a),73,Na0.005Pb0.995Se1,Na0.005Pb0.995Se1,468.5,0.01658,0.0000070208,0.000082883,2.0417,0.26618,142433.9106654512,0.0009784628,0.0004792393
6006,10.1002/adma.201004200,80,1(a),73,Na0.005Pb0.995Se1,Na0.005Pb0.995Se1,469,0.016561,0.000007035,0.00008302,2.0392,0.26719,142146.4108031272,0.0009797186,0.0004804426
6006,10.1002/adma.201004200,80,1(a),73,Na0.005Pb0.995Se1,Na0.005Pb0.995Se1,469.5,0.016542,0.0000070492,0.000083157,2.0367,0.26821,141860.0692277138,0.0009809747,0.0004816491
6006,10.1002/adma.201004200,80,1(a),73,Na0.005Pb0.995Se1,Na0.005Pb0.995Se1,470,0.016523,0.0000070635,0.000083295,2.0342,0.26923,141572.8746372195,0.0009822407,0.0004828634
6006,10.1002/adma.201004200,80,1(a),73,Na0.005Pb0.995Se1,Na0.005Pb0.995Se1,470.5,0.016504,0.0000070778,0.000083433,2.0317,0.27025,141286.8405436717,0.0009835069,0.0004840808
6006,10.1002/adma.201004200,80,1(a),73,Na0.005Pb0.995Se1,Na0.005Pb0.995Se1,471,0.016485,0.0000070921,0.00008357,2.0292,0.27127,141001.959927243,0.0009847499,0.0004852897
6006,10.1002/adma.201004200,80,1(a),73,Na0.005Pb0.995Se1,Na0.005Pb0.995Se1,471.5,0.016466,0.0000071064,0.000083708,2.0268,0.27229,140718.2258246088,0.0009860167,0.0004864894
6006,10.1002/adma.201004200,80,1(a),73,Na0.005Pb0.995Se1,Na0.005Pb0.995Se1,472,0.016447,0.0000071208,0.000083846,2.0243,0.27331,140433.6591394226,0.0009872699,0.0004877093
6006,10.1002/adma.201004200,80,1(a),73,Na0.005Pb0.995Se1,Na0.005Pb0.995Se1,472.5,0.016429,0.0000071352,0.000083984,2.0218,0.27433,140150.2410584146,0.0009885234,0.0004889323
6006,10.1002/adma.201004200,80,1(a),73,Na0.005Pb0.995Se1,Na0.005Pb0.995Se1,473,0.01641,0.0000071496,0.000084122,2.0194,0.27535,139867.9646413785,0.0009897772,0.0004901343
6006,10.1002/adma.201004200,80,1(a),73,Na0.005Pb0.995Se1,Na0.005Pb0.995Se1,473.5,0.016391,0.000007164,0.00008426,2.0169,0.27637,139586.8230039084,0.0009910312,0.0004913636
6006,10.1002/adma.201004200,80,1(a),73,Na0.005Pb0.995Se1,Na0.005Pb0.995Se1,474,0.016372,0.0000071785,0.000084399,2.0145,0.27739,139304.8687051612,0.0009922952,0.0004925764
6006,10.1002/adma.201004200,80,1(a),73,Na0.005Pb0.995Se1,Na0.005Pb0.995Se1,474.5,0.016353,0.000007193,0.000084537,2.012,0.27841,139024.0511608508,0.000993536,0.0004938052
6006,10.1002/adma.201004200,80,1(a),73,Na0.005Pb0.995Se1,Na0.005Pb0.995Se1,475,0.016334,0.0000072075,0.000084675,2.0096,0.27943,138744.3635102324,0.0009947771,0.0004950125
6006,10.1002/adma.201004200,80,1(a),73,Na0.005Pb0.995Se1,Na0.005Pb0.995Se1,475.5,0.016315,0.0000072221,0.000084814,2.0072,0.28044,138463.8816964595,0.0009960281,0.0004962276
6006,10.1002/adma.201004200,80,1(a),73,Na0.005Pb0.995Se1,Na0.005Pb0.995Se1,476,0.016296,0.0000072367,0.000084953,2.0048,0.28146,138184.5316235301,0.0009972795,0.0004974459
6006,10.1002/adma.201004200,80,1(a),73,Na0.005Pb0.995Se1,Na0.005Pb0.995Se1,476.5,0.016277,0.0000072513,0.000085091,2.0023,0.28248,137906.3064553942,0.0009985076,0.0004986803
6006,10.1002/adma.201004200,80,1(a),73,Na0.005Pb0.995Se1,Na0.005Pb0.995Se1,477,0.016258,0.0000072659,0.00008523,1.9999,0.2835,137629.199410947,0.0009997595,0.0004999048
6006,10.1002/adma.201004200,80,1(a),73,Na0.005Pb0.995Se1,Na0.005Pb0.995Se1,477.5,0.016239,0.0000072805,0.000085369,1.9975,0.28452,137353.2037634778,0.0010010118,0.0005011323
6006,10.1002/adma.201004200,80,1(a),73,Na0.005Pb0.995Se1,Na0.005Pb0.995Se1,478,0.01622,0.0000072952,0.000085508,1.9951,0.28554,137076.4338194978,0.0010022505,0.000502356
6006,10.1002/adma.201004200,80,1(a),73,Na0.005Pb0.995Se1,Na0.005Pb0.995Se1,478.5,0.016201,0.0000073099,0.000085647,1.9927,0.28656,136800.7770284135,0.0010034896,0.0005035829
6006,10.1002/adma.201004200,80,1(a),73,Na0.005Pb0.995Se1,Na0.005Pb0.995Se1,479,0.016182,0.0000073247,0.000085786,1.9903,0.28758,136524.3627725368,0.0010047153,0.0005048059
6006,10.1002/adma.201004200,80,1(a),73,Na0.005Pb0.995Se1,Na0.005Pb0.995Se1,479.5,0.016163,0.0000073394,0.000085926,1.988,0.2886,136250.9196937079,0.0010059783,0.0005060253
6006,10.1002/adma.201004200,80,1(a),73,Na0.005Pb0.995Se1,Na0.005Pb0.995Se1,480,0.016144,0.0000073542,0.000086065,1.9856,0.28962,135976.7207854015,0.0010072046,0.0005072545
6006,10.1002/adma.201004200,80,1(a),73,Na0.005Pb0.995Se1,Na0.005Pb0.995Se1,480.5,0.016125,0.000007369,0.000086204,1.9832,0.29064,135703.6232867418,0.0010084312,0.0005084869
6006,10.1002/adma.201004200,80,1(a),73,Na0.005Pb0.995Se1,Na0.005Pb0.995Se1,481,0.016106,0.0000073839,0.000086344,1.9809,0.29166,135429.7864272268,0.0010096678,0.0005097016
6006,10.1002/adma.201004200,80,1(a),73,Na0.005Pb0.995Se1,Na0.005Pb0.995Se1,481.5,0.016087,0.0000073987,0.000086484,1.9785,0.29268,135158.8792625731,0.0010109184,0.000510952
6006,10.1002/adma.201004200,80,1(a),73,Na0.005Pb0.995Se1,Na0.005Pb0.995Se1,482,0.016069,0.0000074136,0.000086624,1.9761,0.29369,134887.2342721485,0.0010121557,0.0005121986
6006,10.1002/adma.201004200,80,1(a),73,Na0.005Pb0.995Se1,Na0.005Pb0.995Se1,482.5,0.01605,0.0000074285,0.000086763,1.9738,0.29471,134616.6790065289,0.0010133699,0.0005134106
6006,10.1002/adma.201004200,80,1(a),73,Na0.005Pb0.995Se1,Na0.005Pb0.995Se1,483,0.016031,0.0000074435,0.000086903,1.9714,0.29573,134345.4020286156,0.0010145941,0.0005146567
6006,10.1002/adma.201004200,80,1(a),73,Na0.005Pb0.995Se1,Na0.005Pb0.995Se1,483.5,0.016012,0.0000074585,0.000087043,1.9691,0.29675,134075.2161962861,0.0010158187,0.0005158797
6006,10.1002/adma.201004200,80,1(a),73,Na0.005Pb0.995Se1,Na0.005Pb0.995Se1,484,0.015993,0.0000074735,0.000087184,1.9668,0.29777,133806.1149394527,0.001017067,0.0005171176
6006,10.1002/adma.201004200,80,1(a),73,Na0.005Pb0.995Se1,Na0.005Pb0.995Se1,484.5,0.015974,0.0000074885,0.000087324,1.9644,0.29879,133538.091740669,0.0010182922,0.0005183731
6006,10.1002/adma.201004200,80,1(a),73,Na0.005Pb0.995Se1,Na0.005Pb0.995Se1,485,0.015955,0.0000075036,0.000087464,1.9621,0.29981,133269.3640385948,0.0010195041,0.0005195985
6006,10.1002/adma.201004200,80,1(a),73,Na0.005Pb0.995Se1,Na0.005Pb0.995Se1,485.5,0.015936,0.0000075186,0.000087605,1.9598,0.30083,133003.4846912989,0.0010207533,0.0005208457
6006,10.1002/adma.201004200,80,1(a),73,Na0.005Pb0.995Se1,Na0.005Pb0.995Se1,486,0.015917,0.0000075337,0.000087745,1.9575,0.30185,132736.9021861768,0.001021966,0.0005220771
6006,10.1002/adma.201004200,80,1(a),73,Na0.005Pb0.995Se1,Na0.005Pb0.995Se1,486.5,0.015898,0.0000075489,0.000087886,1.9552,0.30287,132469.631337016,0.0010231887,0.0005233166
6006,10.1002/adma.201004200,80,1(a),73,Na0.005Pb0.995Se1,Na0.005Pb0.995Se1,487,0.015879,0.0000075641,0.000088027,1.9529,0.30389,132203.4346452321,0.0010244117,0.0005245592
6006,10.1002/adma.201004200,80,1(a),73,Na0.005Pb0.995Se1,Na0.005Pb0.995Se1,487.5,0.01586,0.0000075793,0.000088168,1.9506,0.30491,131938.3056482789,0.0010256351,0.0005258049
6006,10.1002/adma.201004200,80,1(a),73,Na0.005Pb0.995Se1,Na0.005Pb0.995Se1,488,0.015841,0.0000075945,0.000088309,1.9483,0.30593,131674.2379353479,0.0010268588,0.0005270538
6006,10.1002/adma.201004200,80,1(a),73,Na0.005Pb0.995Se1,Na0.005Pb0.995Se1,488.5,0.015822,0.0000076097,0.00008845,1.946,0.30694,131411.2251468521,0.0010280829,0.0005283057
6006,10.1002/adma.201004200,80,1(a),73,Na0.005Pb0.995Se1,Na0.005Pb0.995Se1,489,0.015803,0.000007625,0.000088591,1.9437,0.30796,131147.5409836066,0.0010292938,0.0005295538
6006,10.1002/adma.201004200,80,1(a),73,Na0.005Pb0.995Se1,Na0.005Pb0.995Se1,489.5,0.015784,0.0000076403,0.000088733,1.9414,0.30898,130884.9128960905,0.0010305283,0.0005308171
6006,10.1002/adma.201004200,80,1(a),73,Na0.005Pb0.995Se1,Na0.005Pb0.995Se1,490,0.015765,0.0000076557,0.000088874,1.9391,0.31,130621.6283292187,0.0010317264,0.0005320646
6006,10.1002/adma.201004200,80,1(a),73,Na0.005Pb0.995Se1,Na0.005Pb0.995Se1,490.5,0.015746,0.000007671,0.000089016,1.9369,0.31102,130361.1002476861,0.0010329616,0.0005333066
6006,10.1002/adma.201004200,80,1(a),73,Na0.005Pb0.995Se1,Na0.005Pb0.995Se1,491,0.015728,0.0000076864,0.000089157,1.9346,0.31204,130099.9167360533,0.0010341604,0.0005345603
6006,10.1002/adma.201004200,80,1(a),73,Na0.005Pb0.995Se1,Na0.005Pb0.995Se1,491.5,0.015709,0.0000077018,0.000089299,1.9323,0.31306,129839.7777143006,0.0010353828,0.0005358292
6006,10.1002/adma.201004200,80,1(a),73,Na0.005Pb0.995Se1,Na0.005Pb0.995Se1,492,0.01569,0.0000077173,0.000089441,1.9301,0.31408,129578.9978360307,0.0010365921,0.0005370665
6006,10.1002/adma.201004200,80,1(a),73,Na0.005Pb0.995Se1,Na0.005Pb0.995Se1,492.5,0.015671,0.0000077328,0.000089583,1.9278,0.3151,129319.2633974757,0.0010378018,0.0005383348
6006,10.1002/adma.201004200,80,1(a),73,Na0.005Pb0.995Se1,Na0.005Pb0.995Se1,493,0.015652,0.0000077483,0.000089725,1.9256,0.31612,129060.5681246209,0.0010390119,0.0005395782
6006,10.1002/adma.201004200,80,1(a),73,Na0.005Pb0.995Se1,Na0.005Pb0.995Se1,493.5,0.015633,0.0000077638,0.000089868,1.9233,0.31714,128802.9057935547,0.0010402454,0.0005408649
6006,10.1002/adma.201004200,80,1(a),73,Na0.005Pb0.995Se1,Na0.005Pb0.995Se1,494,0.015614,0.0000077794,0.00009001,1.9211,0.31816,128544.6178368512,0.0010414428,0.0005421075
6006,10.1002/adma.201004200,80,1(a),73,Na0.005Pb0.995Se1,Na0.005Pb0.995Se1,494.5,0.015595,0.000007795,0.000090152,1.9188,0.31918,128287.3636946761,0.0010426406,0.0005433816
6006,10.1002/adma.201004200,80,1(a),73,Na0.005Pb0.995Se1,Na0.005Pb0.995Se1,495,0.015576,0.0000078106,0.000090295,1.9166,0.32019,128031.1371725604,0.0010438618,0.0005446425
6006,10.1002/adma.201004200,80,1(a),73,Na0.005Pb0.995Se1,Na0.005Pb0.995Se1,495.5,0.015557,0.0000078262,0.000090438,1.9144,0.32121,127775.9321254249,0.0010450834,0.0005459065
6006,10.1002/adma.201004200,80,1(a),73,Na0.005Pb0.995Se1,Na0.005Pb0.995Se1,496,0.015538,0.0000078419,0.000090581,1.9122,0.32223,127520.1162983461,0.001046292,0.0005471666
6006,10.1002/adma.201004200,80,1(a),73,Na0.005Pb0.995Se1,Na0.005Pb0.995Se1,496.5,0.015519,0.0000078576,0.000090724,1.9099,0.32325,127265.3227448585,0.001047501,0.0005484586
6006,10.1002/adma.201004200,80,1(a),73,Na0.005Pb0.995Se1,Na0.005Pb0.995Se1,497,0.0155,0.0000078734,0.000090867,1.9077,0.32427,127009.9321766962,0.0010486971,0.000549718
6006,10.1002/adma.201004200,80,1(a),73,Na0.005Pb0.995Se1,Na0.005Pb0.995Se1,497.5,0.015481,0.0000078891,0.00009101,1.9055,0.32529,126757.1712869656,0.0010499068,0.0005509876
6006,10.1002/adma.201004200,80,1(a),73,Na0.005Pb0.995Se1,Na0.005Pb0.995Se1,498,0.015462,0.0000079049,0.000091153,1.9033,0.32631,126503.8140899948,0.0010511037,0.0005522533
6006,10.1002/adma.201004200,80,1(a),73,Na0.005Pb0.995Se1,Na0.005Pb0.995Se1,498.5,0.015443,0.0000079208,0.000091297,1.9011,0.32733,126249.8737501262,0.0010523107,0.0005535272
6006,10.1002/adma.201004200,80,1(a),73,Na0.005Pb0.995Se1,Na0.005Pb0.995Se1,499,0.015424,0.0000079366,0.00009144,1.8989,0.32835,125998.5384169544,0.0010535083,0.0005547992
6006,10.1002/adma.201004200,80,1(a),73,Na0.005Pb0.995Se1,Na0.005Pb0.995Se1,499.5,0.015405,0.0000079525,0.000091584,1.8967,0.32937,125746.6205595725,0.001054716,0.0005560795
6006,10.1002/adma.201004200,80,1(a),73,Na0.005Pb0.995Se1,Na0.005Pb0.995Se1,500,0.015386,0.0000079684,0.000091728,1.8945,0.33039,125495.7080467848,0.0010559241,0.000557363
6006,10.1002/adma.201004200,80,1(a),73,Na0.005Pb0.995Se1,Na0.005Pb0.995Se1,500.5,0.015368,0.0000079844,0.000091872,1.8924,0.33141,125244.2262411703,0.0010571194,0.0005586131
6006,10.1002/adma.201004200,80,1(a),73,Na0.005Pb0.995Se1,Na0.005Pb0.995Se1,501,0.015349,0.0000080004,0.000092016,1.8902,0.33243,124993.7503124844,0.0010583151,0.0005598958
6006,10.1002/adma.201004200,80,1(a),73,Na0.005Pb0.995Se1,Na0.005Pb0.995Se1,501.5,0.01533,0.0000080164,0.00009216,1.888,0.33344,124744.2742378125,0.0010595112,0.0005611818
6006,10.1002/adma.201004200,80,1(a),73,Na0.005Pb0.995Se1,Na0.005Pb0.995Se1,502,0.015311,0.0000080324,0.000092304,1.8858,0.33446,124495.792042229,0.0010607077,0.0005624709
6006,10.1002/adma.201004200,80,1(a),73,Na0.005Pb0.995Se1,Na0.005Pb0.995Se1,502.5,0.015292,0.0000080485,0.000092449,1.8837,0.33548,124246.7540535504,0.0010619143,0.0005637386
6006,10.1002/adma.201004200,80,1(a),73,Na0.005Pb0.995Se1,Na0.005Pb0.995Se1,503,0.015273,0.0000080646,0.000092593,1.8815,0.3365,123998.7104134117,0.0010630984,0.0005650271
6006,10.1002/adma.201004200,80,1(a),73,Na0.005Pb0.995Se1,Na0.005Pb0.995Se1,503.5,0.015254,0.0000080807,0.000092738,1.8794,0.33752,123751.655178388,0.0010643059,0.0005663009
6006,10.1002/adma.201004200,80,1(a),73,Na0.005Pb0.995Se1,Na0.005Pb0.995Se1,504,0.015235,0.0000080969,0.000092883,1.8772,0.33854,123504.057108276,0.0010655006,0.000567601
6006,10.1002/adma.201004200,80,1(a),73,Na0.005Pb0.995Se1,Na0.005Pb0.995Se1,504.5,0.015216,0.0000081131,0.000093028,1.875,0.33956,123257.4478312852,0.0010666957,0.0005689044
6006,10.1002/adma.201004200,80,1(a),73,Na0.005Pb0.995Se1,Na0.005Pb0.995Se1,505,0.015197,0.0000081293,0.000093173,1.8729,0.34058,123011.82143604,0.0010678912,0.0005701806
6006,10.1002/adma.201004200,80,1(a),73,Na0.005Pb0.995Se1,Na0.005Pb0.995Se1,505.5,0.015178,0.0000081456,0.000093318,1.8708,0.3416,122765.6648988411,0.001069074,0.0005714529
6006,10.1002/adma.201004200,80,1(a),73,Na0.005Pb0.995Se1,Na0.005Pb0.995Se1,506,0.015159,0.0000081619,0.000093463,1.8686,0.34262,122520.4915522121,0.0010702572,0.0005727589
6006,10.1002/adma.201004200,80,1(a),73,Na0.005Pb0.995Se1,Na0.005Pb0.995Se1,506.5,0.01514,0.0000081782,0.000093609,1.8665,0.34364,122276.295517351,0.0010714638,0.0005740497
6006,10.1002/adma.201004200,80,1(a),73,Na0.005Pb0.995Se1,Na0.005Pb0.995Se1,507,0.015121,0.0000081946,0.000093754,1.8643,0.34466,122031.581773363,0.0010726347,0.0005753552
6006,10.1002/adma.201004200,80,1(a),73,Na0.005Pb0.995Se1,Na0.005Pb0.995Se1,507.5,0.015102,0.0000082109,0.0000939,1.8622,0.34568,121789.3288190089,0.0010738421,0.0005766524
6006,10.1002/adma.201004200,80,1(a),73,Na0.005Pb0.995Se1,Na0.005Pb0.995Se1,508,0.015083,0.0000082274,0.000094046,1.8601,0.34669,121545.0810705691,0.0010750237,0.0005779387
6006,10.1002/adma.201004200,80,1(a),73,Na0.005Pb0.995Se1,Na0.005Pb0.995Se1,508.5,0.015064,0.0000082438,0.000094192,1.858,0.34771,121303.2824668235,0.0010762188,0.0005792351
6006,10.1002/adma.201004200,80,1(a),73,Na0.005Pb0.995Se1,Na0.005Pb0.995Se1,509,0.015045,0.0000082603,0.000094338,1.8559,0.34873,121060.9784148276,0.0010774013,0.0005805277
6006,10.1002/adma.201004200,80,1(a),73,Na0.005Pb0.995Se1,Na0.005Pb0.995Se1,509.5,0.015027,0.0000082768,0.000094485,1.8538,0.34975,120819.6404407501,0.0010786071,0.0005818357
6006,10.1002/adma.201004200,80,1(a),73,Na0.005Pb0.995Se1,Na0.005Pb0.995Se1,510,0.015008,0.0000082934,0.000094631,1.8516,0.35077,120577.8088600574,0.0010797774,0.0005831591
6006,10.1002/adma.201004200,80,1(a),73,Na0.005Pb0.995Se1,Na0.005Pb0.995Se1,510.5,0.014989,0.0000083099,0.000094777,1.8495,0.35179,120338.3915570585,0.0010809612,0.0005844613
6006,10.1002/adma.201004200,80,1(a),73,Na0.005Pb0.995Se1,Na0.005Pb0.995Se1,511,0.01497,0.0000083266,0.000094924,1.8474,0.35281,120097.0384070329,0.0010821423,0.000585765
6006,10.1002/adma.201004200,80,1(a),73,Na0.005Pb0.995Se1,Na0.005Pb0.995Se1,511.5,0.014951,0.0000083432,0.000095071,1.8453,0.35383,119858.0880237798,0.0010833367,0.0005870789
6006,10.1002/adma.201004200,80,1(a),73,Na0.005Pb0.995Se1,Na0.005Pb0.995Se1,512,0.014932,0.0000083599,0.000095218,1.8432,0.35485,119618.655725547,0.0010845187,0.000588389
6006,10.1002/adma.201004200,80,1(a),73,Na0.005Pb0.995Se1,Na0.005Pb0.995Se1,512.5,0.014913,0.0000083766,0.000095365,1.8412,0.35587,119380.1781152257,0.001085701,0.0005896703
6006,10.1002/adma.201004200,80,1(a),73,Na0.005Pb0.995Se1,Na0.005Pb0.995Se1,513,0.014894,0.0000083933,0.000095512,1.8391,0.35689,119142.6494942394,0.0010868838,0.0005909868
6006,10.1002/adma.201004200,80,1(a),73,Na0.005Pb0.995Se1,Na0.005Pb0.995Se1,513.5,0.014875,0.0000084101,0.00009566,1.837,0.35791,118904.6503608756,0.0010880769,0.0005923119
6006,10.1002/adma.201004200,80,1(a),73,Na0.005Pb0.995Se1,Na0.005Pb0.995Se1,514,0.014856,0.0000084269,0.000095807,1.8349,0.35892,118667.6001851215,0.0010892477,0.0005936278
6006,10.1002/adma.201004200,80,1(a),73,Na0.005Pb0.995Se1,Na0.005Pb0.995Se1,514.5,0.014837,0.0000084438,0.000095955,1.8328,0.35994,118430.0907174495,0.0010904287,0.0005949524
6006,10.1002/adma.201004200,80,1(a),73,Na0.005Pb0.995Se1,Na0.005Pb0.995Se1,515,0.014818,0.0000084607,0.000096103,1.8308,0.36096,118193.5300861631,0.0010916102,0.0005962477
6006,10.1002/adma.201004200,80,1(a),73,Na0.005Pb0.995Se1,Na0.005Pb0.995Se1,515.5,0.014799,0.0000084776,0.000096251,1.8287,0.36198,117957.9126167783,0.0010927922,0.0005975787
6006,10.1002/adma.201004200,80,1(a),73,Na0.005Pb0.995Se1,Na0.005Pb0.995Se1,516,0.01478,0.0000084945,0.000096399,1.8266,0.363,117723.2326799694,0.0010939746,0.0005989131
6006,10.1002/adma.201004200,80,1(a),73,Na0.005Pb0.995Se1,Na0.005Pb0.995Se1,516.5,0.014761,0.0000085115,0.000096547,1.8246,0.36402,117488.1043294367,0.0010951446,0.0006002108
6006,10.1002/adma.201004200,80,1(a),73,Na0.005Pb0.995Se1,Na0.005Pb0.995Se1,517,0.014742,0.0000085285,0.000096696,1.8225,0.36504,117253.913349358,0.0010963377,0.0006015571
6006,10.1002/adma.201004200,80,1(a),73,Na0.005Pb0.995Se1,Na0.005Pb0.995Se1,517.5,0.014723,0.0000085456,0.000096844,1.8204,0.36606,117019.2847781314,0.0010974958,0.0006028872
6006,10.1002/adma.201004200,80,1(a),73,Na0.005Pb0.995Se1,Na0.005Pb0.995Se1,518,0.014704,0.0000085627,0.000096993,1.8184,0.36708,116785.5933292069,0.0010986771,0.0006041999
6006,10.1002/adma.201004200,80,1(a),73,Na0.005Pb0.995Se1,Na0.005Pb0.995Se1,518.5,0.014686,0.0000085798,0.000097142,1.8163,0.3681,116552.8333993799,0.0010998588,0.0006055491
6006,10.1002/adma.201004200,80,1(a),73,Na0.005Pb0.995Se1,Na0.005Pb0.995Se1,519,0.014667,0.0000085969,0.000097291,1.8143,0.36912,116320.9994300271,0.0011010409,0.0006068682
6006,10.1002/adma.201004200,80,1(a),73,Na0.005Pb0.995Se1,Na0.005Pb0.995Se1,519.5,0.014648,0.0000086141,0.00009744,1.8123,0.37014,116088.7382315042,0.0011022107,0.0006081834
6006,10.1002/adma.201004200,80,1(a),73,Na0.005Pb0.995Se1,Na0.005Pb0.995Se1,520,0.014629,0.0000086313,0.000097589,1.8102,0.37116,115857.4027087461,0.0011033811,0.0006095354
6006,10.1002/adma.201004200,80,1(a),73,Na0.005Pb0.995Se1,Na0.005Pb0.995Se1,520.5,0.01461,0.0000086486,0.000097738,1.8082,0.37217,115625.6503942835,0.0011045391,0.0006108501
6006,10.1002/adma.201004200,80,1(a),73,Na0.005Pb0.995Se1,Na0.005Pb0.995Se1,521,0.014591,0.0000086659,0.000097888,1.8062,0.37319,115394.8233882228,0.0011057202,0.0006121804
6006,10.1002/adma.201004200,80,1(a),73,Na0.005Pb0.995Se1,Na0.005Pb0.995Se1,521.5,0.014572,0.0000086832,0.000098038,1.8041,0.37421,115164.916159941,0.0011069018,0.0006135479
6006,10.1002/adma.201004200,80,1(a),73,Na0.005Pb0.995Se1,Na0.005Pb0.995Se1,522,0.014553,0.0000087006,0.000098188,1.8021,0.37523,114934.6022113418,0.0011080711,0.0006148777
6006,10.1002/adma.201004200,80,1(a),73,Na0.005Pb0.995Se1,Na0.005Pb0.995Se1,522.5,0.014534,0.000008718,0.000098338,1.8001,0.37625,114705.2076164258,0.0011092409,0.0006162107
6006,10.1002/adma.201004200,80,1(a),73,Na0.005Pb0.995Se1,Na0.005Pb0.995Se1,523,0.014515,0.0000087354,0.000098488,1.7981,0.37727,114476.726881425,0.0011104112,0.000617547
6006,10.1002/adma.201004200,80,1(a),73,Na0.005Pb0.995Se1,Na0.005Pb0.995Se1,523.5,0.014496,0.0000087529,0.000098638,1.796,0.37829,114247.8492842372,0.0011115693,0.0006189139
6006,10.1002/adma.201004200,80,1(a),73,Na0.005Pb0.995Se1,Na0.005Pb0.995Se1,524,0.014477,0.0000087704,0.000098789,1.794,0.37931,114019.8850679559,0.0011127504,0.0006202622
6006,10.1002/adma.201004200,80,1(a),73,Na0.005Pb0.995Se1,Na0.005Pb0.995Se1,524.5,0.014458,0.000008788,0.00009894,1.792,0.38033,113791.5339098771,0.0011139194,0.0006216068
6006,10.1002/adma.201004200,80,1(a),73,Na0.005Pb0.995Se1,Na0.005Pb0.995Se1,525,0.014439,0.0000088056,0.00009909,1.79,0.38135,113564.0955755428,0.0011150663,0.0006229421
6006,10.1002/adma.201004200,80,1(a),73,Na0.005Pb0.995Se1,Na0.005Pb0.995Se1,525.5,0.01442,0.0000088232,0.000099241,1.788,0.38237,113337.5646024118,0.0011162363,0.0006242932
6006,10.1002/adma.201004200,80,1(a),73,Na0.005Pb0.995Se1,Na0.005Pb0.995Se1,526,0.014401,0.0000088408,0.000099392,1.786,0.38339,113111.9355714415,0.0011174068,0.0006256477
6006,10.1002/adma.201004200,80,1(a),73,Na0.005Pb0.995Se1,Na0.005Pb0.995Se1,526.5,0.014382,0.0000088585,0.000099544,1.784,0.38441,112885.9287689789,0.0011185876,0.000627011
6006,10.1002/adma.201004200,80,1(a),73,Na0.005Pb0.995Se1,Na0.005Pb0.995Se1,527,0.014363,0.0000088763,0.000099695,1.782,0.38542,112659.5540934849,0.0011197338,0.0006283579
6006,10.1002/adma.201004200,80,1(a),73,Na0.005Pb0.995Se1,Na0.005Pb0.995Se1,527.5,0.014344,0.000008894,0.000099847,1.78,0.38644,112435.3496739375,0.0011209156,0.0006297279
6006,10.1002/adma.201004200,80,1(a),73,Na0.005Pb0.995Se1,Na0.005Pb0.995Se1,528,0.014326,0.0000089119,0.000099999,1.778,0.38746,112209.5176112838,0.0011220727,0.000631087
6006,10.1002/adma.201004200,80,1(a),73,Na0.005Pb0.995Se1,Na0.005Pb0.995Se1,528.5,0.014307,0.0000089297,0.00010015,1.7761,0.38848,111985.8449891934,0.0011232205,0.0006324084
6006,10.1002/adma.201004200,80,1(a),73,Na0.005Pb0.995Se1,Na0.005Pb0.995Se1,529,0.014288,0.0000089476,0.0001003,1.7741,0.3895,111761.8132236577,0.0011243339,0.0006337489
6006,10.1002/adma.201004200,80,1(a),73,Na0.005Pb0.995Se1,Na0.005Pb0.995Se1,529.5,0.014269,0.0000089655,0.00010045,1.7721,0.39052,111538.6760359154,0.0011254478,0.0006350927
6006,10.1002/adma.201004200,80,1(a),73,Na0.005Pb0.995Se1,Na0.005Pb0.995Se1,530,0.01425,0.0000089835,0.00010061,1.7701,0.39154,111315.1889575333,0.0011267738,0.0006365594
6006,10.1002/adma.201004200,80,1(a),73,Na0.005Pb0.995Se1,Na0.005Pb0.995Se1,530.5,0.014231,0.0000090015,0.00010076,1.7682,0.39256,111092.595678498,0.0011278762,0.0006378669
6006,10.1002/adma.201004200,80,1(a),73,Na0.005Pb0.995Se1,Na0.005Pb0.995Se1,531,0.014212,0.0000090195,0.00010091,1.7662,0.39358,110870.890847608,0.0011289792,0.0006392137
6006,10.1002/adma.201004200,80,1(a),73,Na0.005Pb0.995Se1,Na0.005Pb0.995Se1,531.5,0.014193,0.0000090376,0.00010107,1.7642,0.3946,110648.84482606,0.001130294,0.0006406836
6006,10.1002/adma.201004200,80,1(a),73,Na0.005Pb0.995Se1,Na0.005Pb0.995Se1,532,0.014174,0.0000090557,0.00010122,1.7623,0.39562,110427.6864295416,0.0011313856,0.0006419937
6006,10.1002/adma.201004200,80,1(a),73,Na0.005Pb0.995Se1,Na0.005Pb0.995Se1,532.5,0.014155,0.0000090738,0.00010137,1.7603,0.39664,110207.4103462717,0.0011324778,0.0006433436
6006,10.1002/adma.201004200,80,1(a),73,Na0.005Pb0.995Se1,Na0.005Pb0.995Se1,533,0.014136,0.000009092,0.00010153,1.7583,0.39766,109986.8015838099,0.0011337814,0.0006448168
6006,10.1002/adma.201004200,80,1(a),73,Na0.005Pb0.995Se1,Na0.005Pb0.995Se1,533.5,0.014117,0.0000091103,0.00010168,1.7564,0.39867,109765.8694005686,0.0011348498,0.0006461227
6006,10.1002/adma.201004200,80,1(a),73,Na0.005Pb0.995Se1,Na0.005Pb0.995Se1,534,0.014098,0.0000091285,0.00010183,1.7544,0.39969,109547.0230596483,0.0011359313,0.0006474757
6006,10.1002/adma.201004200,80,1(a),73,Na0.005Pb0.995Se1,Na0.005Pb0.995Se1,534.5,0.014079,0.0000091468,0.00010199,1.7525,0.40071,109327.8523636682,0.001137224,0.0006489152
6006,10.1002/adma.201004200,80,1(a),73,Na0.005Pb0.995Se1,Na0.005Pb0.995Se1,535,0.01406,0.0000091652,0.00010214,1.7505,0.40173,109108.3664295378,0.0011382817,0.0006502609
6006,10.1002/adma.201004200,80,1(a),73,Na0.005Pb0.995Se1,Na0.005Pb0.995Se1,535.5,0.014041,0.0000091836,0.00010229,1.7486,0.40275,108889.760006969,0.0011393401,0.0006515728
6006,10.1002/adma.201004200,80,1(a),73,Na0.005Pb0.995Se1,Na0.005Pb0.995Se1,536,0.014022,0.000009202,0.00010245,1.7467,0.40377,108672.0278200391,0.0011406219,0.0006530153
6006,10.1002/adma.201004200,80,1(a),73,Na0.005Pb0.995Se1,Na0.005Pb0.995Se1,536.5,0.014003,0.0000092205,0.0001026,1.7447,0.40479,108453.9883954233,0.0011416691,0.0006543641
6006,10.1002/adma.201004200,80,1(a),73,Na0.005Pb0.995Se1,Na0.005Pb0.995Se1,537,0.013985,0.000009239,0.00010276,1.7428,0.40581,108236.8221669012,0.0011429395,0.0006558064
6006,10.1002/adma.201004200,80,1(a),73,Na0.005Pb0.995Se1,Na0.005Pb0.995Se1,537.5,0.013966,0.0000092575,0.00010291,1.7408,0.40683,108020.5238995409,0.0011439879,0.0006571622
6006,10.1002/adma.201004200,80,1(a),73,Na0.005Pb0.995Se1,Na0.005Pb0.995Se1,538,0.013947,0.0000092761,0.00010307,1.7389,0.40785,107803.9262189929,0.0011452469,0.0006586042
6006,10.1002/adma.201004200,80,1(a),73,Na0.005Pb0.995Se1,Na0.005Pb0.995Se1,538.5,0.013928,0.0000092948,0.00010322,1.737,0.40887,107587.0379136722,0.0011462719,0.0006599148
6006,10.1002/adma.201004200,80,1(a),73,Na0.005Pb0.995Se1,Na0.005Pb0.995Se1,539,0.013909,0.0000093134,0.00010338,1.7351,0.40989,107372.1734275345,0.001147532,0.0006613636
6006,10.1002/adma.201004200,80,1(a),73,Na0.005Pb0.995Se1,Na0.005Pb0.995Se1,539.5,0.01389,0.0000093322,0.00010354,1.7331,0.41091,107155.8689269411,0.0011487679,0.0006628399
6006,10.1002/adma.201004200,80,1(a),73,Na0.005Pb0.995Se1,Na0.005Pb0.995Se1,540,0.013871,0.0000093509,0.00010369,1.7312,0.41192,106941.5778160391,0.0011497948,0.0006641606
6006,10.1002/adma.201004200,80,1(a),73,Na0.005Pb0.995Se1,Na0.005Pb0.995Se1,540.5,0.013852,0.0000093697,0.00010385,1.7293,0.41294,106727.0029990288,0.0011510318,0.0006656056
6006,10.1002/adma.201004200,80,1(a),73,Na0.005Pb0.995Se1,Na0.005Pb0.995Se1,541,0.013833,0.0000093886,0.000104,1.7274,0.41396,106512.1530366615,0.0011520354,0.0006669187
6006,10.1002/adma.201004200,80,1(a),73,Na0.005Pb0.995Se1,Na0.005Pb0.995Se1,541.5,0.013814,0.0000094074,0.00010416,1.7255,0.41498,106299.2962986585,0.0011532736,0.0006683706
6006,10.1002/adma.201004200,80,1(a),73,Na0.005Pb0.995Se1,Na0.005Pb0.995Se1,542,0.013795,0.0000094264,0.00010432,1.7236,0.416,106085.0377662734,0.0011544877,0.0006698118
6006,10.1002/adma.201004200,80,1(a),73,Na0.005Pb0.995Se1,Na0.005Pb0.995Se1,542.5,0.013776,0.0000094453,0.00010447,1.7217,0.41702,105872.7621144908,0.0011554933,0.0006711351
6006,10.1002/adma.201004200,80,1(a),73,Na0.005Pb0.995Se1,Na0.005Pb0.995Se1,543,0.013757,0.0000094643,0.00010463,1.7198,0.41804,105660.2178713693,0.0011567086,0.0006725832
6006,10.1002/adma.201004200,80,1(a),73,Na0.005Pb0.995Se1,Na0.005Pb0.995Se1,543.5,0.013738,0.0000094834,0.00010479,1.7179,0.41906,105447.4133749499,0.0011579122,0.0006740277
6006,10.1002/adma.201004200,80,1(a),73,Na0.005Pb0.995Se1,Na0.005Pb0.995Se1,544,0.013719,0.0000095025,0.00010494,1.716,0.42008,105235.4643514865,0.0011588954,0.000675347
6006,10.1002/adma.201004200,80,1(a),73,Na0.005Pb0.995Se1,Na0.005Pb0.995Se1,544.5,0.0137,0.0000095216,0.0001051,1.7141,0.4211,105024.3656528314,0.0011601002,0.0006767984
6006,10.1002/adma.201004200,80,1(a),73,Na0.005Pb0.995Se1,Na0.005Pb0.995Se1,545,0.013681,0.0000095408,0.00010526,1.7122,0.42212,104813.0135837666,0.0011612934,0.0006782463
6006,10.1002/adma.201004200,80,1(a),73,Na0.005Pb0.995Se1,Na0.005Pb0.995Se1,545.5,0.013662,0.00000956,0.00010542,1.7103,0.42314,104602.510460251,0.0011624871,0.0006796978
6006,10.1002/adma.201004200,80,1(a),73,Na0.005Pb0.995Se1,Na0.005Pb0.995Se1,546,0.013643,0.0000095793,0.00010557,1.7084,0.42416,104391.7614021901,0.0011634488,0.0006810166
6006,10.1002/adma.201004200,80,1(a),73,Na0.005Pb0.995Se1,Na0.005Pb0.995Se1,546.5,0.013625,0.0000095986,0.00010573,1.7065,0.42517,104181.8598545621,0.0011646316,0.000682468
6006,10.1002/adma.201004200,80,1(a),73,Na0.005Pb0.995Se1,Na0.005Pb0.995Se1,547,0.013606,0.000009618,0.00010589,1.7047,0.42619,103971.7196922437,0.0011658029,0.0006838757
6006,10.1002/adma.201004200,80,1(a),73,Na0.005Pb0.995Se1,Na0.005Pb0.995Se1,547.5,0.013587,0.0000096374,0.00010605,1.7028,0.42721,103762.4255504597,0.0011669748,0.000685327
6006,10.1002/adma.201004200,80,1(a),73,Na0.005Pb0.995Se1,Na0.005Pb0.995Se1,548,0.013568,0.0000096568,0.00010621,1.7009,0.42823,103553.9723303786,0.0011681472,0.0006867818
6006,10.1002/adma.201004200,80,1(a),73,Na0.005Pb0.995Se1,Na0.005Pb0.995Se1,548.5,0.013549,0.0000096763,0.00010637,1.699,0.42925,103345.2869381892,0.0011693082,0.0006882332
6006,10.1002/adma.201004200,80,1(a),73,Na0.005Pb0.995Se1,Na0.005Pb0.995Se1,549,0.01353,0.0000096958,0.00010653,1.6972,0.43027,103137.4409538151,0.0011704698,0.0006896475
6006,10.1002/adma.201004200,80,1(a),73,Na0.005Pb0.995Se1,Na0.005Pb0.995Se1,549.5,0.013511,0.0000097154,0.00010669,1.6953,0.43129,102929.3698663977,0.0011716199,0.0006910989
6006,10.1002/adma.201004200,80,1(a),73,Na0.005Pb0.995Se1,Na0.005Pb0.995Se1,550,0.013492,0.000009735,0.00010684,1.6934,0.43231,102722.1366204417,0.0011725512,0.0006924242
6006,10.1002/adma.201004200,80,1(a),73,Na0.005Pb0.995Se1,Na0.005Pb0.995Se1,550.5,0.013473,0.0000097547,0.000107,1.6916,0.43333,102514.685228659,0.0011736906,0.0006938346
6006,10.1002/adma.201004200,80,1(a),73,Na0.005Pb0.995Se1,Na0.005Pb0.995Se1,551,0.013454,0.0000097744,0.00010716,1.6897,0.43435,102308.0700605664,0.0011748307,0.0006952895
6006,10.1002/adma.201004200,80,1(a),73,Na0.005Pb0.995Se1,Na0.005Pb0.995Se1,551.5,0.013435,0.0000097942,0.00010732,1.6878,0.43537,102101.243593147,0.0011759595,0.000696741
6006,10.1002/adma.201004200,80,1(a),73,Na0.005Pb0.995Se1,Na0.005Pb0.995Se1,552,0.013416,0.000009814,0.00010748,1.686,0.43639,101895.2516812717,0.0011770889,0.0006981547
6006,10.1002/adma.201004200,80,1(a),73,Na0.005Pb0.995Se1,Na0.005Pb0.995Se1,552.5,0.013397,0.0000098338,0.00010764,1.6841,0.43741,101690.0892838984,0.001178219,0.0006996134
6006,10.1002/adma.201004200,80,1(a),73,Na0.005Pb0.995Se1,Na0.005Pb0.995Se1,553,0.013378,0.0000098537,0.0001078,1.6823,0.43842,101484.7214751819,0.0011793377,0.000701027
6006,10.1002/adma.201004200,80,1(a),73,Na0.005Pb0.995Se1,Na0.005Pb0.995Se1,553.5,0.013359,0.0000098736,0.00010797,1.6804,0.43944,101280.1814940852,0.0011806758,0.0007026159
6006,10.1002/adma.201004200,80,1(a),73,Na0.005Pb0.995Se1,Na0.005Pb0.995Se1,554,0.01334,0.0000098936,0.00010813,1.6786,0.44046,101075.4427104391,0.0011817839,0.0007040295
6006,10.1002/adma.201004200,80,1(a),73,Na0.005Pb0.995Se1,Na0.005Pb0.995Se1,554.5,0.013321,0.0000099137,0.00010829,1.6767,0.44148,100870.5125230741,0.0011828807,0.0007054814
6006,10.1002/adma.201004200,80,1(a),73,Na0.005Pb0.995Se1,Na0.005Pb0.995Se1,555,0.013302,0.0000099337,0.00010845,1.6749,0.4425,100667.4250279352,0.0011839901,0.000706902
6006,10.1002/adma.201004200,80,1(a),73,Na0.005Pb0.995Se1,Na0.005Pb0.995Se1,555.5,0.013284,0.0000099539,0.00010861,1.6731,0.44352,100463.1350525924,0.0011850764,0.0007083118
6006,10.1002/adma.201004200,80,1(a),73,Na0.005Pb0.995Se1,Na0.005Pb0.995Se1,556,0.013265,0.0000099741,0.00010877,1.6712,0.44454,100259.6725519094,0.0011861635,0.0007097675
6006,10.1002/adma.201004200,80,1(a),73,Na0.005Pb0.995Se1,Na0.005Pb0.995Se1,556.5,0.013246,0.0000099943,0.00010893,1.6694,0.44556,100057.0325085299,0.0011872512,0.0007111844
6006,10.1002/adma.201004200,80,1(a),73,Na0.005Pb0.995Se1,Na0.005Pb0.995Se1,557,0.013227,0.000010015,0.0001091,1.6676,0.44658,99850.2246630055,0.0011884983,0.0007126998
6006,10.1002/adma.201004200,80,1(a),73,Na0.005Pb0.995Se1,Na0.005Pb0.995Se1,557.5,0.013208,0.000010035,0.00010926,1.6657,0.4476,99651.2207274539,0.0011896111,0.0007141809
6006,10.1002/adma.201004200,80,1(a),73,Na0.005Pb0.995Se1,Na0.005Pb0.995Se1,558,0.013189,0.000010055,0.00010942,1.6639,0.44862,99453.0084535057,0.0011907247,0.0007156227
6006,10.1002/adma.201004200,80,1(a),73,Na0.005Pb0.995Se1,Na0.005Pb0.995Se1,558.5,0.01317,0.000010076,0.00010958,1.6621,0.44964,99245.7324335054,0.0011917206,0.0007169969
6006,10.1002/adma.201004200,80,1(a),73,Na0.005Pb0.995Se1,Na0.005Pb0.995Se1,559,0.013151,0.000010096,0.00010975,1.6603,0.45065,99049.1283676704,0.0011930529,0.0007185767
6006,10.1002/adma.201004200,80,1(a),73,Na0.005Pb0.995Se1,Na0.005Pb0.995Se1,559.5,0.013132,0.000010117,0.00010991,1.6584,0.45167,98843.5306909163,0.0011940504,0.0007200015
6006,10.1002/adma.201004200,80,1(a),73,Na0.005Pb0.995Se1,Na0.005Pb0.995Se1,560,0.013113,0.000010137,0.00011007,1.6566,0.45269,98648.5153398441,0.0011951667,0.0007214576
6006,10.1002/adma.201004200,80,1(a),73,Na0.005Pb0.995Se1,Na0.005Pb0.995Se1,560.5,0.013094,0.000010158,0.00011024,1.6548,0.45371,98444.5757038787,0.0011963829,0.0007229773
6006,10.1002/adma.201004200,80,1(a),73,Na0.005Pb0.995Se1,Na0.005Pb0.995Se1,561,0.013075,0.000010178,0.0001104,1.653,0.45473,98251.1298879937,0.0011975005,0.0007244407
6006,10.1002/adma.201004200,80,1(a),73,Na0.005Pb0.995Se1,Na0.005Pb0.995Se1,561.5,0.013056,0.000010199,0.00011056,1.6512,0.45575,98048.8283165016,0.0011985012,0.0007258365
6006,10.1002/adma.201004200,80,1(a),73,Na0.005Pb0.995Se1,Na0.005Pb0.995Se1,562,0.013037,0.00001022,0.00011073,1.6494,0.45677,97847.3581213307,0.0011997195,0.0007273672
6006,10.1002/adma.201004200,80,1(a),73,Na0.005Pb0.995Se1,Na0.005Pb0.995Se1,562.5,0.013018,0.000010241,0.00011089,1.6476,0.45779,97646.7141880676,0.0012007218,0.0007287702
6006,10.1002/adma.201004200,80,1(a),73,Na0.005Pb0.995Se1,Na0.005Pb0.995Se1,563,0.012999,0.000010262,0.00011106,1.6458,0.45881,97446.8914441629,0.0012019415,0.0007303084
6006,10.1002/adma.201004200,80,1(a),73,Na0.005Pb0.995Se1,Na0.005Pb0.995Se1,563.5,0.01298,0.000010282,0.00011122,1.644,0.45983,97257.3429293912,0.0012030625,0.0007317898
6006,10.1002/adma.201004200,80,1(a),73,Na0.005Pb0.995Se1,Na0.005Pb0.995Se1,564,0.012961,0.000010303,0.00011139,1.6422,0.46085,97059.1089973794,0.0012042834,0.0007333354
6006,10.1002/adma.201004200,80,1(a),73,Na0.005Pb0.995Se1,Na0.005Pb0.995Se1,564.5,0.012942,0.000010324,0.00011155,1.6404,0.46187,96861.6815187912,0.0012052889,0.000734753
6006,10.1002/adma.201004200,80,1(a),73,Na0.005Pb0.995Se1,Na0.005Pb0.995Se1,565,0.012924,0.000010346,0.00011172,1.6386,0.46289,96655.7123526,0.0012063946,0.0007362349
6006,10.1002/adma.201004200,80,1(a),73,Na0.005Pb0.995Se1,Na0.005Pb0.995Se1,565.5,0.012905,0.000010367,0.00011188,1.6368,0.4639,96459.9209028649,0.0012074018,0.0007376599
6006,10.1002/adma.201004200,80,1(a),73,Na0.005Pb0.995Se1,Na0.005Pb0.995Se1,566,0.012886,0.000010388,0.00011205,1.635,0.46492,96264.9210627647,0.0012086256,0.0007392205
6006,10.1002/adma.201004200,80,1(a),73,Na0.005Pb0.995Se1,Na0.005Pb0.995Se1,566.5,0.012867,0.000010409,0.00011221,1.6332,0.46594,96070.7080411183,0.0012096344,0.0007406529
6006,10.1002/adma.201004200,80,1(a),73,Na0.005Pb0.995Se1,Na0.005Pb0.995Se1,567,0.012848,0.00001043,0.00011238,1.6314,0.46696,95877.2770853308,0.0012108595,0.0007422211
6006,10.1002/adma.201004200,80,1(a),73,Na0.005Pb0.995Se1,Na0.005Pb0.995Se1,567.5,0.012829,0.000010452,0.00011254,1.6296,0.46798,95675.4688097972,0.0012117539,0.0007435898
6006,10.1002/adma.201004200,80,1(a),73,Na0.005Pb0.995Se1,Na0.005Pb0.995Se1,568,0.01281,0.000010473,0.00011271,1.6279,0.469,95483.6245583882,0.0012129804,0.0007451197
6006,10.1002/adma.201004200,80,1(a),73,Na0.005Pb0.995Se1,Na0.005Pb0.995Se1,568.5,0.012791,0.000010494,0.00011288,1.6261,0.47002,95292.5481227368,0.0012142076,0.0007466992
6006,10.1002/adma.201004200,80,1(a),73,Na0.005Pb0.995Se1,Na0.005Pb0.995Se1,569,0.012772,0.000010516,0.00011304,1.6243,0.47104,95093.1913275009,0.0012151048,0.000748079
6006,10.1002/adma.201004200,80,1(a),73,Na0.005Pb0.995Se1,Na0.005Pb0.995Se1,569.5,0.012753,0.000010537,0.00011321,1.6225,0.47206,94903.6727721363,0.0012163333,0.0007496661
6006,10.1002/adma.201004200,80,1(a),73,Na0.005Pb0.995Se1,Na0.005Pb0.995Se1,570,0.012734,0.000010559,0.00011338,1.6208,0.47308,94705.9380623165,0.0012174471,0.0007511396
6006,10.1002/adma.201004200,80,1(a),73,Na0.005Pb0.995Se1,Na0.005Pb0.995Se1,570.5,0.012715,0.000010581,0.00011355,1.619,0.4741,94509.0256119459,0.0012185618,0.0007526633
6006,10.1002/adma.201004200,80,1(a),73,Na0.005Pb0.995Se1,Na0.005Pb0.995Se1,571,0.012696,0.000010602,0.00011371,1.6172,0.47512,94321.8260705527,0.0012195778,0.0007541293
