Repository: RamyaGuru/STD2_EffMass

# STD2_EffMass
Effective mass modeling of StarryData2 data

File: csvfiles/heavilydopedptypePbSe10.1002adma.201004200.csv (part 20 of 36)
sid,DOI,figureid,fignum,sampleid,samplename,composition,Temperature,Carrier mobility,Electrical resistivity,Seebeck coefficient,Thermal conductivity,ZT,Electrical conductivity,Power factor,Figure of merit Z
6006,10.1002/adma.201004200,80,1(a),73,Na0.005Pb0.995Se1,Na0.005Pb0.995Se1,571.5,0.012677,0.000010624,0.00011388,1.6155,0.47614,94126.5060240964,0.0012206941,0.0007556138
6006,10.1002/adma.201004200,80,1(a),73,Na0.005Pb0.995Se1,Na0.005Pb0.995Se1,572,0.012658,0.000010646,0.00011405,1.6137,0.47715,93931.9932368965,0.0012218112,0.0007571489
6006,10.1002/adma.201004200,80,1(a),73,Na0.005Pb0.995Se1,Na0.005Pb0.995Se1,572.5,0.012639,0.000010668,0.00011422,1.6119,0.47817,93738.2827146607,0.0012229292,0.000758688
6006,10.1002/adma.201004200,80,1(a),73,Na0.005Pb0.995Se1,Na0.005Pb0.995Se1,573,0.01262,0.00001069,0.00011439,1.6102,0.47919,93545.3695042095,0.0012240479,0.0007601838
6006,10.1002/adma.201004200,80,1(a),73,Na0.005Pb0.995Se1,Na0.005Pb0.995Se1,573.5,0.012601,0.000010711,0.00011455,1.6084,0.48021,93361.9643357296,0.0012250679,0.0007616687
6006,10.1002/adma.201004200,80,1(a),73,Na0.005Pb0.995Se1,Na0.005Pb0.995Se1,574,0.012583,0.000010733,0.00011472,1.6067,0.48123,93170.5953601043,0.0012261882,0.0007631719
6006,10.1002/adma.201004200,80,1(a),73,Na0.005Pb0.995Se1,Na0.005Pb0.995Se1,574.5,0.012564,0.000010756,0.00011489,1.6049,0.48225,92971.3648196355,0.0012271952,0.0007646553
6006,10.1002/adma.201004200,80,1(a),73,Na0.005Pb0.995Se1,Na0.005Pb0.995Se1,575,0.012545,0.000010778,0.00011506,1.6032,0.48327,92781.592132121,0.0012283173,0.000766166
6006,10.1002/adma.201004200,80,1(a),73,Na0.005Pb0.995Se1,Na0.005Pb0.995Se1,575.5,0.012526,0.0000108,0.00011523,1.6014,0.48429,92592.5925925926,0.0012294401,0.0007677283
6006,10.1002/adma.201004200,80,1(a),73,Na0.005Pb0.995Se1,Na0.005Pb0.995Se1,576,0.012507,0.000010822,0.0001154,1.5997,0.48531,92404.3614858621,0.0012305637,0.0007692465
6006,10.1002/adma.201004200,80,1(a),73,Na0.005Pb0.995Se1,Na0.005Pb0.995Se1,576.5,0.012488,0.000010844,0.00011557,1.5979,0.48633,92216.8941350055,0.001231688,0.0007708167
6006,10.1002/adma.201004200,80,1(a),73,Na0.005Pb0.995Se1,Na0.005Pb0.995Se1,577,0.012469,0.000010867,0.00011574,1.5962,0.48735,92021.7171252416,0.0012326997,0.0007722715
6006,10.1002/adma.201004200,80,1(a),73,Na0.005Pb0.995Se1,Na0.005Pb0.995Se1,577.5,0.01245,0.000010889,0.00011591,1.5945,0.48837,91835.7975939021,0.0012338257,0.000773801
6006,10.1002/adma.201004200,80,1(a),73,Na0.005Pb0.995Se1,Na0.005Pb0.995Se1,578,0.012431,0.000010912,0.00011608,1.5927,0.48939,91642.2287390029,0.0012348393,0.0007753119
6006,10.1002/adma.201004200,80,1(a),73,Na0.005Pb0.995Se1,Na0.005Pb0.995Se1,578.5,0.012412,0.000010934,0.00011625,1.591,0.4904,91457.8379367112,0.0012359669,0.0007768491
6006,10.1002/adma.201004200,80,1(a),73,Na0.005Pb0.995Se1,Na0.005Pb0.995Se1,579,0.012393,0.000010957,0.00011642,1.5892,0.49142,91265.8574427307,0.0012369824,0.000778368
6006,10.1002/adma.201004200,80,1(a),73,Na0.005Pb0.995Se1,Na0.005Pb0.995Se1,579.5,0.012374,0.000010979,0.00011659,1.5875,0.49244,91082.976591675,0.0012381117,0.0007799129
6006,10.1002/adma.201004200,80,1(a),73,Na0.005Pb0.995Se1,Na0.005Pb0.995Se1,580,0.012355,0.000011002,0.00011677,1.5858,0.49346,90892.564988184,0.0012393413,0.0007815243
6006,10.1002/adma.201004200,80,1(a),73,Na0.005Pb0.995Se1,Na0.005Pb0.995Se1,580.5,0.012336,0.000011025,0.00011694,1.5841,0.49448,90702.947845805,0.0012403595,0.0007830058
6006,10.1002/adma.201004200,80,1(a),73,Na0.005Pb0.995Se1,Na0.005Pb0.995Se1,581,0.012317,0.000011047,0.00011711,1.5823,0.4955,90522.3137503395,0.0012414911,0.0007846117
6006,10.1002/adma.201004200,80,1(a),73,Na0.005Pb0.995Se1,Na0.005Pb0.995Se1,581.5,0.012298,0.00001107,0.00011728,1.5806,0.49652,90334.2366757001,0.0012425111,0.0007861009
6006,10.1002/adma.201004200,80,1(a),73,Na0.005Pb0.995Se1,Na0.005Pb0.995Se1,582,0.012279,0.000011093,0.00011745,1.5789,0.49754,90146.9395114036,0.0012435322,0.000787594
6006,10.1002/adma.201004200,80,1(a),73,Na0.005Pb0.995Se1,Na0.005Pb0.995Se1,582.5,0.01226,0.000011116,0.00011763,1.5772,0.49856,89960.4174163368,0.0012447658,0.0007892251
6006,10.1002/adma.201004200,80,1(a),73,Na0.005Pb0.995Se1,Na0.005Pb0.995Se1,583,0.012241,0.000011139,0.0001178,1.5755,0.49958,89774.6655893707,0.0012457887,0.0007907259
6006,10.1002/adma.201004200,80,1(a),73,Na0.005Pb0.995Se1,Na0.005Pb0.995Se1,583.5,0.012223,0.000011162,0.00011797,1.5738,0.5006,89589.6792689482,0.0012468125,0.0007922306
6006,10.1002/adma.201004200,80,1(a),73,Na0.005Pb0.995Se1,Na0.005Pb0.995Se1,584,0.012204,0.000011185,0.00011814,1.5721,0.50162,89405.4537326777,0.0012478372,0.0007937391
6006,10.1002/adma.201004200,80,1(a),73,Na0.005Pb0.995Se1,Na0.005Pb0.995Se1,584.5,0.012185,0.000011209,0.00011832,1.5703,0.50264,89214.0244446427,0.0012489627,0.0007953656
6006,10.1002/adma.201004200,80,1(a),73,Na0.005Pb0.995Se1,Na0.005Pb0.995Se1,585,0.012166,0.000011232,0.00011849,1.5686,0.50365,89031.339031339,0.0012499893,0.0007968821
6006,10.1002/adma.201004200,80,1(a),73,Na0.005Pb0.995Se1,Na0.005Pb0.995Se1,585.5,0.012147,0.000011255,0.00011866,1.5669,0.50467,88849.4002665482,0.0012510169,0.0007984025
6006,10.1002/adma.201004200,80,1(a),73,Na0.005Pb0.995Se1,Na0.005Pb0.995Se1,586,0.012128,0.000011279,0.00011884,1.5652,0.50569,88660.342228921,0.0012521452,0.0007999905
6006,10.1002/adma.201004200,80,1(a),73,Na0.005Pb0.995Se1,Na0.005Pb0.995Se1,586.5,0.012109,0.000011302,0.00011901,1.5635,0.50671,88479.9150592815,0.0012531747,0.0008015188
6006,10.1002/adma.201004200,80,1(a),73,Na0.005Pb0.995Se1,Na0.005Pb0.995Se1,587,0.01209,0.000011325,0.00011919,1.5618,0.50773,88300.2207505519,0.0012544155,0.0008031858
6006,10.1002/adma.201004200,80,1(a),73,Na0.005Pb0.995Se1,Na0.005Pb0.995Se1,587.5,0.012071,0.000011349,0.00011936,1.5601,0.50875,88113.4901753459,0.0012553361,0.0008046511
6006,10.1002/adma.201004200,80,1(a),73,Na0.005Pb0.995Se1,Na0.005Pb0.995Se1,588,0.012052,0.000011373,0.00011954,1.5585,0.50977,87927.5477006946,0.0012564681,0.0008062035
6006,10.1002/adma.201004200,80,1(a),73,Na0.005Pb0.995Se1,Na0.005Pb0.995Se1,588.5,0.012033,0.000011396,0.00011971,1.5568,0.51079,87750.0877500877,0.0012575012,0.0008077475
6006,10.1002/adma.201004200,80,1(a),73,Na0.005Pb0.995Se1,Na0.005Pb0.995Se1,589,0.012014,0.00001142,0.00011989,1.5551,0.51181,87565.6742556918,0.001258635,0.0008093595
6006,10.1002/adma.201004200,80,1(a),73,Na0.005Pb0.995Se1,Na0.005Pb0.995Se1,589.5,0.011995,0.000011444,0.00012006,1.5534,0.51283,87382.0342537574,0.0012595599,0.0008108407
6006,10.1002/adma.201004200,80,1(a),73,Na0.005Pb0.995Se1,Na0.005Pb0.995Se1,590,0.011976,0.000011468,0.00012024,1.5517,0.51385,87199.1628880363,0.0012606956,0.0008124609
6006,10.1002/adma.201004200,80,1(a),73,Na0.005Pb0.995Se1,Na0.005Pb0.995Se1,590.5,0.011957,0.000011492,0.00012041,1.55,0.51487,87017.0553428472,0.0012616227,0.0008139501
6006,10.1002/adma.201004200,80,1(a),73,Na0.005Pb0.995Se1,Na0.005Pb0.995Se1,591,0.011938,0.000011516,0.00012059,1.5483,0.51589,86835.7068426537,0.0012627603,0.0008155786
6006,10.1002/adma.201004200,80,1(a),73,Na0.005Pb0.995Se1,Na0.005Pb0.995Se1,591.5,0.011919,0.00001154,0.00012076,1.5467,0.5169,86655.1126516464,0.0012636896,0.0008170231
6006,10.1002/adma.201004200,80,1(a),73,Na0.005Pb0.995Se1,Na0.005Pb0.995Se1,592,0.0119,0.000011564,0.00012094,1.545,0.51792,86475.268073331,0.0012648291,0.0008186596
6006,10.1002/adma.201004200,80,1(a),73,Na0.005Pb0.995Se1,Na0.005Pb0.995Se1,592.5,0.011882,0.000011588,0.00012112,1.5433,0.51894,86296.1684501208,0.0012659695,0.0008203003
6006,10.1002/adma.201004200,80,1(a),73,Na0.005Pb0.995Se1,Na0.005Pb0.995Se1,593,0.011863,0.000011612,0.00012129,1.5416,0.51996,86117.8091629349,0.0012669018,0.0008218097
6006,10.1002/adma.201004200,80,1(a),73,Na0.005Pb0.995Se1,Na0.005Pb0.995Se1,593.5,0.011844,0.000011636,0.00012147,1.54,0.52098,85940.185630801,0.0012680441,0.0008234052
6006,10.1002/adma.201004200,80,1(a),73,Na0.005Pb0.995Se1,Na0.005Pb0.995Se1,594,0.011825,0.000011661,0.00012165,1.5383,0.522,85755.938598748,0.0012690783,0.0008249875
6006,10.1002/adma.201004200,80,1(a),73,Na0.005Pb0.995Se1,Na0.005Pb0.995Se1,594.5,0.011806,0.000011685,0.00012183,1.5366,0.52302,85579.8031664527,0.0012702224,0.0008266448
6006,10.1002/adma.201004200,80,1(a),73,Na0.005Pb0.995Se1,Na0.005Pb0.995Se1,595,0.011787,0.00001171,0.000122,1.535,0.52404,85397.0964987191,0.0012710504,0.0008280459
6006,10.1002/adma.201004200,80,1(a),73,Na0.005Pb0.995Se1,Na0.005Pb0.995Se1,595.5,0.011768,0.000011734,0.00012218,1.5333,0.52506,85222.4305437191,0.0012721964,0.0008297113
6006,10.1002/adma.201004200,80,1(a),73,Na0.005Pb0.995Se1,Na0.005Pb0.995Se1,596,0.011749,0.000011759,0.00012236,1.5317,0.52608,85041.2450038269,0.0012732349,0.0008312561
6006,10.1002/adma.201004200,80,1(a),73,Na0.005Pb0.995Se1,Na0.005Pb0.995Se1,596.5,0.01173,0.000011784,0.00012254,1.53,0.5271,84860.8282416836,0.0012742746,0.0008328592
6006,10.1002/adma.201004200,80,1(a),73,Na0.005Pb0.995Se1,Na0.005Pb0.995Se1,597,0.011711,0.000011808,0.00012272,1.5284,0.52812,84688.3468834688,0.0012754233,0.0008344827
6006,10.1002/adma.201004200,80,1(a),73,Na0.005Pb0.995Se1,Na0.005Pb0.995Se1,597.5,0.011692,0.000011833,0.0001229,1.5267,0.52914,84509.4228006423,0.001276465,0.0008360942
6006,10.1002/adma.201004200,80,1(a),73,Na0.005Pb0.995Se1,Na0.005Pb0.995Se1,598,0.011673,0.000011858,0.00012307,1.5251,0.53015,84331.253162422,0.0012773001,0.0008375189
6006,10.1002/adma.201004200,80,1(a),73,Na0.005Pb0.995Se1,Na0.005Pb0.995Se1,598.5,0.011654,0.000011883,0.00012325,1.5234,0.53117,84153.8332071026,0.0012783441,0.0008391388
6006,10.1002/adma.201004200,80,1(a),73,Na0.005Pb0.995Se1,Na0.005Pb0.995Se1,599,0.011635,0.000011908,0.00012343,1.5218,0.53219,83977.1582129661,0.0012793891,0.0008407078
6006,10.1002/adma.201004200,80,1(a),73,Na0.005Pb0.995Se1,Na0.005Pb0.995Se1,599.5,0.011616,0.000011933,0.00012361,1.5201,0.53321,83801.2234978631,0.0012804351,0.0008423361
6006,10.1002/adma.201004200,80,1(a),73,Na0.005Pb0.995Se1,Na0.005Pb0.995Se1,600,0.011597,0.000011958,0.00012379,1.5185,0.53423,83626.0244187991,0.0012814822,0.0008439132
6006,10.1002/adma.201004200,80,1(a),73,Na0.005Pb0.995Se1,Na0.005Pb0.995Se1,600.5,0.011578,0.000011983,0.00012397,1.5168,0.53525,83451.5563715263,0.0012825303,0.0008455501
6006,10.1002/adma.201004200,80,1(a),73,Na0.005Pb0.995Se1,Na0.005Pb0.995Se1,601,0.011559,0.000012009,0.00012415,1.5152,0.53627,83270.8801732034,0.0012834726,0.0008470648
6006,10.1002/adma.201004200,80,1(a),73,Na0.005Pb0.995Se1,Na0.005Pb0.995Se1,601.5,0.01154,0.000012034,0.00012433,1.5136,0.53729,83097.8893136114,0.0012845229,0.0008486542
6006,10.1002/adma.201004200,80,1(a),73,Na0.005Pb0.995Se1,Na0.005Pb0.995Se1,602,0.011522,0.000012059,0.00012451,1.5119,0.53831,82925.6157226967,0.0012855743,0.0008503038
6006,10.1002/adma.201004200,80,1(a),73,Na0.005Pb0.995Se1,Na0.005Pb0.995Se1,602.5,0.011503,0.000012085,0.00012469,1.5103,0.53933,82747.2072817542,0.0012865202,0.0008518309
6006,10.1002/adma.201004200,80,1(a),73,Na0.005Pb0.995Se1,Na0.005Pb0.995Se1,603,0.011484,0.00001211,0.00012488,1.5087,0.54035,82576.3831544178,0.0012877799,0.0008535692
6006,10.1002/adma.201004200,80,1(a),73,Na0.005Pb0.995Se1,Na0.005Pb0.995Se1,603.5,0.011465,0.000012136,0.00012506,1.507,0.54137,82399.4726433751,0.001288728,0.0008551613
6006,10.1002/adma.201004200,80,1(a),73,Na0.005Pb0.995Se1,Na0.005Pb0.995Se1,604,0.011446,0.000012162,0.00012524,1.5054,0.54238,82223.318533136,0.0012896775,0.0008567009
6006,10.1002/adma.201004200,80,1(a),73,Na0.005Pb0.995Se1,Na0.005Pb0.995Se1,604.5,0.011427,0.000012187,0.00012542,1.5038,0.5434,82054.6483958316,0.0012907341,0.000858315
6006,10.1002/adma.201004200,80,1(a),73,Na0.005Pb0.995Se1,Na0.005Pb0.995Se1,605,0.011408,0.000012213,0.0001256,1.5022,0.54442,81879.9639728159,0.0012916859,0.0008598628
6006,10.1002/adma.201004200,80,1(a),73,Na0.005Pb0.995Se1,Na0.005Pb0.995Se1,605.5,0.011389,0.000012239,0.00012578,1.5006,0.54544,81706.0217338018,0.001292639,0.0008614147
6006,10.1002/adma.201004200,80,1(a),73,Na0.005Pb0.995Se1,Na0.005Pb0.995Se1,606,0.01137,0.000012265,0.00012597,1.499,0.54646,81532.8169588259,0.0012937987,0.0008631079
6006,10.1002/adma.201004200,80,1(a),73,Na0.005Pb0.995Se1,Na0.005Pb0.995Se1,606.5,0.011351,0.000012291,0.00012615,1.4973,0.54748,81360.3449678627,0.0012947541,0.0008647259
6006,10.1002/adma.201004200,80,1(a),73,Na0.005Pb0.995Se1,Na0.005Pb0.995Se1,607,0.011332,0.000012317,0.00012633,1.4957,0.5485,81188.6011204027,0.0012957107,0.0008662905
6006,10.1002/adma.201004200,80,1(a),73,Na0.005Pb0.995Se1,Na0.005Pb0.995Se1,607.5,0.011313,0.000012343,0.00012651,1.4941,0.54952,81017.5808150369,0.0012966686,0.0008678593
6006,10.1002/adma.201004200,80,1(a),73,Na0.005Pb0.995Se1,Na0.005Pb0.995Se1,608,0.011294,0.000012369,0.0001267,1.4925,0.55054,80847.2794890452,0.0012978325,0.0008695695
6006,10.1002/adma.201004200,80,1(a),73,Na0.005Pb0.995Se1,Na0.005Pb0.995Se1,608.5,0.011275,0.000012396,0.00012688,1.4909,0.55156,80671.1842529848,0.0012986878,0.0008710764
6006,10.1002/adma.201004200,80,1(a),73,Na0.005Pb0.995Se1,Na0.005Pb0.995Se1,609,0.011256,0.000012422,0.00012706,1.4893,0.55258,80502.3345677025,0.0012996493,0.0008726578
6006,10.1002/adma.201004200,80,1(a),73,Na0.005Pb0.995Se1,Na0.005Pb0.995Se1,609.5,0.011237,0.000012449,0.00012725,1.4877,0.5536,80327.737167644,0.0013007119,0.0008743106
6006,10.1002/adma.201004200,80,1(a),73,Na0.005Pb0.995Se1,Na0.005Pb0.995Se1,610,0.011218,0.000012475,0.00012743,1.4861,0.55462,80160.3206412826,0.0013016757,0.0008759005
6006,10.1002/adma.201004200,80,1(a),73,Na0.005Pb0.995Se1,Na0.005Pb0.995Se1,610.5,0.011199,0.000012502,0.00012762,1.4845,0.55563,79987.2020476724,0.0013027407,0.0008775619
6006,10.1002/adma.201004200,80,1(a),73,Na0.005Pb0.995Se1,Na0.005Pb0.995Se1,611,0.011181,0.000012528,0.0001278,1.4829,0.55665,79821.2005108557,0.0013037069,0.0008791604
6006,10.1002/adma.201004200,80,1(a),73,Na0.005Pb0.995Se1,Na0.005Pb0.995Se1,611.5,0.011162,0.000012555,0.00012799,1.4813,0.55767,79649.5420151334,0.0013047742,0.0008808305
6006,10.1002/adma.201004200,80,1(a),73,Na0.005Pb0.995Se1,Na0.005Pb0.995Se1,612,0.011143,0.000012582,0.00012817,1.4797,0.55869,79478.6202511524,0.0013056389,0.0008823673
6006,10.1002/adma.201004200,80,1(a),73,Na0.005Pb0.995Se1,Na0.005Pb0.995Se1,612.5,0.011124,0.000012609,0.00012836,1.4782,0.55971,79308.4304861607,0.0013067087,0.0008839864
6006,10.1002/adma.201004200,80,1(a),73,Na0.005Pb0.995Se1,Na0.005Pb0.995Se1,613,0.011105,0.000012636,0.00012854,1.4766,0.56073,79138.9680278569,0.0013075761,0.0008855317
6006,10.1002/adma.201004200,80,1(a),73,Na0.005Pb0.995Se1,Na0.005Pb0.995Se1,613.5,0.011086,0.000012663,0.00012873,1.475,0.56175,78970.2282239596,0.0013086483,0.0008872192
6006,10.1002/adma.201004200,80,1(a),73,Na0.005Pb0.995Se1,Na0.005Pb0.995Se1,614,0.011067,0.00001269,0.00012891,1.4734,0.56277,78802.2064617809,0.0013095184,0.0008887732
6006,10.1002/adma.201004200,80,1(a),73,Na0.005Pb0.995Se1,Na0.005Pb0.995Se1,614.5,0.011048,0.000012717,0.0001291,1.4718,0.56379,78634.8981678069,0.0013105929,0.0008904694
6006,10.1002/adma.201004200,80,1(a),73,Na0.005Pb0.995Se1,Na0.005Pb0.995Se1,615,0.011029,0.000012744,0.00012928,1.4703,0.56481,78468.2988072819,0.0013114657,0.0008919715
6006,10.1002/adma.201004200,80,1(a),73,Na0.005Pb0.995Se1,Na0.005Pb0.995Se1,615.5,0.01101,0.000012771,0.00012947,1.4687,0.56583,78302.4038837992,0.0013125425,0.0008936764
6006,10.1002/adma.201004200,80,1(a),73,Na0.005Pb0.995Se1,Na0.005Pb0.995Se1,616,0.010991,0.000012799,0.00012966,1.4671,0.56685,78131.1039924994,0.0013135179,0.0008953159
6006,10.1002/adma.201004200,80,1(a),73,Na0.005Pb0.995Se1,Na0.005Pb0.995Se1,616.5,0.010972,0.000012826,0.00012984,1.4656,0.56787,77966.6302822392,0.0013143946,0.0008968304
6006,10.1002/adma.201004200,80,1(a),73,Na0.005Pb0.995Se1,Na0.005Pb0.995Se1,617,0.010953,0.000012854,0.00013003,1.464,0.56888,77796.7947720554,0.0013153727,0.0008984786
6006,10.1002/adma.201004200,80,1(a),73,Na0.005Pb0.995Se1,Na0.005Pb0.995Se1,617.5,0.010934,0.000012881,0.00013022,1.4624,0.5699,77633.7240897446,0.0013164543,0.0009002013
6006,10.1002/adma.201004200,80,1(a),73,Na0.005Pb0.995Se1,Na0.005Pb0.995Se1,618,0.010915,0.000012909,0.0001304,1.4609,0.57092,77465.3342629173,0.0013172329,0.0009016585
6006,10.1002/adma.201004200,80,1(a),73,Na0.005Pb0.995Se1,Na0.005Pb0.995Se1,618.5,0.010896,0.000012937,0.00013059,1.4593,0.57194,77297.6733400325,0.001318215,0.0009033201
6006,10.1002/adma.201004200,80,1(a),73,Na0.005Pb0.995Se1,Na0.005Pb0.995Se1,619,0.010877,0.000012964,0.00013078,1.4577,0.57296,77136.6862079605,0.0013193002,0.0009050561
6006,10.1002/adma.201004200,80,1(a),73,Na0.005Pb0.995Se1,Na0.005Pb0.995Se1,619.5,0.010858,0.000012992,0.00013097,1.4562,0.57398,76970.4433497537,0.0013202849,0.0009066645
6006,10.1002/adma.201004200,80,1(a),73,Na0.005Pb0.995Se1,Na0.005Pb0.995Se1,620,0.01084,0.00001302,0.00013116,1.4546,0.575,76804.9155145929,0.0013212708,0.0009083396
6006,10.1002/adma.201004200,80,1(a),73,Na0.005Pb0.995Se1,Na0.005Pb0.995Se1,620.5,0.010821,0.000013048,0.00013134,1.4531,0.57602,76640.0980993256,0.0013220567,0.0009098181
6006,10.1002/adma.201004200,80,1(a),73,Na0.005Pb0.995Se1,Na0.005Pb0.995Se1,621,0.010802,0.000013076,0.00013153,1.4515,0.57704,76475.9865402264,0.0013230453,0.0009115021
6006,10.1002/adma.201004200,80,1(a),73,Na0.005Pb0.995Se1,Na0.005Pb0.995Se1,621.5,0.010783,0.000013104,0.00013172,1.45,0.57806,76312.5763125763,0.0013240353,0.0009131278
6006,10.1002/adma.201004200,80,1(a),73,Na0.005Pb0.995Se1,Na0.005Pb0.995Se1,622,0.010764,0.000013133,0.00013191,1.4485,0.57908,76144.0645701668,0.0013249256,0.000914688
6006,10.1002/adma.201004200,80,1(a),73,Na0.005Pb0.995Se1,Na0.005Pb0.995Se1,622.5,0.010745,0.000013161,0.0001321,1.4469,0.5801,75982.0682318973,0.0013259182,0.0009163855
6006,10.1002/adma.201004200,80,1(a),73,Na0.005Pb0.995Se1,Na0.005Pb0.995Se1,623,0.010726,0.00001319,0.00013229,1.4454,0.58112,75815.0113722517,0.0013268115,0.0009179546
6006,10.1002/adma.201004200,80,1(a),73,Na0.005Pb0.995Se1,Na0.005Pb0.995Se1,623.5,0.010707,0.000013218,0.00013248,1.4438,0.58213,75654.410652141,0.0013278068,0.0009196612
6006,10.1002/adma.201004200,80,1(a),73,Na0.005Pb0.995Se1,Na0.005Pb0.995Se1,624,0.010688,0.000013247,0.00013267,1.4423,0.58315,75488.7899146977,0.001328703,0.000921239
6006,10.1002/adma.201004200,80,1(a),73,Na0.005Pb0.995Se1,Na0.005Pb0.995Se1,624.5,0.010669,0.000013275,0.00013286,1.4408,0.58417,75329.5668549906,0.0013297009,0.0009228907
6006,10.1002/adma.201004200,80,1(a),73,Na0.005Pb0.995Se1,Na0.005Pb0.995Se1,625,0.01065,0.000013304,0.00013305,1.4392,0.58519,75165.3638003608,0.0013306,0.0009245414
6006,10.1002/adma.201004200,80,1(a),73,Na0.005Pb0.995Se1,Na0.005Pb0.995Se1,625.5,0.010631,0.000013333,0.00013324,1.4377,0.58621,75001.8750468762,0.0013315006,0.0009261324
6006,10.1002/adma.201004200,80,1(a),73,Na0.005Pb0.995Se1,Na0.005Pb0.995Se1,626,0.010612,0.000013362,0.00013343,1.4362,0.58723,74839.095943721,0.0013324027,0.0009277278
6006,10.1002/adma.201004200,80,1(a),73,Na0.005Pb0.995Se1,Na0.005Pb0.995Se1,626.5,0.010593,0.000013391,0.00013362,1.4347,0.58825,74677.0218803674,0.0013333063,0.0009293276
6006,10.1002/adma.201004200,80,1(a),73,Na0.005Pb0.995Se1,Na0.005Pb0.995Se1,627,0.010574,0.00001342,0.00013381,1.4331,0.58927,74515.6482861401,0.0013342113,0.0009309967
6006,10.1002/adma.201004200,80,1(a),73,Na0.005Pb0.995Se1,Na0.005Pb0.995Se1,627.5,0.010555,0.000013449,0.000134,1.4316,0.59029,74354.9706297866,0.0013351179,0.0009326054
6006,10.1002/adma.201004200,80,1(a),73,Na0.005Pb0.995Se1,Na0.005Pb0.995Se1,628,0.010536,0.000013478,0.00013419,1.4301,0.59131,74194.9844190533,0.0013360258,0.0009342185
6006,10.1002/adma.201004200,80,1(a),73,Na0.005Pb0.995Se1,Na0.005Pb0.995Se1,628.5,0.010517,0.000013507,0.00013439,1.4286,0.59233,74035.6852002665,0.0013371342,0.0009359752
6006,10.1002/adma.201004200,80,1(a),73,Na0.005Pb0.995Se1,Na0.005Pb0.995Se1,629,0.010498,0.000013537,0.00013458,1.4271,0.59335,73871.611139839,0.0013379461,0.0009375279
6006,10.1002/adma.201004200,80,1(a),73,Na0.005Pb0.995Se1,Na0.005Pb0.995Se1,629.5,0.01048,0.000013566,0.00013477,1.4256,0.59437,73713.6960047177,0.0013388584,0.0009391543
6006,10.1002/adma.201004200,80,1(a),73,Na0.005Pb0.995Se1,Na0.005Pb0.995Se1,630,0.010461,0.000013595,0.00013496,1.4241,0.59538,73556.4545788893,0.0013397721,0.0009407851
6006,10.1002/adma.201004200,80,1(a),73,Na0.005Pb0.995Se1,Na0.005Pb0.995Se1,630.5,0.010442,0.000013625,0.00013515,1.4226,0.5964,73394.495412844,0.0013405888,0.0009423512
6006,10.1002/adma.201004200,80,1(a),73,Na0.005Pb0.995Se1,Na0.005Pb0.995Se1,631,0.010423,0.000013655,0.00013535,1.4211,0.59742,73233.2478945441,0.0013416055,0.0009440613
6006,10.1002/adma.201004200,80,1(a),73,Na0.005Pb0.995Se1,Na0.005Pb0.995Se1,631.5,0.010404,0.000013684,0.00013554,1.4196,0.59844,73078.0473545747,0.0013425235,0.0009457055
6006,10.1002/adma.201004200,80,1(a),73,Na0.005Pb0.995Se1,Na0.005Pb0.995Se1,632,0.010385,0.000013714,0.00013573,1.4181,0.59946,72918.1857955374,0.001343345,0.0009472851
6006,10.1002/adma.201004200,80,1(a),73,Na0.005Pb0.995Se1,Na0.005Pb0.995Se1,632.5,0.010366,0.000013744,0.00013592,1.4166,0.60048,72759.0221187427,0.0013441681,0.0009488692
6006,10.1002/adma.201004200,80,1(a),73,Na0.005Pb0.995Se1,Na0.005Pb0.995Se1,633,0.010347,0.000013774,0.00013612,1.4151,0.6015,72600.5517641934,0.0013451905,0.0009505975
6006,10.1002/adma.201004200,80,1(a),73,Na0.005Pb0.995Se1,Na0.005Pb0.995Se1,633.5,0.010328,0.000013804,0.00013631,1.4136,0.60252,72442.7702115329,0.0013460168,0.0009521907
6006,10.1002/adma.201004200,80,1(a),73,Na0.005Pb0.995Se1,Na0.005Pb0.995Se1,634,0.010309,0.000013834,0.00013651,1.4121,0.60354,72285.6729796154,0.0013470421,0.0009539282
6006,10.1002/adma.201004200,80,1(a),73,Na0.005Pb0.995Se1,Na0.005Pb0.995Se1,634.5,0.01029,0.000013865,0.0001367,1.4106,0.60456,72124.0533717995,0.0013477743,0.0009554617
6006,10.1002/adma.201004200,80,1(a),73,Na0.005Pb0.995Se1,Na0.005Pb0.995Se1,635,0.010271,0.000013895,0.00013689,1.4092,0.60558,71968.3339330694,0.0013486054,0.0009570007
6006,10.1002/adma.201004200,80,1(a),73,Na0.005Pb0.995Se1,Na0.005Pb0.995Se1,635.5,0.010252,0.000013925,0.00013709,1.4077,0.6066,71813.2854578097,0.0013496351,0.0009587519
6006,10.1002/adma.201004200,80,1(a),73,Na0.005Pb0.995Se1,Na0.005Pb0.995Se1,636,0.010233,0.000013956,0.00013728,1.4062,0.60762,71653.7689882488,0.0013503725,0.000960299
6006,10.1002/adma.201004200,80,1(a),73,Na0.005Pb0.995Se1,Na0.005Pb0.995Se1,636.5,0.010214,0.000013986,0.00013748,1.4047,0.60863,71500.0715000715,0.001351405,0.0009620595
6006,10.1002/adma.201004200,80,1(a),73,Na0.005Pb0.995Se1,Na0.005Pb0.995Se1,637,0.010195,0.000014017,0.00013767,1.4032,0.60965,71341.9419276593,0.0013521459,0.0009636159
6006,10.1002/adma.201004200,80,1(a),73,Na0.005Pb0.995Se1,Na0.005Pb0.995Se1,637.5,0.010176,0.000014048,0.00013787,1.4018,0.61067,71184.5102505695,0.0013530849,0.0009652482
6006,10.1002/adma.201004200,80,1(a),73,Na0.005Pb0.995Se1,Na0.005Pb0.995Se1,638,0.010157,0.000014079,0.00013806,1.4003,0.61169,71027.7718587968,0.0013538294,0.0009668138
6006,10.1002/adma.201004200,80,1(a),73,Na0.005Pb0.995Se1,Na0.005Pb0.995Se1,638.5,0.010139,0.00001411,0.00013826,1.3988,0.61271,70871.722182849,0.0013547716,0.0009685242
6006,10.1002/adma.201004200,80,1(a),73,Na0.005Pb0.995Se1,Na0.005Pb0.995Se1,639,0.01012,0.000014141,0.00013845,1.3974,0.61373,70716.3566933032,0.0013555196,0.0009700298
6006,10.1002/adma.201004200,80,1(a),73,Na0.005Pb0.995Se1,Na0.005Pb0.995Se1,639.5,0.010101,0.000014172,0.00013865,1.3959,0.61475,70561.6709003669,0.001356465,0.0009717494
6006,10.1002/adma.201004200,80,1(a),73,Na0.005Pb0.995Se1,Na0.005Pb0.995Se1,640,0.010082,0.000014203,0.00013884,1.3945,0.61577,70407.6603534465,0.0013572165,0.0009732639
6006,10.1002/adma.201004200,80,1(a),73,Na0.005Pb0.995Se1,Na0.005Pb0.995Se1,640.5,0.010063,0.000014234,0.00013904,1.393,0.61679,70254.3206407194,0.0013581651,0.0009749929
6006,10.1002/adma.201004200,80,1(a),73,Na0.005Pb0.995Se1,Na0.005Pb0.995Se1,641,0.010044,0.000014265,0.00013924,1.3916,0.61781,70101.6473887136,0.0013591151,0.0009766565
6006,10.1002/adma.201004200,80,1(a),73,Na0.005Pb0.995Se1,Na0.005Pb0.995Se1,641.5,0.010025,0.000014297,0.00013943,1.3901,0.61883,69944.7436525145,0.0013597765,0.0009781861
6006,10.1002/adma.201004200,80,1(a),73,Na0.005Pb0.995Se1,Na0.005Pb0.995Se1,642,0.010006,0.000014328,0.00013963,1.3887,0.61985,69793.4115019542,0.0013607298,0.0009798587
6006,10.1002/adma.201004200,80,1(a),73,Na0.005Pb0.995Se1,Na0.005Pb0.995Se1,642.5,0.0099869,0.00001436,0.00013983,1.3872,0.62087,69637.8830083565,0.0013615898,0.0009815382
6006,10.1002/adma.201004200,80,1(a),73,Na0.005Pb0.995Se1,Na0.005Pb0.995Se1,643,0.009968,0.000014392,0.00014002,1.3858,0.62188,69483.0461367426,0.0013622568,0.0009830111
6006,10.1002/adma.201004200,80,1(a),73,Na0.005Pb0.995Se1,Na0.005Pb0.995Se1,643.5,0.009949,0.000014423,0.00014022,1.3843,0.6229,69333.7031130833,0.0013632149,0.0009847684
6006,10.1002/adma.201004200,80,1(a),73,Na0.005Pb0.995Se1,Na0.005Pb0.995Se1,644,0.0099301,0.000014455,0.00014042,1.3829,0.62392,69180.2144586648,0.00136408,0.0009863909
6006,10.1002/adma.201004200,80,1(a),73,Na0.005Pb0.995Se1,Na0.005Pb0.995Se1,644.5,0.0099112,0.000014487,0.00014061,1.3815,0.62494,69027.4038793401,0.0013647527,0.0009878774
6006,10.1002/adma.201004200,80,1(a),73,Na0.005Pb0.995Se1,Na0.005Pb0.995Se1,645,0.0098922,0.000014519,0.00014081,1.38,0.62596,68875.2668916592,0.0013656213,0.0009895807
6006,10.1002/adma.201004200,80,1(a),73,Na0.005Pb0.995Se1,Na0.005Pb0.995Se1,645.5,0.0098733,0.000014551,0.00014101,1.3786,0.62698,68723.7990516116,0.0013664917,0.0009912169
6006,10.1002/adma.201004200,80,1(a),73,Na0.005Pb0.995Se1,Na0.005Pb0.995Se1,646,0.0098543,0.000014583,0.00014121,1.3772,0.628,68572.9959541932,0.0013673636,0.0009928577
6006,10.1002/adma.201004200,80,1(a),73,Na0.005Pb0.995Se1,Na0.005Pb0.995Se1,646.5,0.0098354,0.000014616,0.00014141,1.3757,0.62902,68418.1718664477,0.0013681437,0.0009945073
6006,10.1002/adma.201004200,80,1(a),73,Na0.005Pb0.995Se1,Na0.005Pb0.995Se1,647,0.0098164,0.000014648,0.0001416,1.3743,0.63004,68268.7056253413,0.0013688258,0.0009960167
6006,10.1002/adma.201004200,80,1(a),73,Na0.005Pb0.995Se1,Na0.005Pb0.995Se1,647.5,0.0097975,0.00001468,0.0001418,1.3729,0.63106,68119.8910081744,0.001369703,0.0009976714
6006,10.1002/adma.201004200,80,1(a),73,Na0.005Pb0.995Se1,Na0.005Pb0.995Se1,648,0.0097785,0.000014713,0.000142,1.3715,0.63208,67967.1039217019,0.0013704887,0.0009992626
6006,10.1002/adma.201004200,80,1(a),73,Na0.005Pb0.995Se1,Na0.005Pb0.995Se1,648.5,0.0097596,0.000014746,0.0001422,1.3701,0.6331,67815.00067815,0.0013712763,0.0010008585
6006,10.1002/adma.201004200,80,1(a),73,Na0.005Pb0.995Se1,Na0.005Pb0.995Se1,649,0.0097406,0.000014778,0.0001424,1.3687,0.63411,67668.1553660847,0.0013721586,0.0010025269
6006,10.1002/adma.201004200,80,1(a),73,Na0.005Pb0.995Se1,Na0.005Pb0.995Se1,649.5,0.0097217,0.000014811,0.0001426,1.3673,0.63513,67517.3857268247,0.0013729498,0.0010041321
6006,10.1002/adma.201004200,80,1(a),73,Na0.005Pb0.995Se1,Na0.005Pb0.995Se1,650,0.0097028,0.000014844,0.0001428,1.3658,0.63615,67367.286445702,0.0013737429,0.0010058156
6006,10.1002/adma.201004200,80,1(a),73,Na0.005Pb0.995Se1,Na0.005Pb0.995Se1,650.5,0.0096838,0.000014877,0.000143,1.3644,0.63717,67217.8530617732,0.0013745379,0.0010074303
6006,10.1002/adma.201004200,80,1(a),73,Na0.005Pb0.995Se1,Na0.005Pb0.995Se1,651,0.0096649,0.00001491,0.0001432,1.363,0.63819,67069.0811535882,0.0013753347,0.0010090497
6006,10.1002/adma.201004200,80,1(a),73,Na0.005Pb0.995Se1,Na0.005Pb0.995Se1,651.5,0.0096459,0.000014943,0.0001434,1.3616,0.63921,66920.9663387539,0.0013761333,0.0010106737
6006,10.1002/adma.201004200,80,1(a),73,Na0.005Pb0.995Se1,Na0.005Pb0.995Se1,652,0.009627,0.000014977,0.0001436,1.3602,0.64023,66769.0458703345,0.0013768418,0.0010122348
6006,10.1002/adma.201004200,80,1(a),73,Na0.005Pb0.995Se1,Na0.005Pb0.995Se1,652.5,0.009608,0.00001501,0.0001438,1.3589,0.64125,66622.2518321119,0.0013776442,0.0010137937
6006,10.1002/adma.201004200,80,1(a),73,Na0.005Pb0.995Se1,Na0.005Pb0.995Se1,653,0.0095891,0.000015043,0.000144,1.3575,0.64227,66476.101841388,0.0013784484,0.0010154316
6006,10.1002/adma.201004200,80,1(a),73,Na0.005Pb0.995Se1,Na0.005Pb0.995Se1,653.5,0.0095701,0.000015077,0.0001442,1.3561,0.64329,66326.192213305,0.001379163,0.0010170068
6006,10.1002/adma.201004200,80,1(a),73,Na0.005Pb0.995Se1,Na0.005Pb0.995Se1,654,0.0095512,0.000015111,0.0001444,1.3547,0.64431,66176.9571835087,0.0013798796,0.0010185868
6006,10.1002/adma.201004200,80,1(a),73,Na0.005Pb0.995Se1,Na0.005Pb0.995Se1,654.5,0.0095322,0.000015144,0.0001446,1.3533,0.64533,66032.7522451136,0.0013806894,0.001020239
6006,10.1002/adma.201004200,80,1(a),73,Na0.005Pb0.995Se1,Na0.005Pb0.995Se1,655,0.0095133,0.000015178,0.0001448,1.3519,0.64635,65884.8333113717,0.0013814099,0.0010218285
6006,10.1002/adma.201004200,80,1(a),73,Na0.005Pb0.995Se1,Na0.005Pb0.995Se1,655.5,0.0094944,0.000015212,0.000145,1.3505,0.64736,65737.5755982119,0.0013821325,0.0010234228
6006,10.1002/adma.201004200,80,1(a),73,Na0.005Pb0.995Se1,Na0.005Pb0.995Se1,656,0.0094754,0.000015246,0.0001452,1.3492,0.64838,65590.9746818838,0.0013828571,0.001024946
6006,10.1002/adma.201004200,80,1(a),73,Na0.005Pb0.995Se1,Na0.005Pb0.995Se1,656.5,0.0094565,0.00001528,0.0001454,1.3478,0.6494,65445.0261780105,0.0013835838,0.0010265498
6006,10.1002/adma.201004200,80,1(a),73,Na0.005Pb0.995Se1,Na0.005Pb0.995Se1,657,0.0094375,0.000015314,0.00014561,1.3464,0.65042,65299.7257411519,0.0013845026,0.0010282996
6006,10.1002/adma.201004200,80,1(a),73,Na0.005Pb0.995Se1,Na0.005Pb0.995Se1,657.5,0.0094186,0.000015348,0.00014581,1.3451,0.65144,65155.0690643732,0.001385233,0.0010298364
6006,10.1002/adma.201004200,80,1(a),73,Na0.005Pb0.995Se1,Na0.005Pb0.995Se1,658,0.0093996,0.000015383,0.00014601,1.3437,0.65246,65006.8257167002,0.0013858753,0.0010313875
6006,10.1002/adma.201004200,80,1(a),73,Na0.005Pb0.995Se1,Na0.005Pb0.995Se1,658.5,0.0093807,0.000015417,0.00014621,1.3423,0.65348,64863.4624116235,0.0013866099,0.0010330104
6006,10.1002/adma.201004200,80,1(a),73,Na0.005Pb0.995Se1,Na0.005Pb0.995Se1,659,0.0093617,0.000015452,0.00014641,1.341,0.6545,64716.5415480197,0.0013872565,0.0010344941
6006,10.1002/adma.201004200,80,1(a),73,Na0.005Pb0.995Se1,Na0.005Pb0.995Se1,659.5,0.0093428,0.000015486,0.00014661,1.3396,0.65552,64574.4543458608,0.0013879951,0.0010361265
6006,10.1002/adma.201004200,80,1(a),73,Na0.005Pb0.995Se1,Na0.005Pb0.995Se1,660,0.0093238,0.000015521,0.00014682,1.3383,0.65654,64428.8383480446,0.0013888353,0.0010377608
6006,10.1002/adma.201004200,80,1(a),73,Na0.005Pb0.995Se1,Na0.005Pb0.995Se1,660.5,0.0093049,0.000015556,0.00014702,1.3369,0.65756,64283.877603497,0.0013894883,0.001039336
6006,10.1002/adma.201004200,80,1(a),73,Na0.005Pb0.995Se1,Na0.005Pb0.995Se1,661,0.0092859,0.000015591,0.00014722,1.3356,0.65858,64139.5676993137,0.0013901436,0.0010408383
6006,10.1002/adma.201004200,80,1(a),73,Na0.005Pb0.995Se1,Na0.005Pb0.995Se1,661.5,0.009267,0.000015626,0.00014743,1.3342,0.6596,63995.9042621272,0.0013909897,0.0010425646
6006,10.1002/adma.201004200,80,1(a),73,Na0.005Pb0.995Se1,Na0.005Pb0.995Se1,662,0.0092481,0.000015661,0.00014763,1.3329,0.66061,63852.8829576655,0.0013916491,0.0010440762
6006,10.1002/adma.201004200,80,1(a),73,Na0.005Pb0.995Se1,Na0.005Pb0.995Se1,662.5,0.0092291,0.000015696,0.00014783,1.3315,0.66163,63710.499490316,0.0013923107,0.0010456708
6006,10.1002/adma.201004200,80,1(a),73,Na0.005Pb0.995Se1,Na0.005Pb0.995Se1,663,0.0092102,0.000015732,0.00014803,1.3302,0.66265,63564.7088736334,0.0013928859,0.0010471252
6006,10.1002/adma.201004200,80,1(a),73,Na0.005Pb0.995Se1,Na0.005Pb0.995Se1,663.5,0.0091912,0.000015767,0.00014824,1.3289,0.66367,63423.6062662523,0.0013937399,0.0010487922
6006,10.1002/adma.201004200,80,1(a),73,Na0.005Pb0.995Se1,Na0.005Pb0.995Se1,664,0.0091723,0.000015803,0.00014844,1.3275,0.66469,63279.1242169208,0.0013943197,0.001050335
6006,10.1002/adma.201004200,80,1(a),73,Na0.005Pb0.995Se1,Na0.005Pb0.995Se1,664.5,0.0091533,0.000015838,0.00014864,1.3262,0.66571,63139.2852632908,0.0013949899,0.0010518699
6006,10.1002/adma.201004200,80,1(a),73,Na0.005Pb0.995Se1,Na0.005Pb0.995Se1,665,0.0091344,0.000015874,0.00014885,1.3249,0.66673,62996.094242157,0.0013957618,0.0010534846
6006,10.1002/adma.201004200,80,1(a),73,Na0.005Pb0.995Se1,Na0.005Pb0.995Se1,665.5,0.0091154,0.00001591,0.00014905,1.3236,0.66775,62853.5512256443,0.0013963484,0.0010549625
6006,10.1002/adma.201004200,80,1(a),73,Na0.005Pb0.995Se1,Na0.005Pb0.995Se1,666,0.0090965,0.000015946,0.00014926,1.3222,0.66877,62711.6518249091,0.0013971245,0.0010566666
6006,10.1002/adma.201004200,80,1(a),73,Na0.005Pb0.995Se1,Na0.005Pb0.995Se1,666.5,0.0090775,0.000015982,0.00014946,1.3209,0.66979,62570.391690652,0.0013977157,0.001058154
6006,10.1002/adma.201004200,80,1(a),73,Na0.005Pb0.995Se1,Na0.005Pb0.995Se1,667,0.0090586,0.000016018,0.00014966,1.3196,0.67081,62429.7665126732,0.0013983091,0.0010596462
6006,10.1002/adma.201004200,80,1(a),73,Na0.005Pb0.995Se1,Na0.005Pb0.995Se1,667.5,0.0090397,0.000016054,0.00014987,1.3183,0.67183,62289.7720194344,0.0013990916,0.0010612847
6006,10.1002/adma.201004200,80,1(a),73,Na0.005Pb0.995Se1,Na0.005Pb0.995Se1,668,0.0090207,0.00001609,0.00015007,1.317,0.67285,62150.4039776259,0.0013996896,0.0010627863
6006,10.1002/adma.201004200,80,1(a),73,Na0.005Pb0.995Se1,Na0.005Pb0.995Se1,668.5,0.0090018,0.000016126,0.00015028,1.3157,0.67386,62011.65819174,0.0014004762,0.0010644343
6006,10.1002/adma.201004200,80,1(a),73,Na0.005Pb0.995Se1,Na0.005Pb0.995Se1,669,0.0089828,0.000016163,0.00015048,1.3144,0.67488,61869.7024067314,0.0014009918,0.0010658793
6006,10.1002/adma.201004200,80,1(a),73,Na0.005Pb0.995Se1,Na0.005Pb0.995Se1,669.5,0.0089639,0.0000162,0.00015069,1.3131,0.6759,61728.3950617284,0.0014016961,0.0010674709
6006,10.1002/adma.201004200,80,1(a),73,Na0.005Pb0.995Se1,Na0.005Pb0.995Se1,670,0.0089449,0.000016236,0.00015089,1.3118,0.67692,61591.5250061592,0.001402303,0.0010689915
6006,10.1002/adma.201004200,80,1(a),73,Na0.005Pb0.995Se1,Na0.005Pb0.995Se1,670.5,0.008926,0.000016273,0.0001511,1.3105,0.67794,61451.4840533399,0.0014030117,0.0010705927
6006,10.1002/adma.201004200,80,1(a),73,Na0.005Pb0.995Se1,Na0.005Pb0.995Se1,671,0.008907,0.00001631,0.0001513,1.3092,0.67896,61312.0784794604,0.0014035371,0.0010720571
6006,10.1002/adma.201004200,80,1(a),73,Na0.005Pb0.995Se1,Na0.005Pb0.995Se1,671.5,0.0088881,0.000016347,0.00015151,1.3079,0.67998,61173.3039701474,0.0014042503,0.001073668
6006,10.1002/adma.201004200,80,1(a),73,Na0.005Pb0.995Se1,Na0.005Pb0.995Se1,672,0.0088691,0.000016384,0.00015171,1.3066,0.681,61035.15625,0.0014047805,0.001075142
6006,10.1002/adma.201004200,80,1(a),73,Na0.005Pb0.995Se1,Na0.005Pb0.995Se1,672.5,0.0088502,0.000016421,0.00015192,1.3054,0.68202,60897.6310821509,0.0014054982,0.0010766801
6006,10.1002/adma.201004200,80,1(a),73,Na0.005Pb0.995Se1,Na0.005Pb0.995Se1,673,0.0088312,0.000016458,0.00015212,1.3041,0.68304,60760.7242678333,0.0014060332,0.0010781636
6006,10.1002/adma.201004200,80,1(a),73,Na0.005Pb0.995Se1,Na0.005Pb0.995Se1,673.5,0.0088123,0.000016496,0.00015233,1.3028,0.68406,60620.7565470417,0.00140667,0.0010797283
6006,10.1002/adma.201004200,80,1(a),73,Na0.005Pb0.995Se1,Na0.005Pb0.995Se1,674,0.0087934,0.000016533,0.00015253,1.3015,0.68508,60485.0904252102,0.0014072099,0.0010812216
6006,10.1002/adma.201004200,80,1(a),73,Na0.005Pb0.995Se1,Na0.005Pb0.995Se1,674.5,0.0087744,0.000016571,0.00015274,1.3003,0.6861,60346.3882686621,0.0014078515,0.0010827129
6006,10.1002/adma.201004200,80,1(a),73,Na0.005Pb0.995Se1,Na0.005Pb0.995Se1,675,0.0087555,0.000016608,0.00015295,1.299,0.68711,60211.9460500963,0.0014085804,0.0010843575
6006,10.1002/adma.201004200,80,1(a),73,Na0.005Pb0.995Se1,Na0.005Pb0.995Se1,675.5,0.0087365,0.000016646,0.00015315,1.2977,0.68813,60074.4923705395,0.0014090426,0.0010857999
6006,10.1002/adma.201004200,80,1(a),73,Na0.005Pb0.995Se1,Na0.005Pb0.995Se1,676,0.0087176,0.000016684,0.00015336,1.2965,0.68915,59937.6648285783,0.0014096913,0.0010873053
6006,10.1002/adma.201004200,80,1(a),73,Na0.005Pb0.995Se1,Na0.005Pb0.995Se1,676.5,0.0086986,0.000016722,0.00015356,1.2952,0.69017,59801.4591556034,0.0014101587,0.0010887575
6006,10.1002/adma.201004200,80,1(a),73,Na0.005Pb0.995Se1,Na0.005Pb0.995Se1,677,0.0086797,0.00001676,0.00015377,1.2939,0.69119,59665.8711217184,0.0014108122,0.0010903565
6006,10.1002/adma.201004200,80,1(a),73,Na0.005Pb0.995Se1,Na0.005Pb0.995Se1,677.5,0.0086607,0.000016798,0.00015398,1.2927,0.69221,59530.8965353018,0.0014114681,0.001091876
6006,10.1002/adma.201004200,80,1(a),73,Na0.005Pb0.995Se1,Na0.005Pb0.995Se1,678,0.0086418,0.000016837,0.00015418,1.2914,0.69323,59393.0035041872,0.0014118591,0.0010932779
6006,10.1002/adma.201004200,80,1(a),73,Na0.005Pb0.995Se1,Na0.005Pb0.995Se1,678.5,0.0086228,0.000016875,0.00015439,1.2902,0.69425,59259.2592592593,0.0014125198,0.0010948069
6006,10.1002/adma.201004200,80,1(a),73,Na0.005Pb0.995Se1,Na0.005Pb0.995Se1,679,0.0086039,0.000016914,0.0001546,1.2889,0.69527,59122.6203145323,0.0014130992,0.0010963606
6006,10.1002/adma.201004200,80,1(a),73,Na0.005Pb0.995Se1,Na0.005Pb0.995Se1,679.5,0.008585,0.000016952,0.0001548,1.2877,0.69629,58990.0896649363,0.0014135819,0.0010977571
6006,10.1002/adma.201004200,80,1(a),73,Na0.005Pb0.995Se1,Na0.005Pb0.995Se1,680,0.008566,0.000016991,0.00015501,1.2865,0.69731,58854.6877758813,0.0014141663,0.0010992354
6006,10.1002/adma.201004200,80,1(a),73,Na0.005Pb0.995Se1,Na0.005Pb0.995Se1,680.5,0.0085471,0.00001703,0.00015522,1.2852,0.69833,58719.9060481503,0.0014147533,0.001100804
6006,10.1002/adma.201004200,80,1(a),73,Na0.005Pb0.995Se1,Na0.005Pb0.995Se1,681,0.0085281,0.000017069,0.00015542,1.284,0.69935,58585.7402308278,0.0014151606,0.00110215
6006,10.1002/adma.201004200,80,1(a),73,Na0.005Pb0.995Se1,Na0.005Pb0.995Se1,681.5,0.0085092,0.000017108,0.00015563,1.2828,0.70036,58452.1861117606,0.0014157527,0.0011036426
6006,10.1002/adma.201004200,80,1(a),73,Na0.005Pb0.995Se1,Na0.005Pb0.995Se1,682,0.0084902,0.000017147,0.00015584,1.2815,0.70138,58319.2395171167,0.0014163472,0.0011052261
6006,10.1002/adma.201004200,80,1(a),73,Na0.005Pb0.995Se1,Na0.005Pb0.995Se1,682.5,0.0084713,0.000017186,0.00015604,1.2803,0.7024,58186.8963109508,0.0014167626,0.0011065864
6006,10.1002/adma.201004200,80,1(a),73,Na0.005Pb0.995Se1,Na0.005Pb0.995Se1,683,0.0084523,0.000017225,0.00015625,1.2791,0.70342,58055.152394775,0.0014173621,0.0011080933
6006,10.1002/adma.201004200,80,1(a),73,Na0.005Pb0.995Se1,Na0.005Pb0.995Se1,683.5,0.0084334,0.000017265,0.00015646,1.2779,0.70444,57920.6487112656,0.0014178819,0.0011095406
6006,10.1002/adma.201004200,80,1(a),73,Na0.005Pb0.995Se1,Na0.005Pb0.995Se1,684,0.0084144,0.000017304,0.00015667,1.2767,0.70546,57790.1063337957,0.0014184864,0.001111057
6006,10.1002/adma.201004200,80,1(a),73,Na0.005Pb0.995Se1,Na0.005Pb0.995Se1,684.5,0.0083955,0.000017344,0.00015687,1.2755,0.70648,57656.8265682657,0.0014188305,0.001112372
6006,10.1002/adma.201004200,80,1(a),73,Na0.005Pb0.995Se1,Na0.005Pb0.995Se1,685,0.0083765,0.000017384,0.00015708,1.2743,0.7075,57524.1601472618,0.0014193584,0.0011138338
6006,10.1002/adma.201004200,80,1(a),73,Na0.005Pb0.995Se1,Na0.005Pb0.995Se1,685.5,0.0083576,0.000017423,0.00015729,1.2731,0.70852,57395.3968891695,0.0014199704,0.0011153644
6006,10.1002/adma.201004200,80,1(a),73,Na0.005Pb0.995Se1,Na0.005Pb0.995Se1,686,0.0083387,0.000017463,0.0001575,1.2718,0.70954,57263.9294508389,0.0014205033,0.0011169235
6006,10.1002/adma.201004200,80,1(a),73,Na0.005Pb0.995Se1,Na0.005Pb0.995Se1,686.5,0.0083197,0.000017504,0.0001577,1.2707,0.71056,57129.7989031079,0.0014207775,0.0011181062
6006,10.1002/adma.201004200,80,1(a),73,Na0.005Pb0.995Se1,Na0.005Pb0.995Se1,687,0.0083008,0.000017544,0.00015791,1.2695,0.71158,56999.544003648,0.001421316,0.0011195872
6006,10.1002/adma.201004200,80,1(a),73,Na0.005Pb0.995Se1,Na0.005Pb0.995Se1,687.5,0.0082818,0.000017584,0.00015812,1.2683,0.7126,56869.881710646,0.0014218571,0.0011210731
6006,10.1002/adma.201004200,80,1(a),73,Na0.005Pb0.995Se1,Na0.005Pb0.995Se1,688,0.0082629,0.000017624,0.00015833,1.2671,0.71361,56740.8079891058,0.0014224006,0.0011225638
6006,10.1002/adma.201004200,80,1(a),73,Na0.005Pb0.995Se1,Na0.005Pb0.995Se1,688.5,0.0082439,0.000017665,0.00015854,1.2659,0.71463,56609.1140673648,0.0014228662,0.0011239957
6006,10.1002/adma.201004200,80,1(a),73,Na0.005Pb0.995Se1,Na0.005Pb0.995Se1,689,0.008225,0.000017705,0.00015874,1.2647,0.71565,56481.2199943519,0.0014232357,0.0011253544
