Repository: RamyaGuru/STD2_EffMass

# STD2_EffMass
Effective mass modeling of StarryData2 data

File: csvfiles/highperformancetellerium10.1021ja400069s.csv (part 20 of 61)
sid,DOI,figureid,fignum,sampleid,samplename,composition,Temperature,Electrical conductivity,Power factor,Seebeck coefficient,Thermal conductivity,ZT,Electrical resistivity,Figure of merit Z
3503,10.1021/ja400069s,105,6(a),393,Pb0.95Ba0.04Na0.01Se1,Pb0.95Ba0.04Na0.01Se1,391.5,141870,0.00049145,0.000052316,2.1518,0.092622,0.0000070487,0.0002283902
3503,10.1021/ja400069s,105,6(a),393,Pb0.95Ba0.04Na0.01Se1,Pb0.95Ba0.04Na0.01Se1,392,141630,0.00049223,0.000052436,2.1495,0.093556,0.0000070607,0.0002289974
3503,10.1021/ja400069s,105,6(a),393,Pb0.95Ba0.04Na0.01Se1,Pb0.95Ba0.04Na0.01Se1,392.5,141390,0.000493,0.000052556,2.1472,0.09449,0.0000070726,0.0002296013
3503,10.1021/ja400069s,105,6(a),393,Pb0.95Ba0.04Na0.01Se1,Pb0.95Ba0.04Na0.01Se1,393,141140,0.00049378,0.000052676,2.1449,0.095424,0.0000070852,0.0002302112
3503,10.1021/ja400069s,105,6(a),393,Pb0.95Ba0.04Na0.01Se1,Pb0.95Ba0.04Na0.01Se1,393.5,140900,0.00049455,0.000052796,2.1425,0.096357,0.0000070972,0.0002308285
3503,10.1021/ja400069s,105,6(a),393,Pb0.95Ba0.04Na0.01Se1,Pb0.95Ba0.04Na0.01Se1,394,140660,0.00049533,0.000052916,2.1402,0.097291,0.0000071093,0.000231441
3503,10.1021/ja400069s,105,6(a),393,Pb0.95Ba0.04Na0.01Se1,Pb0.95Ba0.04Na0.01Se1,394.5,140420,0.0004961,0.000053036,2.1379,0.098225,0.0000071215,0.0002320501
3503,10.1021/ja400069s,105,6(a),393,Pb0.95Ba0.04Na0.01Se1,Pb0.95Ba0.04Na0.01Se1,395,140180,0.00049688,0.000053157,2.1356,0.099159,0.0000071337,0.0002326653
3503,10.1021/ja400069s,105,6(a),393,Pb0.95Ba0.04Na0.01Se1,Pb0.95Ba0.04Na0.01Se1,395.5,139940,0.00049766,0.000053278,2.1333,0.10009,0.0000071459,0.0002332818
3503,10.1021/ja400069s,105,6(a),393,Pb0.95Ba0.04Na0.01Se1,Pb0.95Ba0.04Na0.01Se1,396,139710,0.00049843,0.000053399,2.131,0.10103,0.0000071577,0.0002338949
3503,10.1021/ja400069s,105,6(a),393,Pb0.95Ba0.04Na0.01Se1,Pb0.95Ba0.04Na0.01Se1,396.5,139470,0.00049921,0.00005352,2.1287,0.10196,0.00000717,0.000234514
3503,10.1021/ja400069s,105,6(a),393,Pb0.95Ba0.04Na0.01Se1,Pb0.95Ba0.04Na0.01Se1,397,139230,0.00049998,0.000053641,2.1264,0.10289,0.0000071824,0.0002351298
3503,10.1021/ja400069s,105,6(a),393,Pb0.95Ba0.04Na0.01Se1,Pb0.95Ba0.04Na0.01Se1,397.5,138990,0.00050076,0.000053762,2.1241,0.10383,0.0000071948,0.0002357516
3503,10.1021/ja400069s,105,6(a),393,Pb0.95Ba0.04Na0.01Se1,Pb0.95Ba0.04Na0.01Se1,398,138750,0.00050153,0.000053884,2.1218,0.10476,0.0000072072,0.0002363701
3503,10.1021/ja400069s,105,6(a),393,Pb0.95Ba0.04Na0.01Se1,Pb0.95Ba0.04Na0.01Se1,398.5,138520,0.00050231,0.000054005,2.1195,0.1057,0.0000072192,0.0002369946
3503,10.1021/ja400069s,105,6(a),393,Pb0.95Ba0.04Na0.01Se1,Pb0.95Ba0.04Na0.01Se1,399,138280,0.00050308,0.000054127,2.1172,0.10663,0.0000072317,0.0002376157
3503,10.1021/ja400069s,105,6(a),393,Pb0.95Ba0.04Na0.01Se1,Pb0.95Ba0.04Na0.01Se1,399.5,138040,0.00050386,0.000054249,2.1149,0.10756,0.0000072443,0.0002382429
3503,10.1021/ja400069s,105,6(a),393,Pb0.95Ba0.04Na0.01Se1,Pb0.95Ba0.04Na0.01Se1,400,137810,0.00050463,0.000054371,2.1126,0.1085,0.0000072564,0.0002388668
3503,10.1021/ja400069s,105,6(a),393,Pb0.95Ba0.04Na0.01Se1,Pb0.95Ba0.04Na0.01Se1,400.5,137570,0.00050541,0.000054494,2.1103,0.10943,0.000007269,0.0002394968
3503,10.1021/ja400069s,105,6(a),393,Pb0.95Ba0.04Na0.01Se1,Pb0.95Ba0.04Na0.01Se1,401,137330,0.00050618,0.000054616,2.1081,0.11036,0.0000072817,0.0002401119
3503,10.1021/ja400069s,105,6(a),393,Pb0.95Ba0.04Na0.01Se1,Pb0.95Ba0.04Na0.01Se1,401.5,137100,0.00050696,0.000054739,2.1058,0.1113,0.0000072939,0.0002407446
3503,10.1021/ja400069s,105,6(a),393,Pb0.95Ba0.04Na0.01Se1,Pb0.95Ba0.04Na0.01Se1,402,136860,0.00050773,0.000054861,2.1035,0.11223,0.0000073067,0.0002413739
3503,10.1021/ja400069s,105,6(a),393,Pb0.95Ba0.04Na0.01Se1,Pb0.95Ba0.04Na0.01Se1,402.5,136630,0.00050851,0.000054984,2.1013,0.11317,0.000007319,0.0002419978
3503,10.1021/ja400069s,105,6(a),393,Pb0.95Ba0.04Na0.01Se1,Pb0.95Ba0.04Na0.01Se1,403,136390,0.00050928,0.000055108,2.099,0.1141,0.0000073319,0.0002426298
3503,10.1021/ja400069s,105,6(a),393,Pb0.95Ba0.04Na0.01Se1,Pb0.95Ba0.04Na0.01Se1,403.5,136160,0.00051006,0.000055231,2.0967,0.11503,0.0000073443,0.000243268
3503,10.1021/ja400069s,105,6(a),393,Pb0.95Ba0.04Na0.01Se1,Pb0.95Ba0.04Na0.01Se1,404,135930,0.00051083,0.000055354,2.0945,0.11597,0.0000073567,0.0002438911
3503,10.1021/ja400069s,105,6(a),393,Pb0.95Ba0.04Na0.01Se1,Pb0.95Ba0.04Na0.01Se1,404.5,135690,0.00051161,0.000055478,2.0922,0.1169,0.0000073697,0.0002445321
3503,10.1021/ja400069s,105,6(a),393,Pb0.95Ba0.04Na0.01Se1,Pb0.95Ba0.04Na0.01Se1,405,135460,0.00051238,0.000055602,2.09,0.11784,0.0000073823,0.0002451579
3503,10.1021/ja400069s,105,6(a),393,Pb0.95Ba0.04Na0.01Se1,Pb0.95Ba0.04Na0.01Se1,405.5,135230,0.00051316,0.000055726,2.0877,0.11877,0.0000073948,0.0002458016
3503,10.1021/ja400069s,105,6(a),393,Pb0.95Ba0.04Na0.01Se1,Pb0.95Ba0.04Na0.01Se1,406,135000,0.00051393,0.00005585,2.0855,0.1197,0.0000074074,0.0002464301
3503,10.1021/ja400069s,105,6(a),393,Pb0.95Ba0.04Na0.01Se1,Pb0.95Ba0.04Na0.01Se1,406.5,134760,0.00051471,0.000055974,2.0832,0.12064,0.0000074206,0.0002470766
3503,10.1021/ja400069s,105,6(a),393,Pb0.95Ba0.04Na0.01Se1,Pb0.95Ba0.04Na0.01Se1,407,134530,0.00051549,0.000056099,2.081,0.12157,0.0000074333,0.0002477126
3503,10.1021/ja400069s,105,6(a),393,Pb0.95Ba0.04Na0.01Se1,Pb0.95Ba0.04Na0.01Se1,407.5,134300,0.00051626,0.000056224,2.0788,0.1225,0.000007446,0.0002483452
3503,10.1021/ja400069s,105,6(a),393,Pb0.95Ba0.04Na0.01Se1,Pb0.95Ba0.04Na0.01Se1,408,134070,0.00051704,0.000056349,2.0765,0.12344,0.0000074588,0.0002489959
3503,10.1021/ja400069s,105,6(a),393,Pb0.95Ba0.04Na0.01Se1,Pb0.95Ba0.04Na0.01Se1,408.5,133840,0.00051781,0.000056474,2.0743,0.12437,0.0000074716,0.0002496312
3503,10.1021/ja400069s,105,6(a),393,Pb0.95Ba0.04Na0.01Se1,Pb0.95Ba0.04Na0.01Se1,409,133610,0.00051859,0.000056599,2.0721,0.12531,0.0000074845,0.0002502727
3503,10.1021/ja400069s,105,6(a),393,Pb0.95Ba0.04Na0.01Se1,Pb0.95Ba0.04Na0.01Se1,409.5,133380,0.00051936,0.000056725,2.0699,0.12624,0.0000074974,0.0002509107
3503,10.1021/ja400069s,105,6(a),393,Pb0.95Ba0.04Na0.01Se1,Pb0.95Ba0.04Na0.01Se1,410,133150,0.00052014,0.00005685,2.0676,0.12717,0.0000075103,0.000251567
3503,10.1021/ja400069s,105,6(a),393,Pb0.95Ba0.04Na0.01Se1,Pb0.95Ba0.04Na0.01Se1,410.5,132920,0.00052091,0.000056976,2.0654,0.12811,0.0000075233,0.0002522078
3503,10.1021/ja400069s,105,6(a),393,Pb0.95Ba0.04Na0.01Se1,Pb0.95Ba0.04Na0.01Se1,411,132690,0.00052169,0.000057102,2.0632,0.12904,0.0000075364,0.0002528548
3503,10.1021/ja400069s,105,6(a),393,Pb0.95Ba0.04Na0.01Se1,Pb0.95Ba0.04Na0.01Se1,411.5,132460,0.00052246,0.000057228,2.061,0.12998,0.0000075494,0.0002534983
3503,10.1021/ja400069s,105,6(a),393,Pb0.95Ba0.04Na0.01Se1,Pb0.95Ba0.04Na0.01Se1,412,132230,0.00052324,0.000057355,2.0588,0.13091,0.0000075626,0.000254148
3503,10.1021/ja400069s,105,6(a),393,Pb0.95Ba0.04Na0.01Se1,Pb0.95Ba0.04Na0.01Se1,412.5,132000,0.00052401,0.000057481,2.0566,0.13184,0.0000075758,0.0002547943
3503,10.1021/ja400069s,105,6(a),393,Pb0.95Ba0.04Na0.01Se1,Pb0.95Ba0.04Na0.01Se1,413,131770,0.00052479,0.000057608,2.0544,0.13278,0.000007589,0.0002554468
3503,10.1021/ja400069s,105,6(a),393,Pb0.95Ba0.04Na0.01Se1,Pb0.95Ba0.04Na0.01Se1,413.5,131550,0.00052556,0.000057735,2.0522,0.13371,0.0000076017,0.0002560959
3503,10.1021/ja400069s,105,6(a),393,Pb0.95Ba0.04Na0.01Se1,Pb0.95Ba0.04Na0.01Se1,414,131320,0.00052634,0.000057863,2.05,0.13464,0.000007615,0.0002567512
3503,10.1021/ja400069s,105,6(a),393,Pb0.95Ba0.04Na0.01Se1,Pb0.95Ba0.04Na0.01Se1,414.5,131090,0.00052711,0.00005799,2.0478,0.13558,0.0000076283,0.0002574031
3503,10.1021/ja400069s,105,6(a),393,Pb0.95Ba0.04Na0.01Se1,Pb0.95Ba0.04Na0.01Se1,415,130860,0.00052789,0.000058118,2.0456,0.13651,0.0000076418,0.0002580612
3503,10.1021/ja400069s,105,6(a),393,Pb0.95Ba0.04Na0.01Se1,Pb0.95Ba0.04Na0.01Se1,415.5,130640,0.00052866,0.000058245,2.0435,0.13745,0.0000076546,0.0002587032
3503,10.1021/ja400069s,105,6(a),393,Pb0.95Ba0.04Na0.01Se1,Pb0.95Ba0.04Na0.01Se1,416,130410,0.00052944,0.000058373,2.0413,0.13838,0.0000076681,0.0002593641
3503,10.1021/ja400069s,105,6(a),393,Pb0.95Ba0.04Na0.01Se1,Pb0.95Ba0.04Na0.01Se1,416.5,130190,0.00053021,0.000058502,2.0391,0.13931,0.0000076811,0.0002600216
3503,10.1021/ja400069s,105,6(a),393,Pb0.95Ba0.04Na0.01Se1,Pb0.95Ba0.04Na0.01Se1,417,129960,0.00053099,0.00005863,2.0369,0.14025,0.0000076947,0.0002606854
3503,10.1021/ja400069s,105,6(a),393,Pb0.95Ba0.04Na0.01Se1,Pb0.95Ba0.04Na0.01Se1,417.5,129730,0.00053176,0.000058759,2.0348,0.14118,0.0000077083,0.0002613328
3503,10.1021/ja400069s,105,6(a),393,Pb0.95Ba0.04Na0.01Se1,Pb0.95Ba0.04Na0.01Se1,418,129510,0.00053254,0.000058888,2.0326,0.14212,0.0000077214,0.0002619994
3503,10.1021/ja400069s,105,6(a),393,Pb0.95Ba0.04Na0.01Se1,Pb0.95Ba0.04Na0.01Se1,418.5,129290,0.00053332,0.000059017,2.0304,0.14305,0.0000077346,0.0002626675
3503,10.1021/ja400069s,105,6(a),393,Pb0.95Ba0.04Na0.01Se1,Pb0.95Ba0.04Na0.01Se1,419,129060,0.00053409,0.000059146,2.0283,0.14398,0.0000077483,0.000263319
3503,10.1021/ja400069s,105,6(a),393,Pb0.95Ba0.04Na0.01Se1,Pb0.95Ba0.04Na0.01Se1,419.5,128840,0.00053487,0.000059275,2.0261,0.14492,0.0000077616,0.0002639899
3503,10.1021/ja400069s,105,6(a),393,Pb0.95Ba0.04Na0.01Se1,Pb0.95Ba0.04Na0.01Se1,420,128610,0.00053564,0.000059405,2.024,0.14585,0.0000077754,0.0002646443
3503,10.1021/ja400069s,105,6(a),393,Pb0.95Ba0.04Na0.01Se1,Pb0.95Ba0.04Na0.01Se1,420.5,128390,0.00053642,0.000059535,2.0218,0.14678,0.0000077888,0.000265318
3503,10.1021/ja400069s,105,6(a),393,Pb0.95Ba0.04Na0.01Se1,Pb0.95Ba0.04Na0.01Se1,421,128170,0.00053719,0.000059665,2.0197,0.14772,0.0000078021,0.0002659751
3503,10.1021/ja400069s,105,6(a),393,Pb0.95Ba0.04Na0.01Se1,Pb0.95Ba0.04Na0.01Se1,421.5,127940,0.00053797,0.000059795,2.0175,0.14865,0.0000078162,0.0002666518
3503,10.1021/ja400069s,105,6(a),393,Pb0.95Ba0.04Na0.01Se1,Pb0.95Ba0.04Na0.01Se1,422,127720,0.00053874,0.000059926,2.0154,0.14959,0.0000078296,0.0002673117
3503,10.1021/ja400069s,105,6(a),393,Pb0.95Ba0.04Na0.01Se1,Pb0.95Ba0.04Na0.01Se1,422.5,127500,0.00053952,0.000060057,2.0132,0.15052,0.0000078431,0.0002679913
3503,10.1021/ja400069s,105,6(a),393,Pb0.95Ba0.04Na0.01Se1,Pb0.95Ba0.04Na0.01Se1,423,127280,0.00054029,0.000060187,2.0111,0.15145,0.0000078567,0.000268654
3503,10.1021/ja400069s,105,6(a),393,Pb0.95Ba0.04Na0.01Se1,Pb0.95Ba0.04Na0.01Se1,423.5,127050,0.00054107,0.000060319,2.009,0.15239,0.0000078709,0.000269323
3503,10.1021/ja400069s,105,6(a),393,Pb0.95Ba0.04Na0.01Se1,Pb0.95Ba0.04Na0.01Se1,424,126830,0.00054184,0.00006045,2.0068,0.15332,0.0000078846,0.000270002
3503,10.1021/ja400069s,105,6(a),393,Pb0.95Ba0.04Na0.01Se1,Pb0.95Ba0.04Na0.01Se1,424.5,126610,0.00054262,0.000060582,2.0047,0.15426,0.0000078983,0.0002706739
3503,10.1021/ja400069s,105,6(a),393,Pb0.95Ba0.04Na0.01Se1,Pb0.95Ba0.04Na0.01Se1,425,126390,0.00054339,0.000060713,2.0026,0.15519,0.000007912,0.0002713423
3503,10.1021/ja400069s,105,6(a),393,Pb0.95Ba0.04Na0.01Se1,Pb0.95Ba0.04Na0.01Se1,425.5,126170,0.00054417,0.000060845,2.0005,0.15612,0.0000079258,0.000272017
3503,10.1021/ja400069s,105,6(a),393,Pb0.95Ba0.04Na0.01Se1,Pb0.95Ba0.04Na0.01Se1,426,125950,0.00054494,0.000060978,1.9983,0.15706,0.0000079397,0.0002727018
3503,10.1021/ja400069s,105,6(a),393,Pb0.95Ba0.04Na0.01Se1,Pb0.95Ba0.04Na0.01Se1,426.5,125730,0.00054572,0.00006111,1.9962,0.15799,0.0000079536,0.0002733794
3503,10.1021/ja400069s,105,6(a),393,Pb0.95Ba0.04Na0.01Se1,Pb0.95Ba0.04Na0.01Se1,427,125510,0.00054649,0.000061243,1.9941,0.15892,0.0000079675,0.0002740535
3503,10.1021/ja400069s,105,6(a),393,Pb0.95Ba0.04Na0.01Se1,Pb0.95Ba0.04Na0.01Se1,427.5,125290,0.00054727,0.000061376,1.992,0.15986,0.0000079815,0.0002747339
3503,10.1021/ja400069s,105,6(a),393,Pb0.95Ba0.04Na0.01Se1,Pb0.95Ba0.04Na0.01Se1,428,125070,0.00054804,0.000061509,1.9899,0.16079,0.0000079955,0.0002754108
3503,10.1021/ja400069s,105,6(a),393,Pb0.95Ba0.04Na0.01Se1,Pb0.95Ba0.04Na0.01Se1,428.5,124850,0.00054882,0.000061642,1.9878,0.16173,0.0000080096,0.0002760942
3503,10.1021/ja400069s,105,6(a),393,Pb0.95Ba0.04Na0.01Se1,Pb0.95Ba0.04Na0.01Se1,429,124640,0.00054959,0.000061776,1.9857,0.16266,0.0000080231,0.0002767739
3503,10.1021/ja400069s,105,6(a),393,Pb0.95Ba0.04Na0.01Se1,Pb0.95Ba0.04Na0.01Se1,429.5,124420,0.00055037,0.00006191,1.9836,0.16359,0.0000080373,0.0002774602
3503,10.1021/ja400069s,105,6(a),393,Pb0.95Ba0.04Na0.01Se1,Pb0.95Ba0.04Na0.01Se1,430,124200,0.00055115,0.000062044,1.9815,0.16453,0.0000080515,0.0002781479
3503,10.1021/ja400069s,105,6(a),393,Pb0.95Ba0.04Na0.01Se1,Pb0.95Ba0.04Na0.01Se1,430.5,123980,0.00055192,0.000062178,1.9794,0.16546,0.0000080658,0.000278832
3503,10.1021/ja400069s,105,6(a),393,Pb0.95Ba0.04Na0.01Se1,Pb0.95Ba0.04Na0.01Se1,431,123760,0.0005527,0.000062313,1.9773,0.1664,0.0000080802,0.0002795226
3503,10.1021/ja400069s,105,6(a),393,Pb0.95Ba0.04Na0.01Se1,Pb0.95Ba0.04Na0.01Se1,431.5,123550,0.00055347,0.000062448,1.9752,0.16733,0.0000080939,0.0002802096
3503,10.1021/ja400069s,105,6(a),393,Pb0.95Ba0.04Na0.01Se1,Pb0.95Ba0.04Na0.01Se1,432,123330,0.00055425,0.000062583,1.9732,0.16826,0.0000081083,0.0002808889
3503,10.1021/ja400069s,105,6(a),393,Pb0.95Ba0.04Na0.01Se1,Pb0.95Ba0.04Na0.01Se1,432.5,123110,0.00055502,0.000062718,1.9711,0.1692,0.0000081228,0.0002815788
3503,10.1021/ja400069s,105,6(a),393,Pb0.95Ba0.04Na0.01Se1,Pb0.95Ba0.04Na0.01Se1,433,122900,0.0005558,0.000062853,1.969,0.17013,0.0000081367,0.0002822753
3503,10.1021/ja400069s,105,6(a),393,Pb0.95Ba0.04Na0.01Se1,Pb0.95Ba0.04Na0.01Se1,433.5,122680,0.00055657,0.000062989,1.9669,0.17106,0.0000081513,0.0002829681
3503,10.1021/ja400069s,105,6(a),393,Pb0.95Ba0.04Na0.01Se1,Pb0.95Ba0.04Na0.01Se1,434,122470,0.00055735,0.000063125,1.9649,0.172,0.0000081653,0.0002836531
3503,10.1021/ja400069s,105,6(a),393,Pb0.95Ba0.04Na0.01Se1,Pb0.95Ba0.04Na0.01Se1,434.5,122250,0.00055812,0.000063261,1.9628,0.17293,0.00000818,0.0002843489
3503,10.1021/ja400069s,105,6(a),393,Pb0.95Ba0.04Na0.01Se1,Pb0.95Ba0.04Na0.01Se1,435,122040,0.0005589,0.000063398,1.9607,0.17387,0.000008194,0.0002850513
3503,10.1021/ja400069s,105,6(a),393,Pb0.95Ba0.04Na0.01Se1,Pb0.95Ba0.04Na0.01Se1,435.5,121820,0.00055967,0.000063534,1.9587,0.1748,0.0000082088,0.0002857354
3503,10.1021/ja400069s,105,6(a),393,Pb0.95Ba0.04Na0.01Se1,Pb0.95Ba0.04Na0.01Se1,436,121610,0.00056045,0.000063671,1.9566,0.17573,0.000008223,0.0002864408
3503,10.1021/ja400069s,105,6(a),393,Pb0.95Ba0.04Na0.01Se1,Pb0.95Ba0.04Na0.01Se1,436.5,121390,0.00056122,0.000063808,1.9546,0.17667,0.0000082379,0.0002871278
3503,10.1021/ja400069s,105,6(a),393,Pb0.95Ba0.04Na0.01Se1,Pb0.95Ba0.04Na0.01Se1,437,121180,0.000562,0.000063946,1.9525,0.1776,0.0000082522,0.0002878361
3503,10.1021/ja400069s,105,6(a),393,Pb0.95Ba0.04Na0.01Se1,Pb0.95Ba0.04Na0.01Se1,437.5,120960,0.00056277,0.000064083,1.9505,0.17854,0.0000082672,0.000288526
3503,10.1021/ja400069s,105,6(a),393,Pb0.95Ba0.04Na0.01Se1,Pb0.95Ba0.04Na0.01Se1,438,120750,0.00056355,0.000064221,1.9484,0.17947,0.0000082816,0.0002892373
3503,10.1021/ja400069s,105,6(a),393,Pb0.95Ba0.04Na0.01Se1,Pb0.95Ba0.04Na0.01Se1,438.5,120540,0.00056432,0.000064359,1.9464,0.1804,0.000008296,0.0002899301
3503,10.1021/ja400069s,105,6(a),393,Pb0.95Ba0.04Na0.01Se1,Pb0.95Ba0.04Na0.01Se1,439,120330,0.0005651,0.000064498,1.9443,0.18134,0.0000083105,0.0002906444
3503,10.1021/ja400069s,105,6(a),393,Pb0.95Ba0.04Na0.01Se1,Pb0.95Ba0.04Na0.01Se1,439.5,120110,0.00056587,0.000064636,1.9423,0.18227,0.0000083257,0.0002913402
3503,10.1021/ja400069s,105,6(a),393,Pb0.95Ba0.04Na0.01Se1,Pb0.95Ba0.04Na0.01Se1,440,119900,0.00056665,0.000064775,1.9403,0.1832,0.0000083403,0.0002920425
3503,10.1021/ja400069s,105,6(a),393,Pb0.95Ba0.04Na0.01Se1,Pb0.95Ba0.04Na0.01Se1,440.5,119690,0.00056742,0.000064914,1.9382,0.18414,0.0000083549,0.0002927562
3503,10.1021/ja400069s,105,6(a),393,Pb0.95Ba0.04Na0.01Se1,Pb0.95Ba0.04Na0.01Se1,441,119480,0.0005682,0.000065054,1.9362,0.18507,0.0000083696,0.0002934614
3503,10.1021/ja400069s,105,6(a),393,Pb0.95Ba0.04Na0.01Se1,Pb0.95Ba0.04Na0.01Se1,441.5,119270,0.00056898,0.000065193,1.9342,0.18601,0.0000083843,0.0002941681
3503,10.1021/ja400069s,105,6(a),393,Pb0.95Ba0.04Na0.01Se1,Pb0.95Ba0.04Na0.01Se1,442,119050,0.00056975,0.000065333,1.9322,0.18694,0.0000083998,0.0002948711
3503,10.1021/ja400069s,105,6(a),393,Pb0.95Ba0.04Na0.01Se1,Pb0.95Ba0.04Na0.01Se1,442.5,118840,0.00057053,0.000065473,1.9301,0.18787,0.0000084147,0.0002955961
3503,10.1021/ja400069s,105,6(a),393,Pb0.95Ba0.04Na0.01Se1,Pb0.95Ba0.04Na0.01Se1,443,118630,0.0005713,0.000065613,1.9281,0.18881,0.0000084296,0.0002963021
3503,10.1021/ja400069s,105,6(a),393,Pb0.95Ba0.04Na0.01Se1,Pb0.95Ba0.04Na0.01Se1,443.5,118420,0.00057208,0.000065754,1.9261,0.18974,0.0000084445,0.0002970147
3503,10.1021/ja400069s,105,6(a),393,Pb0.95Ba0.04Na0.01Se1,Pb0.95Ba0.04Na0.01Se1,444,118210,0.00057285,0.000065895,1.9241,0.19068,0.0000084595,0.0002977236
3503,10.1021/ja400069s,105,6(a),393,Pb0.95Ba0.04Na0.01Se1,Pb0.95Ba0.04Na0.01Se1,444.5,118000,0.00057363,0.000066036,1.9221,0.19161,0.0000084746,0.0002984392
3503,10.1021/ja400069s,105,6(a),393,Pb0.95Ba0.04Na0.01Se1,Pb0.95Ba0.04Na0.01Se1,445,117790,0.0005744,0.000066177,1.9201,0.19254,0.0000084897,0.0002991511
3503,10.1021/ja400069s,105,6(a),393,Pb0.95Ba0.04Na0.01Se1,Pb0.95Ba0.04Na0.01Se1,445.5,117580,0.00057518,0.000066319,1.9181,0.19348,0.0000085048,0.0002998697
3503,10.1021/ja400069s,105,6(a),393,Pb0.95Ba0.04Na0.01Se1,Pb0.95Ba0.04Na0.01Se1,446,117380,0.00057595,0.000066461,1.9161,0.19441,0.0000085193,0.0003005845
3503,10.1021/ja400069s,105,6(a),393,Pb0.95Ba0.04Na0.01Se1,Pb0.95Ba0.04Na0.01Se1,446.5,117170,0.00057673,0.000066603,1.9141,0.19534,0.0000085346,0.0003013061
3503,10.1021/ja400069s,105,6(a),393,Pb0.95Ba0.04Na0.01Se1,Pb0.95Ba0.04Na0.01Se1,447,116960,0.0005775,0.000066745,1.9121,0.19628,0.0000085499,0.000302024
3503,10.1021/ja400069s,105,6(a),393,Pb0.95Ba0.04Na0.01Se1,Pb0.95Ba0.04Na0.01Se1,447.5,116750,0.00057828,0.000066888,1.9101,0.19721,0.0000085653,0.0003027485
3503,10.1021/ja400069s,105,6(a),393,Pb0.95Ba0.04Na0.01Se1,Pb0.95Ba0.04Na0.01Se1,448,116540,0.00057905,0.000067031,1.9081,0.19815,0.0000085807,0.0003034694
3503,10.1021/ja400069s,105,6(a),393,Pb0.95Ba0.04Na0.01Se1,Pb0.95Ba0.04Na0.01Se1,448.5,116340,0.00057983,0.000067174,1.9062,0.19908,0.0000085955,0.0003041811
3503,10.1021/ja400069s,105,6(a),393,Pb0.95Ba0.04Na0.01Se1,Pb0.95Ba0.04Na0.01Se1,449,116130,0.0005806,0.000067317,1.9042,0.20001,0.000008611,0.0003049049
3503,10.1021/ja400069s,105,6(a),393,Pb0.95Ba0.04Na0.01Se1,Pb0.95Ba0.04Na0.01Se1,449.5,115920,0.00058138,0.000067461,1.9022,0.20095,0.0000086266,0.0003056356
3503,10.1021/ja400069s,105,6(a),393,Pb0.95Ba0.04Na0.01Se1,Pb0.95Ba0.04Na0.01Se1,450,115710,0.00058215,0.000067605,1.9002,0.20188,0.0000086423,0.0003063625
3503,10.1021/ja400069s,105,6(a),393,Pb0.95Ba0.04Na0.01Se1,Pb0.95Ba0.04Na0.01Se1,450.5,115510,0.00058293,0.000067749,1.8983,0.20282,0.0000086573,0.00030708
3503,10.1021/ja400069s,105,6(a),393,Pb0.95Ba0.04Na0.01Se1,Pb0.95Ba0.04Na0.01Se1,451,115300,0.0005837,0.000067893,1.8963,0.20375,0.000008673,0.0003078099
3503,10.1021/ja400069s,105,6(a),393,Pb0.95Ba0.04Na0.01Se1,Pb0.95Ba0.04Na0.01Se1,451.5,115100,0.00058448,0.000068038,1.8943,0.20468,0.0000086881,0.0003085467
3503,10.1021/ja400069s,105,6(a),393,Pb0.95Ba0.04Na0.01Se1,Pb0.95Ba0.04Na0.01Se1,452,114890,0.00058525,0.000068183,1.8924,0.20562,0.000008704,0.0003092634
3503,10.1021/ja400069s,105,6(a),393,Pb0.95Ba0.04Na0.01Se1,Pb0.95Ba0.04Na0.01Se1,452.5,114690,0.00058603,0.000068328,1.8904,0.20655,0.0000087192,0.0003100032
3503,10.1021/ja400069s,105,6(a),393,Pb0.95Ba0.04Na0.01Se1,Pb0.95Ba0.04Na0.01Se1,453,114480,0.00058681,0.000068474,1.8884,0.20748,0.0000087352,0.0003107445
3503,10.1021/ja400069s,105,6(a),393,Pb0.95Ba0.04Na0.01Se1,Pb0.95Ba0.04Na0.01Se1,453.5,114280,0.00058758,0.000068619,1.8865,0.20842,0.0000087504,0.0003114657
3503,10.1021/ja400069s,105,6(a),393,Pb0.95Ba0.04Na0.01Se1,Pb0.95Ba0.04Na0.01Se1,454,114070,0.00058836,0.000068765,1.8845,0.20935,0.0000087665,0.0003122101
3503,10.1021/ja400069s,105,6(a),393,Pb0.95Ba0.04Na0.01Se1,Pb0.95Ba0.04Na0.01Se1,454.5,113870,0.00058913,0.000068912,1.8826,0.21029,0.0000087819,0.0003129342
3503,10.1021/ja400069s,105,6(a),393,Pb0.95Ba0.04Na0.01Se1,Pb0.95Ba0.04Na0.01Se1,455,113660,0.00058991,0.000069058,1.8806,0.21122,0.0000087982,0.0003136818
3503,10.1021/ja400069s,105,6(a),393,Pb0.95Ba0.04Na0.01Se1,Pb0.95Ba0.04Na0.01Se1,455.5,113460,0.00059068,0.000069205,1.8787,0.21215,0.0000088137,0.0003144089
3503,10.1021/ja400069s,105,6(a),393,Pb0.95Ba0.04Na0.01Se1,Pb0.95Ba0.04Na0.01Se1,456,113250,0.00059146,0.000069352,1.8768,0.21309,0.00000883,0.0003151428
3503,10.1021/ja400069s,105,6(a),393,Pb0.95Ba0.04Na0.01Se1,Pb0.95Ba0.04Na0.01Se1,456.5,113050,0.00059223,0.000069499,1.8748,0.21402,0.0000088456,0.0003158897
3503,10.1021/ja400069s,105,6(a),393,Pb0.95Ba0.04Na0.01Se1,Pb0.95Ba0.04Na0.01Se1,457,112850,0.00059301,0.000069647,1.8729,0.21496,0.0000088613,0.0003166266
3503,10.1021/ja400069s,105,6(a),393,Pb0.95Ba0.04Na0.01Se1,Pb0.95Ba0.04Na0.01Se1,457.5,112650,0.00059378,0.000069795,1.871,0.21589,0.0000088771,0.0003173597
3503,10.1021/ja400069s,105,6(a),393,Pb0.95Ba0.04Na0.01Se1,Pb0.95Ba0.04Na0.01Se1,458,112440,0.00059456,0.000069943,1.869,0.21682,0.0000088936,0.0003181166
3503,10.1021/ja400069s,105,6(a),393,Pb0.95Ba0.04Na0.01Se1,Pb0.95Ba0.04Na0.01Se1,458.5,112240,0.00059533,0.000070091,1.8671,0.21776,0.0000089095,0.0003188528
3503,10.1021/ja400069s,105,6(a),393,Pb0.95Ba0.04Na0.01Se1,Pb0.95Ba0.04Na0.01Se1,459,112040,0.00059611,0.00007024,1.8652,0.21869,0.0000089254,0.0003195958
3503,10.1021/ja400069s,105,6(a),393,Pb0.95Ba0.04Na0.01Se1,Pb0.95Ba0.04Na0.01Se1,459.5,111840,0.00059688,0.000070389,1.8633,0.21962,0.0000089413,0.0003203349
3503,10.1021/ja400069s,105,6(a),393,Pb0.95Ba0.04Na0.01Se1,Pb0.95Ba0.04Na0.01Se1,460,111640,0.00059766,0.000070538,1.8613,0.22056,0.0000089574,0.0003210982
3503,10.1021/ja400069s,105,6(a),393,Pb0.95Ba0.04Na0.01Se1,Pb0.95Ba0.04Na0.01Se1,460.5,111440,0.00059843,0.000070688,1.8594,0.22149,0.0000089734,0.0003218404
3503,10.1021/ja400069s,105,6(a),393,Pb0.95Ba0.04Na0.01Se1,Pb0.95Ba0.04Na0.01Se1,461,111230,0.00059921,0.000070837,1.8575,0.22243,0.0000089904,0.0003225895
3503,10.1021/ja400069s,105,6(a),393,Pb0.95Ba0.04Na0.01Se1,Pb0.95Ba0.04Na0.01Se1,461.5,111030,0.00059998,0.000070987,1.8556,0.22336,0.0000090066,0.0003233348
3503,10.1021/ja400069s,105,6(a),393,Pb0.95Ba0.04Na0.01Se1,Pb0.95Ba0.04Na0.01Se1,462,110830,0.00060076,0.000071138,1.8537,0.22429,0.0000090228,0.000324087
3503,10.1021/ja400069s,105,6(a),393,Pb0.95Ba0.04Na0.01Se1,Pb0.95Ba0.04Na0.01Se1,462.5,110630,0.00060153,0.000071288,1.8518,0.22523,0.0000090391,0.0003248353
3503,10.1021/ja400069s,105,6(a),393,Pb0.95Ba0.04Na0.01Se1,Pb0.95Ba0.04Na0.01Se1,463,110430,0.00060231,0.000071439,1.8499,0.22616,0.0000090555,0.0003255906
3503,10.1021/ja400069s,105,6(a),393,Pb0.95Ba0.04Na0.01Se1,Pb0.95Ba0.04Na0.01Se1,463.5,110230,0.00060309,0.00007159,1.848,0.2271,0.0000090719,0.0003263474
3503,10.1021/ja400069s,105,6(a),393,Pb0.95Ba0.04Na0.01Se1,Pb0.95Ba0.04Na0.01Se1,464,110030,0.00060386,0.000071742,1.8461,0.22803,0.0000090884,0.0003271004
3503,10.1021/ja400069s,105,6(a),393,Pb0.95Ba0.04Na0.01Se1,Pb0.95Ba0.04Na0.01Se1,464.5,109840,0.00060464,0.000071893,1.8442,0.22896,0.0000091042,0.0003278603
3503,10.1021/ja400069s,105,6(a),393,Pb0.95Ba0.04Na0.01Se1,Pb0.95Ba0.04Na0.01Se1,465,109640,0.00060541,0.000072045,1.8423,0.2299,0.0000091208,0.0003286164
3503,10.1021/ja400069s,105,6(a),393,Pb0.95Ba0.04Na0.01Se1,Pb0.95Ba0.04Na0.01Se1,465.5,109440,0.00060619,0.000072197,1.8404,0.23083,0.0000091374,0.0003293795
3503,10.1021/ja400069s,105,6(a),393,Pb0.95Ba0.04Na0.01Se1,Pb0.95Ba0.04Na0.01Se1,466,109240,0.00060696,0.00007235,1.8386,0.23176,0.0000091542,0.0003301207
3503,10.1021/ja400069s,105,6(a),393,Pb0.95Ba0.04Na0.01Se1,Pb0.95Ba0.04Na0.01Se1,466.5,109040,0.00060774,0.000072503,1.8367,0.2327,0.0000091709,0.0003308869
3503,10.1021/ja400069s,105,6(a),393,Pb0.95Ba0.04Na0.01Se1,Pb0.95Ba0.04Na0.01Se1,467,108840,0.00060851,0.000072656,1.8348,0.23363,0.0000091878,0.0003316492
3503,10.1021/ja400069s,105,6(a),393,Pb0.95Ba0.04Na0.01Se1,Pb0.95Ba0.04Na0.01Se1,467.5,108650,0.00060929,0.000072809,1.8329,0.23457,0.0000092039,0.0003324186
3503,10.1021/ja400069s,105,6(a),393,Pb0.95Ba0.04Na0.01Se1,Pb0.95Ba0.04Na0.01Se1,468,108450,0.00061006,0.000072963,1.831,0.2355,0.0000092208,0.0003331841
3503,10.1021/ja400069s,105,6(a),393,Pb0.95Ba0.04Na0.01Se1,Pb0.95Ba0.04Na0.01Se1,468.5,108250,0.00061084,0.000073117,1.8292,0.23643,0.0000092379,0.0003339383
3503,10.1021/ja400069s,105,6(a),393,Pb0.95Ba0.04Na0.01Se1,Pb0.95Ba0.04Na0.01Se1,469,108060,0.00061161,0.000073271,1.8273,0.23737,0.0000092541,0.0003347069
3503,10.1021/ja400069s,105,6(a),393,Pb0.95Ba0.04Na0.01Se1,Pb0.95Ba0.04Na0.01Se1,469.5,107860,0.00061239,0.000073425,1.8254,0.2383,0.0000092713,0.0003354826
3503,10.1021/ja400069s,105,6(a),393,Pb0.95Ba0.04Na0.01Se1,Pb0.95Ba0.04Na0.01Se1,470,107660,0.00061316,0.00007358,1.8236,0.23924,0.0000092885,0.000336236
3503,10.1021/ja400069s,105,6(a),393,Pb0.95Ba0.04Na0.01Se1,Pb0.95Ba0.04Na0.01Se1,470.5,107470,0.00061394,0.000073735,1.8217,0.24017,0.0000093049,0.0003370149
3503,10.1021/ja400069s,105,6(a),393,Pb0.95Ba0.04Na0.01Se1,Pb0.95Ba0.04Na0.01Se1,471,107270,0.00061471,0.00007389,1.8199,0.2411,0.0000093223,0.0003377713
3503,10.1021/ja400069s,105,6(a),393,Pb0.95Ba0.04Na0.01Se1,Pb0.95Ba0.04Na0.01Se1,471.5,107080,0.00061549,0.000074046,1.818,0.24204,0.0000093388,0.0003385534
3503,10.1021/ja400069s,105,6(a),393,Pb0.95Ba0.04Na0.01Se1,Pb0.95Ba0.04Na0.01Se1,472,106880,0.00061626,0.000074202,1.8162,0.24297,0.0000093563,0.0003393129
3503,10.1021/ja400069s,105,6(a),393,Pb0.95Ba0.04Na0.01Se1,Pb0.95Ba0.04Na0.01Se1,472.5,106690,0.00061704,0.000074358,1.8143,0.2439,0.0000093729,0.0003400981
3503,10.1021/ja400069s,105,6(a),393,Pb0.95Ba0.04Na0.01Se1,Pb0.95Ba0.04Na0.01Se1,473,106490,0.00061781,0.000074514,1.8125,0.24484,0.0000093906,0.0003408607
3503,10.1021/ja400069s,105,6(a),393,Pb0.95Ba0.04Na0.01Se1,Pb0.95Ba0.04Na0.01Se1,473.5,106300,0.00061859,0.000074671,1.8106,0.24577,0.0000094073,0.0003416492
3503,10.1021/ja400069s,105,6(a),393,Pb0.95Ba0.04Na0.01Se1,Pb0.95Ba0.04Na0.01Se1,474,106100,0.00061936,0.000074828,1.8088,0.24671,0.0000094251,0.0003424149
3503,10.1021/ja400069s,105,6(a),393,Pb0.95Ba0.04Na0.01Se1,Pb0.95Ba0.04Na0.01Se1,474.5,105910,0.00062014,0.000074985,1.807,0.24764,0.000009442,0.0003431876
3503,10.1021/ja400069s,105,6(a),393,Pb0.95Ba0.04Na0.01Se1,Pb0.95Ba0.04Na0.01Se1,475,105710,0.00062092,0.000075143,1.8051,0.24857,0.0000094598,0.0003439809
3503,10.1021/ja400069s,105,6(a),393,Pb0.95Ba0.04Na0.01Se1,Pb0.95Ba0.04Na0.01Se1,475.5,105520,0.00062169,0.0000753,1.8033,0.24951,0.0000094769,0.0003447513
3503,10.1021/ja400069s,105,6(a),393,Pb0.95Ba0.04Na0.01Se1,Pb0.95Ba0.04Na0.01Se1,476,105330,0.00062247,0.000075458,1.8015,0.25044,0.000009494,0.0003455287
3503,10.1021/ja400069s,105,6(a),393,Pb0.95Ba0.04Na0.01Se1,Pb0.95Ba0.04Na0.01Se1,476.5,105140,0.00062324,0.000075617,1.7996,0.25138,0.0000095111,0.0003463214
3503,10.1021/ja400069s,105,6(a),393,Pb0.95Ba0.04Na0.01Se1,Pb0.95Ba0.04Na0.01Se1,477,104940,0.00062402,0.000075776,1.7978,0.25231,0.0000095293,0.000347102
3503,10.1021/ja400069s,105,6(a),393,Pb0.95Ba0.04Na0.01Se1,Pb0.95Ba0.04Na0.01Se1,477.5,104750,0.00062479,0.000075934,1.796,0.25324,0.0000095465,0.0003478786
3503,10.1021/ja400069s,105,6(a),393,Pb0.95Ba0.04Na0.01Se1,Pb0.95Ba0.04Na0.01Se1,478,104560,0.00062557,0.000076094,1.7942,0.25418,0.0000095639,0.0003486624
3503,10.1021/ja400069s,105,6(a),393,Pb0.95Ba0.04Na0.01Se1,Pb0.95Ba0.04Na0.01Se1,478.5,104370,0.00062634,0.000076253,1.7924,0.25511,0.0000095813,0.0003494421
3503,10.1021/ja400069s,105,6(a),393,Pb0.95Ba0.04Na0.01Se1,Pb0.95Ba0.04Na0.01Se1,479,104170,0.00062712,0.000076413,1.7905,0.25604,0.0000095997,0.0003502485
3503,10.1021/ja400069s,105,6(a),393,Pb0.95Ba0.04Na0.01Se1,Pb0.95Ba0.04Na0.01Se1,479.5,103980,0.00062789,0.000076573,1.7887,0.25698,0.0000096172,0.0003510315
3503,10.1021/ja400069s,105,6(a),393,Pb0.95Ba0.04Na0.01Se1,Pb0.95Ba0.04Na0.01Se1,480,103790,0.00062867,0.000076733,1.7869,0.25791,0.0000096348,0.0003518216
3503,10.1021/ja400069s,105,6(a),393,Pb0.95Ba0.04Na0.01Se1,Pb0.95Ba0.04Na0.01Se1,480.5,103600,0.00062944,0.000076894,1.7851,0.25885,0.0000096525,0.0003526077
3503,10.1021/ja400069s,105,6(a),393,Pb0.95Ba0.04Na0.01Se1,Pb0.95Ba0.04Na0.01Se1,481,103410,0.00063022,0.000077055,1.7833,0.25978,0.0000096702,0.000353401
3503,10.1021/ja400069s,105,6(a),393,Pb0.95Ba0.04Na0.01Se1,Pb0.95Ba0.04Na0.01Se1,481.5,103220,0.00063099,0.000077216,1.7815,0.26071,0.000009688,0.0003541903
3503,10.1021/ja400069s,105,6(a),393,Pb0.95Ba0.04Na0.01Se1,Pb0.95Ba0.04Na0.01Se1,482,103030,0.00063177,0.000077378,1.7797,0.26165,0.0000097059,0.0003549868
3503,10.1021/ja400069s,105,6(a),393,Pb0.95Ba0.04Na0.01Se1,Pb0.95Ba0.04Na0.01Se1,482.5,102840,0.00063254,0.00007754,1.7779,0.26258,0.0000097238,0.0003557793
3503,10.1021/ja400069s,105,6(a),393,Pb0.95Ba0.04Na0.01Se1,Pb0.95Ba0.04Na0.01Se1,483,102650,0.00063332,0.000077702,1.7761,0.26352,0.0000097418,0.000356579
3503,10.1021/ja400069s,105,6(a),393,Pb0.95Ba0.04Na0.01Se1,Pb0.95Ba0.04Na0.01Se1,483.5,102460,0.00063409,0.000077864,1.7744,0.26445,0.0000097599,0.0003573546
3503,10.1021/ja400069s,105,6(a),393,Pb0.95Ba0.04Na0.01Se1,Pb0.95Ba0.04Na0.01Se1,484,102270,0.00063487,0.000078027,1.7726,0.26538,0.000009778,0.0003581575
3503,10.1021/ja400069s,105,6(a),393,Pb0.95Ba0.04Na0.01Se1,Pb0.95Ba0.04Na0.01Se1,484.5,102080,0.00063564,0.00007819,1.7708,0.26632,0.0000097962,0.0003589564
3503,10.1021/ja400069s,105,6(a),393,Pb0.95Ba0.04Na0.01Se1,Pb0.95Ba0.04Na0.01Se1,485,101890,0.00063642,0.000078353,1.769,0.26725,0.0000098145,0.0003597626
3503,10.1021/ja400069s,105,6(a),393,Pb0.95Ba0.04Na0.01Se1,Pb0.95Ba0.04Na0.01Se1,485.5,101700,0.00063719,0.000078516,1.7672,0.26818,0.0000098328,0.0003605647
3503,10.1021/ja400069s,105,6(a),393,Pb0.95Ba0.04Na0.01Se1,Pb0.95Ba0.04Na0.01Se1,486,101520,0.00063797,0.00007868,1.7654,0.26912,0.0000098503,0.0003613742
3503,10.1021/ja400069s,105,6(a),393,Pb0.95Ba0.04Na0.01Se1,Pb0.95Ba0.04Na0.01Se1,486.5,101330,0.00063875,0.000078844,1.7637,0.27005,0.0000098687,0.0003621648
3503,10.1021/ja400069s,105,6(a),393,Pb0.95Ba0.04Na0.01Se1,Pb0.95Ba0.04Na0.01Se1,487,101140,0.00063952,0.000079009,1.7619,0.27099,0.0000098873,0.0003629718
3503,10.1021/ja400069s,105,6(a),393,Pb0.95Ba0.04Na0.01Se1,Pb0.95Ba0.04Na0.01Se1,487.5,100950,0.0006403,0.000079173,1.7601,0.27192,0.0000099059,0.0003637861
3503,10.1021/ja400069s,105,6(a),393,Pb0.95Ba0.04Na0.01Se1,Pb0.95Ba0.04Na0.01Se1,488,100770,0.00064107,0.000079338,1.7584,0.27285,0.0000099236,0.0003645758
3503,10.1021/ja400069s,105,6(a),393,Pb0.95Ba0.04Na0.01Se1,Pb0.95Ba0.04Na0.01Se1,488.5,100580,0.00064185,0.000079504,1.7566,0.27379,0.0000099423,0.0003653934
3503,10.1021/ja400069s,105,6(a),393,Pb0.95Ba0.04Na0.01Se1,Pb0.95Ba0.04Na0.01Se1,489,100390,0.00064262,0.000079669,1.7548,0.27472,0.0000099612,0.000366207
3503,10.1021/ja400069s,105,6(a),393,Pb0.95Ba0.04Na0.01Se1,Pb0.95Ba0.04Na0.01Se1,489.5,100210,0.0006434,0.000079835,1.7531,0.27566,0.000009979,0.000367007
3503,10.1021/ja400069s,105,6(a),393,Pb0.95Ba0.04Na0.01Se1,Pb0.95Ba0.04Na0.01Se1,490,100020,0.00064417,0.000080001,1.7513,0.27659,0.000009998,0.0003678239
3503,10.1021/ja400069s,105,6(a),393,Pb0.95Ba0.04Na0.01Se1,Pb0.95Ba0.04Na0.01Se1,490.5,99833,0.00064495,0.000080167,1.7496,0.27752,0.0000100167,0.0003686271
3503,10.1021/ja400069s,105,6(a),393,Pb0.95Ba0.04Na0.01Se1,Pb0.95Ba0.04Na0.01Se1,491,99647,0.00064572,0.000080334,1.7478,0.27846,0.0000100354,0.0003694473
3503,10.1021/ja400069s,105,6(a),393,Pb0.95Ba0.04Na0.01Se1,Pb0.95Ba0.04Na0.01Se1,491.5,99462,0.0006465,0.000080501,1.7461,0.27939,0.0000100541,0.0003702537
3503,10.1021/ja400069s,105,6(a),393,Pb0.95Ba0.04Na0.01Se1,Pb0.95Ba0.04Na0.01Se1,492,99276,0.00064727,0.000080668,1.7443,0.28032,0.0000100729,0.0003710772
3503,10.1021/ja400069s,105,6(a),393,Pb0.95Ba0.04Na0.01Se1,Pb0.95Ba0.04Na0.01Se1,492.5,99091,0.00064805,0.000080836,1.7426,0.28126,0.0000100917,0.0003718868
3503,10.1021/ja400069s,105,6(a),393,Pb0.95Ba0.04Na0.01Se1,Pb0.95Ba0.04Na0.01Se1,493,98906,0.00064882,0.000081004,1.7409,0.28219,0.0000101106,0.0003726923
3503,10.1021/ja400069s,105,6(a),393,Pb0.95Ba0.04Na0.01Se1,Pb0.95Ba0.04Na0.01Se1,493.5,98722,0.0006496,0.000081172,1.7391,0.28313,0.0000101295,0.0003735265
3503,10.1021/ja400069s,105,6(a),393,Pb0.95Ba0.04Na0.01Se1,Pb0.95Ba0.04Na0.01Se1,494,98537,0.00065037,0.00008134,1.7374,0.28406,0.0000101485,0.0003743352
3503,10.1021/ja400069s,105,6(a),393,Pb0.95Ba0.04Na0.01Se1,Pb0.95Ba0.04Na0.01Se1,494.5,98353,0.00065115,0.000081509,1.7357,0.28499,0.0000101675,0.0003751512
3503,10.1021/ja400069s,105,6(a),393,Pb0.95Ba0.04Na0.01Se1,Pb0.95Ba0.04Na0.01Se1,495,98169,0.00065192,0.000081678,1.7339,0.28593,0.0000101865,0.0003759848
3503,10.1021/ja400069s,105,6(a),393,Pb0.95Ba0.04Na0.01Se1,Pb0.95Ba0.04Na0.01Se1,495.5,97986,0.0006527,0.000081847,1.7322,0.28686,0.0000102055,0.0003768041
3503,10.1021/ja400069s,105,6(a),393,Pb0.95Ba0.04Na0.01Se1,Pb0.95Ba0.04Na0.01Se1,496,97802,0.00065347,0.000082017,1.7305,0.2878,0.0000102247,0.0003776192
3503,10.1021/ja400069s,105,6(a),393,Pb0.95Ba0.04Na0.01Se1,Pb0.95Ba0.04Na0.01Se1,496.5,97619,0.00065425,0.000082187,1.7288,0.28873,0.0000102439,0.0003784417
3503,10.1021/ja400069s,105,6(a),393,Pb0.95Ba0.04Na0.01Se1,Pb0.95Ba0.04Na0.01Se1,497,97436,0.00065502,0.000082357,1.727,0.28966,0.0000102631,0.000379282
3503,10.1021/ja400069s,105,6(a),393,Pb0.95Ba0.04Na0.01Se1,Pb0.95Ba0.04Na0.01Se1,497.5,97254,0.0006558,0.000082527,1.7253,0.2906,0.0000102824,0.0003801078
3503,10.1021/ja400069s,105,6(a),393,Pb0.95Ba0.04Na0.01Se1,Pb0.95Ba0.04Na0.01Se1,498,97071,0.00065658,0.000082698,1.7236,0.29153,0.0000103017,0.0003809353
3503,10.1021/ja400069s,105,6(a),393,Pb0.95Ba0.04Na0.01Se1,Pb0.95Ba0.04Na0.01Se1,498.5,96889,0.00065735,0.000082869,1.7219,0.29246,0.0000103211,0.0003817585
3503,10.1021/ja400069s,105,6(a),393,Pb0.95Ba0.04Na0.01Se1,Pb0.95Ba0.04Na0.01Se1,499,96707,0.00065813,0.000083041,1.7202,0.2934,0.0000103405,0.0003825892
3503,10.1021/ja400069s,105,6(a),393,Pb0.95Ba0.04Na0.01Se1,Pb0.95Ba0.04Na0.01Se1,499.5,96525,0.0006589,0.000083212,1.7185,0.29433,0.00001036,0.0003834158
3503,10.1021/ja400069s,105,6(a),393,Pb0.95Ba0.04Na0.01Se1,Pb0.95Ba0.04Na0.01Se1,500,96344,0.00065968,0.000083384,1.7168,0.29527,0.0000103795,0.0003842498
3503,10.1021/ja400069s,105,6(a),393,Pb0.95Ba0.04Na0.01Se1,Pb0.95Ba0.04Na0.01Se1,500.5,96163,0.00066045,0.000083556,1.7151,0.2962,0.000010399,0.0003850796
3503,10.1021/ja400069s,105,6(a),393,Pb0.95Ba0.04Na0.01Se1,Pb0.95Ba0.04Na0.01Se1,501,95982,0.00066123,0.000083729,1.7134,0.29713,0.0000104186,0.0003859169
3503,10.1021/ja400069s,105,6(a),393,Pb0.95Ba0.04Na0.01Se1,Pb0.95Ba0.04Na0.01Se1,501.5,95801,0.000662,0.000083901,1.7117,0.29807,0.0000104383,0.00038675
3503,10.1021/ja400069s,105,6(a),393,Pb0.95Ba0.04Na0.01Se1,Pb0.95Ba0.04Na0.01Se1,502,95620,0.00066278,0.000084075,1.71,0.299,0.0000104581,0.0003875906
3503,10.1021/ja400069s,105,6(a),393,Pb0.95Ba0.04Na0.01Se1,Pb0.95Ba0.04Na0.01Se1,502.5,95440,0.00066355,0.000084248,1.7083,0.29994,0.0000104778,0.0003884271
3503,10.1021/ja400069s,105,6(a),393,Pb0.95Ba0.04Na0.01Se1,Pb0.95Ba0.04Na0.01Se1,503,95260,0.00066433,0.000084422,1.7066,0.30087,0.0000104976,0.0003892711
3503,10.1021/ja400069s,105,6(a),393,Pb0.95Ba0.04Na0.01Se1,Pb0.95Ba0.04Na0.01Se1,503.5,95080,0.0006651,0.000084595,1.7049,0.3018,0.0000105175,0.0003901109
3503,10.1021/ja400069s,105,6(a),393,Pb0.95Ba0.04Na0.01Se1,Pb0.95Ba0.04Na0.01Se1,504,94900,0.00066588,0.00008477,1.7032,0.30274,0.0000105374,0.0003909582
3503,10.1021/ja400069s,105,6(a),393,Pb0.95Ba0.04Na0.01Se1,Pb0.95Ba0.04Na0.01Se1,504.5,94721,0.00066665,0.000084944,1.7015,0.30367,0.0000105573,0.0003918014
3503,10.1021/ja400069s,105,6(a),393,Pb0.95Ba0.04Na0.01Se1,Pb0.95Ba0.04Na0.01Se1,505,94542,0.00066743,0.000085119,1.6999,0.3046,0.0000105773,0.000392629
3503,10.1021/ja400069s,105,6(a),393,Pb0.95Ba0.04Na0.01Se1,Pb0.95Ba0.04Na0.01Se1,505.5,94363,0.0006682,0.000085294,1.6982,0.30554,0.0000105974,0.0003934754
3503,10.1021/ja400069s,105,6(a),393,Pb0.95Ba0.04Na0.01Se1,Pb0.95Ba0.04Na0.01Se1,506,94184,0.00066898,0.000085469,1.6965,0.30647,0.0000106175,0.0003943295
3503,10.1021/ja400069s,105,6(a),393,Pb0.95Ba0.04Na0.01Se1,Pb0.95Ba0.04Na0.01Se1,506.5,94006,0.00066975,0.000085645,1.6948,0.30741,0.0000106376,0.0003951794
3503,10.1021/ja400069s,105,6(a),393,Pb0.95Ba0.04Na0.01Se1,Pb0.95Ba0.04Na0.01Se1,507,93828,0.00067053,0.000085821,1.6932,0.30834,0.0000106578,0.0003960135
3503,10.1021/ja400069s,105,6(a),393,Pb0.95Ba0.04Na0.01Se1,Pb0.95Ba0.04Na0.01Se1,507.5,93650,0.0006713,0.000085997,1.6915,0.30927,0.0000106781,0.0003968667
3503,10.1021/ja400069s,105,6(a),393,Pb0.95Ba0.04Na0.01Se1,Pb0.95Ba0.04Na0.01Se1,508,93472,0.00067208,0.000086174,1.6898,0.31021,0.0000106984,0.0003977275
3503,10.1021/ja400069s,105,6(a),393,Pb0.95Ba0.04Na0.01Se1,Pb0.95Ba0.04Na0.01Se1,508.5,93295,0.00067285,0.000086351,1.6882,0.31114,0.0000107187,0.0003985606
3503,10.1021/ja400069s,105,6(a),393,Pb0.95Ba0.04Na0.01Se1,Pb0.95Ba0.04Na0.01Se1,509,93117,0.00067363,0.000086528,1.6865,0.31208,0.0000107392,0.0003994248
3503,10.1021/ja400069s,105,6(a),393,Pb0.95Ba0.04Na0.01Se1,Pb0.95Ba0.04Na0.01Se1,509.5,92940,0.00067441,0.000086705,1.6849,0.31301,0.0000107596,0.0004002671
3503,10.1021/ja400069s,105,6(a),393,Pb0.95Ba0.04Na0.01Se1,Pb0.95Ba0.04Na0.01Se1,510,92764,0.00067518,0.000086883,1.6832,0.31394,0.00001078,0.0004011288
3503,10.1021/ja400069s,105,6(a),393,Pb0.95Ba0.04Na0.01Se1,Pb0.95Ba0.04Na0.01Se1,510.5,92587,0.00067596,0.000087061,1.6816,0.31488,0.0000108007,0.0004019743
3503,10.1021/ja400069s,105,6(a),393,Pb0.95Ba0.04Na0.01Se1,Pb0.95Ba0.04Na0.01Se1,511,92411,0.00067673,0.000087239,1.6799,0.31581,0.0000108212,0.0004028395
3503,10.1021/ja400069s,105,6(a),393,Pb0.95Ba0.04Na0.01Se1,Pb0.95Ba0.04Na0.01Se1,511.5,92235,0.00067751,0.000087418,1.6783,0.31674,0.0000108419,0.0004036883
3503,10.1021/ja400069s,105,6(a),393,Pb0.95Ba0.04Na0.01Se1,Pb0.95Ba0.04Na0.01Se1,512,92059,0.00067828,0.000087597,1.6766,0.31768,0.0000108626,0.0004045568
3503,10.1021/ja400069s,105,6(a),393,Pb0.95Ba0.04Na0.01Se1,Pb0.95Ba0.04Na0.01Se1,512.5,91883,0.00067906,0.000087776,1.675,0.31861,0.0000108834,0.000405409
3503,10.1021/ja400069s,105,6(a),393,Pb0.95Ba0.04Na0.01Se1,Pb0.95Ba0.04Na0.01Se1,513,91708,0.00067983,0.000087955,1.6733,0.31955,0.0000109042,0.000406281
3503,10.1021/ja400069s,105,6(a),393,Pb0.95Ba0.04Na0.01Se1,Pb0.95Ba0.04Na0.01Se1,513.5,91533,0.00068061,0.000088135,1.6717,0.32048,0.000010925,0.0004071364
3503,10.1021/ja400069s,105,6(a),393,Pb0.95Ba0.04Na0.01Se1,Pb0.95Ba0.04Na0.01Se1,514,91358,0.00068138,0.000088315,1.67,0.32141,0.0000109459,0.000408012
3503,10.1021/ja400069s,105,6(a),393,Pb0.95Ba0.04Na0.01Se1,Pb0.95Ba0.04Na0.01Se1,514.5,91183,0.00068216,0.000088495,1.6684,0.32235,0.000010967,0.0004088708
3503,10.1021/ja400069s,105,6(a),393,Pb0.95Ba0.04Na0.01Se1,Pb0.95Ba0.04Na0.01Se1,515,91009,0.00068293,0.000088676,1.6668,0.32328,0.0000109879,0.0004097252
3503,10.1021/ja400069s,105,6(a),393,Pb0.95Ba0.04Na0.01Se1,Pb0.95Ba0.04Na0.01Se1,515.5,90834,0.00068371,0.000088857,1.6652,0.32421,0.0000110091,0.0004105873
3503,10.1021/ja400069s,105,6(a),393,Pb0.95Ba0.04Na0.01Se1,Pb0.95Ba0.04Na0.01Se1,516,90660,0.00068448,0.000089038,1.6635,0.32515,0.0000110302,0.0004114698
3503,10.1021/ja400069s,105,6(a),393,Pb0.95Ba0.04Na0.01Se1,Pb0.95Ba0.04Na0.01Se1,516.5,90487,0.00068526,0.000089219,1.6619,0.32608,0.0000110513,0.0004123353
3503,10.1021/ja400069s,105,6(a),393,Pb0.95Ba0.04Na0.01Se1,Pb0.95Ba0.04Na0.01Se1,517,90313,0.00068603,0.000089401,1.6603,0.32702,0.0000110726,0.0004131964
3503,10.1021/ja400069s,105,6(a),393,Pb0.95Ba0.04Na0.01Se1,Pb0.95Ba0.04Na0.01Se1,517.5,90140,0.00068681,0.000089583,1.6587,0.32795,0.0000110939,0.0004140652
3503,10.1021/ja400069s,105,6(a),393,Pb0.95Ba0.04Na0.01Se1,Pb0.95Ba0.04Na0.01Se1,518,89967,0.00068758,0.000089765,1.657,0.32888,0.0000111152,0.0004149547
3503,10.1021/ja400069s,105,6(a),393,Pb0.95Ba0.04Na0.01Se1,Pb0.95Ba0.04Na0.01Se1,518.5,89794,0.00068836,0.000089948,1.6554,0.32982,0.0000111366,0.000415827
3503,10.1021/ja400069s,105,6(a),393,Pb0.95Ba0.04Na0.01Se1,Pb0.95Ba0.04Na0.01Se1,519,89621,0.00068913,0.000090131,1.6538,0.33075,0.0000111581,0.0004166949
3503,10.1021/ja400069s,105,6(a),393,Pb0.95Ba0.04Na0.01Se1,Pb0.95Ba0.04Na0.01Se1,519.5,89449,0.00068991,0.000090314,1.6522,0.33169,0.0000111796,0.0004175705
