Repository: RamyaGuru/STD2_EffMass

# STD2_EffMass
Effective mass modeling of StarryData2 data

File: csvfiles/heavilydopedptypePbSe10.1002adma.201004200.csv (part 21 of 36)
sid,DOI,figureid,fignum,sampleid,samplename,composition,Temperature,Carrier mobility,Electrical resistivity,Seebeck coefficient,Thermal conductivity,ZT,Electrical conductivity,Power factor,Figure of merit Z
6006,10.1002/adma.201004200,80,1(a),73,Na0.005Pb0.995Se1,Na0.005Pb0.995Se1,689.5,0.008206,0.000017746,0.00015895,1.2635,0.71667,56350.7269243773,0.0014237069,0.0011267961
6006,10.1002/adma.201004200,80,1(a),73,Na0.005Pb0.995Se1,Na0.005Pb0.995Se1,690,0.0081871,0.000017787,0.00015916,1.2624,0.71769,56220.8354416147,0.0014241809,0.0011281534
6006,10.1002/adma.201004200,80,1(a),73,Na0.005Pb0.995Se1,Na0.005Pb0.995Se1,690.5,0.0081681,0.000017828,0.00015937,1.2612,0.71871,56091.5413955575,0.0014246577,0.0011296049
6006,10.1002/adma.201004200,80,1(a),73,Na0.005Pb0.995Se1,Na0.005Pb0.995Se1,691,0.0081492,0.000017869,0.00015958,1.26,0.71973,55962.8406737926,0.0014251372,0.0011310613
6006,10.1002/adma.201004200,80,1(a),73,Na0.005Pb0.995Se1,Na0.005Pb0.995Se1,691.5,0.0081303,0.00001791,0.00015978,1.2588,0.72075,55834.7292015634,0.001425441,0.0011323808
6006,10.1002/adma.201004200,80,1(a),73,Na0.005Pb0.995Se1,Na0.005Pb0.995Se1,692,0.0081113,0.000017951,0.00015999,1.2577,0.72177,55707.2029413403,0.0014259261,0.001133757
6006,10.1002/adma.201004200,80,1(a),73,Na0.005Pb0.995Se1,Na0.005Pb0.995Se1,692.5,0.0080924,0.000017993,0.0001602,1.2565,0.72279,55577.1688990163,0.0014263347,0.0011351649
6006,10.1002/adma.201004200,80,1(a),73,Na0.005Pb0.995Se1,Na0.005Pb0.995Se1,693,0.0080734,0.000018034,0.00016041,1.2554,0.72381,55450.8151269824,0.0014268253,0.0011365504
6006,10.1002/adma.201004200,80,1(a),73,Na0.005Pb0.995Se1,Na0.005Pb0.995Se1,693.5,0.0080545,0.000018076,0.00016062,1.2542,0.72483,55321.9738880283,0.0014272397,0.0011379682
6006,10.1002/adma.201004200,80,1(a),73,Na0.005Pb0.995Se1,Na0.005Pb0.995Se1,694,0.0080355,0.000018118,0.00016082,1.2531,0.72584,55193.7299922729,0.0014274794,0.0011391584
6006,10.1002/adma.201004200,80,1(a),73,Na0.005Pb0.995Se1,Na0.005Pb0.995Se1,694.5,0.0080166,0.000018159,0.00016103,1.2519,0.72686,55069.1117352277,0.0014279785,0.001140649
6006,10.1002/adma.201004200,80,1(a),73,Na0.005Pb0.995Se1,Na0.005Pb0.995Se1,695,0.0079976,0.000018201,0.00016124,1.2508,0.72788,54942.0361518598,0.0014284016,0.0011419904
6006,10.1002/adma.201004200,80,1(a),73,Na0.005Pb0.995Se1,Na0.005Pb0.995Se1,695.5,0.0079787,0.000018243,0.00016145,1.2496,0.7289,54815.5456887573,0.0014288276,0.001143428
6006,10.1002/adma.201004200,80,1(a),73,Na0.005Pb0.995Se1,Na0.005Pb0.995Se1,696,0.0079597,0.000018285,0.00016166,1.2485,0.72992,54689.6363139185,0.0014292565,0.001144779
6006,10.1002/adma.201004200,80,1(a),73,Na0.005Pb0.995Se1,Na0.005Pb0.995Se1,696.5,0.0079408,0.000018328,0.00016187,1.2474,0.73094,54561.326931471,0.0014296103,0.001146072
6006,10.1002/adma.201004200,80,1(a),73,Na0.005Pb0.995Se1,Na0.005Pb0.995Se1,697,0.0079218,0.00001837,0.00016207,1.2462,0.73196,54436.5813826892,0.0014298685,0.0011473829
6006,10.1002/adma.201004200,80,1(a),73,Na0.005Pb0.995Se1,Na0.005Pb0.995Se1,697.5,0.0079029,0.000018413,0.00016228,1.2451,0.73298,54309.4552761636,0.0014302286,0.0011486857
6006,10.1002/adma.201004200,80,1(a),73,Na0.005Pb0.995Se1,Na0.005Pb0.995Se1,698,0.007884,0.000018455,0.00016249,1.244,0.734,54185.8574911948,0.0014306692,0.0011500556
6006,10.1002/adma.201004200,80,1(a),73,Na0.005Pb0.995Se1,Na0.005Pb0.995Se1,698.5,0.007865,0.000018498,0.0001627,1.2428,0.73502,54059.8983673911,0.0014310352,0.0011514606
6006,10.1002/adma.201004200,80,1(a),73,Na0.005Pb0.995Se1,Na0.005Pb0.995Se1,699,0.0078461,0.000018541,0.00016291,1.2417,0.73604,53934.523488485,0.0014314044,0.0011527779
6006,10.1002/adma.201004200,80,1(a),73,Na0.005Pb0.995Se1,Na0.005Pb0.995Se1,699.5,0.0078271,0.000018584,0.00016312,1.2406,0.73706,53809.7287989669,0.0014317765,0.0011541
6006,10.1002/adma.201004200,80,1(a),73,Na0.005Pb0.995Se1,Na0.005Pb0.995Se1,700,0.0078082,0.000018627,0.00016332,1.2395,0.73808,53685.5102807752,0.0014319763,0.0011552854
6006,10.1002/adma.201004200,80,1(a),73,Na0.005Pb0.995Se1,Na0.005Pb0.995Se1,700.5,0.0077892,0.00001867,0.00016353,1.2384,0.73909,53561.8639528656,0.0014323546,0.0011566171
6006,10.1002/adma.201004200,80,1(a),73,Na0.005Pb0.995Se1,Na0.005Pb0.995Se1,701,0.0077703,0.000018713,0.00016374,1.2373,0.74011,53438.785870785,0.0014327359,0.0011579536
6006,10.1002/adma.201004200,80,1(a),73,Na0.005Pb0.995Se1,Na0.005Pb0.995Se1,701.5,0.0077513,0.000018756,0.00016395,1.2362,0.74113,53316.2721262529,0.0014331202,0.0011592948
6006,10.1002/adma.201004200,80,1(a),73,Na0.005Pb0.995Se1,Na0.005Pb0.995Se1,702,0.0077324,0.0000188,0.00016416,1.2351,0.74215,53191.4893617021,0.0014334311,0.001160579
6006,10.1002/adma.201004200,80,1(a),73,Na0.005Pb0.995Se1,Na0.005Pb0.995Se1,702.5,0.0077134,0.000018844,0.00016437,1.234,0.74317,53067.2893228614,0.0014337453,0.0011618682
6006,10.1002/adma.201004200,80,1(a),73,Na0.005Pb0.995Se1,Na0.005Pb0.995Se1,703,0.0076945,0.000018887,0.00016457,1.2329,0.74419,52946.4711177,0.0014339644,0.0011630825
6006,10.1002/adma.201004200,80,1(a),73,Na0.005Pb0.995Se1,Na0.005Pb0.995Se1,703.5,0.0076756,0.000018931,0.00016478,1.2318,0.74521,52823.4113359041,0.001434285,0.0011643814
6006,10.1002/adma.201004200,80,1(a),73,Na0.005Pb0.995Se1,Na0.005Pb0.995Se1,704,0.0076566,0.000018975,0.00016499,1.2307,0.74623,52700.9222661397,0.0014346087,0.0011656851
6006,10.1002/adma.201004200,80,1(a),73,Na0.005Pb0.995Se1,Na0.005Pb0.995Se1,704.5,0.0076377,0.000019019,0.0001652,1.2296,0.74725,52578.999947421,0.0014349356,0.0011669938
6006,10.1002/adma.201004200,80,1(a),73,Na0.005Pb0.995Se1,Na0.005Pb0.995Se1,705,0.0076187,0.000019063,0.00016541,1.2286,0.74827,52457.6404553323,0.0014352656,0.0011682123
6006,10.1002/adma.201004200,80,1(a),73,Na0.005Pb0.995Se1,Na0.005Pb0.995Se1,705.5,0.0075998,0.000019108,0.00016561,1.2275,0.74929,52334.1009001465,0.0014353502,0.0011693281
6006,10.1002/adma.201004200,80,1(a),73,Na0.005Pb0.995Se1,Na0.005Pb0.995Se1,706,0.0075808,0.000019152,0.00016582,1.2264,0.75031,52213.8680033417,0.0014356867,0.0011706513
6006,10.1002/adma.201004200,80,1(a),73,Na0.005Pb0.995Se1,Na0.005Pb0.995Se1,706.5,0.0075619,0.000019196,0.00016603,1.2253,0.75133,52094.1862888102,0.0014360263,0.0011719794
6006,10.1002/adma.201004200,80,1(a),73,Na0.005Pb0.995Se1,Na0.005Pb0.995Se1,707,0.0075429,0.000019241,0.00016624,1.2243,0.75234,51972.3507094226,0.0014362942,0.0011731555
6006,10.1002/adma.201004200,80,1(a),73,Na0.005Pb0.995Se1,Na0.005Pb0.995Se1,707.5,0.007524,0.000019286,0.00016645,1.2232,0.75336,51851.0836876491,0.0014365655,0.0011744322
6006,10.1002/adma.201004200,80,1(a),73,Na0.005Pb0.995Se1,Na0.005Pb0.995Se1,708,0.007505,0.000019331,0.00016665,1.2222,0.75438,51730.3812529098,0.0014366677,0.0011754767
6006,10.1002/adma.201004200,80,1(a),73,Na0.005Pb0.995Se1,Na0.005Pb0.995Se1,708.5,0.0074861,0.000019376,0.00016686,1.2211,0.7554,51610.2394715112,0.0014369457,0.0011767633
6006,10.1002/adma.201004200,80,1(a),73,Na0.005Pb0.995Se1,Na0.005Pb0.995Se1,709,0.0074671,0.000019421,0.00016707,1.2201,0.75642,51490.654446218,0.001437227,0.0011779583
6006,10.1002/adma.201004200,80,1(a),73,Na0.005Pb0.995Se1,Na0.005Pb0.995Se1,709.5,0.0074482,0.000019466,0.00016728,1.219,0.75744,51371.6223158327,0.0014375115,0.0011792547
6006,10.1002/adma.201004200,80,1(a),73,Na0.005Pb0.995Se1,Na0.005Pb0.995Se1,710,0.0074293,0.000019511,0.00016749,1.218,0.75846,51253.1392547794,0.0014377992,0.0011804591
6006,10.1002/adma.201004200,80,1(a),73,Na0.005Pb0.995Se1,Na0.005Pb0.995Se1,710.5,0.0074103,0.000019557,0.00016769,1.2169,0.75948,51132.5867975661,0.0014378451,0.0011815639
6006,10.1002/adma.201004200,80,1(a),73,Na0.005Pb0.995Se1,Na0.005Pb0.995Se1,711,0.0073914,0.000019602,0.0001679,1.2159,0.7605,51015.202530354,0.0014381395,0.0011827778
6006,10.1002/adma.201004200,80,1(a),73,Na0.005Pb0.995Se1,Na0.005Pb0.995Se1,711.5,0.0073724,0.000019648,0.00016811,1.2148,0.76152,50895.7654723127,0.0014383638,0.0011840334
6006,10.1002/adma.201004200,80,1(a),73,Na0.005Pb0.995Se1,Na0.005Pb0.995Se1,712,0.0073535,0.000019694,0.00016832,1.2138,0.76254,50776.8863613283,0.0014385916,0.0011851965
6006,10.1002/adma.201004200,80,1(a),73,Na0.005Pb0.995Se1,Na0.005Pb0.995Se1,712.5,0.0073345,0.00001974,0.00016852,1.2128,0.76356,50658.5612968592,0.001438652,0.0011862236
6006,10.1002/adma.201004200,80,1(a),73,Na0.005Pb0.995Se1,Na0.005Pb0.995Se1,713,0.0073156,0.000019786,0.00016873,1.2118,0.76458,50540.7864146366,0.0014388867,0.0011873962
6006,10.1002/adma.201004200,80,1(a),73,Na0.005Pb0.995Se1,Na0.005Pb0.995Se1,713.5,0.0072966,0.000019832,0.00016894,1.2107,0.76559,50423.5578862445,0.0014391248,0.0011886717
6006,10.1002/adma.201004200,80,1(a),73,Na0.005Pb0.995Se1,Na0.005Pb0.995Se1,714,0.0072777,0.000019878,0.00016914,1.2097,0.76661,50306.8719187041,0.0014391961,0.0011897132
6006,10.1002/adma.201004200,80,1(a),73,Na0.005Pb0.995Se1,Na0.005Pb0.995Se1,714.5,0.0072587,0.000019925,0.00016935,1.2087,0.76763,50188.2057716437,0.0014393688,0.0011908404
6006,10.1002/adma.201004200,80,1(a),73,Na0.005Pb0.995Se1,Na0.005Pb0.995Se1,715,0.0072398,0.000019971,0.00016956,1.2077,0.76865,50072.6052776526,0.0014396171,0.0011920321
6006,10.1002/adma.201004200,80,1(a),73,Na0.005Pb0.995Se1,Na0.005Pb0.995Se1,715.5,0.0072209,0.000020018,0.00016977,1.2067,0.76967,49955.0404635828,0.0014397968,0.0011931688
6006,10.1002/adma.201004200,80,1(a),73,Na0.005Pb0.995Se1,Na0.005Pb0.995Se1,716,0.0072019,0.000020065,0.00016997,1.2057,0.77069,49838.026414154,0.0014398107,0.0011941699
6006,10.1002/adma.201004200,80,1(a),73,Na0.005Pb0.995Se1,Na0.005Pb0.995Se1,716.5,0.007183,0.000020112,0.00017018,1.2047,0.77171,49721.5592680986,0.0014399976,0.0011953164
6006,10.1002/adma.201004200,80,1(a),73,Na0.005Pb0.995Se1,Na0.005Pb0.995Se1,717,0.007164,0.000020159,0.00017039,1.2037,0.77273,49605.6352001587,0.0014401881,0.0011964676
6006,10.1002/adma.201004200,80,1(a),73,Na0.005Pb0.995Se1,Na0.005Pb0.995Se1,717.5,0.0071451,0.000020206,0.00017059,1.2027,0.77375,49490.2504206671,0.0014402132,0.0011974833
6006,10.1002/adma.201004200,80,1(a),73,Na0.005Pb0.995Se1,Na0.005Pb0.995Se1,718,0.0071261,0.000020253,0.0001708,1.2017,0.77477,49375.4011751345,0.0014404108,0.0011986443
6006,10.1002/adma.201004200,80,1(a),73,Na0.005Pb0.995Se1,Na0.005Pb0.995Se1,718.5,0.0071072,0.0000203,0.00017101,1.2007,0.77579,49261.0837438424,0.0014406118,0.00119981
6006,10.1002/adma.201004200,80,1(a),73,Na0.005Pb0.995Se1,Na0.005Pb0.995Se1,719,0.0070882,0.000020348,0.00017121,1.1997,0.77681,49144.8791035974,0.0014405772,0.0012007812
6006,10.1002/adma.201004200,80,1(a),73,Na0.005Pb0.995Se1,Na0.005Pb0.995Se1,719.5,0.0070693,0.000020395,0.00017142,1.1988,0.77783,49031.625398382,0.0014407853,0.0012018563
6006,10.1002/adma.201004200,80,1(a),73,Na0.005Pb0.995Se1,Na0.005Pb0.995Se1,720,0.0070503,0.000020443,0.00017162,1.1978,0.77884,48916.4995352933,0.0014407584,0.0012028372
6006,10.1002/adma.201004200,80,1(a),73,Na0.005Pb0.995Se1,Na0.005Pb0.995Se1,720.5,0.0070314,0.000020491,0.00017183,1.1968,0.77986,48801.913034991,0.0014409033,0.0012039633
6006,10.1002/adma.201004200,80,1(a),73,Na0.005Pb0.995Se1,Na0.005Pb0.995Se1,721,0.0070124,0.000020539,0.00017204,1.1959,0.78088,48687.8621159745,0.0014410517,0.0012049935
6006,10.1002/adma.201004200,80,1(a),73,Na0.005Pb0.995Se1,Na0.005Pb0.995Se1,721.5,0.0069935,0.000020587,0.00017224,1.1949,0.7819,48574.3430320105,0.0014410365,0.0012059892
6006,10.1002/adma.201004200,80,1(a),73,Na0.005Pb0.995Se1,Na0.005Pb0.995Se1,722,0.0069746,0.000020635,0.00017245,1.1939,0.78292,48461.3520717228,0.0014411923,0.0012071298
6006,10.1002/adma.201004200,80,1(a),73,Na0.005Pb0.995Se1,Na0.005Pb0.995Se1,722.5,0.0069556,0.000020683,0.00017265,1.193,0.78394,48348.8855581879,0.0014411847,0.0012080341
6006,10.1002/adma.201004200,80,1(a),73,Na0.005Pb0.995Se1,Na0.005Pb0.995Se1,723,0.0069367,0.000020732,0.00017286,1.192,0.78496,48234.6131584025,0.0014412782,0.001209126
6006,10.1002/adma.201004200,80,1(a),73,Na0.005Pb0.995Se1,Na0.005Pb0.995Se1,723.5,0.0069177,0.00002078,0.00017306,1.1911,0.78598,48123.1953801732,0.0014412783,0.0012100397
6006,10.1002/adma.201004200,80,1(a),73,Na0.005Pb0.995Se1,Na0.005Pb0.995Se1,724,0.0068988,0.000020829,0.00017327,1.1901,0.787,48009.986077104,0.0014413795,0.0012111415
6006,10.1002/adma.201004200,80,1(a),73,Na0.005Pb0.995Se1,Na0.005Pb0.995Se1,724.5,0.0068798,0.000020878,0.00017347,1.1892,0.78802,47897.3081712808,0.0014413182,0.0012120065
6006,10.1002/adma.201004200,80,1(a),73,Na0.005Pb0.995Se1,Na0.005Pb0.995Se1,725,0.0068609,0.000020927,0.00017368,1.1882,0.78904,47785.157929947,0.001441427,0.0012131181
6006,10.1002/adma.201004200,80,1(a),73,Na0.005Pb0.995Se1,Na0.005Pb0.995Se1,725.5,0.0068419,0.000020976,0.00017388,1.1873,0.79006,47673.531655225,0.0014413737,0.0012139928
6006,10.1002/adma.201004200,80,1(a),73,Na0.005Pb0.995Se1,Na0.005Pb0.995Se1,726,0.006823,0.000021025,0.00017409,1.1864,0.79108,47562.4256837099,0.00144149,0.0012150118
6006,10.1002/adma.201004200,80,1(a),73,Na0.005Pb0.995Se1,Na0.005Pb0.995Se1,726.5,0.006804,0.000021075,0.00017429,1.1854,0.79209,47449.5848161329,0.0014413762,0.0012159408
6006,10.1002/adma.201004200,80,1(a),73,Na0.005Pb0.995Se1,Na0.005Pb0.995Se1,727,0.0067851,0.000021124,0.00017449,1.1845,0.79311,47339.5190304866,0.001441335,0.0012168299
6006,10.1002/adma.201004200,80,1(a),73,Na0.005Pb0.995Se1,Na0.005Pb0.995Se1,727.5,0.0067662,0.000021174,0.0001747,1.1836,0.79413,47227.7321243034,0.0014413946,0.0012178055
6006,10.1002/adma.201004200,80,1(a),73,Na0.005Pb0.995Se1,Na0.005Pb0.995Se1,728,0.0067472,0.000021223,0.0001749,1.1827,0.79515,47118.6919851105,0.0014413613,0.001218704
6006,10.1002/adma.201004200,80,1(a),73,Na0.005Pb0.995Se1,Na0.005Pb0.995Se1,728.5,0.0067283,0.000021273,0.00017511,1.1817,0.79617,47007.9443425939,0.0014414287,0.0012197924
6006,10.1002/adma.201004200,80,1(a),73,Na0.005Pb0.995Se1,Na0.005Pb0.995Se1,729,0.0067093,0.000021323,0.00017531,1.1808,0.79719,46897.7160812268,0.0014413355,0.0012206432
6006,10.1002/adma.201004200,80,1(a),73,Na0.005Pb0.995Se1,Na0.005Pb0.995Se1,729.5,0.0066904,0.000021373,0.00017551,1.1799,0.79821,46788.0035558883,0.0014412464,0.0012214988
6006,10.1002/adma.201004200,80,1(a),73,Na0.005Pb0.995Se1,Na0.005Pb0.995Se1,730,0.0066714,0.000021423,0.00017572,1.179,0.79923,46678.8031554871,0.0014413256,0.0012224984
6006,10.1002/adma.201004200,80,1(a),73,Na0.005Pb0.995Se1,Na0.005Pb0.995Se1,730.5,0.0066525,0.000021474,0.00017592,1.1781,0.80025,46567.9426282947,0.0014411775,0.0012233066
6006,10.1002/adma.201004200,80,1(a),73,Na0.005Pb0.995Se1,Na0.005Pb0.995Se1,731,0.0066335,0.000021524,0.00017612,1.1772,0.80127,46459.7658427802,0.0014411008,0.0012241767
6006,10.1002/adma.201004200,80,1(a),73,Na0.005Pb0.995Se1,Na0.005Pb0.995Se1,731.5,0.0066146,0.000021575,0.00017632,1.1763,0.80229,46349.9420625724,0.0014409614,0.0012249948
6006,10.1002/adma.201004200,80,1(a),73,Na0.005Pb0.995Se1,Na0.005Pb0.995Se1,732,0.0065956,0.000021625,0.00017653,1.1754,0.80331,46242.774566474,0.0014410562,0.0012260135
6006,10.1002/adma.201004200,80,1(a),73,Na0.005Pb0.995Se1,Na0.005Pb0.995Se1,732.5,0.0065767,0.000021676,0.00017673,1.1746,0.80433,46133.9730577597,0.0014409251,0.0012267369
6006,10.1002/adma.201004200,80,1(a),73,Na0.005Pb0.995Se1,Na0.005Pb0.995Se1,733,0.0065577,0.000021727,0.00017693,1.1737,0.80534,46025.6823307406,0.0014407983,0.0012275695
6006,10.1002/adma.201004200,80,1(a),73,Na0.005Pb0.995Se1,Na0.005Pb0.995Se1,733.5,0.0065388,0.000021778,0.00017713,1.1728,0.80636,45917.898796951,0.0014406758,0.001228407
6006,10.1002/adma.201004200,80,1(a),73,Na0.005Pb0.995Se1,Na0.005Pb0.995Se1,734,0.0065199,0.000021829,0.00017733,1.1719,0.80738,45810.6189014614,0.0014405575,0.0012292495
6006,10.1002/adma.201004200,80,1(a),73,Na0.005Pb0.995Se1,Na0.005Pb0.995Se1,734.5,0.0065009,0.000021881,0.00017754,1.171,0.8084,45701.7503770394,0.0014405398,0.0012301792
6006,10.1002/adma.201004200,80,1(a),73,Na0.005Pb0.995Se1,Na0.005Pb0.995Se1,735,0.006482,0.000021932,0.00017774,1.1702,0.80942,45595.4769286887,0.0014404299,0.0012309262
6006,10.1002/adma.201004200,80,1(a),73,Na0.005Pb0.995Se1,Na0.005Pb0.995Se1,735.5,0.006463,0.000021984,0.00017794,1.1693,0.81044,45487.6273653566,0.0014402585,0.0012317271
6006,10.1002/adma.201004200,80,1(a),73,Na0.005Pb0.995Se1,Na0.005Pb0.995Se1,736,0.0064441,0.000022035,0.00017814,1.1684,0.81146,45382.346267302,0.001440157,0.001232589
6006,10.1002/adma.201004200,80,1(a),73,Na0.005Pb0.995Se1,Na0.005Pb0.995Se1,736.5,0.0064251,0.000022087,0.00017834,1.1676,0.81248,45275.5014261783,0.0014399944,0.0012332943
6006,10.1002/adma.201004200,80,1(a),73,Na0.005Pb0.995Se1,Na0.005Pb0.995Se1,737,0.0064062,0.000022139,0.00017854,1.1667,0.8135,45169.1584985772,0.0014398361,0.00123411
6006,10.1002/adma.201004200,80,1(a),73,Na0.005Pb0.995Se1,Na0.005Pb0.995Se1,737.5,0.0063872,0.000022191,0.00017874,1.1659,0.81452,45063.3139561083,0.0014396822,0.0012348248
6006,10.1002/adma.201004200,80,1(a),73,Na0.005Pb0.995Se1,Na0.005Pb0.995Se1,738,0.0063683,0.000022243,0.00017894,1.165,0.81554,44957.9643033763,0.0014395326,0.0012356503
6006,10.1002/adma.201004200,80,1(a),73,Na0.005Pb0.995Se1,Na0.005Pb0.995Se1,738.5,0.0063493,0.000022296,0.00017914,1.1642,0.81656,44851.0943667025,0.0014393227,0.0012363191
6006,10.1002/adma.201004200,80,1(a),73,Na0.005Pb0.995Se1,Na0.005Pb0.995Se1,739,0.0063304,0.000022348,0.00017934,1.1634,0.81757,44746.7334884553,0.0014391818,0.0012370482
6006,10.1002/adma.201004200,80,1(a),73,Na0.005Pb0.995Se1,Na0.005Pb0.995Se1,739.5,0.0063115,0.000022401,0.00017954,1.1625,0.81859,44640.8642471318,0.0014389809,0.001237833
6006,10.1002/adma.201004200,80,1(a),73,Na0.005Pb0.995Se1,Na0.005Pb0.995Se1,740,0.0062925,0.000022454,0.00017974,1.1617,0.81961,44535.4947893471,0.0014387845,0.0012385164
6006,10.1002/adma.201004200,80,1(a),73,Na0.005Pb0.995Se1,Na0.005Pb0.995Se1,740.5,0.0062736,0.000022506,0.00017993,1.1609,0.82063,44432.5957522438,0.0014384966,0.0012391219
6006,10.1002/adma.201004200,80,1(a),73,Na0.005Pb0.995Se1,Na0.005Pb0.995Se1,741,0.0062546,0.000022559,0.00018013,1.16,0.82165,44328.2060375017,0.0014383092,0.0012399217
6006,10.1002/adma.201004200,80,1(a),73,Na0.005Pb0.995Se1,Na0.005Pb0.995Se1,741.5,0.0062357,0.000022612,0.00018033,1.1592,0.82267,44224.3056784009,0.0014381262,0.0012406195
6006,10.1002/adma.201004200,80,1(a),73,Na0.005Pb0.995Se1,Na0.005Pb0.995Se1,742,0.0062167,0.000022666,0.00018053,1.1584,0.82369,44118.9446748434,0.0014378841,0.0012412673
6006,10.1002/adma.201004200,80,1(a),73,Na0.005Pb0.995Se1,Na0.005Pb0.995Se1,742.5,0.0061978,0.000022719,0.00018073,1.1576,0.82471,44016.0218319468,0.00143771,0.0012419748
6006,10.1002/adma.201004200,80,1(a),73,Na0.005Pb0.995Se1,Na0.005Pb0.995Se1,743,0.0061788,0.000022773,0.00018092,1.1568,0.82573,43911.6497606815,0.0014373182,0.0012424949
6006,10.1002/adma.201004200,80,1(a),73,Na0.005Pb0.995Se1,Na0.005Pb0.995Se1,743.5,0.0061599,0.000022826,0.00018112,1.156,0.82675,43809.6907035836,0.001437153,0.0012432119
6006,10.1002/adma.201004200,80,1(a),73,Na0.005Pb0.995Se1,Na0.005Pb0.995Se1,744,0.0061409,0.00002288,0.00018132,1.1552,0.82777,43706.2937062937,0.0014369293,0.0012438792
6006,10.1002/adma.201004200,80,1(a),73,Na0.005Pb0.995Se1,Na0.005Pb0.995Se1,744.5,0.006122,0.000022934,0.00018151,1.1544,0.82879,43603.3836225691,0.0014365518,0.0012444143
6006,10.1002/adma.201004200,80,1(a),73,Na0.005Pb0.995Se1,Na0.005Pb0.995Se1,745,0.006103,0.000022988,0.00018171,1.1536,0.82981,43500.9570210545,0.0014363374,0.0012450914
6006,10.1002/adma.201004200,80,1(a),73,Na0.005Pb0.995Se1,Na0.005Pb0.995Se1,745.5,0.0060841,0.000023042,0.0001819,1.1528,0.83082,43399.0105025605,0.0014359695,0.0012456363
6006,10.1002/adma.201004200,80,1(a),73,Na0.005Pb0.995Se1,Na0.005Pb0.995Se1,746,0.0060652,0.000023096,0.0001821,1.152,0.83184,43297.5406996883,0.0014357642,0.0012463231
6006,10.1002/adma.201004200,80,1(a),73,Na0.005Pb0.995Se1,Na0.005Pb0.995Se1,746.5,0.0060462,0.000023151,0.0001823,1.1512,0.83286,43194.6784156192,0.0014355013,0.0012469608
6006,10.1002/adma.201004200,80,1(a),73,Na0.005Pb0.995Se1,Na0.005Pb0.995Se1,747,0.0060273,0.000023205,0.00018249,1.1504,0.83388,43094.1607412196,0.0014351476,0.0012475205
6006,10.1002/adma.201004200,80,1(a),73,Na0.005Pb0.995Se1,Na0.005Pb0.995Se1,747.5,0.0060083,0.00002326,0.00018269,1.1496,0.8349,42992.2613929493,0.0014348941,0.0012481681
6006,10.1002/adma.201004200,80,1(a),73,Na0.005Pb0.995Se1,Na0.005Pb0.995Se1,748,0.0059894,0.000023315,0.00018288,1.1489,0.83592,42890.8428050611,0.0014344883,0.0012485754
6006,10.1002/adma.201004200,80,1(a),73,Na0.005Pb0.995Se1,Na0.005Pb0.995Se1,748.5,0.0059704,0.00002337,0.00018307,1.1481,0.83694,42789.9015832264,0.0014340875,0.0012490963
6006,10.1002/adma.201004200,80,1(a),73,Na0.005Pb0.995Se1,Na0.005Pb0.995Se1,749,0.0059515,0.000023425,0.00018327,1.1473,0.83796,42689.4343649947,0.0014338481,0.0012497587
6006,10.1002/adma.201004200,80,1(a),73,Na0.005Pb0.995Se1,Na0.005Pb0.995Se1,749.5,0.0059325,0.00002348,0.00018346,1.1466,0.83898,42589.4378194208,0.0014334571,0.0012501806
6006,10.1002/adma.201004200,80,1(a),73,Na0.005Pb0.995Se1,Na0.005Pb0.995Se1,750,0.0059136,0.000023535,0.00018365,1.1458,0.84,42489.9086466964,0.0014330709,0.0012507164
6006,10.1002/adma.201004200,80,1(a),73,Na0.005Pb0.995Se1,Na0.005Pb0.995Se1,750.5,0.0058946,0.000023591,0.00018385,1.1451,0.84102,42389.0466703404,0.0014327846,0.001251231
6006,10.1002/adma.201004200,80,1(a),73,Na0.005Pb0.995Se1,Na0.005Pb0.995Se1,751,0.0058757,0.000023646,0.00018404,1.1443,0.84204,42290.4508162057,0.0014324081,0.0012517767
6006,10.1002/adma.201004200,80,1(a),73,Na0.005Pb0.995Se1,Na0.005Pb0.995Se1,751.5,0.0058568,0.000023702,0.00018423,1.1436,0.84306,42190.5324445194,0.0014319759,0.001252165
6006,10.1002/adma.201004200,80,1(a),73,Na0.005Pb0.995Se1,Na0.005Pb0.995Se1,752,0.0058378,0.000023758,0.00018442,1.1428,0.84407,42091.0851081741,0.0014315488,0.0012526678
6006,10.1002/adma.201004200,80,1(a),73,Na0.005Pb0.995Se1,Na0.005Pb0.995Se1,752.5,0.0058189,0.000023814,0.00018461,1.1421,0.84509,41992.105484169,0.0014311267,0.0012530661
6006,10.1002/adma.201004200,80,1(a),73,Na0.005Pb0.995Se1,Na0.005Pb0.995Se1,753,0.0057999,0.00002387,0.0001848,1.1413,0.84611,41893.5902806871,0.0014307097,0.001253579
6006,10.1002/adma.201004200,80,1(a),73,Na0.005Pb0.995Se1,Na0.005Pb0.995Se1,753.5,0.005781,0.000023927,0.00018499,1.1406,0.84713,41793.7894428888,0.0014302378,0.0012539346
6006,10.1002/adma.201004200,80,1(a),73,Na0.005Pb0.995Se1,Na0.005Pb0.995Se1,754,0.005762,0.000023983,0.00018519,1.1399,0.84815,41696.2014760455,0.0014299852,0.0012544831
6006,10.1002/adma.201004200,80,1(a),73,Na0.005Pb0.995Se1,Na0.005Pb0.995Se1,754.5,0.0057431,0.000024039,0.00018538,1.1392,0.84917,41599.0681808727,0.0014295829,0.0012549008
6006,10.1002/adma.201004200,80,1(a),73,Na0.005Pb0.995Se1,Na0.005Pb0.995Se1,755,0.0057241,0.000024096,0.00018556,1.1384,0.85019,41500.6640106242,0.0014289722,0.0012552461
6006,10.1002/adma.201004200,80,1(a),73,Na0.005Pb0.995Se1,Na0.005Pb0.995Se1,755.5,0.0057052,0.000024153,0.00018575,1.1377,0.85121,41402.7242992589,0.0014285208,0.0012556217
6006,10.1002/adma.201004200,80,1(a),73,Na0.005Pb0.995Se1,Na0.005Pb0.995Se1,756,0.0056862,0.00002421,0.00018594,1.137,0.85223,41305.2457662123,0.0014280745,0.0012560022
6006,10.1002/adma.201004200,80,1(a),73,Na0.005Pb0.995Se1,Na0.005Pb0.995Se1,756.5,0.0056673,0.000024267,0.00018613,1.1363,0.85325,41208.2251617423,0.0014276333,0.0012563876
6006,10.1002/adma.201004200,80,1(a),73,Na0.005Pb0.995Se1,Na0.005Pb0.995Se1,757,0.0056483,0.000024324,0.00018632,1.1356,0.85427,41111.659266568,0.0014271971,0.001256778
6006,10.1002/adma.201004200,80,1(a),73,Na0.005Pb0.995Se1,Na0.005Pb0.995Se1,757.5,0.0056294,0.000024382,0.00018651,1.1349,0.85529,41013.8626855877,0.0014267074,0.0012571217
6006,10.1002/adma.201004200,80,1(a),73,Na0.005Pb0.995Se1,Na0.005Pb0.995Se1,758,0.0056105,0.000024439,0.00018669,1.1342,0.85631,40918.2045091861,0.0014261286,0.0012573872
6006,10.1002/adma.201004200,80,1(a),73,Na0.005Pb0.995Se1,Na0.005Pb0.995Se1,758.5,0.0055915,0.000024497,0.00018688,1.1335,0.85732,40821.3250602115,0.0014256494,0.001257741
6006,10.1002/adma.201004200,80,1(a),73,Na0.005Pb0.995Se1,Na0.005Pb0.995Se1,759,0.0055726,0.000024554,0.00018707,1.1328,0.85834,40726.5618636475,0.0014252336,0.0012581511
6006,10.1002/adma.201004200,80,1(a),73,Na0.005Pb0.995Se1,Na0.005Pb0.995Se1,759.5,0.0055536,0.000024612,0.00018725,1.1321,0.85936,40630.586705672,0.0014246125,0.0012583804
6006,10.1002/adma.201004200,80,1(a),73,Na0.005Pb0.995Se1,Na0.005Pb0.995Se1,760,0.0055347,0.00002467,0.00018744,1.1314,0.86038,40535.0628293474,0.0014241489,0.0012587493
6006,10.1002/adma.201004200,80,1(a),73,Na0.005Pb0.995Se1,Na0.005Pb0.995Se1,760.5,0.0055157,0.000024728,0.00018762,1.1307,0.8614,40439.9870592041,0.0014235387,0.0012589888
6006,10.1002/adma.201004200,80,1(a),73,Na0.005Pb0.995Se1,Na0.005Pb0.995Se1,761,0.0054968,0.000024787,0.00018781,1.1301,0.86242,40343.7285673942,0.001423028,0.0012592054
6006,10.1002/adma.201004200,80,1(a),73,Na0.005Pb0.995Se1,Na0.005Pb0.995Se1,761.5,0.0054778,0.000024845,0.00018799,1.1294,0.86344,40249.5471925941,0.0014224287,0.0012594552
6006,10.1002/adma.201004200,80,1(a),73,Na0.005Pb0.995Se1,Na0.005Pb0.995Se1,762,0.0054589,0.000024904,0.00018818,1.1287,0.86446,40154.192097655,0.0014219287,0.0012597933
6006,10.1002/adma.201004200,80,1(a),73,Na0.005Pb0.995Se1,Na0.005Pb0.995Se1,762.5,0.0054399,0.000024962,0.00018836,1.128,0.86548,40060.8925566862,0.00142134,0.0012600532
6006,10.1002/adma.201004200,80,1(a),73,Na0.005Pb0.995Se1,Na0.005Pb0.995Se1,763,0.005421,0.000025021,0.00018854,1.1274,0.8665,39966.4282003117,0.0014206999,0.001260156
6006,10.1002/adma.201004200,80,1(a),73,Na0.005Pb0.995Se1,Na0.005Pb0.995Se1,763.5,0.0054021,0.00002508,0.00018872,1.1267,0.86752,39872.4082934609,0.0014200653,0.0012603757
6006,10.1002/adma.201004200,80,1(a),73,Na0.005Pb0.995Se1,Na0.005Pb0.995Se1,764,0.0053831,0.000025139,0.00018891,1.1261,0.86854,39778.82970683,0.0014195866,0.0012606222
6006,10.1002/adma.201004200,80,1(a),73,Na0.005Pb0.995Se1,Na0.005Pb0.995Se1,764.5,0.0053642,0.000025199,0.00018909,1.1254,0.86956,39684.1144489861,0.0014189066,0.0012608021
6006,10.1002/adma.201004200,80,1(a),73,Na0.005Pb0.995Se1,Na0.005Pb0.995Se1,765,0.0053452,0.000025258,0.00018927,1.1248,0.87057,39591.4165808853,0.0014182886,0.0012609251
6006,10.1002/adma.201004200,80,1(a),73,Na0.005Pb0.995Se1,Na0.005Pb0.995Se1,765.5,0.0053263,0.000025317,0.00018945,1.1241,0.87159,39499.1507682585,0.001417676,0.0012611653
6006,10.1002/adma.201004200,80,1(a),73,Na0.005Pb0.995Se1,Na0.005Pb0.995Se1,766,0.0053073,0.000025377,0.00018963,1.1235,0.87261,39405.7611222761,0.0014170129,0.0012612487
6006,10.1002/adma.201004200,80,1(a),73,Na0.005Pb0.995Se1,Na0.005Pb0.995Se1,766.5,0.0052884,0.000025437,0.00018981,1.1228,0.87363,39312.8120454456,0.0014163555,0.0012614495
6006,10.1002/adma.201004200,80,1(a),73,Na0.005Pb0.995Se1,Na0.005Pb0.995Se1,767,0.0052694,0.000025497,0.00018999,1.1222,0.87465,39220.3004275013,0.0014157038,0.0012615432
6006,10.1002/adma.201004200,80,1(a),73,Na0.005Pb0.995Se1,Na0.005Pb0.995Se1,767.5,0.0052505,0.000025557,0.00019017,1.1216,0.87567,39128.2231873851,0.0014150577,0.001261642
6006,10.1002/adma.201004200,80,1(a),73,Na0.005Pb0.995Se1,Na0.005Pb0.995Se1,768,0.0052315,0.000025617,0.00019035,1.1209,0.87669,39036.5772729047,0.0014144171,0.0012618584
6006,10.1002/adma.201004200,80,1(a),73,Na0.005Pb0.995Se1,Na0.005Pb0.995Se1,768.5,0.0052126,0.000025678,0.00019052,1.1203,0.87771,38943.8429784251,0.0014135786,0.0012617857
6006,10.1002/adma.201004200,80,1(a),73,Na0.005Pb0.995Se1,Na0.005Pb0.995Se1,769,0.0051937,0.000025738,0.0001907,1.1197,0.87873,38853.0577356438,0.0014129493,0.0012618999
6006,10.1002/adma.201004200,80,1(a),73,Na0.005Pb0.995Se1,Na0.005Pb0.995Se1,769.5,0.0051747,0.000025799,0.00019088,1.1191,0.87975,38761.192294275,0.0014122708,0.0012619702
6006,10.1002/adma.201004200,80,1(a),73,Na0.005Pb0.995Se1,Na0.005Pb0.995Se1,770,0.0051558,0.000025859,0.00019105,1.1185,0.88077,38671.2556556711,0.0014115048,0.0012619623
6006,10.1002/adma.201004200,80,1(a),73,Na0.005Pb0.995Se1,Na0.005Pb0.995Se1,770.5,0.0051368,0.00002592,0.00019123,1.1179,0.88179,38580.2469135802,0.0014108377,0.0012620428
6006,10.1002/adma.201004200,80,1(a),73,Na0.005Pb0.995Se1,Na0.005Pb0.995Se1,771,0.0051179,0.000025981,0.00019141,1.1173,0.88281,38489.6655248066,0.0014101762,0.0012621285
6006,10.1002/adma.201004200,80,1(a),73,Na0.005Pb0.995Se1,Na0.005Pb0.995Se1,771.5,0.0050989,0.000026042,0.00019158,1.1167,0.88382,38399.5084862914,0.0014093732,0.0012620876
6006,10.1002/adma.201004200,80,1(a),73,Na0.005Pb0.995Se1,Na0.005Pb0.995Se1,772,0.00508,0.000026104,0.00019175,1.1161,0.88484,38308.3052405762,0.0014085222,0.0012620035
6006,10.1002/adma.201004200,80,1(a),73,Na0.005Pb0.995Se1,Na0.005Pb0.995Se1,772.5,0.005061,0.000026165,0.00019193,1.1155,0.88586,38218.9948404357,0.0014078779,0.0012621048
6006,10.1002/adma.201004200,80,1(a),73,Na0.005Pb0.995Se1,Na0.005Pb0.995Se1,773,0.0050421,0.000026227,0.0001921,1.1149,0.88688,38128.6460517787,0.0014070389,0.0012620315
6006,10.1002/adma.201004200,80,1(a),73,Na0.005Pb0.995Se1,Na0.005Pb0.995Se1,773.5,0.0050231,0.000026289,0.00019227,1.1143,0.8879,38038.723420442,0.0014062061,0.0012619637
6006,10.1002/adma.201004200,80,1(a),73,Na0.005Pb0.995Se1,Na0.005Pb0.995Se1,774,0.0050042,0.00002635,0.00019245,1.1137,0.88892,37950.6641366224,0.0014055788,0.0012620803
6006,10.1002/adma.201004200,80,1(a),73,Na0.005Pb0.995Se1,Na0.005Pb0.995Se1,774.5,0.0049852,0.000026412,0.00019262,1.1131,0.88994,37861.578070574,0.0014047579,0.001262023
6006,10.1002/adma.201004200,80,1(a),73,Na0.005Pb0.995Se1,Na0.005Pb0.995Se1,775,0.0049663,0.000026475,0.00019279,1.1126,0.89096,37771.4825306893,0.0014038899,0.0012618101
6006,10.1002/adma.201004200,80,1(a),73,Na0.005Pb0.995Se1,Na0.005Pb0.995Se1,775.5,0.0049474,0.000026537,0.00019296,1.112,0.89198,37683.2347288691,0.001403081,0.0012617635
6006,10.1002/adma.201004200,80,1(a),73,Na0.005Pb0.995Se1,Na0.005Pb0.995Se1,776,0.0049284,0.000026599,0.00019313,1.1114,0.893,37595.3983232452,0.0014022782,0.0012617223
6006,10.1002/adma.201004200,80,1(a),73,Na0.005Pb0.995Se1,Na0.005Pb0.995Se1,776.5,0.0049095,0.000026662,0.0001933,1.1108,0.89402,37506.5636486385,0.0014014286,0.001261639
6006,10.1002/adma.201004200,80,1(a),73,Na0.005Pb0.995Se1,Na0.005Pb0.995Se1,777,0.0048905,0.000026725,0.00019346,1.1103,0.89504,37418.1478016838,0.0014004405,0.0012613172
6006,10.1002/adma.201004200,80,1(a),73,Na0.005Pb0.995Se1,Na0.005Pb0.995Se1,777.5,0.0048716,0.000026788,0.00019363,1.1097,0.89605,37330.1478273854,0.0013996034,0.0012612449
6006,10.1002/adma.201004200,80,1(a),73,Na0.005Pb0.995Se1,Na0.005Pb0.995Se1,778,0.0048526,0.00002685,0.0001938,1.1092,0.89707,37243.947858473,0.0013988246,0.0012611112
6006,10.1002/adma.201004200,80,1(a),73,Na0.005Pb0.995Se1,Na0.005Pb0.995Se1,778.5,0.0048337,0.000026914,0.00019397,1.1086,0.89809,37155.3838151148,0.0013979476,0.0012610027
6006,10.1002/adma.201004200,80,1(a),73,Na0.005Pb0.995Se1,Na0.005Pb0.995Se1,779,0.0048147,0.000026977,0.00019413,1.1081,0.89911,37068.6140045224,0.0013969847,0.0012607028
6006,10.1002/adma.201004200,80,1(a),73,Na0.005Pb0.995Se1,Na0.005Pb0.995Se1,779.5,0.0047958,0.00002704,0.0001943,1.1075,0.90013,36982.2485207101,0.001396172,0.0012606519
6006,10.1002/adma.201004200,80,1(a),73,Na0.005Pb0.995Se1,Na0.005Pb0.995Se1,780,0.0047768,0.000027104,0.00019446,1.107,0.90115,36894.9232585596,0.0013951701,0.0012603163
6006,10.1002/adma.201004200,80,1(a),73,Na0.005Pb0.995Se1,Na0.005Pb0.995Se1,780.5,0.0047579,0.000027168,0.00019463,1.1064,0.90217,36808.0094228504,0.0013943182,0.0012602298
6006,10.1002/adma.201004200,80,1(a),73,Na0.005Pb0.995Se1,Na0.005Pb0.995Se1,781,0.004739,0.000027231,0.00019479,1.1059,0.90319,36722.8526311924,0.0013933805,0.0012599516
6006,10.1002/adma.201004200,80,1(a),73,Na0.005Pb0.995Se1,Na0.005Pb0.995Se1,781.5,0.00472,0.000027295,0.00019495,1.1054,0.90421,36636.7466568969,0.001392398,0.0012596327
6006,10.1002/adma.201004200,80,1(a),73,Na0.005Pb0.995Se1,Na0.005Pb0.995Se1,782,0.0047011,0.00002736,0.00019512,1.1049,0.90523,36549.7076023392,0.0013915137,0.0012594024
6006,10.1002/adma.201004200,80,1(a),73,Na0.005Pb0.995Se1,Na0.005Pb0.995Se1,782.5,0.0046821,0.000027424,0.00019528,1.1043,0.90625,36464.4107351225,0.001390544,0.0012592085
6006,10.1002/adma.201004200,80,1(a),73,Na0.005Pb0.995Se1,Na0.005Pb0.995Se1,783,0.0046632,0.000027488,0.00019544,1.1038,0.90727,36379.5110593714,0.0013895807,0.0012589062
6006,10.1002/adma.201004200,80,1(a),73,Na0.005Pb0.995Se1,Na0.005Pb0.995Se1,783.5,0.0046442,0.000027553,0.0001956,1.1033,0.90829,36293.6885275651,0.0013885733,0.0012585637
6006,10.1002/adma.201004200,80,1(a),73,Na0.005Pb0.995Se1,Na0.005Pb0.995Se1,784,0.0046253,0.000027617,0.00019576,1.1028,0.9093,36209.5810551472,0.0013876228,0.0012582724
6006,10.1002/adma.201004200,80,1(a),73,Na0.005Pb0.995Se1,Na0.005Pb0.995Se1,784.5,0.0046063,0.000027682,0.00019592,1.1023,0.91032,36124.5574741709,0.0013866284,0.001257941
6006,10.1002/adma.201004200,80,1(a),73,Na0.005Pb0.995Se1,Na0.005Pb0.995Se1,785,0.0045874,0.000027747,0.00019608,1.1018,0.91134,36039.9322449274,0.0013856405,0.0012576152
6006,10.1002/adma.201004200,80,1(a),73,Na0.005Pb0.995Se1,Na0.005Pb0.995Se1,785.5,0.0045684,0.000027812,0.00019624,1.1013,0.91236,35955.7025744283,0.0013846591,0.0012572951
6006,10.1002/adma.201004200,80,1(a),73,Na0.005Pb0.995Se1,Na0.005Pb0.995Se1,786,0.0045495,0.000027878,0.00019639,1.1008,0.91338,35870.5789511443,0.0013834935,0.0012568073
6006,10.1002/adma.201004200,80,1(a),73,Na0.005Pb0.995Se1,Na0.005Pb0.995Se1,786.5,0.0045305,0.000027943,0.00019655,1.1003,0.9144,35787.1381025659,0.0013825252,0.0012564984
6006,10.1002/adma.201004200,80,1(a),73,Na0.005Pb0.995Se1,Na0.005Pb0.995Se1,787,0.0045116,0.000028009,0.0001967,1.0998,0.91542,35702.8098111321,0.0013813735,0.0012560224
6006,10.1002/adma.201004200,80,1(a),73,Na0.005Pb0.995Se1,Na0.005Pb0.995Se1,787.5,0.0044927,0.000028074,0.00019686,1.0993,0.91644,35620.1467550046,0.0013804182,0.0012557247
6006,10.1002/adma.201004200,80,1(a),73,Na0.005Pb0.995Se1,Na0.005Pb0.995Se1,788,0.0044737,0.00002814,0.00019701,1.0988,0.91746,35536.6027007818,0.00137928,0.0012552603
6006,10.1002/adma.201004200,80,1(a),73,Na0.005Pb0.995Se1,Na0.005Pb0.995Se1,788.5,0.0044548,0.000028206,0.00019717,1.0983,0.91848,35453.4496206481,0.0013782886,0.0012549291
6006,10.1002/adma.201004200,80,1(a),73,Na0.005Pb0.995Se1,Na0.005Pb0.995Se1,789,0.0044358,0.000028272,0.00019732,1.0979,0.9195,35370.6847764573,0.0013771641,0.001254362
6006,10.1002/adma.201004200,80,1(a),73,Na0.005Pb0.995Se1,Na0.005Pb0.995Se1,789.5,0.0044169,0.000028338,0.00019747,1.0974,0.92052,35288.305455572,0.0013760463,0.001253915
6006,10.1002/adma.201004200,80,1(a),73,Na0.005Pb0.995Se1,Na0.005Pb0.995Se1,790,0.0043979,0.000028405,0.00019762,1.0969,0.92154,35205.0695300123,0.001374887,0.0012534296
6006,10.1002/adma.201004200,80,1(a),73,Na0.005Pb0.995Se1,Na0.005Pb0.995Se1,790.5,0.004379,0.000028471,0.00019777,1.0964,0.92255,35123.4589582382,0.0013737829,0.0012529943
6006,10.1002/adma.201004200,80,1(a),73,Na0.005Pb0.995Se1,Na0.005Pb0.995Se1,791,0.00436,0.000028538,0.00019792,1.096,0.92357,35040.9979676221,0.0013726374,0.0012524064
6006,10.1002/adma.201004200,80,1(a),73,Na0.005Pb0.995Se1,Na0.005Pb0.995Se1,791.5,0.0043411,0.000028605,0.00019807,1.0955,0.92459,34958.9232651634,0.0013714989,0.0012519387
6006,10.1002/adma.201004200,80,1(a),73,Na0.005Pb0.995Se1,Na0.005Pb0.995Se1,792,0.0043221,0.000028672,0.00019822,1.0951,0.92561,34877.2321428571,0.0013703672,0.0012513626
6006,10.1002/adma.201004200,80,1(a),73,Na0.005Pb0.995Se1,Na0.005Pb0.995Se1,792.5,0.0043032,0.000028739,0.00019837,1.0946,0.92663,34795.9219179512,0.0013692424,0.0012509066
6006,10.1002/adma.201004200,80,1(a),73,Na0.005Pb0.995Se1,Na0.005Pb0.995Se1,793,0.0042843,0.000028806,0.00019852,1.0942,0.92765,34714.9899326529,0.0013681244,0.0012503421
6006,10.1002/adma.201004200,80,1(a),73,Na0.005Pb0.995Se1,Na0.005Pb0.995Se1,793.5,0.0042653,0.000028874,0.00019866,1.0937,0.92867,34633.2340513957,0.0013668281,0.0012497286
6006,10.1002/adma.201004200,80,1(a),73,Na0.005Pb0.995Se1,Na0.005Pb0.995Se1,794,0.0042464,0.000028941,0.00019881,1.0933,0.92969,34553.0562178225,0.0013657239,0.0012491758
6006,10.1002/adma.201004200,80,1(a),73,Na0.005Pb0.995Se1,Na0.005Pb0.995Se1,794.5,0.0042274,0.000029009,0.00019895,1.0928,0.93071,34472.0603950498,0.0013644422,0.0012485744
6006,10.1002/adma.201004200,80,1(a),73,Na0.005Pb0.995Se1,Na0.005Pb0.995Se1,795,0.0042085,0.000029077,0.0001991,1.0924,0.93173,34391.4434088799,0.0013633047,0.0012479904
6006,10.1002/adma.201004200,80,1(a),73,Na0.005Pb0.995Se1,Na0.005Pb0.995Se1,795.5,0.0041895,0.000029145,0.00019924,1.092,0.93275,34311.2026076514,0.0013620373,0.0012472869
6006,10.1002/adma.201004200,80,1(a),73,Na0.005Pb0.995Se1,Na0.005Pb0.995Se1,796,0.0041706,0.000029213,0.00019938,1.0915,0.93377,34231.3353643926,0.0013607772,0.0012467038
6006,10.1002/adma.201004200,80,1(a),73,Na0.005Pb0.995Se1,Na0.005Pb0.995Se1,796.5,0.0041516,0.000029281,0.00019952,1.0911,0.93479,34151.8390765343,0.0013595243,0.0012460125
6006,10.1002/adma.201004200,80,1(a),73,Na0.005Pb0.995Se1,Na0.005Pb0.995Se1,797,0.0041327,0.000029349,0.00019966,1.0907,0.9358,34072.7111656275,0.0013582785,0.0012453273
6006,10.1002/adma.201004200,80,1(a),73,Na0.005Pb0.995Se1,Na0.005Pb0.995Se1,797.5,0.0041137,0.000029418,0.0001998,1.0903,0.93682,33992.7935277721,0.0013569937,0.0012446058
6006,10.1002/adma.201004200,80,1(a),73,Na0.005Pb0.995Se1,Na0.005Pb0.995Se1,798,0.0040948,0.000029487,0.00019994,1.0898,0.93784,33913.2499067386,0.0013557162,0.0012440046
6006,10.1002/adma.201004200,80,1(a),73,Na0.005Pb0.995Se1,Na0.005Pb0.995Se1,798.5,0.0040758,0.000029556,0.00020008,1.0894,0.93886,33834.0776830424,0.001354446,0.0012432954
6006,10.1002/adma.201004200,80,1(a),73,Na0.005Pb0.995Se1,Na0.005Pb0.995Se1,799,0.0040569,0.000029625,0.00020022,1.089,0.93988,33755.2742616034,0.0013531831,0.0012425923
6006,10.1002/adma.201004200,80,1(a),73,Na0.005Pb0.995Se1,Na0.005Pb0.995Se1,799.5,0.004038,0.000029694,0.00020035,1.0886,0.9409,33676.8370714623,0.0013517924,0.0012417714
6006,10.1002/adma.201004200,80,1(a),73,Na0.005Pb0.995Se1,Na0.005Pb0.995Se1,800,0.004019,0.000029763,0.00020049,1.0882,0.94192,33598.7635655008,0.001350544,0.0012410807
6006,10.1002/adma.201004200,80,1(a),73,Na0.005Pb0.995Se1,Na0.005Pb0.995Se1,800.5,0.0040001,0.000029832,0.00020062,1.0878,0.94294,33521.0512201663,0.0013491682,0.0012402723
6006,10.1002/adma.201004200,80,1(a),73,Na0.005Pb0.995Se1,Na0.005Pb0.995Se1,801,0.0039811,0.000029902,0.00020076,1.0874,0.94396,33442.5790916996,0.001347889,0.0012395522
6006,10.1002/adma.201004200,80,1(a),73,Na0.005Pb0.995Se1,Na0.005Pb0.995Se1,801.5,0.0039622,0.000029972,0.00020089,1.087,0.94498,33364.473508608,0.0013464831,0.0012387149
6006,10.1002/adma.201004200,80,1(a),73,Na0.005Pb0.995Se1,Na0.005Pb0.995Se1,802,0.0039432,0.000030042,0.00020102,1.0866,0.946,33286.7319086612,0.0013450849,0.0012378841
6006,10.1002/adma.201004200,80,1(a),73,Na0.005Pb0.995Se1,Na0.005Pb0.995Se1,802.5,0.0039243,0.000030112,0.00020115,1.0862,0.94702,33209.3517534538,0.0013436943,0.0012370597
6006,10.1002/adma.201004200,80,1(a),73,Na0.005Pb0.995Se1,Na0.005Pb0.995Se1,803,0.0039053,0.000030182,0.00020128,1.0858,0.94804,33132.3305281294,0.0013423113,0.0012362417
6006,10.1002/adma.201004200,80,1(a),73,Na0.005Pb0.995Se1,Na0.005Pb0.995Se1,803.5,0.0038864,0.000030252,0.00020141,1.0855,0.94905,33055.665741108,0.0013409357,0.0012353162
6006,10.1002/adma.201004200,80,1(a),73,Na0.005Pb0.995Se1,Na0.005Pb0.995Se1,804,0.0038674,0.000030323,0.00020154,1.0851,0.95007,32978.2673218349,0.0013395235,0.0012344701
6006,10.1002/adma.201004200,80,1(a),73,Na0.005Pb0.995Se1,Na0.005Pb0.995Se1,804.5,0.0038485,0.000030393,0.00020167,1.0847,0.95109,32902.3130326062,0.001338163,0.0012336711
6006,10.1002/adma.201004200,80,1(a),73,Na0.005Pb0.995Se1,Na0.005Pb0.995Se1,805,0.0038296,0.000030464,0.0002018,1.0843,0.95211,32825.6302521008,0.001336766,0.0012328378
6006,10.1002/adma.201004200,80,1(a),73,Na0.005Pb0.995Se1,Na0.005Pb0.995Se1,805.5,0.0038106,0.000030535,0.00020192,1.084,0.95313,32749.3040772884,0.0013352444,0.0012317752
6006,10.1002/adma.201004200,80,1(a),73,Na0.005Pb0.995Se1,Na0.005Pb0.995Se1,806,0.0037917,0.000030606,0.00020205,1.0836,0.95415,32673.3320264001,0.0013338627,0.0012309549
6006,10.1002/adma.201004200,80,1(a),73,Na0.005Pb0.995Se1,Na0.005Pb0.995Se1,806.5,0.0037727,0.000030677,0.00020217,1.0832,0.95517,32597.7116406428,0.0013323568,0.0012300192
