Repository: RamyaGuru/STD2_EffMass

# STD2_EffMass
Effective mass modeling of StarryData2 data

File: csvfiles/heavilydopedptypePbSe10.1002adma.201004200.csv (part 22 of 36)
sid,DOI,figureid,fignum,sampleid,samplename,composition,Temperature,Carrier mobility,Electrical resistivity,Seebeck coefficient,Thermal conductivity,ZT,Electrical conductivity,Power factor,Figure of merit Z
6006,10.1002/adma.201004200,80,1(a),73,Na0.005Pb0.995Se1,Na0.005Pb0.995Se1,807,0.0037538,0.000030748,0.00020229,1.0829,0.95619,32522.4404839339,0.0013308587,0.0012289766
6006,10.1002/adma.201004200,80,1(a),73,Na0.005Pb0.995Se1,Na0.005Pb0.995Se1,807.5,0.0037348,0.00003082,0.00020242,1.0825,0.95721,32446.4633354964,0.0013294567,0.0012281355
6006,10.1002/adma.201004200,80,1(a),73,Na0.005Pb0.995Se1,Na0.005Pb0.995Se1,808,0.0037159,0.000030891,0.00020254,1.0822,0.95823,32371.8882522418,0.0013279742,0.0012271061
6006,10.1002/adma.201004200,80,1(a),73,Na0.005Pb0.995Se1,Na0.005Pb0.995Se1,808.5,0.0036969,0.000030963,0.00020266,1.0818,0.95925,32296.6120853922,0.0013264566,0.001226157
6006,10.1002/adma.201004200,80,1(a),73,Na0.005Pb0.995Se1,Na0.005Pb0.995Se1,809,0.003678,0.000031035,0.00020278,1.0815,0.96027,32221.6851941357,0.0013249469,0.0012251012
6006,10.1002/adma.201004200,80,1(a),73,Na0.005Pb0.995Se1,Na0.005Pb0.995Se1,809.5,0.003659,0.000031107,0.00020289,1.0811,0.96129,32147.105153181,0.0013233148,0.0012240447
6006,10.1002/adma.201004200,80,1(a),73,Na0.005Pb0.995Se1,Na0.005Pb0.995Se1,810,0.0036401,0.000031179,0.00020301,1.0808,0.9623,32072.8695596395,0.0013218211,0.0012230025
6006,10.1002/adma.201004200,80,1(a),73,Na0.005Pb0.995Se1,Na0.005Pb0.995Se1,810.5,0.0036211,0.000031252,0.00020313,1.0804,0.96332,31997.9521310636,0.001320293,0.0012220409
6006,10.1002/adma.201004200,80,1(a),73,Na0.005Pb0.995Se1,Na0.005Pb0.995Se1,811,0.0036022,0.000031324,0.00020324,1.0801,0.96434,31924.4030136636,0.0013186853,0.0012208918
6006,10.1002/adma.201004200,80,1(a),73,Na0.005Pb0.995Se1,Na0.005Pb0.995Se1,811.5,0.0035833,0.000031397,0.00020336,1.0798,0.96536,31850.1767684811,0.0013171733,0.0012198308
6006,10.1002/adma.201004200,80,1(a),73,Na0.005Pb0.995Se1,Na0.005Pb0.995Se1,812,0.0035643,0.00003147,0.00020347,1.0794,0.96638,31776.2948840165,0.0013155399,0.0012187696
6006,10.1002/adma.201004200,80,1(a),73,Na0.005Pb0.995Se1,Na0.005Pb0.995Se1,812.5,0.0035454,0.000031542,0.00020358,1.0791,0.9674,31703.7600659438,0.0013139565,0.0012176411
6006,10.1002/adma.201004200,80,1(a),73,Na0.005Pb0.995Se1,Na0.005Pb0.995Se1,813,0.0035264,0.000031616,0.00020369,1.0788,0.96842,31629.5546558704,0.0013122981,0.0012164424
6006,10.1002/adma.201004200,80,1(a),73,Na0.005Pb0.995Se1,Na0.005Pb0.995Se1,813.5,0.0035075,0.000031689,0.0002038,1.0785,0.96944,31556.691596453,0.0013106895,0.0012152893
6006,10.1002/adma.201004200,80,1(a),73,Na0.005Pb0.995Se1,Na0.005Pb0.995Se1,814,0.0034885,0.000031762,0.00020391,1.0781,0.97046,31484.1634657767,0.0013090891,0.0012142557
6006,10.1002/adma.201004200,80,1(a),73,Na0.005Pb0.995Se1,Na0.005Pb0.995Se1,814.5,0.0034696,0.000031836,0.00020402,1.0778,0.97148,31410.9812790552,0.0013074557,0.0012130782
6006,10.1002/adma.201004200,80,1(a),73,Na0.005Pb0.995Se1,Na0.005Pb0.995Se1,815,0.0034506,0.000031909,0.00020413,1.0775,0.9725,31339.1206242753,0.0013058716,0.0012119458
6006,10.1002/adma.201004200,80,1(a),73,Na0.005Pb0.995Se1,Na0.005Pb0.995Se1,815.5,0.0034317,0.000031983,0.00020423,1.0772,0.97352,31266.610386768,0.001304127,0.0012106637
6006,10.1002/adma.201004200,80,1(a),73,Na0.005Pb0.995Se1,Na0.005Pb0.995Se1,816,0.0034127,0.000032057,0.00020434,1.0769,0.97454,31194.4349128116,0.0013025185,0.0012095074
6006,10.1002/adma.201004200,80,1(a),73,Na0.005Pb0.995Se1,Na0.005Pb0.995Se1,816.5,0.0033938,0.000032131,0.00020444,1.0766,0.97555,31122.5918894526,0.0013007909,0.0012082398
6006,10.1002/adma.201004200,80,1(a),73,Na0.005Pb0.995Se1,Na0.005Pb0.995Se1,817,0.0033749,0.000032205,0.00020454,1.0763,0.97657,31051.0790249961,0.0012990719,0.0012069794
6006,10.1002/adma.201004200,80,1(a),73,Na0.005Pb0.995Se1,Na0.005Pb0.995Se1,817.5,0.0033559,0.00003228,0.00020465,1.076,0.97759,30978.9343246592,0.001297448,0.0012058067
6006,10.1002/adma.201004200,80,1(a),73,Na0.005Pb0.995Se1,Na0.005Pb0.995Se1,818,0.003337,0.000032354,0.00020475,1.0757,0.97861,30908.0793719478,0.0012957459,0.0012045606
6006,10.1002/adma.201004200,80,1(a),73,Na0.005Pb0.995Se1,Na0.005Pb0.995Se1,818.5,0.003318,0.000032429,0.00020485,1.0754,0.97963,30836.5968731691,0.0012940122,0.0012032846
6006,10.1002/adma.201004200,80,1(a),73,Na0.005Pb0.995Se1,Na0.005Pb0.995Se1,819,0.0032991,0.000032504,0.00020494,1.0751,0.98065,30765.444253015,0.0012921611,0.0012018985
6006,10.1002/adma.201004200,80,1(a),73,Na0.005Pb0.995Se1,Na0.005Pb0.995Se1,819.5,0.0032801,0.000032579,0.00020504,1.0748,0.98167,30694.6192332484,0.0012904448,0.0012006372
6006,10.1002/adma.201004200,80,1(a),73,Na0.005Pb0.995Se1,Na0.005Pb0.995Se1,820,0.0032612,0.000032654,0.00020514,1.0745,0.98269,30624.1195565627,0.001288737,0.001199383
6006,10.1002/adma.201004200,80,1(a),73,Na0.005Pb0.995Se1,Na0.005Pb0.995Se1,820.5,0.0032422,0.000032729,0.00020523,1.0743,0.98371,30553.9429863424,0.0012869123,0.0011979078
6006,10.1002/adma.201004200,80,1(a),73,Na0.005Pb0.995Se1,Na0.005Pb0.995Se1,821,0.0032233,0.000032805,0.00020533,1.074,0.98473,30483.1580551745,0.0012851824,0.0011966317
6006,10.1002/adma.201004200,80,1(a),73,Na0.005Pb0.995Se1,Na0.005Pb0.995Se1,821.5,0.0032043,0.00003288,0.00020542,1.0737,0.98575,30413.6253041363,0.0012833752,0.0011952828
6006,10.1002/adma.201004200,80,1(a),73,Na0.005Pb0.995Se1,Na0.005Pb0.995Se1,822,0.0031854,0.000032956,0.00020551,1.0734,0.98677,30343.4882874135,0.0012815378,0.0011939052
6006,10.1002/adma.201004200,80,1(a),73,Na0.005Pb0.995Se1,Na0.005Pb0.995Se1,822.5,0.0031664,0.000033032,0.0002056,1.0732,0.98778,30273.6740130782,0.0012797094,0.0011924239
6006,10.1002/adma.201004200,80,1(a),73,Na0.005Pb0.995Se1,Na0.005Pb0.995Se1,823,0.0031475,0.000033108,0.00020569,1.0729,0.9888,30204.1802585478,0.0012778898,0.0011910614
6006,10.1002/adma.201004200,80,1(a),73,Na0.005Pb0.995Se1,Na0.005Pb0.995Se1,823.5,0.0031286,0.000033184,0.00020578,1.0726,0.98982,30135.0048216008,0.0012760791,0.0011897064
6006,10.1002/adma.201004200,80,1(a),73,Na0.005Pb0.995Se1,Na0.005Pb0.995Se1,824,0.0031096,0.000033261,0.00020586,1.0724,0.99084,30065.241574216,0.001274115,0.0011880968
6006,10.1002/adma.201004200,80,1(a),73,Na0.005Pb0.995Se1,Na0.005Pb0.995Se1,824.5,0.0030907,0.000033337,0.00020595,1.0721,0.99186,29996.7003629601,0.0012723221,0.0011867569
6006,10.1002/adma.201004200,80,1(a),73,Na0.005Pb0.995Se1,Na0.005Pb0.995Se1,825,0.0030717,0.000033414,0.00020603,1.0718,0.99288,29927.5752678518,0.0012703765,0.0011852739
6006,10.1002/adma.201004200,80,1(a),73,Na0.005Pb0.995Se1,Na0.005Pb0.995Se1,825.5,0.0030528,0.00003349,0.00020612,1.0716,0.9939,29859.6595998806,0.0012686012,0.0011838384
6006,10.1002/adma.201004200,80,1(a),73,Na0.005Pb0.995Se1,Na0.005Pb0.995Se1,826,0.0030338,0.000033567,0.0002062,1.0713,0.99492,29791.1639407752,0.0012666738,0.0011823708
6006,10.1002/adma.201004200,80,1(a),73,Na0.005Pb0.995Se1,Na0.005Pb0.995Se1,826.5,0.0030149,0.000033644,0.00020628,1.0711,0.99594,29722.9818095351,0.0012647556,0.0011808007
6006,10.1002/adma.201004200,80,1(a),73,Na0.005Pb0.995Se1,Na0.005Pb0.995Se1,827,0.0029959,0.000033722,0.00020636,1.0708,0.99696,29654.2316588577,0.0012628091,0.0011793137
6006,10.1002/adma.201004200,80,1(a),73,Na0.005Pb0.995Se1,Na0.005Pb0.995Se1,827.5,0.002977,0.000033799,0.00020644,1.0706,0.99798,29586.6741619575,0.0012609093,0.0011777595
6006,10.1002/adma.201004200,80,1(a),73,Na0.005Pb0.995Se1,Na0.005Pb0.995Se1,828,0.002958,0.000033876,0.00020651,1.0703,0.999,29519.4237808478,0.0012588966,0.0011762091
6006,10.1002/adma.201004200,80,1(a),73,Na0.005Pb0.995Se1,Na0.005Pb0.995Se1,828.5,0.0029391,0.000033954,0.00020659,1.0701,1,29451.6110031219,0.0012569779,0.0011746359
6006,10.1002/adma.201004200,80,1(a),73,Na0.005Pb0.995Se1,Na0.005Pb0.995Se1,829,0.0029202,0.000034032,0.00020666,1.0699,1.001,29384.1090738129,0.001254947,0.0011729573
6006,10.1002/adma.201004200,80,1(a),73,Na0.005Pb0.995Se1,Na0.005Pb0.995Se1,829.5,0.0029012,0.00003411,0.00020674,1.0696,1.0021,29316.9158604515,0.0012530468,0.0011715098
6006,10.1002/adma.201004200,80,1(a),73,Na0.005Pb0.995Se1,Na0.005Pb0.995Se1,830,0.0028823,0.000034188,0.00020681,1.0694,1.0031,29250.0292500293,0.0012510348,0.0011698473
6006,10.1002/adma.201004200,80,1(a),73,Na0.005Pb0.995Se1,Na0.005Pb0.995Se1,830.5,0.0028633,0.000034266,0.00020688,1.0692,1.0041,29183.4471487772,0.0012490321,0.0011681931
6006,10.1002/adma.201004200,80,1(a),73,Na0.005Pb0.995Se1,Na0.005Pb0.995Se1,831,0.0028444,0.000034345,0.00020695,1.0689,1.0051,29116.3196971903,0.0012470025,0.0011666223
6006,10.1002/adma.201004200,80,1(a),73,Na0.005Pb0.995Se1,Na0.005Pb0.995Se1,831.5,0.0028254,0.000034423,0.00020702,1.0687,1.0061,29050.3442465793,0.0012450187,0.0011649843
6006,10.1002/adma.201004200,80,1(a),73,Na0.005Pb0.995Se1,Na0.005Pb0.995Se1,832,0.0028065,0.000034502,0.00020708,1.0685,1.0072,28983.8270245203,0.0012428881,0.0011632084
6006,10.1002/adma.201004200,80,1(a),73,Na0.005Pb0.995Se1,Na0.005Pb0.995Se1,832.5,0.0027875,0.000034581,0.00020715,1.0682,1.0082,28917.6137185159,0.0012408873,0.0011616619
6006,10.1002/adma.201004200,80,1(a),73,Na0.005Pb0.995Se1,Na0.005Pb0.995Se1,833,0.0027686,0.00003466,0.00020721,1.068,1.0092,28851.7022504328,0.0012387762,0.0011599028
6006,10.1002/adma.201004200,80,1(a),73,Na0.005Pb0.995Se1,Na0.005Pb0.995Se1,833.5,0.0027496,0.000034739,0.00020728,1.0678,1.0102,28786.0905610409,0.0012367943,0.001158264
6006,10.1002/adma.201004200,80,1(a),73,Na0.005Pb0.995Se1,Na0.005Pb0.995Se1,834,0.0027307,0.000034818,0.00020734,1.0676,1.0112,28720.7766097995,0.0012347026,0.0011565217
6006,10.1002/adma.201004200,80,1(a),73,Na0.005Pb0.995Se1,Na0.005Pb0.995Se1,834.5,0.0027117,0.000034897,0.0002074,1.0674,1.0122,28655.7583746454,0.0012326206,0.0011547879
6006,10.1002/adma.201004200,80,1(a),73,Na0.005Pb0.995Se1,Na0.005Pb0.995Se1,835,0.0026928,0.000034977,0.00020746,1.0672,1.0133,28590.2164279384,0.001230513,0.0011530294
6006,10.1002/adma.201004200,80,1(a),73,Na0.005Pb0.995Se1,Na0.005Pb0.995Se1,835.5,0.0026739,0.000035057,0.00020751,1.067,1.0143,28524.9736143994,0.0012282968,0.0011511685
6006,10.1002/adma.201004200,80,1(a),73,Na0.005Pb0.995Se1,Na0.005Pb0.995Se1,836,0.0026549,0.000035137,0.00020757,1.0667,1.0153,28460.0278908273,0.001226209,0.001149535
6006,10.1002/adma.201004200,80,1(a),73,Na0.005Pb0.995Se1,Na0.005Pb0.995Se1,836.5,0.002636,,0.00020762,1.0665,1.0163,,,
6006,10.1002/adma.201004200,80,1(a),73,Na0.005Pb0.995Se1,Na0.005Pb0.995Se1,837,0.002617,,0.00020768,1.0663,1.0173,,,
6006,10.1002/adma.201004200,80,1(a),73,Na0.005Pb0.995Se1,Na0.005Pb0.995Se1,837.5,0.0025981,,0.00020773,1.0661,1.0184,,,
6006,10.1002/adma.201004200,80,1(a),73,Na0.005Pb0.995Se1,Na0.005Pb0.995Se1,838,0.0025791,,0.00020778,1.0659,1.0194,,,
6006,10.1002/adma.201004200,80,1(a),73,Na0.005Pb0.995Se1,Na0.005Pb0.995Se1,838.5,0.0025602,,0.00020783,1.0657,1.0204,,,
6006,10.1002/adma.201004200,80,1(a),73,Na0.005Pb0.995Se1,Na0.005Pb0.995Se1,839,0.0025412,,0.00020788,1.0655,1.0214,,,
6006,10.1002/adma.201004200,80,1(a),73,Na0.005Pb0.995Se1,Na0.005Pb0.995Se1,839.5,0.0025223,,0.00020792,1.0653,1.0224,,,
6006,10.1002/adma.201004200,80,1(a),73,Na0.005Pb0.995Se1,Na0.005Pb0.995Se1,840,0.0025033,,0.00020797,1.0652,1.0235,,,
6006,10.1002/adma.201004200,80,1(a),73,Na0.005Pb0.995Se1,Na0.005Pb0.995Se1,840.5,0.0024844,,0.00020801,1.065,1.0245,,,
6006,10.1002/adma.201004200,80,1(a),73,Na0.005Pb0.995Se1,Na0.005Pb0.995Se1,841,0.0024655,,0.00020805,1.0648,1.0255,,,
6006,10.1002/adma.201004200,80,1(a),73,Na0.005Pb0.995Se1,Na0.005Pb0.995Se1,841.5,0.0024465,,0.00020809,1.0646,1.0265,,,
6006,10.1002/adma.201004200,19,3(a),73,Na0.005Pb0.995Se1,Na0.005Pb0.995Se1,299.5,,0.0000041313,,3.6228,,242054.5590976206,,
6006,10.1002/adma.201004200,19,3(a),73,Na0.005Pb0.995Se1,Na0.005Pb0.995Se1,300,,0.0000041304,,3.6144,,242107.301956227,,
6006,10.1002/adma.201004200,19,3(a),73,Na0.005Pb0.995Se1,Na0.005Pb0.995Se1,300.5,0.022946,0.0000041296,,3.6059,,242154.2037969779,,
6006,10.1002/adma.201004200,19,3(a),73,Na0.005Pb0.995Se1,Na0.005Pb0.995Se1,301,0.022927,0.0000041288,,3.5976,,242201.1238132145,,
6006,10.1002/adma.201004200,19,3(a),73,Na0.005Pb0.995Se1,Na0.005Pb0.995Se1,301.5,0.022908,0.0000041282,,3.5892,,242236.3257594109,,
6006,10.1002/adma.201004200,19,3(a),73,Na0.005Pb0.995Se1,Na0.005Pb0.995Se1,302,0.022889,0.0000041277,,3.5809,,242265.6685321123,,
6006,10.1002/adma.201004200,19,3(a),73,Na0.005Pb0.995Se1,Na0.005Pb0.995Se1,302.5,0.02287,0.0000041272,,3.5727,,242295.0184144214,,
6006,10.1002/adma.201004200,19,3(a),73,Na0.005Pb0.995Se1,Na0.005Pb0.995Se1,303,0.022851,0.0000041269,,3.5645,,242312.6317574935,,
6006,10.1002/adma.201004200,19,3(a),73,Na0.005Pb0.995Se1,Na0.005Pb0.995Se1,303.5,0.022832,0.0000041266,,3.5563,,242330.2476615131,,
6006,10.1002/adma.201004200,19,3(a),73,Na0.005Pb0.995Se1,Na0.005Pb0.995Se1,304,0.022813,0.0000041264,,3.5481,,242341.9930205506,,
6006,10.1002/adma.201004200,19,3(a),73,Na0.005Pb0.995Se1,Na0.005Pb0.995Se1,304.5,0.022794,0.0000041263,,3.54,,242347.8661270388,,
6006,10.1002/adma.201004200,19,3(a),73,Na0.005Pb0.995Se1,Na0.005Pb0.995Se1,842,0.0024276,,,1.0644,1.0275,,,
6006,10.1002/adma.201004200,19,3(a),73,Na0.005Pb0.995Se1,Na0.005Pb0.995Se1,842.5,0.0024086,,,1.0642,1.0286,,,
6006,10.1002/adma.201004200,19,3(a),73,Na0.005Pb0.995Se1,Na0.005Pb0.995Se1,843,0.0023897,,,1.064,1.0296,,,
6006,10.1002/adma.201004200,19,3(a),73,Na0.005Pb0.995Se1,Na0.005Pb0.995Se1,843.5,0.0023707,,,1.0639,1.0306,,,
6006,10.1002/adma.201004200,19,3(a),73,Na0.005Pb0.995Se1,Na0.005Pb0.995Se1,844,0.0023518,,,1.0637,1.0316,,,
6006,10.1002/adma.201004200,19,3(a),73,Na0.005Pb0.995Se1,Na0.005Pb0.995Se1,844.5,0.0023328,,,1.0635,1.0326,,,
6006,10.1002/adma.201004200,19,3(a),73,Na0.005Pb0.995Se1,Na0.005Pb0.995Se1,845,0.0023139,,,1.0633,1.0336,,,
6006,10.1002/adma.201004200,19,3(a),73,Na0.005Pb0.995Se1,Na0.005Pb0.995Se1,845.5,0.0022949,,,1.0632,1.0347,,,
6006,10.1002/adma.201004200,19,3(a),73,Na0.005Pb0.995Se1,Na0.005Pb0.995Se1,846,0.002276,,,1.063,1.0357,,,
6006,10.1002/adma.201004200,19,3(a),73,Na0.005Pb0.995Se1,Na0.005Pb0.995Se1,846.5,0.002257,,,1.0628,1.0367,,,
6006,10.1002/adma.201004200,19,3(a),73,Na0.005Pb0.995Se1,Na0.005Pb0.995Se1,847,0.0022381,,,1.0627,1.0377,,,
6006,10.1002/adma.201004200,19,3(a),73,Na0.005Pb0.995Se1,Na0.005Pb0.995Se1,847.5,0.0022192,,,1.0625,,,,
6006,10.1002/adma.201004200,19,3(a),73,Na0.005Pb0.995Se1,Na0.005Pb0.995Se1,848,0.0022002,,,1.0623,,,,
6006,10.1002/adma.201004200,19,3(a),73,Na0.005Pb0.995Se1,Na0.005Pb0.995Se1,848.5,0.0021813,,,1.0622,,,,
6006,10.1002/adma.201004200,19,3(a),73,Na0.005Pb0.995Se1,Na0.005Pb0.995Se1,849,0.0021623,,,1.062,,,,
6006,10.1002/adma.201004200,19,3(a),73,Na0.005Pb0.995Se1,Na0.005Pb0.995Se1,849.5,0.0021434,,,1.0618,,,,
6006,10.1002/adma.201004200,7,2(a),73,Na0.005Pb0.995Se1,Na0.005Pb0.995Se1,296,,0.0000041405,,,,241516.7250332085,,
6006,10.1002/adma.201004200,7,2(a),73,Na0.005Pb0.995Se1,Na0.005Pb0.995Se1,296.5,,0.0000041389,,,,241610.0896373432,,
6006,10.1002/adma.201004200,7,2(a),73,Na0.005Pb0.995Se1,Na0.005Pb0.995Se1,297,,0.0000041374,,,,241697.6845361821,,
6006,10.1002/adma.201004200,7,2(a),73,Na0.005Pb0.995Se1,Na0.005Pb0.995Se1,297.5,,0.000004136,,,,241779.497098646,,
6006,10.1002/adma.201004200,7,2(a),73,Na0.005Pb0.995Se1,Na0.005Pb0.995Se1,298,,0.0000041347,,,,241855.5155150313,,
6006,10.1002/adma.201004200,7,2(a),73,Na0.005Pb0.995Se1,Na0.005Pb0.995Se1,298.5,,0.0000041334,,,,241931.5817486815,,
6006,10.1002/adma.201004200,7,2(a),73,Na0.005Pb0.995Se1,Na0.005Pb0.995Se1,299,,0.0000041323,,,,241995.9828666844,,
6006,10.1002/adma.201004200,25442,2b,73,Na0.005Pb0.995Se1,Na0.005Pb0.995Se1,850,0.0021244,,,,,,,
6006,10.1002/adma.201004200,25442,2b,73,Na0.005Pb0.995Se1,Na0.005Pb0.995Se1,850.5,0.0021055,,,,,,,
6006,10.1002/adma.201004200,25442,2b,73,Na0.005Pb0.995Se1,Na0.005Pb0.995Se1,851,0.0020865,,,,,,,
6006,10.1002/adma.201004200,25442,2b,73,Na0.005Pb0.995Se1,Na0.005Pb0.995Se1,851.5,0.0020676,,,,,,,
6006,10.1002/adma.201004200,25442,2b,73,Na0.005Pb0.995Se1,Na0.005Pb0.995Se1,852,0.0020486,,,,,,,
6006,10.1002/adma.201004200,25442,2b,73,Na0.005Pb0.995Se1,Na0.005Pb0.995Se1,852.5,0.0020297,,,,,,,
6006,10.1002/adma.201004200,25442,2b,73,Na0.005Pb0.995Se1,Na0.005Pb0.995Se1,853,0.0020108,,,,,,,
6006,10.1002/adma.201004200,25442,2b,73,Na0.005Pb0.995Se1,Na0.005Pb0.995Se1,853.5,0.0019918,,,,,,,
6006,10.1002/adma.201004200,25442,2b,73,Na0.005Pb0.995Se1,Na0.005Pb0.995Se1,854,0.0019729,,,,,,,
6006,10.1002/adma.201004200,25442,2b,73,Na0.005Pb0.995Se1,Na0.005Pb0.995Se1,854.5,0.0019539,,,,,,,
6006,10.1002/adma.201004200,25442,2b,73,Na0.005Pb0.995Se1,Na0.005Pb0.995Se1,855,0.001935,,,,,,,
6006,10.1002/adma.201004200,25442,2b,73,Na0.005Pb0.995Se1,Na0.005Pb0.995Se1,855.5,0.001916,,,,,,,
6006,10.1002/adma.201004200,80,1(a),102,Na0.025Pb0.975Se1,Na0.025Pb0.975Se1,309,0.0071957,0.0000034802,0.000021549,4.1249,-0.14866,287339.8080570082,0.0001334289,0.0000323472
6006,10.1002/adma.201004200,80,1(a),102,Na0.025Pb0.975Se1,Na0.025Pb0.975Se1,309.5,0.0071915,0.0000034849,0.000021479,4.1203,-0.14774,286952.2798358633,0.0001323847,0.0000321299
6006,10.1002/adma.201004200,80,1(a),102,Na0.025Pb0.975Se1,Na0.025Pb0.975Se1,310,0.0071874,0.0000034896,0.000021411,4.1158,-0.14682,286565.7955066483,0.0001313706,0.0000319186
6006,10.1002/adma.201004200,80,1(a),102,Na0.025Pb0.975Se1,Na0.025Pb0.975Se1,310.5,0.0071833,0.0000034944,0.000021345,4.1112,-0.1459,286172.1611721612,0.0001303826,0.000031714
6006,10.1002/adma.201004200,80,1(a),102,Na0.025Pb0.975Se1,Na0.025Pb0.975Se1,311,0.0071791,0.0000034991,0.00002128,4.1067,-0.14498,285787.7739990283,0.0001294157,0.0000315133
6006,10.1002/adma.201004200,80,1(a),102,Na0.025Pb0.975Se1,Na0.025Pb0.975Se1,311.5,0.007175,0.0000035039,0.000021217,4.1022,-0.14406,285396.2727246782,0.0001284743,0.0000313184
6006,10.1002/adma.201004200,80,1(a),102,Na0.025Pb0.975Se1,Na0.025Pb0.975Se1,312,0.0071709,0.0000035086,0.000021156,4.0977,-0.14314,285013.9656843185,0.0001275655,0.000031131
6006,10.1002/adma.201004200,80,1(a),102,Na0.025Pb0.975Se1,Na0.025Pb0.975Se1,312.5,0.0071667,0.0000035134,0.000021096,4.0932,-0.14222,284624.5801787442,0.0001266697,0.0000309464
6006,10.1002/adma.201004200,80,1(a),102,Na0.025Pb0.975Se1,Na0.025Pb0.975Se1,313,0.0071626,0.0000035181,0.000021038,4.0887,-0.1413,284244.3364315966,0.0001258058,0.0000307691
6006,10.1002/adma.201004200,80,1(a),102,Na0.025Pb0.975Se1,Na0.025Pb0.975Se1,313.5,0.0071585,0.0000035229,0.000020981,4.0842,-0.14038,283857.0495898266,0.0001249545,0.0000305946
6006,10.1002/adma.201004200,80,1(a),102,Na0.025Pb0.975Se1,Na0.025Pb0.975Se1,314,0.0071543,0.0000035277,0.000020926,4.0797,-0.13946,283470.8166794229,0.0001241312,0.0000304265
6006,10.1002/adma.201004200,80,1(a),102,Na0.025Pb0.975Se1,Na0.025Pb0.975Se1,314.5,0.0071502,0.0000035325,0.000020873,4.0753,-0.13853,283085.6334041047,0.0001233354,0.0000302641
6006,10.1002/adma.201004200,80,1(a),102,Na0.025Pb0.975Se1,Na0.025Pb0.975Se1,315,0.007146,0.0000035373,0.000020821,4.0709,-0.13761,282701.4954909111,0.0001225551,0.0000301052
6006,10.1002/adma.201004200,80,1(a),102,Na0.025Pb0.975Se1,Na0.025Pb0.975Se1,315.5,0.0071419,0.0000035421,0.000020771,4.0664,-0.13669,282318.3986900426,0.0001218019,0.0000299532
6006,10.1002/adma.201004200,80,1(a),102,Na0.025Pb0.975Se1,Na0.025Pb0.975Se1,316,0.0071378,0.0000035469,0.000020722,4.062,-0.13577,281936.3387747047,0.0001210638,0.000029804
6006,10.1002/adma.201004200,80,1(a),102,Na0.025Pb0.975Se1,Na0.025Pb0.975Se1,316.5,0.0071336,0.0000035517,0.000020675,4.0576,-0.13485,281555.3115409522,0.0001203524,0.000029661
6006,10.1002/adma.201004200,80,1(a),102,Na0.025Pb0.975Se1,Na0.025Pb0.975Se1,317,0.0071295,0.0000035565,0.00002063,4.0532,-0.13393,281175.3128075355,0.0001196673,0.0000295242
6006,10.1002/adma.201004200,80,1(a),102,Na0.025Pb0.975Se1,Na0.025Pb0.975Se1,317.5,0.0071254,0.0000035613,0.000020586,4.0488,-0.13301,280796.338415747,0.0001189968,0.0000293906
6006,10.1002/adma.201004200,80,1(a),102,Na0.025Pb0.975Se1,Na0.025Pb0.975Se1,318,0.0071212,0.0000035662,0.000020543,4.0444,-0.13209,280410.521002748,0.0001183374,0.0000292596
6006,10.1002/adma.201004200,80,1(a),102,Na0.025Pb0.975Se1,Na0.025Pb0.975Se1,318.5,0.0071171,0.000003571,0.000020502,4.0401,-0.13117,280033.6040324839,0.0001177071,0.0000291347
6006,10.1002/adma.201004200,80,1(a),102,Na0.025Pb0.975Se1,Na0.025Pb0.975Se1,319,0.007113,0.0000035759,0.000020463,4.0357,-0.13025,279649.8783523029,0.000117099,0.0000290158
6006,10.1002/adma.201004200,80,1(a),102,Na0.025Pb0.975Se1,Na0.025Pb0.975Se1,319.5,0.0071088,0.0000035807,0.000020425,4.0314,-0.12933,279275.0020945625,0.0001165081,0.0000289002
6006,10.1002/adma.201004200,80,1(a),102,Na0.025Pb0.975Se1,Na0.025Pb0.975Se1,320,0.0071047,0.0000035855,0.000020389,4.0271,-0.12841,278901.1295495747,0.0001159424,0.0000287905
6006,10.1002/adma.201004200,80,1(a),102,Na0.025Pb0.975Se1,Na0.025Pb0.975Se1,320.5,0.0071006,0.0000035904,0.000020354,4.0227,-0.12749,278520.4991087344,0.000115387,0.000028684
6006,10.1002/adma.201004200,80,1(a),102,Na0.025Pb0.975Se1,Na0.025Pb0.975Se1,321,0.0070964,0.0000035953,0.00002032,4.0184,-0.12656,278140.9061830723,0.000114845,0.0000285798
6006,10.1002/adma.201004200,80,1(a),102,Na0.025Pb0.975Se1,Na0.025Pb0.975Se1,321.5,0.0070923,0.0000036001,0.000020288,4.0141,-0.12564,277770.0619427238,0.000114331,0.0000284823
6006,10.1002/adma.201004200,80,1(a),102,Na0.025Pb0.975Se1,Na0.025Pb0.975Se1,322,0.0070881,0.000003605,0.000020258,4.0098,-0.12472,277392.5104022191,0.0001138382,0.00002839
6006,10.1002/adma.201004200,80,1(a),102,Na0.025Pb0.975Se1,Na0.025Pb0.975Se1,322.5,0.007084,0.0000036099,0.000020228,4.0056,-0.1238,277015.9838222666,0.0001133472,0.0000282972
6006,10.1002/adma.201004200,80,1(a),102,Na0.025Pb0.975Se1,Na0.025Pb0.975Se1,323,0.0070799,0.0000036148,0.000020201,4.0013,-0.12288,276640.478034746,0.0001128916,0.0000282137
6006,10.1002/adma.201004200,80,1(a),102,Na0.025Pb0.975Se1,Na0.025Pb0.975Se1,323.5,0.0070757,0.0000036197,0.000020174,3.997,-0.12196,276265.9888941073,0.0001124376,0.0000281305
6006,10.1002/adma.201004200,80,1(a),102,Na0.025Pb0.975Se1,Na0.025Pb0.975Se1,324,0.0070716,0.0000036246,0.00002015,3.9928,-0.12104,275892.5122772168,0.0001120186,0.0000280551
6006,10.1002/adma.201004200,80,1(a),102,Na0.025Pb0.975Se1,Na0.025Pb0.975Se1,324.5,0.0070675,0.0000036294,0.000020126,3.9886,-0.12012,275527.6354218328,0.0001116041,0.0000279808
6006,10.1002/adma.201004200,80,1(a),102,Na0.025Pb0.975Se1,Na0.025Pb0.975Se1,325,0.0070633,0.0000036343,0.000020104,3.9843,-0.1192,275156.1511157582,0.0001112101,0.0000279121
6006,10.1002/adma.201004200,80,1(a),102,Na0.025Pb0.975Se1,Na0.025Pb0.975Se1,325.5,0.0070592,0.0000036393,0.000020083,3.9801,-0.11828,274778.1166707883,0.0001108254,0.0000278449
6006,10.1002/adma.201004200,80,1(a),102,Na0.025Pb0.975Se1,Na0.025Pb0.975Se1,326,0.0070551,0.0000036442,0.000020064,3.9759,-0.11736,274408.6493606278,0.0001104671,0.0000277842
6006,10.1002/adma.201004200,80,1(a),102,Na0.025Pb0.975Se1,Na0.025Pb0.975Se1,326.5,0.0070509,0.0000036491,0.000020046,3.9717,-0.11644,274040.1742895509,0.0001101209,0.0000277264
6006,10.1002/adma.201004200,80,1(a),102,Na0.025Pb0.975Se1,Na0.025Pb0.975Se1,327,0.0070468,0.000003654,0.00002003,3.9675,-0.11552,273672.6874657909,0.0001097977,0.0000276743
6006,10.1002/adma.201004200,80,1(a),102,Na0.025Pb0.975Se1,Na0.025Pb0.975Se1,327.5,0.0070427,0.0000036589,0.000020014,3.9634,-0.11459,273306.1849189647,0.0001094756,0.0000276216
6006,10.1002/adma.201004200,80,1(a),102,Na0.025Pb0.975Se1,Na0.025Pb0.975Se1,328,0.0070385,0.0000036639,0.000020001,3.9592,-0.11367,272933.2132427195,0.0001091842,0.0000275773
6006,10.1002/adma.201004200,80,1(a),102,Na0.025Pb0.975Se1,Na0.025Pb0.975Se1,328.5,0.0070344,0.0000036688,0.000019988,3.955,-0.11275,272568.6873092019,0.0001088967,0.0000275339
6006,10.1002/adma.201004200,80,1(a),102,Na0.025Pb0.975Se1,Na0.025Pb0.975Se1,329,0.0070302,0.0000036737,0.000019977,3.9509,-0.11183,272205.1337888233,0.0001086318,0.0000274954
6006,10.1002/adma.201004200,80,1(a),102,Na0.025Pb0.975Se1,Na0.025Pb0.975Se1,329.5,0.0070261,0.0000036787,0.000019967,3.9468,-0.11091,271835.1591594857,0.0001083755,0.0000274591
6006,10.1002/adma.201004200,80,1(a),102,Na0.025Pb0.975Se1,Na0.025Pb0.975Se1,330,0.007022,0.0000036836,0.000019958,3.9426,-0.10999,271473.5584754045,0.0001081338,0.000027427
6006,10.1002/adma.201004200,80,1(a),102,Na0.025Pb0.975Se1,Na0.025Pb0.975Se1,330.5,0.0070178,0.0000036886,0.000019951,3.9385,-0.10907,271105.5685083771,0.0001079115,0.0000273991
6006,10.1002/adma.201004200,80,1(a),102,Na0.025Pb0.975Se1,Na0.025Pb0.975Se1,331,0.0070137,0.0000036935,0.000019945,3.9344,-0.10815,270745.9049681874,0.0001077035,0.0000273748
6006,10.1002/adma.201004200,80,1(a),102,Na0.025Pb0.975Se1,Na0.025Pb0.975Se1,331.5,0.0070096,0.0000036985,0.00001994,3.9303,-0.10723,270379.88373665,0.000107504,0.0000273526
6006,10.1002/adma.201004200,80,1(a),102,Na0.025Pb0.975Se1,Na0.025Pb0.975Se1,332,0.0070054,0.0000037034,0.000019937,3.9262,-0.10631,270022.1418156289,0.0001073295,0.0000273367
6006,10.1002/adma.201004200,80,1(a),102,Na0.025Pb0.975Se1,Na0.025Pb0.975Se1,332.5,0.0070013,0.0000037084,0.000019935,3.9222,-0.10539,269658.0735627225,0.0001071633,0.0000273222
6006,10.1002/adma.201004200,80,1(a),102,Na0.025Pb0.975Se1,Na0.025Pb0.975Se1,333,0.0069972,0.0000037134,0.000019934,3.9181,-0.10447,269294.9857273658,0.0001070082,0.0000273113
6006,10.1002/adma.201004200,80,1(a),102,Na0.025Pb0.975Se1,Na0.025Pb0.975Se1,333.5,0.006993,0.0000037183,0.000019934,3.914,-0.10355,268940.1070381626,0.0001068672,0.0000273038
6006,10.1002/adma.201004200,80,1(a),102,Na0.025Pb0.975Se1,Na0.025Pb0.975Se1,334,0.0069889,0.0000037233,0.000019936,3.91,-0.10262,268578.9487819945,0.0001067451,0.0000273005
6006,10.1002/adma.201004200,80,1(a),102,Na0.025Pb0.975Se1,Na0.025Pb0.975Se1,334.5,0.0069848,0.0000037283,0.000019939,3.9059,-0.1017,268218.7592200199,0.000106634,0.0000273008
6006,10.1002/adma.201004200,80,1(a),102,Na0.025Pb0.975Se1,Na0.025Pb0.975Se1,335,0.0069806,0.0000037333,0.000019943,3.9019,-0.10078,267859.5344601291,0.000106534,0.0000273031
6006,10.1002/adma.201004200,80,1(a),102,Na0.025Pb0.975Se1,Na0.025Pb0.975Se1,335.5,0.0069765,0.0000037382,0.000019948,3.8979,-0.099862,267508.4265154352,0.0001064477,0.000027309
6006,10.1002/adma.201004200,80,1(a),102,Na0.025Pb0.975Se1,Na0.025Pb0.975Se1,336,0.0069723,0.0000037432,0.000019955,3.8939,-0.098941,267151.1006625347,0.0001063801,0.0000273197
6006,10.1002/adma.201004200,80,1(a),102,Na0.025Pb0.975Se1,Na0.025Pb0.975Se1,336.5,0.0069682,0.0000037482,0.000019963,3.8899,-0.09802,266794.7281361721,0.0001063234,0.0000273332
6006,10.1002/adma.201004200,80,1(a),102,Na0.025Pb0.975Se1,Na0.025Pb0.975Se1,337,0.0069641,0.0000037532,0.000019972,3.8859,-0.0971,266439.3051262922,0.0001062775,0.0000273495
6006,10.1002/adma.201004200,80,1(a),102,Na0.025Pb0.975Se1,Na0.025Pb0.975Se1,337.5,0.0069599,0.0000037582,0.000019982,3.8819,-0.096179,266084.8278431164,0.0001062424,0.0000273687
6006,10.1002/adma.201004200,80,1(a),102,Na0.025Pb0.975Se1,Na0.025Pb0.975Se1,338,0.0069558,0.0000037632,0.000019993,3.8779,-0.095258,265731.2925170068,0.0001062181,0.0000273906
6006,10.1002/adma.201004200,80,1(a),102,Na0.025Pb0.975Se1,Na0.025Pb0.975Se1,338.5,0.0069517,0.0000037682,0.000020005,3.874,-0.094337,265378.6953983334,0.0001062046,0.0000274147
6006,10.1002/adma.201004200,80,1(a),102,Na0.025Pb0.975Se1,Na0.025Pb0.975Se1,339,0.0069475,0.0000037732,0.000020019,3.87,-0.093416,265027.0327573412,0.0001062123,0.000027445
6006,10.1002/adma.201004200,80,1(a),102,Na0.025Pb0.975Se1,Na0.025Pb0.975Se1,339.5,0.0069434,0.0000037782,0.000020034,3.8661,-0.092496,264676.3008840188,0.0001062308,0.0000274775
6006,10.1002/adma.201004200,80,1(a),102,Na0.025Pb0.975Se1,Na0.025Pb0.975Se1,340,0.0069393,0.0000037832,0.00002005,3.8621,-0.091575,264326.4960879678,0.0001062599,0.0000275135
6006,10.1002/adma.201004200,80,1(a),102,Na0.025Pb0.975Se1,Na0.025Pb0.975Se1,340.5,0.0069351,0.0000037882,0.000020067,3.8582,-0.090654,263977.6146982736,0.0001062997,0.0000275516
6006,10.1002/adma.201004200,80,1(a),102,Na0.025Pb0.975Se1,Na0.025Pb0.975Se1,341,0.006931,0.0000037933,0.000020085,3.8543,-0.089733,263622.7031871985,0.0001063473,0.0000275919
6006,10.1002/adma.201004200,80,1(a),102,Na0.025Pb0.975Se1,Na0.025Pb0.975Se1,341.5,0.0069269,0.0000037983,0.000020104,3.8504,-0.088812,263275.675960298,0.0001064083,0.0000276357
6006,10.1002/adma.201004200,80,1(a),102,Na0.025Pb0.975Se1,Na0.025Pb0.975Se1,342,0.0069227,0.0000038033,0.000020125,3.8464,-0.087892,262929.5611705624,0.0001064906,0.0000276858
6006,10.1002/adma.201004200,80,1(a),102,Na0.025Pb0.975Se1,Na0.025Pb0.975Se1,342.5,0.0069186,0.0000038083,0.000020146,3.8426,-0.086971,262584.3552241158,0.0001065728,0.0000277346
6006,10.1002/adma.201004200,80,1(a),102,Na0.025Pb0.975Se1,Na0.025Pb0.975Se1,343,0.0069144,0.0000038133,0.000020169,3.8387,-0.08605,262240.0545459313,0.0001066763,0.0000277897
6006,10.1002/adma.201004200,80,1(a),102,Na0.025Pb0.975Se1,Na0.025Pb0.975Se1,343.5,0.0069103,0.0000038184,0.000020193,3.8348,-0.085129,261889.7967735177,0.0001067875,0.0000278469
6006,10.1002/adma.201004200,80,1(a),102,Na0.025Pb0.975Se1,Na0.025Pb0.975Se1,344,0.0069062,0.0000038234,0.000020218,3.8309,-0.084209,261547.3139090862,0.000106912,0.0000279078
6006,10.1002/adma.201004200,80,1(a),102,Na0.025Pb0.975Se1,Na0.025Pb0.975Se1,344.5,0.006902,0.0000038284,0.000020243,3.8271,-0.083288,261205.7256295058,0.0001070366,0.0000279681
6006,10.1002/adma.201004200,80,1(a),102,Na0.025Pb0.975Se1,Na0.025Pb0.975Se1,345,0.0068979,0.0000038335,0.00002027,3.8232,-0.082367,260858.2235554976,0.0001071796,0.000028034
6006,10.1002/adma.201004200,80,1(a),102,Na0.025Pb0.975Se1,Na0.025Pb0.975Se1,345.5,0.0068938,0.0000038385,0.000020298,3.8194,-0.081446,260518.4316790413,0.0001073359,0.0000281028
6006,10.1002/adma.201004200,80,1(a),102,Na0.025Pb0.975Se1,Na0.025Pb0.975Se1,346,0.0068896,0.0000038435,0.000020328,3.8155,-0.080525,260179.5238714713,0.0001075134,0.0000281781
6006,10.1002/adma.201004200,80,1(a),102,Na0.025Pb0.975Se1,Na0.025Pb0.975Se1,346.5,0.0068855,0.0000038486,0.000020358,3.8117,-0.079605,259834.7451021151,0.000107688,0.000028252
6006,10.1002/adma.201004200,80,1(a),102,Na0.025Pb0.975Se1,Na0.025Pb0.975Se1,347,0.0068814,0.0000038536,0.000020389,3.8079,-0.078684,259497.6126219639,0.0001078761,0.0000283296
6006,10.1002/adma.201004200,80,1(a),102,Na0.025Pb0.975Se1,Na0.025Pb0.975Se1,347.5,0.0068772,0.0000038587,0.000020421,3.8041,-0.077763,259154.6375722394,0.000108072,0.0000284093
6006,10.1002/adma.201004200,80,1(a),102,Na0.025Pb0.975Se1,Na0.025Pb0.975Se1,348,0.0068731,0.0000038637,0.000020454,3.8003,-0.076842,258819.2665061987,0.0001082812,0.0000284928
6006,10.1002/adma.201004200,80,1(a),102,Na0.025Pb0.975Se1,Na0.025Pb0.975Se1,348.5,0.006869,0.0000038688,0.000020489,3.7965,-0.075921,258478.0810587262,0.0001085089,0.0000285813
6006,10.1002/adma.201004200,80,1(a),102,Na0.025Pb0.975Se1,Na0.025Pb0.975Se1,349,0.0068648,0.0000038738,0.000020524,3.7927,-0.075001,258144.4576384945,0.0001087394,0.0000286707
6006,10.1002/adma.201004200,80,1(a),102,Na0.025Pb0.975Se1,Na0.025Pb0.975Se1,349.5,0.0068607,0.0000038789,0.00002056,3.7889,-0.07408,257805.0478228363,0.0001089777,0.0000287624
6006,10.1002/adma.201004200,80,1(a),102,Na0.025Pb0.975Se1,Na0.025Pb0.975Se1,350,0.0068565,0.0000038839,0.000020598,3.7851,-0.073159,257473.1584232344,0.0001092401,0.0000288606
6006,10.1002/adma.201004200,80,1(a),102,Na0.025Pb0.975Se1,Na0.025Pb0.975Se1,350.5,0.0068524,0.000003889,0.000020636,3.7814,-0.072238,257135.5104139881,0.0001094997,0.0000289575
6006,10.1002/adma.201004200,80,1(a),102,Na0.025Pb0.975Se1,Na0.025Pb0.975Se1,351,0.0068483,0.000003894,0.000020675,3.7776,-0.071317,256805.3415511042,0.0001097729,0.0000290589
6006,10.1002/adma.201004200,80,1(a),102,Na0.025Pb0.975Se1,Na0.025Pb0.975Se1,351.5,0.0068441,0.0000038991,0.000020715,3.7739,-0.070397,256469.4416660255,0.0001100539,0.0000291619
6006,10.1002/adma.201004200,80,1(a),102,Na0.025Pb0.975Se1,Na0.025Pb0.975Se1,352,0.00684,0.0000039042,0.000020757,3.7701,-0.069476,256134.4193432714,0.0001103563,0.0000292715
6006,10.1002/adma.201004200,80,1(a),102,Na0.025Pb0.975Se1,Na0.025Pb0.975Se1,352.5,0.0068359,0.0000039092,0.000020799,3.7664,-0.068555,255806.8146935434,0.0001106616,0.0000293813
6006,10.1002/adma.201004200,80,1(a),102,Na0.025Pb0.975Se1,Na0.025Pb0.975Se1,353,0.0068317,0.0000039143,0.000020842,3.7627,-0.067634,255473.5201696344,0.0001109749,0.0000294934
6006,10.1002/adma.201004200,80,1(a),102,Na0.025Pb0.975Se1,Na0.025Pb0.975Se1,353.5,0.0068276,0.0000039193,0.000020886,3.7589,-0.066714,255147.6028882709,0.0001113018,0.0000296102
6006,10.1002/adma.201004200,80,1(a),102,Na0.025Pb0.975Se1,Na0.025Pb0.975Se1,354,0.0068235,0.0000039244,0.000020931,3.7552,-0.065793,254816.0228315156,0.0001116366,0.0000297285
6006,10.1002/adma.201004200,80,1(a),102,Na0.025Pb0.975Se1,Na0.025Pb0.975Se1,354.5,0.0068193,0.0000039295,0.000020977,3.7515,-0.064872,254485.3034737244,0.0001119823,0.00002985
6006,10.1002/adma.201004200,80,1(a),102,Na0.025Pb0.975Se1,Na0.025Pb0.975Se1,355,0.0068152,0.0000039345,0.000021024,3.7478,-0.063951,254161.9011310205,0.0001123417,0.0000299754
6006,10.1002/adma.201004200,80,1(a),102,Na0.025Pb0.975Se1,Na0.025Pb0.975Se1,355.5,0.0068111,0.0000039396,0.000021072,3.7442,-0.06303,253832.8764341557,0.0001127092,0.0000301023
6006,10.1002/adma.201004200,80,1(a),102,Na0.025Pb0.975Se1,Na0.025Pb0.975Se1,356,0.0068069,0.0000039447,0.00002112,3.7405,-0.06211,253504.7025122316,0.0001130769,0.0000302304
6006,10.1002/adma.201004200,80,1(a),102,Na0.025Pb0.975Se1,Na0.025Pb0.975Se1,356.5,0.0068028,0.0000039498,0.00002117,3.7368,-0.061189,253177.3760696744,0.0001134662,0.0000303645
6006,10.1002/adma.201004200,80,1(a),102,Na0.025Pb0.975Se1,Na0.025Pb0.975Se1,357,0.0067986,0.0000039548,0.000021221,3.7331,-0.060268,252857.2873470214,0.0001138694,0.0000305026
6006,10.1002/adma.201004200,80,1(a),102,Na0.025Pb0.975Se1,Na0.025Pb0.975Se1,357.5,0.0067945,0.0000039599,0.000021272,3.7295,-0.059347,252531.6295866057,0.0001142701,0.0000306395
6006,10.1002/adma.201004200,80,1(a),102,Na0.025Pb0.975Se1,Na0.025Pb0.975Se1,358,0.0067904,0.000003965,0.000021324,3.7258,-0.058426,252206.8095838588,0.0001146817,0.0000307804
6006,10.1002/adma.201004200,80,1(a),102,Na0.025Pb0.975Se1,Na0.025Pb0.975Se1,358.5,0.0067862,0.0000039701,0.000021377,3.7222,-0.057506,251882.8241102239,0.0001151044,0.0000309238
6006,10.1002/adma.201004200,80,1(a),102,Na0.025Pb0.975Se1,Na0.025Pb0.975Se1,359,0.0067821,0.0000039751,0.000021432,3.7186,-0.056585,251565.9983396644,0.000115552,0.0000310741
6006,10.1002/adma.201004200,80,1(a),102,Na0.025Pb0.975Se1,Na0.025Pb0.975Se1,359.5,0.006778,0.0000039802,0.000021486,3.7149,-0.055664,251243.6560976836,0.0001159862,0.0000312219
6006,10.1002/adma.201004200,80,1(a),102,Na0.025Pb0.975Se1,Na0.025Pb0.975Se1,360,0.0067738,0.0000039853,0.000021542,3.7113,-0.054743,250922.1388603117,0.0001164424,0.0000313751
6006,10.1002/adma.201004200,80,1(a),102,Na0.025Pb0.975Se1,Na0.025Pb0.975Se1,360.5,0.0067697,0.0000039904,0.000021599,3.7077,-0.053823,250601.4434643144,0.0001169098,0.0000315316
6006,10.1002/adma.201004200,80,1(a),102,Na0.025Pb0.975Se1,Na0.025Pb0.975Se1,361,0.0067656,0.0000039955,0.000021656,3.7041,-0.052902,250281.5667626079,0.0001173776,0.0000316886
6006,10.1002/adma.201004200,80,1(a),102,Na0.025Pb0.975Se1,Na0.025Pb0.975Se1,361.5,0.0067614,0.0000040005,0.000021715,3.7005,-0.051981,249968.7539057618,0.0001178706,0.0000318526
6006,10.1002/adma.201004200,80,1(a),102,Na0.025Pb0.975Se1,Na0.025Pb0.975Se1,362,0.0067573,0.0000040056,0.000021774,3.6969,-0.05106,249650.489314959,0.0001183611,0.0000320163
6006,10.1002/adma.201004200,80,1(a),102,Na0.025Pb0.975Se1,Na0.025Pb0.975Se1,362.5,0.0067532,0.0000040107,0.000021834,3.6933,-0.050139,249333.0341336924,0.0001188629,0.0000321834
6006,10.1002/adma.201004200,80,1(a),102,Na0.025Pb0.975Se1,Na0.025Pb0.975Se1,363,0.006749,0.0000040158,0.000021895,3.6898,-0.049219,249016.3852781513,0.0001193762,0.000032353
6006,10.1002/adma.201004200,80,1(a),102,Na0.025Pb0.975Se1,Na0.025Pb0.975Se1,363.5,0.0067449,0.0000040209,0.000021956,3.6862,-0.048298,248700.5396801711,0.0001198901,0.000032524
6006,10.1002/adma.201004200,80,1(a),102,Na0.025Pb0.975Se1,Na0.025Pb0.975Se1,364,0.0067407,0.000004026,0.000022019,3.6826,-0.047377,248385.4942871336,0.0001204263,0.0000327014
6006,10.1002/adma.201004200,80,1(a),102,Na0.025Pb0.975Se1,Na0.025Pb0.975Se1,364.5,0.0067366,0.0000040311,0.000022082,3.6791,-0.046456,248071.246061869,0.0001209632,0.0000328785
6006,10.1002/adma.201004200,80,1(a),102,Na0.025Pb0.975Se1,Na0.025Pb0.975Se1,365,0.0067325,0.0000040362,0.000022146,3.6755,-0.045535,247757.7919825578,0.0001215116,0.0000330599
6006,10.1002/adma.201004200,80,1(a),102,Na0.025Pb0.975Se1,Na0.025Pb0.975Se1,365.5,0.0067283,0.0000040412,0.000022211,3.672,-0.044615,247451.2521033356,0.0001220748,0.0000332448
6006,10.1002/adma.201004200,80,1(a),102,Na0.025Pb0.975Se1,Na0.025Pb0.975Se1,366,0.0067242,0.0000040463,0.000022277,3.6684,-0.043694,247139.3618861676,0.0001226465,0.0000334333
6006,10.1002/adma.201004200,80,1(a),102,Na0.025Pb0.975Se1,Na0.025Pb0.975Se1,366.5,0.0067201,0.0000040514,0.000022343,3.6649,-0.042773,246828.2568988498,0.000123219,0.0000336214
6006,10.1002/adma.201004200,80,1(a),102,Na0.025Pb0.975Se1,Na0.025Pb0.975Se1,367,0.0067159,0.0000040565,0.00002241,3.6614,-0.041852,246517.9341797116,0.0001238033,0.0000338131
6006,10.1002/adma.201004200,80,1(a),102,Na0.025Pb0.975Se1,Na0.025Pb0.975Se1,367.5,0.0067118,0.0000040616,0.000022478,3.6579,-0.040932,246208.3907819578,0.0001243994,0.0000340084
6006,10.1002/adma.201004200,80,1(a),102,Na0.025Pb0.975Se1,Na0.025Pb0.975Se1,368,0.0067077,0.0000040667,0.000022547,3.6544,-0.040011,245899.6237735756,0.0001250073,0.0000342073
6006,10.1002/adma.201004200,80,1(a),102,Na0.025Pb0.975Se1,Na0.025Pb0.975Se1,368.5,0.0067035,0.0000040718,0.000022616,3.6509,-0.03909,245591.6302372415,0.0001256161,0.0000344069
6006,10.1002/adma.201004200,80,1(a),102,Na0.025Pb0.975Se1,Na0.025Pb0.975Se1,369,0.0066994,0.0000040769,0.000022686,3.6474,-0.038169,245284.4072702298,0.0001262367,0.0000346101
6006,10.1002/adma.201004200,80,1(a),102,Na0.025Pb0.975Se1,Na0.025Pb0.975Se1,369.5,0.0066953,0.000004082,0.000022757,3.6439,-0.037248,244977.9519843214,0.0001268694,0.0000348169
6006,10.1002/adma.201004200,80,1(a),102,Na0.025Pb0.975Se1,Na0.025Pb0.975Se1,370,0.0066911,0.0000040871,0.000022829,3.6404,-0.036328,244672.2615057131,0.0001275142,0.0000350275
6006,10.1002/adma.201004200,80,1(a),102,Na0.025Pb0.975Se1,Na0.025Pb0.975Se1,370.5,0.006687,0.0000040922,0.000022902,3.6369,-0.035407,244367.3329749279,0.0001281711,0.0000352418
6006,10.1002/adma.201004200,80,1(a),102,Na0.025Pb0.975Se1,Na0.025Pb0.975Se1,371,0.0066828,0.0000040972,0.000022975,3.6335,-0.034486,244069.1203748902,0.000128832,0.0000354567
6006,10.1002/adma.201004200,80,1(a),102,Na0.025Pb0.975Se1,Na0.025Pb0.975Se1,371.5,0.0066787,0.0000041023,0.000023048,3.63,-0.033565,243765.6924164493,0.0001294908,0.0000356724
6006,10.1002/adma.201004200,80,1(a),102,Na0.025Pb0.975Se1,Na0.025Pb0.975Se1,372,0.0066746,0.0000041074,0.000023123,3.6265,-0.032644,243463.0179675707,0.0001301731,0.000035895
6006,10.1002/adma.201004200,80,1(a),102,Na0.025Pb0.975Se1,Na0.025Pb0.975Se1,372.5,0.0066704,0.0000041125,0.000023198,3.6231,-0.031724,243161.094224924,0.0001308565,0.0000361173
6006,10.1002/adma.201004200,80,1(a),102,Na0.025Pb0.975Se1,Na0.025Pb0.975Se1,373,0.0066663,0.0000041176,0.000023274,3.6196,-0.030803,242859.9183990674,0.0001315521,0.0000363444
6006,10.1002/adma.201004200,80,1(a),102,Na0.025Pb0.975Se1,Na0.025Pb0.975Se1,373.5,0.0066622,0.0000041227,0.000023351,3.6162,-0.029882,242559.4877143619,0.0001322602,0.0000365744
6006,10.1002/adma.201004200,80,1(a),102,Na0.025Pb0.975Se1,Na0.025Pb0.975Se1,374,0.006658,0.0000041278,0.000023428,3.6128,-0.028961,242259.7994088861,0.0001329694,0.0000368051
6006,10.1002/adma.201004200,80,1(a),102,Na0.025Pb0.975Se1,Na0.025Pb0.975Se1,374.5,0.0066539,0.0000041329,0.000023506,3.6094,-0.028041,241960.8507343512,0.0001336911,0.0000370397
6006,10.1002/adma.201004200,80,1(a),102,Na0.025Pb0.975Se1,Na0.025Pb0.975Se1,375,0.0066498,0.000004138,0.000023585,3.6059,-0.02712,241662.6389560174,0.0001344254,0.0000372793
