Repository: RamyaGuru/STD2_EffMass

# STD2_EffMass
Effective mass modeling of StarryData2 data

File: csvfiles/highperformancetellerium10.1021ja400069s.csv (part 22 of 61)
sid,DOI,figureid,fignum,sampleid,samplename,composition,Temperature,Electrical conductivity,Power factor,Seebeck coefficient,Thermal conductivity,ZT,Electrical resistivity,Figure of merit Z
3503,10.1021/ja400069s,105,6(a),393,Pb0.95Ba0.04Na0.01Se1,Pb0.95Ba0.04Na0.01Se1,650,52036,0.00089224,0.00014622,1.2988,0.57542,0.0000192175,0.0006869726
3503,10.1021/ja400069s,105,6(a),393,Pb0.95Ba0.04Na0.01Se1,Pb0.95Ba0.04Na0.01Se1,650.5,51921,0.00089302,0.00014646,1.2977,0.57635,0.00001926,0.000688156
3503,10.1021/ja400069s,105,6(a),393,Pb0.95Ba0.04Na0.01Se1,Pb0.95Ba0.04Na0.01Se1,651,51807,0.00089379,0.00014669,1.2966,0.57729,0.0000193024,0.0006893336
3503,10.1021/ja400069s,105,6(a),393,Pb0.95Ba0.04Na0.01Se1,Pb0.95Ba0.04Na0.01Se1,651.5,51692,0.00089457,0.00014693,1.2954,0.57822,0.0000193454,0.0006905743
3503,10.1021/ja400069s,105,6(a),393,Pb0.95Ba0.04Na0.01Se1,Pb0.95Ba0.04Na0.01Se1,652,51578,0.00089534,0.00014716,1.2943,0.57915,0.0000193881,0.0006917562
3503,10.1021/ja400069s,105,6(a),393,Pb0.95Ba0.04Na0.01Se1,Pb0.95Ba0.04Na0.01Se1,652.5,51464,0.00089612,0.0001474,1.2932,0.58009,0.0000194311,0.0006929477
3503,10.1021/ja400069s,105,6(a),393,Pb0.95Ba0.04Na0.01Se1,Pb0.95Ba0.04Na0.01Se1,653,51351,0.00089689,0.00014763,1.292,0.58102,0.0000194738,0.0006941873
3503,10.1021/ja400069s,105,6(a),393,Pb0.95Ba0.04Na0.01Se1,Pb0.95Ba0.04Na0.01Se1,653.5,51237,0.00089767,0.00014787,1.2909,0.58196,0.0000195171,0.0006953831
3503,10.1021/ja400069s,105,6(a),393,Pb0.95Ba0.04Na0.01Se1,Pb0.95Ba0.04Na0.01Se1,654,51124,0.00089844,0.00014811,1.2898,0.58289,0.0000195603,0.0006965731
3503,10.1021/ja400069s,105,6(a),393,Pb0.95Ba0.04Na0.01Se1,Pb0.95Ba0.04Na0.01Se1,654.5,51011,0.00089922,0.00014834,1.2886,0.58382,0.0000196036,0.0006978271
3503,10.1021/ja400069s,105,6(a),393,Pb0.95Ba0.04Na0.01Se1,Pb0.95Ba0.04Na0.01Se1,655,50898,0.00089999,0.00014858,1.2875,0.58476,0.0000196471,0.0006990214
3503,10.1021/ja400069s,105,6(a),393,Pb0.95Ba0.04Na0.01Se1,Pb0.95Ba0.04Na0.01Se1,655.5,50785,0.00090077,0.00014881,1.2864,0.58569,0.0000196909,0.0007002254
3503,10.1021/ja400069s,105,6(a),393,Pb0.95Ba0.04Na0.01Se1,Pb0.95Ba0.04Na0.01Se1,656,50673,0.00090154,0.00014905,1.2853,0.58662,0.0000197344,0.0007014238
3503,10.1021/ja400069s,105,6(a),393,Pb0.95Ba0.04Na0.01Se1,Pb0.95Ba0.04Na0.01Se1,656.5,50561,0.00090232,0.00014929,1.2841,0.58756,0.0000197781,0.0007026867
3503,10.1021/ja400069s,105,6(a),393,Pb0.95Ba0.04Na0.01Se1,Pb0.95Ba0.04Na0.01Se1,657,50449,0.00090309,0.00014952,1.283,0.58849,0.000019822,0.0007038893
3503,10.1021/ja400069s,105,6(a),393,Pb0.95Ba0.04Na0.01Se1,Pb0.95Ba0.04Na0.01Se1,657.5,50337,0.00090387,0.00014976,1.2819,0.58943,0.0000198661,0.0007051018
3503,10.1021/ja400069s,105,6(a),393,Pb0.95Ba0.04Na0.01Se1,Pb0.95Ba0.04Na0.01Se1,658,50226,0.00090464,0.00014999,1.2808,0.59036,0.00001991,0.0007063086
3503,10.1021/ja400069s,105,6(a),393,Pb0.95Ba0.04Na0.01Se1,Pb0.95Ba0.04Na0.01Se1,658.5,50114,0.00090542,0.00015023,1.2797,0.59129,0.0000199545,0.0007075252
3503,10.1021/ja400069s,105,6(a),393,Pb0.95Ba0.04Na0.01Se1,Pb0.95Ba0.04Na0.01Se1,659,50003,0.0009062,0.00015047,1.2785,0.59223,0.0000199988,0.0007087994
3503,10.1021/ja400069s,105,6(a),393,Pb0.95Ba0.04Na0.01Se1,Pb0.95Ba0.04Na0.01Se1,659.5,49893,0.00090697,0.0001507,1.2774,0.59316,0.0000200429,0.0007100125
3503,10.1021/ja400069s,105,6(a),393,Pb0.95Ba0.04Na0.01Se1,Pb0.95Ba0.04Na0.01Se1,660,49782,0.00090775,0.00015094,1.2763,0.5941,0.0000200876,0.0007112356
3503,10.1021/ja400069s,105,6(a),393,Pb0.95Ba0.04Na0.01Se1,Pb0.95Ba0.04Na0.01Se1,660.5,49672,0.00090852,0.00015117,1.2752,0.59503,0.0000201321,0.0007124529
3503,10.1021/ja400069s,105,6(a),393,Pb0.95Ba0.04Na0.01Se1,Pb0.95Ba0.04Na0.01Se1,661,49561,0.0009093,0.00015141,1.2741,0.59596,0.0000201772,0.0007136802
3503,10.1021/ja400069s,105,6(a),393,Pb0.95Ba0.04Na0.01Se1,Pb0.95Ba0.04Na0.01Se1,661.5,49451,0.00091007,0.00015165,1.273,0.5969,0.000020222,0.0007149018
3503,10.1021/ja400069s,105,6(a),393,Pb0.95Ba0.04Na0.01Se1,Pb0.95Ba0.04Na0.01Se1,662,49342,0.00091085,0.00015188,1.2719,0.59783,0.0000202667,0.0007161333
3503,10.1021/ja400069s,105,6(a),393,Pb0.95Ba0.04Na0.01Se1,Pb0.95Ba0.04Na0.01Se1,662.5,49232,0.00091162,0.00015212,1.2708,0.59876,0.000020312,0.0007173591
3503,10.1021/ja400069s,105,6(a),393,Pb0.95Ba0.04Na0.01Se1,Pb0.95Ba0.04Na0.01Se1,663,49123,0.0009124,0.00015236,1.2697,0.5997,0.0000203571,0.0007185949
3503,10.1021/ja400069s,105,6(a),393,Pb0.95Ba0.04Na0.01Se1,Pb0.95Ba0.04Na0.01Se1,663.5,49014,0.00091317,0.00015259,1.2686,0.60063,0.0000204023,0.000719825
3503,10.1021/ja400069s,105,6(a),393,Pb0.95Ba0.04Na0.01Se1,Pb0.95Ba0.04Na0.01Se1,664,48905,0.00091395,0.00015283,1.2675,0.60157,0.0000204478,0.0007210651
3503,10.1021/ja400069s,105,6(a),393,Pb0.95Ba0.04Na0.01Se1,Pb0.95Ba0.04Na0.01Se1,664.5,48796,0.00091472,0.00015307,1.2664,0.6025,0.0000204935,0.0007222994
3503,10.1021/ja400069s,105,6(a),393,Pb0.95Ba0.04Na0.01Se1,Pb0.95Ba0.04Na0.01Se1,665,48688,0.0009155,0.0001533,1.2653,0.60343,0.0000205389,0.0007235438
3503,10.1021/ja400069s,105,6(a),393,Pb0.95Ba0.04Na0.01Se1,Pb0.95Ba0.04Na0.01Se1,665.5,48579,0.00091627,0.00015354,1.2642,0.60437,0.000020585,0.0007247825
3503,10.1021/ja400069s,105,6(a),393,Pb0.95Ba0.04Na0.01Se1,Pb0.95Ba0.04Na0.01Se1,666,48471,0.00091705,0.00015378,1.2631,0.6053,0.0000206309,0.0007260312
3503,10.1021/ja400069s,105,6(a),393,Pb0.95Ba0.04Na0.01Se1,Pb0.95Ba0.04Na0.01Se1,666.5,48364,0.00091782,0.00015401,1.262,0.60624,0.0000206765,0.0007272742
3503,10.1021/ja400069s,105,6(a),393,Pb0.95Ba0.04Na0.01Se1,Pb0.95Ba0.04Na0.01Se1,667,48256,0.0009186,0.00015425,1.2609,0.60717,0.0000207228,0.0007285272
3503,10.1021/ja400069s,105,6(a),393,Pb0.95Ba0.04Na0.01Se1,Pb0.95Ba0.04Na0.01Se1,667.5,48149,0.00091937,0.00015448,1.2598,0.6081,0.0000207689,0.0007297746
3503,10.1021/ja400069s,105,6(a),393,Pb0.95Ba0.04Na0.01Se1,Pb0.95Ba0.04Na0.01Se1,668,48042,0.00092015,0.00015472,1.2587,0.60904,0.0000208151,0.000731032
3503,10.1021/ja400069s,105,6(a),393,Pb0.95Ba0.04Na0.01Se1,Pb0.95Ba0.04Na0.01Se1,668.5,47935,0.00092092,0.00015496,1.2576,0.60997,0.0000208616,0.0007322837
3503,10.1021/ja400069s,105,6(a),393,Pb0.95Ba0.04Na0.01Se1,Pb0.95Ba0.04Na0.01Se1,669,47828,0.0009217,0.00015519,1.2565,0.6109,0.0000209083,0.0007335456
3503,10.1021/ja400069s,105,6(a),393,Pb0.95Ba0.04Na0.01Se1,Pb0.95Ba0.04Na0.01Se1,669.5,47721,0.00092247,0.00015543,1.2554,0.61184,0.0000209551,0.0007348017
3503,10.1021/ja400069s,105,6(a),393,Pb0.95Ba0.04Na0.01Se1,Pb0.95Ba0.04Na0.01Se1,670,47615,0.00092325,0.00015567,1.2543,0.61277,0.0000210018,0.0007360679
3503,10.1021/ja400069s,105,6(a),393,Pb0.95Ba0.04Na0.01Se1,Pb0.95Ba0.04Na0.01Se1,670.5,47509,0.00092403,0.0001559,1.2532,0.61371,0.0000210486,0.0007373364
3503,10.1021/ja400069s,105,6(a),393,Pb0.95Ba0.04Na0.01Se1,Pb0.95Ba0.04Na0.01Se1,671,47403,0.0009248,0.00015614,1.2522,0.61464,0.0000210957,0.0007385402
3503,10.1021/ja400069s,105,6(a),393,Pb0.95Ba0.04Na0.01Se1,Pb0.95Ba0.04Na0.01Se1,671.5,47298,0.00092558,0.00015638,1.2511,0.61557,0.0000211425,0.000739813
3503,10.1021/ja400069s,105,6(a),393,Pb0.95Ba0.04Na0.01Se1,Pb0.95Ba0.04Na0.01Se1,672,47192,0.00092635,0.00015661,1.25,0.61651,0.00002119,0.00074108
3503,10.1021/ja400069s,105,6(a),393,Pb0.95Ba0.04Na0.01Se1,Pb0.95Ba0.04Na0.01Se1,672.5,47087,0.00092713,0.00015685,1.2489,0.61744,0.0000212373,0.0007423573
3503,10.1021/ja400069s,105,6(a),393,Pb0.95Ba0.04Na0.01Se1,Pb0.95Ba0.04Na0.01Se1,673,46982,0.0009279,0.00015709,1.2478,0.61838,0.0000212847,0.0007436288
3503,10.1021/ja400069s,105,6(a),393,Pb0.95Ba0.04Na0.01Se1,Pb0.95Ba0.04Na0.01Se1,673.5,46877,0.00092868,0.00015732,1.2467,0.61931,0.0000213324,0.0007449106
3503,10.1021/ja400069s,105,6(a),393,Pb0.95Ba0.04Na0.01Se1,Pb0.95Ba0.04Na0.01Se1,674,46773,0.00092945,0.00015756,1.2457,0.62024,0.0000213799,0.0007461267
3503,10.1021/ja400069s,105,6(a),393,Pb0.95Ba0.04Na0.01Se1,Pb0.95Ba0.04Na0.01Se1,674.5,46668,0.00093023,0.0001578,1.2446,0.62118,0.000021428,0.0007474128
3503,10.1021/ja400069s,105,6(a),393,Pb0.95Ba0.04Na0.01Se1,Pb0.95Ba0.04Na0.01Se1,675,46564,0.000931,0.00015803,1.2435,0.62211,0.0000214758,0.0007486932
3503,10.1021/ja400069s,105,6(a),393,Pb0.95Ba0.04Na0.01Se1,Pb0.95Ba0.04Na0.01Se1,675.5,46460,0.00093178,0.00015827,1.2424,0.62304,0.0000215239,0.0007499839
3503,10.1021/ja400069s,105,6(a),393,Pb0.95Ba0.04Na0.01Se1,Pb0.95Ba0.04Na0.01Se1,676,46357,0.00093255,0.00015851,1.2414,0.62398,0.0000215717,0.0007512083
3503,10.1021/ja400069s,105,6(a),393,Pb0.95Ba0.04Na0.01Se1,Pb0.95Ba0.04Na0.01Se1,676.5,46253,0.00093333,0.00015874,1.2403,0.62491,0.0000216202,0.0007525034
3503,10.1021/ja400069s,105,6(a),393,Pb0.95Ba0.04Na0.01Se1,Pb0.95Ba0.04Na0.01Se1,677,46150,0.0009341,0.00015898,1.2392,0.62585,0.0000216685,0.0007537928
3503,10.1021/ja400069s,105,6(a),393,Pb0.95Ba0.04Na0.01Se1,Pb0.95Ba0.04Na0.01Se1,677.5,46047,0.00093488,0.00015922,1.2382,0.62678,0.0000217169,0.0007550315
3503,10.1021/ja400069s,105,6(a),393,Pb0.95Ba0.04Na0.01Se1,Pb0.95Ba0.04Na0.01Se1,678,45944,0.00093565,0.00015945,1.2371,0.62771,0.0000217656,0.0007563253
3503,10.1021/ja400069s,105,6(a),393,Pb0.95Ba0.04Na0.01Se1,Pb0.95Ba0.04Na0.01Se1,678.5,45842,0.00093643,0.00015969,1.236,0.62865,0.0000218141,0.0007576294
3503,10.1021/ja400069s,105,6(a),393,Pb0.95Ba0.04Na0.01Se1,Pb0.95Ba0.04Na0.01Se1,679,45739,0.0009372,0.00015993,1.235,0.62958,0.0000218632,0.0007588664
3503,10.1021/ja400069s,105,6(a),393,Pb0.95Ba0.04Na0.01Se1,Pb0.95Ba0.04Na0.01Se1,679.5,45637,0.00093798,0.00016016,1.2339,0.63052,0.000021912,0.0007601751
3503,10.1021/ja400069s,105,6(a),393,Pb0.95Ba0.04Na0.01Se1,Pb0.95Ba0.04Na0.01Se1,680,45535,0.00093875,0.0001604,1.2329,0.63145,0.0000219611,0.0007614162
3503,10.1021/ja400069s,105,6(a),393,Pb0.95Ba0.04Na0.01Se1,Pb0.95Ba0.04Na0.01Se1,680.5,45434,0.00093953,0.00016064,1.2318,0.63238,0.0000220099,0.0007627293
3503,10.1021/ja400069s,105,6(a),393,Pb0.95Ba0.04Na0.01Se1,Pb0.95Ba0.04Na0.01Se1,681,45332,0.0009403,0.00016087,1.2307,0.63332,0.0000220595,0.0007640367
3503,10.1021/ja400069s,105,6(a),393,Pb0.95Ba0.04Na0.01Se1,Pb0.95Ba0.04Na0.01Se1,681.5,45231,0.00094108,0.00016111,1.2297,0.63425,0.0000221087,0.0007652923
3503,10.1021/ja400069s,105,6(a),393,Pb0.95Ba0.04Na0.01Se1,Pb0.95Ba0.04Na0.01Se1,682,45130,0.00094186,0.00016134,1.2286,0.63518,0.0000221582,0.0007666124
3503,10.1021/ja400069s,105,6(a),393,Pb0.95Ba0.04Na0.01Se1,Pb0.95Ba0.04Na0.01Se1,682.5,45029,0.00094263,0.00016158,1.2276,0.63612,0.0000222079,0.0007678641
3503,10.1021/ja400069s,105,6(a),393,Pb0.95Ba0.04Na0.01Se1,Pb0.95Ba0.04Na0.01Se1,683,44928,0.00094341,0.00016182,1.2265,0.63705,0.0000222578,0.0007691887
3503,10.1021/ja400069s,105,6(a),393,Pb0.95Ba0.04Na0.01Se1,Pb0.95Ba0.04Na0.01Se1,683.5,44828,0.00094418,0.00016205,1.2255,0.63799,0.0000223075,0.0007704447
3503,10.1021/ja400069s,105,6(a),393,Pb0.95Ba0.04Na0.01Se1,Pb0.95Ba0.04Na0.01Se1,684,44728,0.00094496,0.00016229,1.2244,0.63892,0.0000223574,0.0007717739
3503,10.1021/ja400069s,105,6(a),393,Pb0.95Ba0.04Na0.01Se1,Pb0.95Ba0.04Na0.01Se1,684.5,44628,0.00094573,0.00016253,1.2234,0.63985,0.0000224075,0.0007730342
3503,10.1021/ja400069s,105,6(a),393,Pb0.95Ba0.04Na0.01Se1,Pb0.95Ba0.04Na0.01Se1,685,44528,0.00094651,0.00016276,1.2223,0.64079,0.0000224578,0.000774368
3503,10.1021/ja400069s,105,6(a),393,Pb0.95Ba0.04Na0.01Se1,Pb0.95Ba0.04Na0.01Se1,685.5,44428,0.00094728,0.000163,1.2213,0.64172,0.0000225083,0.0007756325
3503,10.1021/ja400069s,105,6(a),393,Pb0.95Ba0.04Na0.01Se1,Pb0.95Ba0.04Na0.01Se1,686,44329,0.00094806,0.00016323,1.2202,0.64266,0.0000225586,0.000776971
3503,10.1021/ja400069s,105,6(a),393,Pb0.95Ba0.04Na0.01Se1,Pb0.95Ba0.04Na0.01Se1,686.5,44230,0.00094883,0.00016347,1.2192,0.64359,0.0000226091,0.0007782398
3503,10.1021/ja400069s,105,6(a),393,Pb0.95Ba0.04Na0.01Se1,Pb0.95Ba0.04Na0.01Se1,687,44131,0.00094961,0.00016371,1.2181,0.64452,0.0000226598,0.000779583
3503,10.1021/ja400069s,105,6(a),393,Pb0.95Ba0.04Na0.01Se1,Pb0.95Ba0.04Na0.01Se1,687.5,44032,0.00095038,0.00016394,1.2171,0.64546,0.0000227108,0.0007808561
3503,10.1021/ja400069s,105,6(a),393,Pb0.95Ba0.04Na0.01Se1,Pb0.95Ba0.04Na0.01Se1,688,43934,0.00095116,0.00016418,1.216,0.64639,0.0000227614,0.0007822039
3503,10.1021/ja400069s,105,6(a),393,Pb0.95Ba0.04Na0.01Se1,Pb0.95Ba0.04Na0.01Se1,688.5,43836,0.00095193,0.00016441,1.215,0.64732,0.0000228123,0.0007834815
3503,10.1021/ja400069s,105,6(a),393,Pb0.95Ba0.04Na0.01Se1,Pb0.95Ba0.04Na0.01Se1,689,43738,0.00095271,0.00016465,1.214,0.64826,0.0000228634,0.0007847694
3503,10.1021/ja400069s,105,6(a),393,Pb0.95Ba0.04Na0.01Se1,Pb0.95Ba0.04Na0.01Se1,689.5,43640,0.00095348,0.00016488,1.2129,0.64919,0.0000229148,0.0007861159
3503,10.1021/ja400069s,105,6(a),393,Pb0.95Ba0.04Na0.01Se1,Pb0.95Ba0.04Na0.01Se1,690,43542,0.00095426,0.00016512,1.2119,0.65013,0.0000229663,0.0007874082
3503,10.1021/ja400069s,105,6(a),393,Pb0.95Ba0.04Na0.01Se1,Pb0.95Ba0.04Na0.01Se1,690.5,43445,0.00095503,0.00016535,1.2109,0.65106,0.0000230176,0.0007886944
3503,10.1021/ja400069s,105,6(a),393,Pb0.95Ba0.04Na0.01Se1,Pb0.95Ba0.04Na0.01Se1,691,43348,0.00095581,0.00016559,1.2098,0.65199,0.0000230691,0.0007900562
3503,10.1021/ja400069s,105,6(a),393,Pb0.95Ba0.04Na0.01Se1,Pb0.95Ba0.04Na0.01Se1,691.5,43251,0.00095658,0.00016583,1.2088,0.65293,0.0000231209,0.0007913468
3503,10.1021/ja400069s,105,6(a),393,Pb0.95Ba0.04Na0.01Se1,Pb0.95Ba0.04Na0.01Se1,692,43154,0.00095736,0.00016606,1.2078,0.65386,0.0000231728,0.0007926478
3503,10.1021/ja400069s,105,6(a),393,Pb0.95Ba0.04Na0.01Se1,Pb0.95Ba0.04Na0.01Se1,692.5,43058,0.00095813,0.0001663,1.2067,0.6548,0.0000232245,0.0007940085
3503,10.1021/ja400069s,105,6(a),393,Pb0.95Ba0.04Na0.01Se1,Pb0.95Ba0.04Na0.01Se1,693,42961,0.00095891,0.00016653,1.2057,0.65573,0.0000232769,0.0007953139
3503,10.1021/ja400069s,105,6(a),393,Pb0.95Ba0.04Na0.01Se1,Pb0.95Ba0.04Na0.01Se1,693.5,42865,0.00095969,0.00016677,1.2047,0.65666,0.0000233291,0.0007966216
3503,10.1021/ja400069s,105,6(a),393,Pb0.95Ba0.04Na0.01Se1,Pb0.95Ba0.04Na0.01Se1,694,42769,0.00096046,0.000167,1.2037,0.6576,0.0000233814,0.0007979231
3503,10.1021/ja400069s,105,6(a),393,Pb0.95Ba0.04Na0.01Se1,Pb0.95Ba0.04Na0.01Se1,694.5,42674,0.00096124,0.00016724,1.2026,0.65853,0.0000234335,0.0007993015
3503,10.1021/ja400069s,105,6(a),393,Pb0.95Ba0.04Na0.01Se1,Pb0.95Ba0.04Na0.01Se1,695,42578,0.00096201,0.00016747,1.2016,0.65946,0.0000234863,0.0008006075
3503,10.1021/ja400069s,105,6(a),393,Pb0.95Ba0.04Na0.01Se1,Pb0.95Ba0.04Na0.01Se1,695.5,42483,0.00096279,0.00016771,1.2006,0.6604,0.0000235388,0.000801924
3503,10.1021/ja400069s,105,6(a),393,Pb0.95Ba0.04Na0.01Se1,Pb0.95Ba0.04Na0.01Se1,696,42388,0.00096356,0.00016794,1.1996,0.66133,0.0000235916,0.0008032344
3503,10.1021/ja400069s,105,6(a),393,Pb0.95Ba0.04Na0.01Se1,Pb0.95Ba0.04Na0.01Se1,696.5,42293,0.00096434,0.00016818,1.1985,0.66227,0.0000236446,0.0008046224
3503,10.1021/ja400069s,105,6(a),393,Pb0.95Ba0.04Na0.01Se1,Pb0.95Ba0.04Na0.01Se1,697,42199,0.00096511,0.00016841,1.1975,0.6632,0.0000236972,0.0008059374
3503,10.1021/ja400069s,105,6(a),393,Pb0.95Ba0.04Na0.01Se1,Pb0.95Ba0.04Na0.01Se1,697.5,42105,0.00096589,0.00016864,1.1965,0.66413,0.0000237501,0.0008072628
3503,10.1021/ja400069s,105,6(a),393,Pb0.95Ba0.04Na0.01Se1,Pb0.95Ba0.04Na0.01Se1,698,42010,0.00096666,0.00016888,1.1955,0.66507,0.0000238039,0.0008085822
3503,10.1021/ja400069s,105,6(a),393,Pb0.95Ba0.04Na0.01Se1,Pb0.95Ba0.04Na0.01Se1,698.5,41916,0.00096744,0.00016911,1.1945,0.666,0.0000238572,0.0008099121
3503,10.1021/ja400069s,105,6(a),393,Pb0.95Ba0.04Na0.01Se1,Pb0.95Ba0.04Na0.01Se1,699,41823,0.00096821,0.00016935,1.1935,0.66694,0.0000239103,0.0008112359
3503,10.1021/ja400069s,105,6(a),393,Pb0.95Ba0.04Na0.01Se1,Pb0.95Ba0.04Na0.01Se1,699.5,41729,0.00096899,0.00016958,1.1925,0.66787,0.0000239641,0.0008125702
3503,10.1021/ja400069s,105,6(a),393,Pb0.95Ba0.04Na0.01Se1,Pb0.95Ba0.04Na0.01Se1,700,41636,0.00096976,0.00016982,1.1914,0.6688,0.0000240177,0.0008139668
3503,10.1021/ja400069s,105,6(a),393,Pb0.95Ba0.04Na0.01Se1,Pb0.95Ba0.04Na0.01Se1,700.5,41543,0.00097054,0.00017005,1.1904,0.66974,0.0000240714,0.0008153058
3503,10.1021/ja400069s,105,6(a),393,Pb0.95Ba0.04Na0.01Se1,Pb0.95Ba0.04Na0.01Se1,701,41450,0.00097131,0.00017028,1.1894,0.67067,0.0000241255,0.0008166386
3503,10.1021/ja400069s,105,6(a),393,Pb0.95Ba0.04Na0.01Se1,Pb0.95Ba0.04Na0.01Se1,701.5,41358,0.00097209,0.00017052,1.1884,0.6716,0.0000241791,0.0008179822
3503,10.1021/ja400069s,105,6(a),393,Pb0.95Ba0.04Na0.01Se1,Pb0.95Ba0.04Na0.01Se1,702,41265,0.00097286,0.00017075,1.1874,0.67254,0.0000242336,0.0008193195
3503,10.1021/ja400069s,105,6(a),393,Pb0.95Ba0.04Na0.01Se1,Pb0.95Ba0.04Na0.01Se1,702.5,41173,0.00097364,0.00017098,1.1864,0.67347,0.0000242878,0.0008206676
3503,10.1021/ja400069s,105,6(a),393,Pb0.95Ba0.04Na0.01Se1,Pb0.95Ba0.04Na0.01Se1,703,41081,0.00097441,0.00017122,1.1854,0.67441,0.0000243422,0.0008220094
3503,10.1021/ja400069s,105,6(a),393,Pb0.95Ba0.04Na0.01Se1,Pb0.95Ba0.04Na0.01Se1,703.5,40989,0.00097519,0.00017145,1.1844,0.67534,0.0000243968,0.000823362
3503,10.1021/ja400069s,105,6(a),393,Pb0.95Ba0.04Na0.01Se1,Pb0.95Ba0.04Na0.01Se1,704,40898,0.00097596,0.00017168,1.1834,0.67627,0.0000244511,0.0008247085
3503,10.1021/ja400069s,105,6(a),393,Pb0.95Ba0.04Na0.01Se1,Pb0.95Ba0.04Na0.01Se1,704.5,40806,0.00097674,0.00017192,1.1824,0.67721,0.0000245062,0.0008260656
3503,10.1021/ja400069s,105,6(a),393,Pb0.95Ba0.04Na0.01Se1,Pb0.95Ba0.04Na0.01Se1,705,40715,0.00097752,0.00017215,1.1814,0.67814,0.000024561,0.0008274251
3503,10.1021/ja400069s,105,6(a),393,Pb0.95Ba0.04Na0.01Se1,Pb0.95Ba0.04Na0.01Se1,705.5,40624,0.00097829,0.00017238,1.1804,0.67908,0.000024616,0.0008287784
3503,10.1021/ja400069s,105,6(a),393,Pb0.95Ba0.04Na0.01Se1,Pb0.95Ba0.04Na0.01Se1,706,40534,0.00097907,0.00017262,1.1794,0.68001,0.0000246706,0.0008301424
3503,10.1021/ja400069s,105,6(a),393,Pb0.95Ba0.04Na0.01Se1,Pb0.95Ba0.04Na0.01Se1,706.5,40443,0.00097984,0.00017285,1.1784,0.68094,0.0000247262,0.0008315003
3503,10.1021/ja400069s,105,6(a),393,Pb0.95Ba0.04Na0.01Se1,Pb0.95Ba0.04Na0.01Se1,707,40353,0.00098062,0.00017308,1.1774,0.68188,0.0000247813,0.000832869
3503,10.1021/ja400069s,105,6(a),393,Pb0.95Ba0.04Na0.01Se1,Pb0.95Ba0.04Na0.01Se1,707.5,40263,0.00098139,0.00017331,1.1764,0.68281,0.0000248367,0.0008342316
3503,10.1021/ja400069s,105,6(a),393,Pb0.95Ba0.04Na0.01Se1,Pb0.95Ba0.04Na0.01Se1,708,40173,0.00098217,0.00017355,1.1754,0.68374,0.0000248923,0.0008356049
3503,10.1021/ja400069s,105,6(a),393,Pb0.95Ba0.04Na0.01Se1,Pb0.95Ba0.04Na0.01Se1,708.5,40084,0.00098294,0.00017378,1.1745,0.68468,0.0000249476,0.0008369008
3503,10.1021/ja400069s,105,6(a),393,Pb0.95Ba0.04Na0.01Se1,Pb0.95Ba0.04Na0.01Se1,709,39994,0.00098372,0.00017401,1.1735,0.68561,0.0000250038,0.0008382787
3503,10.1021/ja400069s,105,6(a),393,Pb0.95Ba0.04Na0.01Se1,Pb0.95Ba0.04Na0.01Se1,709.5,39905,0.00098449,0.00017424,1.1725,0.68655,0.0000250595,0.0008396503
3503,10.1021/ja400069s,105,6(a),393,Pb0.95Ba0.04Na0.01Se1,Pb0.95Ba0.04Na0.01Se1,710,39816,0.00098527,0.00017447,1.1715,0.68748,0.0000251155,0.0008410329
3503,10.1021/ja400069s,105,6(a),393,Pb0.95Ba0.04Na0.01Se1,Pb0.95Ba0.04Na0.01Se1,710.5,39728,0.00098604,0.0001747,1.1705,0.68841,0.0000251712,0.0008424092
3503,10.1021/ja400069s,105,6(a),393,Pb0.95Ba0.04Na0.01Se1,Pb0.95Ba0.04Na0.01Se1,711,39639,0.00098682,0.00017494,1.1695,0.68935,0.0000252277,0.0008437965
3503,10.1021/ja400069s,105,6(a),393,Pb0.95Ba0.04Na0.01Se1,Pb0.95Ba0.04Na0.01Se1,711.5,39551,0.00098759,0.00017517,1.1685,0.69028,0.0000252838,0.0008451776
3503,10.1021/ja400069s,105,6(a),393,Pb0.95Ba0.04Na0.01Se1,Pb0.95Ba0.04Na0.01Se1,712,39463,0.00098837,0.0001754,1.1676,0.69122,0.0000253402,0.0008464971
3503,10.1021/ja400069s,105,6(a),393,Pb0.95Ba0.04Na0.01Se1,Pb0.95Ba0.04Na0.01Se1,712.5,39375,0.00098914,0.00017563,1.1666,0.69215,0.0000253968,0.0008478827
3503,10.1021/ja400069s,105,6(a),393,Pb0.95Ba0.04Na0.01Se1,Pb0.95Ba0.04Na0.01Se1,713,39287,0.00098992,0.00017586,1.1656,0.69308,0.0000254537,0.0008492793
3503,10.1021/ja400069s,105,6(a),393,Pb0.95Ba0.04Na0.01Se1,Pb0.95Ba0.04Na0.01Se1,713.5,39200,0.00099069,0.00017609,1.1646,0.69402,0.0000255102,0.0008506698
3503,10.1021/ja400069s,105,6(a),393,Pb0.95Ba0.04Na0.01Se1,Pb0.95Ba0.04Na0.01Se1,714,39112,0.00099147,0.00017632,1.1637,0.69495,0.0000255676,0.0008519979
3503,10.1021/ja400069s,105,6(a),393,Pb0.95Ba0.04Na0.01Se1,Pb0.95Ba0.04Na0.01Se1,714.5,39025,0.00099224,0.00017655,1.1627,0.69588,0.0000256246,0.000853393
3503,10.1021/ja400069s,105,6(a),393,Pb0.95Ba0.04Na0.01Se1,Pb0.95Ba0.04Na0.01Se1,715,38939,0.00099302,0.00017678,1.1617,0.69682,0.0000256812,0.000854799
3503,10.1021/ja400069s,105,6(a),393,Pb0.95Ba0.04Na0.01Se1,Pb0.95Ba0.04Na0.01Se1,715.5,38852,0.00099379,0.00017701,1.1607,0.69775,0.0000257387,0.0008561988
3503,10.1021/ja400069s,105,6(a),393,Pb0.95Ba0.04Na0.01Se1,Pb0.95Ba0.04Na0.01Se1,716,38766,0.00099457,0.00017724,1.1598,0.69869,0.0000257958,0.0008575358
3503,10.1021/ja400069s,105,6(a),393,Pb0.95Ba0.04Na0.01Se1,Pb0.95Ba0.04Na0.01Se1,716.5,38680,0.00099535,0.00017747,1.1588,0.69962,0.0000258532,0.0008589489
3503,10.1021/ja400069s,105,6(a),393,Pb0.95Ba0.04Na0.01Se1,Pb0.95Ba0.04Na0.01Se1,717,38594,0.00099612,0.0001777,1.1578,0.70055,0.0000259108,0.0008603558
3503,10.1021/ja400069s,105,6(a),393,Pb0.95Ba0.04Na0.01Se1,Pb0.95Ba0.04Na0.01Se1,717.5,38508,0.0009969,0.00017793,1.1569,0.70149,0.0000259686,0.0008616994
3503,10.1021/ja400069s,105,6(a),393,Pb0.95Ba0.04Na0.01Se1,Pb0.95Ba0.04Na0.01Se1,718,38422,0.00099767,0.00017816,1.1559,0.70242,0.0000260268,0.000863111
3503,10.1021/ja400069s,105,6(a),393,Pb0.95Ba0.04Na0.01Se1,Pb0.95Ba0.04Na0.01Se1,718.5,38337,0.00099845,0.00017839,1.1549,0.70336,0.0000260845,0.0008645337
3503,10.1021/ja400069s,105,6(a),393,Pb0.95Ba0.04Na0.01Se1,Pb0.95Ba0.04Na0.01Se1,719,38252,0.00099922,0.00017862,1.154,0.70429,0.0000261424,0.0008658752
3503,10.1021/ja400069s,105,6(a),393,Pb0.95Ba0.04Na0.01Se1,Pb0.95Ba0.04Na0.01Se1,719.5,38167,0.001,0.00017885,1.153,0.70522,0.0000262006,0.0008673027
3503,10.1021/ja400069s,105,6(a),393,Pb0.95Ba0.04Na0.01Se1,Pb0.95Ba0.04Na0.01Se1,720,38082,0.0010008,0.00017908,1.1521,0.70616,0.0000262591,0.0008686746
3503,10.1021/ja400069s,105,6(a),393,Pb0.95Ba0.04Na0.01Se1,Pb0.95Ba0.04Na0.01Se1,720.5,37998,0.0010015,0.00017931,1.1511,0.70709,0.0000263172,0.0008700374
3503,10.1021/ja400069s,105,6(a),393,Pb0.95Ba0.04Na0.01Se1,Pb0.95Ba0.04Na0.01Se1,721,37914,0.0010023,0.00017954,1.1501,0.70802,0.0000263755,0.0008714894
3503,10.1021/ja400069s,105,6(a),393,Pb0.95Ba0.04Na0.01Se1,Pb0.95Ba0.04Na0.01Se1,721.5,37830,0.0010031,0.00017977,1.1492,0.70896,0.000026434,0.0008728681
3503,10.1021/ja400069s,105,6(a),393,Pb0.95Ba0.04Na0.01Se1,Pb0.95Ba0.04Na0.01Se1,722,37746,0.0010039,0.00017999,1.1482,0.70989,0.0000264929,0.000874325
3503,10.1021/ja400069s,105,6(a),393,Pb0.95Ba0.04Na0.01Se1,Pb0.95Ba0.04Na0.01Se1,722.5,37662,0.0010046,0.00018022,1.1473,0.71083,0.000026552,0.000875621
3503,10.1021/ja400069s,105,6(a),393,Pb0.95Ba0.04Na0.01Se1,Pb0.95Ba0.04Na0.01Se1,723,37579,0.0010054,0.00018045,1.1463,0.71176,0.0000266106,0.0008770828
3503,10.1021/ja400069s,105,6(a),393,Pb0.95Ba0.04Na0.01Se1,Pb0.95Ba0.04Na0.01Se1,723.5,37496,0.0010062,0.00018068,1.1454,0.71269,0.0000266695,0.0008784704
3503,10.1021/ja400069s,105,6(a),393,Pb0.95Ba0.04Na0.01Se1,Pb0.95Ba0.04Na0.01Se1,724,37413,0.001007,0.0001809,1.1444,0.71363,0.0000267287,0.0008799371
3503,10.1021/ja400069s,105,6(a),393,Pb0.95Ba0.04Na0.01Se1,Pb0.95Ba0.04Na0.01Se1,724.5,37330,0.0010077,0.00018113,1.1435,0.71456,0.0000267881,0.0008812418
3503,10.1021/ja400069s,105,6(a),393,Pb0.95Ba0.04Na0.01Se1,Pb0.95Ba0.04Na0.01Se1,725,37248,0.0010085,0.00018136,1.1425,0.7155,0.0000268471,0.0008827133
3503,10.1021/ja400069s,105,6(a),393,Pb0.95Ba0.04Na0.01Se1,Pb0.95Ba0.04Na0.01Se1,725.5,37165,0.0010093,0.00018159,1.1416,0.71643,0.000026907,0.00088411
3503,10.1021/ja400069s,105,6(a),393,Pb0.95Ba0.04Na0.01Se1,Pb0.95Ba0.04Na0.01Se1,726,37083,0.0010101,0.00018181,1.1406,0.71736,0.0000269665,0.0008855865
3503,10.1021/ja400069s,105,6(a),393,Pb0.95Ba0.04Na0.01Se1,Pb0.95Ba0.04Na0.01Se1,726.5,37001,0.0010108,0.00018204,1.1397,0.7183,0.0000270263,0.0008869001
3503,10.1021/ja400069s,105,6(a),393,Pb0.95Ba0.04Na0.01Se1,Pb0.95Ba0.04Na0.01Se1,727,36920,0.0010116,0.00018227,1.1387,0.71923,0.0000270856,0.0008883815
3503,10.1021/ja400069s,105,6(a),393,Pb0.95Ba0.04Na0.01Se1,Pb0.95Ba0.04Na0.01Se1,727.5,36838,0.0010124,0.00018249,1.1378,0.72016,0.0000271459,0.0008897873
3503,10.1021/ja400069s,105,6(a),393,Pb0.95Ba0.04Na0.01Se1,Pb0.95Ba0.04Na0.01Se1,728,36757,0.0010132,0.00018272,1.1369,0.7211,0.0000272057,0.0008911954
3503,10.1021/ja400069s,105,6(a),393,Pb0.95Ba0.04Na0.01Se1,Pb0.95Ba0.04Na0.01Se1,728.5,36676,0.001014,0.00018294,1.1359,0.72203,0.0000272658,0.0008926842
3503,10.1021/ja400069s,105,6(a),393,Pb0.95Ba0.04Na0.01Se1,Pb0.95Ba0.04Na0.01Se1,729,36595,0.0010147,0.00018317,1.135,0.72297,0.0000273261,0.0008940088
3503,10.1021/ja400069s,105,6(a),393,Pb0.95Ba0.04Na0.01Se1,Pb0.95Ba0.04Na0.01Se1,729.5,36515,0.0010155,0.00018339,1.1341,0.7239,0.000027386,0.0008954237
3503,10.1021/ja400069s,105,6(a),393,Pb0.95Ba0.04Na0.01Se1,Pb0.95Ba0.04Na0.01Se1,730,36434,0.0010163,0.00018362,1.1331,0.72483,0.0000274469,0.00089692
3503,10.1021/ja400069s,105,6(a),393,Pb0.95Ba0.04Na0.01Se1,Pb0.95Ba0.04Na0.01Se1,730.5,36354,0.0010171,0.00018385,1.1322,0.72577,0.0000275073,0.0008983395
3503,10.1021/ja400069s,105,6(a),393,Pb0.95Ba0.04Na0.01Se1,Pb0.95Ba0.04Na0.01Se1,731,36274,0.0010178,0.00018407,1.1313,0.7267,0.000027568,0.0008996729
3503,10.1021/ja400069s,105,6(a),393,Pb0.95Ba0.04Na0.01Se1,Pb0.95Ba0.04Na0.01Se1,731.5,36194,0.0010186,0.00018429,1.1303,0.72764,0.0000276289,0.0009011767
3503,10.1021/ja400069s,105,6(a),393,Pb0.95Ba0.04Na0.01Se1,Pb0.95Ba0.04Na0.01Se1,732,36115,0.0010194,0.00018452,1.1294,0.72857,0.0000276893,0.0009026032
3503,10.1021/ja400069s,105,6(a),393,Pb0.95Ba0.04Na0.01Se1,Pb0.95Ba0.04Na0.01Se1,732.5,36035,0.0010202,0.00018474,1.1285,0.7295,0.0000277508,0.0009040319
3503,10.1021/ja400069s,105,6(a),393,Pb0.95Ba0.04Na0.01Se1,Pb0.95Ba0.04Na0.01Se1,733,35956,0.0010209,0.00018497,1.1275,0.73044,0.0000278118,0.0009054545
3503,10.1021/ja400069s,105,6(a),393,Pb0.95Ba0.04Na0.01Se1,Pb0.95Ba0.04Na0.01Se1,733.5,35877,0.0010217,0.00018519,1.1266,0.73137,0.000027873,0.000906888
3503,10.1021/ja400069s,105,6(a),393,Pb0.95Ba0.04Na0.01Se1,Pb0.95Ba0.04Na0.01Se1,734,35799,0.0010225,0.00018541,1.1257,0.7323,0.0000279337,0.0009083237
3503,10.1021/ja400069s,105,6(a),393,Pb0.95Ba0.04Na0.01Se1,Pb0.95Ba0.04Na0.01Se1,734.5,35720,0.0010233,0.00018564,1.1248,0.73324,0.0000279955,0.0009097617
3503,10.1021/ja400069s,105,6(a),393,Pb0.95Ba0.04Na0.01Se1,Pb0.95Ba0.04Na0.01Se1,735,35642,0.001024,0.00018586,1.1239,0.73417,0.0000280568,0.0009111131
3503,10.1021/ja400069s,105,6(a),393,Pb0.95Ba0.04Na0.01Se1,Pb0.95Ba0.04Na0.01Se1,735.5,35564,0.0010248,0.00018608,1.1229,0.73511,0.0000281183,0.0009126369
3503,10.1021/ja400069s,105,6(a),393,Pb0.95Ba0.04Na0.01Se1,Pb0.95Ba0.04Na0.01Se1,736,35486,0.0010256,0.00018631,1.122,0.73604,0.0000281801,0.000914082
3503,10.1021/ja400069s,105,6(a),393,Pb0.95Ba0.04Na0.01Se1,Pb0.95Ba0.04Na0.01Se1,736.5,35408,0.0010264,0.00018653,1.1211,0.73697,0.0000282422,0.0009155294
3503,10.1021/ja400069s,105,6(a),393,Pb0.95Ba0.04Na0.01Se1,Pb0.95Ba0.04Na0.01Se1,737,35331,0.0010271,0.00018675,1.1202,0.73791,0.0000283038,0.0009168898
3503,10.1021/ja400069s,105,6(a),393,Pb0.95Ba0.04Na0.01Se1,Pb0.95Ba0.04Na0.01Se1,737.5,35254,0.0010279,0.00018697,1.1193,0.73884,0.0000283656,0.0009183418
3503,10.1021/ja400069s,105,6(a),393,Pb0.95Ba0.04Na0.01Se1,Pb0.95Ba0.04Na0.01Se1,738,35177,0.0010287,0.0001872,1.1184,0.73977,0.0000284277,0.0009197961
3503,10.1021/ja400069s,105,6(a),393,Pb0.95Ba0.04Na0.01Se1,Pb0.95Ba0.04Na0.01Se1,738.5,35100,0.0010295,0.00018742,1.1174,0.74071,0.00002849,0.0009213352
3503,10.1021/ja400069s,105,6(a),393,Pb0.95Ba0.04Na0.01Se1,Pb0.95Ba0.04Na0.01Se1,739,35023,0.0010302,0.00018764,1.1165,0.74164,0.0000285527,0.0009227049
3503,10.1021/ja400069s,105,6(a),393,Pb0.95Ba0.04Na0.01Se1,Pb0.95Ba0.04Na0.01Se1,739.5,34947,0.001031,0.00018786,1.1156,0.74258,0.0000286148,0.0009241664
3503,10.1021/ja400069s,105,6(a),393,Pb0.95Ba0.04Na0.01Se1,Pb0.95Ba0.04Na0.01Se1,740,34871,0.0010318,0.00018808,1.1147,0.74351,0.0000286771,0.0009256302
3503,10.1021/ja400069s,105,6(a),393,Pb0.95Ba0.04Na0.01Se1,Pb0.95Ba0.04Na0.01Se1,740.5,34795,0.0010326,0.0001883,1.1138,0.74444,0.0000287398,0.0009270964
3503,10.1021/ja400069s,105,6(a),393,Pb0.95Ba0.04Na0.01Se1,Pb0.95Ba0.04Na0.01Se1,741,34719,0.0010333,0.00018852,1.1129,0.74538,0.0000288027,0.0009284752
3503,10.1021/ja400069s,105,6(a),393,Pb0.95Ba0.04Na0.01Se1,Pb0.95Ba0.04Na0.01Se1,741.5,34643,0.0010341,0.00018874,1.112,0.74631,0.0000288659,0.000929946
3503,10.1021/ja400069s,105,6(a),393,Pb0.95Ba0.04Na0.01Se1,Pb0.95Ba0.04Na0.01Se1,742,34568,0.0010349,0.00018896,1.1111,0.74725,0.0000289285,0.0009314193
3503,10.1021/ja400069s,105,6(a),393,Pb0.95Ba0.04Na0.01Se1,Pb0.95Ba0.04Na0.01Se1,742.5,34493,0.0010357,0.00018918,1.1102,0.74818,0.0000289914,0.000932895
3503,10.1021/ja400069s,105,6(a),393,Pb0.95Ba0.04Na0.01Se1,Pb0.95Ba0.04Na0.01Se1,743,34418,0.0010364,0.0001894,1.1093,0.74911,0.0000290546,0.0009342829
3503,10.1021/ja400069s,105,6(a),393,Pb0.95Ba0.04Na0.01Se1,Pb0.95Ba0.04Na0.01Se1,743.5,34343,0.0010372,0.00018962,1.1084,0.75005,0.000029118,0.0009357633
3503,10.1021/ja400069s,105,6(a),393,Pb0.95Ba0.04Na0.01Se1,Pb0.95Ba0.04Na0.01Se1,744,34269,0.001038,0.00018984,1.1075,0.75098,0.0000291809,0.000937246
3503,10.1021/ja400069s,105,6(a),393,Pb0.95Ba0.04Na0.01Se1,Pb0.95Ba0.04Na0.01Se1,744.5,34194,0.0010388,0.00019006,1.1066,0.75191,0.0000292449,0.0009387312
3503,10.1021/ja400069s,105,6(a),393,Pb0.95Ba0.04Na0.01Se1,Pb0.95Ba0.04Na0.01Se1,745,34120,0.0010395,0.00019027,1.1057,0.75285,0.0000293083,0.0009401284
3503,10.1021/ja400069s,105,6(a),393,Pb0.95Ba0.04Na0.01Se1,Pb0.95Ba0.04Na0.01Se1,745.5,34047,0.0010403,0.00019049,1.1048,0.75378,0.0000293712,0.0009416184
3503,10.1021/ja400069s,105,6(a),393,Pb0.95Ba0.04Na0.01Se1,Pb0.95Ba0.04Na0.01Se1,746,33973,0.0010411,0.00019071,1.1039,0.75472,0.0000294351,0.0009431108
3503,10.1021/ja400069s,105,6(a),393,Pb0.95Ba0.04Na0.01Se1,Pb0.95Ba0.04Na0.01Se1,746.5,33899,0.0010419,0.00019093,1.103,0.75565,0.0000294994,0.0009446056
3503,10.1021/ja400069s,105,6(a),393,Pb0.95Ba0.04Na0.01Se1,Pb0.95Ba0.04Na0.01Se1,747,33826,0.0010426,0.00019115,1.1021,0.75658,0.0000295631,0.0009460122
3503,10.1021/ja400069s,105,6(a),393,Pb0.95Ba0.04Na0.01Se1,Pb0.95Ba0.04Na0.01Se1,747.5,33753,0.0010434,0.00019136,1.1013,0.75752,0.000029627,0.0009474258
3503,10.1021/ja400069s,105,6(a),393,Pb0.95Ba0.04Na0.01Se1,Pb0.95Ba0.04Na0.01Se1,748,33680,0.0010442,0.00019158,1.1004,0.75845,0.0000296912,0.0009489277
3503,10.1021/ja400069s,105,6(a),393,Pb0.95Ba0.04Na0.01Se1,Pb0.95Ba0.04Na0.01Se1,748.5,33608,0.001045,0.0001918,1.0995,0.75939,0.0000297548,0.000950432
3503,10.1021/ja400069s,105,6(a),393,Pb0.95Ba0.04Na0.01Se1,Pb0.95Ba0.04Na0.01Se1,749,33535,0.0010457,0.00019201,1.0986,0.76032,0.0000298196,0.0009518478
3503,10.1021/ja400069s,105,6(a),393,Pb0.95Ba0.04Na0.01Se1,Pb0.95Ba0.04Na0.01Se1,749.5,33463,0.0010465,0.00019223,1.0977,0.76125,0.0000298838,0.000953357
3503,10.1021/ja400069s,105,6(a),393,Pb0.95Ba0.04Na0.01Se1,Pb0.95Ba0.04Na0.01Se1,750,33391,0.0010473,0.00019244,1.0968,0.76219,0.0000299482,0.0009548687
3503,10.1021/ja400069s,105,6(a),393,Pb0.95Ba0.04Na0.01Se1,Pb0.95Ba0.04Na0.01Se1,750.5,33319,0.0010481,0.00019266,1.096,0.76312,0.0000300129,0.0009562956
3503,10.1021/ja400069s,105,6(a),393,Pb0.95Ba0.04Na0.01Se1,Pb0.95Ba0.04Na0.01Se1,751,33248,0.0010488,0.00019287,1.0951,0.76405,0.000030077,0.0009577208
3503,10.1021/ja400069s,105,6(a),393,Pb0.95Ba0.04Na0.01Se1,Pb0.95Ba0.04Na0.01Se1,751.5,33176,0.0010496,0.00019309,1.0942,0.76499,0.0000301423,0.0009592396
3503,10.1021/ja400069s,105,6(a),393,Pb0.95Ba0.04Na0.01Se1,Pb0.95Ba0.04Na0.01Se1,752,33105,0.0010504,0.0001933,1.0933,0.76592,0.0000302069,0.000960761
3503,10.1021/ja400069s,105,6(a),393,Pb0.95Ba0.04Na0.01Se1,Pb0.95Ba0.04Na0.01Se1,752.5,33034,0.0010512,0.00019352,1.0925,0.76686,0.0000302718,0.0009621968
3503,10.1021/ja400069s,105,6(a),393,Pb0.95Ba0.04Na0.01Se1,Pb0.95Ba0.04Na0.01Se1,753,32963,0.0010519,0.00019373,1.0916,0.76779,0.000030337,0.0009636314
3503,10.1021/ja400069s,105,6(a),393,Pb0.95Ba0.04Na0.01Se1,Pb0.95Ba0.04Na0.01Se1,753.5,32893,0.0010527,0.00019395,1.0907,0.76872,0.0000304016,0.00096516
3503,10.1021/ja400069s,105,6(a),393,Pb0.95Ba0.04Na0.01Se1,Pb0.95Ba0.04Na0.01Se1,754,32822,0.0010535,0.00019416,1.0898,0.76966,0.0000304674,0.0009666911
3503,10.1021/ja400069s,105,6(a),393,Pb0.95Ba0.04Na0.01Se1,Pb0.95Ba0.04Na0.01Se1,754.5,32752,0.0010543,0.00019437,1.089,0.77059,0.0000305325,0.0009681359
3503,10.1021/ja400069s,105,6(a),393,Pb0.95Ba0.04Na0.01Se1,Pb0.95Ba0.04Na0.01Se1,755,32682,0.001055,0.00019459,1.0881,0.77153,0.0000305979,0.00096958
3503,10.1021/ja400069s,105,6(a),393,Pb0.95Ba0.04Na0.01Se1,Pb0.95Ba0.04Na0.01Se1,755.5,32613,0.0010558,0.0001948,1.0872,0.77246,0.0000306626,0.0009711185
3503,10.1021/ja400069s,105,6(a),393,Pb0.95Ba0.04Na0.01Se1,Pb0.95Ba0.04Na0.01Se1,756,32543,0.0010566,0.00019501,1.0864,0.77339,0.0000307286,0.00097257
3503,10.1021/ja400069s,105,6(a),393,Pb0.95Ba0.04Na0.01Se1,Pb0.95Ba0.04Na0.01Se1,756.5,32474,0.0010574,0.00019522,1.0855,0.77433,0.0000307939,0.0009741133
3503,10.1021/ja400069s,105,6(a),393,Pb0.95Ba0.04Na0.01Se1,Pb0.95Ba0.04Na0.01Se1,757,32405,0.0010581,0.00019543,1.0846,0.77526,0.0000308594,0.000975567
3503,10.1021/ja400069s,105,6(a),393,Pb0.95Ba0.04Na0.01Se1,Pb0.95Ba0.04Na0.01Se1,757.5,32336,0.0010589,0.00019564,1.0838,0.77619,0.0000309253,0.0009770253
3503,10.1021/ja400069s,105,6(a),393,Pb0.95Ba0.04Na0.01Se1,Pb0.95Ba0.04Na0.01Se1,758,32267,0.0010597,0.00019586,1.0829,0.77713,0.0000309914,0.000978576
3503,10.1021/ja400069s,105,6(a),393,Pb0.95Ba0.04Na0.01Se1,Pb0.95Ba0.04Na0.01Se1,758.5,32198,0.0010605,0.00019607,1.0821,0.77806,0.0000310578,0.0009800388
3503,10.1021/ja400069s,105,6(a),393,Pb0.95Ba0.04Na0.01Se1,Pb0.95Ba0.04Na0.01Se1,759,32130,0.0010612,0.00019628,1.0812,0.779,0.0000311236,0.000981502
3503,10.1021/ja400069s,105,6(a),393,Pb0.95Ba0.04Na0.01Se1,Pb0.95Ba0.04Na0.01Se1,759.5,32062,0.001062,0.00019649,1.0804,0.77993,0.0000311896,0.0009829693
3503,10.1021/ja400069s,105,6(a),393,Pb0.95Ba0.04Na0.01Se1,Pb0.95Ba0.04Na0.01Se1,760,31994,0.0010628,0.0001967,1.0795,0.78086,0.0000312559,0.0009845299
3503,10.1021/ja400069s,105,6(a),393,Pb0.95Ba0.04Na0.01Se1,Pb0.95Ba0.04Na0.01Se1,760.5,31926,0.0010636,0.00019691,1.0787,0.7818,0.0000313224,0.0009860017
3503,10.1021/ja400069s,105,6(a),393,Pb0.95Ba0.04Na0.01Se1,Pb0.95Ba0.04Na0.01Se1,761,31859,0.0010643,0.00019712,1.0778,0.78273,0.0000313883,0.0009874745
3503,10.1021/ja400069s,105,6(a),393,Pb0.95Ba0.04Na0.01Se1,Pb0.95Ba0.04Na0.01Se1,761.5,31792,0.0010651,0.00019732,1.077,0.78367,0.0000314545,0.0009889508
3503,10.1021/ja400069s,105,6(a),393,Pb0.95Ba0.04Na0.01Se1,Pb0.95Ba0.04Na0.01Se1,762,31724,0.0010659,0.00019753,1.0761,0.7846,0.0000315219,0.0009905213
3503,10.1021/ja400069s,105,6(a),393,Pb0.95Ba0.04Na0.01Se1,Pb0.95Ba0.04Na0.01Se1,762.5,31658,0.0010667,0.00019774,1.0753,0.78553,0.0000315876,0.0009920022
3503,10.1021/ja400069s,105,6(a),393,Pb0.95Ba0.04Na0.01Se1,Pb0.95Ba0.04Na0.01Se1,763,31591,0.0010674,0.00019795,1.0744,0.78647,0.0000316546,0.0009934847
3503,10.1021/ja400069s,105,6(a),393,Pb0.95Ba0.04Na0.01Se1,Pb0.95Ba0.04Na0.01Se1,763.5,31524,0.0010682,0.00019816,1.0736,0.7874,0.0000317219,0.0009949702
3503,10.1021/ja400069s,105,6(a),393,Pb0.95Ba0.04Na0.01Se1,Pb0.95Ba0.04Na0.01Se1,764,31458,0.001069,0.00019836,1.0727,0.78833,0.0000317884,0.0009965508
3503,10.1021/ja400069s,105,6(a),393,Pb0.95Ba0.04Na0.01Se1,Pb0.95Ba0.04Na0.01Se1,764.5,31392,0.0010698,0.00019857,1.0719,0.78927,0.0000318552,0.0009980409
3503,10.1021/ja400069s,105,6(a),393,Pb0.95Ba0.04Na0.01Se1,Pb0.95Ba0.04Na0.01Se1,765,31326,0.0010705,0.00019878,1.0711,0.7902,0.0000319224,0.0009994398
3503,10.1021/ja400069s,105,6(a),393,Pb0.95Ba0.04Na0.01Se1,Pb0.95Ba0.04Na0.01Se1,765.5,31261,0.0010713,0.00019898,1.0702,0.79114,0.0000319887,0.0010010278
3503,10.1021/ja400069s,105,6(a),393,Pb0.95Ba0.04Na0.01Se1,Pb0.95Ba0.04Na0.01Se1,766,31195,0.0010721,0.00019919,1.0694,0.79207,0.0000320564,0.0010025248
3503,10.1021/ja400069s,105,6(a),393,Pb0.95Ba0.04Na0.01Se1,Pb0.95Ba0.04Na0.01Se1,766.5,31130,0.0010729,0.00019939,1.0686,0.793,0.0000321234,0.001004024
3503,10.1021/ja400069s,105,6(a),393,Pb0.95Ba0.04Na0.01Se1,Pb0.95Ba0.04Na0.01Se1,767,31065,0.0010736,0.0001996,1.0677,0.79394,0.0000321906,0.0010055259
3503,10.1021/ja400069s,105,6(a),393,Pb0.95Ba0.04Na0.01Se1,Pb0.95Ba0.04Na0.01Se1,767.5,31000,0.0010744,0.0001998,1.0669,0.79487,0.0000322581,0.0010070297
3503,10.1021/ja400069s,105,6(a),393,Pb0.95Ba0.04Na0.01Se1,Pb0.95Ba0.04Na0.01Se1,768,30935,0.0010752,0.00020001,1.0661,0.79581,0.0000323258,0.0010085358
3503,10.1021/ja400069s,105,6(a),393,Pb0.95Ba0.04Na0.01Se1,Pb0.95Ba0.04Na0.01Se1,768.5,30871,0.001076,0.00020021,1.0652,0.79674,0.0000323929,0.0010101389
3503,10.1021/ja400069s,105,6(a),393,Pb0.95Ba0.04Na0.01Se1,Pb0.95Ba0.04Na0.01Se1,769,30806,0.0010767,0.00020042,1.0644,0.79767,0.0000324612,0.0010115558
3503,10.1021/ja400069s,105,6(a),393,Pb0.95Ba0.04Na0.01Se1,Pb0.95Ba0.04Na0.01Se1,769.5,30742,0.0010775,0.00020062,1.0636,0.79861,0.0000325288,0.0010130688
3503,10.1021/ja400069s,105,6(a),393,Pb0.95Ba0.04Na0.01Se1,Pb0.95Ba0.04Na0.01Se1,770,30679,0.0010783,0.00020082,1.0628,0.79954,0.0000325956,0.0010145841
3503,10.1021/ja400069s,105,6(a),393,Pb0.95Ba0.04Na0.01Se1,Pb0.95Ba0.04Na0.01Se1,770.5,30615,0.0010791,0.00020103,1.0619,0.80047,0.0000326637,0.0010161974
3503,10.1021/ja400069s,105,6(a),393,Pb0.95Ba0.04Na0.01Se1,Pb0.95Ba0.04Na0.01Se1,771,30551,0.0010798,0.00020123,1.0611,0.80141,0.0000327322,0.0010176232
3503,10.1021/ja400069s,105,6(a),393,Pb0.95Ba0.04Na0.01Se1,Pb0.95Ba0.04Na0.01Se1,771.5,30488,0.0010806,0.00020143,1.0603,0.80234,0.0000327998,0.0010191455
3503,10.1021/ja400069s,105,6(a),393,Pb0.95Ba0.04Na0.01Se1,Pb0.95Ba0.04Na0.01Se1,772,30425,0.0010814,0.00020163,1.0595,0.80328,0.0000328677,0.0010206701
3503,10.1021/ja400069s,105,6(a),393,Pb0.95Ba0.04Na0.01Se1,Pb0.95Ba0.04Na0.01Se1,772.5,30362,0.0010822,0.00020183,1.0587,0.80421,0.0000329359,0.001022197
3503,10.1021/ja400069s,105,6(a),393,Pb0.95Ba0.04Na0.01Se1,Pb0.95Ba0.04Na0.01Se1,773,30300,0.0010829,0.00020203,1.0579,0.80514,0.0000330033,0.0010236317
3503,10.1021/ja400069s,105,6(a),393,Pb0.95Ba0.04Na0.01Se1,Pb0.95Ba0.04Na0.01Se1,773.5,30237,0.0010837,0.00020223,1.057,0.80608,0.0000330721,0.0010252602
3503,10.1021/ja400069s,105,6(a),393,Pb0.95Ba0.04Na0.01Se1,Pb0.95Ba0.04Na0.01Se1,774,30175,0.0010845,0.00020243,1.0562,0.80701,0.00003314,0.0010267942
3503,10.1021/ja400069s,105,6(a),393,Pb0.95Ba0.04Na0.01Se1,Pb0.95Ba0.04Na0.01Se1,774.5,30113,0.0010853,0.00020263,1.0554,0.80795,0.0000332082,0.0010283305
3503,10.1021/ja400069s,105,6(a),393,Pb0.95Ba0.04Na0.01Se1,Pb0.95Ba0.04Na0.01Se1,775,30051,0.001086,0.00020283,1.0546,0.80888,0.0000332768,0.0010297743
3503,10.1021/ja400069s,105,6(a),393,Pb0.95Ba0.04Na0.01Se1,Pb0.95Ba0.04Na0.01Se1,775.5,29989,0.0010868,0.00020303,1.0538,0.80981,0.0000333456,0.0010313152
3503,10.1021/ja400069s,105,6(a),393,Pb0.95Ba0.04Na0.01Se1,Pb0.95Ba0.04Na0.01Se1,776,29928,0.0010876,0.00020323,1.053,0.81075,0.0000334135,0.0010328585
3503,10.1021/ja400069s,105,6(a),393,Pb0.95Ba0.04Na0.01Se1,Pb0.95Ba0.04Na0.01Se1,776.5,29866,0.0010884,0.00020343,1.0522,0.81168,0.0000334829,0.0010344041
3503,10.1021/ja400069s,105,6(a),393,Pb0.95Ba0.04Na0.01Se1,Pb0.95Ba0.04Na0.01Se1,777,29805,0.0010891,0.00020363,1.0514,0.81261,0.0000335514,0.001035857
3503,10.1021/ja400069s,105,6(a),393,Pb0.95Ba0.04Na0.01Se1,Pb0.95Ba0.04Na0.01Se1,777.5,29744,0.0010899,0.00020382,1.0506,0.81355,0.0000336202,0.0010374072
3503,10.1021/ja400069s,105,6(a),393,Pb0.95Ba0.04Na0.01Se1,Pb0.95Ba0.04Na0.01Se1,778,29684,0.0010907,0.00020402,1.0498,0.81448,0.0000336882,0.0010389598
3503,10.1021/ja400069s,105,6(a),393,Pb0.95Ba0.04Na0.01Se1,Pb0.95Ba0.04Na0.01Se1,778.5,29623,0.0010915,0.00020422,1.049,0.81542,0.0000337576,0.0010405148
3503,10.1021/ja400069s,105,6(a),393,Pb0.95Ba0.04Na0.01Se1,Pb0.95Ba0.04Na0.01Se1,779,29563,0.0010922,0.00020441,1.0482,0.81635,0.0000338261,0.0010419767
3503,10.1021/ja400069s,105,6(a),393,Pb0.95Ba0.04Na0.01Se1,Pb0.95Ba0.04Na0.01Se1,779.5,29503,0.001093,0.00020461,1.0474,0.81728,0.0000338949,0.0010435364
3503,10.1021/ja400069s,105,6(a),393,Pb0.95Ba0.04Na0.01Se1,Pb0.95Ba0.04Na0.01Se1,780,29443,0.0010938,0.00020481,1.0466,0.81822,0.0000339639,0.0010450984
