Repository: RamyaGuru/STD2_EffMass

# STD2_EffMass
Effective mass modeling of StarryData2 data

File: csvfiles/highperformancetellerium10.1021ja400069s.csv (part 23 of 61)
sid,DOI,figureid,fignum,sampleid,samplename,composition,Temperature,Electrical conductivity,Power factor,Seebeck coefficient,Thermal conductivity,ZT,Electrical resistivity,Figure of merit Z
3503,10.1021/ja400069s,105,6(a),393,Pb0.95Ba0.04Na0.01Se1,Pb0.95Ba0.04Na0.01Se1,780.5,29383,0.0010946,0.000205,1.0458,0.81915,0.0000340333,0.0010466628
3503,10.1021/ja400069s,105,6(a),393,Pb0.95Ba0.04Na0.01Se1,Pb0.95Ba0.04Na0.01Se1,781,29324,0.0010953,0.0002052,1.045,0.82009,0.0000341018,0.001048134
3503,10.1021/ja400069s,105,6(a),393,Pb0.95Ba0.04Na0.01Se1,Pb0.95Ba0.04Na0.01Se1,781.5,29264,0.0010961,0.00020539,1.0442,0.82102,0.0000341717,0.0010497031
3503,10.1021/ja400069s,105,6(a),393,Pb0.95Ba0.04Na0.01Se1,Pb0.95Ba0.04Na0.01Se1,782,29205,0.0010969,0.00020558,1.0435,0.82195,0.0000342407,0.0010511739
3503,10.1021/ja400069s,105,6(a),393,Pb0.95Ba0.04Na0.01Se1,Pb0.95Ba0.04Na0.01Se1,782.5,29146,0.0010977,0.00020578,1.0427,0.82289,0.00003431,0.0010527477
3503,10.1021/ja400069s,105,6(a),393,Pb0.95Ba0.04Na0.01Se1,Pb0.95Ba0.04Na0.01Se1,783,29088,0.0010984,0.00020597,1.0419,0.82382,0.0000343784,0.0010542279
3503,10.1021/ja400069s,105,6(a),393,Pb0.95Ba0.04Na0.01Se1,Pb0.95Ba0.04Na0.01Se1,783.5,29029,0.0010992,0.00020616,1.0411,0.82475,0.0000344483,0.0010558064
3503,10.1021/ja400069s,105,6(a),393,Pb0.95Ba0.04Na0.01Se1,Pb0.95Ba0.04Na0.01Se1,784,28971,0.0011,0.00020636,1.0403,0.82569,0.0000345173,0.0010573873
3503,10.1021/ja400069s,105,6(a),393,Pb0.95Ba0.04Na0.01Se1,Pb0.95Ba0.04Na0.01Se1,784.5,28912,0.0011008,0.00020655,1.0395,0.82662,0.0000345877,0.0010589707
3503,10.1021/ja400069s,105,6(a),393,Pb0.95Ba0.04Na0.01Se1,Pb0.95Ba0.04Na0.01Se1,785,28854,0.0011016,0.00020674,1.0388,0.82756,0.0000346572,0.0010604544
3503,10.1021/ja400069s,105,6(a),393,Pb0.95Ba0.04Na0.01Se1,Pb0.95Ba0.04Na0.01Se1,785.5,28797,0.0011023,0.00020693,1.038,0.82849,0.0000347258,0.0010619461
3503,10.1021/ja400069s,105,6(a),393,Pb0.95Ba0.04Na0.01Se1,Pb0.95Ba0.04Na0.01Se1,786,28739,0.0011031,0.00020712,1.0372,0.82942,0.0000347959,0.0010635364
3503,10.1021/ja400069s,105,6(a),393,Pb0.95Ba0.04Na0.01Se1,Pb0.95Ba0.04Na0.01Se1,786.5,28682,0.0011039,0.00020731,1.0365,0.83036,0.0000348651,0.0010650265
3503,10.1021/ja400069s,105,6(a),393,Pb0.95Ba0.04Na0.01Se1,Pb0.95Ba0.04Na0.01Se1,787,28624,0.0011047,0.0002075,1.0357,0.83129,0.0000349357,0.0010666216
3503,10.1021/ja400069s,105,6(a),393,Pb0.95Ba0.04Na0.01Se1,Pb0.95Ba0.04Na0.01Se1,787.5,28567,0.0011054,0.00020769,1.0349,0.83223,0.0000350054,0.0010681225
3503,10.1021/ja400069s,105,6(a),393,Pb0.95Ba0.04Na0.01Se1,Pb0.95Ba0.04Na0.01Se1,788,28511,0.0011062,0.00020788,1.0341,0.83316,0.0000350742,0.0010697225
3503,10.1021/ja400069s,105,6(a),393,Pb0.95Ba0.04Na0.01Se1,Pb0.95Ba0.04Na0.01Se1,788.5,28454,0.001107,0.00020807,1.0334,0.83409,0.0000351444,0.0010712212
3503,10.1021/ja400069s,105,6(a),393,Pb0.95Ba0.04Na0.01Se1,Pb0.95Ba0.04Na0.01Se1,789,28398,0.0011078,0.00020825,1.0326,0.83503,0.0000352137,0.0010728259
3503,10.1021/ja400069s,105,6(a),393,Pb0.95Ba0.04Na0.01Se1,Pb0.95Ba0.04Na0.01Se1,789.5,28341,0.0011085,0.00020844,1.0319,0.83596,0.0000352846,0.001074232
3503,10.1021/ja400069s,105,6(a),393,Pb0.95Ba0.04Na0.01Se1,Pb0.95Ba0.04Na0.01Se1,790,28285,0.0011093,0.00020863,1.0311,0.83689,0.0000353544,0.0010758413
3503,10.1021/ja400069s,105,6(a),393,Pb0.95Ba0.04Na0.01Se1,Pb0.95Ba0.04Na0.01Se1,790.5,28229,0.0011101,0.00020882,1.0303,0.83783,0.0000354246,0.0010774532
3503,10.1021/ja400069s,105,6(a),393,Pb0.95Ba0.04Na0.01Se1,Pb0.95Ba0.04Na0.01Se1,791,28174,0.0011109,0.000209,1.0296,0.83876,0.0000354937,0.0010789627
3503,10.1021/ja400069s,105,6(a),393,Pb0.95Ba0.04Na0.01Se1,Pb0.95Ba0.04Na0.01Se1,791.5,28118,0.0011116,0.00020919,1.0288,0.8397,0.0000355644,0.0010804821
3503,10.1021/ja400069s,105,6(a),393,Pb0.95Ba0.04Na0.01Se1,Pb0.95Ba0.04Na0.01Se1,792,28063,0.0011124,0.00020937,1.0281,0.84063,0.0000356341,0.0010819959
3503,10.1021/ja400069s,105,6(a),393,Pb0.95Ba0.04Na0.01Se1,Pb0.95Ba0.04Na0.01Se1,792.5,28008,0.0011132,0.00020956,1.0273,0.84156,0.0000357041,0.0010836172
3503,10.1021/ja400069s,105,6(a),393,Pb0.95Ba0.04Na0.01Se1,Pb0.95Ba0.04Na0.01Se1,793,27953,0.001114,0.00020974,1.0266,0.8425,0.0000357743,0.0010851354
3503,10.1021/ja400069s,105,6(a),393,Pb0.95Ba0.04Na0.01Se1,Pb0.95Ba0.04Na0.01Se1,793.5,27898,0.0011147,0.00020993,1.0258,0.84343,0.0000358449,0.0010866641
3503,10.1021/ja400069s,105,6(a),393,Pb0.95Ba0.04Na0.01Se1,Pb0.95Ba0.04Na0.01Se1,794,27844,0.0011155,0.00021011,1.0251,0.84437,0.0000359144,0.0010881865
3503,10.1021/ja400069s,105,6(a),393,Pb0.95Ba0.04Na0.01Se1,Pb0.95Ba0.04Na0.01Se1,794.5,27789,0.0011163,0.00021029,1.0243,0.8453,0.0000359855,0.0010898174
3503,10.1021/ja400069s,105,6(a),393,Pb0.95Ba0.04Na0.01Se1,Pb0.95Ba0.04Na0.01Se1,795,27735,0.0011171,0.00021048,1.0236,0.84623,0.0000360555,0.0010913443
3503,10.1021/ja400069s,105,6(a),393,Pb0.95Ba0.04Na0.01Se1,Pb0.95Ba0.04Na0.01Se1,795.5,27681,0.0011178,0.00021066,1.0229,0.84717,0.0000361259,0.0010927754
3503,10.1021/ja400069s,105,6(a),393,Pb0.95Ba0.04Na0.01Se1,Pb0.95Ba0.04Na0.01Se1,796,27627,0.0011186,0.00021084,1.0221,0.8481,0.0000361965,0.0010944135
3503,10.1021/ja400069s,105,6(a),393,Pb0.95Ba0.04Na0.01Se1,Pb0.95Ba0.04Na0.01Se1,796.5,27574,0.0011194,0.00021102,1.0214,0.84903,0.000036266,0.0010959467
3503,10.1021/ja400069s,105,6(a),393,Pb0.95Ba0.04Na0.01Se1,Pb0.95Ba0.04Na0.01Se1,797,27520,0.0011202,0.0002112,1.0206,0.84997,0.0000363372,0.0010975897
3503,10.1021/ja400069s,105,6(a),393,Pb0.95Ba0.04Na0.01Se1,Pb0.95Ba0.04Na0.01Se1,797.5,27467,0.0011209,0.00021138,1.0199,0.8509,0.0000364073,0.0010990293
3503,10.1021/ja400069s,105,6(a),393,Pb0.95Ba0.04Na0.01Se1,Pb0.95Ba0.04Na0.01Se1,798,27414,0.0011217,0.00021156,1.0192,0.85184,0.0000364777,0.0011005691
3503,10.1021/ja400069s,105,6(a),393,Pb0.95Ba0.04Na0.01Se1,Pb0.95Ba0.04Na0.01Se1,798.5,27361,0.0011225,0.00021174,1.0184,0.85277,0.0000365484,0.0011022192
3503,10.1021/ja400069s,105,6(a),393,Pb0.95Ba0.04Na0.01Se1,Pb0.95Ba0.04Na0.01Se1,799,27308,0.0011233,0.00021192,1.0177,0.8537,0.0000366193,0.0011037634
3503,10.1021/ja400069s,105,6(a),393,Pb0.95Ba0.04Na0.01Se1,Pb0.95Ba0.04Na0.01Se1,799.5,27256,0.001124,0.0002121,1.017,0.85464,0.0000366892,0.0011052114
3503,10.1021/ja400069s,105,6(a),393,Pb0.95Ba0.04Na0.01Se1,Pb0.95Ba0.04Na0.01Se1,800,27204,0.0011248,0.00021228,1.0163,0.85557,0.0000367593,0.0011067598
3503,10.1021/ja400069s,105,6(a),393,Pb0.95Ba0.04Na0.01Se1,Pb0.95Ba0.04Na0.01Se1,800.5,27151,0.0011256,0.00021245,1.0155,0.85651,0.0000368311,0.0011084195
3503,10.1021/ja400069s,105,6(a),393,Pb0.95Ba0.04Na0.01Se1,Pb0.95Ba0.04Na0.01Se1,801,27099,0.0011264,0.00021263,1.0148,0.85744,0.0000369017,0.0011099724
3503,10.1021/ja400069s,105,6(a),393,Pb0.95Ba0.04Na0.01Se1,Pb0.95Ba0.04Na0.01Se1,801.5,27048,0.0011271,0.00021281,1.0141,0.85837,0.0000369713,0.0011114289
3503,10.1021/ja400069s,105,6(a),393,Pb0.95Ba0.04Na0.01Se1,Pb0.95Ba0.04Na0.01Se1,802,26996,0.0011279,0.00021298,1.0134,0.85931,0.0000370425,0.001112986
3503,10.1021/ja400069s,105,6(a),393,Pb0.95Ba0.04Na0.01Se1,Pb0.95Ba0.04Na0.01Se1,802.5,26945,0.0011287,0.00021316,1.0127,0.86024,0.0000371126,0.0011145453
3503,10.1021/ja400069s,105,6(a),393,Pb0.95Ba0.04Na0.01Se1,Pb0.95Ba0.04Na0.01Se1,803,26893,0.0011295,0.00021334,1.0119,0.86117,0.0000371844,0.001116217
3503,10.1021/ja400069s,105,6(a),393,Pb0.95Ba0.04Na0.01Se1,Pb0.95Ba0.04Na0.01Se1,803.5,26842,0.0011302,0.00021351,1.0112,0.86211,0.000037255,0.001117682
3503,10.1021/ja400069s,105,6(a),393,Pb0.95Ba0.04Na0.01Se1,Pb0.95Ba0.04Na0.01Se1,804,26792,0.001131,0.00021368,1.0105,0.86304,0.0000373246,0.0011192479
3503,10.1021/ja400069s,105,6(a),393,Pb0.95Ba0.04Na0.01Se1,Pb0.95Ba0.04Na0.01Se1,804.5,26741,0.0011318,0.00021386,1.0098,0.86398,0.0000373958,0.001120816
3503,10.1021/ja400069s,105,6(a),393,Pb0.95Ba0.04Na0.01Se1,Pb0.95Ba0.04Na0.01Se1,805,26690,0.0011326,0.00021403,1.0091,0.86491,0.0000374672,0.0011223863
3503,10.1021/ja400069s,105,6(a),393,Pb0.95Ba0.04Na0.01Se1,Pb0.95Ba0.04Na0.01Se1,805.5,26640,0.0011333,0.0002142,1.0084,0.86584,0.0000375375,0.0011238596
3503,10.1021/ja400069s,105,6(a),393,Pb0.95Ba0.04Na0.01Se1,Pb0.95Ba0.04Na0.01Se1,806,26590,0.0011341,0.00021437,1.0077,0.86678,0.0000376081,0.0011254342
3503,10.1021/ja400069s,105,6(a),393,Pb0.95Ba0.04Na0.01Se1,Pb0.95Ba0.04Na0.01Se1,806.5,26540,0.0011349,0.00021455,1.007,0.86771,0.000037679,0.0011270109
3503,10.1021/ja400069s,105,6(a),393,Pb0.95Ba0.04Na0.01Se1,Pb0.95Ba0.04Na0.01Se1,807,26490,0.0011357,0.00021472,1.0063,0.86865,0.0000377501,0.0011285899
3503,10.1021/ja400069s,105,6(a),393,Pb0.95Ba0.04Na0.01Se1,Pb0.95Ba0.04Na0.01Se1,807.5,26441,0.0011364,0.00021489,1.0056,0.86958,0.0000378201,0.0011300716
3503,10.1021/ja400069s,105,6(a),393,Pb0.95Ba0.04Na0.01Se1,Pb0.95Ba0.04Na0.01Se1,808,26391,0.0011372,0.00021506,1.0049,0.87051,0.0000378917,0.0011316549
3503,10.1021/ja400069s,105,6(a),393,Pb0.95Ba0.04Na0.01Se1,Pb0.95Ba0.04Na0.01Se1,808.5,26342,0.001138,0.00021523,1.0042,0.87145,0.0000379622,0.0011332404
3503,10.1021/ja400069s,105,6(a),393,Pb0.95Ba0.04Na0.01Se1,Pb0.95Ba0.04Na0.01Se1,809,26293,0.0011388,0.0002154,1.0035,0.87238,0.0000380329,0.0011348281
3503,10.1021/ja400069s,105,6(a),393,Pb0.95Ba0.04Na0.01Se1,Pb0.95Ba0.04Na0.01Se1,809.5,26244,0.0011395,0.00021556,1.0028,0.87331,0.0000381039,0.0011363183
3503,10.1021/ja400069s,105,6(a),393,Pb0.95Ba0.04Na0.01Se1,Pb0.95Ba0.04Na0.01Se1,810,26195,0.0011403,0.00021573,1.0021,0.87425,0.0000381752,0.0011379104
3503,10.1021/ja400069s,105,6(a),393,Pb0.95Ba0.04Na0.01Se1,Pb0.95Ba0.04Na0.01Se1,810.5,26147,0.0011411,0.0002159,1.0015,0.87518,0.0000382453,0.0011393909
3503,10.1021/ja400069s,105,6(a),393,Pb0.95Ba0.04Na0.01Se1,Pb0.95Ba0.04Na0.01Se1,811,26098,0.0011419,0.00021607,1.0008,0.87612,0.0000383171,0.0011409872
3503,10.1021/ja400069s,105,6(a),393,Pb0.95Ba0.04Na0.01Se1,Pb0.95Ba0.04Na0.01Se1,811.5,26050,0.0011426,0.00021623,1.0001,0.87705,0.0000383877,0.0011424858
3503,10.1021/ja400069s,105,6(a),393,Pb0.95Ba0.04Na0.01Se1,Pb0.95Ba0.04Na0.01Se1,812,26002,0.0011434,0.0002164,0.9994,0.87798,0.0000384586,0.0011440865
3503,10.1021/ja400069s,105,6(a),393,Pb0.95Ba0.04Na0.01Se1,Pb0.95Ba0.04Na0.01Se1,812.5,25954,0.0011442,0.00021656,0.99872,0.87892,0.0000385297,0.0011456665
3503,10.1021/ja400069s,105,6(a),393,Pb0.95Ba0.04Na0.01Se1,Pb0.95Ba0.04Na0.01Se1,813,25907,0.001145,0.00021673,0.99805,0.87985,0.0000385996,0.0011472371
3503,10.1021/ja400069s,105,6(a),393,Pb0.95Ba0.04Na0.01Se1,Pb0.95Ba0.04Na0.01Se1,813.5,25859,0.0011457,0.00021689,0.99737,0.88079,0.0000386713,0.0011487211
3503,10.1021/ja400069s,105,6(a),393,Pb0.95Ba0.04Na0.01Se1,Pb0.95Ba0.04Na0.01Se1,814,25812,0.0011465,0.00021706,0.9967,0.88172,0.0000387417,0.001150296
3503,10.1021/ja400069s,105,6(a),393,Pb0.95Ba0.04Na0.01Se1,Pb0.95Ba0.04Na0.01Se1,814.5,25765,0.0011473,0.00021722,0.99603,0.88265,0.0000388123,0.0011518729
3503,10.1021/ja400069s,105,6(a),393,Pb0.95Ba0.04Na0.01Se1,Pb0.95Ba0.04Na0.01Se1,815,25718,0.0011481,0.00021738,0.99536,0.88359,0.0000388833,0.001153452
3503,10.1021/ja400069s,105,6(a),393,Pb0.95Ba0.04Na0.01Se1,Pb0.95Ba0.04Na0.01Se1,815.5,25671,0.0011488,0.00021755,0.99469,0.88452,0.0000389545,0.0011549327
3503,10.1021/ja400069s,105,6(a),393,Pb0.95Ba0.04Na0.01Se1,Pb0.95Ba0.04Na0.01Se1,816,25624,0.0011496,0.00021771,0.99403,0.88545,0.0000390259,0.0011565043
3503,10.1021/ja400069s,105,6(a),393,Pb0.95Ba0.04Na0.01Se1,Pb0.95Ba0.04Na0.01Se1,816.5,25578,0.0011504,0.00021787,0.99337,0.88639,0.0000390961,0.0011580781
3503,10.1021/ja400069s,105,6(a),393,Pb0.95Ba0.04Na0.01Se1,Pb0.95Ba0.04Na0.01Se1,817,25532,0.0011512,0.00021803,0.9927,0.88732,0.0000391665,0.0011596656
3503,10.1021/ja400069s,105,6(a),393,Pb0.95Ba0.04Na0.01Se1,Pb0.95Ba0.04Na0.01Se1,817.5,25486,0.0011519,0.00021819,0.99205,0.88826,0.0000392372,0.001161131
3503,10.1021/ja400069s,105,6(a),393,Pb0.95Ba0.04Na0.01Se1,Pb0.95Ba0.04Na0.01Se1,818,25440,0.0011527,0.00021835,0.99139,0.88919,0.0000393082,0.0011627109
3503,10.1021/ja400069s,105,6(a),393,Pb0.95Ba0.04Na0.01Se1,Pb0.95Ba0.04Na0.01Se1,818.5,25394,0.0011535,0.00021851,0.99073,0.89012,0.0000393794,0.001164293
3503,10.1021/ja400069s,105,6(a),393,Pb0.95Ba0.04Na0.01Se1,Pb0.95Ba0.04Na0.01Se1,819,25348,0.0011543,0.00021866,0.99008,0.89106,0.0000394508,0.0011658654
3503,10.1021/ja400069s,105,6(a),393,Pb0.95Ba0.04Na0.01Se1,Pb0.95Ba0.04Na0.01Se1,819.5,25303,0.001155,0.00021882,0.98943,0.89199,0.000039521,0.0011673388
3503,10.1021/ja400069s,105,6(a),393,Pb0.95Ba0.04Na0.01Se1,Pb0.95Ba0.04Na0.01Se1,820,25258,0.0011558,0.00021898,0.98878,0.89293,0.0000395914,0.0011689152
3503,10.1021/ja400069s,105,6(a),393,Pb0.95Ba0.04Na0.01Se1,Pb0.95Ba0.04Na0.01Se1,820.5,25213,0.0011566,0.00021914,0.98813,0.89386,0.0000396621,0.0011704938
3503,10.1021/ja400069s,105,6(a),393,Pb0.95Ba0.04Na0.01Se1,Pb0.95Ba0.04Na0.01Se1,821,25168,0.0011574,0.00021929,0.98749,0.89479,0.000039733,0.0011720625
3503,10.1021/ja400069s,105,6(a),393,Pb0.95Ba0.04Na0.01Se1,Pb0.95Ba0.04Na0.01Se1,821.5,25123,0.0011581,0.00021945,0.98685,0.89573,0.0000398042,0.0011735319
3503,10.1021/ja400069s,105,6(a),393,Pb0.95Ba0.04Na0.01Se1,Pb0.95Ba0.04Na0.01Se1,822,25078,0.0011589,0.0002196,0.98621,0.89666,0.0000398756,0.0011751047
3503,10.1021/ja400069s,105,6(a),393,Pb0.95Ba0.04Na0.01Se1,Pb0.95Ba0.04Na0.01Se1,822.5,25034,0.0011597,0.00021976,0.98557,0.89759,0.0000399457,0.0011766795
3503,10.1021/ja400069s,105,6(a),393,Pb0.95Ba0.04Na0.01Se1,Pb0.95Ba0.04Na0.01Se1,823,24990,0.0011605,0.00021991,0.98493,0.89853,0.000040016,0.0011782563
3503,10.1021/ja400069s,105,6(a),393,Pb0.95Ba0.04Na0.01Se1,Pb0.95Ba0.04Na0.01Se1,823.5,24946,0.0011612,0.00022006,0.9843,0.89946,0.0000400866,0.0011797216
3503,10.1021/ja400069s,105,6(a),393,Pb0.95Ba0.04Na0.01Se1,Pb0.95Ba0.04Na0.01Se1,824,24902,0.001162,0.00022021,0.98367,0.9004,0.0000401574,0.0011812905
3503,10.1021/ja400069s,105,6(a),393,Pb0.95Ba0.04Na0.01Se1,Pb0.95Ba0.04Na0.01Se1,824.5,24858,0.0011628,0.00022037,0.98304,0.90133,0.0000402285,0.0011828613
3503,10.1021/ja400069s,105,6(a),393,Pb0.95Ba0.04Na0.01Se1,Pb0.95Ba0.04Na0.01Se1,825,24815,0.0011636,0.00022052,0.98241,0.90226,0.0000402982,0.0011844342
3503,10.1021/ja400069s,105,6(a),393,Pb0.95Ba0.04Na0.01Se1,Pb0.95Ba0.04Na0.01Se1,825.5,24771,0.0011643,0.00022067,0.98178,0.9032,0.0000403698,0.0011859072
3503,10.1021/ja400069s,105,6(a),393,Pb0.95Ba0.04Na0.01Se1,Pb0.95Ba0.04Na0.01Se1,826,24728,0.0011651,0.00022082,0.98116,0.90413,0.00004044,0.001187472
3503,10.1021/ja400069s,105,6(a),393,Pb0.95Ba0.04Na0.01Se1,Pb0.95Ba0.04Na0.01Se1,826.5,24685,0.0011659,0.00022097,0.98054,0.90507,0.0000405104,0.0011890387
3503,10.1021/ja400069s,105,6(a),393,Pb0.95Ba0.04Na0.01Se1,Pb0.95Ba0.04Na0.01Se1,827,24642,0.0011667,0.00022112,0.97992,0.906,0.0000405811,0.0011906074
3503,10.1021/ja400069s,105,6(a),393,Pb0.95Ba0.04Na0.01Se1,Pb0.95Ba0.04Na0.01Se1,827.5,24599,0.0011674,0.00022127,0.9793,0.90693,0.0000406521,0.001192076
3503,10.1021/ja400069s,105,6(a),393,Pb0.95Ba0.04Na0.01Se1,Pb0.95Ba0.04Na0.01Se1,828,24557,0.0011682,0.00022141,0.97869,0.90787,0.0000407216,0.0011936364
3503,10.1021/ja400069s,105,6(a),393,Pb0.95Ba0.04Na0.01Se1,Pb0.95Ba0.04Na0.01Se1,828.5,24514,0.001169,0.00022156,0.97807,0.9088,0.000040793,0.001195211
3503,10.1021/ja400069s,105,6(a),393,Pb0.95Ba0.04Na0.01Se1,Pb0.95Ba0.04Na0.01Se1,829,24472,0.0011698,0.00022171,0.97746,0.90973,0.000040863,0.0011967753
3503,10.1021/ja400069s,105,6(a),393,Pb0.95Ba0.04Na0.01Se1,Pb0.95Ba0.04Na0.01Se1,829.5,24430,0.0011705,0.00022185,0.97686,0.91067,0.0000409333,0.001198227
3503,10.1021/ja400069s,105,6(a),393,Pb0.95Ba0.04Na0.01Se1,Pb0.95Ba0.04Na0.01Se1,830,24388,0.0011713,0.000222,0.97625,0.9116,0.0000410038,0.0011997951
3503,10.1021/ja400069s,105,6(a),393,Pb0.95Ba0.04Na0.01Se1,Pb0.95Ba0.04Na0.01Se1,830.5,24346,0.0011721,0.00022214,0.97565,0.91254,0.0000410745,0.0012013529
3503,10.1021/ja400069s,105,6(a),393,Pb0.95Ba0.04Na0.01Se1,Pb0.95Ba0.04Na0.01Se1,831,24305,0.0011729,0.00022229,0.97504,0.91347,0.0000411438,0.001202925
3503,10.1021/ja400069s,105,6(a),393,Pb0.95Ba0.04Na0.01Se1,Pb0.95Ba0.04Na0.01Se1,831.5,24263,0.0011736,0.00022243,0.97444,0.9144,0.000041215,0.0012043841
3503,10.1021/ja400069s,105,6(a),393,Pb0.95Ba0.04Na0.01Se1,Pb0.95Ba0.04Na0.01Se1,832,24222,0.0011744,0.00022257,0.97385,0.91534,0.0000412848,0.0012059352
3503,10.1021/ja400069s,105,6(a),393,Pb0.95Ba0.04Na0.01Se1,Pb0.95Ba0.04Na0.01Se1,832.5,24181,0.0011752,0.00022272,0.97325,0.91627,0.0000413548,0.0012075006
3503,10.1021/ja400069s,105,6(a),393,Pb0.95Ba0.04Na0.01Se1,Pb0.95Ba0.04Na0.01Se1,833,24140,0.001176,0.00022286,0.97266,0.91721,0.000041425,0.0012090556
3503,10.1021/ja400069s,105,6(a),393,Pb0.95Ba0.04Na0.01Se1,Pb0.95Ba0.04Na0.01Se1,833.5,24099,0.0011767,0.000223,0.97207,0.91814,0.0000414955,0.0012105095
3503,10.1021/ja400069s,105,6(a),393,Pb0.95Ba0.04Na0.01Se1,Pb0.95Ba0.04Na0.01Se1,834,24058,0.0011775,0.00022314,0.97148,0.91907,0.0000415662,0.0012120682
3503,10.1021/ja400069s,105,6(a),393,Pb0.95Ba0.04Na0.01Se1,Pb0.95Ba0.04Na0.01Se1,834.5,24018,0.0011783,0.00022328,0.97089,0.92001,0.0000416354,0.0012136287
3503,10.1021/ja400069s,105,6(a),393,Pb0.95Ba0.04Na0.01Se1,Pb0.95Ba0.04Na0.01Se1,835,23977,0.0011791,0.00022342,0.97031,0.92094,0.0000417066,0.0012151787
3503,10.1021/ja400069s,105,6(a),393,Pb0.95Ba0.04Na0.01Se1,Pb0.95Ba0.04Na0.01Se1,835.5,23937,0.0011798,0.00022356,0.96973,0.92187,0.0000417763,0.0012166273
3503,10.1021/ja400069s,105,6(a),393,Pb0.95Ba0.04Na0.01Se1,Pb0.95Ba0.04Na0.01Se1,836,23897,0.0011806,0.00022369,0.96915,0.92281,0.0000418463,0.0012181809
3503,10.1021/ja400069s,105,6(a),393,Pb0.95Ba0.04Na0.01Se1,Pb0.95Ba0.04Na0.01Se1,836.5,23857,0.0011814,0.00022383,0.96857,0.92374,0.0000419164,0.0012197363
3503,10.1021/ja400069s,105,6(a),393,Pb0.95Ba0.04Na0.01Se1,Pb0.95Ba0.04Na0.01Se1,837,23817,0.0011822,0.00022397,0.968,0.92468,0.0000419868,0.001221281
3503,10.1021/ja400069s,105,6(a),393,Pb0.95Ba0.04Na0.01Se1,Pb0.95Ba0.04Na0.01Se1,837.5,23778,0.0011829,0.0002241,0.96743,0.92561,0.0000420557,0.0012227241
3503,10.1021/ja400069s,105,6(a),393,Pb0.95Ba0.04Na0.01Se1,Pb0.95Ba0.04Na0.01Se1,838,23738,0.0011837,0.00022424,0.96686,0.92654,0.0000421265,0.0012242724
3503,10.1021/ja400069s,105,6(a),393,Pb0.95Ba0.04Na0.01Se1,Pb0.95Ba0.04Na0.01Se1,838.5,23699,0.0011845,0.00022437,0.96629,0.92748,0.0000421959,0.0012258225
3503,10.1021/ja400069s,105,6(a),393,Pb0.95Ba0.04Na0.01Se1,Pb0.95Ba0.04Na0.01Se1,839,23660,0.0011853,0.00022451,0.96572,0.92841,0.0000422654,0.0012273744
3503,10.1021/ja400069s,105,6(a),393,Pb0.95Ba0.04Na0.01Se1,Pb0.95Ba0.04Na0.01Se1,839.5,23621,0.001186,0.00022464,0.96516,0.92935,0.0000423352,0.0012288118
3503,10.1021/ja400069s,105,6(a),393,Pb0.95Ba0.04Na0.01Se1,Pb0.95Ba0.04Na0.01Se1,840,23582,0.0011868,0.00022477,0.9646,0.93028,0.0000424052,0.0012303546
3503,10.1021/ja400069s,105,6(a),393,Pb0.95Ba0.04Na0.01Se1,Pb0.95Ba0.04Na0.01Se1,840.5,23544,0.0011876,0.00022491,0.96404,0.93121,0.0000424737,0.0012318991
3503,10.1021/ja400069s,105,6(a),393,Pb0.95Ba0.04Na0.01Se1,Pb0.95Ba0.04Na0.01Se1,841,23505,0.0011884,0.00022504,0.96349,0.93215,0.0000425441,0.0012334326
3503,10.1021/ja400069s,105,6(a),393,Pb0.95Ba0.04Na0.01Se1,Pb0.95Ba0.04Na0.01Se1,841.5,23467,0.0011891,0.00022517,0.96293,0.93308,0.000042613,0.0012348769
3503,10.1021/ja400069s,105,6(a),393,Pb0.95Ba0.04Na0.01Se1,Pb0.95Ba0.04Na0.01Se1,842,23428,0.0011899,0.0002253,0.96238,0.93401,0.000042684,0.0012364139
3503,10.1021/ja400069s,105,6(a),393,Pb0.95Ba0.04Na0.01Se1,Pb0.95Ba0.04Na0.01Se1,842.5,23390,0.0011907,0.00022543,0.96184,0.93495,0.0000427533,0.0012379398
3503,10.1021/ja400069s,105,6(a),393,Pb0.95Ba0.04Na0.01Se1,Pb0.95Ba0.04Na0.01Se1,843,23352,0.0011915,0.00022556,0.96129,0.93588,0.0000428229,0.0012394803
3503,10.1021/ja400069s,105,6(a),393,Pb0.95Ba0.04Na0.01Se1,Pb0.95Ba0.04Na0.01Se1,843.5,23315,0.0011923,0.00022568,0.96075,0.93682,0.0000428908,0.0012410096
3503,10.1021/ja400069s,105,6(a),393,Pb0.95Ba0.04Na0.01Se1,Pb0.95Ba0.04Na0.01Se1,844,23277,0.001193,0.00022581,0.9602,0.93775,0.0000429609,0.0012424495
3503,10.1021/ja400069s,105,6(a),393,Pb0.95Ba0.04Na0.01Se1,Pb0.95Ba0.04Na0.01Se1,844.5,23240,0.0011938,0.00022594,0.95967,0.93868,0.0000430293,0.0012439693
3503,10.1021/ja400069s,105,6(a),393,Pb0.95Ba0.04Na0.01Se1,Pb0.95Ba0.04Na0.01Se1,845,23202,0.0011946,0.00022606,0.95913,0.93962,0.0000430997,0.0012455037
3503,10.1021/ja400069s,105,6(a),393,Pb0.95Ba0.04Na0.01Se1,Pb0.95Ba0.04Na0.01Se1,845.5,23165,0.0011954,0.00022619,0.9586,0.94055,0.0000431686,0.0012470269
3503,10.1021/ja400069s,105,6(a),393,Pb0.95Ba0.04Na0.01Se1,Pb0.95Ba0.04Na0.01Se1,846,23128,0.0011961,0.00022631,0.95807,0.94148,0.0000432376,0.0012484474
3503,10.1021/ja400069s,105,6(a),393,Pb0.95Ba0.04Na0.01Se1,Pb0.95Ba0.04Na0.01Se1,846.5,23091,0.0011969,0.00022644,0.95754,0.94242,0.0000433069,0.0012499739
3503,10.1021/ja400069s,105,6(a),393,Pb0.95Ba0.04Na0.01Se1,Pb0.95Ba0.04Na0.01Se1,847,23054,0.0011977,0.00022656,0.95701,0.94335,0.0000433764,0.0012515021
3503,10.1021/ja400069s,105,6(a),393,Pb0.95Ba0.04Na0.01Se1,Pb0.95Ba0.04Na0.01Se1,847.5,23018,0.0011985,0.00022668,0.95649,0.94429,0.0000434443,0.0012530189
3503,10.1021/ja400069s,105,6(a),393,Pb0.95Ba0.04Na0.01Se1,Pb0.95Ba0.04Na0.01Se1,848,22981,0.0011992,0.00022681,0.95597,0.94522,0.0000435142,0.0012544327
3503,10.1021/ja400069s,105,6(a),393,Pb0.95Ba0.04Na0.01Se1,Pb0.95Ba0.04Na0.01Se1,848.5,22945,0.0012,0.00022693,0.95545,0.94615,0.0000435825,0.0012559527
3503,10.1021/ja400069s,105,6(a),393,Pb0.95Ba0.04Na0.01Se1,Pb0.95Ba0.04Na0.01Se1,849,22909,0.0012008,0.00022705,0.95493,0.94709,0.000043651,0.0012574744
3503,10.1021/ja400069s,105,6(a),393,Pb0.95Ba0.04Na0.01Se1,Pb0.95Ba0.04Na0.01Se1,849.5,22873,0.0012016,0.00022717,0.95442,0.94802,0.0000437197,0.0012589845
3503,10.1021/ja400069s,105,6(a),393,Pb0.95Ba0.04Na0.01Se1,Pb0.95Ba0.04Na0.01Se1,850,22837,0.0012023,0.00022729,0.95391,0.94896,0.0000437886,0.0012603914
3503,10.1021/ja400069s,105,6(a),393,Pb0.95Ba0.04Na0.01Se1,Pb0.95Ba0.04Na0.01Se1,850.5,22801,0.0012031,0.00022741,0.9534,0.94989,0.0000438577,0.0012619048
3503,10.1021/ja400069s,105,6(a),393,Pb0.95Ba0.04Na0.01Se1,Pb0.95Ba0.04Na0.01Se1,851,22766,0.0012039,0.00022752,0.95289,0.95082,0.0000439252,0.0012634197
3503,10.1021/ja400069s,105,6(a),393,Pb0.95Ba0.04Na0.01Se1,Pb0.95Ba0.04Na0.01Se1,851.5,22730,0.0012047,0.00022764,0.95239,0.95176,0.0000439947,0.001264923
3503,10.1021/ja400069s,105,6(a),393,Pb0.95Ba0.04Na0.01Se1,Pb0.95Ba0.04Na0.01Se1,852,22695,0.0012054,0.00022776,0.95189,0.95269,0.0000440626,0.0012663228
3503,10.1021/ja400069s,105,6(a),393,Pb0.95Ba0.04Na0.01Se1,Pb0.95Ba0.04Na0.01Se1,852.5,22660,0.0012062,0.00022787,0.95139,0.95362,0.0000441306,0.0012678292
3503,10.1021/ja400069s,105,6(a),393,Pb0.95Ba0.04Na0.01Se1,Pb0.95Ba0.04Na0.01Se1,853,22624,0.001207,0.00022799,0.95089,0.95456,0.0000442008,0.0012693371
3503,10.1021/ja400069s,105,6(a),393,Pb0.95Ba0.04Na0.01Se1,Pb0.95Ba0.04Na0.01Se1,853.5,22590,0.0012078,0.0002281,0.9504,0.95549,0.0000442674,0.0012708333
3503,10.1021/ja400069s,105,6(a),393,Pb0.95Ba0.04Na0.01Se1,Pb0.95Ba0.04Na0.01Se1,854,22555,0.0012085,0.00022822,0.94991,0.95643,0.0000443361,0.0012722258
3503,10.1021/ja400069s,105,6(a),393,Pb0.95Ba0.04Na0.01Se1,Pb0.95Ba0.04Na0.01Se1,854.5,22520,0.0012093,0.00022833,0.94942,0.95736,0.000044405,0.001273725
3503,10.1021/ja400069s,105,6(a),393,Pb0.95Ba0.04Na0.01Se1,Pb0.95Ba0.04Na0.01Se1,855,22486,0.0012101,0.00022844,0.94894,0.95829,0.0000444721,0.0012752123
3503,10.1021/ja400069s,105,6(a),393,Pb0.95Ba0.04Na0.01Se1,Pb0.95Ba0.04Na0.01Se1,855.5,22451,0.0012109,0.00022855,0.94846,0.95923,0.0000445414,0.0012767012
3503,10.1021/ja400069s,105,6(a),393,Pb0.95Ba0.04Na0.01Se1,Pb0.95Ba0.04Na0.01Se1,856,22417,0.0012116,0.00022866,0.94798,0.96016,0.000044609,0.001278086
3503,10.1021/ja400069s,105,6(a),393,Pb0.95Ba0.04Na0.01Se1,Pb0.95Ba0.04Na0.01Se1,856.5,22383,0.0012124,0.00022877,0.9475,0.9611,0.0000446768,0.0012795778
3503,10.1021/ja400069s,105,6(a),393,Pb0.95Ba0.04Na0.01Se1,Pb0.95Ba0.04Na0.01Se1,857,22349,0.0012132,0.00022888,0.94703,0.96203,0.0000447447,0.0012810576
3503,10.1021/ja400069s,105,6(a),393,Pb0.95Ba0.04Na0.01Se1,Pb0.95Ba0.04Na0.01Se1,857.5,22315,0.001214,0.00022899,0.94655,0.96296,0.0000448129,0.0012825524
3503,10.1021/ja400069s,105,6(a),393,Pb0.95Ba0.04Na0.01Se1,Pb0.95Ba0.04Na0.01Se1,858,22281,0.0012147,0.0002291,0.94609,0.9639,0.0000448813,0.0012839159
3503,10.1021/ja400069s,105,6(a),393,Pb0.95Ba0.04Na0.01Se1,Pb0.95Ba0.04Na0.01Se1,858.5,22248,0.0012155,0.00022921,0.94562,0.96483,0.0000449479,0.0012854001
3503,10.1021/ja400069s,105,6(a),393,Pb0.95Ba0.04Na0.01Se1,Pb0.95Ba0.04Na0.01Se1,859,22214,0.0012163,0.00022931,0.94516,0.96576,0.0000450167,0.0012868721
3503,10.1021/ja400069s,105,6(a),393,Pb0.95Ba0.04Na0.01Se1,Pb0.95Ba0.04Na0.01Se1,859.5,22181,0.0012171,0.00022942,0.9447,0.9667,0.0000450836,0.0012883455
3503,10.1021/ja400069s,105,6(a),393,Pb0.95Ba0.04Na0.01Se1,Pb0.95Ba0.04Na0.01Se1,860,22148,0.0012178,0.00022952,0.94424,0.96763,0.0000451508,0.0012897145
3503,10.1021/ja400069s,105,6(a),393,Pb0.95Ba0.04Na0.01Se1,Pb0.95Ba0.04Na0.01Se1,860.5,22115,0.0012186,0.00022963,0.94378,0.96857,0.0000452182,0.0012911907
3503,10.1021/ja400069s,105,6(a),393,Pb0.95Ba0.04Na0.01Se1,Pb0.95Ba0.04Na0.01Se1,861,22082,0.0012194,0.00022973,0.94333,0.9695,0.0000452858,0.0012926547
3503,10.1021/ja400069s,105,6(a),393,Pb0.95Ba0.04Na0.01Se1,Pb0.95Ba0.04Na0.01Se1,861.5,22049,0.0012202,0.00022983,0.94288,0.97043,0.0000453535,0.0012941201
3503,10.1021/ja400069s,105,6(a),393,Pb0.95Ba0.04Na0.01Se1,Pb0.95Ba0.04Na0.01Se1,862,22016,0.0012209,0.00022993,0.94244,0.97137,0.0000454215,0.0012954671
3503,10.1021/ja400069s,105,6(a),393,Pb0.95Ba0.04Na0.01Se1,Pb0.95Ba0.04Na0.01Se1,862.5,21984,0.0012217,0.00023004,0.94199,0.9723,0.0000454876,0.0012969352
3503,10.1021/ja400069s,105,6(a),393,Pb0.95Ba0.04Na0.01Se1,Pb0.95Ba0.04Na0.01Se1,863,21951,0.0012225,0.00023014,0.94155,0.97324,0.000045556,0.001298391
3503,10.1021/ja400069s,105,6(a),393,Pb0.95Ba0.04Na0.01Se1,Pb0.95Ba0.04Na0.01Se1,863.5,21919,0.0012233,0.00023024,0.94111,0.97417,0.0000456225,0.0012998481
3503,10.1021/ja400069s,105,6(a),393,Pb0.95Ba0.04Na0.01Se1,Pb0.95Ba0.04Na0.01Se1,864,21887,0.001224,0.00023033,0.94068,0.9751,0.0000456892,0.0013011864
3503,10.1021/ja400069s,105,6(a),393,Pb0.95Ba0.04Na0.01Se1,Pb0.95Ba0.04Na0.01Se1,864.5,21855,0.0012248,0.00023043,0.94024,0.97604,0.0000457561,0.0013026461
3503,10.1021/ja400069s,105,6(a),393,Pb0.95Ba0.04Na0.01Se1,Pb0.95Ba0.04Na0.01Se1,865,21823,0.0012256,0.00023053,0.93982,0.97697,0.0000458232,0.0013040795
3503,10.1021/ja400069s,105,6(a),393,Pb0.95Ba0.04Na0.01Se1,Pb0.95Ba0.04Na0.01Se1,865.5,21791,0.0012264,0.00023063,0.93939,0.9779,0.0000458905,0.0013055281
3503,10.1021/ja400069s,105,6(a),393,Pb0.95Ba0.04Na0.01Se1,Pb0.95Ba0.04Na0.01Se1,866,21759,0.0012271,0.00023072,0.93896,0.97884,0.000045958,0.0013068714
3503,10.1021/ja400069s,105,6(a),393,Pb0.95Ba0.04Na0.01Se1,Pb0.95Ba0.04Na0.01Se1,866.5,21728,0.0012279,0.00023082,0.93854,0.97977,0.0000460236,0.0013083086
3503,10.1021/ja400069s,105,6(a),393,Pb0.95Ba0.04Na0.01Se1,Pb0.95Ba0.04Na0.01Se1,867,21696,0.0012287,0.00023091,0.93813,0.98071,0.0000460914,0.0013097332
3503,10.1021/ja400069s,105,6(a),393,Pb0.95Ba0.04Na0.01Se1,Pb0.95Ba0.04Na0.01Se1,867.5,21665,0.0012295,0.00023101,0.93771,0.98164,0.0000461574,0.001311173
3503,10.1021/ja400069s,105,6(a),393,Pb0.95Ba0.04Na0.01Se1,Pb0.95Ba0.04Na0.01Se1,868,21634,0.0012302,0.0002311,0.9373,0.98257,0.0000462235,0.0013124933
3503,10.1021/ja400069s,105,6(a),393,Pb0.95Ba0.04Na0.01Se1,Pb0.95Ba0.04Na0.01Se1,868.5,21603,0.001231,0.00023119,0.93689,0.98351,0.0000462899,0.0013139216
3503,10.1021/ja400069s,105,6(a),393,Pb0.95Ba0.04Na0.01Se1,Pb0.95Ba0.04Na0.01Se1,869,21572,0.0012318,0.00023128,0.93648,0.98444,0.0000463564,0.0013153511
3503,10.1021/ja400069s,105,6(a),393,Pb0.95Ba0.04Na0.01Se1,Pb0.95Ba0.04Na0.01Se1,869.5,21541,0.0012326,0.00023137,0.93608,0.98538,0.0000464231,0.0013167678
3503,10.1021/ja400069s,105,6(a),393,Pb0.95Ba0.04Na0.01Se1,Pb0.95Ba0.04Na0.01Se1,870,21510,0.0012333,0.00023146,0.93568,0.98631,0.00004649,0.0013180788
3503,10.1021/ja400069s,105,6(a),393,Pb0.95Ba0.04Na0.01Se1,Pb0.95Ba0.04Na0.01Se1,870.5,21479,0.0012341,0.00023155,0.93528,0.98724,0.0000465571,0.0013194979
3503,10.1021/ja400069s,105,6(a),393,Pb0.95Ba0.04Na0.01Se1,Pb0.95Ba0.04Na0.01Se1,871,21449,0.0012349,0.00023164,0.93489,0.98818,0.0000466222,0.0013209041
3503,10.1021/ja400069s,105,6(a),393,Pb0.95Ba0.04Na0.01Se1,Pb0.95Ba0.04Na0.01Se1,871.5,21418,0.0012357,0.00023173,0.9345,0.98911,0.0000466897,0.0013223114
3503,10.1021/ja400069s,105,6(a),393,Pb0.95Ba0.04Na0.01Se1,Pb0.95Ba0.04Na0.01Se1,872,21388,0.0012364,0.00023181,0.93411,0.99004,0.0000467552,0.0013236129
3503,10.1021/ja400069s,105,6(a),393,Pb0.95Ba0.04Na0.01Se1,Pb0.95Ba0.04Na0.01Se1,872.5,21358,0.0012372,0.0002319,0.93372,0.99098,0.0000468209,0.0013250225
3503,10.1021/ja400069s,105,6(a),393,Pb0.95Ba0.04Na0.01Se1,Pb0.95Ba0.04Na0.01Se1,873,21328,0.001238,0.00023198,0.93334,0.99191,0.0000468867,0.0013264191
3503,10.1021/ja400069s,105,6(a),393,Pb0.95Ba0.04Na0.01Se1,Pb0.95Ba0.04Na0.01Se1,873.5,21298,0.0012388,0.00023207,0.93296,0.99285,0.0000469528,0.0013278168
3503,10.1021/ja400069s,105,6(a),393,Pb0.95Ba0.04Na0.01Se1,Pb0.95Ba0.04Na0.01Se1,874,21268,0.0012395,0.00023215,0.93259,0.99378,0.000047019,0.0013290942
3503,10.1021/ja400069s,105,6(a),393,Pb0.95Ba0.04Na0.01Se1,Pb0.95Ba0.04Na0.01Se1,874.5,21238,0.0012403,0.00023223,0.93221,0.99471,0.0000470854,0.0013304942
3503,10.1021/ja400069s,105,6(a),393,Pb0.95Ba0.04Na0.01Se1,Pb0.95Ba0.04Na0.01Se1,875,21209,0.0012411,0.00023231,0.93184,0.99565,0.0000471498,0.001331881
3503,10.1021/ja400069s,105,6(a),393,Pb0.95Ba0.04Na0.01Se1,Pb0.95Ba0.04Na0.01Se1,875.5,21179,0.0012419,0.0002324,0.93148,0.99658,0.0000472166,0.0013332546
3503,10.1021/ja400069s,105,6(a),393,Pb0.95Ba0.04Na0.01Se1,Pb0.95Ba0.04Na0.01Se1,876,21150,0.0012426,0.00023248,0.93111,0.99752,0.0000472813,0.0013345362
3503,10.1021/ja400069s,105,6(a),393,Pb0.95Ba0.04Na0.01Se1,Pb0.95Ba0.04Na0.01Se1,876.5,21121,0.0012434,0.00023255,0.93075,0.99845,0.0000473462,0.0013359119
3503,10.1021/ja400069s,105,6(a),393,Pb0.95Ba0.04Na0.01Se1,Pb0.95Ba0.04Na0.01Se1,877,21091,0.0012442,0.00023263,0.9304,0.99938,0.0000474136,0.0013372743
3503,10.1021/ja400069s,105,6(a),393,Pb0.95Ba0.04Na0.01Se1,Pb0.95Ba0.04Na0.01Se1,877.5,21062,0.001245,0.00023271,0.93004,1.0003,0.0000474789,0.0013386521
3503,10.1021/ja400069s,105,6(a),393,Pb0.95Ba0.04Na0.01Se1,Pb0.95Ba0.04Na0.01Se1,878,21033,0.0012457,0.00023279,0.92969,1.0013,0.0000475443,0.001339909
3503,10.1021/ja400069s,105,6(a),393,Pb0.95Ba0.04Na0.01Se1,Pb0.95Ba0.04Na0.01Se1,878.5,21005,0.0012465,0.00023286,0.92934,1.0022,0.0000476077,0.0013412745
3503,10.1021/ja400069s,105,6(a),393,Pb0.95Ba0.04Na0.01Se1,Pb0.95Ba0.04Na0.01Se1,879,20976,0.0012473,0.00023294,0.929,1.0031,0.0000476735,0.0013426265
3503,10.1021/ja400069s,105,6(a),393,Pb0.95Ba0.04Na0.01Se1,Pb0.95Ba0.04Na0.01Se1,879.5,20947,0.0012481,0.00023301,0.92866,1.0041,0.0000477395,0.0013439795
3503,10.1021/ja400069s,105,6(a),393,Pb0.95Ba0.04Na0.01Se1,Pb0.95Ba0.04Na0.01Se1,880,20919,0.0012488,0.00023309,0.92832,1.005,0.0000478034,0.0013452258
3503,10.1021/ja400069s,105,6(a),393,Pb0.95Ba0.04Na0.01Se1,Pb0.95Ba0.04Na0.01Se1,880.5,20890,0.0012496,0.00023316,0.92798,1.0059,0.0000478698,0.0013465807
3503,10.1021/ja400069s,105,6(a),393,Pb0.95Ba0.04Na0.01Se1,Pb0.95Ba0.04Na0.01Se1,881,20862,0.0012504,0.00023323,0.92765,1.0069,0.000047934,0.0013479222
3503,10.1021/ja400069s,105,6(a),393,Pb0.95Ba0.04Na0.01Se1,Pb0.95Ba0.04Na0.01Se1,881.5,20834,0.0012512,0.0002333,0.92732,1.0078,0.0000479985,0.0013492645
3503,10.1021/ja400069s,105,6(a),393,Pb0.95Ba0.04Na0.01Se1,Pb0.95Ba0.04Na0.01Se1,882,20805,0.0012519,0.00023337,0.927,1.0087,0.0000480654,0.0013504854
3503,10.1021/ja400069s,105,6(a),393,Pb0.95Ba0.04Na0.01Se1,Pb0.95Ba0.04Na0.01Se1,882.5,20777,0.0012527,0.00023344,0.92668,1.0097,0.0000481301,0.0013518151
3503,10.1021/ja400069s,105,6(a),393,Pb0.95Ba0.04Na0.01Se1,Pb0.95Ba0.04Na0.01Se1,883,20749,0.0012535,0.00023351,0.92636,1.0106,0.0000481951,0.0013531456
3503,10.1021/ja400069s,105,6(a),393,Pb0.95Ba0.04Na0.01Se1,Pb0.95Ba0.04Na0.01Se1,883.5,20722,0.0012543,0.00023358,0.92604,1.0115,0.0000482579,0.0013544771
3503,10.1021/ja400069s,105,6(a),393,Pb0.95Ba0.04Na0.01Se1,Pb0.95Ba0.04Na0.01Se1,884,20694,0.001255,0.00023364,0.92573,1.0125,0.0000483232,0.0013556869
3503,10.1021/ja400069s,105,6(a),393,Pb0.95Ba0.04Na0.01Se1,Pb0.95Ba0.04Na0.01Se1,884.5,20666,0.0012558,0.00023371,0.92542,1.0134,0.0000483887,0.0013570055
3503,10.1021/ja400069s,105,6(a),393,Pb0.95Ba0.04Na0.01Se1,Pb0.95Ba0.04Na0.01Se1,885,20639,0.0012566,0.00023378,0.92512,1.0143,0.000048452,0.0013583103
3503,10.1021/ja400069s,105,6(a),393,Pb0.95Ba0.04Na0.01Se1,Pb0.95Ba0.04Na0.01Se1,885.5,20611,0.0012574,0.00023384,0.92482,1.0153,0.0000485178,0.0013596159
3503,10.1021/ja400069s,105,6(a),393,Pb0.95Ba0.04Na0.01Se1,Pb0.95Ba0.04Na0.01Se1,886,20584,0.0012581,0.0002339,0.92452,1.0162,0.0000485814,0.0013608143
3503,10.1021/ja400069s,105,6(a),393,Pb0.95Ba0.04Na0.01Se1,Pb0.95Ba0.04Na0.01Se1,886.5,20556,0.0012589,0.00023397,0.92422,1.0171,0.0000486476,0.0013621216
3503,10.1021/ja400069s,105,6(a),393,Pb0.95Ba0.04Na0.01Se1,Pb0.95Ba0.04Na0.01Se1,887,20529,0.0012597,0.00023403,0.92393,1.0181,0.0000487116,0.001363415
3503,10.1021/ja400069s,105,6(a),393,Pb0.95Ba0.04Na0.01Se1,Pb0.95Ba0.04Na0.01Se1,887.5,20502,0.0012605,0.00023409,0.92364,1.019,0.0000487757,0.0013647092
3503,10.1021/ja400069s,105,6(a),393,Pb0.95Ba0.04Na0.01Se1,Pb0.95Ba0.04Na0.01Se1,888,20475,0.0012612,0.00023415,0.92336,1.0199,0.00004884,0.0013658811
3503,10.1021/ja400069s,105,6(a),393,Pb0.95Ba0.04Na0.01Se1,Pb0.95Ba0.04Na0.01Se1,888.5,20448,0.001262,0.00023421,0.92308,1.0209,0.0000489045,0.0013671621
3503,10.1021/ja400069s,105,6(a),393,Pb0.95Ba0.04Na0.01Se1,Pb0.95Ba0.04Na0.01Se1,889,20421,0.0012628,0.00023427,0.9228,1.0218,0.0000489692,0.0013684439
3503,10.1021/ja400069s,105,6(a),393,Pb0.95Ba0.04Na0.01Se1,Pb0.95Ba0.04Na0.01Se1,889.5,20395,0.0012636,0.00023432,0.92252,1.0227,0.0000490316,0.0013697264
3503,10.1021/ja400069s,105,6(a),393,Pb0.95Ba0.04Na0.01Se1,Pb0.95Ba0.04Na0.01Se1,890,20368,0.0012643,0.00023438,0.92225,1.0237,0.0000490966,0.0013708864
3503,10.1021/ja400069s,105,6(a),393,Pb0.95Ba0.04Na0.01Se1,Pb0.95Ba0.04Na0.01Se1,890.5,20342,0.0012651,0.00023444,0.92198,1.0246,0.0000491594,0.0013721556
3503,10.1021/ja400069s,105,6(a),393,Pb0.95Ba0.04Na0.01Se1,Pb0.95Ba0.04Na0.01Se1,891,20315,0.0012659,0.00023449,0.92172,1.0255,0.0000492247,0.0013734106
3503,10.1021/ja400069s,105,6(a),393,Pb0.95Ba0.04Na0.01Se1,Pb0.95Ba0.04Na0.01Se1,891.5,20289,0.0012667,0.00023454,0.92146,1.0265,0.0000492878,0.0013746663
3503,10.1021/ja400069s,105,6(a),393,Pb0.95Ba0.04Na0.01Se1,Pb0.95Ba0.04Na0.01Se1,892,20262,0.0012674,0.0002346,0.9212,1.0274,0.0000493535,0.0013758142
3503,10.1021/ja400069s,105,6(a),393,Pb0.95Ba0.04Na0.01Se1,Pb0.95Ba0.04Na0.01Se1,892.5,20236,0.0012682,0.00023465,0.92095,1.0283,0.0000494169,0.0013770563
3503,10.1021/ja400069s,105,6(a),393,Pb0.95Ba0.04Na0.01Se1,Pb0.95Ba0.04Na0.01Se1,893,20210,0.001269,0.0002347,0.9207,1.0293,0.0000494805,0.0013782991
3503,10.1021/ja400069s,105,6(a),393,Pb0.95Ba0.04Na0.01Se1,Pb0.95Ba0.04Na0.01Se1,893.5,20184,0.0012698,0.00023475,0.92045,1.0302,0.0000495442,0.0013795426
3503,10.1021/ja400069s,105,6(a),393,Pb0.95Ba0.04Na0.01Se1,Pb0.95Ba0.04Na0.01Se1,894,20158,0.0012705,0.0002348,0.92021,1.0311,0.0000496081,0.0013806631
3503,10.1021/ja400069s,105,6(a),393,Pb0.95Ba0.04Na0.01Se1,Pb0.95Ba0.04Na0.01Se1,894.5,20132,0.0012713,0.00023485,0.91997,1.0321,0.0000496722,0.0013818929
3503,10.1021/ja400069s,105,6(a),393,Pb0.95Ba0.04Na0.01Se1,Pb0.95Ba0.04Na0.01Se1,895,20106,0.0012721,0.0002349,0.91973,1.033,0.0000497364,0.0013831233
3503,10.1021/ja400069s,105,6(a),393,Pb0.95Ba0.04Na0.01Se1,Pb0.95Ba0.04Na0.01Se1,895.5,20080,0.0012729,0.00023494,0.9195,1.0339,0.0000498008,0.0013843393
3503,10.1021/ja400069s,105,6(a),393,Pb0.95Ba0.04Na0.01Se1,Pb0.95Ba0.04Na0.01Se1,896,20055,0.0012736,0.00023499,0.91927,1.0349,0.0000498629,0.0013854471
3503,10.1021/ja400069s,105,6(a),393,Pb0.95Ba0.04Na0.01Se1,Pb0.95Ba0.04Na0.01Se1,896.5,20029,0.0012744,0.00023503,0.91905,1.0358,0.0000499276,0.0013866493
3503,10.1021/ja400069s,105,6(a),393,Pb0.95Ba0.04Na0.01Se1,Pb0.95Ba0.04Na0.01Se1,897,20004,0.0012752,0.00023508,0.91883,1.0367,0.00004999,0.0013878519
3503,10.1021/ja400069s,105,6(a),393,Pb0.95Ba0.04Na0.01Se1,Pb0.95Ba0.04Na0.01Se1,897.5,19978,0.001276,0.00023512,0.91861,1.0377,0.0000500551,0.0013890552
3503,10.1021/ja400069s,105,6(a),393,Pb0.95Ba0.04Na0.01Se1,Pb0.95Ba0.04Na0.01Se1,898,19953,0.0012767,0.00023516,0.9184,1.0386,0.0000501178,0.001390135
3503,10.1021/ja400069s,105,6(a),393,Pb0.95Ba0.04Na0.01Se1,Pb0.95Ba0.04Na0.01Se1,898.5,19928,0.0012775,0.00023521,0.91819,1.0395,0.0000501807,0.0013913242
3503,10.1021/ja400069s,105,6(a),393,Pb0.95Ba0.04Na0.01Se1,Pb0.95Ba0.04Na0.01Se1,899,19902,0.0012783,0.00023525,0.91798,1.0405,0.0000502462,0.001392514
3503,10.1021/ja400069s,105,6(a),393,Pb0.95Ba0.04Na0.01Se1,Pb0.95Ba0.04Na0.01Se1,899.5,19877,0.0012791,0.00023529,0.91778,1.0414,0.0000503094,0.0013936891
3503,10.1021/ja400069s,105,6(a),393,Pb0.95Ba0.04Na0.01Se1,Pb0.95Ba0.04Na0.01Se1,900,19852,0.0012799,0.00023532,0.91758,1.0423,0.0000503728,0.0013948648
3503,10.1021/ja400069s,105,6(a),393,Pb0.95Ba0.04Na0.01Se1,Pb0.95Ba0.04Na0.01Se1,900.5,19827,0.0012806,0.00023536,0.91739,1.0433,0.0000504363,0.0013959167
3503,10.1021/ja400069s,105,6(a),393,Pb0.95Ba0.04Na0.01Se1,Pb0.95Ba0.04Na0.01Se1,901,19802,0.0012814,0.0002354,0.91719,1.0442,0.0000504999,0.0013970933
3503,10.1021/ja400069s,105,6(a),393,Pb0.95Ba0.04Na0.01Se1,Pb0.95Ba0.04Na0.01Se1,901.5,19777,0.0012822,0.00023543,0.91701,1.0451,0.0000505638,0.0013982399
3503,10.1021/ja400069s,105,6(a),393,Pb0.95Ba0.04Na0.01Se1,Pb0.95Ba0.04Na0.01Se1,902,19753,0.001283,0.00023547,0.91682,1.0461,0.0000506252,0.0013994023
3503,10.1021/ja400069s,105,6(a),393,Pb0.95Ba0.04Na0.01Se1,Pb0.95Ba0.04Na0.01Se1,902.5,19728,0.0012837,0.0002355,0.91664,1.047,0.0000506894,0.0014004407
3503,10.1021/ja400069s,105,6(a),393,Pb0.95Ba0.04Na0.01Se1,Pb0.95Ba0.04Na0.01Se1,903,19703,0.0012845,0.00023554,0.91647,1.0479,0.0000507537,0.0014015734
3503,10.1021/ja400069s,105,6(a),393,Pb0.95Ba0.04Na0.01Se1,Pb0.95Ba0.04Na0.01Se1,903.5,19679,0.0012853,0.00023557,0.9163,1.0489,0.0000508156,0.0014027065
3503,10.1021/ja400069s,105,6(a),393,Pb0.95Ba0.04Na0.01Se1,Pb0.95Ba0.04Na0.01Se1,904,19654,0.0012861,0.0002356,0.91613,1.0498,0.0000508802,0.0014038401
3503,10.1021/ja400069s,105,6(a),393,Pb0.95Ba0.04Na0.01Se1,Pb0.95Ba0.04Na0.01Se1,904.5,19630,0.0012868,0.00023563,0.91596,1.0507,0.0000509424,0.0014048648
3503,10.1021/ja400069s,105,6(a),393,Pb0.95Ba0.04Na0.01Se1,Pb0.95Ba0.04Na0.01Se1,905,19605,0.0012876,0.00023566,0.9158,1.0517,0.0000510074,0.0014059838
3503,10.1021/ja400069s,105,6(a),393,Pb0.95Ba0.04Na0.01Se1,Pb0.95Ba0.04Na0.01Se1,905.5,19581,0.0012884,0.00023569,0.91565,1.0526,0.0000510699,0.0014070879
3503,10.1021/ja400069s,105,6(a),393,Pb0.95Ba0.04Na0.01Se1,Pb0.95Ba0.04Na0.01Se1,906,19557,0.0012892,0.00023572,0.91549,1.0535,0.0000511326,0.0014082076
3503,10.1021/ja400069s,105,6(a),393,Pb0.95Ba0.04Na0.01Se1,Pb0.95Ba0.04Na0.01Se1,906.5,19533,0.0012899,0.00023574,0.91534,1.0545,0.0000511954,0.0014092031
3503,10.1021/ja400069s,105,6(a),393,Pb0.95Ba0.04Na0.01Se1,Pb0.95Ba0.04Na0.01Se1,907,19508,0.0012907,0.00023577,0.9152,1.0554,0.000051261,0.0014102928
3503,10.1021/ja400069s,105,6(a),393,Pb0.95Ba0.04Na0.01Se1,Pb0.95Ba0.04Na0.01Se1,907.5,19484,0.0012915,0.00023579,0.91506,1.0563,0.0000513242,0.0014113829
3503,10.1021/ja400069s,105,6(a),393,Pb0.95Ba0.04Na0.01Se1,Pb0.95Ba0.04Na0.01Se1,908,19460,0.0012923,0.00023582,0.91492,1.0573,0.0000513875,0.0014124732
3503,10.1021/ja400069s,105,6(a),393,Pb0.95Ba0.04Na0.01Se1,Pb0.95Ba0.04Na0.01Se1,908.5,19436,0.001293,0.00023584,0.91479,1.0582,0.0000514509,0.0014134391
3503,10.1021/ja400069s,105,6(a),393,Pb0.95Ba0.04Na0.01Se1,Pb0.95Ba0.04Na0.01Se1,909,19412,0.0012938,0.00023586,0.91466,1.0591,0.0000515145,0.0014145147
3503,10.1021/ja400069s,105,6(a),393,Pb0.95Ba0.04Na0.01Se1,Pb0.95Ba0.04Na0.01Se1,909.5,19388,0.0012946,0.00023588,0.91454,1.0601,0.0000515783,0.001415575
3503,10.1021/ja400069s,171,5(a),393,Pb0.95Ba0.04Na0.01Se1,Pb0.95Ba0.04Na0.01Se1,910,19365,0.0012954,,0.91442,1.061,0.0000516396,0.0014166357
3503,10.1021/ja400069s,171,5(a),393,Pb0.95Ba0.04Na0.01Se1,Pb0.95Ba0.04Na0.01Se1,910.5,19341,0.0012961,,0.9143,1.062,0.0000517036,0.0014175872
