Repository: RamyaGuru/STD2_EffMass

# STD2_EffMass
Effective mass modeling of StarryData2 data

File: csvfiles/highperformancetellerium10.1021ja400069s.csv (part 25 of 61)
sid,DOI,figureid,fignum,sampleid,samplename,composition,Temperature,Electrical conductivity,Power factor,Seebeck coefficient,Thermal conductivity,ZT,Electrical resistivity,Figure of merit Z
3503,10.1021/ja400069s,105,6(a),179,Pb0.95Sr0.04Na0.01Se1,Pb0.95Sr0.04Na0.01Se1,427.5,149890,0.00055477,0.000061917,2.2424,0.082718,0.0000066716,0.0002474001
3503,10.1021/ja400069s,105,6(a),179,Pb0.95Sr0.04Na0.01Se1,Pb0.95Sr0.04Na0.01Se1,428,149580,0.00055545,0.000062036,2.24,0.083739,0.0000066854,0.0002479688
3503,10.1021/ja400069s,105,6(a),179,Pb0.95Sr0.04Na0.01Se1,Pb0.95Sr0.04Na0.01Se1,428.5,149270,0.00055614,0.000062155,2.2375,0.08476,0.0000066993,0.0002485542
3503,10.1021/ja400069s,105,6(a),179,Pb0.95Sr0.04Na0.01Se1,Pb0.95Sr0.04Na0.01Se1,429,148960,0.00055682,0.000062275,2.235,0.085781,0.0000067132,0.0002491365
3503,10.1021/ja400069s,105,6(a),179,Pb0.95Sr0.04Na0.01Se1,Pb0.95Sr0.04Na0.01Se1,429.5,148660,0.0005575,0.000062395,2.2325,0.086802,0.0000067268,0.00024972
3503,10.1021/ja400069s,105,6(a),179,Pb0.95Sr0.04Na0.01Se1,Pb0.95Sr0.04Na0.01Se1,430,148350,0.00055818,0.000062515,2.23,0.087824,0.0000067408,0.0002503049
3503,10.1021/ja400069s,105,6(a),179,Pb0.95Sr0.04Na0.01Se1,Pb0.95Sr0.04Na0.01Se1,430.5,148040,0.00055886,0.000062635,2.2276,0.088845,0.0000067549,0.0002508799
3503,10.1021/ja400069s,105,6(a),179,Pb0.95Sr0.04Na0.01Se1,Pb0.95Sr0.04Na0.01Se1,431,147740,0.00055954,0.000062755,2.2251,0.089866,0.0000067686,0.0002514673
3503,10.1021/ja400069s,105,6(a),179,Pb0.95Sr0.04Na0.01Se1,Pb0.95Sr0.04Na0.01Se1,431.5,147430,0.00056023,0.000062876,2.2226,0.090887,0.0000067829,0.0002520606
3503,10.1021/ja400069s,105,6(a),179,Pb0.95Sr0.04Na0.01Se1,Pb0.95Sr0.04Na0.01Se1,432,147130,0.00056091,0.000062997,2.2202,0.091908,0.0000067967,0.0002526394
3503,10.1021/ja400069s,105,6(a),179,Pb0.95Sr0.04Na0.01Se1,Pb0.95Sr0.04Na0.01Se1,432.5,146830,0.00056159,0.000063118,2.2177,0.09293,0.0000068106,0.0002532308
3503,10.1021/ja400069s,105,6(a),179,Pb0.95Sr0.04Na0.01Se1,Pb0.95Sr0.04Na0.01Se1,433,146520,0.00056227,0.00006324,2.2153,0.093951,0.000006825,0.0002538121
3503,10.1021/ja400069s,105,6(a),179,Pb0.95Sr0.04Na0.01Se1,Pb0.95Sr0.04Na0.01Se1,433.5,146220,0.00056295,0.000063361,2.2128,0.094972,0.000006839,0.0002544062
3503,10.1021/ja400069s,105,6(a),179,Pb0.95Sr0.04Na0.01Se1,Pb0.95Sr0.04Na0.01Se1,434,145920,0.00056364,0.000063483,2.2104,0.095993,0.0000068531,0.0002549946
3503,10.1021/ja400069s,105,6(a),179,Pb0.95Sr0.04Na0.01Se1,Pb0.95Sr0.04Na0.01Se1,434.5,145620,0.00056432,0.000063605,2.2079,0.097014,0.0000068672,0.0002555913
3503,10.1021/ja400069s,105,6(a),179,Pb0.95Sr0.04Na0.01Se1,Pb0.95Sr0.04Na0.01Se1,435,145310,0.000565,0.000063727,2.2055,0.098035,0.0000068818,0.0002561777
3503,10.1021/ja400069s,105,6(a),179,Pb0.95Sr0.04Na0.01Se1,Pb0.95Sr0.04Na0.01Se1,435.5,145010,0.00056568,0.00006385,2.203,0.099057,0.0000068961,0.0002567771
3503,10.1021/ja400069s,105,6(a),179,Pb0.95Sr0.04Na0.01Se1,Pb0.95Sr0.04Na0.01Se1,436,144710,0.00056636,0.000063973,2.2006,0.10008,0.0000069104,0.0002573662
3503,10.1021/ja400069s,105,6(a),179,Pb0.95Sr0.04Na0.01Se1,Pb0.95Sr0.04Na0.01Se1,436.5,144410,0.00056704,0.000064096,2.1981,0.1011,0.0000069247,0.0002579682
3503,10.1021/ja400069s,105,6(a),179,Pb0.95Sr0.04Na0.01Se1,Pb0.95Sr0.04Na0.01Se1,437,144110,0.00056773,0.000064219,2.1957,0.10212,0.0000069391,0.0002585645
3503,10.1021/ja400069s,105,6(a),179,Pb0.95Sr0.04Na0.01Se1,Pb0.95Sr0.04Na0.01Se1,437.5,143820,0.00056841,0.000064342,2.1933,0.10314,0.0000069531,0.0002591574
3503,10.1021/ja400069s,105,6(a),179,Pb0.95Sr0.04Na0.01Se1,Pb0.95Sr0.04Na0.01Se1,438,143520,0.00056909,0.000064466,2.1908,0.10416,0.0000069677,0.0002597636
3503,10.1021/ja400069s,105,6(a),179,Pb0.95Sr0.04Na0.01Se1,Pb0.95Sr0.04Na0.01Se1,438.5,143220,0.00056977,0.00006459,2.1884,0.10518,0.0000069823,0.0002603592
3503,10.1021/ja400069s,105,6(a),179,Pb0.95Sr0.04Na0.01Se1,Pb0.95Sr0.04Na0.01Se1,439,142920,0.00057045,0.000064714,2.186,0.1062,0.0000069969,0.0002609561
3503,10.1021/ja400069s,105,6(a),179,Pb0.95Sr0.04Na0.01Se1,Pb0.95Sr0.04Na0.01Se1,439.5,142630,0.00057113,0.000064838,2.1836,0.10723,0.0000070111,0.0002615543
3503,10.1021/ja400069s,105,6(a),179,Pb0.95Sr0.04Na0.01Se1,Pb0.95Sr0.04Na0.01Se1,440,142330,0.00057182,0.000064963,2.1811,0.10825,0.0000070259,0.0002621705
3503,10.1021/ja400069s,105,6(a),179,Pb0.95Sr0.04Na0.01Se1,Pb0.95Sr0.04Na0.01Se1,440.5,142030,0.0005725,0.000065087,2.1787,0.10927,0.0000070408,0.0002627714
3503,10.1021/ja400069s,105,6(a),179,Pb0.95Sr0.04Na0.01Se1,Pb0.95Sr0.04Na0.01Se1,441,141740,0.00057318,0.000065212,2.1763,0.11029,0.0000070552,0.0002633736
3503,10.1021/ja400069s,105,6(a),179,Pb0.95Sr0.04Na0.01Se1,Pb0.95Sr0.04Na0.01Se1,441.5,141440,0.00057386,0.000065337,2.1739,0.11131,0.0000070701,0.0002639772
3503,10.1021/ja400069s,105,6(a),179,Pb0.95Sr0.04Na0.01Se1,Pb0.95Sr0.04Na0.01Se1,442,141150,0.00057454,0.000065463,2.1715,0.11233,0.0000070847,0.0002645821
3503,10.1021/ja400069s,105,6(a),179,Pb0.95Sr0.04Na0.01Se1,Pb0.95Sr0.04Na0.01Se1,442.5,140850,0.00057523,0.000065588,2.1691,0.11335,0.0000070998,0.0002651929
3503,10.1021/ja400069s,105,6(a),179,Pb0.95Sr0.04Na0.01Se1,Pb0.95Sr0.04Na0.01Se1,443,140560,0.00057591,0.000065714,2.1667,0.11437,0.0000071144,0.0002658005
3503,10.1021/ja400069s,105,6(a),179,Pb0.95Sr0.04Na0.01Se1,Pb0.95Sr0.04Na0.01Se1,443.5,140270,0.00057659,0.00006584,2.1643,0.1154,0.0000071291,0.0002664095
3503,10.1021/ja400069s,105,6(a),179,Pb0.95Sr0.04Na0.01Se1,Pb0.95Sr0.04Na0.01Se1,444,139980,0.00057727,0.000065967,2.1619,0.11642,0.0000071439,0.0002670198
3503,10.1021/ja400069s,105,6(a),179,Pb0.95Sr0.04Na0.01Se1,Pb0.95Sr0.04Na0.01Se1,444.5,139680,0.00057795,0.000066093,2.1595,0.11744,0.0000071592,0.0002676314
3503,10.1021/ja400069s,105,6(a),179,Pb0.95Sr0.04Na0.01Se1,Pb0.95Sr0.04Na0.01Se1,445,139390,0.00057863,0.00006622,2.1571,0.11846,0.0000071741,0.0002682444
3503,10.1021/ja400069s,105,6(a),179,Pb0.95Sr0.04Na0.01Se1,Pb0.95Sr0.04Na0.01Se1,445.5,139100,0.00057932,0.000066347,2.1547,0.11948,0.0000071891,0.0002688634
3503,10.1021/ja400069s,105,6(a),179,Pb0.95Sr0.04Na0.01Se1,Pb0.95Sr0.04Na0.01Se1,446,138810,0.00058,0.000066474,2.1523,0.1205,0.0000072041,0.0002694792
3503,10.1021/ja400069s,105,6(a),179,Pb0.95Sr0.04Na0.01Se1,Pb0.95Sr0.04Na0.01Se1,446.5,138520,0.00058068,0.000066602,2.1499,0.12152,0.0000072192,0.0002700963
3503,10.1021/ja400069s,105,6(a),179,Pb0.95Sr0.04Na0.01Se1,Pb0.95Sr0.04Na0.01Se1,447,138230,0.00058136,0.000066729,2.1475,0.12254,0.0000072343,0.0002707148
3503,10.1021/ja400069s,105,6(a),179,Pb0.95Sr0.04Na0.01Se1,Pb0.95Sr0.04Na0.01Se1,447.5,137940,0.00058204,0.000066857,2.1451,0.12356,0.0000072495,0.0002713347
3503,10.1021/ja400069s,105,6(a),179,Pb0.95Sr0.04Na0.01Se1,Pb0.95Sr0.04Na0.01Se1,448,137660,0.00058272,0.000066985,2.1427,0.12459,0.0000072643,0.0002719559
3503,10.1021/ja400069s,105,6(a),179,Pb0.95Sr0.04Na0.01Se1,Pb0.95Sr0.04Na0.01Se1,448.5,137370,0.00058341,0.000067114,2.1404,0.12561,0.0000072796,0.0002725705
3503,10.1021/ja400069s,105,6(a),179,Pb0.95Sr0.04Na0.01Se1,Pb0.95Sr0.04Na0.01Se1,449,137080,0.00058409,0.000067242,2.138,0.12663,0.000007295,0.0002731946
3503,10.1021/ja400069s,105,6(a),179,Pb0.95Sr0.04Na0.01Se1,Pb0.95Sr0.04Na0.01Se1,449.5,136790,0.00058477,0.000067371,2.1356,0.12765,0.0000073105,0.00027382
3503,10.1021/ja400069s,105,6(a),179,Pb0.95Sr0.04Na0.01Se1,Pb0.95Sr0.04Na0.01Se1,450,136510,0.00058545,0.0000675,2.1333,0.12867,0.0000073255,0.000274434
3503,10.1021/ja400069s,105,6(a),179,Pb0.95Sr0.04Na0.01Se1,Pb0.95Sr0.04Na0.01Se1,450.5,136220,0.00058613,0.000067629,2.1309,0.12969,0.0000073411,0.0002750622
3503,10.1021/ja400069s,105,6(a),179,Pb0.95Sr0.04Na0.01Se1,Pb0.95Sr0.04Na0.01Se1,451,135940,0.00058682,0.000067759,2.1285,0.13071,0.0000073562,0.0002756965
3503,10.1021/ja400069s,105,6(a),179,Pb0.95Sr0.04Na0.01Se1,Pb0.95Sr0.04Na0.01Se1,451.5,135650,0.0005875,0.000067889,2.1262,0.13173,0.0000073719,0.0002763146
3503,10.1021/ja400069s,105,6(a),179,Pb0.95Sr0.04Na0.01Se1,Pb0.95Sr0.04Na0.01Se1,452,135370,0.00058818,0.000068018,2.1238,0.13276,0.0000073872,0.000276947
3503,10.1021/ja400069s,105,6(a),179,Pb0.95Sr0.04Na0.01Se1,Pb0.95Sr0.04Na0.01Se1,452.5,135080,0.00058886,0.000068149,2.1214,0.13378,0.000007403,0.0002775808
3503,10.1021/ja400069s,105,6(a),179,Pb0.95Sr0.04Na0.01Se1,Pb0.95Sr0.04Na0.01Se1,453,134800,0.00058954,0.000068279,2.1191,0.1348,0.0000074184,0.000278203
3503,10.1021/ja400069s,105,6(a),179,Pb0.95Sr0.04Na0.01Se1,Pb0.95Sr0.04Na0.01Se1,453.5,134520,0.00059022,0.00006841,2.1167,0.13582,0.0000074338,0.0002788397
3503,10.1021/ja400069s,105,6(a),179,Pb0.95Sr0.04Na0.01Se1,Pb0.95Sr0.04Na0.01Se1,454,134230,0.00059091,0.00006854,2.1144,0.13684,0.0000074499,0.0002794694
3503,10.1021/ja400069s,105,6(a),179,Pb0.95Sr0.04Na0.01Se1,Pb0.95Sr0.04Na0.01Se1,454.5,133950,0.00059159,0.000068671,2.112,0.13786,0.0000074655,0.0002801089
3503,10.1021/ja400069s,105,6(a),179,Pb0.95Sr0.04Na0.01Se1,Pb0.95Sr0.04Na0.01Se1,455,133670,0.00059227,0.000068803,2.1097,0.13888,0.0000074811,0.0002807366
3503,10.1021/ja400069s,105,6(a),179,Pb0.95Sr0.04Na0.01Se1,Pb0.95Sr0.04Na0.01Se1,455.5,133390,0.00059295,0.000068934,2.1074,0.1399,0.0000074968,0.0002813657
3503,10.1021/ja400069s,105,6(a),179,Pb0.95Sr0.04Na0.01Se1,Pb0.95Sr0.04Na0.01Se1,456,133110,0.00059363,0.000069066,2.105,0.14092,0.0000075126,0.0002820095
3503,10.1021/ja400069s,105,6(a),179,Pb0.95Sr0.04Na0.01Se1,Pb0.95Sr0.04Na0.01Se1,456.5,132830,0.00059431,0.000069198,2.1027,0.14195,0.0000075284,0.0002826414
3503,10.1021/ja400069s,105,6(a),179,Pb0.95Sr0.04Na0.01Se1,Pb0.95Sr0.04Na0.01Se1,457,132550,0.000595,0.00006933,2.1003,0.14297,0.0000075443,0.0002832929
3503,10.1021/ja400069s,105,6(a),179,Pb0.95Sr0.04Na0.01Se1,Pb0.95Sr0.04Na0.01Se1,457.5,132270,0.00059568,0.000069462,2.098,0.14399,0.0000075603,0.0002839276
3503,10.1021/ja400069s,105,6(a),179,Pb0.95Sr0.04Na0.01Se1,Pb0.95Sr0.04Na0.01Se1,458,131990,0.00059636,0.000069595,2.0957,0.14501,0.0000075763,0.0002845636
3503,10.1021/ja400069s,105,6(a),179,Pb0.95Sr0.04Na0.01Se1,Pb0.95Sr0.04Na0.01Se1,458.5,131710,0.00059704,0.000069728,2.0934,0.14603,0.0000075924,0.0002852011
3503,10.1021/ja400069s,105,6(a),179,Pb0.95Sr0.04Na0.01Se1,Pb0.95Sr0.04Na0.01Se1,459,131430,0.00059772,0.000069861,2.091,0.14705,0.0000076086,0.0002858537
3503,10.1021/ja400069s,105,6(a),179,Pb0.95Sr0.04Na0.01Se1,Pb0.95Sr0.04Na0.01Se1,459.5,131160,0.00059841,0.000069994,2.0887,0.14807,0.0000076243,0.0002864988
3503,10.1021/ja400069s,105,6(a),179,Pb0.95Sr0.04Na0.01Se1,Pb0.95Sr0.04Na0.01Se1,460,130880,0.00059909,0.000070128,2.0864,0.14909,0.0000076406,0.0002871405
3503,10.1021/ja400069s,105,6(a),179,Pb0.95Sr0.04Na0.01Se1,Pb0.95Sr0.04Na0.01Se1,460.5,130600,0.00059977,0.000070262,2.0841,0.15012,0.000007657,0.0002877837
3503,10.1021/ja400069s,105,6(a),179,Pb0.95Sr0.04Na0.01Se1,Pb0.95Sr0.04Na0.01Se1,461,130330,0.00060045,0.000070395,2.0818,0.15114,0.0000076728,0.0002884283
3503,10.1021/ja400069s,105,6(a),179,Pb0.95Sr0.04Na0.01Se1,Pb0.95Sr0.04Na0.01Se1,461.5,130050,0.00060113,0.00007053,2.0794,0.15216,0.0000076894,0.0002890882
3503,10.1021/ja400069s,105,6(a),179,Pb0.95Sr0.04Na0.01Se1,Pb0.95Sr0.04Na0.01Se1,462,129780,0.00060181,0.000070664,2.0771,0.15318,0.0000077053,0.0002897357
3503,10.1021/ja400069s,105,6(a),179,Pb0.95Sr0.04Na0.01Se1,Pb0.95Sr0.04Na0.01Se1,462.5,129500,0.0006025,0.000070799,2.0748,0.1542,0.000007722,0.0002903894
3503,10.1021/ja400069s,105,6(a),179,Pb0.95Sr0.04Na0.01Se1,Pb0.95Sr0.04Na0.01Se1,463,129230,0.00060318,0.000070934,2.0725,0.15522,0.0000077381,0.0002910398
3503,10.1021/ja400069s,105,6(a),179,Pb0.95Sr0.04Na0.01Se1,Pb0.95Sr0.04Na0.01Se1,463.5,128960,0.00060386,0.000071069,2.0702,0.15624,0.0000077543,0.0002916916
3503,10.1021/ja400069s,105,6(a),179,Pb0.95Sr0.04Na0.01Se1,Pb0.95Sr0.04Na0.01Se1,464,128680,0.00060454,0.000071204,2.0679,0.15726,0.0000077712,0.0002923449
3503,10.1021/ja400069s,105,6(a),179,Pb0.95Sr0.04Na0.01Se1,Pb0.95Sr0.04Na0.01Se1,464.5,128410,0.00060522,0.00007134,2.0656,0.15828,0.0000077876,0.0002929996
3503,10.1021/ja400069s,105,6(a),179,Pb0.95Sr0.04Na0.01Se1,Pb0.95Sr0.04Na0.01Se1,465,128140,0.00060591,0.000071475,2.0633,0.15931,0.000007804,0.0002936606
3503,10.1021/ja400069s,105,6(a),179,Pb0.95Sr0.04Na0.01Se1,Pb0.95Sr0.04Na0.01Se1,465.5,127870,0.00060659,0.000071611,2.061,0.16033,0.0000078204,0.0002943183
3503,10.1021/ja400069s,105,6(a),179,Pb0.95Sr0.04Na0.01Se1,Pb0.95Sr0.04Na0.01Se1,466,127600,0.00060727,0.000071748,2.0587,0.16135,0.000007837,0.0002949774
3503,10.1021/ja400069s,105,6(a),179,Pb0.95Sr0.04Na0.01Se1,Pb0.95Sr0.04Na0.01Se1,466.5,127330,0.00060795,0.000071884,2.0565,0.16237,0.0000078536,0.0002956236
3503,10.1021/ja400069s,105,6(a),179,Pb0.95Sr0.04Na0.01Se1,Pb0.95Sr0.04Na0.01Se1,467,127060,0.00060863,0.000072021,2.0542,0.16339,0.0000078703,0.0002962857
3503,10.1021/ja400069s,105,6(a),179,Pb0.95Sr0.04Na0.01Se1,Pb0.95Sr0.04Na0.01Se1,467.5,126790,0.00060931,0.000072158,2.0519,0.16441,0.0000078871,0.0002969492
3503,10.1021/ja400069s,105,6(a),179,Pb0.95Sr0.04Na0.01Se1,Pb0.95Sr0.04Na0.01Se1,468,126520,0.00061,0.000072295,2.0496,0.16543,0.0000079039,0.000297619
3503,10.1021/ja400069s,105,6(a),179,Pb0.95Sr0.04Na0.01Se1,Pb0.95Sr0.04Na0.01Se1,468.5,126250,0.00061068,0.000072432,2.0473,0.16645,0.0000079208,0.0002982855
3503,10.1021/ja400069s,105,6(a),179,Pb0.95Sr0.04Na0.01Se1,Pb0.95Sr0.04Na0.01Se1,469,125980,0.00061136,0.00007257,2.0451,0.16748,0.0000079378,0.0002989389
3503,10.1021/ja400069s,105,6(a),179,Pb0.95Sr0.04Na0.01Se1,Pb0.95Sr0.04Na0.01Se1,469.5,125710,0.00061204,0.000072708,2.0428,0.1685,0.0000079548,0.0002996084
3503,10.1021/ja400069s,105,6(a),179,Pb0.95Sr0.04Na0.01Se1,Pb0.95Sr0.04Na0.01Se1,470,125450,0.00061272,0.000072846,2.0405,0.16952,0.0000079713,0.0003002793
3503,10.1021/ja400069s,105,6(a),179,Pb0.95Sr0.04Na0.01Se1,Pb0.95Sr0.04Na0.01Se1,470.5,125180,0.0006134,0.000072984,2.0382,0.17054,0.0000079885,0.0003009518
3503,10.1021/ja400069s,105,6(a),179,Pb0.95Sr0.04Na0.01Se1,Pb0.95Sr0.04Na0.01Se1,471,124910,0.00061409,0.000073122,2.036,0.17156,0.0000080058,0.0003016159
3503,10.1021/ja400069s,105,6(a),179,Pb0.95Sr0.04Na0.01Se1,Pb0.95Sr0.04Na0.01Se1,471.5,124650,0.00061477,0.000073261,2.0337,0.17258,0.0000080225,0.0003022914
3503,10.1021/ja400069s,105,6(a),179,Pb0.95Sr0.04Na0.01Se1,Pb0.95Sr0.04Na0.01Se1,472,124380,0.00061545,0.0000734,2.0315,0.1736,0.0000080399,0.0003029535
3503,10.1021/ja400069s,105,6(a),179,Pb0.95Sr0.04Na0.01Se1,Pb0.95Sr0.04Na0.01Se1,472.5,124120,0.00061613,0.000073539,2.0292,0.17462,0.0000080567,0.000303632
3503,10.1021/ja400069s,105,6(a),179,Pb0.95Sr0.04Na0.01Se1,Pb0.95Sr0.04Na0.01Se1,473,123850,0.00061681,0.000073679,2.0269,0.17564,0.0000080743,0.000304312
3503,10.1021/ja400069s,105,6(a),179,Pb0.95Sr0.04Na0.01Se1,Pb0.95Sr0.04Na0.01Se1,473.5,123590,0.0006175,0.000073818,2.0247,0.17667,0.0000080913,0.0003049835
3503,10.1021/ja400069s,105,6(a),179,Pb0.95Sr0.04Na0.01Se1,Pb0.95Sr0.04Na0.01Se1,474,123330,0.00061818,0.000073958,2.0224,0.17769,0.0000081083,0.0003056665
3503,10.1021/ja400069s,105,6(a),179,Pb0.95Sr0.04Na0.01Se1,Pb0.95Sr0.04Na0.01Se1,474.5,123060,0.00061886,0.000074098,2.0202,0.17871,0.0000081261,0.000306336
3503,10.1021/ja400069s,105,6(a),179,Pb0.95Sr0.04Na0.01Se1,Pb0.95Sr0.04Na0.01Se1,475,122800,0.00061954,0.000074238,2.0179,0.17973,0.0000081433,0.0003070222
3503,10.1021/ja400069s,105,6(a),179,Pb0.95Sr0.04Na0.01Se1,Pb0.95Sr0.04Na0.01Se1,475.5,122540,0.00062022,0.000074379,2.0157,0.18075,0.0000081606,0.0003076946
3503,10.1021/ja400069s,105,6(a),179,Pb0.95Sr0.04Na0.01Se1,Pb0.95Sr0.04Na0.01Se1,476,122280,0.0006209,0.00007452,2.0135,0.18177,0.000008178,0.0003083685
3503,10.1021/ja400069s,105,6(a),179,Pb0.95Sr0.04Na0.01Se1,Pb0.95Sr0.04Na0.01Se1,476.5,122020,0.00062159,0.000074661,2.0112,0.18279,0.0000081954,0.0003090642
3503,10.1021/ja400069s,105,6(a),179,Pb0.95Sr0.04Na0.01Se1,Pb0.95Sr0.04Na0.01Se1,477,121760,0.00062227,0.000074802,2.009,0.18381,0.0000082129,0.0003097412
3503,10.1021/ja400069s,105,6(a),179,Pb0.95Sr0.04Na0.01Se1,Pb0.95Sr0.04Na0.01Se1,477.5,121500,0.00062295,0.000074943,2.0067,0.18484,0.0000082305,0.000310435
3503,10.1021/ja400069s,105,6(a),179,Pb0.95Sr0.04Na0.01Se1,Pb0.95Sr0.04Na0.01Se1,478,121240,0.00062363,0.000075085,2.0045,0.18586,0.0000082481,0.000311115
3503,10.1021/ja400069s,105,6(a),179,Pb0.95Sr0.04Na0.01Se1,Pb0.95Sr0.04Na0.01Se1,478.5,120980,0.00062431,0.000075227,2.0023,0.18688,0.0000082658,0.0003117964
3503,10.1021/ja400069s,105,6(a),179,Pb0.95Sr0.04Na0.01Se1,Pb0.95Sr0.04Na0.01Se1,479,120720,0.00062499,0.000075369,2.0001,0.1879,0.0000082836,0.0003124794
3503,10.1021/ja400069s,105,6(a),179,Pb0.95Sr0.04Na0.01Se1,Pb0.95Sr0.04Na0.01Se1,479.5,120460,0.00062568,0.000075511,1.9978,0.18892,0.0000083015,0.0003131845
3503,10.1021/ja400069s,105,6(a),179,Pb0.95Sr0.04Na0.01Se1,Pb0.95Sr0.04Na0.01Se1,480,120200,0.00062636,0.000075654,1.9956,0.18994,0.0000083195,0.0003138705
3503,10.1021/ja400069s,105,6(a),179,Pb0.95Sr0.04Na0.01Se1,Pb0.95Sr0.04Na0.01Se1,480.5,119940,0.00062704,0.000075796,1.9934,0.19096,0.0000083375,0.000314558
3503,10.1021/ja400069s,105,6(a),179,Pb0.95Sr0.04Na0.01Se1,Pb0.95Sr0.04Na0.01Se1,481,119690,0.00062772,0.000075939,1.9912,0.19198,0.0000083549,0.0003152471
3503,10.1021/ja400069s,105,6(a),179,Pb0.95Sr0.04Na0.01Se1,Pb0.95Sr0.04Na0.01Se1,481.5,119430,0.0006284,0.000076082,1.989,0.193,0.0000083731,0.0003159377
3503,10.1021/ja400069s,105,6(a),179,Pb0.95Sr0.04Na0.01Se1,Pb0.95Sr0.04Na0.01Se1,482,119180,0.00062909,0.000076226,1.9867,0.19403,0.0000083907,0.0003166507
3503,10.1021/ja400069s,105,6(a),179,Pb0.95Sr0.04Na0.01Se1,Pb0.95Sr0.04Na0.01Se1,482.5,118920,0.00062977,0.00007637,1.9845,0.19505,0.000008409,0.0003173444
3503,10.1021/ja400069s,105,6(a),179,Pb0.95Sr0.04Na0.01Se1,Pb0.95Sr0.04Na0.01Se1,483,118660,0.00063045,0.000076513,1.9823,0.19607,0.0000084274,0.0003180397
3503,10.1021/ja400069s,105,6(a),179,Pb0.95Sr0.04Na0.01Se1,Pb0.95Sr0.04Na0.01Se1,483.5,118410,0.00063113,0.000076658,1.9801,0.19709,0.0000084452,0.0003187364
3503,10.1021/ja400069s,105,6(a),179,Pb0.95Sr0.04Na0.01Se1,Pb0.95Sr0.04Na0.01Se1,484,118160,0.00063181,0.000076802,1.9779,0.19811,0.0000084631,0.0003194348
3503,10.1021/ja400069s,105,6(a),179,Pb0.95Sr0.04Na0.01Se1,Pb0.95Sr0.04Na0.01Se1,484.5,117900,0.00063249,0.000076946,1.9757,0.19913,0.0000084818,0.0003201346
3503,10.1021/ja400069s,105,6(a),179,Pb0.95Sr0.04Na0.01Se1,Pb0.95Sr0.04Na0.01Se1,485,117650,0.00063318,0.000077091,1.9735,0.20015,0.0000084998,0.0003208411
3503,10.1021/ja400069s,105,6(a),179,Pb0.95Sr0.04Na0.01Se1,Pb0.95Sr0.04Na0.01Se1,485.5,117400,0.00063386,0.000077236,1.9713,0.20117,0.0000085179,0.0003215442
3503,10.1021/ja400069s,105,6(a),179,Pb0.95Sr0.04Na0.01Se1,Pb0.95Sr0.04Na0.01Se1,486,117140,0.00063454,0.000077381,1.9691,0.20219,0.0000085368,0.0003222487
3503,10.1021/ja400069s,105,6(a),179,Pb0.95Sr0.04Na0.01Se1,Pb0.95Sr0.04Na0.01Se1,486.5,116890,0.00063522,0.000077527,1.9669,0.20322,0.0000085551,0.0003229549
3503,10.1021/ja400069s,105,6(a),179,Pb0.95Sr0.04Na0.01Se1,Pb0.95Sr0.04Na0.01Se1,487,116640,0.0006359,0.000077673,1.9647,0.20424,0.0000085734,0.0003236626
3503,10.1021/ja400069s,105,6(a),179,Pb0.95Sr0.04Na0.01Se1,Pb0.95Sr0.04Na0.01Se1,487.5,116390,0.00063658,0.000077818,1.9626,0.20526,0.0000085918,0.0003243554
3503,10.1021/ja400069s,105,6(a),179,Pb0.95Sr0.04Na0.01Se1,Pb0.95Sr0.04Na0.01Se1,488,116140,0.00063727,0.000077965,1.9604,0.20628,0.0000086103,0.0003250714
3503,10.1021/ja400069s,105,6(a),179,Pb0.95Sr0.04Na0.01Se1,Pb0.95Sr0.04Na0.01Se1,488.5,115890,0.00063795,0.000078111,1.9582,0.2073,0.0000086289,0.0003257839
3503,10.1021/ja400069s,105,6(a),179,Pb0.95Sr0.04Na0.01Se1,Pb0.95Sr0.04Na0.01Se1,489,115640,0.00063863,0.000078257,1.956,0.20832,0.0000086475,0.000326498
3503,10.1021/ja400069s,105,6(a),179,Pb0.95Sr0.04Na0.01Se1,Pb0.95Sr0.04Na0.01Se1,489.5,115390,0.00063931,0.000078404,1.9538,0.20934,0.0000086663,0.0003272136
3503,10.1021/ja400069s,105,6(a),179,Pb0.95Sr0.04Na0.01Se1,Pb0.95Sr0.04Na0.01Se1,490,115140,0.00063999,0.000078551,1.9517,0.21036,0.0000086851,0.0003279141
3503,10.1021/ja400069s,105,6(a),179,Pb0.95Sr0.04Na0.01Se1,Pb0.95Sr0.04Na0.01Se1,490.5,114890,0.00064068,0.000078699,1.9495,0.21139,0.000008704,0.0003286381
3503,10.1021/ja400069s,105,6(a),179,Pb0.95Sr0.04Na0.01Se1,Pb0.95Sr0.04Na0.01Se1,491,114650,0.00064136,0.000078846,1.9473,0.21241,0.0000087222,0.0003293586
3503,10.1021/ja400069s,105,6(a),179,Pb0.95Sr0.04Na0.01Se1,Pb0.95Sr0.04Na0.01Se1,491.5,114400,0.00064204,0.000078994,1.9451,0.21343,0.0000087413,0.0003300807
3503,10.1021/ja400069s,105,6(a),179,Pb0.95Sr0.04Na0.01Se1,Pb0.95Sr0.04Na0.01Se1,492,114150,0.00064272,0.000079142,1.943,0.21445,0.0000087604,0.0003307874
3503,10.1021/ja400069s,105,6(a),179,Pb0.95Sr0.04Na0.01Se1,Pb0.95Sr0.04Na0.01Se1,492.5,113910,0.0006434,0.00007929,1.9408,0.21547,0.0000087789,0.0003315128
3503,10.1021/ja400069s,105,6(a),179,Pb0.95Sr0.04Na0.01Se1,Pb0.95Sr0.04Na0.01Se1,493,113660,0.00064408,0.000079438,1.9387,0.21649,0.0000087982,0.0003322226
3503,10.1021/ja400069s,105,6(a),179,Pb0.95Sr0.04Na0.01Se1,Pb0.95Sr0.04Na0.01Se1,493.5,113420,0.00064477,0.000079587,1.9365,0.21751,0.0000088168,0.0003329564
3503,10.1021/ja400069s,105,6(a),179,Pb0.95Sr0.04Na0.01Se1,Pb0.95Sr0.04Na0.01Se1,494,113170,0.00064545,0.000079735,1.9343,0.21853,0.0000088363,0.0003336866
3503,10.1021/ja400069s,105,6(a),179,Pb0.95Sr0.04Na0.01Se1,Pb0.95Sr0.04Na0.01Se1,494.5,112930,0.00064613,0.000079884,1.9322,0.21955,0.000008855,0.0003344012
3503,10.1021/ja400069s,105,6(a),179,Pb0.95Sr0.04Na0.01Se1,Pb0.95Sr0.04Na0.01Se1,495,112680,0.00064681,0.000080034,1.93,0.22058,0.0000088747,0.0003351347
3503,10.1021/ja400069s,105,6(a),179,Pb0.95Sr0.04Na0.01Se1,Pb0.95Sr0.04Na0.01Se1,495.5,112440,0.00064749,0.000080183,1.9279,0.2216,0.0000088936,0.0003358525
3503,10.1021/ja400069s,105,6(a),179,Pb0.95Sr0.04Na0.01Se1,Pb0.95Sr0.04Na0.01Se1,496,112190,0.00064817,0.000080333,1.9257,0.22262,0.0000089135,0.0003365893
3503,10.1021/ja400069s,105,6(a),179,Pb0.95Sr0.04Na0.01Se1,Pb0.95Sr0.04Na0.01Se1,496.5,111950,0.00064886,0.000080483,1.9236,0.22364,0.0000089326,0.0003373155
3503,10.1021/ja400069s,105,6(a),179,Pb0.95Sr0.04Na0.01Se1,Pb0.95Sr0.04Na0.01Se1,497,111710,0.00064954,0.000080633,1.9214,0.22466,0.0000089518,0.0003380556
3503,10.1021/ja400069s,105,6(a),179,Pb0.95Sr0.04Na0.01Se1,Pb0.95Sr0.04Na0.01Se1,497.5,111470,0.00065022,0.000080783,1.9193,0.22568,0.000008971,0.0003387798
3503,10.1021/ja400069s,105,6(a),179,Pb0.95Sr0.04Na0.01Se1,Pb0.95Sr0.04Na0.01Se1,498,111230,0.0006509,0.000080934,1.9172,0.2267,0.0000089904,0.0003395055
3503,10.1021/ja400069s,105,6(a),179,Pb0.95Sr0.04Na0.01Se1,Pb0.95Sr0.04Na0.01Se1,498.5,110990,0.00065158,0.000081085,1.915,0.22772,0.0000090098,0.0003402507
3503,10.1021/ja400069s,105,6(a),179,Pb0.95Sr0.04Na0.01Se1,Pb0.95Sr0.04Na0.01Se1,499,110740,0.00065227,0.000081236,1.9129,0.22875,0.0000090302,0.0003409849
3503,10.1021/ja400069s,105,6(a),179,Pb0.95Sr0.04Na0.01Se1,Pb0.95Sr0.04Na0.01Se1,499.5,110500,0.00065295,0.000081387,1.9108,0.22977,0.0000090498,0.0003417155
3503,10.1021/ja400069s,105,6(a),179,Pb0.95Sr0.04Na0.01Se1,Pb0.95Sr0.04Na0.01Se1,500,110270,0.00065363,0.000081538,1.9086,0.23079,0.0000090686,0.0003424657
3503,10.1021/ja400069s,105,6(a),179,Pb0.95Sr0.04Na0.01Se1,Pb0.95Sr0.04Na0.01Se1,500.5,110030,0.00065431,0.00008169,1.9065,0.23181,0.0000090884,0.0003431996
3503,10.1021/ja400069s,105,6(a),179,Pb0.95Sr0.04Na0.01Se1,Pb0.95Sr0.04Na0.01Se1,501,109790,0.00065499,0.000081842,1.9044,0.23283,0.0000091083,0.0003439351
3503,10.1021/ja400069s,105,6(a),179,Pb0.95Sr0.04Na0.01Se1,Pb0.95Sr0.04Na0.01Se1,501.5,109550,0.00065567,0.000081994,1.9023,0.23385,0.0000091283,0.0003446722
3503,10.1021/ja400069s,105,6(a),179,Pb0.95Sr0.04Na0.01Se1,Pb0.95Sr0.04Na0.01Se1,502,109310,0.00065636,0.000082146,1.9001,0.23487,0.0000091483,0.0003454345
3503,10.1021/ja400069s,105,6(a),179,Pb0.95Sr0.04Na0.01Se1,Pb0.95Sr0.04Na0.01Se1,502.5,109070,0.00065704,0.000082299,1.898,0.23589,0.0000091684,0.0003461749
3503,10.1021/ja400069s,105,6(a),179,Pb0.95Sr0.04Na0.01Se1,Pb0.95Sr0.04Na0.01Se1,503,108840,0.00065772,0.000082452,1.8959,0.23691,0.0000091878,0.000346917
3503,10.1021/ja400069s,105,6(a),179,Pb0.95Sr0.04Na0.01Se1,Pb0.95Sr0.04Na0.01Se1,503.5,108600,0.0006584,0.000082605,1.8938,0.23794,0.0000092081,0.0003476608
3503,10.1021/ja400069s,105,6(a),179,Pb0.95Sr0.04Na0.01Se1,Pb0.95Sr0.04Na0.01Se1,504,108360,0.00065908,0.000082758,1.8917,0.23896,0.0000092285,0.0003484062
3503,10.1021/ja400069s,105,6(a),179,Pb0.95Sr0.04Na0.01Se1,Pb0.95Sr0.04Na0.01Se1,504.5,108130,0.00065976,0.000082911,1.8896,0.23998,0.0000092481,0.0003491533
3503,10.1021/ja400069s,105,6(a),179,Pb0.95Sr0.04Na0.01Se1,Pb0.95Sr0.04Na0.01Se1,505,107890,0.00066045,0.000083065,1.8875,0.241,0.0000092687,0.0003499073
3503,10.1021/ja400069s,105,6(a),179,Pb0.95Sr0.04Na0.01Se1,Pb0.95Sr0.04Na0.01Se1,505.5,107660,0.00066113,0.000083219,1.8854,0.24202,0.0000092885,0.0003506577
3503,10.1021/ja400069s,105,6(a),179,Pb0.95Sr0.04Na0.01Se1,Pb0.95Sr0.04Na0.01Se1,506,107420,0.00066181,0.000083373,1.8833,0.24304,0.0000093093,0.0003514098
3503,10.1021/ja400069s,105,6(a),179,Pb0.95Sr0.04Na0.01Se1,Pb0.95Sr0.04Na0.01Se1,506.5,107190,0.00066249,0.000083527,1.8812,0.24406,0.0000093292,0.0003521635
3503,10.1021/ja400069s,105,6(a),179,Pb0.95Sr0.04Na0.01Se1,Pb0.95Sr0.04Na0.01Se1,507,106960,0.00066317,0.000083682,1.8791,0.24508,0.0000093493,0.000352919
3503,10.1021/ja400069s,105,6(a),179,Pb0.95Sr0.04Na0.01Se1,Pb0.95Sr0.04Na0.01Se1,507.5,106720,0.00066386,0.000083837,1.877,0.24611,0.0000093703,0.0003536814
3503,10.1021/ja400069s,105,6(a),179,Pb0.95Sr0.04Na0.01Se1,Pb0.95Sr0.04Na0.01Se1,508,106490,0.00066454,0.000083992,1.8749,0.24713,0.0000093906,0.0003544402
3503,10.1021/ja400069s,105,6(a),179,Pb0.95Sr0.04Na0.01Se1,Pb0.95Sr0.04Na0.01Se1,508.5,106260,0.00066522,0.000084147,1.8728,0.24815,0.0000094109,0.0003552008
3503,10.1021/ja400069s,105,6(a),179,Pb0.95Sr0.04Na0.01Se1,Pb0.95Sr0.04Na0.01Se1,509,106030,0.0006659,0.000084302,1.8707,0.24917,0.0000094313,0.000355963
3503,10.1021/ja400069s,105,6(a),179,Pb0.95Sr0.04Na0.01Se1,Pb0.95Sr0.04Na0.01Se1,509.5,105800,0.00066658,0.000084458,1.8686,0.25019,0.0000094518,0.000356727
3503,10.1021/ja400069s,105,6(a),179,Pb0.95Sr0.04Na0.01Se1,Pb0.95Sr0.04Na0.01Se1,510,105570,0.00066726,0.000084614,1.8665,0.25121,0.0000094724,0.0003574926
3503,10.1021/ja400069s,105,6(a),179,Pb0.95Sr0.04Na0.01Se1,Pb0.95Sr0.04Na0.01Se1,510.5,105340,0.00066795,0.00008477,1.8645,0.25223,0.0000094931,0.0003582462
3503,10.1021/ja400069s,105,6(a),179,Pb0.95Sr0.04Na0.01Se1,Pb0.95Sr0.04Na0.01Se1,511,105110,0.00066863,0.000084926,1.8624,0.25325,0.0000095138,0.0003590152
3503,10.1021/ja400069s,105,6(a),179,Pb0.95Sr0.04Na0.01Se1,Pb0.95Sr0.04Na0.01Se1,511.5,104880,0.00066931,0.000085083,1.8603,0.25427,0.0000095347,0.0003597861
3503,10.1021/ja400069s,105,6(a),179,Pb0.95Sr0.04Na0.01Se1,Pb0.95Sr0.04Na0.01Se1,512,104650,0.00066999,0.000085239,1.8582,0.2553,0.0000095557,0.0003605586
3503,10.1021/ja400069s,105,6(a),179,Pb0.95Sr0.04Na0.01Se1,Pb0.95Sr0.04Na0.01Se1,512.5,104420,0.00067067,0.000085396,1.8562,0.25632,0.0000095767,0.0003613134
3503,10.1021/ja400069s,105,6(a),179,Pb0.95Sr0.04Na0.01Se1,Pb0.95Sr0.04Na0.01Se1,513,104190,0.00067135,0.000085553,1.8541,0.25734,0.0000095979,0.0003620894
3503,10.1021/ja400069s,105,6(a),179,Pb0.95Sr0.04Na0.01Se1,Pb0.95Sr0.04Na0.01Se1,513.5,103960,0.00067204,0.000085711,1.852,0.25836,0.0000096191,0.0003628726
3503,10.1021/ja400069s,105,6(a),179,Pb0.95Sr0.04Na0.01Se1,Pb0.95Sr0.04Na0.01Se1,514,103740,0.00067272,0.000085868,1.85,0.25938,0.0000096395,0.0003636324
3503,10.1021/ja400069s,105,6(a),179,Pb0.95Sr0.04Na0.01Se1,Pb0.95Sr0.04Na0.01Se1,514.5,103510,0.0006734,0.000086026,1.8479,0.2604,0.0000096609,0.0003644137
3503,10.1021/ja400069s,105,6(a),179,Pb0.95Sr0.04Na0.01Se1,Pb0.95Sr0.04Na0.01Se1,515,103280,0.00067408,0.000086184,1.8458,0.26142,0.0000096824,0.0003651967
3503,10.1021/ja400069s,105,6(a),179,Pb0.95Sr0.04Na0.01Se1,Pb0.95Sr0.04Na0.01Se1,515.5,103060,0.00067476,0.000086342,1.8438,0.26244,0.0000097031,0.0003659616
3503,10.1021/ja400069s,105,6(a),179,Pb0.95Sr0.04Na0.01Se1,Pb0.95Sr0.04Na0.01Se1,516,102830,0.00067545,0.000086501,1.8417,0.26347,0.0000097248,0.0003667535
3503,10.1021/ja400069s,105,6(a),179,Pb0.95Sr0.04Na0.01Se1,Pb0.95Sr0.04Na0.01Se1,516.5,102610,0.00067613,0.00008666,1.8397,0.26449,0.0000097456,0.0003675219
3503,10.1021/ja400069s,105,6(a),179,Pb0.95Sr0.04Na0.01Se1,Pb0.95Sr0.04Na0.01Se1,517,102380,0.00067681,0.000086819,1.8376,0.26551,0.0000097675,0.0003683119
3503,10.1021/ja400069s,105,6(a),179,Pb0.95Sr0.04Na0.01Se1,Pb0.95Sr0.04Na0.01Se1,517.5,102160,0.00067749,0.000086978,1.8356,0.26653,0.0000097886,0.0003690837
3503,10.1021/ja400069s,105,6(a),179,Pb0.95Sr0.04Na0.01Se1,Pb0.95Sr0.04Na0.01Se1,518,101930,0.00067817,0.000087137,1.8335,0.26755,0.0000098107,0.0003698773
3503,10.1021/ja400069s,105,6(a),179,Pb0.95Sr0.04Na0.01Se1,Pb0.95Sr0.04Na0.01Se1,518.5,101710,0.00067885,0.000087297,1.8315,0.26857,0.0000098319,0.0003706525
3503,10.1021/ja400069s,105,6(a),179,Pb0.95Sr0.04Na0.01Se1,Pb0.95Sr0.04Na0.01Se1,519,101490,0.00067954,0.000087456,1.8294,0.26959,0.0000098532,0.0003714551
3503,10.1021/ja400069s,105,6(a),179,Pb0.95Sr0.04Na0.01Se1,Pb0.95Sr0.04Na0.01Se1,519.5,101260,0.00068022,0.000087616,1.8274,0.27061,0.0000098756,0.0003722338
3503,10.1021/ja400069s,105,6(a),179,Pb0.95Sr0.04Na0.01Se1,Pb0.95Sr0.04Na0.01Se1,520,101040,0.0006809,0.000087776,1.8254,0.27163,0.0000098971,0.0003730141
3503,10.1021/ja400069s,105,6(a),179,Pb0.95Sr0.04Na0.01Se1,Pb0.95Sr0.04Na0.01Se1,520.5,100820,0.00068158,0.000087937,1.8233,0.27266,0.0000099187,0.0003738167
3503,10.1021/ja400069s,105,6(a),179,Pb0.95Sr0.04Na0.01Se1,Pb0.95Sr0.04Na0.01Se1,521,100600,0.00068226,0.000088098,1.8213,0.27368,0.0000099404,0.0003746006
3503,10.1021/ja400069s,105,6(a),179,Pb0.95Sr0.04Na0.01Se1,Pb0.95Sr0.04Na0.01Se1,521.5,100380,0.00068294,0.000088258,1.8193,0.2747,0.0000099621,0.0003753861
3503,10.1021/ja400069s,105,6(a),179,Pb0.95Sr0.04Na0.01Se1,Pb0.95Sr0.04Na0.01Se1,522,100160,0.00068363,0.000088419,1.8172,0.27572,0.000009984,0.0003761996
3503,10.1021/ja400069s,105,6(a),179,Pb0.95Sr0.04Na0.01Se1,Pb0.95Sr0.04Na0.01Se1,522.5,99937,0.00068431,0.000088581,1.8152,0.27674,0.0000100063,0.0003769888
3503,10.1021/ja400069s,105,6(a),179,Pb0.95Sr0.04Na0.01Se1,Pb0.95Sr0.04Na0.01Se1,523,99717,0.00068499,0.000088742,1.8132,0.27776,0.0000100284,0.0003777796
3503,10.1021/ja400069s,105,6(a),179,Pb0.95Sr0.04Na0.01Se1,Pb0.95Sr0.04Na0.01Se1,523.5,99498,0.00068567,0.000088904,1.8112,0.27878,0.0000100505,0.0003785722
3503,10.1021/ja400069s,105,6(a),179,Pb0.95Sr0.04Na0.01Se1,Pb0.95Sr0.04Na0.01Se1,524,99279,0.00068635,0.000089066,1.8091,0.2798,0.0000100726,0.0003793875
3503,10.1021/ja400069s,105,6(a),179,Pb0.95Sr0.04Na0.01Se1,Pb0.95Sr0.04Na0.01Se1,524.5,99061,0.00068704,0.000089228,1.8071,0.28083,0.0000100948,0.0003801893
3503,10.1021/ja400069s,105,6(a),179,Pb0.95Sr0.04Na0.01Se1,Pb0.95Sr0.04Na0.01Se1,525,98843,0.00068772,0.00008939,1.8051,0.28185,0.0000101171,0.0003809872
3503,10.1021/ja400069s,105,6(a),179,Pb0.95Sr0.04Na0.01Se1,Pb0.95Sr0.04Na0.01Se1,525.5,98626,0.0006884,0.000089553,1.8031,0.28287,0.0000101393,0.0003817869
3503,10.1021/ja400069s,105,6(a),179,Pb0.95Sr0.04Na0.01Se1,Pb0.95Sr0.04Na0.01Se1,526,98409,0.00068908,0.000089716,1.8011,0.28389,0.0000101617,0.0003825884
3503,10.1021/ja400069s,105,6(a),179,Pb0.95Sr0.04Na0.01Se1,Pb0.95Sr0.04Na0.01Se1,526.5,98192,0.00068976,0.000089879,1.7991,0.28491,0.0000101841,0.0003833917
3503,10.1021/ja400069s,105,6(a),179,Pb0.95Sr0.04Na0.01Se1,Pb0.95Sr0.04Na0.01Se1,527,97976,0.00069044,0.000090042,1.7971,0.28593,0.0000102066,0.0003841968
3503,10.1021/ja400069s,105,6(a),179,Pb0.95Sr0.04Na0.01Se1,Pb0.95Sr0.04Na0.01Se1,527.5,97760,0.00069113,0.000090205,1.7951,0.28695,0.0000102291,0.0003850092
3503,10.1021/ja400069s,105,6(a),179,Pb0.95Sr0.04Na0.01Se1,Pb0.95Sr0.04Na0.01Se1,528,97545,0.00069181,0.000090369,1.7931,0.28797,0.0000102517,0.0003858179
3503,10.1021/ja400069s,105,6(a),179,Pb0.95Sr0.04Na0.01Se1,Pb0.95Sr0.04Na0.01Se1,528.5,97330,0.00069249,0.000090533,1.7911,0.28899,0.0000102743,0.0003866283
3503,10.1021/ja400069s,105,6(a),179,Pb0.95Sr0.04Na0.01Se1,Pb0.95Sr0.04Na0.01Se1,529,97115,0.00069317,0.000090697,1.7891,0.29002,0.0000102971,0.0003874406
3503,10.1021/ja400069s,105,6(a),179,Pb0.95Sr0.04Na0.01Se1,Pb0.95Sr0.04Na0.01Se1,529.5,96901,0.00069385,0.000090861,1.7871,0.29104,0.0000103198,0.0003882547
3503,10.1021/ja400069s,105,6(a),179,Pb0.95Sr0.04Na0.01Se1,Pb0.95Sr0.04Na0.01Se1,530,96687,0.00069453,0.000091026,1.7851,0.29206,0.0000103427,0.0003890706
3503,10.1021/ja400069s,105,6(a),179,Pb0.95Sr0.04Na0.01Se1,Pb0.95Sr0.04Na0.01Se1,530.5,96474,0.00069522,0.00009119,1.7831,0.29308,0.0000103655,0.000389894
3503,10.1021/ja400069s,105,6(a),179,Pb0.95Sr0.04Na0.01Se1,Pb0.95Sr0.04Na0.01Se1,531,96261,0.0006959,0.000091355,1.7811,0.2941,0.0000103884,0.0003907136
3503,10.1021/ja400069s,105,6(a),179,Pb0.95Sr0.04Na0.01Se1,Pb0.95Sr0.04Na0.01Se1,531.5,96049,0.00069658,0.00009152,1.7791,0.29512,0.0000104114,0.000391535
3503,10.1021/ja400069s,105,6(a),179,Pb0.95Sr0.04Na0.01Se1,Pb0.95Sr0.04Na0.01Se1,532,95837,0.00069726,0.000091686,1.7771,0.29614,0.0000104344,0.0003923583
3503,10.1021/ja400069s,105,6(a),179,Pb0.95Sr0.04Na0.01Se1,Pb0.95Sr0.04Na0.01Se1,532.5,95625,0.00069794,0.000091851,1.7752,0.29716,0.0000104575,0.0003931613
3503,10.1021/ja400069s,105,6(a),179,Pb0.95Sr0.04Na0.01Se1,Pb0.95Sr0.04Na0.01Se1,533,95414,0.00069863,0.000092017,1.7732,0.29819,0.0000104806,0.0003939939
3503,10.1021/ja400069s,105,6(a),179,Pb0.95Sr0.04Na0.01Se1,Pb0.95Sr0.04Na0.01Se1,533.5,95203,0.00069931,0.000092183,1.7712,0.29921,0.0000105039,0.0003948227
3503,10.1021/ja400069s,105,6(a),179,Pb0.95Sr0.04Na0.01Se1,Pb0.95Sr0.04Na0.01Se1,534,94993,0.00069999,0.000092349,1.7692,0.30023,0.0000105271,0.0003956534
3503,10.1021/ja400069s,105,6(a),179,Pb0.95Sr0.04Na0.01Se1,Pb0.95Sr0.04Na0.01Se1,534.5,94783,0.00070067,0.000092515,1.7673,0.30125,0.0000105504,0.0003964635
3503,10.1021/ja400069s,105,6(a),179,Pb0.95Sr0.04Na0.01Se1,Pb0.95Sr0.04Na0.01Se1,535,94573,0.00070135,0.000092682,1.7653,0.30227,0.0000105738,0.0003972979
3503,10.1021/ja400069s,105,6(a),179,Pb0.95Sr0.04Na0.01Se1,Pb0.95Sr0.04Na0.01Se1,535.5,94364,0.00070203,0.000092849,1.7633,0.30329,0.0000105973,0.0003981342
3503,10.1021/ja400069s,105,6(a),179,Pb0.95Sr0.04Na0.01Se1,Pb0.95Sr0.04Na0.01Se1,536,94155,0.00070272,0.000093016,1.7613,0.30431,0.0000106208,0.000398978
3503,10.1021/ja400069s,105,6(a),179,Pb0.95Sr0.04Na0.01Se1,Pb0.95Sr0.04Na0.01Se1,536.5,93947,0.0007034,0.000093183,1.7594,0.30533,0.0000106443,0.0003997954
3503,10.1021/ja400069s,105,6(a),179,Pb0.95Sr0.04Na0.01Se1,Pb0.95Sr0.04Na0.01Se1,537,93739,0.00070408,0.00009335,1.7574,0.30635,0.0000106679,0.0004006373
3503,10.1021/ja400069s,105,6(a),179,Pb0.95Sr0.04Na0.01Se1,Pb0.95Sr0.04Na0.01Se1,537.5,93532,0.00070476,0.000093518,1.7555,0.30738,0.0000106915,0.0004014583
3503,10.1021/ja400069s,105,6(a),179,Pb0.95Sr0.04Na0.01Se1,Pb0.95Sr0.04Na0.01Se1,538,93325,0.00070544,0.000093686,1.7535,0.3084,0.0000107152,0.000402304
3503,10.1021/ja400069s,105,6(a),179,Pb0.95Sr0.04Na0.01Se1,Pb0.95Sr0.04Na0.01Se1,538.5,93118,0.00070613,0.000093854,1.7516,0.30942,0.0000107391,0.0004031343
3503,10.1021/ja400069s,105,6(a),179,Pb0.95Sr0.04Na0.01Se1,Pb0.95Sr0.04Na0.01Se1,539,92912,0.00070681,0.000094022,1.7496,0.31044,0.0000107629,0.0004039838
3503,10.1021/ja400069s,105,6(a),179,Pb0.95Sr0.04Na0.01Se1,Pb0.95Sr0.04Na0.01Se1,539.5,92706,0.00070749,0.000094191,1.7476,0.31146,0.0000107868,0.0004048352
3503,10.1021/ja400069s,105,6(a),179,Pb0.95Sr0.04Na0.01Se1,Pb0.95Sr0.04Na0.01Se1,540,92500,0.00070817,0.000094359,1.7457,0.31248,0.0000108108,0.0004056653
3503,10.1021/ja400069s,105,6(a),179,Pb0.95Sr0.04Na0.01Se1,Pb0.95Sr0.04Na0.01Se1,540.5,92295,0.00070885,0.000094528,1.7438,0.3135,0.0000108348,0.0004064973
3503,10.1021/ja400069s,105,6(a),179,Pb0.95Sr0.04Na0.01Se1,Pb0.95Sr0.04Na0.01Se1,541,92091,0.00070953,0.000094697,1.7418,0.31452,0.0000108588,0.0004073545
3503,10.1021/ja400069s,105,6(a),179,Pb0.95Sr0.04Na0.01Se1,Pb0.95Sr0.04Na0.01Se1,541.5,91886,0.00071022,0.000094867,1.7399,0.31555,0.0000108831,0.0004081959
3503,10.1021/ja400069s,105,6(a),179,Pb0.95Sr0.04Na0.01Se1,Pb0.95Sr0.04Na0.01Se1,542,91683,0.0007109,0.000095036,1.7379,0.31657,0.0000109071,0.0004090569
3503,10.1021/ja400069s,105,6(a),179,Pb0.95Sr0.04Na0.01Se1,Pb0.95Sr0.04Na0.01Se1,542.5,91479,0.00071158,0.000095206,1.736,0.31759,0.0000109315,0.0004098963
3503,10.1021/ja400069s,105,6(a),179,Pb0.95Sr0.04Na0.01Se1,Pb0.95Sr0.04Na0.01Se1,543,91276,0.00071226,0.000095376,1.7341,0.31861,0.0000109558,0.0004107376
3503,10.1021/ja400069s,105,6(a),179,Pb0.95Sr0.04Na0.01Se1,Pb0.95Sr0.04Na0.01Se1,543.5,91074,0.00071294,0.000095546,1.7321,0.31963,0.0000109801,0.0004116044
3503,10.1021/ja400069s,105,6(a),179,Pb0.95Sr0.04Na0.01Se1,Pb0.95Sr0.04Na0.01Se1,544,90871,0.00071362,0.000095716,1.7302,0.32065,0.0000110046,0.0004124494
3503,10.1021/ja400069s,105,6(a),179,Pb0.95Sr0.04Na0.01Se1,Pb0.95Sr0.04Na0.01Se1,544.5,90670,0.00071431,0.000095887,1.7283,0.32167,0.000011029,0.0004133021
3503,10.1021/ja400069s,105,6(a),179,Pb0.95Sr0.04Na0.01Se1,Pb0.95Sr0.04Na0.01Se1,545,90468,0.00071499,0.000096057,1.7263,0.32269,0.0000110536,0.0004141748
3503,10.1021/ja400069s,105,6(a),179,Pb0.95Sr0.04Na0.01Se1,Pb0.95Sr0.04Na0.01Se1,545.5,90267,0.00071567,0.000096228,1.7244,0.32371,0.0000110782,0.0004150255
3503,10.1021/ja400069s,105,6(a),179,Pb0.95Sr0.04Na0.01Se1,Pb0.95Sr0.04Na0.01Se1,546,90067,0.00071635,0.000096399,1.7225,0.32474,0.0000111028,0.0004158781
3503,10.1021/ja400069s,105,6(a),179,Pb0.95Sr0.04Na0.01Se1,Pb0.95Sr0.04Na0.01Se1,546.5,89866,0.00071703,0.000096571,1.7206,0.32576,0.0000111277,0.0004167325
3503,10.1021/ja400069s,105,6(a),179,Pb0.95Sr0.04Na0.01Se1,Pb0.95Sr0.04Na0.01Se1,547,89667,0.00071772,0.000096742,1.7187,0.32678,0.0000111524,0.0004175947
3503,10.1021/ja400069s,105,6(a),179,Pb0.95Sr0.04Na0.01Se1,Pb0.95Sr0.04Na0.01Se1,547.5,89467,0.0007184,0.000096914,1.7167,0.3278,0.0000111773,0.0004184773
3503,10.1021/ja400069s,105,6(a),179,Pb0.95Sr0.04Na0.01Se1,Pb0.95Sr0.04Na0.01Se1,548,89268,0.00071908,0.000097086,1.7148,0.32882,0.0000112022,0.0004193375
3503,10.1021/ja400069s,105,6(a),179,Pb0.95Sr0.04Na0.01Se1,Pb0.95Sr0.04Na0.01Se1,548.5,89070,0.00071976,0.000097258,1.7129,0.32984,0.0000112271,0.0004201997
3503,10.1021/ja400069s,105,6(a),179,Pb0.95Sr0.04Na0.01Se1,Pb0.95Sr0.04Na0.01Se1,549,88872,0.00072044,0.000097431,1.711,0.33086,0.0000112521,0.0004210637
3503,10.1021/ja400069s,105,6(a),179,Pb0.95Sr0.04Na0.01Se1,Pb0.95Sr0.04Na0.01Se1,549.5,88674,0.00072112,0.000097603,1.7091,0.33188,0.0000112773,0.0004219297
3503,10.1021/ja400069s,105,6(a),179,Pb0.95Sr0.04Na0.01Se1,Pb0.95Sr0.04Na0.01Se1,550,88476,0.00072181,0.000097776,1.7072,0.33291,0.0000113025,0.0004228034
3503,10.1021/ja400069s,105,6(a),179,Pb0.95Sr0.04Na0.01Se1,Pb0.95Sr0.04Na0.01Se1,550.5,88279,0.00072249,0.000097949,1.7053,0.33393,0.0000113277,0.0004236733
3503,10.1021/ja400069s,105,6(a),179,Pb0.95Sr0.04Na0.01Se1,Pb0.95Sr0.04Na0.01Se1,551,88083,0.00072317,0.000098122,1.7034,0.33495,0.0000113529,0.000424545
3503,10.1021/ja400069s,105,6(a),179,Pb0.95Sr0.04Na0.01Se1,Pb0.95Sr0.04Na0.01Se1,551.5,87887,0.00072385,0.000098296,1.7015,0.33597,0.0000113782,0.0004254187
3503,10.1021/ja400069s,105,6(a),179,Pb0.95Sr0.04Na0.01Se1,Pb0.95Sr0.04Na0.01Se1,552,87691,0.00072453,0.000098469,1.6996,0.33699,0.0000114037,0.0004262944
3503,10.1021/ja400069s,105,6(a),179,Pb0.95Sr0.04Na0.01Se1,Pb0.95Sr0.04Na0.01Se1,552.5,87495,0.00072521,0.000098643,1.6977,0.33801,0.0000114292,0.0004271721
3503,10.1021/ja400069s,105,6(a),179,Pb0.95Sr0.04Na0.01Se1,Pb0.95Sr0.04Na0.01Se1,553,87300,0.0007259,0.000098817,1.6958,0.33903,0.0000114548,0.0004280576
3503,10.1021/ja400069s,105,6(a),179,Pb0.95Sr0.04Na0.01Se1,Pb0.95Sr0.04Na0.01Se1,553.5,87106,0.00072658,0.000098991,1.6939,0.34005,0.0000114803,0.0004289391
3503,10.1021/ja400069s,105,6(a),179,Pb0.95Sr0.04Na0.01Se1,Pb0.95Sr0.04Na0.01Se1,554,86912,0.00072726,0.000099165,1.692,0.34107,0.0000115059,0.0004298227
3503,10.1021/ja400069s,105,6(a),179,Pb0.95Sr0.04Na0.01Se1,Pb0.95Sr0.04Na0.01Se1,554.5,86718,0.00072794,0.00009934,1.6902,0.3421,0.0000115316,0.0004306828
3503,10.1021/ja400069s,105,6(a),179,Pb0.95Sr0.04Na0.01Se1,Pb0.95Sr0.04Na0.01Se1,555,86524,0.00072862,0.000099515,1.6883,0.34312,0.0000115575,0.0004315702
3503,10.1021/ja400069s,105,6(a),179,Pb0.95Sr0.04Na0.01Se1,Pb0.95Sr0.04Na0.01Se1,555.5,86331,0.00072931,0.00009969,1.6864,0.34414,0.0000115833,0.0004324656
