Repository: RamyaGuru/STD2_EffMass

# STD2_EffMass
Effective mass modeling of StarryData2 data

File: csvfiles/heavilydopedptypePbSe10.1002adma.201004200.csv (part 26 of 36)
sid,DOI,figureid,fignum,sampleid,samplename,composition,Temperature,Carrier mobility,Electrical resistivity,Seebeck coefficient,Thermal conductivity,ZT,Electrical conductivity,Power factor,Figure of merit Z
6006,10.1002/adma.201004200,80,1(a),102,Na0.025Pb0.975Se1,Na0.025Pb0.975Se1,719,0.0038044,0.0000094078,0.00011679,1.8704,0.60638,106294.7766746742,0.0014498506,0.0007751553
6006,10.1002/adma.201004200,80,1(a),102,Na0.025Pb0.975Se1,Na0.025Pb0.975Se1,719.5,0.0038003,0.0000094221,0.00011696,1.8685,0.6073,106133.4522027998,0.0014518676,0.0007770231
6006,10.1002/adma.201004200,80,1(a),102,Na0.025Pb0.975Se1,Na0.025Pb0.975Se1,720,0.0037961,0.0000094365,0.00011713,1.8666,0.60822,105971.4936682033,0.0014538692,0.0007788863
6006,10.1002/adma.201004200,80,1(a),102,Na0.025Pb0.975Se1,Na0.025Pb0.975Se1,720.5,0.003792,0.0000094509,0.0001173,1.8647,0.60914,105810.0286745178,0.0014558709,0.0007807534
6006,10.1002/adma.201004200,80,1(a),102,Na0.025Pb0.975Se1,Na0.025Pb0.975Se1,721,0.0037879,0.0000094653,0.00011747,1.8628,0.61006,105649.0549692033,0.0014578725,0.0007826243
6006,10.1002/adma.201004200,80,1(a),102,Na0.025Pb0.975Se1,Na0.025Pb0.975Se1,721.5,0.0037837,0.0000094797,0.00011763,1.8609,0.61099,105488.5703134065,0.001459626,0.0007843656
6006,10.1002/adma.201004200,80,1(a),102,Na0.025Pb0.975Se1,Na0.025Pb0.975Se1,722,0.0037796,0.0000094942,0.0001178,1.859,0.61191,105327.4630827242,0.0014616124,0.0007862358
6006,10.1002/adma.201004200,80,1(a),102,Na0.025Pb0.975Se1,Na0.025Pb0.975Se1,722.5,0.0037755,0.0000095087,0.00011797,1.8571,0.61283,105166.8472030877,0.0014635987,0.0007881098
6006,10.1002/adma.201004200,80,1(a),102,Na0.025Pb0.975Se1,Na0.025Pb0.975Se1,723,0.0037713,0.0000095232,0.00011814,1.8552,0.61375,105006.7204301075,0.0014655851,0.0007899876
6006,10.1002/adma.201004200,80,1(a),102,Na0.025Pb0.975Se1,Na0.025Pb0.975Se1,723.5,0.0037672,0.0000095378,0.00011831,1.8534,0.61467,104845.9812535385,0.0014675561,0.0007918183
6006,10.1002/adma.201004200,80,1(a),102,Na0.025Pb0.975Se1,Na0.025Pb0.975Se1,724,0.003763,0.0000095523,0.00011848,1.8515,0.61559,104686.8293499995,0.0014695425,0.0007937037
6006,10.1002/adma.201004200,80,1(a),102,Na0.025Pb0.975Se1,Na0.025Pb0.975Se1,724.5,0.0037589,0.0000095669,0.00011865,1.8496,0.61651,104527.0672840732,0.0014715135,0.0007955847
6006,10.1002/adma.201004200,80,1(a),102,Na0.025Pb0.975Se1,Na0.025Pb0.975Se1,725,0.0037548,0.0000095816,0.00011882,1.8477,0.61743,104366.7028471237,0.0014734692,0.0007974613
6006,10.1002/adma.201004200,80,1(a),102,Na0.025Pb0.975Se1,Na0.025Pb0.975Se1,725.5,0.0037506,0.0000095963,0.00011899,1.8459,0.61835,104206.8297156196,0.0014754249,0.0007992984
6006,10.1002/adma.201004200,80,1(a),102,Na0.025Pb0.975Se1,Na0.025Pb0.975Se1,726,0.0037465,0.0000096109,0.00011916,1.844,0.61927,104048.5282335681,0.001477396,0.0008011909
6006,10.1002/adma.201004200,80,1(a),102,Na0.025Pb0.975Se1,Na0.025Pb0.975Se1,726.5,0.0037424,0.0000096257,0.00011933,1.8421,0.62019,103888.5483653137,0.0014793365,0.0008030707
6006,10.1002/adma.201004200,80,1(a),102,Na0.025Pb0.975Se1,Na0.025Pb0.975Se1,727,0.0037382,0.0000096404,0.0001195,1.8403,0.62111,103730.1356790175,0.0014812923,0.0008049189
6006,10.1002/adma.201004200,80,1(a),102,Na0.025Pb0.975Se1,Na0.025Pb0.975Se1,727.5,0.0037341,0.0000096552,0.00011967,1.8384,0.62204,103571.1326539067,0.0014832328,0.0008068063
6006,10.1002/adma.201004200,80,1(a),102,Na0.025Pb0.975Se1,Na0.025Pb0.975Se1,728,0.00373,0.00000967,0.00011984,1.8365,0.62296,103412.6163391934,0.0014851733,0.0008086977
6006,10.1002/adma.201004200,80,1(a),102,Na0.025Pb0.975Se1,Na0.025Pb0.975Se1,728.5,0.0037258,0.0000096849,0.00012001,1.8347,0.62388,103253.5183636382,0.0014870985,0.0008105404
6006,10.1002/adma.201004200,80,1(a),102,Na0.025Pb0.975Se1,Na0.025Pb0.975Se1,729,0.0037217,0.0000096997,0.00012019,1.8328,0.6248,103095.9720403724,0.0014892869,0.0008125747
6006,10.1002/adma.201004200,80,1(a),102,Na0.025Pb0.975Se1,Na0.025Pb0.975Se1,729.5,0.0037176,0.0000097146,0.00012036,1.831,0.62572,102937.8461285076,0.0014912122,0.000814425
6006,10.1002/adma.201004200,80,1(a),102,Na0.025Pb0.975Se1,Na0.025Pb0.975Se1,730,0.0037134,0.0000097296,0.00012053,1.8291,0.62664,102779.14816642,0.0014931221,0.0008163152
6006,10.1002/adma.201004200,80,1(a),102,Na0.025Pb0.975Se1,Na0.025Pb0.975Se1,730.5,0.0037093,0.0000097445,0.0001207,1.8273,0.62756,102621.9918928626,0.0014950475,0.000818173
6006,10.1002/adma.201004200,80,1(a),102,Na0.025Pb0.975Se1,Na0.025Pb0.975Se1,731,0.0037051,0.0000097595,0.00012087,1.8254,0.62848,102464.2655873764,0.0014969575,0.000820071
6006,10.1002/adma.201004200,80,1(a),102,Na0.025Pb0.975Se1,Na0.025Pb0.975Se1,731.5,0.003701,0.0000097745,0.00012104,1.8236,0.6294,102307.0233771549,0.0014988676,0.0008219278
6006,10.1002/adma.201004200,80,1(a),102,Na0.025Pb0.975Se1,Na0.025Pb0.975Se1,732,0.0036969,0.0000097895,0.00012121,1.8217,0.63032,102150.2630369273,0.0015007778,0.0008238337
6006,10.1002/adma.201004200,80,1(a),102,Na0.025Pb0.975Se1,Na0.025Pb0.975Se1,732.5,0.0036927,0.0000098046,0.00012138,1.8199,0.63124,101992.9420884075,0.0015026727,0.0008256897
6006,10.1002/adma.201004200,80,1(a),102,Na0.025Pb0.975Se1,Na0.025Pb0.975Se1,733,0.0036886,0.0000098197,0.00012156,1.8181,0.63216,101836.104972657,0.0015048152,0.0008276856
6006,10.1002/adma.201004200,80,1(a),102,Na0.025Pb0.975Se1,Na0.025Pb0.975Se1,733.5,0.0036845,0.0000098348,0.00012173,1.8162,0.63308,101679.7494610973,0.0015067101,0.0008295948
6006,10.1002/adma.201004200,80,1(a),102,Na0.025Pb0.975Se1,Na0.025Pb0.975Se1,734,0.0036803,0.00000985,0.0001219,1.8144,0.63401,101522.8426395939,0.0015085898,0.0008314538
6006,10.1002/adma.201004200,80,1(a),102,Na0.025Pb0.975Se1,Na0.025Pb0.975Se1,734.5,0.0036762,0.0000098652,0.00012207,1.8126,0.63493,101366.4193326035,0.0015104696,0.0008333166
6006,10.1002/adma.201004200,80,1(a),102,Na0.025Pb0.975Se1,Na0.025Pb0.975Se1,735,0.0036721,0.0000098804,0.00012224,1.8108,0.63585,101210.477308611,0.0015123495,0.000835183
6006,10.1002/adma.201004200,80,1(a),102,Na0.025Pb0.975Se1,Na0.025Pb0.975Se1,735.5,0.0036679,0.0000098956,0.00012241,1.8089,0.63677,101055.014349812,0.0015142294,0.0008370995
6006,10.1002/adma.201004200,80,1(a),102,Na0.025Pb0.975Se1,Na0.025Pb0.975Se1,736,0.0036638,0.0000099109,0.00012259,1.8071,0.63769,100899.0101807101,0.0015163414,0.0008391021
6006,10.1002/adma.201004200,80,1(a),102,Na0.025Pb0.975Se1,Na0.025Pb0.975Se1,736.5,0.0036597,0.0000099262,0.00012276,1.8053,0.63861,100743.4869335697,0.0015182061,0.0008409717
6006,10.1002/adma.201004200,80,1(a),102,Na0.025Pb0.975Se1,Na0.025Pb0.975Se1,737,0.0036555,0.0000099415,0.00012293,1.8035,0.63953,100588.4423879696,0.0015200709,0.000842845
6006,10.1002/adma.201004200,80,1(a),102,Na0.025Pb0.975Se1,Na0.025Pb0.975Se1,737.5,0.0036514,0.0000099569,0.0001231,1.8017,0.64045,100432.8656509556,0.0015219205,0.0008447136
6006,10.1002/adma.201004200,80,1(a),102,Na0.025Pb0.975Se1,Na0.025Pb0.975Se1,738,0.0036472,0.0000099723,0.00012328,1.7999,0.64137,100277.769421297,0.0015240174,0.0008467234
6006,10.1002/adma.201004200,80,1(a),102,Na0.025Pb0.975Se1,Na0.025Pb0.975Se1,738.5,0.0036431,0.0000099877,0.00012345,1.7981,0.64229,100123.1514763159,0.0015258671,0.0008485997
6006,10.1002/adma.201004200,80,1(a),102,Na0.025Pb0.975Se1,Na0.025Pb0.975Se1,739,0.003639,0.000010003,0.00012362,1.7963,0.64321,99970.0089973008,0.0015277321,0.0008504883
6006,10.1002/adma.201004200,80,1(a),102,Na0.025Pb0.975Se1,Na0.025Pb0.975Se1,739.5,0.0036348,0.000010019,0.00012379,1.7945,0.64413,99810.3603154007,0.0015294904,0.0008523212
6006,10.1002/adma.201004200,80,1(a),102,Na0.025Pb0.975Se1,Na0.025Pb0.975Se1,740,0.0036307,0.000010034,0.00012397,1.7927,0.64505,99661.1520829181,0.0015316485,0.0008543808
6006,10.1002/adma.201004200,80,1(a),102,Na0.025Pb0.975Se1,Na0.025Pb0.975Se1,740.5,0.0036266,0.00001005,0.00012414,1.7909,0.64598,99502.4875621891,0.0015334069,0.0008562214
6006,10.1002/adma.201004200,80,1(a),102,Na0.025Pb0.975Se1,Na0.025Pb0.975Se1,741,0.0036224,0.000010065,0.00012431,1.7891,0.6469,99354.1977148535,0.001535318,0.000858151
6006,10.1002/adma.201004200,80,1(a),102,Na0.025Pb0.975Se1,Na0.025Pb0.975Se1,741.5,0.0036183,0.000010081,0.00012449,1.7873,0.64782,99196.5082829084,0.0015373237,0.0008601375
6006,10.1002/adma.201004200,80,1(a),102,Na0.025Pb0.975Se1,Na0.025Pb0.975Se1,742,0.0036142,0.000010096,0.00012466,1.7855,0.64874,99049.1283676704,0.0015392349,0.000862075
6006,10.1002/adma.201004200,80,1(a),102,Na0.025Pb0.975Se1,Na0.025Pb0.975Se1,742.5,0.00361,0.000010112,0.00012483,1.7837,0.64966,98892.4050632911,0.0015409938,0.000863931
6006,10.1002/adma.201004200,80,1(a),102,Na0.025Pb0.975Se1,Na0.025Pb0.975Se1,743,0.0036059,0.000010128,0.000125,1.7819,0.65058,98736.1769352291,0.0015427528,0.0008657909
6006,10.1002/adma.201004200,80,1(a),102,Na0.025Pb0.975Se1,Na0.025Pb0.975Se1,743.5,0.0036018,0.000010143,0.00012518,1.7801,0.6515,98590.160701962,0.001544911,0.0008678788
6006,10.1002/adma.201004200,80,1(a),102,Na0.025Pb0.975Se1,Na0.025Pb0.975Se1,744,0.0035976,0.000010159,0.00012535,1.7783,0.65242,98434.8853233586,0.0015466702,0.0008697465
6006,10.1002/adma.201004200,80,1(a),102,Na0.025Pb0.975Se1,Na0.025Pb0.975Se1,744.5,0.0035935,0.000010175,0.00012552,1.7766,0.65334,98280.0982800983,0.0015484295,0.000871569
6006,10.1002/adma.201004200,80,1(a),102,Na0.025Pb0.975Se1,Na0.025Pb0.975Se1,745,0.0035893,0.000010191,0.0001257,1.7748,0.65426,98125.7972721028,0.0015504357,0.0008735833
6006,10.1002/adma.201004200,80,1(a),102,Na0.025Pb0.975Se1,Na0.025Pb0.975Se1,745.5,0.0035852,0.000010206,0.00012587,1.773,0.65518,97981.5794630609,0.0015523473,0.0008755484
6006,10.1002/adma.201004200,80,1(a),102,Na0.025Pb0.975Se1,Na0.025Pb0.975Se1,746,0.0035811,0.000010222,0.00012604,1.7713,0.6561,97828.2136568186,0.001554107,0.0008773821
6006,10.1002/adma.201004200,80,1(a),102,Na0.025Pb0.975Se1,Na0.025Pb0.975Se1,746.5,0.0035769,0.000010238,0.00012622,1.7695,0.65702,97675.3272123462,0.0015561133,0.0008794085
6006,10.1002/adma.201004200,80,1(a),102,Na0.025Pb0.975Se1,Na0.025Pb0.975Se1,747,0.0035728,0.000010254,0.00012639,1.7677,0.65795,97522.9178857031,0.0015578732,0.0008812996
6006,10.1002/adma.201004200,80,1(a),102,Na0.025Pb0.975Se1,Na0.025Pb0.975Se1,747.5,0.0035687,0.00001027,0.00012657,1.766,0.65887,97370.9834469328,0.0015598797,0.0008832841
6006,10.1002/adma.201004200,80,1(a),102,Na0.025Pb0.975Se1,Na0.025Pb0.975Se1,748,0.0035645,0.000010286,0.00012674,1.7642,0.65979,97219.5216799533,0.0015616399,0.000885183
6006,10.1002/adma.201004200,80,1(a),102,Na0.025Pb0.975Se1,Na0.025Pb0.975Se1,748.5,0.0035604,0.000010302,0.00012691,1.7624,0.66071,97068.53038245,0.0015634001,0.0008870859
6006,10.1002/adma.201004200,80,1(a),102,Na0.025Pb0.975Se1,Na0.025Pb0.975Se1,749,0.0035563,0.000010318,0.00012709,1.7607,0.66163,96918.0073657686,0.0015654069,0.0008890821
6006,10.1002/adma.201004200,80,1(a),102,Na0.025Pb0.975Se1,Na0.025Pb0.975Se1,749.5,0.0035521,0.000010334,0.00012726,1.7589,0.66255,96767.9504548094,0.0015671674,0.0008909929
6006,10.1002/adma.201004200,80,1(a),102,Na0.025Pb0.975Se1,Na0.025Pb0.975Se1,750,0.003548,0.00001035,0.00012743,1.7572,0.66347,96618.3574879227,0.001568928,0.0008928568
6006,10.1002/adma.201004200,80,1(a),102,Na0.025Pb0.975Se1,Na0.025Pb0.975Se1,750.5,0.0035439,0.000010366,0.00012761,1.7554,0.66439,96469.2263168049,0.001570935,0.0008949157
6006,10.1002/adma.201004200,80,1(a),102,Na0.025Pb0.975Se1,Na0.025Pb0.975Se1,751,0.0035397,0.000010382,0.00012778,1.7537,0.66531,96320.5548063957,0.0015726959,0.0008967873
6006,10.1002/adma.201004200,80,1(a),102,Na0.025Pb0.975Se1,Na0.025Pb0.975Se1,751.5,0.0035356,0.000010398,0.00012796,1.752,0.66623,96172.3408347759,0.001574703,0.0008988031
6006,10.1002/adma.201004200,80,1(a),102,Na0.025Pb0.975Se1,Na0.025Pb0.975Se1,752,0.0035314,0.000010415,0.00012813,1.7502,0.66715,96015.3624579933,0.0015763127,0.0009006472
6006,10.1002/adma.201004200,80,1(a),102,Na0.025Pb0.975Se1,Na0.025Pb0.975Se1,752.5,0.0035273,0.000010431,0.0001283,1.7485,0.66807,95868.0855143323,0.001578074,0.0009025302
6006,10.1002/adma.201004200,80,1(a),102,Na0.025Pb0.975Se1,Na0.025Pb0.975Se1,753,0.0035232,0.000010447,0.00012848,1.7468,0.669,95721.2596917775,0.0015800814,0.0009045577
6006,10.1002/adma.201004200,80,1(a),102,Na0.025Pb0.975Se1,Na0.025Pb0.975Se1,753.5,0.003519,0.000010463,0.00012865,1.745,0.66992,95574.8829207684,0.0015818429,0.0009065002
6006,10.1002/adma.201004200,80,1(a),102,Na0.025Pb0.975Se1,Na0.025Pb0.975Se1,754,0.0035149,0.00001048,0.00012883,1.7433,0.67084,95419.8473282443,0.0015836993,0.0009084491
6006,10.1002/adma.201004200,80,1(a),102,Na0.025Pb0.975Se1,Na0.025Pb0.975Se1,754.5,0.0035108,0.000010496,0.000129,1.7416,0.67176,95274.3902439024,0.0015854611,0.0009103475
6006,10.1002/adma.201004200,80,1(a),102,Na0.025Pb0.975Se1,Na0.025Pb0.975Se1,755,0.0035066,0.000010512,0.00012917,1.7398,0.67268,95129.3759512938,0.0015872231,0.000912302
6006,10.1002/adma.201004200,80,1(a),102,Na0.025Pb0.975Se1,Na0.025Pb0.975Se1,755.5,0.0035025,0.000010529,0.00012935,1.7381,0.6736,94975.7811758002,0.0015890799,0.0009142627
6006,10.1002/adma.201004200,80,1(a),102,Na0.025Pb0.975Se1,Na0.025Pb0.975Se1,756,0.0034984,0.000010545,0.00012952,1.7364,0.67452,94831.6737790422,0.0015908421,0.0009161726
6006,10.1002/adma.201004200,80,1(a),102,Na0.025Pb0.975Se1,Na0.025Pb0.975Se1,756.5,0.0034942,0.000010561,0.0001297,1.7347,0.67544,94688.0030300161,0.0015928501,0.000918228
6006,10.1002/adma.201004200,80,1(a),102,Na0.025Pb0.975Se1,Na0.025Pb0.975Se1,757,0.0034901,0.000010578,0.00012987,1.733,0.67636,94535.829079221,0.0015944618,0.0009200587
6006,10.1002/adma.201004200,80,1(a),102,Na0.025Pb0.975Se1,Na0.025Pb0.975Se1,757.5,0.003486,0.000010594,0.00013004,1.7313,0.67728,94393.0526713234,0.0015962244,0.0009219803
6006,10.1002/adma.201004200,80,1(a),102,Na0.025Pb0.975Se1,Na0.025Pb0.975Se1,758,0.0034818,0.000010611,0.00013022,1.7296,0.6782,94241.8245217227,0.001598082,0.0009239605
6006,10.1002/adma.201004200,80,1(a),102,Na0.025Pb0.975Se1,Na0.025Pb0.975Se1,758.5,0.0034777,0.000010627,0.00013039,1.7278,0.67912,94099.9341300461,0.0015998449,0.0009259434
6006,10.1002/adma.201004200,80,1(a),102,Na0.025Pb0.975Se1,Na0.025Pb0.975Se1,759,0.0034735,0.000010644,0.00013057,1.7261,0.68004,93949.6429913566,0.0016017028,0.0009279317
6006,10.1002/adma.201004200,80,1(a),102,Na0.025Pb0.975Se1,Na0.025Pb0.975Se1,759.5,0.0034694,0.000010661,0.00013074,1.7244,0.68097,93799.8311603039,0.0016033156,0.0009297817
6006,10.1002/adma.201004200,80,1(a),102,Na0.025Pb0.975Se1,Na0.025Pb0.975Se1,760,0.0034653,0.000010677,0.00013091,1.7227,0.68189,93659.2675845275,0.001605079,0.0009317229
6006,10.1002/adma.201004200,80,1(a),102,Na0.025Pb0.975Se1,Na0.025Pb0.975Se1,760.5,0.0034611,0.000010694,0.00013109,1.7211,0.68281,93510.3796521414,0.0016069374,0.0009336688
6006,10.1002/adma.201004200,80,1(a),102,Na0.025Pb0.975Se1,Na0.025Pb0.975Se1,761,0.003457,0.00001071,0.00013126,1.7194,0.68373,93370.6816059757,0.001608701,0.0009356177
6006,10.1002/adma.201004200,80,1(a),102,Na0.025Pb0.975Se1,Na0.025Pb0.975Se1,761.5,0.0034529,0.000010727,0.00013144,1.7177,0.68465,93222.709051925,0.0016105597,0.0009376257
6006,10.1002/adma.201004200,80,1(a),102,Na0.025Pb0.975Se1,Na0.025Pb0.975Se1,762,0.0034487,0.000010744,0.00013161,1.716,0.68557,93075.2047654505,0.0016121735,0.000939495
6006,10.1002/adma.201004200,80,1(a),102,Na0.025Pb0.975Se1,Na0.025Pb0.975Se1,762.5,0.0034446,0.000010761,0.00013178,1.7143,0.68649,92928.1665272744,0.0016137876,0.0009413683
6006,10.1002/adma.201004200,80,1(a),102,Na0.025Pb0.975Se1,Na0.025Pb0.975Se1,763,0.0034405,0.000010777,0.00013196,1.7126,0.68741,92790.2013547369,0.0016157968,0.0009434759
6006,10.1002/adma.201004200,80,1(a),102,Na0.025Pb0.975Se1,Na0.025Pb0.975Se1,763.5,0.0034363,0.000010794,0.00013213,1.7109,0.68833,92644.0615156568,0.0016174112,0.000945357
6006,10.1002/adma.201004200,80,1(a),102,Na0.025Pb0.975Se1,Na0.025Pb0.975Se1,764,0.0034322,0.000010811,0.00013231,1.7093,0.68925,92498.3812783276,0.0016192708,0.0009473298
6006,10.1002/adma.201004200,80,1(a),102,Na0.025Pb0.975Se1,Na0.025Pb0.975Se1,764.5,0.0034281,0.000010828,0.00013248,1.7076,0.69017,92353.1584780199,0.0016208857,0.0009492186
6006,10.1002/adma.201004200,80,1(a),102,Na0.025Pb0.975Se1,Na0.025Pb0.975Se1,765,0.0034239,0.000010845,0.00013265,1.7059,0.69109,92208.3909635777,0.0016225009,0.0009511114
6006,10.1002/adma.201004200,80,1(a),102,Na0.025Pb0.975Se1,Na0.025Pb0.975Se1,765.5,0.0034198,0.000010862,0.00013283,1.7042,0.69201,92064.0765973117,0.001624361,0.0009531516
6006,10.1002/adma.201004200,80,1(a),102,Na0.025Pb0.975Se1,Na0.025Pb0.975Se1,766,0.0034156,0.000010879,0.000133,1.7026,0.69294,91920.2132548947,0.0016259767,0.0009549963
6006,10.1002/adma.201004200,80,1(a),102,Na0.025Pb0.975Se1,Na0.025Pb0.975Se1,766.5,0.0034115,0.000010896,0.00013318,1.7009,0.69386,91776.798825257,0.001627837,0.0009570445
6006,10.1002/adma.201004200,80,1(a),102,Na0.025Pb0.975Se1,Na0.025Pb0.975Se1,767,0.0034074,0.000010913,0.00013335,1.6992,0.69478,91633.8312104829,0.0016294532,0.0009589531
6006,10.1002/adma.201004200,80,1(a),102,Na0.025Pb0.975Se1,Na0.025Pb0.975Se1,767.5,0.0034032,0.00001093,0.00013352,1.6976,0.6957,91491.308325709,0.0016310696,0.0009608091
6006,10.1002/adma.201004200,80,1(a),102,Na0.025Pb0.975Se1,Na0.025Pb0.975Se1,768,0.0033991,0.000010947,0.0001337,1.6959,0.69662,91349.2280990226,0.0016329305,0.0009628696
6006,10.1002/adma.201004200,80,1(a),102,Na0.025Pb0.975Se1,Na0.025Pb0.975Se1,768.5,0.003395,0.000010964,0.00013387,1.6943,0.69754,91207.5884713608,0.0016345473,0.0009647331
6006,10.1002/adma.201004200,80,1(a),102,Na0.025Pb0.975Se1,Na0.025Pb0.975Se1,769,0.0033908,0.000010981,0.00013404,1.6926,0.69846,91066.387396412,0.0016361644,0.0009666575
6006,10.1002/adma.201004200,80,1(a),102,Na0.025Pb0.975Se1,Na0.025Pb0.975Se1,769.5,0.0033867,0.000010998,0.00013422,1.691,0.69938,90925.6228405165,0.0016380259,0.0009686729
6006,10.1002/adma.201004200,80,1(a),102,Na0.025Pb0.975Se1,Na0.025Pb0.975Se1,770,0.0033826,0.000011015,0.00013439,1.6893,0.7003,90785.2927825692,0.0016396434,0.0009706052
6006,10.1002/adma.201004200,80,1(a),102,Na0.025Pb0.975Se1,Na0.025Pb0.975Se1,770.5,0.0033784,0.000011032,0.00013456,1.6877,0.70122,90645.3952139231,0.0016412612,0.000972484
6006,10.1002/adma.201004200,80,1(a),102,Na0.025Pb0.975Se1,Na0.025Pb0.975Se1,771,0.0033743,0.00001105,0.00013474,1.686,0.70214,90497.7375565611,0.0016429744,0.0009744807
6006,10.1002/adma.201004200,80,1(a),102,Na0.025Pb0.975Se1,Na0.025Pb0.975Se1,771.5,0.0033702,0.000011067,0.00013491,1.6844,0.70306,90358.7241348152,0.0016445928,0.0009763671
6006,10.1002/adma.201004200,80,1(a),102,Na0.025Pb0.975Se1,Na0.025Pb0.975Se1,772,0.003366,0.000011084,0.00013508,1.6827,0.70399,90220.1371346084,0.0016462113,0.0009783154
6006,10.1002/adma.201004200,80,1(a),102,Na0.025Pb0.975Se1,Na0.025Pb0.975Se1,772.5,0.0033619,0.000011101,0.00013526,1.6811,0.70491,90081.9745968832,0.0016480738,0.0009803544
6006,10.1002/adma.201004200,80,1(a),102,Na0.025Pb0.975Se1,Na0.025Pb0.975Se1,773,0.0033577,0.000011119,0.00013543,1.6795,0.70583,89936.1453368109,0.0016495445,0.000982164
6006,10.1002/adma.201004200,80,1(a),102,Na0.025Pb0.975Se1,Na0.025Pb0.975Se1,773.5,0.0033536,0.000011136,0.0001356,1.6779,0.70675,89798.8505747126,0.0016511638,0.0009840657
6006,10.1002/adma.201004200,80,1(a),102,Na0.025Pb0.975Se1,Na0.025Pb0.975Se1,774,0.0033495,0.000011153,0.00013578,1.6762,0.70767,89661.9743566753,0.0016530268,0.0009861752
6006,10.1002/adma.201004200,80,1(a),102,Na0.025Pb0.975Se1,Na0.025Pb0.975Se1,774.5,0.0033453,0.000011171,0.00013595,1.6746,0.70859,89517.5006713812,0.0016544985,0.0009879962
6006,10.1002/adma.201004200,80,1(a),102,Na0.025Pb0.975Se1,Na0.025Pb0.975Se1,775,0.0033412,0.000011188,0.00013612,1.673,0.70951,89381.4801573114,0.0016561186,0.0009899095
6006,10.1002/adma.201004200,80,1(a),102,Na0.025Pb0.975Se1,Na0.025Pb0.975Se1,775.5,0.0033371,0.000011206,0.00013629,1.6714,0.71043,89237.9082634303,0.0016575909,0.000991738
6006,10.1002/adma.201004200,80,1(a),102,Na0.025Pb0.975Se1,Na0.025Pb0.975Se1,776,0.0033329,0.000011223,0.00013647,1.6697,0.71135,89102.7354539784,0.0016594548,0.000993864
6006,10.1002/adma.201004200,80,1(a),102,Na0.025Pb0.975Se1,Na0.025Pb0.975Se1,776.5,0.0033288,0.000011241,0.00013664,1.6681,0.71227,88960.0569344364,0.0016609278,0.0009957004
6006,10.1002/adma.201004200,80,1(a),102,Na0.025Pb0.975Se1,Na0.025Pb0.975Se1,777,0.0033247,0.000011258,0.00013681,1.6665,0.71319,88825.72392965,0.001662549,0.0009976291
6006,10.1002/adma.201004200,80,1(a),102,Na0.025Pb0.975Se1,Na0.025Pb0.975Se1,777.5,0.0033205,0.000011276,0.00013698,1.6649,0.71411,88683.9304717985,0.0016640227,0.0009994731
6006,10.1002/adma.201004200,80,1(a),102,Na0.025Pb0.975Se1,Na0.025Pb0.975Se1,778,0.0033164,0.000011293,0.00013715,1.6633,0.71503,88550.4294695829,0.0016656444,0.0010014095
6006,10.1002/adma.201004200,80,1(a),102,Na0.025Pb0.975Se1,Na0.025Pb0.975Se1,778.5,0.0033123,0.000011311,0.00013733,1.6617,0.71596,88409.5128635841,0.0016673618,0.0010034072
6006,10.1002/adma.201004200,80,1(a),102,Na0.025Pb0.975Se1,Na0.025Pb0.975Se1,779,0.0033081,0.000011329,0.0001375,1.6601,0.71688,88269.044046253,0.0016688366,0.0010052627
6006,10.1002/adma.201004200,80,1(a),102,Na0.025Pb0.975Se1,Na0.025Pb0.975Se1,779.5,0.003304,0.000011346,0.00013767,1.6585,0.7178,88136.7882954345,0.0016704591,0.0010072108
6006,10.1002/adma.201004200,80,1(a),102,Na0.025Pb0.975Se1,Na0.025Pb0.975Se1,780,0.0032998,0.000011364,0.00013784,1.6569,0.71872,87997.1840901091,0.0016719347,0.001009074
6006,10.1002/adma.201004200,80,1(a),102,Na0.025Pb0.975Se1,Na0.025Pb0.975Se1,780.5,0.0032957,0.000011382,0.00013801,1.6553,0.71964,87858.0214373572,0.0016734107,0.001010941
6006,10.1002/adma.201004200,80,1(a),102,Na0.025Pb0.975Se1,Na0.025Pb0.975Se1,781,0.0032916,0.000011399,0.00013818,1.6537,0.72056,87726.9935959295,0.001675034,0.0010129008
6006,10.1002/adma.201004200,80,1(a),102,Na0.025Pb0.975Se1,Na0.025Pb0.975Se1,781.5,0.0032874,0.000011417,0.00013836,1.6521,0.72148,87588.6835420864,0.0016767531,0.0010149223
6006,10.1002/adma.201004200,80,1(a),102,Na0.025Pb0.975Se1,Na0.025Pb0.975Se1,782,0.0032833,0.000011435,0.00013853,1.6505,0.7224,87450.8089199825,0.0016782301,0.001016801
6006,10.1002/adma.201004200,80,1(a),102,Na0.025Pb0.975Se1,Na0.025Pb0.975Se1,782.5,0.0032792,0.000011453,0.0001387,1.6489,0.72332,87313.3676765913,0.0016797075,0.0010186837
6006,10.1002/adma.201004200,80,1(a),102,Na0.025Pb0.975Se1,Na0.025Pb0.975Se1,783,0.003275,0.000011471,0.00013887,1.6474,0.72424,87176.3577717723,0.0016811853,0.0010205083
6006,10.1002/adma.201004200,80,1(a),102,Na0.025Pb0.975Se1,Na0.025Pb0.975Se1,783.5,0.0032709,0.000011488,0.00013904,1.6458,0.72516,87047.3537604457,0.00168281,0.0010224876
6006,10.1002/adma.201004200,80,1(a),102,Na0.025Pb0.975Se1,Na0.025Pb0.975Se1,784,0.0032668,0.000011506,0.00013921,1.6442,0.72608,86911.1767773336,0.0016842886,0.0010243818
6006,10.1002/adma.201004200,80,1(a),102,Na0.025Pb0.975Se1,Na0.025Pb0.975Se1,784.5,0.0032626,0.000011524,0.00013938,1.6426,0.727,86775.4251995835,0.0016857675,0.00102628
6006,10.1002/adma.201004200,80,1(a),102,Na0.025Pb0.975Se1,Na0.025Pb0.975Se1,785,0.0032585,0.000011542,0.00013955,1.641,0.72793,86640.0970369087,0.0016872468,0.0010281821
6006,10.1002/adma.201004200,80,1(a),102,Na0.025Pb0.975Se1,Na0.025Pb0.975Se1,785.5,0.0032544,0.00001156,0.00013972,1.6395,0.72885,86505.1903114187,0.0016887265,0.0010300253
6006,10.1002/adma.201004200,80,1(a),102,Na0.025Pb0.975Se1,Na0.025Pb0.975Se1,786,0.0032502,0.000011578,0.00013989,1.6379,0.72977,86370.7030575229,0.0016902066,0.0010319352
6006,10.1002/adma.201004200,80,1(a),102,Na0.025Pb0.975Se1,Na0.025Pb0.975Se1,786.5,0.0032461,0.000011596,0.00014006,1.6363,0.73069,86236.6333218351,0.0016916871,0.001033849
6006,10.1002/adma.201004200,80,1(a),102,Na0.025Pb0.975Se1,Na0.025Pb0.975Se1,787,0.0032419,0.000011614,0.00014023,1.6348,0.73161,86102.979163079,0.001693168,0.0010357034
6006,10.1002/adma.201004200,80,1(a),102,Na0.025Pb0.975Se1,Na0.025Pb0.975Se1,787.5,0.0032378,0.000011632,0.0001404,1.6332,0.73253,85969.7386519945,0.0016946492,0.0010376251
6006,10.1002/adma.201004200,80,1(a),102,Na0.025Pb0.975Se1,Na0.025Pb0.975Se1,788,0.0032337,0.00001165,0.00014057,1.6317,0.73345,85836.9098712446,0.0016961309,0.001039487
6006,10.1002/adma.201004200,80,1(a),102,Na0.025Pb0.975Se1,Na0.025Pb0.975Se1,788.5,0.0032295,0.000011668,0.00014074,1.6301,0.73437,85704.490915324,0.0016976129,0.0010414164
6006,10.1002/adma.201004200,80,1(a),102,Na0.025Pb0.975Se1,Na0.025Pb0.975Se1,789,0.0032254,0.000011686,0.00014091,1.6286,0.73529,85572.4798904672,0.0016990953,0.0010432859
6006,10.1002/adma.201004200,80,1(a),102,Na0.025Pb0.975Se1,Na0.025Pb0.975Se1,789.5,0.0032213,0.000011705,0.00014107,1.627,0.73621,85433.5753951303,0.0017001918,0.0010449857
6006,10.1002/adma.201004200,80,1(a),102,Na0.025Pb0.975Se1,Na0.025Pb0.975Se1,790,0.0032171,0.000011723,0.00014124,1.6255,0.73713,85302.3969973556,0.0017016751,0.0010468626
6006,10.1002/adma.201004200,80,1(a),102,Na0.025Pb0.975Se1,Na0.025Pb0.975Se1,790.5,0.003213,0.000011741,0.00014141,1.6239,0.73805,85171.6208159441,0.0017031589,0.0010488077
6006,10.1002/adma.201004200,80,1(a),102,Na0.025Pb0.975Se1,Na0.025Pb0.975Se1,791,0.0032089,0.000011759,0.00014158,1.6224,0.73898,85041.2450038269,0.0017046429,0.0010506922
6006,10.1002/adma.201004200,80,1(a),102,Na0.025Pb0.975Se1,Na0.025Pb0.975Se1,791.5,0.0032047,0.000011777,0.00014175,1.6208,0.7399,84911.2677252271,0.0017061274,0.0010526452
6006,10.1002/adma.201004200,80,1(a),102,Na0.025Pb0.975Se1,Na0.025Pb0.975Se1,792,0.0032006,0.000011796,0.00014192,1.6193,0.74082,84774.499830451,0.0017074675,0.0010544479
6006,10.1002/adma.201004200,80,1(a),102,Na0.025Pb0.975Se1,Na0.025Pb0.975Se1,792.5,0.0031965,0.000011814,0.00014208,1.6177,0.74174,84645.3360419841,0.0017087122,0.0010562603
6006,10.1002/adma.201004200,80,1(a),102,Na0.025Pb0.975Se1,Na0.025Pb0.975Se1,793,0.0031923,0.000011832,0.00014225,1.6162,0.74266,84516.5652467884,0.001710198,0.0010581599
6006,10.1002/adma.201004200,80,1(a),102,Na0.025Pb0.975Se1,Na0.025Pb0.975Se1,793.5,0.0031882,0.000011851,0.00014242,1.6147,0.74358,84381.0648890389,0.0017115397,0.0010599738
6006,10.1002/adma.201004200,80,1(a),102,Na0.025Pb0.975Se1,Na0.025Pb0.975Se1,794,0.003184,0.000011869,0.00014258,1.6131,0.7445,84253.0963012891,0.0017127859,0.0010617977
6006,10.1002/adma.201004200,80,1(a),102,Na0.025Pb0.975Se1,Na0.025Pb0.975Se1,794.5,0.0031799,0.000011887,0.00014275,1.6116,0.74542,84125.515268781,0.0017142729,0.0010637087
6006,10.1002/adma.201004200,80,1(a),102,Na0.025Pb0.975Se1,Na0.025Pb0.975Se1,795,0.0031758,0.000011906,0.00014292,1.6101,0.74634,83991.2649084495,0.0017156162,0.0010655339
6006,10.1002/adma.201004200,80,1(a),102,Na0.025Pb0.975Se1,Na0.025Pb0.975Se1,795.5,0.0031716,0.000011924,0.00014308,1.6086,0.74726,83864.4750083864,0.001716864,0.0010673032
6006,10.1002/adma.201004200,80,1(a),102,Na0.025Pb0.975Se1,Na0.025Pb0.975Se1,796,0.0031675,0.000011943,0.00014325,1.6071,0.74818,83731.0558486142,0.0017182084,0.0010691359
6006,10.1002/adma.201004200,80,1(a),102,Na0.025Pb0.975Se1,Na0.025Pb0.975Se1,796.5,0.0031634,0.000011961,0.00014341,1.6055,0.7491,83605.0497450046,0.0017194572,0.0010709793
6006,10.1002/adma.201004200,80,1(a),102,Na0.025Pb0.975Se1,Na0.025Pb0.975Se1,797,0.0031592,0.00001198,0.00014358,1.604,0.75002,83472.4540901502,0.0017208027,0.0010728196
6006,10.1002/adma.201004200,80,1(a),102,Na0.025Pb0.975Se1,Na0.025Pb0.975Se1,797.5,0.0031551,0.000011998,0.00014375,1.6025,0.75095,83347.2245374229,0.0017222923,0.0010747534
6006,10.1002/adma.201004200,80,1(a),102,Na0.025Pb0.975Se1,Na0.025Pb0.975Se1,798,0.003151,0.000012017,0.00014391,1.601,0.75187,83215.4447865524,0.0017233992,0.0010764517
6006,10.1002/adma.201004200,80,1(a),102,Na0.025Pb0.975Se1,Na0.025Pb0.975Se1,798.5,0.0031468,0.000012035,0.00014407,1.5995,0.75279,83090.9846281678,0.0017246502,0.0010782433
6006,10.1002/adma.201004200,80,1(a),102,Na0.025Pb0.975Se1,Na0.025Pb0.975Se1,799,0.0031427,0.000012054,0.00014424,1.598,0.75371,82960.0132736021,0.0017259978,0.0010800988
6006,10.1002/adma.201004200,80,1(a),102,Na0.025Pb0.975Se1,Na0.025Pb0.975Se1,799.5,0.0031386,0.000012073,0.0001444,1.5965,0.75463,82829.4541538971,0.0017271068,0.0010818082
6006,10.1002/adma.201004200,80,1(a),102,Na0.025Pb0.975Se1,Na0.025Pb0.975Se1,800,0.0031344,0.000012091,0.00014457,1.595,0.75555,82706.1450665785,0.0017285985,0.0010837608
6006,10.1002/adma.201004200,80,1(a),102,Na0.025Pb0.975Se1,Na0.025Pb0.975Se1,800.5,0.0031303,0.00001211,0.00014473,1.5935,0.75647,82576.3831544178,0.0017297087,0.0010854777
6006,10.1002/adma.201004200,80,1(a),102,Na0.025Pb0.975Se1,Na0.025Pb0.975Se1,801,0.0031261,0.000012129,0.00014489,1.592,0.75739,82447.0277846484,0.0017308197,0.0010871983
6006,10.1002/adma.201004200,80,1(a),102,Na0.025Pb0.975Se1,Na0.025Pb0.975Se1,801.5,0.003122,0.000012147,0.00014506,1.5905,0.75831,82324.8538733844,0.0017323128,0.0010891624
6006,10.1002/adma.201004200,80,1(a),102,Na0.025Pb0.975Se1,Na0.025Pb0.975Se1,802,0.0031179,0.000012166,0.00014522,1.589,0.75923,82196.2847279303,0.001733425,0.0010908905
6006,10.1002/adma.201004200,80,1(a),102,Na0.025Pb0.975Se1,Na0.025Pb0.975Se1,802.5,0.0031137,0.000012185,0.00014538,1.5875,0.76015,82068.1165367255,0.0017345379,0.0010926223
6006,10.1002/adma.201004200,80,1(a),102,Na0.025Pb0.975Se1,Na0.025Pb0.975Se1,803,0.0031096,0.000012204,0.00014554,1.586,0.76107,81940.3474270731,0.0017356516,0.0010943579
6006,10.1002/adma.201004200,80,1(a),102,Na0.025Pb0.975Se1,Na0.025Pb0.975Se1,803.5,0.0031055,0.000012222,0.00014571,1.5845,0.76199,81819.6694485354,0.0017371465,0.0010963373
6006,10.1002/adma.201004200,80,1(a),102,Na0.025Pb0.975Se1,Na0.025Pb0.975Se1,804,0.0031013,0.000012241,0.00014587,1.583,0.76292,81692.6721673066,0.0017382613,0.0010980804
6006,10.1002/adma.201004200,80,1(a),102,Na0.025Pb0.975Se1,Na0.025Pb0.975Se1,804.5,0.0030972,0.00001226,0.00014603,1.5816,0.76384,81566.0685154976,0.0017393769,0.0010997578
6006,10.1002/adma.201004200,80,1(a),102,Na0.025Pb0.975Se1,Na0.025Pb0.975Se1,805,0.0030931,0.000012279,0.00014619,1.5801,0.76476,81439.8566658523,0.0017404932,0.0011015083
6006,10.1002/adma.201004200,80,1(a),102,Na0.025Pb0.975Se1,Na0.025Pb0.975Se1,805.5,0.0030889,0.000012298,0.00014635,1.5786,0.76568,81314.0348024069,0.0017416102,0.0011032625
6006,10.1002/adma.201004200,80,1(a),102,Na0.025Pb0.975Se1,Na0.025Pb0.975Se1,806,0.0030848,0.000012317,0.00014651,1.5771,0.7666,81188.6011204027,0.0017427279,0.0011050206
6006,10.1002/adma.201004200,80,1(a),102,Na0.025Pb0.975Se1,Na0.025Pb0.975Se1,806.5,0.0030807,0.000012336,0.00014667,1.5757,0.76752,81063.5538261997,0.0017438464,0.0011067122
6006,10.1002/adma.201004200,80,1(a),102,Na0.025Pb0.975Se1,Na0.025Pb0.975Se1,807,0.0030765,0.000012355,0.00014683,1.5742,0.76844,80938.8911371914,0.0017449655,0.0011084776
6006,10.1002/adma.201004200,80,1(a),102,Na0.025Pb0.975Se1,Na0.025Pb0.975Se1,807.5,0.0030724,0.000012374,0.00014699,1.5727,0.76936,80814.6112817197,0.0017460853,0.0011102469
6006,10.1002/adma.201004200,80,1(a),102,Na0.025Pb0.975Se1,Na0.025Pb0.975Se1,808,0.0030682,0.000012393,0.00014715,1.5713,0.77028,80690.7124989914,0.0017472059,0.0011119493
6006,10.1002/adma.201004200,80,1(a),102,Na0.025Pb0.975Se1,Na0.025Pb0.975Se1,808.5,0.0030641,0.000012412,0.00014731,1.5698,0.7712,80567.1930389945,0.0017483271,0.001113726
6006,10.1002/adma.201004200,80,1(a),102,Na0.025Pb0.975Se1,Na0.025Pb0.975Se1,809,0.00306,0.000012431,0.00014747,1.5683,0.77212,80444.0511624165,0.001749449,0.0011155066
6006,10.1002/adma.201004200,80,1(a),102,Na0.025Pb0.975Se1,Na0.025Pb0.975Se1,809.5,0.0030558,0.00001245,0.00014762,1.5669,0.77304,80321.2851405622,0.0017503345,0.0011170684
6006,10.1002/adma.201004200,80,1(a),102,Na0.025Pb0.975Se1,Na0.025Pb0.975Se1,810,0.0030517,0.000012469,0.00014778,1.5654,0.77396,80198.8932552731,0.0017514579,0.0011188565
6006,10.1002/adma.201004200,80,1(a),102,Na0.025Pb0.975Se1,Na0.025Pb0.975Se1,810.5,0.0030476,0.000012488,0.00014794,1.564,0.77489,80076.8737988469,0.001752582,0.0011205767
6006,10.1002/adma.201004200,80,1(a),102,Na0.025Pb0.975Se1,Na0.025Pb0.975Se1,811,0.0030434,0.000012507,0.0001481,1.5625,0.77581,79955.2250739586,0.0017537067,0.0011223723
6006,10.1002/adma.201004200,80,1(a),102,Na0.025Pb0.975Se1,Na0.025Pb0.975Se1,811.5,0.0030393,0.000012526,0.00014825,1.5611,0.77673,79833.9453935814,0.0017545954,0.0011239481
6006,10.1002/adma.201004200,80,1(a),102,Na0.025Pb0.975Se1,Na0.025Pb0.975Se1,812,0.0030352,0.000012545,0.00014841,1.5596,0.77765,79713.0330809087,0.0017557217,0.0011257513
6006,10.1002/adma.201004200,80,1(a),102,Na0.025Pb0.975Se1,Na0.025Pb0.975Se1,812.5,0.003031,0.000012564,0.00014856,1.5582,0.77857,79592.4864692773,0.001756612,0.0011273341
6006,10.1002/adma.201004200,80,1(a),102,Na0.025Pb0.975Se1,Na0.025Pb0.975Se1,813,0.0030269,0.000012584,0.00014872,1.5567,0.77949,79465.9885568976,0.0017576,0.0011290551
6006,10.1002/adma.201004200,80,1(a),102,Na0.025Pb0.975Se1,Na0.025Pb0.975Se1,813.5,0.0030228,0.000012603,0.00014887,1.5553,0.78041,79346.1874156947,0.0017584922,0.001130645
6006,10.1002/adma.201004200,80,1(a),102,Na0.025Pb0.975Se1,Na0.025Pb0.975Se1,814,0.0030186,0.000012622,0.00014903,1.5538,0.78133,79226.7469497702,0.0017596214,0.0011324632
6006,10.1002/adma.201004200,80,1(a),102,Na0.025Pb0.975Se1,Na0.025Pb0.975Se1,814.5,0.0030145,0.000012641,0.00014918,1.5524,0.78225,79107.6655327901,0.0017605152,0.0011340603
6006,10.1002/adma.201004200,80,1(a),102,Na0.025Pb0.975Se1,Na0.025Pb0.975Se1,815,0.0030103,0.000012661,0.00014934,1.551,0.78317,78982.7027880894,0.0017615066,0.0011357232
6006,10.1002/adma.201004200,80,1(a),102,Na0.025Pb0.975Se1,Na0.025Pb0.975Se1,815.5,0.0030062,0.00001268,0.00014949,1.5495,0.78409,78864.3533123028,0.0017624022,0.0011374006
6006,10.1002/adma.201004200,80,1(a),102,Na0.025Pb0.975Se1,Na0.025Pb0.975Se1,816,0.0030021,0.000012699,0.00014964,1.5481,0.78501,78746.3579809434,0.0017632987,0.0011390082
6006,10.1002/adma.201004200,80,1(a),102,Na0.025Pb0.975Se1,Na0.025Pb0.975Se1,816.5,0.0029979,0.000012719,0.0001498,1.5467,0.78594,78622.5332180203,0.0017642928,0.001140682
6006,10.1002/adma.201004200,80,1(a),102,Na0.025Pb0.975Se1,Na0.025Pb0.975Se1,817,0.0029938,0.000012738,0.00014995,1.5453,0.78686,78505.2598524101,0.001765191,0.0011422966
6006,10.1002/adma.201004200,80,1(a),102,Na0.025Pb0.975Se1,Na0.025Pb0.975Se1,817.5,0.0029897,0.000012757,0.0001501,1.5438,0.78778,78388.3358156306,0.00176609,0.0011439889
6006,10.1002/adma.201004200,80,1(a),102,Na0.025Pb0.975Se1,Na0.025Pb0.975Se1,818,0.0029855,0.000012777,0.00015025,1.5424,0.7887,78265.6335603037,0.0017668516,0.001145521
6006,10.1002/adma.201004200,80,1(a),102,Na0.025Pb0.975Se1,Na0.025Pb0.975Se1,818.5,0.0029814,0.000012796,0.0001504,1.541,0.78962,78149.4216942795,0.0017677524,0.0011471463
6006,10.1002/adma.201004200,80,1(a),102,Na0.025Pb0.975Se1,Na0.025Pb0.975Se1,819,0.0029773,0.000012816,0.00015055,1.5396,0.79054,78027.4656679151,0.0017685161,0.0011486854
6006,10.1002/adma.201004200,80,1(a),102,Na0.025Pb0.975Se1,Na0.025Pb0.975Se1,819.5,0.0029731,0.000012835,0.0001507,1.5382,0.79146,77911.9594857811,0.0017694188,0.0011503178
6006,10.1002/adma.201004200,80,1(a),102,Na0.025Pb0.975Se1,Na0.025Pb0.975Se1,820,0.002969,0.000012855,0.00015085,1.5367,0.79238,77790.7429015947,0.0017701846,0.0011519389
6006,10.1002/adma.201004200,80,1(a),102,Na0.025Pb0.975Se1,Na0.025Pb0.975Se1,820.5,0.0029649,0.000012874,0.000151,1.5353,0.7933,77675.9359950287,0.001771089,0.0011535785
6006,10.1002/adma.201004200,80,1(a),102,Na0.025Pb0.975Se1,Na0.025Pb0.975Se1,821,0.0029607,0.000012894,0.00015115,1.5339,0.79422,77555.452148286,0.0017718569,0.0011551319
6006,10.1002/adma.201004200,80,1(a),102,Na0.025Pb0.975Se1,Na0.025Pb0.975Se1,821.5,0.0029566,0.000012913,0.0001513,1.5325,0.79514,77441.3381863239,0.0017727631,0.0011567785
6006,10.1002/adma.201004200,80,1(a),102,Na0.025Pb0.975Se1,Na0.025Pb0.975Se1,822,0.0029524,0.000012933,0.00015144,1.5311,0.79606,77321.5804531045,0.0017732988,0.0011581862
6006,10.1002/adma.201004200,80,1(a),102,Na0.025Pb0.975Se1,Na0.025Pb0.975Se1,822.5,0.0029483,0.000012952,0.00015159,1.5297,0.79698,77208.1531809759,0.0017742069,0.0011598398
6006,10.1002/adma.201004200,80,1(a),102,Na0.025Pb0.975Se1,Na0.025Pb0.975Se1,823,0.0029442,0.000012972,0.00015174,1.5283,0.79791,77089.1150169596,0.001774979,0.0011614074
6006,10.1002/adma.201004200,80,1(a),102,Na0.025Pb0.975Se1,Na0.025Pb0.975Se1,823.5,0.00294,0.000012991,0.00015188,1.5269,0.79883,76976.3682549457,0.001775655,0.0011629151
6006,10.1002/adma.201004200,80,1(a),102,Na0.025Pb0.975Se1,Na0.025Pb0.975Se1,824,0.0029359,0.000013011,0.00015203,1.5255,0.79975,76858.0431942203,0.0017764292,0.0011644898
6006,10.1002/adma.201004200,80,1(a),102,Na0.025Pb0.975Se1,Na0.025Pb0.975Se1,824.5,0.0029318,0.000013031,0.00015217,1.5241,0.80067,76740.0813444862,0.001776971,0.001165915
6006,10.1002/adma.201004200,80,1(a),102,Na0.025Pb0.975Se1,Na0.025Pb0.975Se1,825,0.0029276,0.00001305,0.00015232,1.5227,0.80159,76628.3524904215,0.0017778837,0.0011675863
6006,10.1002/adma.201004200,80,1(a),102,Na0.025Pb0.975Se1,Na0.025Pb0.975Se1,825.5,0.0029235,0.00001307,0.00015246,1.5213,0.80251,76511.0941086457,0.0017784278,0.0011690185
6006,10.1002/adma.201004200,80,1(a),102,Na0.025Pb0.975Se1,Na0.025Pb0.975Se1,826,0.0029194,0.00001309,0.00015261,1.5199,0.80343,76394.1940412529,0.0017792064,0.0011706076
6006,10.1002/adma.201004200,80,1(a),102,Na0.025Pb0.975Se1,Na0.025Pb0.975Se1,826.5,0.0029152,0.000013109,0.00015275,1.5185,0.80435,76283.4693721871,0.0017798888,0.0011721362
6006,10.1002/adma.201004200,80,1(a),102,Na0.025Pb0.975Se1,Na0.025Pb0.975Se1,827,0.0029111,0.000013129,0.00015289,1.5171,0.80527,76167.2633102293,0.0017804366,0.0011735789
6006,10.1002/adma.201004200,80,1(a),102,Na0.025Pb0.975Se1,Na0.025Pb0.975Se1,827.5,0.002907,0.000013149,0.00015303,1.5158,0.80619,76051.4107536695,0.0017809857,0.0011749477
6006,10.1002/adma.201004200,80,1(a),102,Na0.025Pb0.975Se1,Na0.025Pb0.975Se1,828,0.0029028,0.000013169,0.00015318,1.5144,0.80711,75935.9100918825,0.0017817687,0.0011765509
6006,10.1002/adma.201004200,80,1(a),102,Na0.025Pb0.975Se1,Na0.025Pb0.975Se1,828.5,0.0028987,0.000013189,0.00015332,1.513,0.80803,75820.7597240124,0.0017823203,0.0011780042
6006,10.1002/adma.201004200,80,1(a),102,Na0.025Pb0.975Se1,Na0.025Pb0.975Se1,829,0.0028945,0.000013208,0.00015346,1.5116,0.80895,75711.6898849182,0.0017830081,0.0011795502
6006,10.1002/adma.201004200,80,1(a),102,Na0.025Pb0.975Se1,Na0.025Pb0.975Se1,829.5,0.0028904,0.000013228,0.0001536,1.5102,0.80988,75597.2180223768,0.0017835621,0.0011810106
6006,10.1002/adma.201004200,80,1(a),102,Na0.025Pb0.975Se1,Na0.025Pb0.975Se1,830,0.0028863,0.000013248,0.00015374,1.5089,0.8108,75483.0917874396,0.0017841174,0.0011823961
6006,10.1002/adma.201004200,80,1(a),102,Na0.025Pb0.975Se1,Na0.025Pb0.975Se1,830.5,0.0028821,0.000013268,0.00015387,1.5075,0.81172,75369.3096171239,0.001784442,0.0011837095
6006,10.1002/adma.201004200,80,1(a),102,Na0.025Pb0.975Se1,Na0.025Pb0.975Se1,831,0.002878,0.000013288,0.00015401,1.5061,0.81264,75255.8699578567,0.001785,0.0011851803
6006,10.1002/adma.201004200,80,1(a),102,Na0.025Pb0.975Se1,Na0.025Pb0.975Se1,831.5,0.0028739,0.000013308,0.00015415,1.5047,0.81356,75142.7712654043,0.0017855593,0.0011866546
6006,10.1002/adma.201004200,80,1(a),102,Na0.025Pb0.975Se1,Na0.025Pb0.975Se1,832,0.0028697,0.000013327,0.00015429,1.5034,0.81448,75035.6419299167,0.0017862538,0.0011881427
6006,10.1002/adma.201004200,80,1(a),102,Na0.025Pb0.975Se1,Na0.025Pb0.975Se1,832.5,0.0028656,0.000013347,0.00015442,1.502,0.8154,74923.2037161909,0.001786584,0.00118947
6006,10.1002/adma.201004200,80,1(a),102,Na0.025Pb0.975Se1,Na0.025Pb0.975Se1,833,0.0028615,0.000013367,0.00015456,1.5006,0.81632,74811.101967532,0.001787147,0.0011909549
6006,10.1002/adma.201004200,80,1(a),102,Na0.025Pb0.975Se1,Na0.025Pb0.975Se1,833.5,0.0028573,0.000013387,0.00015469,1.4993,0.81724,74699.3351759169,0.0017874801,0.0011922098
6006,10.1002/adma.201004200,80,1(a),102,Na0.025Pb0.975Se1,Na0.025Pb0.975Se1,834,0.0028532,0.000013407,0.00015483,1.4979,0.81816,74587.9018423212,0.0017880457,0.0011937017
6006,10.1002/adma.201004200,80,1(a),102,Na0.025Pb0.975Se1,Na0.025Pb0.975Se1,834.5,0.0028491,0.000013427,0.00015496,1.4966,0.81908,74476.8004766515,0.0017883817,0.0011949631
6006,10.1002/adma.201004200,80,1(a),102,Na0.025Pb0.975Se1,Na0.025Pb0.975Se1,835,0.0028449,0.000013447,0.00015509,1.4952,0.82,74366.0295976798,0.0017887193,0.0011963077
