Repository: RamyaGuru/STD2_EffMass

# STD2_EffMass
Effective mass modeling of StarryData2 data

File: csvfiles/highperformancetellerium10.1021ja400069s.csv (part 26 of 61)
sid,DOI,figureid,fignum,sampleid,samplename,composition,Temperature,Electrical conductivity,Power factor,Seebeck coefficient,Thermal conductivity,ZT,Electrical resistivity,Figure of merit Z
3503,10.1021/ja400069s,105,6(a),179,Pb0.95Sr0.04Na0.01Se1,Pb0.95Sr0.04Na0.01Se1,556,86139,0.00072999,0.000099865,1.6845,0.34516,0.0000116091,0.0004333571
3503,10.1021/ja400069s,105,6(a),179,Pb0.95Sr0.04Na0.01Se1,Pb0.95Sr0.04Na0.01Se1,556.5,85946,0.00073067,0.00010004,1.6826,0.34618,0.0000116352,0.0004342506
3503,10.1021/ja400069s,105,6(a),179,Pb0.95Sr0.04Na0.01Se1,Pb0.95Sr0.04Na0.01Se1,557,85755,0.00073135,0.00010022,1.6808,0.3472,0.0000116611,0.0004351202
3503,10.1021/ja400069s,105,6(a),179,Pb0.95Sr0.04Na0.01Se1,Pb0.95Sr0.04Na0.01Se1,557.5,85563,0.00073203,0.00010039,1.6789,0.34822,0.0000116873,0.0004360176
3503,10.1021/ja400069s,105,6(a),179,Pb0.95Sr0.04Na0.01Se1,Pb0.95Sr0.04Na0.01Se1,558,85372,0.00073271,0.00010057,1.677,0.34924,0.0000117134,0.0004369171
3503,10.1021/ja400069s,105,6(a),179,Pb0.95Sr0.04Na0.01Se1,Pb0.95Sr0.04Na0.01Se1,558.5,85181,0.0007334,0.00010074,1.6752,0.35026,0.0000117397,0.0004377985
3503,10.1021/ja400069s,105,6(a),179,Pb0.95Sr0.04Na0.01Se1,Pb0.95Sr0.04Na0.01Se1,559,84991,0.00073408,0.00010092,1.6733,0.35129,0.000011766,0.000438702
3503,10.1021/ja400069s,105,6(a),179,Pb0.95Sr0.04Na0.01Se1,Pb0.95Sr0.04Na0.01Se1,559.5,84801,0.00073476,0.0001011,1.6714,0.35231,0.0000117923,0.0004396075
3503,10.1021/ja400069s,105,6(a),179,Pb0.95Sr0.04Na0.01Se1,Pb0.95Sr0.04Na0.01Se1,560,84612,0.00073544,0.00010127,1.6696,0.35333,0.0000118187,0.0004404887
3503,10.1021/ja400069s,105,6(a),179,Pb0.95Sr0.04Na0.01Se1,Pb0.95Sr0.04Na0.01Se1,560.5,84422,0.00073612,0.00010145,1.6677,0.35435,0.0000118453,0.0004413983
3503,10.1021/ja400069s,105,6(a),179,Pb0.95Sr0.04Na0.01Se1,Pb0.95Sr0.04Na0.01Se1,561,84234,0.0007368,0.00010163,1.6659,0.35537,0.0000118717,0.0004422835
3503,10.1021/ja400069s,105,6(a),179,Pb0.95Sr0.04Na0.01Se1,Pb0.95Sr0.04Na0.01Se1,561.5,84045,0.00073749,0.00010181,1.664,0.35639,0.0000118984,0.0004432031
3503,10.1021/ja400069s,105,6(a),179,Pb0.95Sr0.04Na0.01Se1,Pb0.95Sr0.04Na0.01Se1,562,83857,0.00073817,0.00010198,1.6621,0.35741,0.0000119251,0.0004441189
3503,10.1021/ja400069s,105,6(a),179,Pb0.95Sr0.04Na0.01Se1,Pb0.95Sr0.04Na0.01Se1,562.5,83670,0.00073885,0.00010216,1.6603,0.35843,0.0000119517,0.0004450099
3503,10.1021/ja400069s,105,6(a),179,Pb0.95Sr0.04Na0.01Se1,Pb0.95Sr0.04Na0.01Se1,563,83483,0.00073953,0.00010234,1.6584,0.35946,0.0000119785,0.0004459298
3503,10.1021/ja400069s,105,6(a),179,Pb0.95Sr0.04Na0.01Se1,Pb0.95Sr0.04Na0.01Se1,563.5,83296,0.00074021,0.00010252,1.6566,0.36048,0.0000120054,0.0004468248
3503,10.1021/ja400069s,105,6(a),179,Pb0.95Sr0.04Na0.01Se1,Pb0.95Sr0.04Na0.01Se1,564,83109,0.0007409,0.0001027,1.6548,0.3615,0.0000120324,0.0004477278
3503,10.1021/ja400069s,105,6(a),179,Pb0.95Sr0.04Na0.01Se1,Pb0.95Sr0.04Na0.01Se1,564.5,82923,0.00074158,0.00010287,1.6529,0.36252,0.0000120594,0.0004486539
3503,10.1021/ja400069s,105,6(a),179,Pb0.95Sr0.04Na0.01Se1,Pb0.95Sr0.04Na0.01Se1,565,82738,0.00074226,0.00010305,1.6511,0.36354,0.0000120863,0.0004495548
3503,10.1021/ja400069s,105,6(a),179,Pb0.95Sr0.04Na0.01Se1,Pb0.95Sr0.04Na0.01Se1,565.5,82552,0.00074294,0.00010323,1.6492,0.36456,0.0000121136,0.0004504851
3503,10.1021/ja400069s,105,6(a),179,Pb0.95Sr0.04Na0.01Se1,Pb0.95Sr0.04Na0.01Se1,566,82367,0.00074362,0.00010341,1.6474,0.36558,0.0000121408,0.0004513901
3503,10.1021/ja400069s,105,6(a),179,Pb0.95Sr0.04Na0.01Se1,Pb0.95Sr0.04Na0.01Se1,566.5,82183,0.0007443,0.00010359,1.6456,0.3666,0.000012168,0.000452297
3503,10.1021/ja400069s,105,6(a),179,Pb0.95Sr0.04Na0.01Se1,Pb0.95Sr0.04Na0.01Se1,567,81999,0.00074499,0.00010377,1.6437,0.36762,0.0000121953,0.0004532396
3503,10.1021/ja400069s,105,6(a),179,Pb0.95Sr0.04Na0.01Se1,Pb0.95Sr0.04Na0.01Se1,567.5,81815,0.00074567,0.00010395,1.6419,0.36865,0.0000122227,0.0004541507
3503,10.1021/ja400069s,105,6(a),179,Pb0.95Sr0.04Na0.01Se1,Pb0.95Sr0.04Na0.01Se1,568,81632,0.00074635,0.00010413,1.6401,0.36967,0.0000122501,0.0004550637
3503,10.1021/ja400069s,105,6(a),179,Pb0.95Sr0.04Na0.01Se1,Pb0.95Sr0.04Na0.01Se1,568.5,81449,0.00074703,0.00010431,1.6383,0.37069,0.0000122776,0.0004559788
3503,10.1021/ja400069s,105,6(a),179,Pb0.95Sr0.04Na0.01Se1,Pb0.95Sr0.04Na0.01Se1,569,81266,0.00074771,0.00010449,1.6364,0.37171,0.0000123053,0.0004569237
3503,10.1021/ja400069s,105,6(a),179,Pb0.95Sr0.04Na0.01Se1,Pb0.95Sr0.04Na0.01Se1,569.5,81084,0.00074839,0.00010467,1.6346,0.37273,0.0000123329,0.0004578429
3503,10.1021/ja400069s,105,6(a),179,Pb0.95Sr0.04Na0.01Se1,Pb0.95Sr0.04Na0.01Se1,570,80902,0.00074908,0.00010485,1.6328,0.37375,0.0000123606,0.0004587702
3503,10.1021/ja400069s,105,6(a),179,Pb0.95Sr0.04Na0.01Se1,Pb0.95Sr0.04Na0.01Se1,570.5,80721,0.00074976,0.00010503,1.631,0.37477,0.0000123883,0.0004596934
3503,10.1021/ja400069s,105,6(a),179,Pb0.95Sr0.04Na0.01Se1,Pb0.95Sr0.04Na0.01Se1,571,80539,0.00075044,0.00010521,1.6292,0.37579,0.0000124163,0.0004606187
3503,10.1021/ja400069s,105,6(a),179,Pb0.95Sr0.04Na0.01Se1,Pb0.95Sr0.04Na0.01Se1,571.5,80359,0.00075112,0.00010539,1.6274,0.37682,0.0000124442,0.000461546
3503,10.1021/ja400069s,105,6(a),179,Pb0.95Sr0.04Na0.01Se1,Pb0.95Sr0.04Na0.01Se1,572,80178,0.0007518,0.00010557,1.6256,0.37784,0.0000124722,0.0004624754
3503,10.1021/ja400069s,105,6(a),179,Pb0.95Sr0.04Na0.01Se1,Pb0.95Sr0.04Na0.01Se1,572.5,79998,0.00075249,0.00010576,1.6238,0.37886,0.0000125003,0.000463413
3503,10.1021/ja400069s,105,6(a),179,Pb0.95Sr0.04Na0.01Se1,Pb0.95Sr0.04Na0.01Se1,573,79819,0.00075317,0.00010594,1.622,0.37988,0.0000125283,0.0004643465
3503,10.1021/ja400069s,105,6(a),179,Pb0.95Sr0.04Na0.01Se1,Pb0.95Sr0.04Na0.01Se1,573.5,79640,0.00075385,0.00010612,1.6202,0.3809,0.0000125565,0.0004652821
3503,10.1021/ja400069s,105,6(a),179,Pb0.95Sr0.04Na0.01Se1,Pb0.95Sr0.04Na0.01Se1,574,79461,0.00075453,0.0001063,1.6184,0.38192,0.0000125848,0.0004662197
3503,10.1021/ja400069s,105,6(a),179,Pb0.95Sr0.04Na0.01Se1,Pb0.95Sr0.04Na0.01Se1,574.5,79282,0.00075521,0.00010648,1.6166,0.38294,0.0000126132,0.0004671595
3503,10.1021/ja400069s,105,6(a),179,Pb0.95Sr0.04Na0.01Se1,Pb0.95Sr0.04Na0.01Se1,575,79104,0.00075589,0.00010667,1.6148,0.38396,0.0000126416,0.0004681013
3503,10.1021/ja400069s,105,6(a),179,Pb0.95Sr0.04Na0.01Se1,Pb0.95Sr0.04Na0.01Se1,575.5,78926,0.00075658,0.00010685,1.613,0.38498,0.0000126701,0.0004690515
3503,10.1021/ja400069s,105,6(a),179,Pb0.95Sr0.04Na0.01Se1,Pb0.95Sr0.04Na0.01Se1,576,78749,0.00075726,0.00010703,1.6112,0.38601,0.0000126986,0.0004699975
3503,10.1021/ja400069s,105,6(a),179,Pb0.95Sr0.04Na0.01Se1,Pb0.95Sr0.04Na0.01Se1,576.5,78572,0.00075794,0.00010722,1.6094,0.38703,0.0000127272,0.0004709457
3503,10.1021/ja400069s,105,6(a),179,Pb0.95Sr0.04Na0.01Se1,Pb0.95Sr0.04Na0.01Se1,577,78395,0.00075862,0.0001074,1.6076,0.38805,0.0000127559,0.000471896
3503,10.1021/ja400069s,105,6(a),179,Pb0.95Sr0.04Na0.01Se1,Pb0.95Sr0.04Na0.01Se1,577.5,78219,0.0007593,0.00010758,1.6058,0.38907,0.0000127846,0.0004728484
3503,10.1021/ja400069s,105,6(a),179,Pb0.95Sr0.04Na0.01Se1,Pb0.95Sr0.04Na0.01Se1,578,78043,0.00075998,0.00010777,1.604,0.39009,0.0000128134,0.000473803
3503,10.1021/ja400069s,105,6(a),179,Pb0.95Sr0.04Na0.01Se1,Pb0.95Sr0.04Na0.01Se1,578.5,77868,0.00076067,0.00010795,1.6023,0.39111,0.0000128422,0.0004747363
3503,10.1021/ja400069s,105,6(a),179,Pb0.95Sr0.04Na0.01Se1,Pb0.95Sr0.04Na0.01Se1,579,77693,0.00076135,0.00010813,1.6005,0.39213,0.0000128712,0.0004756951
3503,10.1021/ja400069s,105,6(a),179,Pb0.95Sr0.04Na0.01Se1,Pb0.95Sr0.04Na0.01Se1,579.5,77518,0.00076203,0.00010832,1.5987,0.39315,0.0000129002,0.000476656
3503,10.1021/ja400069s,105,6(a),179,Pb0.95Sr0.04Na0.01Se1,Pb0.95Sr0.04Na0.01Se1,580,77344,0.00076271,0.0001085,1.5969,0.39418,0.0000129293,0.0004776191
3503,10.1021/ja400069s,105,6(a),179,Pb0.95Sr0.04Na0.01Se1,Pb0.95Sr0.04Na0.01Se1,580.5,77170,0.00076339,0.00010869,1.5952,0.3952,0.0000129584,0.0004785544
3503,10.1021/ja400069s,105,6(a),179,Pb0.95Sr0.04Na0.01Se1,Pb0.95Sr0.04Na0.01Se1,581,76996,0.00076408,0.00010887,1.5934,0.39622,0.0000129877,0.0004795281
3503,10.1021/ja400069s,105,6(a),179,Pb0.95Sr0.04Na0.01Se1,Pb0.95Sr0.04Na0.01Se1,581.5,76823,0.00076476,0.00010906,1.5916,0.39724,0.0000130169,0.0004804976
3503,10.1021/ja400069s,105,6(a),179,Pb0.95Sr0.04Na0.01Se1,Pb0.95Sr0.04Na0.01Se1,582,76650,0.00076544,0.00010924,1.5899,0.39826,0.0000130463,0.0004814391
3503,10.1021/ja400069s,105,6(a),179,Pb0.95Sr0.04Na0.01Se1,Pb0.95Sr0.04Na0.01Se1,582.5,76477,0.00076612,0.00010943,1.5881,0.39928,0.0000130758,0.0004824129
3503,10.1021/ja400069s,105,6(a),179,Pb0.95Sr0.04Na0.01Se1,Pb0.95Sr0.04Na0.01Se1,583,76305,0.0007668,0.00010961,1.5863,0.4003,0.0000131053,0.000483389
3503,10.1021/ja400069s,105,6(a),179,Pb0.95Sr0.04Na0.01Se1,Pb0.95Sr0.04Na0.01Se1,583.5,76133,0.00076748,0.0001098,1.5846,0.40132,0.0000131349,0.0004843367
3503,10.1021/ja400069s,105,6(a),179,Pb0.95Sr0.04Na0.01Se1,Pb0.95Sr0.04Na0.01Se1,584,75962,0.00076817,0.00010999,1.5828,0.40234,0.0000131645,0.0004853235
3503,10.1021/ja400069s,105,6(a),179,Pb0.95Sr0.04Na0.01Se1,Pb0.95Sr0.04Na0.01Se1,584.5,75791,0.00076885,0.00011017,1.5811,0.40337,0.0000131942,0.0004862754
3503,10.1021/ja400069s,105,6(a),179,Pb0.95Sr0.04Na0.01Se1,Pb0.95Sr0.04Na0.01Se1,585,75620,0.00076953,0.00011036,1.5793,0.40439,0.000013224,0.0004872602
3503,10.1021/ja400069s,105,6(a),179,Pb0.95Sr0.04Na0.01Se1,Pb0.95Sr0.04Na0.01Se1,585.5,75449,0.00077021,0.00011054,1.5776,0.40541,0.000013254,0.0004882163
3503,10.1021/ja400069s,105,6(a),179,Pb0.95Sr0.04Na0.01Se1,Pb0.95Sr0.04Na0.01Se1,586,75279,0.00077089,0.00011073,1.5758,0.40643,0.0000132839,0.0004892055
3503,10.1021/ja400069s,105,6(a),179,Pb0.95Sr0.04Na0.01Se1,Pb0.95Sr0.04Na0.01Se1,586.5,75110,0.00077157,0.00011092,1.5741,0.40745,0.0000133138,0.0004901658
3503,10.1021/ja400069s,105,6(a),179,Pb0.95Sr0.04Na0.01Se1,Pb0.95Sr0.04Na0.01Se1,587,74941,0.00077226,0.0001111,1.5723,0.40847,0.0000133438,0.0004911658
3503,10.1021/ja400069s,105,6(a),179,Pb0.95Sr0.04Na0.01Se1,Pb0.95Sr0.04Na0.01Se1,587.5,74772,0.00077294,0.00011129,1.5706,0.40949,0.000013374,0.0004921304
3503,10.1021/ja400069s,105,6(a),179,Pb0.95Sr0.04Na0.01Se1,Pb0.95Sr0.04Na0.01Se1,588,74603,0.00077362,0.00011148,1.5688,0.41051,0.0000134043,0.0004931285
3503,10.1021/ja400069s,105,6(a),179,Pb0.95Sr0.04Na0.01Se1,Pb0.95Sr0.04Na0.01Se1,588.5,74435,0.0007743,0.00011167,1.5671,0.41154,0.0000134345,0.0004940974
3503,10.1021/ja400069s,105,6(a),179,Pb0.95Sr0.04Na0.01Se1,Pb0.95Sr0.04Na0.01Se1,589,74267,0.00077498,0.00011185,1.5654,0.41256,0.0000134649,0.0004950684
3503,10.1021/ja400069s,105,6(a),179,Pb0.95Sr0.04Na0.01Se1,Pb0.95Sr0.04Na0.01Se1,589.5,74100,0.00077567,0.00011204,1.5636,0.41358,0.0000134953,0.0004960796
3503,10.1021/ja400069s,105,6(a),179,Pb0.95Sr0.04Na0.01Se1,Pb0.95Sr0.04Na0.01Se1,590,73932,0.00077635,0.00011223,1.5619,0.4146,0.0000135259,0.0004970549
3503,10.1021/ja400069s,105,6(a),179,Pb0.95Sr0.04Na0.01Se1,Pb0.95Sr0.04Na0.01Se1,590.5,73766,0.00077703,0.00011242,1.5602,0.41562,0.0000135564,0.0004980323
3503,10.1021/ja400069s,105,6(a),179,Pb0.95Sr0.04Na0.01Se1,Pb0.95Sr0.04Na0.01Se1,591,73599,0.00077771,0.00011261,1.5585,0.41664,0.0000135871,0.0004990119
3503,10.1021/ja400069s,105,6(a),179,Pb0.95Sr0.04Na0.01Se1,Pb0.95Sr0.04Na0.01Se1,591.5,73433,0.00077839,0.0001128,1.5567,0.41766,0.0000136179,0.0005000257
3503,10.1021/ja400069s,105,6(a),179,Pb0.95Sr0.04Na0.01Se1,Pb0.95Sr0.04Na0.01Se1,592,73267,0.00077907,0.00011298,1.555,0.41868,0.0000136487,0.0005010096
3503,10.1021/ja400069s,105,6(a),179,Pb0.95Sr0.04Na0.01Se1,Pb0.95Sr0.04Na0.01Se1,592.5,73102,0.00077976,0.00011317,1.5533,0.4197,0.0000136795,0.0005020022
3503,10.1021/ja400069s,105,6(a),179,Pb0.95Sr0.04Na0.01Se1,Pb0.95Sr0.04Na0.01Se1,593,72937,0.00078044,0.00011336,1.5516,0.42073,0.0000137105,0.0005029905
3503,10.1021/ja400069s,105,6(a),179,Pb0.95Sr0.04Na0.01Se1,Pb0.95Sr0.04Na0.01Se1,593.5,72773,0.00078112,0.00011355,1.5499,0.42175,0.0000137414,0.0005039809
3503,10.1021/ja400069s,105,6(a),179,Pb0.95Sr0.04Na0.01Se1,Pb0.95Sr0.04Na0.01Se1,594,72608,0.0007818,0.00011374,1.5481,0.42277,0.0000137726,0.0005050061
3503,10.1021/ja400069s,105,6(a),179,Pb0.95Sr0.04Na0.01Se1,Pb0.95Sr0.04Na0.01Se1,594.5,72444,0.00078248,0.00011393,1.5464,0.42379,0.0000138038,0.000506001
3503,10.1021/ja400069s,105,6(a),179,Pb0.95Sr0.04Na0.01Se1,Pb0.95Sr0.04Na0.01Se1,595,72281,0.00078316,0.00011412,1.5447,0.42481,0.0000138349,0.0005069981
3503,10.1021/ja400069s,105,6(a),179,Pb0.95Sr0.04Na0.01Se1,Pb0.95Sr0.04Na0.01Se1,595.5,72118,0.00078385,0.00011431,1.543,0.42583,0.0000138662,0.0005080039
3503,10.1021/ja400069s,105,6(a),179,Pb0.95Sr0.04Na0.01Se1,Pb0.95Sr0.04Na0.01Se1,596,71955,0.00078453,0.0001145,1.5413,0.42685,0.0000138976,0.0005090054
3503,10.1021/ja400069s,105,6(a),179,Pb0.95Sr0.04Na0.01Se1,Pb0.95Sr0.04Na0.01Se1,596.5,71792,0.00078521,0.00011469,1.5396,0.42787,0.0000139291,0.0005100091
3503,10.1021/ja400069s,105,6(a),179,Pb0.95Sr0.04Na0.01Se1,Pb0.95Sr0.04Na0.01Se1,597,71630,0.00078589,0.00011488,1.5379,0.4289,0.0000139606,0.000511015
3503,10.1021/ja400069s,105,6(a),179,Pb0.95Sr0.04Na0.01Se1,Pb0.95Sr0.04Na0.01Se1,597.5,71468,0.00078657,0.00011507,1.5362,0.42992,0.0000139923,0.0005120232
3503,10.1021/ja400069s,105,6(a),179,Pb0.95Sr0.04Na0.01Se1,Pb0.95Sr0.04Na0.01Se1,598,71307,0.00078726,0.00011526,1.5345,0.43094,0.0000140239,0.0005130401
3503,10.1021/ja400069s,105,6(a),179,Pb0.95Sr0.04Na0.01Se1,Pb0.95Sr0.04Na0.01Se1,598.5,71146,0.00078794,0.00011545,1.5328,0.43196,0.0000140556,0.0005140527
3503,10.1021/ja400069s,105,6(a),179,Pb0.95Sr0.04Na0.01Se1,Pb0.95Sr0.04Na0.01Se1,599,70985,0.00078862,0.00011565,1.5311,0.43298,0.0000140875,0.0005150676
3503,10.1021/ja400069s,105,6(a),179,Pb0.95Sr0.04Na0.01Se1,Pb0.95Sr0.04Na0.01Se1,599.5,70824,0.0007893,0.00011584,1.5294,0.434,0.0000141195,0.0005160847
3503,10.1021/ja400069s,105,6(a),179,Pb0.95Sr0.04Na0.01Se1,Pb0.95Sr0.04Na0.01Se1,600,70664,0.00078998,0.00011603,1.5278,0.43502,0.0000141515,0.0005170703
3503,10.1021/ja400069s,105,6(a),179,Pb0.95Sr0.04Na0.01Se1,Pb0.95Sr0.04Na0.01Se1,600.5,70505,0.00079066,0.00011622,1.5261,0.43604,0.0000141834,0.0005180919
3503,10.1021/ja400069s,105,6(a),179,Pb0.95Sr0.04Na0.01Se1,Pb0.95Sr0.04Na0.01Se1,601,70345,0.00079135,0.00011641,1.5244,0.43706,0.0000142157,0.0005191223
3503,10.1021/ja400069s,105,6(a),179,Pb0.95Sr0.04Na0.01Se1,Pb0.95Sr0.04Na0.01Se1,601.5,70186,0.00079203,0.0001166,1.5227,0.43809,0.0000142479,0.0005201484
3503,10.1021/ja400069s,105,6(a),179,Pb0.95Sr0.04Na0.01Se1,Pb0.95Sr0.04Na0.01Se1,602,70028,0.00079271,0.0001168,1.521,0.43911,0.00001428,0.0005211769
3503,10.1021/ja400069s,105,6(a),179,Pb0.95Sr0.04Na0.01Se1,Pb0.95Sr0.04Na0.01Se1,602.5,69869,0.00079339,0.00011699,1.5194,0.44013,0.0000143125,0.0005221732
3503,10.1021/ja400069s,105,6(a),179,Pb0.95Sr0.04Na0.01Se1,Pb0.95Sr0.04Na0.01Se1,603,69711,0.00079407,0.00011718,1.5177,0.44115,0.0000143449,0.0005232062
3503,10.1021/ja400069s,105,6(a),179,Pb0.95Sr0.04Na0.01Se1,Pb0.95Sr0.04Na0.01Se1,603.5,69554,0.00079475,0.00011737,1.516,0.44217,0.0000143773,0.0005242414
3503,10.1021/ja400069s,105,6(a),179,Pb0.95Sr0.04Na0.01Se1,Pb0.95Sr0.04Na0.01Se1,604,69396,0.00079544,0.00011757,1.5143,0.44319,0.0000144101,0.0005252856
3503,10.1021/ja400069s,105,6(a),179,Pb0.95Sr0.04Na0.01Se1,Pb0.95Sr0.04Na0.01Se1,604.5,69239,0.00079612,0.00011776,1.5127,0.44421,0.0000144427,0.0005262907
3503,10.1021/ja400069s,105,6(a),179,Pb0.95Sr0.04Na0.01Se1,Pb0.95Sr0.04Na0.01Se1,605,69083,0.0007968,0.00011795,1.511,0.44523,0.0000144753,0.0005273329
3503,10.1021/ja400069s,105,6(a),179,Pb0.95Sr0.04Na0.01Se1,Pb0.95Sr0.04Na0.01Se1,605.5,68927,0.00079748,0.00011815,1.5093,0.44626,0.0000145081,0.0005283774
3503,10.1021/ja400069s,105,6(a),179,Pb0.95Sr0.04Na0.01Se1,Pb0.95Sr0.04Na0.01Se1,606,68771,0.00079816,0.00011834,1.5077,0.44728,0.000014541,0.0005293891
3503,10.1021/ja400069s,105,6(a),179,Pb0.95Sr0.04Na0.01Se1,Pb0.95Sr0.04Na0.01Se1,606.5,68615,0.00079885,0.00011853,1.506,0.4483,0.0000145741,0.0005304449
3503,10.1021/ja400069s,105,6(a),179,Pb0.95Sr0.04Na0.01Se1,Pb0.95Sr0.04Na0.01Se1,607,68460,0.00079953,0.00011873,1.5044,0.44932,0.0000146071,0.000531461
3503,10.1021/ja400069s,105,6(a),179,Pb0.95Sr0.04Na0.01Se1,Pb0.95Sr0.04Na0.01Se1,607.5,68305,0.00080021,0.00011892,1.5027,0.45034,0.0000146402,0.0005325148
3503,10.1021/ja400069s,105,6(a),179,Pb0.95Sr0.04Na0.01Se1,Pb0.95Sr0.04Na0.01Se1,608,68150,0.00080089,0.00011912,1.5011,0.45136,0.0000146735,0.0005335354
3503,10.1021/ja400069s,105,6(a),179,Pb0.95Sr0.04Na0.01Se1,Pb0.95Sr0.04Na0.01Se1,608.5,67996,0.00080157,0.00011931,1.4994,0.45238,0.0000147067,0.0005345938
3503,10.1021/ja400069s,105,6(a),179,Pb0.95Sr0.04Na0.01Se1,Pb0.95Sr0.04Na0.01Se1,609,67842,0.00080225,0.0001195,1.4978,0.4534,0.0000147401,0.0005356189
3503,10.1021/ja400069s,105,6(a),179,Pb0.95Sr0.04Na0.01Se1,Pb0.95Sr0.04Na0.01Se1,609.5,67689,0.00080294,0.0001197,1.4961,0.45442,0.0000147734,0.0005366887
3503,10.1021/ja400069s,105,6(a),179,Pb0.95Sr0.04Na0.01Se1,Pb0.95Sr0.04Na0.01Se1,610,67536,0.00080362,0.00011989,1.4945,0.45545,0.0000148069,0.0005377183
3503,10.1021/ja400069s,105,6(a),179,Pb0.95Sr0.04Na0.01Se1,Pb0.95Sr0.04Na0.01Se1,610.5,67383,0.0008043,0.00012009,1.4928,0.45647,0.0000148405,0.0005387862
3503,10.1021/ja400069s,105,6(a),179,Pb0.95Sr0.04Na0.01Se1,Pb0.95Sr0.04Na0.01Se1,611,67230,0.00080498,0.00012028,1.4912,0.45749,0.0000148743,0.0005398203
3503,10.1021/ja400069s,105,6(a),179,Pb0.95Sr0.04Na0.01Se1,Pb0.95Sr0.04Na0.01Se1,611.5,67078,0.00080566,0.00012048,1.4896,0.45851,0.000014908,0.0005408566
3503,10.1021/ja400069s,105,6(a),179,Pb0.95Sr0.04Na0.01Se1,Pb0.95Sr0.04Na0.01Se1,612,66926,0.00080634,0.00012068,1.4879,0.45953,0.0000149419,0.0005419316
3503,10.1021/ja400069s,105,6(a),179,Pb0.95Sr0.04Na0.01Se1,Pb0.95Sr0.04Na0.01Se1,612.5,66775,0.00080703,0.00012087,1.4863,0.46055,0.0000149757,0.0005429792
3503,10.1021/ja400069s,105,6(a),179,Pb0.95Sr0.04Na0.01Se1,Pb0.95Sr0.04Na0.01Se1,613,66623,0.00080771,0.00012107,1.4847,0.46157,0.0000150098,0.0005440224
3503,10.1021/ja400069s,105,6(a),179,Pb0.95Sr0.04Na0.01Se1,Pb0.95Sr0.04Na0.01Se1,613.5,66473,0.00080839,0.00012126,1.483,0.46259,0.0000150437,0.0005451045
3503,10.1021/ja400069s,105,6(a),179,Pb0.95Sr0.04Na0.01Se1,Pb0.95Sr0.04Na0.01Se1,614,66322,0.00080907,0.00012146,1.4814,0.46362,0.000015078,0.0005461523
3503,10.1021/ja400069s,105,6(a),179,Pb0.95Sr0.04Na0.01Se1,Pb0.95Sr0.04Na0.01Se1,614.5,66172,0.00080975,0.00012165,1.4798,0.46464,0.0000151121,0.0005472023
3503,10.1021/ja400069s,105,6(a),179,Pb0.95Sr0.04Na0.01Se1,Pb0.95Sr0.04Na0.01Se1,615,66022,0.00081044,0.00012185,1.4782,0.46566,0.0000151465,0.0005482614
3503,10.1021/ja400069s,105,6(a),179,Pb0.95Sr0.04Na0.01Se1,Pb0.95Sr0.04Na0.01Se1,615.5,65873,0.00081112,0.00012205,1.4765,0.46668,0.0000151807,0.0005493532
3503,10.1021/ja400069s,105,6(a),179,Pb0.95Sr0.04Na0.01Se1,Pb0.95Sr0.04Na0.01Se1,616,65723,0.0008118,0.00012224,1.4749,0.4677,0.0000152154,0.0005504102
3503,10.1021/ja400069s,105,6(a),179,Pb0.95Sr0.04Na0.01Se1,Pb0.95Sr0.04Na0.01Se1,616.5,65575,0.00081248,0.00012244,1.4733,0.46872,0.0000152497,0.0005514695
3503,10.1021/ja400069s,105,6(a),179,Pb0.95Sr0.04Na0.01Se1,Pb0.95Sr0.04Na0.01Se1,617,65426,0.00081316,0.00012264,1.4717,0.46974,0.0000152844,0.0005525311
3503,10.1021/ja400069s,105,6(a),179,Pb0.95Sr0.04Na0.01Se1,Pb0.95Sr0.04Na0.01Se1,617.5,65278,0.00081384,0.00012284,1.4701,0.47076,0.0000153191,0.000553595
3503,10.1021/ja400069s,105,6(a),179,Pb0.95Sr0.04Na0.01Se1,Pb0.95Sr0.04Na0.01Se1,618,65130,0.00081453,0.00012303,1.4685,0.47178,0.0000153539,0.000554668
3503,10.1021/ja400069s,105,6(a),179,Pb0.95Sr0.04Na0.01Se1,Pb0.95Sr0.04Na0.01Se1,618.5,64983,0.00081521,0.00012323,1.4669,0.47281,0.0000153886,0.0005557366
3503,10.1021/ja400069s,105,6(a),179,Pb0.95Sr0.04Na0.01Se1,Pb0.95Sr0.04Na0.01Se1,619,64835,0.00081589,0.00012343,1.4653,0.47383,0.0000154238,0.0005568075
3503,10.1021/ja400069s,105,6(a),179,Pb0.95Sr0.04Na0.01Se1,Pb0.95Sr0.04Na0.01Se1,619.5,64688,0.00081657,0.00012363,1.4637,0.47485,0.0000154588,0.0005578807
3503,10.1021/ja400069s,105,6(a),179,Pb0.95Sr0.04Na0.01Se1,Pb0.95Sr0.04Na0.01Se1,620,64542,0.00081725,0.00012382,1.4621,0.47587,0.0000154938,0.0005589563
3503,10.1021/ja400069s,105,6(a),179,Pb0.95Sr0.04Na0.01Se1,Pb0.95Sr0.04Na0.01Se1,620.5,64396,0.00081794,0.00012402,1.4605,0.47689,0.0000155289,0.0005600411
3503,10.1021/ja400069s,105,6(a),179,Pb0.95Sr0.04Na0.01Se1,Pb0.95Sr0.04Na0.01Se1,621,64250,0.00081862,0.00012422,1.4589,0.47791,0.0000155642,0.0005611214
3503,10.1021/ja400069s,105,6(a),179,Pb0.95Sr0.04Na0.01Se1,Pb0.95Sr0.04Na0.01Se1,621.5,64104,0.0008193,0.00012442,1.4573,0.47893,0.0000155997,0.0005622041
3503,10.1021/ja400069s,105,6(a),179,Pb0.95Sr0.04Na0.01Se1,Pb0.95Sr0.04Na0.01Se1,622,63959,0.00081998,0.00012462,1.4557,0.47995,0.000015635,0.0005632891
3503,10.1021/ja400069s,105,6(a),179,Pb0.95Sr0.04Na0.01Se1,Pb0.95Sr0.04Na0.01Se1,622.5,63814,0.00082066,0.00012482,1.4541,0.48097,0.0000156705,0.0005643766
3503,10.1021/ja400069s,105,6(a),179,Pb0.95Sr0.04Na0.01Se1,Pb0.95Sr0.04Na0.01Se1,623,63670,0.00082134,0.00012502,1.4525,0.482,0.000015706,0.0005654664
3503,10.1021/ja400069s,105,6(a),179,Pb0.95Sr0.04Na0.01Se1,Pb0.95Sr0.04Na0.01Se1,623.5,63525,0.00082203,0.00012521,1.4509,0.48302,0.0000157418,0.0005665656
3503,10.1021/ja400069s,105,6(a),179,Pb0.95Sr0.04Na0.01Se1,Pb0.95Sr0.04Na0.01Se1,624,63381,0.00082271,0.00012541,1.4493,0.48404,0.0000157776,0.0005676602
3503,10.1021/ja400069s,105,6(a),179,Pb0.95Sr0.04Na0.01Se1,Pb0.95Sr0.04Na0.01Se1,624.5,63238,0.00082339,0.00012561,1.4478,0.48506,0.0000158133,0.0005687181
3503,10.1021/ja400069s,105,6(a),179,Pb0.95Sr0.04Na0.01Se1,Pb0.95Sr0.04Na0.01Se1,625,63094,0.00082407,0.00012581,1.4462,0.48608,0.0000158494,0.0005698175
3503,10.1021/ja400069s,105,6(a),179,Pb0.95Sr0.04Na0.01Se1,Pb0.95Sr0.04Na0.01Se1,625.5,62952,0.00082475,0.00012601,1.4446,0.4871,0.0000158851,0.0005709193
3503,10.1021/ja400069s,105,6(a),179,Pb0.95Sr0.04Na0.01Se1,Pb0.95Sr0.04Na0.01Se1,626,62809,0.00082543,0.00012621,1.443,0.48812,0.0000159213,0.0005720236
3503,10.1021/ja400069s,105,6(a),179,Pb0.95Sr0.04Na0.01Se1,Pb0.95Sr0.04Na0.01Se1,626.5,62667,0.00082612,0.00012641,1.4415,0.48914,0.0000159574,0.0005730975
3503,10.1021/ja400069s,105,6(a),179,Pb0.95Sr0.04Na0.01Se1,Pb0.95Sr0.04Na0.01Se1,627,62525,0.0008268,0.00012661,1.4399,0.49017,0.0000159936,0.0005742065
3503,10.1021/ja400069s,105,6(a),179,Pb0.95Sr0.04Na0.01Se1,Pb0.95Sr0.04Na0.01Se1,627.5,62383,0.00082748,0.00012681,1.4383,0.49119,0.00001603,0.0005753181
3503,10.1021/ja400069s,105,6(a),179,Pb0.95Sr0.04Na0.01Se1,Pb0.95Sr0.04Na0.01Se1,628,62242,0.00082816,0.00012701,1.4368,0.49221,0.0000160663,0.000576392
3503,10.1021/ja400069s,105,6(a),179,Pb0.95Sr0.04Na0.01Se1,Pb0.95Sr0.04Na0.01Se1,628.5,62101,0.00082884,0.00012721,1.4352,0.49323,0.0000161028,0.0005775084
3503,10.1021/ja400069s,105,6(a),179,Pb0.95Sr0.04Na0.01Se1,Pb0.95Sr0.04Na0.01Se1,629,61960,0.00082953,0.00012741,1.4336,0.49425,0.0000161394,0.0005786342
3503,10.1021/ja400069s,105,6(a),179,Pb0.95Sr0.04Na0.01Se1,Pb0.95Sr0.04Na0.01Se1,629.5,61819,0.00083021,0.00012761,1.4321,0.49527,0.0000161763,0.0005797151
3503,10.1021/ja400069s,105,6(a),179,Pb0.95Sr0.04Na0.01Se1,Pb0.95Sr0.04Na0.01Se1,630,61679,0.00083089,0.00012782,1.4305,0.49629,0.000016213,0.0005808389
3503,10.1021/ja400069s,105,6(a),179,Pb0.95Sr0.04Na0.01Se1,Pb0.95Sr0.04Na0.01Se1,630.5,61540,0.00083157,0.00012802,1.429,0.49731,0.0000162496,0.0005819244
3503,10.1021/ja400069s,105,6(a),179,Pb0.95Sr0.04Na0.01Se1,Pb0.95Sr0.04Na0.01Se1,631,61400,0.00083225,0.00012822,1.4274,0.49833,0.0000162866,0.0005830531
3503,10.1021/ja400069s,105,6(a),179,Pb0.95Sr0.04Na0.01Se1,Pb0.95Sr0.04Na0.01Se1,631.5,61261,0.00083293,0.00012842,1.4259,0.49936,0.0000163236,0.0005841433
3503,10.1021/ja400069s,105,6(a),179,Pb0.95Sr0.04Na0.01Se1,Pb0.95Sr0.04Na0.01Se1,632,61122,0.00083362,0.00012862,1.4243,0.50038,0.0000163607,0.000585284
3503,10.1021/ja400069s,105,6(a),179,Pb0.95Sr0.04Na0.01Se1,Pb0.95Sr0.04Na0.01Se1,632.5,60984,0.0008343,0.00012882,1.4228,0.5014,0.0000163977,0.000586379
3503,10.1021/ja400069s,105,6(a),179,Pb0.95Sr0.04Na0.01Se1,Pb0.95Sr0.04Na0.01Se1,633,60846,0.00083498,0.00012902,1.4212,0.50242,0.0000164349,0.0005875176
3503,10.1021/ja400069s,105,6(a),179,Pb0.95Sr0.04Na0.01Se1,Pb0.95Sr0.04Na0.01Se1,633.5,60708,0.00083566,0.00012923,1.4197,0.50344,0.0000164723,0.0005886173
3503,10.1021/ja400069s,105,6(a),179,Pb0.95Sr0.04Na0.01Se1,Pb0.95Sr0.04Na0.01Se1,634,60570,0.00083634,0.00012943,1.4182,0.50446,0.0000165098,0.0005897194
3503,10.1021/ja400069s,105,6(a),179,Pb0.95Sr0.04Na0.01Se1,Pb0.95Sr0.04Na0.01Se1,634.5,60433,0.00083702,0.00012963,1.4166,0.50548,0.0000165473,0.0005908655
3503,10.1021/ja400069s,105,6(a),179,Pb0.95Sr0.04Na0.01Se1,Pb0.95Sr0.04Na0.01Se1,635,60296,0.00083771,0.00012983,1.4151,0.5065,0.0000165848,0.0005919794
3503,10.1021/ja400069s,105,6(a),179,Pb0.95Sr0.04Na0.01Se1,Pb0.95Sr0.04Na0.01Se1,635.5,60159,0.00083839,0.00013004,1.4136,0.50753,0.0000166226,0.0005930886
3503,10.1021/ja400069s,105,6(a),179,Pb0.95Sr0.04Na0.01Se1,Pb0.95Sr0.04Na0.01Se1,636,60023,0.00083907,0.00013024,1.412,0.50855,0.0000166603,0.0005942422
3503,10.1021/ja400069s,105,6(a),179,Pb0.95Sr0.04Na0.01Se1,Pb0.95Sr0.04Na0.01Se1,636.5,59887,0.00083975,0.00013044,1.4105,0.50957,0.0000166981,0.0005953563
3503,10.1021/ja400069s,105,6(a),179,Pb0.95Sr0.04Na0.01Se1,Pb0.95Sr0.04Na0.01Se1,637,59751,0.00084043,0.00013064,1.409,0.51059,0.0000167361,0.0005964727
3503,10.1021/ja400069s,105,6(a),179,Pb0.95Sr0.04Na0.01Se1,Pb0.95Sr0.04Na0.01Se1,637.5,59616,0.00084112,0.00013085,1.4074,0.51161,0.000016774,0.000597641
3503,10.1021/ja400069s,105,6(a),179,Pb0.95Sr0.04Na0.01Se1,Pb0.95Sr0.04Na0.01Se1,638,59481,0.0008418,0.00013105,1.4059,0.51263,0.0000168121,0.0005987624
3503,10.1021/ja400069s,105,6(a),179,Pb0.95Sr0.04Na0.01Se1,Pb0.95Sr0.04Na0.01Se1,638.5,59346,0.00084248,0.00013125,1.4044,0.51365,0.0000168503,0.0005998861
3503,10.1021/ja400069s,105,6(a),179,Pb0.95Sr0.04Na0.01Se1,Pb0.95Sr0.04Na0.01Se1,639,59212,0.00084316,0.00013146,1.4029,0.51467,0.0000168885,0.0006010122
3503,10.1021/ja400069s,105,6(a),179,Pb0.95Sr0.04Na0.01Se1,Pb0.95Sr0.04Na0.01Se1,639.5,59078,0.00084384,0.00013166,1.4014,0.51569,0.0000169268,0.0006021407
3503,10.1021/ja400069s,105,6(a),179,Pb0.95Sr0.04Na0.01Se1,Pb0.95Sr0.04Na0.01Se1,640,58944,0.00084452,0.00013186,1.3999,0.51672,0.0000169653,0.0006032717
3503,10.1021/ja400069s,105,6(a),179,Pb0.95Sr0.04Na0.01Se1,Pb0.95Sr0.04Na0.01Se1,640.5,58810,0.00084521,0.00013207,1.3984,0.51774,0.0000170039,0.0006044122
3503,10.1021/ja400069s,105,6(a),179,Pb0.95Sr0.04Na0.01Se1,Pb0.95Sr0.04Na0.01Se1,641,58677,0.00084589,0.00013227,1.3968,0.51876,0.0000170425,0.0006055914
3503,10.1021/ja400069s,105,6(a),179,Pb0.95Sr0.04Na0.01Se1,Pb0.95Sr0.04Na0.01Se1,641.5,58544,0.00084657,0.00013248,1.3953,0.51978,0.0000170812,0.0006067297
3503,10.1021/ja400069s,105,6(a),179,Pb0.95Sr0.04Na0.01Se1,Pb0.95Sr0.04Na0.01Se1,642,58412,0.00084725,0.00013268,1.3938,0.5208,0.0000171198,0.0006078706
3503,10.1021/ja400069s,105,6(a),179,Pb0.95Sr0.04Na0.01Se1,Pb0.95Sr0.04Na0.01Se1,642.5,58279,0.00084793,0.00013288,1.3923,0.52182,0.0000171588,0.0006090139
3503,10.1021/ja400069s,105,6(a),179,Pb0.95Sr0.04Na0.01Se1,Pb0.95Sr0.04Na0.01Se1,643,58147,0.00084861,0.00013309,1.3908,0.52284,0.0000171978,0.0006101596
3503,10.1021/ja400069s,105,6(a),179,Pb0.95Sr0.04Na0.01Se1,Pb0.95Sr0.04Na0.01Se1,643.5,58016,0.0008493,0.00013329,1.3893,0.52386,0.0000172366,0.0006113151
3503,10.1021/ja400069s,105,6(a),179,Pb0.95Sr0.04Na0.01Se1,Pb0.95Sr0.04Na0.01Se1,644,57884,0.00084998,0.0001335,1.3878,0.52489,0.0000172759,0.0006124658
3503,10.1021/ja400069s,105,6(a),179,Pb0.95Sr0.04Na0.01Se1,Pb0.95Sr0.04Na0.01Se1,644.5,57753,0.00085066,0.0001337,1.3864,0.52591,0.0000173151,0.0006135747
3503,10.1021/ja400069s,105,6(a),179,Pb0.95Sr0.04Na0.01Se1,Pb0.95Sr0.04Na0.01Se1,645,57623,0.00085134,0.00013391,1.3849,0.52693,0.0000173542,0.0006147303
3503,10.1021/ja400069s,105,6(a),179,Pb0.95Sr0.04Na0.01Se1,Pb0.95Sr0.04Na0.01Se1,645.5,57492,0.00085202,0.00013411,1.3834,0.52795,0.0000173937,0.0006158884
3503,10.1021/ja400069s,105,6(a),179,Pb0.95Sr0.04Na0.01Se1,Pb0.95Sr0.04Na0.01Se1,646,57362,0.00085271,0.00013432,1.3819,0.52897,0.0000174331,0.0006170562
3503,10.1021/ja400069s,105,6(a),179,Pb0.95Sr0.04Na0.01Se1,Pb0.95Sr0.04Na0.01Se1,646.5,57232,0.00085339,0.00013452,1.3804,0.52999,0.0000174727,0.0006182194
3503,10.1021/ja400069s,105,6(a),179,Pb0.95Sr0.04Na0.01Se1,Pb0.95Sr0.04Na0.01Se1,647,57103,0.00085407,0.00013473,1.3789,0.53101,0.0000175122,0.000619385
3503,10.1021/ja400069s,105,6(a),179,Pb0.95Sr0.04Na0.01Se1,Pb0.95Sr0.04Na0.01Se1,647.5,56973,0.00085475,0.00013494,1.3775,0.53203,0.0000175522,0.0006205082
3503,10.1021/ja400069s,105,6(a),179,Pb0.95Sr0.04Na0.01Se1,Pb0.95Sr0.04Na0.01Se1,648,56844,0.00085543,0.00013514,1.376,0.53305,0.000017592,0.0006216788
3503,10.1021/ja400069s,105,6(a),179,Pb0.95Sr0.04Na0.01Se1,Pb0.95Sr0.04Na0.01Se1,648.5,56716,0.00085611,0.00013535,1.3745,0.53408,0.0000176317,0.0006228519
3503,10.1021/ja400069s,105,6(a),179,Pb0.95Sr0.04Na0.01Se1,Pb0.95Sr0.04Na0.01Se1,649,56587,0.0008568,0.00013555,1.373,0.5351,0.0000176719,0.000624035
3503,10.1021/ja400069s,105,6(a),179,Pb0.95Sr0.04Na0.01Se1,Pb0.95Sr0.04Na0.01Se1,649.5,56459,0.00085748,0.00013576,1.3716,0.53612,0.000017712,0.0006251677
3503,10.1021/ja400069s,105,6(a),179,Pb0.95Sr0.04Na0.01Se1,Pb0.95Sr0.04Na0.01Se1,650,56332,0.00085816,0.00013597,1.3701,0.53714,0.0000177519,0.0006263484
3503,10.1021/ja400069s,105,6(a),179,Pb0.95Sr0.04Na0.01Se1,Pb0.95Sr0.04Na0.01Se1,650.5,56204,0.00085884,0.00013617,1.3686,0.53816,0.0000177923,0.0006275318
3503,10.1021/ja400069s,105,6(a),179,Pb0.95Sr0.04Na0.01Se1,Pb0.95Sr0.04Na0.01Se1,651,56077,0.00085952,0.00013638,1.3672,0.53918,0.0000178326,0.0006286717
3503,10.1021/ja400069s,105,6(a),179,Pb0.95Sr0.04Na0.01Se1,Pb0.95Sr0.04Na0.01Se1,651.5,55950,0.0008602,0.00013658,1.3657,0.5402,0.0000178731,0.0006298601
3503,10.1021/ja400069s,105,6(a),179,Pb0.95Sr0.04Na0.01Se1,Pb0.95Sr0.04Na0.01Se1,652,55824,0.00086089,0.00013679,1.3642,0.54122,0.0000179134,0.0006310585
3503,10.1021/ja400069s,105,6(a),179,Pb0.95Sr0.04Na0.01Se1,Pb0.95Sr0.04Na0.01Se1,652.5,55697,0.00086157,0.000137,1.3628,0.54225,0.0000179543,0.0006322058
3503,10.1021/ja400069s,105,6(a),179,Pb0.95Sr0.04Na0.01Se1,Pb0.95Sr0.04Na0.01Se1,653,55571,0.00086225,0.00013721,1.3613,0.54327,0.000017995,0.0006334019
3503,10.1021/ja400069s,105,6(a),179,Pb0.95Sr0.04Na0.01Se1,Pb0.95Sr0.04Na0.01Se1,653.5,55446,0.00086293,0.00013741,1.3599,0.54429,0.0000180356,0.000634554
3503,10.1021/ja400069s,105,6(a),179,Pb0.95Sr0.04Na0.01Se1,Pb0.95Sr0.04Na0.01Se1,654,55320,0.00086361,0.00013762,1.3584,0.54531,0.0000180766,0.0006357553
3503,10.1021/ja400069s,105,6(a),179,Pb0.95Sr0.04Na0.01Se1,Pb0.95Sr0.04Na0.01Se1,654.5,55195,0.0008643,0.00013783,1.357,0.54633,0.0000181176,0.0006369197
3503,10.1021/ja400069s,105,6(a),179,Pb0.95Sr0.04Na0.01Se1,Pb0.95Sr0.04Na0.01Se1,655,55070,0.00086498,0.00013803,1.3555,0.54735,0.0000181587,0.0006381262
3503,10.1021/ja400069s,105,6(a),179,Pb0.95Sr0.04Na0.01Se1,Pb0.95Sr0.04Na0.01Se1,655.5,54946,0.00086566,0.00013824,1.3541,0.54837,0.0000181997,0.0006392881
3503,10.1021/ja400069s,105,6(a),179,Pb0.95Sr0.04Na0.01Se1,Pb0.95Sr0.04Na0.01Se1,656,54822,0.00086634,0.00013845,1.3527,0.54939,0.0000182409,0.0006404524
3503,10.1021/ja400069s,105,6(a),179,Pb0.95Sr0.04Na0.01Se1,Pb0.95Sr0.04Na0.01Se1,656.5,54698,0.00086702,0.00013866,1.3512,0.55041,0.0000182822,0.0006416667
3503,10.1021/ja400069s,105,6(a),179,Pb0.95Sr0.04Na0.01Se1,Pb0.95Sr0.04Na0.01Se1,657,54574,0.0008677,0.00013887,1.3498,0.55144,0.0000183237,0.000642836
3503,10.1021/ja400069s,105,6(a),179,Pb0.95Sr0.04Na0.01Se1,Pb0.95Sr0.04Na0.01Se1,657.5,54451,0.00086839,0.00013907,1.3483,0.55246,0.0000183651,0.0006440629
3503,10.1021/ja400069s,105,6(a),179,Pb0.95Sr0.04Na0.01Se1,Pb0.95Sr0.04Na0.01Se1,658,54328,0.00086907,0.00013928,1.3469,0.55348,0.0000184067,0.0006452372
3503,10.1021/ja400069s,105,6(a),179,Pb0.95Sr0.04Na0.01Se1,Pb0.95Sr0.04Na0.01Se1,658.5,54205,0.00086975,0.00013949,1.3455,0.5545,0.0000184485,0.000646414
3503,10.1021/ja400069s,105,6(a),179,Pb0.95Sr0.04Na0.01Se1,Pb0.95Sr0.04Na0.01Se1,659,54082,0.00087043,0.0001397,1.3441,0.55552,0.0000184904,0.0006475932
3503,10.1021/ja400069s,105,6(a),179,Pb0.95Sr0.04Na0.01Se1,Pb0.95Sr0.04Na0.01Se1,659.5,53960,0.00087111,0.00013991,1.3426,0.55654,0.0000185322,0.0006488232
3503,10.1021/ja400069s,105,6(a),179,Pb0.95Sr0.04Na0.01Se1,Pb0.95Sr0.04Na0.01Se1,660,53838,0.00087179,0.00014012,1.3412,0.55756,0.0000185742,0.0006500075
3503,10.1021/ja400069s,105,6(a),179,Pb0.95Sr0.04Na0.01Se1,Pb0.95Sr0.04Na0.01Se1,660.5,53717,0.00087248,0.00014032,1.3398,0.55858,0.0000186161,0.0006512017
3503,10.1021/ja400069s,105,6(a),179,Pb0.95Sr0.04Na0.01Se1,Pb0.95Sr0.04Na0.01Se1,661,53595,0.00087316,0.00014053,1.3384,0.55961,0.0000186585,0.0006523909
3503,10.1021/ja400069s,105,6(a),179,Pb0.95Sr0.04Na0.01Se1,Pb0.95Sr0.04Na0.01Se1,661.5,53474,0.00087384,0.00014074,1.337,0.56063,0.0000187007,0.0006535826
3503,10.1021/ja400069s,105,6(a),179,Pb0.95Sr0.04Na0.01Se1,Pb0.95Sr0.04Na0.01Se1,662,53354,0.00087452,0.00014095,1.3355,0.56165,0.0000187427,0.0006548259
3503,10.1021/ja400069s,105,6(a),179,Pb0.95Sr0.04Na0.01Se1,Pb0.95Sr0.04Na0.01Se1,662.5,53233,0.0008752,0.00014116,1.3341,0.56267,0.0000187853,0.0006560228
3503,10.1021/ja400069s,105,6(a),179,Pb0.95Sr0.04Na0.01Se1,Pb0.95Sr0.04Na0.01Se1,663,53113,0.00087589,0.00014137,1.3327,0.56369,0.0000188278,0.0006572297
3503,10.1021/ja400069s,105,6(a),179,Pb0.95Sr0.04Na0.01Se1,Pb0.95Sr0.04Na0.01Se1,663.5,52993,0.00087657,0.00014158,1.3313,0.56471,0.0000188704,0.0006584316
3503,10.1021/ja400069s,105,6(a),179,Pb0.95Sr0.04Na0.01Se1,Pb0.95Sr0.04Na0.01Se1,664,52874,0.00087725,0.00014179,1.3299,0.56573,0.0000189129,0.0006596361
3503,10.1021/ja400069s,105,6(a),179,Pb0.95Sr0.04Na0.01Se1,Pb0.95Sr0.04Na0.01Se1,664.5,52754,0.00087793,0.000142,1.3285,0.56675,0.0000189559,0.0006608431
3503,10.1021/ja400069s,105,6(a),179,Pb0.95Sr0.04Na0.01Se1,Pb0.95Sr0.04Na0.01Se1,665,52635,0.00087861,0.00014221,1.3271,0.56777,0.0000189988,0.0006620526
3503,10.1021/ja400069s,105,6(a),179,Pb0.95Sr0.04Na0.01Se1,Pb0.95Sr0.04Na0.01Se1,665.5,52516,0.00087929,0.00014242,1.3257,0.5688,0.0000190418,0.0006632647
3503,10.1021/ja400069s,105,6(a),179,Pb0.95Sr0.04Na0.01Se1,Pb0.95Sr0.04Na0.01Se1,666,52398,0.00087998,0.00014263,1.3243,0.56982,0.0000190847,0.0006644869
3503,10.1021/ja400069s,105,6(a),179,Pb0.95Sr0.04Na0.01Se1,Pb0.95Sr0.04Na0.01Se1,666.5,52280,0.00088066,0.00014284,1.3229,0.57084,0.0000191278,0.0006657041
3503,10.1021/ja400069s,105,6(a),179,Pb0.95Sr0.04Na0.01Se1,Pb0.95Sr0.04Na0.01Se1,667,52162,0.00088134,0.00014305,1.3215,0.57186,0.000019171,0.000666924
3503,10.1021/ja400069s,105,6(a),179,Pb0.95Sr0.04Na0.01Se1,Pb0.95Sr0.04Na0.01Se1,667.5,52044,0.00088202,0.00014326,1.3201,0.57288,0.0000192145,0.0006681464
3503,10.1021/ja400069s,105,6(a),179,Pb0.95Sr0.04Na0.01Se1,Pb0.95Sr0.04Na0.01Se1,668,51927,0.0008827,0.00014347,1.3187,0.5739,0.0000192578,0.0006693714
3503,10.1021/ja400069s,105,6(a),179,Pb0.95Sr0.04Na0.01Se1,Pb0.95Sr0.04Na0.01Se1,668.5,51810,0.00088338,0.00014368,1.3174,0.57492,0.0000193013,0.000670548
3503,10.1021/ja400069s,105,6(a),179,Pb0.95Sr0.04Na0.01Se1,Pb0.95Sr0.04Na0.01Se1,669,51693,0.00088407,0.00014389,1.316,0.57594,0.000019345,0.0006717857
3503,10.1021/ja400069s,105,6(a),179,Pb0.95Sr0.04Na0.01Se1,Pb0.95Sr0.04Na0.01Se1,669.5,51577,0.00088475,0.0001441,1.3146,0.57697,0.0000193885,0.0006730184
3503,10.1021/ja400069s,105,6(a),179,Pb0.95Sr0.04Na0.01Se1,Pb0.95Sr0.04Na0.01Se1,670,51460,0.00088543,0.00014431,1.3132,0.57799,0.0000194326,0.0006742537
3503,10.1021/ja400069s,105,6(a),179,Pb0.95Sr0.04Na0.01Se1,Pb0.95Sr0.04Na0.01Se1,670.5,51344,0.00088611,0.00014452,1.3118,0.57901,0.0000194765,0.0006754917
3503,10.1021/ja400069s,105,6(a),179,Pb0.95Sr0.04Na0.01Se1,Pb0.95Sr0.04Na0.01Se1,671,51229,0.00088679,0.00014473,1.3105,0.58003,0.0000195202,0.0006766807
3503,10.1021/ja400069s,105,6(a),179,Pb0.95Sr0.04Na0.01Se1,Pb0.95Sr0.04Na0.01Se1,671.5,51113,0.00088748,0.00014494,1.3091,0.58105,0.0000195645,0.0006779314
3503,10.1021/ja400069s,105,6(a),179,Pb0.95Sr0.04Na0.01Se1,Pb0.95Sr0.04Na0.01Se1,672,50998,0.00088816,0.00014515,1.3077,0.58207,0.0000196086,0.0006791772
3503,10.1021/ja400069s,105,6(a),179,Pb0.95Sr0.04Na0.01Se1,Pb0.95Sr0.04Na0.01Se1,672.5,50883,0.00088884,0.00014537,1.3064,0.58309,0.0000196529,0.0006803735
3503,10.1021/ja400069s,105,6(a),179,Pb0.95Sr0.04Na0.01Se1,Pb0.95Sr0.04Na0.01Se1,673,50769,0.00088952,0.00014558,1.305,0.58411,0.0000196971,0.0006816245
3503,10.1021/ja400069s,105,6(a),179,Pb0.95Sr0.04Na0.01Se1,Pb0.95Sr0.04Na0.01Se1,673.5,50654,0.0008902,0.00014579,1.3036,0.58513,0.0000197418,0.0006828782
3503,10.1021/ja400069s,105,6(a),179,Pb0.95Sr0.04Na0.01Se1,Pb0.95Sr0.04Na0.01Se1,674,50540,0.00089088,0.000146,1.3023,0.58616,0.0000197863,0.000684082
3503,10.1021/ja400069s,105,6(a),179,Pb0.95Sr0.04Na0.01Se1,Pb0.95Sr0.04Na0.01Se1,674.5,50427,0.00089157,0.00014621,1.3009,0.58718,0.0000198306,0.0006853486
3503,10.1021/ja400069s,105,6(a),179,Pb0.95Sr0.04Na0.01Se1,Pb0.95Sr0.04Na0.01Se1,675,50313,0.00089225,0.00014642,1.2996,0.5882,0.0000198756,0.0006865574
3503,10.1021/ja400069s,105,6(a),179,Pb0.95Sr0.04Na0.01Se1,Pb0.95Sr0.04Na0.01Se1,675.5,50200,0.00089293,0.00014663,1.2982,0.58922,0.0000199203,0.0006878216
3503,10.1021/ja400069s,105,6(a),179,Pb0.95Sr0.04Na0.01Se1,Pb0.95Sr0.04Na0.01Se1,676,50087,0.00089361,0.00014685,1.2969,0.59024,0.0000199653,0.0006890354
3503,10.1021/ja400069s,105,6(a),179,Pb0.95Sr0.04Na0.01Se1,Pb0.95Sr0.04Na0.01Se1,676.5,49974,0.00089429,0.00014706,1.2955,0.59126,0.0000200104,0.0006903049
3503,10.1021/ja400069s,105,6(a),179,Pb0.95Sr0.04Na0.01Se1,Pb0.95Sr0.04Na0.01Se1,677,49862,0.00089497,0.00014727,1.2942,0.59228,0.0000200554,0.0006915237
3503,10.1021/ja400069s,105,6(a),179,Pb0.95Sr0.04Na0.01Se1,Pb0.95Sr0.04Na0.01Se1,677.5,49750,0.00089566,0.00014748,1.2928,0.5933,0.0000201005,0.0006928063
3503,10.1021/ja400069s,105,6(a),179,Pb0.95Sr0.04Na0.01Se1,Pb0.95Sr0.04Na0.01Se1,678,49638,0.00089634,0.0001477,1.2915,0.59433,0.0000201459,0.0006940302
3503,10.1021/ja400069s,105,6(a),179,Pb0.95Sr0.04Na0.01Se1,Pb0.95Sr0.04Na0.01Se1,678.5,49527,0.00089702,0.00014791,1.2901,0.59535,0.000020191,0.0006953104
3503,10.1021/ja400069s,105,6(a),179,Pb0.95Sr0.04Na0.01Se1,Pb0.95Sr0.04Na0.01Se1,679,49415,0.0008977,0.00014812,1.2888,0.59637,0.0000202368,0.0006965394
3503,10.1021/ja400069s,105,6(a),179,Pb0.95Sr0.04Na0.01Se1,Pb0.95Sr0.04Na0.01Se1,679.5,49304,0.00089838,0.00014833,1.2875,0.59739,0.0000202823,0.0006977709
3503,10.1021/ja400069s,105,6(a),179,Pb0.95Sr0.04Na0.01Se1,Pb0.95Sr0.04Na0.01Se1,680,49194,0.00089907,0.00014854,1.2861,0.59841,0.0000203277,0.0006990669
3503,10.1021/ja400069s,105,6(a),179,Pb0.95Sr0.04Na0.01Se1,Pb0.95Sr0.04Na0.01Se1,680.5,49083,0.00089975,0.00014876,1.2848,0.59943,0.0000203737,0.0007003035
3503,10.1021/ja400069s,105,6(a),179,Pb0.95Sr0.04Na0.01Se1,Pb0.95Sr0.04Na0.01Se1,681,48973,0.00090043,0.00014897,1.2835,0.60045,0.0000204194,0.0007015427
3503,10.1021/ja400069s,105,6(a),179,Pb0.95Sr0.04Na0.01Se1,Pb0.95Sr0.04Na0.01Se1,681.5,48863,0.00090111,0.00014918,1.2822,0.60147,0.0000204654,0.0007027843
3503,10.1021/ja400069s,105,6(a),179,Pb0.95Sr0.04Na0.01Se1,Pb0.95Sr0.04Na0.01Se1,682,48753,0.00090179,0.0001494,1.2808,0.60249,0.0000205116,0.0007040834
3503,10.1021/ja400069s,105,6(a),179,Pb0.95Sr0.04Na0.01Se1,Pb0.95Sr0.04Na0.01Se1,682.5,48644,0.00090247,0.00014961,1.2795,0.60352,0.0000205575,0.0007053302
3503,10.1021/ja400069s,105,6(a),179,Pb0.95Sr0.04Na0.01Se1,Pb0.95Sr0.04Na0.01Se1,683,48535,0.00090316,0.00014982,1.2782,0.60454,0.0000206037,0.0007065874
3503,10.1021/ja400069s,105,6(a),179,Pb0.95Sr0.04Na0.01Se1,Pb0.95Sr0.04Na0.01Se1,683.5,48426,0.00090384,0.00015004,1.2769,0.60556,0.0000206501,0.0007078393
3503,10.1021/ja400069s,105,6(a),179,Pb0.95Sr0.04Na0.01Se1,Pb0.95Sr0.04Na0.01Se1,684,48317,0.00090452,0.00015025,1.2756,0.60658,0.0000206966,0.0007090938
3503,10.1021/ja400069s,105,6(a),179,Pb0.95Sr0.04Na0.01Se1,Pb0.95Sr0.04Na0.01Se1,684.5,48209,0.0009052,0.00015046,1.2743,0.6076,0.000020743,0.0007103508
3503,10.1021/ja400069s,105,6(a),179,Pb0.95Sr0.04Na0.01Se1,Pb0.95Sr0.04Na0.01Se1,685,48101,0.00090588,0.00015068,1.2729,0.60862,0.0000207896,0.0007116663
3503,10.1021/ja400069s,105,6(a),179,Pb0.95Sr0.04Na0.01Se1,Pb0.95Sr0.04Na0.01Se1,685.5,47993,0.00090656,0.00015089,1.2716,0.60964,0.0000208364,0.0007129286
