Repository: RamyaGuru/STD2_EffMass

# STD2_EffMass
Effective mass modeling of StarryData2 data

File: csvfiles/heavilydopedptypePbSe10.1002adma.201004200.csv (part 27 of 36)
sid,DOI,figureid,fignum,sampleid,samplename,composition,Temperature,Carrier mobility,Electrical resistivity,Seebeck coefficient,Thermal conductivity,ZT,Electrical conductivity,Power factor,Figure of merit Z
6006,10.1002/adma.201004200,80,1(a),102,Na0.025Pb0.975Se1,Na0.025Pb0.975Se1,835.5,0.0028408,0.000013467,0.00015523,1.4939,0.82093,74255.5877329769,0.0017892888,0.00119773
6006,10.1002/adma.201004200,80,1(a),102,Na0.025Pb0.975Se1,Na0.025Pb0.975Se1,836,0.0028366,0.000013487,0.00015536,1.4925,0.82185,74145.4734188478,0.0017896292,0.0011990816
6006,10.1002/adma.201004200,80,1(a),102,Na0.025Pb0.975Se1,Na0.025Pb0.975Se1,836.5,0.0028325,0.000013507,0.00015549,1.4911,0.82277,74035.6852002665,0.0017899711,0.0012004367
6006,10.1002/adma.201004200,80,1(a),102,Na0.025Pb0.975Se1,Na0.025Pb0.975Se1,837,0.0028284,0.000013527,0.00015562,1.4898,0.82369,73926.2216308124,0.0017903145,0.0012017147
6006,10.1002/adma.201004200,80,1(a),102,Na0.025Pb0.975Se1,Na0.025Pb0.975Se1,837.5,0.0028242,0.000013547,0.00015575,1.4884,0.82461,73817.0812726065,0.0017906594,0.0012030767
6006,10.1002/adma.201004200,80,1(a),102,Na0.025Pb0.975Se1,Na0.025Pb0.975Se1,838,0.0028201,0.000013567,0.00015588,1.4871,0.82553,73708.2626962482,0.0017910057,0.0012043613
6006,10.1002/adma.201004200,80,1(a),102,Na0.025Pb0.975Se1,Na0.025Pb0.975Se1,838.5,0.002816,0.000013587,0.00015601,1.4858,0.82645,73599.7644807537,0.0017913535,0.0012056491
6006,10.1002/adma.201004200,80,1(a),102,Na0.025Pb0.975Se1,Na0.025Pb0.975Se1,839,0.0028118,0.000013608,0.00015614,1.4844,0.82737,73486.1845972957,0.0017915711,0.0012069328
6006,10.1002/adma.201004200,80,1(a),102,Na0.025Pb0.975Se1,Na0.025Pb0.975Se1,839.5,0.0028077,0.000013628,0.00015626,1.4831,0.82829,73378.3387144115,0.0017916927,0.0012080727
6006,10.1002/adma.201004200,80,1(a),102,Na0.025Pb0.975Se1,Na0.025Pb0.975Se1,840,0.0028036,0.000013648,0.00015639,1.4817,0.82921,73270.8089097304,0.0017920451,0.0012094521
6006,10.1002/adma.201004200,80,1(a),102,Na0.025Pb0.975Se1,Na0.025Pb0.975Se1,840.5,0.0027994,0.000013668,0.00015652,1.4804,0.83013,73163.5937957272,0.0017923991,0.0012107532
6006,10.1002/adma.201004200,80,1(a),102,Na0.025Pb0.975Se1,Na0.025Pb0.975Se1,841,0.0027953,0.000013688,0.00015664,1.4791,0.83105,73056.6919929866,0.0017925255,0.0012119029
6006,10.1002/adma.201004200,80,1(a),102,Na0.025Pb0.975Se1,Na0.025Pb0.975Se1,841.5,0.0027912,0.000013708,0.00015677,1.4777,0.83197,72950.102130143,0.0017928825,0.0012132926
6006,10.1002/adma.201004200,80,1(a),102,Na0.025Pb0.975Se1,Na0.025Pb0.975Se1,842,0.002787,0.000013729,0.00015689,1.4764,0.8329,72838.5170077937,0.0017928816,0.0012143604
6006,10.1002/adma.201004200,80,1(a),102,Na0.025Pb0.975Se1,Na0.025Pb0.975Se1,842.5,0.0027829,0.000013749,0.00015701,1.475,0.83382,72732.5623681722,0.0017930133,0.0012156022
6006,10.1002/adma.201004200,80,1(a),102,Na0.025Pb0.975Se1,Na0.025Pb0.975Se1,843,0.0027787,0.000013769,0.00015713,1.4737,0.83474,72626.9155348972,0.0017931467,0.0012167651
6006,10.1002/adma.201004200,80,1(a),102,Na0.025Pb0.975Se1,Na0.025Pb0.975Se1,843.5,0.0027746,0.000013789,0.00015726,1.4724,0.83566,72521.5751686127,0.0017935099,0.001218086
6006,10.1002/adma.201004200,80,1(a),102,Na0.025Pb0.975Se1,Na0.025Pb0.975Se1,844,0.0027705,0.000013809,0.00015738,1.4711,0.83658,72416.5399377218,0.0017936465,0.0012192553
6006,10.1002/adma.201004200,80,1(a),102,Na0.025Pb0.975Se1,Na0.025Pb0.975Se1,844.5,0.0027663,0.00001383,0.0001575,1.4697,0.8375,72306.5798987708,0.0017936551,0.0012204226
6006,10.1002/adma.201004200,80,1(a),102,Na0.025Pb0.975Se1,Na0.025Pb0.975Se1,845,0.0027622,0.00001385,0.00015762,1.4684,0.83842,72202.166064982,0.0017937953,0.0012215985
6006,10.1002/adma.201004200,80,1(a),102,Na0.025Pb0.975Se1,Na0.025Pb0.975Se1,845.5,0.0027581,0.00001387,0.00015773,1.4671,0.83934,72098.0533525595,0.0017937097,0.0012226226
6006,10.1002/adma.201004200,80,1(a),102,Na0.025Pb0.975Se1,Na0.025Pb0.975Se1,846,0.0027539,0.000013891,0.00015785,1.4658,0.84026,71989.0576632352,0.0017937242,0.0012237169
6006,10.1002/adma.201004200,80,1(a),102,Na0.025Pb0.975Se1,Na0.025Pb0.975Se1,846.5,0.0027498,,0.00015797,1.4644,0.84118,,,
6006,10.1002/adma.201004200,80,1(a),102,Na0.025Pb0.975Se1,Na0.025Pb0.975Se1,847,0.0027457,,0.00015809,1.4631,0.8421,,,
6006,10.1002/adma.201004200,80,1(a),102,Na0.025Pb0.975Se1,Na0.025Pb0.975Se1,847.5,0.0027415,,0.0001582,1.4618,0.84302,,,
6006,10.1002/adma.201004200,80,1(a),102,Na0.025Pb0.975Se1,Na0.025Pb0.975Se1,848,0.0027374,,0.00015832,,0.84394,,,
6006,10.1002/adma.201004200,80,1(a),102,Na0.025Pb0.975Se1,Na0.025Pb0.975Se1,848.5,0.0027333,,0.00015843,,0.84487,,,
6006,10.1002/adma.201004200,80,1(a),102,Na0.025Pb0.975Se1,Na0.025Pb0.975Se1,849,0.0027291,,0.00015854,,0.84579,,,
6006,10.1002/adma.201004200,80,1(a),102,Na0.025Pb0.975Se1,Na0.025Pb0.975Se1,849.5,0.002725,,0.00015865,,0.84671,,,
6006,10.1002/adma.201004200,80,1(a),102,Na0.025Pb0.975Se1,Na0.025Pb0.975Se1,850,,,0.00015877,,0.84763,,,
6006,10.1002/adma.201004200,80,1(a),102,Na0.025Pb0.975Se1,Na0.025Pb0.975Se1,850.5,,,0.00015888,,0.84855,,,
6006,10.1002/adma.201004200,80,1(a),102,Na0.025Pb0.975Se1,Na0.025Pb0.975Se1,851,,,0.00015899,,0.84947,,,
6006,10.1002/adma.201004200,80,1(a),102,Na0.025Pb0.975Se1,Na0.025Pb0.975Se1,851.5,,,0.00015909,,0.85039,,,
6006,10.1002/adma.201004200,80,1(a),102,Na0.025Pb0.975Se1,Na0.025Pb0.975Se1,852,,,0.0001592,,,,,
6006,10.1002/adma.201004200,80,1(a),102,Na0.025Pb0.975Se1,Na0.025Pb0.975Se1,852.5,,,0.00015931,,,,,
6006,10.1002/adma.201004200,19,3(a),102,Na0.025Pb0.975Se1,Na0.025Pb0.975Se1,299.5,0.0072743,0.0000033919,,4.214,-0.16616,294820.0123824405,,
6006,10.1002/adma.201004200,19,3(a),102,Na0.025Pb0.975Se1,Na0.025Pb0.975Se1,300,0.0072701,0.0000033965,,4.2091,-0.16524,294420.7272191962,,
6006,10.1002/adma.201004200,19,3(a),102,Na0.025Pb0.975Se1,Na0.025Pb0.975Se1,300.5,0.007266,0.0000034011,,4.2044,-0.16432,294022.5221251948,,
6006,10.1002/adma.201004200,19,3(a),102,Na0.025Pb0.975Se1,Na0.025Pb0.975Se1,301,0.0072618,0.0000034057,,4.1996,-0.1634,293625.3927239628,,
6006,10.1002/adma.201004200,19,3(a),102,Na0.025Pb0.975Se1,Na0.025Pb0.975Se1,301.5,0.0072577,0.0000034103,,4.1948,-0.16248,293229.3346626397,,
6006,10.1002/adma.201004200,19,3(a),102,Na0.025Pb0.975Se1,Na0.025Pb0.975Se1,302,0.0072536,0.0000034149,,4.1901,-0.16155,292834.3436118188,,
6006,10.1002/adma.201004200,19,3(a),102,Na0.025Pb0.975Se1,Na0.025Pb0.975Se1,302.5,0.0072494,0.0000034195,,4.1853,-0.16063,292440.4152653897,,
6006,10.1002/adma.201004200,19,3(a),102,Na0.025Pb0.975Se1,Na0.025Pb0.975Se1,303,0.0072453,0.0000034241,,4.1806,-0.15971,292047.5453403814,,
6006,10.1002/adma.201004200,19,3(a),102,Na0.025Pb0.975Se1,Na0.025Pb0.975Se1,303.5,0.0072412,0.0000034287,,4.1759,-0.15879,291655.7295768075,,
6006,10.1002/adma.201004200,19,3(a),102,Na0.025Pb0.975Se1,Na0.025Pb0.975Se1,304,0.007237,0.0000034334,,4.1712,-0.15787,291256.4804566902,,
6006,10.1002/adma.201004200,19,3(a),102,Na0.025Pb0.975Se1,Na0.025Pb0.975Se1,304.5,0.0072329,0.000003438,,4.1665,-0.15695,290866.7830133799,,
6006,10.1002/adma.201004200,19,3(a),102,Na0.025Pb0.975Se1,Na0.025Pb0.975Se1,305,0.0072288,0.0000034427,,4.1618,-0.15603,290469.6894879019,,
6006,10.1002/adma.201004200,19,3(a),102,Na0.025Pb0.975Se1,Na0.025Pb0.975Se1,305.5,0.0072246,0.0000034473,,4.1572,-0.15511,290082.0932323848,,
6006,10.1002/adma.201004200,19,3(a),102,Na0.025Pb0.975Se1,Na0.025Pb0.975Se1,306,0.0072205,0.000003452,,4.1525,-0.15419,289687.1378910776,,
6006,10.1002/adma.201004200,19,3(a),102,Na0.025Pb0.975Se1,Na0.025Pb0.975Se1,306.5,0.0072164,0.0000034567,,4.1479,-0.15327,289293.2565741893,,
6006,10.1002/adma.201004200,19,3(a),102,Na0.025Pb0.975Se1,Na0.025Pb0.975Se1,307,0.0072122,0.0000034614,,4.1433,-0.15235,288900.4449066852,,
6006,10.1002/adma.201004200,19,3(a),102,Na0.025Pb0.975Se1,Na0.025Pb0.975Se1,307.5,0.0072081,0.0000034661,,4.1387,-0.15143,288508.6985372609,,
6006,10.1002/adma.201004200,19,3(a),102,Na0.025Pb0.975Se1,Na0.025Pb0.975Se1,308,0.0072039,0.0000034708,,4.134,-0.15051,288118.0131381814,,
6006,10.1002/adma.201004200,19,3(a),102,Na0.025Pb0.975Se1,Na0.025Pb0.975Se1,308.5,0.0071998,0.0000034755,,4.1295,-0.14958,287728.3844051216,,
6006,10.1002/adma.201004200,7,2(a),102,Na0.025Pb0.975Se1,Na0.025Pb0.975Se1,295,,0.0000033512,,,,298400.5729291,,
6006,10.1002/adma.201004200,7,2(a),102,Na0.025Pb0.975Se1,Na0.025Pb0.975Se1,295.5,,0.0000033557,,,-0.17352,298000.4172005841,,
6006,10.1002/adma.201004200,7,2(a),102,Na0.025Pb0.975Se1,Na0.025Pb0.975Se1,296,0.0073032,0.0000033602,,,-0.1726,297601.333253973,,
6006,10.1002/adma.201004200,7,2(a),102,Na0.025Pb0.975Se1,Na0.025Pb0.975Se1,296.5,0.0072991,0.0000033647,,,-0.17168,297203.3167890154,,
6006,10.1002/adma.201004200,7,2(a),102,Na0.025Pb0.975Se1,Na0.025Pb0.975Se1,297,0.0072949,0.0000033692,,,-0.17076,296806.3635284341,,
6006,10.1002/adma.201004200,7,2(a),102,Na0.025Pb0.975Se1,Na0.025Pb0.975Se1,297.5,0.0072908,0.0000033738,,,-0.16984,296401.6835615626,,
6006,10.1002/adma.201004200,7,2(a),102,Na0.025Pb0.975Se1,Na0.025Pb0.975Se1,298,0.0072867,0.0000033783,,,-0.16892,296006.8673593227,,
6006,10.1002/adma.201004200,7,2(a),102,Na0.025Pb0.975Se1,Na0.025Pb0.975Se1,298.5,0.0072825,0.0000033828,,,-0.168,295613.1015726617,,
6006,10.1002/adma.201004200,7,2(a),102,Na0.025Pb0.975Se1,Na0.025Pb0.975Se1,299,0.0072784,0.0000033874,,,-0.16708,295211.6667650706,,
6006,10.1002/adma.201004200,80,1(a),127,Na0.0025Pb0.9975Se1,Na0.025Pb0.9975Se1,305,,0.000014199,0.000084889,2.1158,0.30867,70427.4948940066,0.0005075106,0.000239867
6006,10.1002/adma.201004200,80,1(a),127,Na0.0025Pb0.9975Se1,Na0.025Pb0.9975Se1,305.5,,0.000014221,0.000085228,2.1105,0.30894,70318.542999789,0.0005107807,0.0002420188
6006,10.1002/adma.201004200,80,1(a),127,Na0.0025Pb0.9975Se1,Na0.025Pb0.9975Se1,306,,0.000014243,0.000085567,2.1051,0.3092,70209.9276837745,0.0005140568,0.0002441959
6006,10.1002/adma.201004200,80,1(a),127,Na0.0025Pb0.9975Se1,Na0.025Pb0.9975Se1,306.5,,0.000014265,0.000085905,2.0998,0.30947,70101.6473887136,0.000517327,0.0002463696
6006,10.1002/adma.201004200,80,1(a),127,Na0.0025Pb0.9975Se1,Na0.025Pb0.9975Se1,307,,0.000014287,0.000086241,2.0945,0.30973,69993.700566949,0.0005205789,0.0002485456
6006,10.1002/adma.201004200,80,1(a),127,Na0.0025Pb0.9975Se1,Na0.025Pb0.9975Se1,307.5,,0.000014308,0.000086577,2.0893,0.31,69890.9700866648,0.0005238731,0.000250741
6006,10.1002/adma.201004200,80,1(a),127,Na0.0025Pb0.9975Se1,Na0.025Pb0.9975Se1,308,,0.000014329,0.000086911,2.084,0.31026,69788.5407216135,0.0005271493,0.0002529507
6006,10.1002/adma.201004200,80,1(a),127,Na0.0025Pb0.9975Se1,Na0.025Pb0.9975Se1,308.5,,0.00001435,0.000087245,2.0788,0.31053,69686.4111498258,0.0005304314,0.0002551623
6006,10.1002/adma.201004200,80,1(a),127,Na0.0025Pb0.9975Se1,Na0.025Pb0.9975Se1,309,,0.000014371,0.000087577,2.0737,0.31079,69584.5800570594,0.000533695,0.0002573637
6006,10.1002/adma.201004200,80,1(a),127,Na0.0025Pb0.9975Se1,Na0.025Pb0.9975Se1,309.5,,0.000014391,0.000087908,2.0685,0.31106,69487.8743659231,0.0005369895,0.0002596034
6006,10.1002/adma.201004200,80,1(a),127,Na0.0025Pb0.9975Se1,Na0.025Pb0.9975Se1,310,,0.000014411,0.000088239,2.0634,0.31132,69391.4370966623,0.0005402901,0.0002618446
6006,10.1002/adma.201004200,80,1(a),127,Na0.0025Pb0.9975Se1,Na0.025Pb0.9975Se1,310.5,,0.000014431,0.000088568,2.0583,0.31159,69295.2671332548,0.0005435722,0.0002640879
6006,10.1002/adma.201004200,80,1(a),127,Na0.0025Pb0.9975Se1,Na0.025Pb0.9975Se1,311,,0.00001445,0.000088897,2.0532,0.31185,69204.1522491349,0.000546898,0.0002663637
6006,10.1002/adma.201004200,80,1(a),127,Na0.0025Pb0.9975Se1,Na0.025Pb0.9975Se1,311.5,,0.000014469,0.000089224,2.0481,0.31212,69113.2766604465,0.0005502054,0.0002686419
6006,10.1002/adma.201004200,80,1(a),127,Na0.0025Pb0.9975Se1,Na0.025Pb0.9975Se1,312,,0.000014488,0.00008955,2.0431,0.31238,69022.6394257316,0.0005535065,0.000270915
6006,10.1002/adma.201004200,80,1(a),127,Na0.0025Pb0.9975Se1,Na0.025Pb0.9975Se1,312.5,,0.000014507,0.000089876,2.0381,0.31265,68932.2396084649,0.0005568136,0.0002732023
6006,10.1002/adma.201004200,80,1(a),127,Na0.0025Pb0.9975Se1,Na0.025Pb0.9975Se1,313,,0.000014526,0.0000902,2.0331,0.31291,68842.0762770205,0.0005601019,0.0002754916
6006,10.1002/adma.201004200,80,1(a),127,Na0.0025Pb0.9975Se1,Na0.025Pb0.9975Se1,313.5,,0.000014544,0.000090523,2.0281,0.31318,68756.8756875688,0.0005634223,0.0002778079
6006,10.1002/adma.201004200,80,1(a),127,Na0.0025Pb0.9975Se1,Na0.025Pb0.9975Se1,314,,0.000014562,0.000090846,2.0232,0.31344,68671.8857299821,0.0005667488,0.0002801249
6006,10.1002/adma.201004200,80,1(a),127,Na0.0025Pb0.9975Se1,Na0.025Pb0.9975Se1,314.5,,0.00001458,0.000091167,2.0183,0.31371,68587.1056241427,0.0005700564,0.0002824438
6006,10.1002/adma.201004200,80,1(a),127,Na0.0025Pb0.9975Se1,Na0.025Pb0.9975Se1,315,,0.000014597,0.000091488,2.0134,0.31397,68507.2275125026,0.0005734092,0.0002847965
6006,10.1002/adma.201004200,80,1(a),127,Na0.0025Pb0.9975Se1,Na0.025Pb0.9975Se1,315.5,,0.000014615,0.000091807,2.0085,0.31424,68422.8532329798,0.0005767037,0.0002871316
6006,10.1002/adma.201004200,80,1(a),127,Na0.0025Pb0.9975Se1,Na0.025Pb0.9975Se1,316,,0.000014632,0.000092125,2.0037,0.3145,68343.3570256971,0.0005800311,0.00028948
6006,10.1002/adma.201004200,80,1(a),127,Na0.0025Pb0.9975Se1,Na0.025Pb0.9975Se1,316.5,,0.000014649,0.000092443,1.9988,0.31477,68264.0453273261,0.0005833646,0.0002918574
6006,10.1002/adma.201004200,80,1(a),127,Na0.0025Pb0.9975Se1,Na0.025Pb0.9975Se1,317,,0.000014665,0.00009276,1.994,0.31503,68189.5669962496,0.0005867315,0.0002942485
6006,10.1002/adma.201004200,80,1(a),127,Na0.0025Pb0.9975Se1,Na0.025Pb0.9975Se1,317.5,,0.000014682,0.000093075,1.9893,0.3153,68110.6116332925,0.0005900392,0.0002966064
6006,10.1002/adma.201004200,80,1(a),127,Na0.0025Pb0.9975Se1,Na0.025Pb0.9975Se1,318,,0.000014698,0.00009339,1.9845,0.31556,68036.467546605,0.0005933931,0.0002990139
6006,10.1002/adma.201004200,80,1(a),127,Na0.0025Pb0.9975Se1,Na0.025Pb0.9975Se1,318.5,,0.000014714,0.000093703,1.9798,0.31583,67962.4847084409,0.0005967278,0.0003014081
6006,10.1002/adma.201004200,80,1(a),127,Na0.0025Pb0.9975Se1,Na0.025Pb0.9975Se1,319,,0.00001473,0.000094016,1.9751,0.31609,67888.6625933469,0.0006000684,0.0003038167
6006,10.1002/adma.201004200,80,1(a),127,Na0.0025Pb0.9975Se1,Na0.025Pb0.9975Se1,319.5,,0.000014746,0.000094328,1.9704,0.31636,67815.00067815,0.0006034024,0.0003062334
6006,10.1002/adma.201004200,80,1(a),127,Na0.0025Pb0.9975Se1,Na0.025Pb0.9975Se1,320,,0.000014761,0.000094639,1.9657,0.31662,67746.0876634374,0.0006067706,0.0003086791
6006,10.1002/adma.201004200,80,1(a),127,Na0.0025Pb0.9975Se1,Na0.025Pb0.9975Se1,320.5,,0.000014777,0.000094949,1.9611,0.31689,67672.7346552074,0.0006100909,0.0003110963
6006,10.1002/adma.201004200,80,1(a),127,Na0.0025Pb0.9975Se1,Na0.025Pb0.9975Se1,321,,0.000014792,0.000095258,1.9565,0.31715,67604.1103299081,0.0006134455,0.0003135423
6006,10.1002/adma.201004200,80,1(a),127,Na0.0025Pb0.9975Se1,Na0.025Pb0.9975Se1,321.5,,0.000014807,0.000095566,1.9519,0.31742,67535.6250422098,0.0006167934,0.0003159964
6006,10.1002/adma.201004200,80,1(a),127,Na0.0025Pb0.9975Se1,Na0.025Pb0.9975Se1,322,,0.000014822,0.000095873,1.9473,0.31768,67467.2783699906,0.0006201344,0.0003184586
6006,10.1002/adma.201004200,80,1(a),127,Na0.0025Pb0.9975Se1,Na0.025Pb0.9975Se1,322.5,,0.000014836,0.000096179,1.9427,0.31795,67403.6128336479,0.0006235104,0.0003209504
6006,10.1002/adma.201004200,80,1(a),127,Na0.0025Pb0.9975Se1,Na0.025Pb0.9975Se1,323,,0.000014851,0.000096485,1.9382,0.31821,67335.5329607434,0.0006268504,0.0003234188
6006,10.1002/adma.201004200,80,1(a),127,Na0.0025Pb0.9975Se1,Na0.025Pb0.9975Se1,323.5,,0.000014865,0.000096789,1.9337,0.31848,67272.115708039,0.0006302126,0.0003259102
6006,10.1002/adma.201004200,80,1(a),127,Na0.0025Pb0.9975Se1,Na0.025Pb0.9975Se1,324,,0.000014879,0.000097093,1.9292,0.31874,67208.817796895,0.0006335809,0.0003284164
6006,10.1002/adma.201004200,80,1(a),127,Na0.0025Pb0.9975Se1,Na0.025Pb0.9975Se1,324.5,,0.000014893,0.000097395,1.9248,0.31901,67145.6388907541,0.0006369292,0.0003309067
6006,10.1002/adma.201004200,80,1(a),127,Na0.0025Pb0.9975Se1,Na0.025Pb0.9975Se1,325,,0.000014907,0.000097697,1.9203,0.31927,67082.5786543235,0.0006402833,0.0003334288
6006,10.1002/adma.201004200,80,1(a),127,Na0.0025Pb0.9975Se1,Na0.025Pb0.9975Se1,325.5,,0.000014921,0.000097998,1.9159,0.31954,67019.6367535688,0.0006436303,0.0003359415
6006,10.1002/adma.201004200,80,1(a),127,Na0.0025Pb0.9975Se1,Na0.025Pb0.9975Se1,326,,0.000014934,0.000098298,1.9115,0.3198,66961.2963706977,0.0006470133,0.0003384846
6006,10.1002/adma.201004200,80,1(a),127,Na0.0025Pb0.9975Se1,Na0.025Pb0.9975Se1,326.5,,0.000014948,0.000098597,1.9071,0.32007,66898.5817500669,0.0006503458,0.0003410129
6006,10.1002/adma.201004200,80,1(a),127,Na0.0025Pb0.9975Se1,Na0.025Pb0.9975Se1,327,,0.000014961,0.000098895,1.9028,0.32033,66840.4518414544,0.0006537144,0.0003435539
6006,10.1002/adma.201004200,80,1(a),127,Na0.0025Pb0.9975Se1,Na0.025Pb0.9975Se1,327.5,,0.000014974,0.000099192,1.8984,0.3206,66782.4228663016,0.0006570758,0.0003461208
6006,10.1002/adma.201004200,80,1(a),127,Na0.0025Pb0.9975Se1,Na0.025Pb0.9975Se1,328,,0.000014987,0.000099489,1.8941,0.32086,66724.4945619537,0.0006604431,0.0003486844
6006,10.1002/adma.201004200,80,1(a),127,Na0.0025Pb0.9975Se1,Na0.025Pb0.9975Se1,328.5,,0.000015,0.000099784,1.8898,0.32113,66666.6666666667,0.0006637898,0.0003512487
6006,10.1002/adma.201004200,80,1(a),127,Na0.0025Pb0.9975Se1,Na0.025Pb0.9975Se1,329,,0.000015013,0.00010008,1.8855,0.32139,66608.938919603,0.0006671556,0.0003538348
6006,10.1002/adma.201004200,80,1(a),127,Na0.0025Pb0.9975Se1,Na0.025Pb0.9975Se1,329.5,,0.000015025,0.00010037,1.8813,0.32166,66555.7404326123,0.0006704916,0.000356398
6006,10.1002/adma.201004200,80,1(a),127,Na0.0025Pb0.9975Se1,Na0.025Pb0.9975Se1,330,,0.000015038,0.00010067,1.877,0.32192,66498.2045484772,0.0006739227,0.0003590424
6006,10.1002/adma.201004200,80,1(a),127,Na0.0025Pb0.9975Se1,Na0.025Pb0.9975Se1,330.5,,0.00001505,0.00010096,1.8728,0.32219,66445.1827242525,0.0006772705,0.0003616353
6006,10.1002/adma.201004200,80,1(a),127,Na0.0025Pb0.9975Se1,Na0.025Pb0.9975Se1,331,,0.000015063,0.00010125,1.8686,0.32246,66387.8377481245,0.0006805791,0.0003642187
6006,10.1002/adma.201004200,80,1(a),127,Na0.0025Pb0.9975Se1,Na0.025Pb0.9975Se1,331.5,,0.000015075,0.00010154,1.8645,0.32272,66334.991708126,0.0006839384,0.0003668214
6006,10.1002/adma.201004200,80,1(a),127,Na0.0025Pb0.9975Se1,Na0.025Pb0.9975Se1,332,,0.000015087,0.00010183,1.8603,0.32299,66282.2297342083,0.0006873036,0.0003694585
6006,10.1002/adma.201004200,80,1(a),127,Na0.0025Pb0.9975Se1,Na0.025Pb0.9975Se1,332.5,,0.000015099,0.00010212,1.8562,0.32325,66229.5516259355,0.0006906745,0.0003720906
6006,10.1002/adma.201004200,80,1(a),127,Na0.0025Pb0.9975Se1,Na0.025Pb0.9975Se1,333,,0.000015111,0.00010241,1.8521,0.32352,66176.9571835087,0.0006940512,0.0003747374
6006,10.1002/adma.201004200,80,1(a),127,Na0.0025Pb0.9975Se1,Na0.025Pb0.9975Se1,333.5,,0.000015123,0.00010269,1.848,0.32378,66124.446207763,0.0006972979,0.0003773257
6006,10.1002/adma.201004200,80,1(a),127,Na0.0025Pb0.9975Se1,Na0.025Pb0.9975Se1,334,,0.000015134,0.00010298,1.8439,0.32405,66076.3843002511,0.0007007322,0.0003800272
6006,10.1002/adma.201004200,80,1(a),127,Na0.0025Pb0.9975Se1,Na0.025Pb0.9975Se1,334.5,,0.000015146,0.00010326,1.8398,0.32431,66024.0327479202,0.0007039897,0.0003826447
6006,10.1002/adma.201004200,80,1(a),127,Na0.0025Pb0.9975Se1,Na0.025Pb0.9975Se1,335,,0.000015158,0.00010355,1.8358,0.32458,65971.7640849716,0.000707389,0.0003853301
6006,10.1002/adma.201004200,80,1(a),127,Na0.0025Pb0.9975Se1,Na0.025Pb0.9975Se1,335.5,,0.000015169,0.00010383,1.8318,0.32484,65923.9237919441,0.000710704,0.0003879812
6006,10.1002/adma.201004200,80,1(a),127,Na0.0025Pb0.9975Se1,Na0.025Pb0.9975Se1,336,,0.00001518,0.00010412,1.8278,0.32511,65876.1528326746,0.0007141617,0.000390722
6006,10.1002/adma.201004200,80,1(a),127,Na0.0025Pb0.9975Se1,Na0.025Pb0.9975Se1,336.5,,0.000015192,0.0001044,1.8238,0.32537,65824.1179568194,0.0007174408,0.0003933769
6006,10.1002/adma.201004200,80,1(a),127,Na0.0025Pb0.9975Se1,Na0.025Pb0.9975Se1,337,,0.000015203,0.00010468,1.8198,0.32564,65776.4914819444,0.0007207724,0.0003960723
6006,10.1002/adma.201004200,80,1(a),127,Na0.0025Pb0.9975Se1,Na0.025Pb0.9975Se1,337.5,,0.000015214,0.00010496,1.8159,0.3259,65728.9338766925,0.0007241095,0.0003987607
6006,10.1002/adma.201004200,80,1(a),127,Na0.0025Pb0.9975Se1,Na0.025Pb0.9975Se1,338,,0.000015225,0.00010524,1.812,0.32617,65681.4449917898,0.0007274521,0.0004014636
6006,10.1002/adma.201004200,80,1(a),127,Na0.0025Pb0.9975Se1,Na0.025Pb0.9975Se1,338.5,,0.000015236,0.00010552,1.8081,0.32643,65634.0246783933,0.0007308001,0.0004041812
6006,10.1002/adma.201004200,80,1(a),127,Na0.0025Pb0.9975Se1,Na0.025Pb0.9975Se1,339,,0.000015247,0.0001058,1.8042,0.3267,65586.6727880895,0.0007341536,0.0004069136
6006,10.1002/adma.201004200,80,1(a),127,Na0.0025Pb0.9975Se1,Na0.025Pb0.9975Se1,339.5,,0.000015258,0.00010608,1.8003,0.32696,65539.3891728929,0.0007375125,0.0004096609
6006,10.1002/adma.201004200,80,1(a),127,Na0.0025Pb0.9975Se1,Na0.025Pb0.9975Se1,340,,0.000015269,0.00010635,1.7965,0.32723,65492.1736852446,0.0007407376,0.0004123226
6006,10.1002/adma.201004200,80,1(a),127,Na0.0025Pb0.9975Se1,Na0.025Pb0.9975Se1,340.5,,0.000015279,0.00010663,1.7927,0.32749,65449.3095097847,0.0007441558,0.0004151034
6006,10.1002/adma.201004200,80,1(a),127,Na0.0025Pb0.9975Se1,Na0.025Pb0.9975Se1,341,,0.00001529,0.0001069,1.7889,0.32776,65402.223675605,0.0007473911,0.0004177937
6006,10.1002/adma.201004200,80,1(a),127,Na0.0025Pb0.9975Se1,Na0.025Pb0.9975Se1,341.5,,0.000015301,0.00010718,1.7851,0.32802,65355.2055421214,0.0007507713,0.0004205766
6006,10.1002/adma.201004200,80,1(a),127,Na0.0025Pb0.9975Se1,Na0.025Pb0.9975Se1,342,,0.000015311,0.00010745,1.7813,0.32829,65312.5204101626,0.0007540659,0.0004233233
6006,10.1002/adma.201004200,80,1(a),127,Na0.0025Pb0.9975Se1,Na0.025Pb0.9975Se1,342.5,,0.000015322,0.00010772,1.7775,0.32855,65265.6311186529,0.0007573162,0.0004260569
6006,10.1002/adma.201004200,80,1(a),127,Na0.0025Pb0.9975Se1,Na0.025Pb0.9975Se1,343,,0.000015333,0.000108,1.7738,0.32882,65218.8091045457,0.0007607122,0.0004288602
6006,10.1002/adma.201004200,80,1(a),127,Na0.0025Pb0.9975Se1,Na0.025Pb0.9975Se1,343.5,,0.000015343,0.00010827,1.7701,0.32908,65176.3018966304,0.0007640222,0.0004316266
6006,10.1002/adma.201004200,80,1(a),127,Na0.0025Pb0.9975Se1,Na0.025Pb0.9975Se1,344,,0.000015353,0.00010854,1.7664,0.32935,65133.8500618772,0.0007673374,0.0004344075
6006,10.1002/adma.201004200,80,1(a),127,Na0.0025Pb0.9975Se1,Na0.025Pb0.9975Se1,344.5,,0.000015364,0.00010881,1.7627,0.32961,65087.2168706066,0.0007706077,0.0004371746
6006,10.1002/adma.201004200,80,1(a),127,Na0.0025Pb0.9975Se1,Na0.025Pb0.9975Se1,345,,0.000015374,0.00010908,1.759,0.32988,65044.8809678678,0.000773933,0.0004399847
6006,10.1002/adma.201004200,80,1(a),127,Na0.0025Pb0.9975Se1,Na0.025Pb0.9975Se1,345.5,,0.000015385,0.00010935,1.7554,0.33014,64998.375040624,0.000777213,0.0004427555
6006,10.1002/adma.201004200,80,1(a),127,Na0.0025Pb0.9975Se1,Na0.025Pb0.9975Se1,346,,0.000015395,0.00010961,1.7518,0.33041,64956.1545956479,0.0007804061,0.0004454881
6006,10.1002/adma.201004200,80,1(a),127,Na0.0025Pb0.9975Se1,Na0.025Pb0.9975Se1,346.5,,0.000015405,0.00010988,1.7482,0.33067,64913.9889646219,0.0007837465,0.0004483163
6006,10.1002/adma.201004200,80,1(a),127,Na0.0025Pb0.9975Se1,Na0.025Pb0.9975Se1,347,,0.000015416,0.00011015,1.7446,0.33094,64867.6699532953,0.0007870409,0.0004511297
6006,10.1002/adma.201004200,80,1(a),127,Na0.0025Pb0.9975Se1,Na0.025Pb0.9975Se1,347.5,,0.000015426,0.00011041,1.741,0.3312,64825.6190846623,0.0007902482,0.0004539047
6006,10.1002/adma.201004200,80,1(a),127,Na0.0025Pb0.9975Se1,Na0.025Pb0.9975Se1,348,,0.000015436,0.00011068,1.7374,0.33147,64783.6227001814,0.0007936034,0.0004567765
6006,10.1002/adma.201004200,80,1(a),127,Na0.0025Pb0.9975Se1,Na0.025Pb0.9975Se1,348.5,,0.000015446,0.00011094,1.7339,0.33173,64741.6806940308,0.0007968201,0.0004595537
6006,10.1002/adma.201004200,80,1(a),127,Na0.0025Pb0.9975Se1,Na0.025Pb0.9975Se1,349,,0.000015457,0.0001112,1.7304,0.332,64695.6071682733,0.0007999896,0.0004623149
6006,10.1002/adma.201004200,80,1(a),127,Na0.0025Pb0.9975Se1,Na0.025Pb0.9975Se1,349.5,,0.000015467,0.00011147,1.7268,0.33226,64653.7790133833,0.0008033595,0.0004652302
6006,10.1002/adma.201004200,80,1(a),127,Na0.0025Pb0.9975Se1,Na0.025Pb0.9975Se1,350,,0.000015477,0.00011173,1.7234,0.33253,64612.0049105124,0.00080659,0.0004680225
6006,10.1002/adma.201004200,80,1(a),127,Na0.0025Pb0.9975Se1,Na0.025Pb0.9975Se1,350.5,,0.000015487,0.00011199,1.7199,0.33279,64570.2847549558,0.000809825,0.0004708559
6006,10.1002/adma.201004200,80,1(a),127,Na0.0025Pb0.9975Se1,Na0.025Pb0.9975Se1,351,,0.000015497,0.00011225,1.7164,0.33306,64528.6184422791,0.0008130646,0.0004737035
6006,10.1002/adma.201004200,80,1(a),127,Na0.0025Pb0.9975Se1,Na0.025Pb0.9975Se1,351.5,,0.000015508,0.00011251,1.713,0.33332,64482.8475625484,0.0008162561,0.0004765068
6006,10.1002/adma.201004200,80,1(a),127,Na0.0025Pb0.9975Se1,Na0.025Pb0.9975Se1,352,,0.000015518,0.00011277,1.7096,0.33359,64441.2939811831,0.0008195046,0.0004793546
6006,10.1002/adma.201004200,80,1(a),127,Na0.0025Pb0.9975Se1,Na0.025Pb0.9975Se1,352.5,,0.000015528,0.00011303,1.7061,0.33385,64399.7939206595,0.0008227577,0.0004822447
6006,10.1002/adma.201004200,80,1(a),127,Na0.0025Pb0.9975Se1,Na0.025Pb0.9975Se1,353,,0.000015538,0.00011329,1.7028,0.33412,64358.3472776419,0.0008260152,0.0004850923
6006,10.1002/adma.201004200,80,1(a),127,Na0.0025Pb0.9975Se1,Na0.025Pb0.9975Se1,353.5,,0.000015549,0.00011354,1.6994,0.33438,64312.8175445366,0.0008290779,0.000487865
6006,10.1002/adma.201004200,80,1(a),127,Na0.0025Pb0.9975Se1,Na0.025Pb0.9975Se1,354,,0.000015559,0.0001138,1.696,0.33465,64271.4827431069,0.000832344,0.0004907689
6006,10.1002/adma.201004200,80,1(a),127,Na0.0025Pb0.9975Se1,Na0.025Pb0.9975Se1,354.5,,0.000015569,0.00011405,1.6927,0.33491,64230.2010405293,0.0008354681,0.0004935713
6006,10.1002/adma.201004200,80,1(a),127,Na0.0025Pb0.9975Se1,Na0.025Pb0.9975Se1,355,,0.000015579,0.00011431,1.6893,0.33518,64188.9723345529,0.0008387429,0.0004965032
6006,10.1002/adma.201004200,80,1(a),127,Na0.0025Pb0.9975Se1,Na0.025Pb0.9975Se1,355.5,,0.00001559,0.00011456,1.686,0.33544,64143.681847338,0.0008418213,0.0004993009
6006,10.1002/adma.201004200,80,1(a),127,Na0.0025Pb0.9975Se1,Na0.025Pb0.9975Se1,356,,0.0000156,0.00011482,1.6827,0.33571,64102.5641025641,0.0008451046,0.0005022313
6006,10.1002/adma.201004200,80,1(a),127,Na0.0025Pb0.9975Se1,Na0.025Pb0.9975Se1,356.5,,0.00001561,0.00011507,1.6795,0.33597,64061.4990390775,0.000848245,0.0005050581
6006,10.1002/adma.201004200,80,1(a),127,Na0.0025Pb0.9975Se1,Na0.025Pb0.9975Se1,357,,0.000015621,0.00011532,1.6762,0.33624,64016.388195378,0.0008513349,0.0005078958
6006,10.1002/adma.201004200,80,1(a),127,Na0.0025Pb0.9975Se1,Na0.025Pb0.9975Se1,357.5,,0.000015631,0.00011558,1.6729,0.3365,63975.4334335615,0.000854631,0.0005108679
6006,10.1002/adma.201004200,80,1(a),127,Na0.0025Pb0.9975Se1,Na0.025Pb0.9975Se1,358,,0.000015642,0.00011583,1.6697,0.33677,63930.4436772791,0.0008577285,0.0005137022
6006,10.1002/adma.201004200,80,1(a),127,Na0.0025Pb0.9975Se1,Na0.025Pb0.9975Se1,358.5,,0.000015652,0.00011608,1.6665,0.33703,63889.5987733197,0.0008608846,0.0005165824
6006,10.1002/adma.201004200,80,1(a),127,Na0.0025Pb0.9975Se1,Na0.025Pb0.9975Se1,359,,0.000015663,0.00011633,1.6633,0.3373,63844.7296175701,0.0008639896,0.000519443
6006,10.1002/adma.201004200,80,1(a),127,Na0.0025Pb0.9975Se1,Na0.025Pb0.9975Se1,359.5,,0.000015673,0.00011658,1.6601,0.33756,63803.9941300325,0.0008671535,0.0005223501
6006,10.1002/adma.201004200,80,1(a),127,Na0.0025Pb0.9975Se1,Na0.025Pb0.9975Se1,360,,0.000015684,0.00011683,1.6569,0.33783,63759.2450905381,0.0008702658,0.0005252374
6006,10.1002/adma.201004200,80,1(a),127,Na0.0025Pb0.9975Se1,Na0.025Pb0.9975Se1,360.5,,0.000015694,0.00011707,1.6538,0.3381,63718.6185803492,0.0008732882,0.0005280495
6006,10.1002/adma.201004200,80,1(a),127,Na0.0025Pb0.9975Se1,Na0.025Pb0.9975Se1,361,,0.000015705,0.00011732,1.6506,0.33836,63673.9891754218,0.0008764077,0.0005309631
6006,10.1002/adma.201004200,80,1(a),127,Na0.0025Pb0.9975Se1,Na0.025Pb0.9975Se1,361.5,,0.000015716,0.00011757,1.6475,0.33863,63629.422244846,0.0008795307,0.0005338578
6006,10.1002/adma.201004200,80,1(a),127,Na0.0025Pb0.9975Se1,Na0.025Pb0.9975Se1,362,,0.000015726,0.00011781,1.6444,0.33889,63588.960956378,0.0008825637,0.0005367086
6006,10.1002/adma.201004200,80,1(a),127,Na0.0025Pb0.9975Se1,Na0.025Pb0.9975Se1,362.5,,0.000015737,0.00011806,1.6413,0.33916,63544.5129313084,0.0008856938,0.0005396295
6006,10.1002/adma.201004200,80,1(a),127,Na0.0025Pb0.9975Se1,Na0.025Pb0.9975Se1,363,,0.000015748,0.0001183,1.6382,0.33942,63500.127000254,0.0008886773,0.0005424718
6006,10.1002/adma.201004200,80,1(a),127,Na0.0025Pb0.9975Se1,Na0.025Pb0.9975Se1,363.5,,0.000015759,0.00011855,1.6352,0.33969,63455.8030331874,0.0008918144,0.0005453855
6006,10.1002/adma.201004200,80,1(a),127,Na0.0025Pb0.9975Se1,Na0.025Pb0.9975Se1,364,,0.00001577,0.00011879,1.6321,0.33995,63411.5409004439,0.0008948043,0.0005482534
6006,10.1002/adma.201004200,80,1(a),127,Na0.0025Pb0.9975Se1,Na0.025Pb0.9975Se1,364.5,,0.000015781,0.00011904,1.6291,0.34022,63367.3404727204,0.0008979483,0.0005511928
6006,10.1002/adma.201004200,80,1(a),127,Na0.0025Pb0.9975Se1,Na0.025Pb0.9975Se1,365,,0.000015792,0.00011928,1.626,0.34048,63323.201621074,0.0009009447,0.0005540865
6006,10.1002/adma.201004200,80,1(a),127,Na0.0025Pb0.9975Se1,Na0.025Pb0.9975Se1,365.5,,0.000015803,0.00011952,1.623,0.34075,63279.1242169208,0.0009039442,0.0005569588
6006,10.1002/adma.201004200,80,1(a),127,Na0.0025Pb0.9975Se1,Na0.025Pb0.9975Se1,366,,0.000015814,0.00011976,1.62,0.34101,63235.1081320349,0.0009069469,0.0005598437
6006,10.1002/adma.201004200,80,1(a),127,Na0.0025Pb0.9975Se1,Na0.025Pb0.9975Se1,366.5,,0.000015825,0.00012,1.6171,0.34128,63191.1532385466,0.0009099526,0.0005627065
6006,10.1002/adma.201004200,80,1(a),127,Na0.0025Pb0.9975Se1,Na0.025Pb0.9975Se1,367,,0.000015837,0.00012024,1.6141,0.34154,63143.2720843594,0.0009129038,0.0005655807
6006,10.1002/adma.201004200,80,1(a),127,Na0.0025Pb0.9975Se1,Na0.025Pb0.9975Se1,367.5,,0.000015848,0.00012048,1.6111,0.34181,63099.4447248864,0.0009159156,0.0005685033
6006,10.1002/adma.201004200,80,1(a),127,Na0.0025Pb0.9975Se1,Na0.025Pb0.9975Se1,368,,0.000015859,0.00012072,1.6082,0.34207,63055.6781638187,0.0009189305,0.0005714031
6006,10.1002/adma.201004200,80,1(a),127,Na0.0025Pb0.9975Se1,Na0.025Pb0.9975Se1,368.5,,0.000015871,0.00012096,1.6053,0.34234,63008.0020162561,0.0009218903,0.0005742792
6006,10.1002/adma.201004200,80,1(a),127,Na0.0025Pb0.9975Se1,Na0.025Pb0.9975Se1,369,,0.000015882,0.0001212,1.6024,0.3426,62964.3621710112,0.0009249112,0.0005772037
6006,10.1002/adma.201004200,80,1(a),127,Na0.0025Pb0.9975Se1,Na0.025Pb0.9975Se1,369.5,,0.000015894,0.00012144,1.5995,0.34287,62916.8239587266,0.0009278768,0.0005801043
6006,10.1002/adma.201004200,80,1(a),127,Na0.0025Pb0.9975Se1,Na0.025Pb0.9975Se1,370,,0.000015906,0.00012167,1.5966,0.34313,62869.3574751666,0.0009306921,0.0005829213
6006,10.1002/adma.201004200,80,1(a),127,Na0.0025Pb0.9975Se1,Na0.025Pb0.9975Se1,370.5,,0.000015918,0.00012191,1.5937,0.3434,62821.9625581103,0.000933663,0.0005858462
6006,10.1002/adma.201004200,80,1(a),127,Na0.0025Pb0.9975Se1,Na0.025Pb0.9975Se1,371,,0.000015929,0.00012214,1.5909,0.34366,62778.5799485216,0.0009365421,0.000588687
6006,10.1002/adma.201004200,80,1(a),127,Na0.0025Pb0.9975Se1,Na0.025Pb0.9975Se1,371.5,,0.000015941,0.00012238,1.588,0.34393,62731.3217489493,0.0009395185,0.0005916363
6006,10.1002/adma.201004200,80,1(a),127,Na0.0025Pb0.9975Se1,Na0.025Pb0.9975Se1,372,,0.000015953,0.00012261,1.5852,0.34419,62684.1346455212,0.0009423439,0.0005944637
6006,10.1002/adma.201004200,80,1(a),127,Na0.0025Pb0.9975Se1,Na0.025Pb0.9975Se1,372.5,,0.000015965,0.00012285,1.5824,0.34446,62637.0184779205,0.0009453256,0.0005973999
6006,10.1002/adma.201004200,80,1(a),127,Na0.0025Pb0.9975Se1,Na0.025Pb0.9975Se1,373,,0.000015978,0.00012308,1.5796,0.34472,62586.0558267618,0.0009480965,0.000600213
6006,10.1002/adma.201004200,80,1(a),127,Na0.0025Pb0.9975Se1,Na0.025Pb0.9975Se1,373.5,,0.00001599,0.00012332,1.5768,0.34499,62539.0869293308,0.0009510833,0.0006031731
6006,10.1002/adma.201004200,80,1(a),127,Na0.0025Pb0.9975Se1,Na0.025Pb0.9975Se1,374,,0.000016002,0.00012355,1.574,0.34525,62492.1884764404,0.0009539184,0.0006060473
6006,10.1002/adma.201004200,80,1(a),127,Na0.0025Pb0.9975Se1,Na0.025Pb0.9975Se1,374.5,,0.000016015,0.00012378,1.5712,0.34552,62441.4611301904,0.0009566961,0.0006088952
6006,10.1002/adma.201004200,80,1(a),127,Na0.0025Pb0.9975Se1,Na0.025Pb0.9975Se1,375,,0.000016027,0.00012401,1.5685,0.34578,62394.7089286828,0.0009595358,0.0006117538
6006,10.1002/adma.201004200,80,1(a),127,Na0.0025Pb0.9975Se1,Na0.025Pb0.9975Se1,375.5,,0.00001604,0.00012424,1.5657,0.34605,62344.1396508728,0.0009623178,0.0006146246
6006,10.1002/adma.201004200,80,1(a),127,Na0.0025Pb0.9975Se1,Na0.025Pb0.9975Se1,376,,0.000016053,0.00012447,1.563,0.34631,62293.652276833,0.0009651019,0.0006174676
6006,10.1002/adma.201004200,80,1(a),127,Na0.0025Pb0.9975Se1,Na0.025Pb0.9975Se1,376.5,,0.000016065,0.0001247,1.5603,0.34658,62247.1210706505,0.0009679483,0.0006203604
6006,10.1002/adma.201004200,80,1(a),127,Na0.0025Pb0.9975Se1,Na0.025Pb0.9975Se1,377,,0.000016078,0.00012493,1.5576,0.34684,62196.7906456027,0.0009707367,0.0006232259
6006,10.1002/adma.201004200,80,1(a),127,Na0.0025Pb0.9975Se1,Na0.025Pb0.9975Se1,377.5,,0.000016091,0.00012516,1.5549,0.34711,62146.541544963,0.0009735272,0.0006261027
6006,10.1002/adma.201004200,80,1(a),127,Na0.0025Pb0.9975Se1,Na0.025Pb0.9975Se1,378,,0.000016104,0.00012539,1.5523,0.34737,62096.3735717834,0.0009763197,0.0006289504
6006,10.1002/adma.201004200,80,1(a),127,Na0.0025Pb0.9975Se1,Na0.025Pb0.9975Se1,378.5,,0.000016118,0.00012562,1.5496,0.34764,62042.4370269264,0.0009790535,0.0006318105
6006,10.1002/adma.201004200,80,1(a),127,Na0.0025Pb0.9975Se1,Na0.025Pb0.9975Se1,379,,0.000016131,0.00012585,1.5469,0.3479,61992.4369226954,0.00098185,0.0006347211
6006,10.1002/adma.201004200,80,1(a),127,Na0.0025Pb0.9975Se1,Na0.025Pb0.9975Se1,379.5,,0.000016144,0.00012607,1.5443,0.34817,61942.5173439049,0.0009844924,0.0006375007
6006,10.1002/adma.201004200,80,1(a),127,Na0.0025Pb0.9975Se1,Na0.025Pb0.9975Se1,380,,0.000016158,0.0001263,1.5417,0.34843,61888.8476296571,0.0009872317,0.0006403527
6006,10.1002/adma.201004200,80,1(a),127,Na0.0025Pb0.9975Se1,Na0.025Pb0.9975Se1,380.5,,0.000016171,0.00012652,1.5391,0.3487,61839.0946756539,0.0009898776,0.0006431535
6006,10.1002/adma.201004200,80,1(a),127,Na0.0025Pb0.9975Se1,Na0.025Pb0.9975Se1,381,,0.000016185,0.00012675,1.5365,0.34896,61785.6039542787,0.0009926205,0.000646027
6006,10.1002/adma.201004200,80,1(a),127,Na0.0025Pb0.9975Se1,Na0.025Pb0.9975Se1,381.5,,0.000016199,0.00012698,1.5339,0.34923,61732.2056917094,0.0009953652,0.0006489114
6006,10.1002/adma.201004200,80,1(a),127,Na0.0025Pb0.9975Se1,Na0.025Pb0.9975Se1,382,,0.000016213,0.0001272,1.5313,0.34949,61678.8996484303,0.0009979547,0.0006517043
6006,10.1002/adma.201004200,80,1(a),127,Na0.0025Pb0.9975Se1,Na0.025Pb0.9975Se1,382.5,,0.000016227,0.00012742,1.5287,0.34976,61625.6855857521,0.0010005458,0.0006545076
6006,10.1002/adma.201004200,80,1(a),127,Na0.0025Pb0.9975Se1,Na0.025Pb0.9975Se1,383,,0.000016241,0.00012765,1.5262,0.35002,61572.5632658088,0.0010032955,0.0006573814
6006,10.1002/adma.201004200,80,1(a),127,Na0.0025Pb0.9975Se1,Na0.025Pb0.9975Se1,383.5,,0.000016255,0.00012787,1.5237,0.35029,61519.5324515534,0.0010058897,0.0006601626
6006,10.1002/adma.201004200,80,1(a),127,Na0.0025Pb0.9975Se1,Na0.025Pb0.9975Se1,384,,0.00001627,0.00012809,1.5211,0.35055,61462.8149969269,0.0010084234,0.0006629567
6006,10.1002/adma.201004200,80,1(a),127,Na0.0025Pb0.9975Se1,Na0.025Pb0.9975Se1,384.5,,0.000016284,0.00012832,1.5186,0.35082,61409.9729796119,0.001011178,0.000665862
6006,10.1002/adma.201004200,80,1(a),127,Na0.0025Pb0.9975Se1,Na0.025Pb0.9975Se1,385,,0.000016299,0.00012854,1.5161,0.35108,61353.457267317,0.0010137144,0.000668633
6006,10.1002/adma.201004200,80,1(a),127,Na0.0025Pb0.9975Se1,Na0.025Pb0.9975Se1,385.5,,0.000016314,0.00012876,1.5136,0.35135,61297.0454824077,0.0010162522,0.0006714139
6006,10.1002/adma.201004200,80,1(a),127,Na0.0025Pb0.9975Se1,Na0.025Pb0.9975Se1,386,,0.000016328,0.00012898,1.5111,0.35161,61244.4879960804,0.0010188535,0.0006742463
6006,10.1002/adma.201004200,80,1(a),127,Na0.0025Pb0.9975Se1,Na0.025Pb0.9975Se1,386.5,,0.000016343,0.0001292,1.5087,0.35188,61188.2763262559,0.0010213939,0.0006770026
6006,10.1002/adma.201004200,80,1(a),127,Na0.0025Pb0.9975Se1,Na0.025Pb0.9975Se1,387,,0.000016359,0.00012942,1.5062,0.35214,61128.4308331805,0.0010238729,0.0006797722
6006,10.1002/adma.201004200,80,1(a),127,Na0.0025Pb0.9975Se1,Na0.025Pb0.9975Se1,387.5,,0.000016374,0.00012964,1.5038,0.35241,61072.4319042384,0.0010264156,0.000682548
6006,10.1002/adma.201004200,80,1(a),127,Na0.0025Pb0.9975Se1,Na0.025Pb0.9975Se1,388,,0.000016389,0.00012986,1.5013,0.35267,61016.5354811154,0.0010289596,0.0006853791
6006,10.1002/adma.201004200,80,1(a),127,Na0.0025Pb0.9975Se1,Na0.025Pb0.9975Se1,388.5,,0.000016405,0.00013008,1.4989,0.35294,60957.0252971655,0.001031442,0.0006881326
6006,10.1002/adma.201004200,80,1(a),127,Na0.0025Pb0.9975Se1,Na0.025Pb0.9975Se1,389,,0.00001642,0.0001303,1.4965,0.35321,60901.3398294763,0.0010339884,0.0006909378
6006,10.1002/adma.201004200,80,1(a),127,Na0.0025Pb0.9975Se1,Na0.025Pb0.9975Se1,389.5,,0.000016436,0.00013051,1.4941,0.35347,60842.054027744,0.0010363142,0.0006936043
6006,10.1002/adma.201004200,80,1(a),127,Na0.0025Pb0.9975Se1,Na0.025Pb0.9975Se1,390,,0.000016452,0.00013073,1.4917,0.35374,60782.8835399951,0.0010387997,0.0006963865
6006,10.1002/adma.201004200,80,1(a),127,Na0.0025Pb0.9975Se1,Na0.025Pb0.9975Se1,390.5,,0.000016468,0.00013095,1.4893,0.354,60723.828030119,0.0010412863,0.0006991783
6006,10.1002/adma.201004200,80,1(a),127,Na0.0025Pb0.9975Se1,Na0.025Pb0.9975Se1,391,,0.000016484,0.00013116,1.4869,0.35427,60664.8871633099,0.0010436148,0.0007018729
6006,10.1002/adma.201004200,80,1(a),127,Na0.0025Pb0.9975Se1,Na0.025Pb0.9975Se1,391.5,,0.0000165,0.00013138,1.4846,0.35453,60606.0606060606,0.0010461033,0.0007046365
6006,10.1002/adma.201004200,80,1(a),127,Na0.0025Pb0.9975Se1,Na0.025Pb0.9975Se1,392,,0.000016516,0.0001316,1.4822,0.3548,60547.3480261565,0.0010485929,0.0007074571
6006,10.1002/adma.201004200,80,1(a),127,Na0.0025Pb0.9975Se1,Na0.025Pb0.9975Se1,392.5,,0.000016533,0.00013181,1.4799,0.35506,60485.0904252102,0.0010508605,0.0007100888
6006,10.1002/adma.201004200,80,1(a),127,Na0.0025Pb0.9975Se1,Na0.025Pb0.9975Se1,393,,0.000016549,0.00013203,1.4776,0.35533,60426.6118798719,0.0010533519,0.0007128803
6006,10.1002/adma.201004200,80,1(a),127,Na0.0025Pb0.9975Se1,Na0.025Pb0.9975Se1,393.5,,0.000016566,0.00013224,1.4753,0.35559,60364.6021972715,0.001055621,0.0007155297
6006,10.1002/adma.201004200,80,1(a),127,Na0.0025Pb0.9975Se1,Na0.025Pb0.9975Se1,394,,0.000016583,0.00013245,1.473,0.35586,60302.7196526563,0.0010578908,0.0007181879
6006,10.1002/adma.201004200,80,1(a),127,Na0.0025Pb0.9975Se1,Na0.025Pb0.9975Se1,394.5,,0.0000166,0.00013267,1.4707,0.35612,60240.9638554217,0.001060321,0.0007209635
6006,10.1002/adma.201004200,80,1(a),127,Na0.0025Pb0.9975Se1,Na0.025Pb0.9975Se1,395,,0.000016617,0.00013288,1.4684,0.35639,60179.3344165614,0.0010625922,0.0007236395
6006,10.1002/adma.201004200,80,1(a),127,Na0.0025Pb0.9975Se1,Na0.025Pb0.9975Se1,395.5,,0.000016635,0.00013309,1.4661,0.35665,60114.2170123234,0.0010648,0.0007262806
6006,10.1002/adma.201004200,80,1(a),127,Na0.0025Pb0.9975Se1,Na0.025Pb0.9975Se1,396,,0.000016652,0.00013331,1.4638,0.35692,60052.8465049243,0.0010672325,0.0007290836
6006,10.1002/adma.201004200,80,1(a),127,Na0.0025Pb0.9975Se1,Na0.025Pb0.9975Se1,396.5,,0.00001667,0.00013352,1.4616,0.35718,59988.0023995201,0.0010694415,0.0007316923
6006,10.1002/adma.201004200,80,1(a),127,Na0.0025Pb0.9975Se1,Na0.025Pb0.9975Se1,397,,0.000016687,0.00013373,1.4593,0.35745,59926.8891951819,0.0010717153,0.0007344037
6006,10.1002/adma.201004200,80,1(a),127,Na0.0025Pb0.9975Se1,Na0.025Pb0.9975Se1,397.5,,0.000016705,0.00013394,1.4571,0.35771,59862.3166716552,0.0010739254,0.0007370293
6006,10.1002/adma.201004200,80,1(a),127,Na0.0025Pb0.9975Se1,Na0.025Pb0.9975Se1,398,,0.000016723,0.00013415,1.4549,0.35798,59797.8831549363,0.001076136,0.0007396632
