Repository: RamyaGuru/STD2_EffMass

# STD2_EffMass
Effective mass modeling of StarryData2 data

File: csvfiles/heavilydopedptypePbSe10.1002adma.201004200.csv (part 28 of 36)
sid,DOI,figureid,fignum,sampleid,samplename,composition,Temperature,Carrier mobility,Electrical resistivity,Seebeck coefficient,Thermal conductivity,ZT,Electrical conductivity,Power factor,Figure of merit Z
6006,10.1002/adma.201004200,80,1(a),127,Na0.0025Pb0.9975Se1,Na0.025Pb0.9975Se1,398.5,,0.000016741,0.00013436,1.4527,0.35824,59733.588196643,0.0010783471,0.0007423055
6006,10.1002/adma.201004200,80,1(a),127,Na0.0025Pb0.9975Se1,Na0.025Pb0.9975Se1,399,,0.00001676,0.00013457,1.4505,0.35851,59665.8711217184,0.0010804943,0.0007449116
6006,10.1002/adma.201004200,80,1(a),127,Na0.0025Pb0.9975Se1,Na0.025Pb0.9975Se1,399.5,,0.000016778,0.00013478,1.4483,0.35877,59601.8595780188,0.0010827064,0.0007475705
6006,10.1002/adma.201004200,80,1(a),127,Na0.0025Pb0.9975Se1,Na0.025Pb0.9975Se1,400,,0.000016797,0.00013499,1.4461,0.35904,59534.4406739299,0.0010848544,0.0007501932
6006,10.1002/adma.201004200,80,1(a),127,Na0.0025Pb0.9975Se1,Na0.025Pb0.9975Se1,400.5,,0.000016815,0.0001352,1.4439,0.3593,59470.7106749926,0.0010870675,0.000752869
6006,10.1002/adma.201004200,80,1(a),127,Na0.0025Pb0.9975Se1,Na0.025Pb0.9975Se1,401,,0.000016834,0.00013541,1.4418,0.35957,59403.5879767138,0.0010892164,0.0007554559
6006,10.1002/adma.201004200,80,1(a),127,Na0.0025Pb0.9975Se1,Na0.025Pb0.9975Se1,401.5,,0.000016853,0.00013562,1.4396,0.35983,59336.61662612,0.0010913656,0.0007581034
6006,10.1002/adma.201004200,80,1(a),127,Na0.0025Pb0.9975Se1,Na0.025Pb0.9975Se1,402,,0.000016872,0.00013583,1.4375,0.3601,59269.7961119014,0.0010935152,0.0007607062
6006,10.1002/adma.201004200,80,1(a),127,Na0.0025Pb0.9975Se1,Na0.025Pb0.9975Se1,402.5,,0.000016892,0.00013604,1.4353,0.36036,59199.6211224248,0.0010956004,0.000763325
6006,10.1002/adma.201004200,80,1(a),127,Na0.0025Pb0.9975Se1,Na0.025Pb0.9975Se1,403,,0.000016911,0.00013624,1.4332,0.36063,59133.1086275205,0.0010975896,0.0007658314
6006,10.1002/adma.201004200,80,1(a),127,Na0.0025Pb0.9975Se1,Na0.025Pb0.9975Se1,403.5,,0.000016931,0.00013645,1.4311,0.36089,59063.2567479771,0.0010996753,0.0007684126
6006,10.1002/adma.201004200,80,1(a),127,Na0.0025Pb0.9975Se1,Na0.025Pb0.9975Se1,404,,0.000016951,0.00013666,1.429,0.36116,58993.5697009026,0.0011017613,0.0007710016
6006,10.1002/adma.201004200,80,1(a),127,Na0.0025Pb0.9975Se1,Na0.025Pb0.9975Se1,404.5,,0.00001697,0.00013686,1.4269,0.36142,58927.5191514437,0.0011037513,0.0007735309
6006,10.1002/adma.201004200,80,1(a),127,Na0.0025Pb0.9975Se1,Na0.025Pb0.9975Se1,405,,0.000016991,0.00013707,1.4248,0.36169,58854.6877758813,0.0011057728,0.0007760898
6006,10.1002/adma.201004200,80,1(a),127,Na0.0025Pb0.9975Se1,Na0.025Pb0.9975Se1,405.5,,0.000017011,0.00013728,1.4227,0.36195,58785.4917406384,0.0011078595,0.0007787021
6006,10.1002/adma.201004200,80,1(a),127,Na0.0025Pb0.9975Se1,Na0.025Pb0.9975Se1,406,,0.000017031,0.00013748,1.4207,0.36222,58716.45822324,0.0011097851,0.0007811537
6006,10.1002/adma.201004200,80,1(a),127,Na0.0025Pb0.9975Se1,Na0.025Pb0.9975Se1,406.5,,0.000017052,0.00013769,1.4186,0.36248,58644.1473140981,0.0011118072,0.0007837355
6006,10.1002/adma.201004200,80,1(a),127,Na0.0025Pb0.9975Se1,Na0.025Pb0.9975Se1,407,,0.000017072,0.00013789,1.4165,0.36275,58575.4451733833,0.0011137331,0.0007862571
6006,10.1002/adma.201004200,80,1(a),127,Na0.0025Pb0.9975Se1,Na0.025Pb0.9975Se1,407.5,,0.000017093,0.0001381,1.4145,0.36301,58503.4809571169,0.0011157556,0.0007887986
6006,10.1002/adma.201004200,80,1(a),127,Na0.0025Pb0.9975Se1,Na0.025Pb0.9975Se1,408,,0.000017114,0.0001383,1.4125,0.36328,58431.6933504733,0.0011176166,0.000791233
6006,10.1002/adma.201004200,80,1(a),127,Na0.0025Pb0.9975Se1,Na0.025Pb0.9975Se1,408.5,,0.000017135,0.0001385,1.4104,0.36354,58360.0817041144,0.0011194777,0.0007937306
6006,10.1002/adma.201004200,80,1(a),127,Na0.0025Pb0.9975Se1,Na0.025Pb0.9975Se1,409,,0.000017157,0.00013871,1.4084,0.36381,58285.2480037303,0.0011214352,0.0007962477
6006,10.1002/adma.201004200,80,1(a),127,Na0.0025Pb0.9975Se1,Na0.025Pb0.9975Se1,409.5,,0.000017178,0.00013891,1.4064,0.36407,58213.9946443125,0.0011232965,0.0007987035
6006,10.1002/adma.201004200,80,1(a),127,Na0.0025Pb0.9975Se1,Na0.025Pb0.9975Se1,410,,0.0000172,0.00013911,1.4044,0.36434,58139.5348837209,0.0011250926,0.0008011197
6006,10.1002/adma.201004200,80,1(a),127,Na0.0025Pb0.9975Se1,Na0.025Pb0.9975Se1,410.5,,0.000017222,0.00013932,1.4024,0.3646,58065.2653582627,0.0011270504,0.0008036583
6006,10.1002/adma.201004200,80,1(a),127,Na0.0025Pb0.9975Se1,Na0.025Pb0.9975Se1,411,,0.000017244,0.00013952,1.4005,0.36487,57991.1853398283,0.0011288466,0.0008060311
6006,10.1002/adma.201004200,80,1(a),127,Na0.0025Pb0.9975Se1,Na0.025Pb0.9975Se1,411.5,,0.000017266,0.00013972,1.3985,0.36513,57917.2941040195,0.0011306428,0.0008084682
6006,10.1002/adma.201004200,80,1(a),127,Na0.0025Pb0.9975Se1,Na0.025Pb0.9975Se1,412,,0.000017288,0.00013992,1.3965,0.3654,57843.5909301249,0.0011324391,0.0008109123
6006,10.1002/adma.201004200,80,1(a),127,Na0.0025Pb0.9975Se1,Na0.025Pb0.9975Se1,412.5,,0.00001731,0.00014012,1.3946,0.36566,57770.0751010976,0.0011342354,0.0008133052
6006,10.1002/adma.201004200,80,1(a),127,Na0.0025Pb0.9975Se1,Na0.025Pb0.9975Se1,413,,0.000017333,0.00014032,1.3926,0.36593,57693.4171810996,0.0011359662,0.0008157161
6006,10.1002/adma.201004200,80,1(a),127,Na0.0025Pb0.9975Se1,Na0.025Pb0.9975Se1,413.5,,0.000017356,0.00014053,1.3907,0.36619,57616.9624337405,0.001137859,0.0008181916
6006,10.1002/adma.201004200,80,1(a),127,Na0.0025Pb0.9975Se1,Na0.025Pb0.9975Se1,414,,0.000017379,0.00014073,1.3888,0.36646,57540.710052362,0.0011395899,0.0008205572
6006,10.1002/adma.201004200,80,1(a),127,Na0.0025Pb0.9975Se1,Na0.025Pb0.9975Se1,414.5,,0.000017402,0.00014093,1.3868,0.36672,57464.6592345707,0.0011413208,0.0008229888
6006,10.1002/adma.201004200,80,1(a),127,Na0.0025Pb0.9975Se1,Na0.025Pb0.9975Se1,415,,0.000017425,0.00014113,1.3849,0.36699,57388.8091822095,0.0011430518,0.0008253677
6006,10.1002/adma.201004200,80,1(a),127,Na0.0025Pb0.9975Se1,Na0.025Pb0.9975Se1,415.5,,0.000017448,0.00014133,1.383,0.36725,57313.1591013297,0.0011447827,0.0008277532
6006,10.1002/adma.201004200,80,1(a),127,Na0.0025Pb0.9975Se1,Na0.025Pb0.9975Se1,416,,0.000017472,0.00014153,1.3811,0.36752,57234.4322344322,0.0011464481,0.0008300978
6006,10.1002/adma.201004200,80,1(a),127,Na0.0025Pb0.9975Se1,Na0.025Pb0.9975Se1,416.5,,0.000017496,0.00014172,1.3792,0.36778,57155.9213534522,0.0011479514,0.0008323314
6006,10.1002/adma.201004200,80,1(a),127,Na0.0025Pb0.9975Se1,Na0.025Pb0.9975Se1,417,,0.00001752,0.00014192,1.3774,0.36805,57077.6255707763,0.0011496168,0.0008346281
6006,10.1002/adma.201004200,80,1(a),127,Na0.0025Pb0.9975Se1,Na0.025Pb0.9975Se1,417.5,,0.000017544,0.00014212,1.3755,0.36832,56999.544003648,0.0011512822,0.0008369918
6006,10.1002/adma.201004200,80,1(a),127,Na0.0025Pb0.9975Se1,Na0.025Pb0.9975Se1,418,,0.000017568,0.00014232,1.3736,0.36858,56921.6757741348,0.0011529475,0.0008393619
6006,10.1002/adma.201004200,80,1(a),127,Na0.0025Pb0.9975Se1,Na0.025Pb0.9975Se1,418.5,,0.000017592,0.00014252,1.3718,0.36885,56844.020009095,0.0011546129,0.0008416773
6006,10.1002/adma.201004200,80,1(a),127,Na0.0025Pb0.9975Se1,Na0.025Pb0.9975Se1,419,,0.000017617,0.00014272,1.3699,0.36911,56763.3535789294,0.0011562127,0.0008440125
6006,10.1002/adma.201004200,80,1(a),127,Na0.0025Pb0.9975Se1,Na0.025Pb0.9975Se1,419.5,,0.000017642,0.00014291,1.3681,0.36938,56682.9157691872,0.0011576504,0.0008461738
6006,10.1002/adma.201004200,80,1(a),127,Na0.0025Pb0.9975Se1,Na0.025Pb0.9975Se1,420,,0.000017667,0.00014311,1.3662,0.36964,56602.7056093281,0.0011592501,0.0008485215
6006,10.1002/adma.201004200,80,1(a),127,Na0.0025Pb0.9975Se1,Na0.025Pb0.9975Se1,420.5,,0.000017692,0.00014331,1.3644,0.36991,56522.722134298,0.0011608499,0.0008508135
6006,10.1002/adma.201004200,80,1(a),127,Na0.0025Pb0.9975Se1,Na0.025Pb0.9975Se1,421,,0.000017717,0.00014351,1.3626,0.37017,56442.9643844895,0.0011624496,0.0008531114
6006,10.1002/adma.201004200,80,1(a),127,Na0.0025Pb0.9975Se1,Na0.025Pb0.9975Se1,421.5,,0.000017742,0.0001437,1.3608,0.37044,56363.431405704,0.0011638874,0.0008552964
6006,10.1002/adma.201004200,80,1(a),127,Na0.0025Pb0.9975Se1,Na0.025Pb0.9975Se1,422,,0.000017768,0.0001439,1.359,0.3707,56280.9545249887,0.0011654215,0.0008575582
6006,10.1002/adma.201004200,80,1(a),127,Na0.0025Pb0.9975Se1,Na0.025Pb0.9975Se1,422.5,,0.000017794,0.0001441,1.3572,0.37097,56198.7186692143,0.0011669557,0.0008598259
6006,10.1002/adma.201004200,80,1(a),127,Na0.0025Pb0.9975Se1,Na0.025Pb0.9975Se1,423,,0.00001782,0.00014429,1.3554,0.37123,56116.7227833895,0.001168328,0.0008619802
6006,10.1002/adma.201004200,80,1(a),127,Na0.0025Pb0.9975Se1,Na0.025Pb0.9975Se1,423.5,,0.000017846,0.00014449,1.3536,0.3715,56034.9658186708,0.0011698622,0.0008642599
6006,10.1002/adma.201004200,80,1(a),127,Na0.0025Pb0.9975Se1,Na0.025Pb0.9975Se1,424,,0.000017872,0.00014468,1.3519,0.37176,55953.4467323187,0.0011712345,0.0008663618
6006,10.1002/adma.201004200,80,1(a),127,Na0.0025Pb0.9975Se1,Na0.025Pb0.9975Se1,424.5,,0.000017899,0.00014488,1.3501,0.37203,55869.042963294,0.0011727032,0.0008686047
6006,10.1002/adma.201004200,80,1(a),127,Na0.0025Pb0.9975Se1,Na0.025Pb0.9975Se1,425,,0.000017925,0.00014507,1.3483,0.37229,55788.0055788006,0.0011740756,0.0008707822
6006,10.1002/adma.201004200,80,1(a),127,Na0.0025Pb0.9975Se1,Na0.025Pb0.9975Se1,425.5,,0.000017952,0.00014527,1.3466,0.37256,55704.0998217469,0.0011755444,0.0008729722
6006,10.1002/adma.201004200,80,1(a),127,Na0.0025Pb0.9975Se1,Na0.025Pb0.9975Se1,426,,0.000017979,0.00014546,1.3448,0.37282,55620.4460759775,0.0011768514,0.0008751126
6006,10.1002/adma.201004200,80,1(a),127,Na0.0025Pb0.9975Se1,Na0.025Pb0.9975Se1,426.5,,0.000018006,0.00014566,1.3431,0.37309,55537.0432078196,0.0011783203,0.0008773139
6006,10.1002/adma.201004200,80,1(a),127,Na0.0025Pb0.9975Se1,Na0.025Pb0.9975Se1,427,,0.000018033,0.00014585,1.3414,0.37335,55453.8900903898,0.0011796275,0.0008794002
6006,10.1002/adma.201004200,80,1(a),127,Na0.0025Pb0.9975Se1,Na0.025Pb0.9975Se1,427.5,,0.000018061,0.00014605,1.3397,0.37362,55367.9198272521,0.0011810311,0.0008815638
6006,10.1002/adma.201004200,80,1(a),127,Na0.0025Pb0.9975Se1,Na0.025Pb0.9975Se1,428,,0.000018089,0.00014624,1.3379,0.37388,55282.2157112057,0.0011822731,0.0008836782
6006,10.1002/adma.201004200,80,1(a),127,Na0.0025Pb0.9975Se1,Na0.025Pb0.9975Se1,428.5,,0.000018116,0.00014643,1.3362,0.37415,55199.8233605652,0.0011835805,0.000885781
6006,10.1002/adma.201004200,80,1(a),127,Na0.0025Pb0.9975Se1,Na0.025Pb0.9975Se1,429,,0.000018144,0.00014663,1.3345,0.37441,55114.6384479718,0.0011849844,0.0008879613
6006,10.1002/adma.201004200,80,1(a),127,Na0.0025Pb0.9975Se1,Na0.025Pb0.9975Se1,429.5,,0.000018172,0.00014682,1.3328,0.37468,55029.7160466652,0.0011862267,0.0008900261
6006,10.1002/adma.201004200,80,1(a),127,Na0.0025Pb0.9975Se1,Na0.025Pb0.9975Se1,430,,0.000018201,0.00014701,1.3311,0.37494,54942.0361518598,0.001187404,0.0008920472
6006,10.1002/adma.201004200,80,1(a),127,Na0.0025Pb0.9975Se1,Na0.025Pb0.9975Se1,430.5,,0.000018229,0.00014721,1.3295,0.37521,54857.6444127489,0.0011888082,0.0008941769
6006,10.1002/adma.201004200,80,1(a),127,Na0.0025Pb0.9975Se1,Na0.025Pb0.9975Se1,431,,0.000018258,0.0001474,1.3278,0.37547,54770.5115565779,0.0011899858,0.0008962086
6006,10.1002/adma.201004200,80,1(a),127,Na0.0025Pb0.9975Se1,Na0.025Pb0.9975Se1,431.5,,0.000018287,0.00014759,1.3261,0.37574,54683.6550555039,0.0011911636,0.0008982457
6006,10.1002/adma.201004200,80,1(a),127,Na0.0025Pb0.9975Se1,Na0.025Pb0.9975Se1,432,,0.000018316,0.00014778,1.3245,0.376,54597.0735968552,0.0011923416,0.0009002201
6006,10.1002/adma.201004200,80,1(a),127,Na0.0025Pb0.9975Se1,Na0.025Pb0.9975Se1,432.5,,0.000018345,0.00014797,1.3228,0.37627,54510.7658762606,0.0011935198,0.0009022678
6006,10.1002/adma.201004200,80,1(a),127,Na0.0025Pb0.9975Se1,Na0.025Pb0.9975Se1,433,,0.000018375,0.00014817,1.3212,0.37653,54421.768707483,0.0011947945,0.0009043252
6006,10.1002/adma.201004200,80,1(a),127,Na0.0025Pb0.9975Se1,Na0.025Pb0.9975Se1,433.5,,0.000018404,0.00014836,1.3195,0.3768,54336.0139100196,0.0011959731,0.0009063836
6006,10.1002/adma.201004200,80,1(a),127,Na0.0025Pb0.9975Se1,Na0.025Pb0.9975Se1,434,,0.000018434,0.00014855,1.3179,0.37706,54247.5859824238,0.001197087,0.0009083292
6006,10.1002/adma.201004200,80,1(a),127,Na0.0025Pb0.9975Se1,Na0.025Pb0.9975Se1,434.5,,0.000018464,0.00014874,1.3163,0.37733,54159.445407279,0.0011982012,0.0009102797
6006,10.1002/adma.201004200,80,1(a),127,Na0.0025Pb0.9975Se1,Na0.025Pb0.9975Se1,435,,0.000018494,0.00014893,1.3146,0.37759,54071.5907862009,0.0011993157,0.0009123047
6006,10.1002/adma.201004200,80,1(a),127,Na0.0025Pb0.9975Se1,Na0.025Pb0.9975Se1,435.5,,0.000018524,0.00014912,1.313,0.37786,53984.020729864,0.0012004305,0.0009142654
6006,10.1002/adma.201004200,80,1(a),127,Na0.0025Pb0.9975Se1,Na0.025Pb0.9975Se1,436,,0.000018554,0.00014931,1.3114,0.37812,53896.7338579282,0.0012015455,0.0009162312
6006,10.1002/adma.201004200,80,1(a),127,Na0.0025Pb0.9975Se1,Na0.025Pb0.9975Se1,436.5,,0.000018585,0.0001495,1.3098,0.37839,53806.8334678504,0.0012025962,0.0009181525
6006,10.1002/adma.201004200,80,1(a),127,Na0.0025Pb0.9975Se1,Na0.025Pb0.9975Se1,437,,0.000018616,0.0001497,1.3082,0.37865,53717.2324881822,0.001203808,0.0009202018
6006,10.1002/adma.201004200,80,1(a),127,Na0.0025Pb0.9975Se1,Na0.025Pb0.9975Se1,437.5,,0.000018647,0.00014989,1.3066,0.37892,53627.9294256449,0.0012048593,0.0009221333
6006,10.1002/adma.201004200,80,1(a),127,Na0.0025Pb0.9975Se1,Na0.025Pb0.9975Se1,438,,0.000018678,0.00015008,1.3051,0.37918,53538.9227968733,0.001205911,0.000923999
6006,10.1002/adma.201004200,80,1(a),127,Na0.0025Pb0.9975Se1,Na0.025Pb0.9975Se1,438.5,,0.000018709,0.00015027,1.3035,0.37945,53450.211128334,0.0012069631,0.0009259402
6006,10.1002/adma.201004200,80,1(a),127,Na0.0025Pb0.9975Se1,Na0.025Pb0.9975Se1,439,,0.000018741,0.00015046,1.3019,0.37971,53358.9456272344,0.0012079511,0.0009278371
6006,10.1002/adma.201004200,80,1(a),127,Na0.0025Pb0.9975Se1,Na0.025Pb0.9975Se1,439.5,,0.000018772,0.00015065,1.3003,0.37998,53270.8288940976,0.001209004,0.0009297885
6006,10.1002/adma.201004200,80,1(a),127,Na0.0025Pb0.9975Se1,Na0.025Pb0.9975Se1,440,,0.000018804,0.00015083,1.2988,0.38024,53180.1744309721,0.0012098324,0.0009315002
6006,10.1002/adma.201004200,80,1(a),127,Na0.0025Pb0.9975Se1,Na0.025Pb0.9975Se1,440.5,,0.000018836,0.00015102,1.2972,0.38051,53089.8279889573,0.0012108219,0.0009334118
6006,10.1002/adma.201004200,80,1(a),127,Na0.0025Pb0.9975Se1,Na0.025Pb0.9975Se1,441,,0.000018868,0.00015121,1.2957,0.38077,52999.788000848,0.0012118118,0.0009352564
6006,10.1002/adma.201004200,80,1(a),127,Na0.0025Pb0.9975Se1,Na0.025Pb0.9975Se1,441.5,,0.000018901,0.0001514,1.2942,0.38104,52907.2535844664,0.001212738,0.0009370561
6006,10.1002/adma.201004200,80,1(a),127,Na0.0025Pb0.9975Se1,Na0.025Pb0.9975Se1,442,,0.000018933,0.00015159,1.2926,0.3813,52817.8312998468,0.0012137288,0.0009389825
6006,10.1002/adma.201004200,80,1(a),127,Na0.0025Pb0.9975Se1,Na0.025Pb0.9975Se1,442.5,,0.000018966,0.00015178,1.2911,0.38157,52725.9306126753,0.0012146561,0.0009407917
6006,10.1002/adma.201004200,80,1(a),127,Na0.0025Pb0.9975Se1,Na0.025Pb0.9975Se1,443,,0.000018999,0.00015197,1.2896,0.38183,52634.3491762724,0.001215584,0.0009426055
6006,10.1002/adma.201004200,80,1(a),127,Na0.0025Pb0.9975Se1,Na0.025Pb0.9975Se1,443.5,,0.000019032,0.00015216,1.2881,0.3821,52543.0853299706,0.0012165125,0.0009444239
6006,10.1002/adma.201004200,80,1(a),127,Na0.0025Pb0.9975Se1,Na0.025Pb0.9975Se1,444,,0.000019065,0.00015235,1.2865,0.38236,52452.1374246,0.0012174415,0.0009463206
6006,10.1002/adma.201004200,80,1(a),127,Na0.0025Pb0.9975Se1,Na0.025Pb0.9975Se1,444.5,,0.000019099,0.00015253,1.285,0.38263,52358.7622388607,0.0012181476,0.0009479748
6006,10.1002/adma.201004200,80,1(a),127,Na0.0025Pb0.9975Se1,Na0.025Pb0.9975Se1,445,,0.000019132,0.00015272,1.2835,0.38289,52268.4507631194,0.0012190779,0.0009498075
6006,10.1002/adma.201004200,80,1(a),127,Na0.0025Pb0.9975Se1,Na0.025Pb0.9975Se1,445.5,,0.000019166,0.00015291,1.282,0.38316,52175.7278514035,0.0012199451,0.0009515953
6006,10.1002/adma.201004200,80,1(a),127,Na0.0025Pb0.9975Se1,Na0.025Pb0.9975Se1,446,,0.0000192,0.0001531,1.2806,0.38342,52083.3333333333,0.001220813,0.0009533133
6006,10.1002/adma.201004200,80,1(a),127,Na0.0025Pb0.9975Se1,Na0.025Pb0.9975Se1,446.5,,0.000019234,0.00015329,1.2791,0.38369,51991.2654674015,0.0012216816,0.0009551103
6006,10.1002/adma.201004200,80,1(a),127,Na0.0025Pb0.9975Se1,Na0.025Pb0.9975Se1,447,,0.000019268,0.00015347,1.2776,0.38396,51899.5225243928,0.0012223916,0.0009567874
6006,10.1002/adma.201004200,80,1(a),127,Na0.0025Pb0.9975Se1,Na0.025Pb0.9975Se1,447.5,,0.000019303,0.00015366,1.2761,0.38422,51805.4188468114,0.0012231982,0.0009585442
6006,10.1002/adma.201004200,80,1(a),127,Na0.0025Pb0.9975Se1,Na0.025Pb0.9975Se1,448,,0.000019338,0.00015385,1.2747,0.38449,51711.6558072189,0.0012240057,0.0009602304
6006,10.1002/adma.201004200,80,1(a),127,Na0.0025Pb0.9975Se1,Na0.025Pb0.9975Se1,448.5,,0.000019372,0.00015404,1.2732,0.38475,51620.896138757,0.0012248772,0.0009620462
6006,10.1002/adma.201004200,80,1(a),127,Na0.0025Pb0.9975Se1,Na0.025Pb0.9975Se1,449,,0.000019407,0.00015422,1.2717,0.38502,51527.7992476941,0.0012255273,0.0009636921
6006,10.1002/adma.201004200,80,1(a),127,Na0.0025Pb0.9975Se1,Na0.025Pb0.9975Se1,449.5,,0.000019443,0.00015441,1.2703,0.38528,51432.3921205575,0.0012262741,0.0009653422
6006,10.1002/adma.201004200,80,1(a),127,Na0.0025Pb0.9975Se1,Na0.025Pb0.9975Se1,450,,0.000019478,0.0001546,1.2688,0.38555,51339.9733032139,0.0012270849,0.0009671224
6006,10.1002/adma.201004200,80,1(a),127,Na0.0025Pb0.9975Se1,Na0.025Pb0.9975Se1,450.5,,0.000019514,0.00015478,1.2674,0.38581,51245.2598134673,0.0012276749,0.0009686562
6006,10.1002/adma.201004200,80,1(a),127,Na0.0025Pb0.9975Se1,Na0.025Pb0.9975Se1,451,,0.000019549,0.00015497,1.266,0.38608,51153.5116885774,0.0012284874,0.0009703692
6006,10.1002/adma.201004200,80,1(a),127,Na0.0025Pb0.9975Se1,Na0.025Pb0.9975Se1,451.5,,0.000019585,0.00015516,1.2645,0.38634,51059.4842992086,0.001229238,0.0009721139
6006,10.1002/adma.201004200,80,1(a),127,Na0.0025Pb0.9975Se1,Na0.025Pb0.9975Se1,452,,0.000019621,0.00015534,1.2631,0.38661,50965.8019468936,0.0012298311,0.0009736609
6006,10.1002/adma.201004200,80,1(a),127,Na0.0025Pb0.9975Se1,Na0.025Pb0.9975Se1,452.5,,0.000019657,0.00015553,1.2617,0.38687,50872.462735921,0.0012305836,0.0009753377
6006,10.1002/adma.201004200,80,1(a),127,Na0.0025Pb0.9975Se1,Na0.025Pb0.9975Se1,453,,0.000019694,0.00015572,1.2603,0.38714,50776.8863613283,0.0012312744,0.0009769693
6006,10.1002/adma.201004200,80,1(a),127,Na0.0025Pb0.9975Se1,Na0.025Pb0.9975Se1,453.5,,0.00001973,0.0001559,1.2589,0.3874,50684.2372022301,0.0012318708,0.0009785295
6006,10.1002/adma.201004200,80,1(a),127,Na0.0025Pb0.9975Se1,Na0.025Pb0.9975Se1,454,,0.000019767,0.00015609,1.2575,0.38767,50589.3661152426,0.0012325638,0.00098017
6006,10.1002/adma.201004200,80,1(a),127,Na0.0025Pb0.9975Se1,Na0.025Pb0.9975Se1,454.5,,0.000019804,0.00015628,1.2561,0.38793,50494.8495253484,0.0012332578,0.000981815
6006,10.1002/adma.201004200,80,1(a),127,Na0.0025Pb0.9975Se1,Na0.025Pb0.9975Se1,455,,0.000019841,0.00015646,1.2547,0.3882,50400.6854493221,0.0012337953,0.0009833388
6006,10.1002/adma.201004200,80,1(a),127,Na0.0025Pb0.9975Se1,Na0.025Pb0.9975Se1,455.5,,0.000019878,0.00015665,1.2533,0.38846,50306.8719187041,0.0012344915,0.0009849928
6006,10.1002/adma.201004200,80,1(a),127,Na0.0025Pb0.9975Se1,Na0.025Pb0.9975Se1,456,,0.000019916,0.00015683,1.2519,0.38873,50210.8857200241,0.0012349693,0.000986476
6006,10.1002/adma.201004200,80,1(a),127,Na0.0025Pb0.9975Se1,Na0.025Pb0.9975Se1,456.5,,0.000019954,0.00015702,1.2505,0.38899,50115.2651097524,0.0012356059,0.0009880895
6006,10.1002/adma.201004200,80,1(a),127,Na0.0025Pb0.9975Se1,Na0.025Pb0.9975Se1,457,,0.000019991,0.0001572,1.2492,0.38926,50022.5101295583,0.0012361483,0.0009895519
6006,10.1002/adma.201004200,80,1(a),127,Na0.0025Pb0.9975Se1,Na0.025Pb0.9975Se1,457.5,,0.000020029,0.00015739,1.2478,0.38952,49927.6049727894,0.0012367873,0.0009911743
6006,10.1002/adma.201004200,80,1(a),127,Na0.0025Pb0.9975Se1,Na0.025Pb0.9975Se1,458,,0.000020068,0.00015758,1.2464,0.38979,49830.576041459,0.0012373658,0.0009927517
6006,10.1002/adma.201004200,80,1(a),127,Na0.0025Pb0.9975Se1,Na0.025Pb0.9975Se1,458.5,,0.000020106,0.00015776,1.2451,0.39005,49736.3970953944,0.0012378503,0.0009941774
6006,10.1002/adma.201004200,80,1(a),127,Na0.0025Pb0.9975Se1,Na0.025Pb0.9975Se1,459,,0.000020144,0.00015795,1.2437,0.39032,49642.5734710087,0.001238493,0.0009958133
6006,10.1002/adma.201004200,80,1(a),127,Na0.0025Pb0.9975Se1,Na0.025Pb0.9975Se1,459.5,,0.000020183,0.00015813,1.2424,0.39058,49546.6481692513,0.0012389187,0.000997198
6006,10.1002/adma.201004200,80,1(a),127,Na0.0025Pb0.9975Se1,Na0.025Pb0.9975Se1,460,,0.000020222,0.00015832,1.241,0.39085,49451.0928691524,0.0012395026,0.0009987934
6006,10.1002/adma.201004200,80,1(a),127,Na0.0025Pb0.9975Se1,Na0.025Pb0.9975Se1,460.5,,0.000020261,0.0001585,1.2397,0.39111,49355.9054340852,0.0012399314,0.0010001867
6006,10.1002/adma.201004200,80,1(a),127,Na0.0025Pb0.9975Se1,Na0.025Pb0.9975Se1,461,,0.0000203,0.00015869,1.2384,0.39138,49261.0837438424,0.001240518,0.0010017103
6006,10.1002/adma.201004200,80,1(a),127,Na0.0025Pb0.9975Se1,Na0.025Pb0.9975Se1,461.5,,0.00002034,0.00015887,1.237,0.39164,49164.2084562439,0.0012408887,0.0010031437
6006,10.1002/adma.201004200,80,1(a),127,Na0.0025Pb0.9975Se1,Na0.025Pb0.9975Se1,462,,0.000020379,0.00015906,1.2357,0.39191,49070.1212031994,0.0012414782,0.001004676
6006,10.1002/adma.201004200,80,1(a),127,Na0.0025Pb0.9975Se1,Na0.025Pb0.9975Se1,462.5,,0.000020419,0.00015924,1.2344,0.39217,48973.9948087565,0.0012418521,0.001006037
6006,10.1002/adma.201004200,80,1(a),127,Na0.0025Pb0.9975Se1,Na0.025Pb0.9975Se1,463,,0.000020459,0.00015943,1.2331,0.39244,48878.244293465,0.0012423835,0.0010075286
6006,10.1002/adma.201004200,80,1(a),127,Na0.0025Pb0.9975Se1,Na0.025Pb0.9975Se1,463.5,,0.000020499,0.00015961,1.2318,0.3927,48782.8674569491,0.0012427607,0.0010088981
6006,10.1002/adma.201004200,80,1(a),127,Na0.0025Pb0.9975Se1,Na0.025Pb0.9975Se1,464,,0.000020539,0.0001598,1.2304,0.39297,48687.8621159745,0.0012432952,0.0010104805
6006,10.1002/adma.201004200,80,1(a),127,Na0.0025Pb0.9975Se1,Na0.025Pb0.9975Se1,464.5,,0.000020579,0.00015998,1.2291,0.39323,48593.2261042811,0.0012436756,0.0010118588
6006,10.1002/adma.201004200,80,1(a),127,Na0.0025Pb0.9975Se1,Na0.025Pb0.9975Se1,465,,0.00002062,0.00016017,1.2278,0.3935,48496.6052376334,0.0012441527,0.0010133187
6006,10.1002/adma.201004200,80,1(a),127,Na0.0025Pb0.9975Se1,Na0.025Pb0.9975Se1,465.5,,0.000020661,0.00016035,1.2265,0.39376,48400.3678427956,0.0012444762,0.0010146565
6006,10.1002/adma.201004200,80,1(a),127,Na0.0025Pb0.9975Se1,Na0.025Pb0.9975Se1,466,,0.000020702,0.00016053,1.2253,0.39403,48304.5116413873,0.0012448015,0.0010159157
6006,10.1002/adma.201004200,80,1(a),127,Na0.0025Pb0.9975Se1,Na0.025Pb0.9975Se1,466.5,,0.000020743,0.00016072,1.224,0.39429,48209.0343730415,0.0012452836,0.0010173886
6006,10.1002/adma.201004200,80,1(a),127,Na0.0025Pb0.9975Se1,Na0.025Pb0.9975Se1,467,,0.000020784,0.0001609,1.2227,0.39456,48113.9337952271,0.0012456125,0.0010187393
6006,10.1002/adma.201004200,80,1(a),127,Na0.0025Pb0.9975Se1,Na0.025Pb0.9975Se1,467.5,,0.000020826,0.00016109,1.2214,0.39482,48016.9019494862,0.001246038,0.001020172
6006,10.1002/adma.201004200,80,1(a),127,Na0.0025Pb0.9975Se1,Na0.025Pb0.9975Se1,468,,0.000020867,0.00016127,1.2201,0.39509,47922.5571476494,0.0012463705,0.0010215314
6006,10.1002/adma.201004200,80,1(a),127,Na0.0025Pb0.9975Se1,Na0.025Pb0.9975Se1,468.5,,0.000020909,0.00016146,1.2189,0.39535,47826.2948969343,0.0012467995,0.0010228891
6006,10.1002/adma.201004200,80,1(a),127,Na0.0025Pb0.9975Se1,Na0.025Pb0.9975Se1,469,,0.000020951,0.00016164,1.2176,0.39562,47730.4185957711,0.001247076,0.0010242083
6006,10.1002/adma.201004200,80,1(a),127,Na0.0025Pb0.9975Se1,Na0.025Pb0.9975Se1,469.5,,0.000020993,0.00016183,1.2163,0.39588,47634.9259276902,0.0012475086,0.0010256587
6006,10.1002/adma.201004200,80,1(a),127,Na0.0025Pb0.9975Se1,Na0.025Pb0.9975Se1,470,,0.000021035,0.00016201,1.2151,0.39615,47539.8145947231,0.0012477889,0.0010269023
6006,10.1002/adma.201004200,80,1(a),127,Na0.0025Pb0.9975Se1,Na0.025Pb0.9975Se1,470.5,,0.000021078,0.00016219,1.2138,0.39641,47442.8313881772,0.001248012,0.0010281858
6006,10.1002/adma.201004200,80,1(a),127,Na0.0025Pb0.9975Se1,Na0.025Pb0.9975Se1,471,,0.000021121,0.00016238,1.2126,0.39668,47346.243075612,0.0012483909,0.0010295158
6006,10.1002/adma.201004200,80,1(a),127,Na0.0025Pb0.9975Se1,Na0.025Pb0.9975Se1,471.5,,0.000021163,0.00016256,1.2113,0.39694,47252.2799225063,0.0012486771,0.001030857
6006,10.1002/adma.201004200,80,1(a),127,Na0.0025Pb0.9975Se1,Na0.025Pb0.9975Se1,472,,0.000021206,0.00016275,1.2101,0.39721,47156.4651513723,0.0012490598,0.0010321955
6006,10.1002/adma.201004200,80,1(a),127,Na0.0025Pb0.9975Se1,Na0.025Pb0.9975Se1,472.5,,0.00002125,0.00016293,1.2089,0.39747,47058.8235294118,0.0012492322,0.0010333628
6006,10.1002/adma.201004200,80,1(a),127,Na0.0025Pb0.9975Se1,Na0.025Pb0.9975Se1,473,,0.000021293,0.00016311,1.2076,0.39774,46963.7909172028,0.0012494657,0.0010346685
6006,10.1002/adma.201004200,80,1(a),127,Na0.0025Pb0.9975Se1,Na0.025Pb0.9975Se1,473.5,,0.000021336,0.0001633,1.2064,0.398,46869.1413573303,0.0012498542,0.0010360198
6006,10.1002/adma.201004200,80,1(a),127,Na0.0025Pb0.9975Se1,Na0.025Pb0.9975Se1,474,,0.00002138,0.00016348,1.2052,0.39827,46772.6847521048,0.0012500332,0.0010371998
6006,10.1002/adma.201004200,80,1(a),127,Na0.0025Pb0.9975Se1,Na0.025Pb0.9975Se1,474.5,,0.000021424,0.00016367,1.204,0.39853,46676.6243465273,0.0012503673,0.001038511
6006,10.1002/adma.201004200,80,1(a),127,Na0.0025Pb0.9975Se1,Na0.025Pb0.9975Se1,475,,0.000021468,0.00016385,1.2027,0.3988,46580.9577044904,0.0012505507,0.0010397861
6006,10.1002/adma.201004200,80,1(a),127,Na0.0025Pb0.9975Se1,Na0.025Pb0.9975Se1,475.5,,0.000021512,0.00016403,1.2015,0.39907,46485.6824098178,0.0012507364,0.0010409791
6006,10.1002/adma.201004200,80,1(a),127,Na0.0025Pb0.9975Se1,Na0.025Pb0.9975Se1,476,,0.000021556,0.00016422,1.2003,0.39933,46390.7960660605,0.0012510767,0.0010423033
6006,10.1002/adma.201004200,80,1(a),127,Na0.0025Pb0.9975Se1,Na0.025Pb0.9975Se1,476.5,,0.000021601,0.0001644,1.1991,0.3996,46294.15304847,0.0012512087,0.0010434565
6006,10.1002/adma.201004200,80,1(a),127,Na0.0025Pb0.9975Se1,Na0.025Pb0.9975Se1,477,,0.000021646,0.00016459,1.1979,0.39986,46197.9118543842,0.0012514953,0.0010447411
6006,10.1002/adma.201004200,80,1(a),127,Na0.0025Pb0.9975Se1,Na0.025Pb0.9975Se1,477.5,,0.00002169,0.00016477,1.1967,0.40013,46104.1954817888,0.0012516899,0.0010459512
6006,10.1002/adma.201004200,80,1(a),127,Na0.0025Pb0.9975Se1,Na0.025Pb0.9975Se1,478,,0.000021735,0.00016495,1.1955,0.40039,46008.7416609156,0.001251829,0.0010471175
6006,10.1002/adma.201004200,80,1(a),127,Na0.0025Pb0.9975Se1,Na0.025Pb0.9975Se1,478.5,,0.000021781,0.00016514,1.1943,0.40066,45911.574307883,0.0012520646,0.0010483669
6006,10.1002/adma.201004200,80,1(a),127,Na0.0025Pb0.9975Se1,Na0.025Pb0.9975Se1,479,,0.000021826,0.00016532,1.1931,0.40092,45816.9156052415,0.0012522085,0.0010495419
6006,10.1002/adma.201004200,80,1(a),127,Na0.0025Pb0.9975Se1,Na0.025Pb0.9975Se1,479.5,,0.000021871,0.0001655,1.192,0.40119,45722.6464267752,0.0012523547,0.0010506332
6006,10.1002/adma.201004200,80,1(a),127,Na0.0025Pb0.9975Se1,Na0.025Pb0.9975Se1,480,,0.000021917,0.00016569,1.1908,0.40145,45626.6824839166,0.0012525973,0.0010518957
6006,10.1002/adma.201004200,80,1(a),127,Na0.0025Pb0.9975Se1,Na0.025Pb0.9975Se1,480.5,,0.000021963,0.00016587,1.1896,0.40172,45531.120520876,0.0012526912,0.0010530356
6006,10.1002/adma.201004200,80,1(a),127,Na0.0025Pb0.9975Se1,Na0.025Pb0.9975Se1,481,,0.000022009,0.00016606,1.1884,0.40198,45435.9580171748,0.0012529385,0.0010543071
6006,10.1002/adma.201004200,80,1(a),127,Na0.0025Pb0.9975Se1,Na0.025Pb0.9975Se1,481.5,,0.000022055,0.00016624,1.1873,0.40225,45341.192473362,0.0012530373,0.001055367
6006,10.1002/adma.201004200,80,1(a),127,Na0.0025Pb0.9975Se1,Na0.025Pb0.9975Se1,482,,0.000022102,0.00016642,1.1861,0.40251,45244.7742285766,0.0012530819,0.0010564724
6006,10.1002/adma.201004200,80,1(a),127,Na0.0025Pb0.9975Se1,Na0.025Pb0.9975Se1,482.5,,0.000022148,0.00016661,1.1849,0.40278,45150.8036843056,0.0012533363,0.001057757
6006,10.1002/adma.201004200,80,1(a),127,Na0.0025Pb0.9975Se1,Na0.025Pb0.9975Se1,483,,0.000022195,0.00016679,1.1838,0.40304,45055.1926109484,0.0012533861,0.001058782
6006,10.1002/adma.201004200,80,1(a),127,Na0.0025Pb0.9975Se1,Na0.025Pb0.9975Se1,483.5,,0.000022242,0.00016697,1.1826,0.40331,44959.9856128046,0.0012534386,0.0010599007
6006,10.1002/adma.201004200,80,1(a),127,Na0.0025Pb0.9975Se1,Na0.025Pb0.9975Se1,484,,0.000022289,0.00016716,1.1815,0.40357,44865.1801336982,0.0012536438,0.0010610612
6006,10.1002/adma.201004200,80,1(a),127,Na0.0025Pb0.9975Se1,Na0.025Pb0.9975Se1,484.5,,0.000022336,0.00016734,1.1803,0.40384,44770.7736389685,0.0012537015,0.0010621888
6006,10.1002/adma.201004200,80,1(a),127,Na0.0025Pb0.9975Se1,Na0.025Pb0.9975Se1,485,,0.000022383,0.00016753,1.1792,0.4041,44676.7636152437,0.0012539115,0.0010633578
6006,10.1002/adma.201004200,80,1(a),127,Na0.0025Pb0.9975Se1,Na0.025Pb0.9975Se1,485.5,,0.000022431,0.00016771,1.1781,0.40437,44581.1600017832,0.0012539184,0.0010643565
6006,10.1002/adma.201004200,80,1(a),127,Na0.0025Pb0.9975Se1,Na0.025Pb0.9975Se1,486,,0.000022478,0.00016789,1.1769,0.40463,44487.9437672391,0.001253984,0.0010654975
6006,10.1002/adma.201004200,80,1(a),127,Na0.0025Pb0.9975Se1,Na0.025Pb0.9975Se1,486.5,,0.000022526,0.00016808,1.1758,0.4049,44393.1456983042,0.0012541457,0.0010666318
6006,10.1002/adma.201004200,80,1(a),127,Na0.0025Pb0.9975Se1,Na0.025Pb0.9975Se1,487,,0.000022574,0.00016826,1.1747,0.40516,44298.7507752281,0.0012541609,0.0010676435
6006,10.1002/adma.201004200,80,1(a),127,Na0.0025Pb0.9975Se1,Na0.025Pb0.9975Se1,487.5,,0.000022622,0.00016845,1.1735,0.40543,44204.7564317921,0.0012543278,0.0010688775
6006,10.1002/adma.201004200,80,1(a),127,Na0.0025Pb0.9975Se1,Na0.025Pb0.9975Se1,488,,0.000022671,0.00016863,1.1724,0.40569,44109.2144148913,0.001254293,0.0010698507
6006,10.1002/adma.201004200,80,1(a),127,Na0.0025Pb0.9975Se1,Na0.025Pb0.9975Se1,488.5,,0.000022719,0.00016881,1.1713,0.40596,44016.0218319468,0.0012543165,0.0010708755
6006,10.1002/adma.201004200,80,1(a),127,Na0.0025Pb0.9975Se1,Na0.025Pb0.9975Se1,489,,0.000022768,0.000169,1.1702,0.40622,43921.2930428672,0.0012544361,0.0010719843
6006,10.1002/adma.201004200,80,1(a),127,Na0.0025Pb0.9975Se1,Na0.025Pb0.9975Se1,489.5,,0.000022817,0.00016918,1.169,0.40649,43826.971118026,0.00125441,0.0010730624
6006,10.1002/adma.201004200,80,1(a),127,Na0.0025Pb0.9975Se1,Na0.025Pb0.9975Se1,490,,0.000022866,0.00016937,1.1679,0.40675,43733.0534417913,0.001254535,0.0010741801
6006,10.1002/adma.201004200,80,1(a),127,Na0.0025Pb0.9975Se1,Na0.025Pb0.9975Se1,490.5,,0.000022915,0.00016955,1.1668,0.40702,43639.5374209033,0.0012545146,0.0010751754
6006,10.1002/adma.201004200,80,1(a),127,Na0.0025Pb0.9975Se1,Na0.025Pb0.9975Se1,491,,0.000022964,0.00016973,1.1657,0.40728,43546.4204842362,0.0012544972,0.001076175
6006,10.1002/adma.201004200,80,1(a),127,Na0.0025Pb0.9975Se1,Na0.025Pb0.9975Se1,491.5,,0.000023014,0.00016992,1.1646,0.40755,43451.8119405579,0.0012545758,0.0010772589
6006,10.1002/adma.201004200,80,1(a),127,Na0.0025Pb0.9975Se1,Na0.025Pb0.9975Se1,492,,0.000023063,0.0001701,1.1635,0.40781,43359.4935611152,0.001254564,0.0010782673
6006,10.1002/adma.201004200,80,1(a),127,Na0.0025Pb0.9975Se1,Na0.025Pb0.9975Se1,492.5,,0.000023113,0.00017029,1.1624,0.40808,43265.6946307273,0.0012546482,0.0010793601
6006,10.1002/adma.201004200,80,1(a),127,Na0.0025Pb0.9975Se1,Na0.025Pb0.9975Se1,493,,0.000023163,0.00017047,1.1613,0.40834,43172.3006519017,0.001254588,0.0010803306
6006,10.1002/adma.201004200,80,1(a),127,Na0.0025Pb0.9975Se1,Na0.025Pb0.9975Se1,493.5,,0.000023213,0.00017065,1.1603,0.40861,43079.3090078835,0.0012545308,0.0010812124
6006,10.1002/adma.201004200,80,1(a),127,Na0.0025Pb0.9975Se1,Na0.025Pb0.9975Se1,494,,0.000023264,0.00017084,1.1592,0.40887,42984.8693259972,0.0012545695,0.0010822719
6006,10.1002/adma.201004200,80,1(a),127,Na0.0025Pb0.9975Se1,Na0.025Pb0.9975Se1,494.5,,0.000023314,0.00017102,1.1581,0.40914,42892.6825083641,0.0012545183,0.0010832556
6006,10.1002/adma.201004200,80,1(a),127,Na0.0025Pb0.9975Se1,Na0.025Pb0.9975Se1,495,,0.000023365,0.00017121,1.157,0.4094,42799.0584207147,0.001254563,0.0010843241
6006,10.1002/adma.201004200,80,1(a),127,Na0.0025Pb0.9975Se1,Na0.025Pb0.9975Se1,495.5,,0.000023415,0.00017139,1.1559,0.40967,42707.6660260517,0.0012545177,0.0010853168
6006,10.1002/adma.201004200,80,1(a),127,Na0.0025Pb0.9975Se1,Na0.025Pb0.9975Se1,496,,0.000023466,0.00017157,1.1549,0.40993,42614.8470126992,0.0012544219,0.0010861736
6006,10.1002/adma.201004200,80,1(a),127,Na0.0025Pb0.9975Se1,Na0.025Pb0.9975Se1,496.5,,0.000023517,0.00017176,1.1538,0.4102,42522.4305821321,0.0012544754,0.0010872555
6006,10.1002/adma.201004200,80,1(a),127,Na0.0025Pb0.9975Se1,Na0.025Pb0.9975Se1,497,,0.000023569,0.00017194,1.1527,0.41046,42428.6138571853,0.0012543325,0.0010881691
6006,10.1002/adma.201004200,80,1(a),127,Na0.0025Pb0.9975Se1,Na0.025Pb0.9975Se1,497.5,,0.00002362,0.00017213,1.1516,0.41073,42337.0025402201,0.0012543919,0.0010892601
6006,10.1002/adma.201004200,80,1(a),127,Na0.0025Pb0.9975Se1,Na0.025Pb0.9975Se1,498,,0.000023672,0.00017231,1.1506,0.41099,42244.001351808,0.0012542555,0.0010900882
6006,10.1002/adma.201004200,80,1(a),127,Na0.0025Pb0.9975Se1,Na0.025Pb0.9975Se1,498.5,,0.000023723,0.0001725,1.1495,0.41126,42153.1846731021,0.0012543207,0.0010911881
6006,10.1002/adma.201004200,80,1(a),127,Na0.0025Pb0.9975Se1,Na0.025Pb0.9975Se1,499,,0.000023775,0.00017268,1.1485,0.41152,42060.9884332282,0.0012541906,0.0010920249
6006,10.1002/adma.201004200,80,1(a),127,Na0.0025Pb0.9975Se1,Na0.025Pb0.9975Se1,499.5,,0.000023827,0.00017286,1.1474,0.41179,41969.1946111554,0.0012540639,0.0010929614
6006,10.1002/adma.201004200,80,1(a),127,Na0.0025Pb0.9975Se1,Na0.025Pb0.9975Se1,500,,0.00002388,0.00017305,1.1464,0.41205,41876.0469011725,0.0012540328,0.0010938876
6006,10.1002/adma.201004200,80,1(a),127,Na0.0025Pb0.9975Se1,Na0.025Pb0.9975Se1,500.5,,0.000023932,0.00017323,1.1453,0.41232,41785.0576633796,0.0012539125,0.0010948332
6006,10.1002/adma.201004200,80,1(a),127,Na0.0025Pb0.9975Se1,Na0.025Pb0.9975Se1,501,,0.000023985,0.00017342,1.1443,0.41258,41692.7246195539,0.0012538877,0.0010957683
6006,10.1002/adma.201004200,80,1(a),127,Na0.0025Pb0.9975Se1,Na0.025Pb0.9975Se1,501.5,,0.000024037,0.0001736,1.1432,0.41285,41602.5294337896,0.0012537738,0.001096723
6006,10.1002/adma.201004200,80,1(a),127,Na0.0025Pb0.9975Se1,Na0.025Pb0.9975Se1,502,,0.00002409,0.00017379,1.1422,0.41311,41511.00041511,0.0012537553,0.001097667
6006,10.1002/adma.201004200,80,1(a),127,Na0.0025Pb0.9975Se1,Na0.025Pb0.9975Se1,502.5,,0.000024143,0.00017397,1.1412,0.41338,41419.8732551878,0.0012535957,0.001098489
6006,10.1002/adma.201004200,80,1(a),127,Na0.0025Pb0.9975Se1,Na0.025Pb0.9975Se1,503,,0.000024196,0.00017416,1.1401,0.41364,41329.1453132749,0.0012535835,0.0010995382
6006,10.1002/adma.201004200,80,1(a),127,Na0.0025Pb0.9975Se1,Na0.025Pb0.9975Se1,503.5,,0.00002425,0.00017434,1.1391,0.41391,41237.1134020619,0.0012533788,0.0011003238
6006,10.1002/adma.201004200,80,1(a),127,Na0.0025Pb0.9975Se1,Na0.025Pb0.9975Se1,504,,0.000024303,0.00017453,1.1381,0.41417,41147.1834752911,0.0012533729,0.0011012854
6006,10.1002/adma.201004200,80,1(a),127,Na0.0025Pb0.9975Se1,Na0.025Pb0.9975Se1,504.5,,0.000024357,0.00017471,1.137,0.41444,41055.9592724884,0.001253175,0.0011021768
6006,10.1002/adma.201004200,80,1(a),127,Na0.0025Pb0.9975Se1,Na0.025Pb0.9975Se1,505,,0.000024411,0.0001749,1.136,0.41471,40965.1386669944,0.001253124,0.0011031021
6006,10.1002/adma.201004200,80,1(a),127,Na0.0025Pb0.9975Se1,Na0.025Pb0.9975Se1,505.5,,0.000024465,0.00017508,1.135,0.41497,40874.718986307,0.001252933,0.0011039057
6006,10.1002/adma.201004200,80,1(a),127,Na0.0025Pb0.9975Se1,Na0.025Pb0.9975Se1,506,,0.000024519,0.00017527,1.134,0.41524,40784.6975814674,0.0012528885,0.0011048399
6006,10.1002/adma.201004200,80,1(a),127,Na0.0025Pb0.9975Se1,Na0.025Pb0.9975Se1,506.5,,0.000024573,0.00017545,1.133,0.4155,40695.0718268018,0.0012527043,0.0011056525
6006,10.1002/adma.201004200,80,1(a),127,Na0.0025Pb0.9975Se1,Na0.025Pb0.9975Se1,507,,0.000024627,0.00017564,1.132,0.41577,40605.8391196654,0.0012526662,0.0011065956
6006,10.1002/adma.201004200,80,1(a),127,Na0.0025Pb0.9975Se1,Na0.025Pb0.9975Se1,507.5,,0.000024682,0.00017582,1.131,0.41603,40515.3553196662,0.0012524379,0.0011073722
6006,10.1002/adma.201004200,80,1(a),127,Na0.0025Pb0.9975Se1,Na0.025Pb0.9975Se1,508,,0.000024737,0.00017601,1.1299,0.4163,40425.2738812305,0.0012523556,0.0011083774
6006,10.1002/adma.201004200,80,1(a),127,Na0.0025Pb0.9975Se1,Na0.025Pb0.9975Se1,508.5,,0.000024792,0.00017619,1.1289,0.41656,40335.5921264924,0.0012521344,0.0011091633
6006,10.1002/adma.201004200,80,1(a),127,Na0.0025Pb0.9975Se1,Na0.025Pb0.9975Se1,509,,0.000024847,0.00017638,1.1279,0.41683,40246.3074012959,0.0012520588,0.0011100796
6006,10.1002/adma.201004200,80,1(a),127,Na0.0025Pb0.9975Se1,Na0.025Pb0.9975Se1,509.5,,0.000024902,0.00017656,1.1269,0.41709,40157.4170749337,0.0012518446,0.0011108746
6006,10.1002/adma.201004200,80,1(a),127,Na0.0025Pb0.9975Se1,Na0.025Pb0.9975Se1,510,,0.000024958,0.00017675,1.1259,0.41736,40067.3130859845,0.0012517254,0.0011117554
6006,10.1002/adma.201004200,80,1(a),127,Na0.0025Pb0.9975Se1,Na0.025Pb0.9975Se1,510.5,,0.000025013,0.00017693,1.125,0.41762,39979.2108103786,0.0012515182,0.0011124606
6006,10.1002/adma.201004200,80,1(a),127,Na0.0025Pb0.9975Se1,Na0.025Pb0.9975Se1,511,,0.000025069,0.00017712,1.124,0.41789,39889.9038653317,0.0012514059,0.0011133504
6006,10.1002/adma.201004200,80,1(a),127,Na0.0025Pb0.9975Se1,Na0.025Pb0.9975Se1,511.5,,0.000025125,0.00017731,1.123,0.41815,39800.9950248756,0.001251297,0.0011142448
6006,10.1002/adma.201004200,80,1(a),127,Na0.0025Pb0.9975Se1,Na0.025Pb0.9975Se1,512,,0.000025181,0.00017749,1.122,0.41842,39712.4816329772,0.0012510504,0.0011150182
6006,10.1002/adma.201004200,80,1(a),127,Na0.0025Pb0.9975Se1,Na0.025Pb0.9975Se1,512.5,,0.000025237,0.00017768,1.121,0.41868,39624.361057178,0.0012509483,0.0011159218
6006,10.1002/adma.201004200,80,1(a),127,Na0.0025Pb0.9975Se1,Na0.025Pb0.9975Se1,513,,0.000025293,0.00017786,1.12,0.41895,39536.6306883327,0.0012507089,0.0011167044
6006,10.1002/adma.201004200,80,1(a),127,Na0.0025Pb0.9975Se1,Na0.025Pb0.9975Se1,513.5,,0.00002535,0.00017805,1.119,0.41921,39447.7317554241,0.0012505642,0.001117573
6006,10.1002/adma.201004200,80,1(a),127,Na0.0025Pb0.9975Se1,Na0.025Pb0.9975Se1,514,,0.000025406,0.00017823,1.1181,0.41948,39360.7809178934,0.0012503319,0.0011182648
6006,10.1002/adma.201004200,80,1(a),127,Na0.0025Pb0.9975Se1,Na0.025Pb0.9975Se1,514.5,,0.000025463,0.00017842,1.1171,0.41974,39272.6701488434,0.0012501943,0.0011191427
6006,10.1002/adma.201004200,80,1(a),127,Na0.0025Pb0.9975Se1,Na0.025Pb0.9975Se1,515,,0.00002552,0.00017861,1.1161,0.42001,39184.9529780564,0.00125006,0.0011200251
6006,10.1002/adma.201004200,80,1(a),127,Na0.0025Pb0.9975Se1,Na0.025Pb0.9975Se1,515.5,,0.000025577,0.00017879,1.1152,0.42027,39097.6267740548,0.0012497894,0.0011206864
6006,10.1002/adma.201004200,80,1(a),127,Na0.0025Pb0.9975Se1,Na0.025Pb0.9975Se1,516,,0.000025635,0.00017898,1.1142,0.42054,39009.1671542813,0.0012496134,0.0011215342
6006,10.1002/adma.201004200,80,1(a),127,Na0.0025Pb0.9975Se1,Na0.025Pb0.9975Se1,516.5,,0.000025692,0.00017916,1.1132,0.4208,38922.6218278063,0.0012493502,0.0011223053
6006,10.1002/adma.201004200,80,1(a),127,Na0.0025Pb0.9975Se1,Na0.025Pb0.9975Se1,517,,0.00002575,0.00017935,1.1123,0.42107,38834.9514563107,0.0012491815,0.0011230616
6006,10.1002/adma.201004200,80,1(a),127,Na0.0025Pb0.9975Se1,Na0.025Pb0.9975Se1,517.5,,0.000025808,0.00017954,1.1113,0.42133,38747.6751394916,0.0012490163,0.0011239236
6006,10.1002/adma.201004200,80,1(a),127,Na0.0025Pb0.9975Se1,Na0.025Pb0.9975Se1,518,,0.000025865,0.00017972,1.1103,0.4216,38662.28494104,0.0012487639,0.0011247086
6006,10.1002/adma.201004200,80,1(a),127,Na0.0025Pb0.9975Se1,Na0.025Pb0.9975Se1,518.5,,0.000025924,0.00017991,1.1094,0.42186,38574.2940904181,0.0012485576,0.001125435
6006,10.1002/adma.201004200,80,1(a),127,Na0.0025Pb0.9975Se1,Na0.025Pb0.9975Se1,519,,0.000025982,0.0001801,1.1084,0.42213,38488.1841274729,0.0012484031,0.001126311
