Repository: RamyaGuru/STD2_EffMass

# STD2_EffMass
Effective mass modeling of StarryData2 data

File: csvfiles/heavilydopedptypePbSe10.1002adma.201004200.csv (part 29 of 36)
sid,DOI,figureid,fignum,sampleid,samplename,composition,Temperature,Carrier mobility,Electrical resistivity,Seebeck coefficient,Thermal conductivity,ZT,Electrical conductivity,Power factor,Figure of merit Z
6006,10.1002/adma.201004200,80,1(a),127,Na0.0025Pb0.9975Se1,Na0.025Pb0.9975Se1,519.5,,0.00002604,0.00018028,1.1075,0.42239,38402.4577572965,0.0012481136,0.0011269649
6006,10.1002/adma.201004200,80,1(a),127,Na0.0025Pb0.9975Se1,Na0.025Pb0.9975Se1,520,,0.000026099,0.00018047,1.1065,0.42266,38315.6442775585,0.0012479183,0.0011278069
6006,10.1002/adma.201004200,80,1(a),127,Na0.0025Pb0.9975Se1,Na0.025Pb0.9975Se1,520.5,,0.000026157,0.00018066,1.1056,0.42292,38230.6839469358,0.0012477744,0.0011285948
6006,10.1002/adma.201004200,80,1(a),127,Na0.0025Pb0.9975Se1,Na0.025Pb0.9975Se1,521,,0.000026216,0.00018084,1.1047,0.42319,38144.6444919133,0.0012474483,0.0011292191
6006,10.1002/adma.201004200,80,1(a),127,Na0.0025Pb0.9975Se1,Na0.025Pb0.9975Se1,521.5,,0.000026275,0.00018103,1.1037,0.42345,38058.9914367269,0.001247264,0.0011300752
6006,10.1002/adma.201004200,80,1(a),127,Na0.0025Pb0.9975Se1,Na0.025Pb0.9975Se1,522,,0.000026335,0.00018122,1.1028,0.42372,37972.2802354281,0.0012470358,0.0011307906
6006,10.1002/adma.201004200,80,1(a),127,Na0.0025Pb0.9975Se1,Na0.025Pb0.9975Se1,522.5,,0.000026394,0.0001814,1.1018,0.42398,37887.3986512086,0.0012467212,0.0011315313
6006,10.1002/adma.201004200,80,1(a),127,Na0.0025Pb0.9975Se1,Na0.025Pb0.9975Se1,523,,0.000026453,0.00018159,1.1009,0.42425,37802.8957018108,0.0012465478,0.0011322988
6006,10.1002/adma.201004200,80,1(a),127,Na0.0025Pb0.9975Se1,Na0.025Pb0.9975Se1,523.5,,0.000026513,0.00018178,1.1,0.42451,37717.3462075208,0.0012463308,0.001133028
6006,10.1002/adma.201004200,80,1(a),127,Na0.0025Pb0.9975Se1,Na0.025Pb0.9975Se1,524,,0.000026573,0.00018196,1.099,0.42478,37632.1830429383,0.0012459806,0.0011337403
6006,10.1002/adma.201004200,80,1(a),127,Na0.0025Pb0.9975Se1,Na0.025Pb0.9975Se1,524.5,,0.000026633,0.00018215,1.0981,0.42504,37547.4035970413,0.0012457711,0.0011344788
6006,10.1002/adma.201004200,80,1(a),127,Na0.0025Pb0.9975Se1,Na0.025Pb0.9975Se1,525,,0.000026693,0.00018234,1.0972,0.42531,37463.0052822837,0.0012455653,0.0011352218
6006,10.1002/adma.201004200,80,1(a),127,Na0.0025Pb0.9975Se1,Na0.025Pb0.9975Se1,525.5,,0.000026753,0.00018253,1.0963,0.42557,37378.9855343326,0.0012453632,0.0011359693
6006,10.1002/adma.201004200,80,1(a),127,Na0.0025Pb0.9975Se1,Na0.025Pb0.9975Se1,526,,0.000026814,0.00018271,1.0954,0.42584,37293.9509211606,0.0012449819,0.0011365546
6006,10.1002/adma.201004200,80,1(a),127,Na0.0025Pb0.9975Se1,Na0.025Pb0.9975Se1,526.5,,0.000026874,0.0001829,1.0944,0.4261,37210.6869092803,0.0012447872,0.0011374152
6006,10.1002/adma.201004200,80,1(a),127,Na0.0025Pb0.9975Se1,Na0.025Pb0.9975Se1,527,,0.000026935,0.00018309,1.0935,0.42637,37126.4154445888,0.0012445498,0.0011381342
6006,10.1002/adma.201004200,80,1(a),127,Na0.0025Pb0.9975Se1,Na0.025Pb0.9975Se1,527.5,,0.000026996,0.00018327,1.0926,0.42663,37042.5248184916,0.0012441804,0.0011387336
6006,10.1002/adma.201004200,80,1(a),127,Na0.0025Pb0.9975Se1,Na0.025Pb0.9975Se1,528,,0.000027057,0.00018346,1.0917,0.4269,36959.0124551872,0.0012439506,0.0011394619
6006,10.1002/adma.201004200,80,1(a),127,Na0.0025Pb0.9975Se1,Na0.025Pb0.9975Se1,528.5,,0.000027118,0.00018365,1.0908,0.42716,36875.8758020503,0.0012437246,0.0011401949
6006,10.1002/adma.201004200,80,1(a),127,Na0.0025Pb0.9975Se1,Na0.025Pb0.9975Se1,529,,0.00002718,0.00018384,1.0899,0.42743,36791.7586460633,0.0012434564,0.0011408904
6006,10.1002/adma.201004200,80,1(a),127,Na0.0025Pb0.9975Se1,Na0.025Pb0.9975Se1,529.5,,0.000027241,0.00018403,1.089,0.42769,36709.3719026467,0.0012432378,0.0011416325
6006,10.1002/adma.201004200,80,1(a),127,Na0.0025Pb0.9975Se1,Na0.025Pb0.9975Se1,530,,0.000027303,0.00018421,1.0881,0.42796,36626.0117935758,0.0012428423,0.0011422133
6006,10.1002/adma.201004200,80,1(a),127,Na0.0025Pb0.9975Se1,Na0.025Pb0.9975Se1,530.5,,0.000027365,0.0001844,1.0872,0.42822,36543.0294171387,0.0012425858,0.0011429229
6006,10.1002/adma.201004200,80,1(a),127,Na0.0025Pb0.9975Se1,Na0.025Pb0.9975Se1,531,,0.000027427,0.00018459,1.0863,0.42849,36460.4222116892,0.001242333,0.0011436371
6006,10.1002/adma.201004200,80,1(a),127,Na0.0025Pb0.9975Se1,Na0.025Pb0.9975Se1,531.5,,0.000027489,0.00018478,1.0854,0.42875,36378.1876386918,0.001242084,0.001144356
6006,10.1002/adma.201004200,80,1(a),127,Na0.0025Pb0.9975Se1,Na0.025Pb0.9975Se1,532,,0.000027552,0.00018497,1.0845,0.42902,36295.0058072009,0.0012417937,0.001145038
6006,10.1002/adma.201004200,80,1(a),127,Na0.0025Pb0.9975Se1,Na0.025Pb0.9975Se1,532.5,,0.000027614,0.00018515,1.0836,0.42928,36213.5148837546,0.0012414182,0.0011456425
6006,10.1002/adma.201004200,80,1(a),127,Na0.0025Pb0.9975Se1,Na0.025Pb0.9975Se1,533,,0.000027677,0.00018534,1.0827,0.42955,36131.0835711963,0.0012411358,0.001146334
6006,10.1002/adma.201004200,80,1(a),127,Na0.0025Pb0.9975Se1,Na0.025Pb0.9975Se1,533.5,,0.00002774,0.00018553,1.0818,0.42982,36049.0266762797,0.0012408573,0.0011470302
6006,10.1002/adma.201004200,80,1(a),127,Na0.0025Pb0.9975Se1,Na0.025Pb0.9975Se1,534,,0.000027803,0.00018572,1.0809,0.43008,35967.3416537784,0.0012405826,0.0011477312
6006,10.1002/adma.201004200,80,1(a),127,Na0.0025Pb0.9975Se1,Na0.025Pb0.9975Se1,534.5,,0.000027866,0.00018591,1.08,0.43035,35886.0259814828,0.0012403118,0.0011484368
6006,10.1002/adma.201004200,80,1(a),127,Na0.0025Pb0.9975Se1,Na0.025Pb0.9975Se1,535,,0.000027929,0.00018609,1.0792,0.43061,35805.0771599413,0.0012399115,0.0011489172
6006,10.1002/adma.201004200,80,1(a),127,Na0.0025Pb0.9975Se1,Na0.025Pb0.9975Se1,535.5,,0.000027993,0.00018628,1.0783,0.43088,35723.2165184153,0.0012396041,0.0011495911
6006,10.1002/adma.201004200,80,1(a),127,Na0.0025Pb0.9975Se1,Na0.025Pb0.9975Se1,536,,0.000028057,0.00018647,1.0774,0.43114,35641.7293367074,0.0012393007,0.0011502699
6006,10.1002/adma.201004200,80,1(a),127,Na0.0025Pb0.9975Se1,Na0.025Pb0.9975Se1,536.5,,0.00002812,0.00018666,1.0765,0.43141,35561.8776671408,0.0012390454,0.0011509943
6006,10.1002/adma.201004200,80,1(a),127,Na0.0025Pb0.9975Se1,Na0.025Pb0.9975Se1,537,,0.000028184,0.00018685,1.0757,0.43167,35481.1240420097,0.0012387497,0.0011515755
6006,10.1002/adma.201004200,80,1(a),127,Na0.0025Pb0.9975Se1,Na0.025Pb0.9975Se1,537.5,,0.000028249,0.00018704,1.0748,0.43194,35399.4831675458,0.0012384142,0.0011522275
6006,10.1002/adma.201004200,80,1(a),127,Na0.0025Pb0.9975Se1,Na0.025Pb0.9975Se1,538,,0.000028313,0.00018723,1.0739,0.4322,35319.4645569173,0.0012381264,0.0011529252
6006,10.1002/adma.201004200,80,1(a),127,Na0.0025Pb0.9975Se1,Na0.025Pb0.9975Se1,538.5,,0.000028377,0.00018742,1.073,0.43247,35239.8068858583,0.0012378425,0.0011536277
6006,10.1002/adma.201004200,80,1(a),127,Na0.0025Pb0.9975Se1,Na0.025Pb0.9975Se1,539,,0.000028442,0.0001876,1.0722,0.43273,35159.2714998945,0.001237387,0.0011540636
6006,10.1002/adma.201004200,80,1(a),127,Na0.0025Pb0.9975Se1,Na0.025Pb0.9975Se1,539.5,,0.000028507,0.00018779,1.0713,0.433,35079.1033781177,0.0012370675,0.0011547349
6006,10.1002/adma.201004200,80,1(a),127,Na0.0025Pb0.9975Se1,Na0.025Pb0.9975Se1,540,,0.000028572,0.00018798,1.0705,0.43326,34999.3000139997,0.0012367521,0.0011553032
6006,10.1002/adma.201004200,80,1(a),127,Na0.0025Pb0.9975Se1,Na0.025Pb0.9975Se1,540.5,,0.000028637,0.00018817,1.0696,0.43353,34919.8589237699,0.0012364406,0.0011559841
6006,10.1002/adma.201004200,80,1(a),127,Na0.0025Pb0.9975Se1,Na0.025Pb0.9975Se1,541,,0.000028702,0.00018836,1.0687,0.43379,34840.7776461571,0.001236133,0.0011566698
6006,10.1002/adma.201004200,80,1(a),127,Na0.0025Pb0.9975Se1,Na0.025Pb0.9975Se1,541.5,,0.000028768,0.00018855,1.0679,0.43406,34760.8453837597,0.0012357864,0.0011572117
6006,10.1002/adma.201004200,80,1(a),127,Na0.0025Pb0.9975Se1,Na0.025Pb0.9975Se1,542,,0.000028833,0.00018874,1.067,0.43432,34682.4818784032,0.0012354867,0.0011579069
6006,10.1002/adma.201004200,80,1(a),127,Na0.0025Pb0.9975Se1,Na0.025Pb0.9975Se1,542.5,,0.000028899,0.00018893,1.0662,0.43459,34603.2734696702,0.0012351481,0.0011584582
6006,10.1002/adma.201004200,80,1(a),127,Na0.0025Pb0.9975Se1,Na0.025Pb0.9975Se1,543,,0.000028965,0.00018912,1.0653,0.43485,34524.4260314172,0.0012348135,0.0011591228
6006,10.1002/adma.201004200,80,1(a),127,Na0.0025Pb0.9975Se1,Na0.025Pb0.9975Se1,543.5,,0.000029031,0.00018931,1.0645,0.43512,34445.9371017189,0.001234483,0.0011596834
6006,10.1002/adma.201004200,80,1(a),127,Na0.0025Pb0.9975Se1,Na0.025Pb0.9975Se1,544,,0.000029098,0.0001895,1.0636,0.43538,34366.6231356107,0.001234114,0.0011603178
6006,10.1002/adma.201004200,80,1(a),127,Na0.0025Pb0.9975Se1,Na0.025Pb0.9975Se1,544.5,,0.000029164,0.00018969,1.0628,0.43565,34288.8492662186,0.0012337915,0.0011608878
6006,10.1002/adma.201004200,80,1(a),127,Na0.0025Pb0.9975Se1,Na0.025Pb0.9975Se1,545,,0.000029231,0.00018988,1.062,0.43591,34210.2562348192,0.0012334308,0.0011614226
6006,10.1002/adma.201004200,80,1(a),127,Na0.0025Pb0.9975Se1,Na0.025Pb0.9975Se1,545.5,,0.000029298,0.00019007,1.0611,0.43618,34132.022663663,0.0012330741,0.0011620715
6006,10.1002/adma.201004200,80,1(a),127,Na0.0025Pb0.9975Se1,Na0.025Pb0.9975Se1,546,,0.000029365,0.00019026,1.0603,0.43644,34054.1460922867,0.0012327215,0.0011626158
6006,10.1002/adma.201004200,80,1(a),127,Na0.0025Pb0.9975Se1,Na0.025Pb0.9975Se1,546.5,,0.000029432,0.00019045,1.0594,0.43671,33976.6240826311,0.001232373,0.0011632745
6006,10.1002/adma.201004200,80,1(a),127,Na0.0025Pb0.9975Se1,Na0.025Pb0.9975Se1,547,,0.000029499,0.00019064,1.0586,0.43697,33899.4542187871,0.0012320285,0.0011638282
6006,10.1002/adma.201004200,80,1(a),127,Na0.0025Pb0.9975Se1,Na0.025Pb0.9975Se1,547.5,,0.000029567,0.00019083,1.0578,0.43724,33821.4901748571,0.0012316464,0.0011643471
6006,10.1002/adma.201004200,80,1(a),127,Na0.0025Pb0.9975Se1,Na0.025Pb0.9975Se1,548,,0.000029634,0.00019102,1.0569,0.4375,33745.0226091651,0.00123131,0.0011650203
6006,10.1002/adma.201004200,80,1(a),127,Na0.0025Pb0.9975Se1,Na0.025Pb0.9975Se1,548.5,,0.000029702,0.00019121,1.0561,0.43777,33667.7664803717,0.0012309361,0.0011655488
6006,10.1002/adma.201004200,80,1(a),127,Na0.0025Pb0.9975Se1,Na0.025Pb0.9975Se1,549,,0.00002977,0.0001914,1.0553,0.43803,33590.8632851864,0.0012305663,0.001166082
6006,10.1002/adma.201004200,80,1(a),127,Na0.0025Pb0.9975Se1,Na0.025Pb0.9975Se1,549.5,,0.000029838,0.00019159,1.0545,0.4383,33514.3106106307,0.0012302007,0.0011666199
6006,10.1002/adma.201004200,80,1(a),127,Na0.0025Pb0.9975Se1,Na0.025Pb0.9975Se1,550,,0.000029907,0.00019178,1.0536,0.43856,33436.9879961213,0.001229798,0.0011672342
6006,10.1002/adma.201004200,80,1(a),127,Na0.0025Pb0.9975Se1,Na0.025Pb0.9975Se1,550.5,,0.000029975,0.00019197,1.0528,0.43883,33361.1342785655,0.0012294406,0.0011677817
6006,10.1002/adma.201004200,80,1(a),127,Na0.0025Pb0.9975Se1,Na0.025Pb0.9975Se1,551,,0.000030044,0.00019216,1.052,0.43909,33284.5160431367,0.0012290463,0.0011682949
6006,10.1002/adma.201004200,80,1(a),127,Na0.0025Pb0.9975Se1,Na0.025Pb0.9975Se1,551.5,,0.000030113,0.00019235,1.0512,0.43936,33208.248929034,0.0012286561,0.0011688129
6006,10.1002/adma.201004200,80,1(a),127,Na0.0025Pb0.9975Se1,Na0.025Pb0.9975Se1,552,,0.000030182,0.00019254,1.0504,0.43962,33132.3305281294,0.0012282702,0.0011693357
6006,10.1002/adma.201004200,80,1(a),127,Na0.0025Pb0.9975Se1,Na0.025Pb0.9975Se1,552.5,,0.000030251,0.00019273,1.0496,0.43989,33056.758454266,0.0012278884,0.0011698632
6006,10.1002/adma.201004200,80,1(a),127,Na0.0025Pb0.9975Se1,Na0.025Pb0.9975Se1,553,,0.000030321,0.00019292,1.0488,0.44015,32980.4425975397,0.0012274703,0.0011703569
6006,10.1002/adma.201004200,80,1(a),127,Na0.0025Pb0.9975Se1,Na0.025Pb0.9975Se1,553.5,,0.00003039,0.00019311,1.0479,0.44042,32905.5610398157,0.0012270968,0.0011710056
6006,10.1002/adma.201004200,80,1(a),127,Na0.0025Pb0.9975Se1,Na0.025Pb0.9975Se1,554,,0.00003046,0.0001933,1.0471,0.44068,32829.9409061064,0.0012266871,0.0011715091
6006,10.1002/adma.201004200,80,1(a),127,Na0.0025Pb0.9975Se1,Na0.025Pb0.9975Se1,554.5,,0.00003053,0.00019349,1.0463,0.44095,32754.6675401245,0.0012262817,0.0011720173
6006,10.1002/adma.201004200,80,1(a),127,Na0.0025Pb0.9975Se1,Na0.025Pb0.9975Se1,555,,0.0000306,0.00019368,1.0455,0.44121,32679.7385620915,0.0012258805,0.0011725303
6006,10.1002/adma.201004200,80,1(a),127,Na0.0025Pb0.9975Se1,Na0.025Pb0.9975Se1,555.5,,0.00003067,0.00019387,1.0447,0.44148,32605.151613955,0.0012254834,0.0011730482
6006,10.1002/adma.201004200,80,1(a),127,Na0.0025Pb0.9975Se1,Na0.025Pb0.9975Se1,556,,0.000030741,0.00019406,1.0439,0.44174,32529.8461338278,0.0012250507,0.0011735326
6006,10.1002/adma.201004200,80,1(a),127,Na0.0025Pb0.9975Se1,Na0.025Pb0.9975Se1,556.5,,0.000030812,0.00019425,1.0431,0.44201,32454.8877060885,0.0012246223,0.001174022
6006,10.1002/adma.201004200,80,1(a),127,Na0.0025Pb0.9975Se1,Na0.025Pb0.9975Se1,557,,0.000030883,0.00019444,1.0423,0.44227,32380.2739371175,0.0012241982,0.0011745162
6006,10.1002/adma.201004200,80,1(a),127,Na0.0025Pb0.9975Se1,Na0.025Pb0.9975Se1,557.5,,0.000030954,0.00019463,1.0415,0.44254,32306.0024552562,0.0012237784,0.0011750153
6006,10.1002/adma.201004200,80,1(a),127,Na0.0025Pb0.9975Se1,Na0.025Pb0.9975Se1,558,,0.000031025,0.00019483,1.0408,0.4428,32232.070910556,0.0012234884,0.0011755269
6006,10.1002/adma.201004200,80,1(a),127,Na0.0025Pb0.9975Se1,Na0.025Pb0.9975Se1,558.5,,0.000031096,0.00019502,1.04,0.44307,32158.4769745305,0.0012230769,0.0011760355
6006,10.1002/adma.201004200,80,1(a),127,Na0.0025Pb0.9975Se1,Na0.025Pb0.9975Se1,559,,0.000031168,0.00019521,1.0392,0.44333,32084.1889117043,0.0012226304,0.0011765112
6006,10.1002/adma.201004200,80,1(a),127,Na0.0025Pb0.9975Se1,Na0.025Pb0.9975Se1,559.5,,0.00003124,0.0001954,1.0384,0.4436,32010.2432778489,0.0012221882,0.0011769917
6006,10.1002/adma.201004200,80,1(a),127,Na0.0025Pb0.9975Se1,Na0.025Pb0.9975Se1,560,,0.000031312,0.00019559,1.0376,0.44386,31936.6377107818,0.0012217504,0.0011774772
6006,10.1002/adma.201004200,80,1(a),127,Na0.0025Pb0.9975Se1,Na0.025Pb0.9975Se1,560.5,,0.000031384,0.00019578,1.0368,0.44413,31863.3698699974,0.0012213169,0.0011779677
6006,10.1002/adma.201004200,80,1(a),127,Na0.0025Pb0.9975Se1,Na0.025Pb0.9975Se1,561,,0.000031456,0.00019597,1.036,0.44439,31790.4374364191,0.0012208876,0.001178463
6006,10.1002/adma.201004200,80,1(a),127,Na0.0025Pb0.9975Se1,Na0.025Pb0.9975Se1,561.5,,0.000031529,0.00019616,1.0353,0.44466,31716.8321228076,0.0012204239,0.0011788119
6006,10.1002/adma.201004200,80,1(a),127,Na0.0025Pb0.9975Se1,Na0.025Pb0.9975Se1,562,,0.000031601,0.00019635,1.0345,0.44492,31644.5682098668,0.0012200032,0.0011793168
6006,10.1002/adma.201004200,80,1(a),127,Na0.0025Pb0.9975Se1,Na0.025Pb0.9975Se1,562.5,,0.000031674,0.00019655,1.0337,0.44519,31571.6360421797,0.0012196724,0.0011799094
6006,10.1002/adma.201004200,80,1(a),127,Na0.0025Pb0.9975Se1,Na0.025Pb0.9975Se1,563,,0.000031747,0.00019674,1.0329,0.44546,31499.039279302,0.0012192216,0.0011803869
6006,10.1002/adma.201004200,80,1(a),127,Na0.0025Pb0.9975Se1,Na0.025Pb0.9975Se1,563.5,,0.000031821,0.00019693,1.0322,0.44572,31425.7880016341,0.0012187368,0.0011807177
6006,10.1002/adma.201004200,80,1(a),127,Na0.0025Pb0.9975Se1,Na0.025Pb0.9975Se1,564,,0.000031894,0.00019712,1.0314,0.44599,31353.8596601242,0.0012182948,0.001181205
6006,10.1002/adma.201004200,80,1(a),127,Na0.0025Pb0.9975Se1,Na0.025Pb0.9975Se1,564.5,,0.000031968,0.00019731,1.0306,0.44625,31281.2812812813,0.0012178189,0.0011816601
6006,10.1002/adma.201004200,80,1(a),127,Na0.0025Pb0.9975Se1,Na0.025Pb0.9975Se1,565,,0.000032042,0.0001975,1.0299,0.44652,31209.0381374446,0.0012173475,0.0011820056
6006,10.1002/adma.201004200,80,1(a),127,Na0.0025Pb0.9975Se1,Na0.025Pb0.9975Se1,565.5,,0.000032116,0.00019769,1.0291,0.44678,31137.1279113215,0.0012168806,0.0011824707
6006,10.1002/adma.201004200,80,1(a),127,Na0.0025Pb0.9975Se1,Na0.025Pb0.9975Se1,566,,0.00003219,0.00019789,1.0284,0.44705,31065.5483069276,0.0012165409,0.0011829453
6006,10.1002/adma.201004200,80,1(a),127,Na0.0025Pb0.9975Se1,Na0.025Pb0.9975Se1,566.5,,0.000032265,0.00019808,1.0276,0.44731,30993.336432667,0.0012160448,0.0011833834
6006,10.1002/adma.201004200,80,1(a),127,Na0.0025Pb0.9975Se1,Na0.025Pb0.9975Se1,567,,0.000032339,0.00019827,1.0268,0.44758,30922.4156591113,0.0012155909,0.0011838633
6006,10.1002/adma.201004200,80,1(a),127,Na0.0025Pb0.9975Se1,Na0.025Pb0.9975Se1,567.5,,0.000032414,0.00019846,1.0261,0.44784,30850.8669093602,0.0012151037,0.0011841962
6006,10.1002/adma.201004200,80,1(a),127,Na0.0025Pb0.9975Se1,Na0.025Pb0.9975Se1,568,,0.000032489,0.00019865,1.0253,0.44811,30779.6484964142,0.001214621,0.0011846494
6006,10.1002/adma.201004200,80,1(a),127,Na0.0025Pb0.9975Se1,Na0.025Pb0.9975Se1,568.5,,0.000032564,0.00019884,1.0246,0.44837,30708.7581378209,0.0012141428,0.001184992
6006,10.1002/adma.201004200,80,1(a),127,Na0.0025Pb0.9975Se1,Na0.025Pb0.9975Se1,569,,0.00003264,0.00019904,1.0238,0.44864,30637.2549019608,0.0012137537,0.0011855379
6006,10.1002/adma.201004200,80,1(a),127,Na0.0025Pb0.9975Se1,Na0.025Pb0.9975Se1,569.5,,0.000032716,0.00019923,1.0231,0.4489,30566.0838733341,0.0012132471,0.0011858539
6006,10.1002/adma.201004200,80,1(a),127,Na0.0025Pb0.9975Se1,Na0.025Pb0.9975Se1,570,,0.000032791,0.00019942,1.0223,0.44917,30496.1727303223,0.0012127821,0.001186327
6006,10.1002/adma.201004200,80,1(a),127,Na0.0025Pb0.9975Se1,Na0.025Pb0.9975Se1,570.5,,0.000032867,0.00019961,1.0216,0.44943,30425.654912222,0.0012122844,0.0011866527
6006,10.1002/adma.201004200,80,1(a),127,Na0.0025Pb0.9975Se1,Na0.025Pb0.9975Se1,571,,0.000032944,0.0001998,1.0208,0.4497,30354.5410393395,0.0012117545,0.0011870636
6006,10.1002/adma.201004200,80,1(a),127,Na0.0025Pb0.9975Se1,Na0.025Pb0.9975Se1,571.5,,0.00003302,0.00019999,1.0201,0.44996,30284.6759539673,0.0012112659,0.0011873992
6006,10.1002/adma.201004200,80,1(a),127,Na0.0025Pb0.9975Se1,Na0.025Pb0.9975Se1,572,,0.000033097,0.00020018,1.0194,0.45023,30214.2188113726,0.0012107452,0.0011877037
6006,10.1002/adma.201004200,80,1(a),127,Na0.0025Pb0.9975Se1,Na0.025Pb0.9975Se1,572.5,,0.000033174,0.00020038,1.0186,0.45049,30144.0887441973,0.0012103498,0.0011882484
6006,10.1002/adma.201004200,80,1(a),127,Na0.0025Pb0.9975Se1,Na0.025Pb0.9975Se1,573,,0.000033251,0.00020057,1.0179,0.45076,30074.2834801961,0.001209838,0.0011885628
6006,10.1002/adma.201004200,80,1(a),127,Na0.0025Pb0.9975Se1,Na0.025Pb0.9975Se1,573.5,,0.000033328,0.00020076,1.0172,0.45102,30004.8007681229,0.0012093308,0.001188882
6006,10.1002/adma.201004200,80,1(a),127,Na0.0025Pb0.9975Se1,Na0.025Pb0.9975Se1,574,,0.000033406,0.00020095,1.0164,0.45129,29934.7422618691,0.0012087919,0.0011892876
6006,10.1002/adma.201004200,80,1(a),127,Na0.0025Pb0.9975Se1,Na0.025Pb0.9975Se1,574.5,,0.000033484,0.00020114,1.0157,0.45155,29865.0101541035,0.0012082577,0.0011895812
6006,10.1002/adma.201004200,80,1(a),127,Na0.0025Pb0.9975Se1,Na0.025Pb0.9975Se1,575,,0.000033562,0.00020134,1.015,0.45182,29795.6021691198,0.001207848,0.0011899981
6006,10.1002/adma.201004200,80,1(a),127,Na0.0025Pb0.9975Se1,Na0.025Pb0.9975Se1,575.5,,0.00003364,0.00020153,1.0143,0.45208,29726.5160523187,0.0012073229,0.0011903015
6006,10.1002/adma.201004200,80,1(a),127,Na0.0025Pb0.9975Se1,Na0.025Pb0.9975Se1,576,,0.000033718,0.00020172,1.0135,0.45235,29657.7495699626,0.0012068023,0.0011907274
6006,10.1002/adma.201004200,80,1(a),127,Na0.0025Pb0.9975Se1,Na0.025Pb0.9975Se1,576.5,,0.000033797,0.00020191,1.0128,0.45261,29588.4250081368,0.0012062505,0.0011910056
6006,10.1002/adma.201004200,80,1(a),127,Na0.0025Pb0.9975Se1,Na0.025Pb0.9975Se1,577,,0.000033876,0.0002021,1.0121,0.45288,29519.4237808478,0.0012057034,0.0011912889
6006,10.1002/adma.201004200,80,1(a),127,Na0.0025Pb0.9975Se1,Na0.025Pb0.9975Se1,577.5,,0.000033955,0.00020229,1.0114,0.45314,29450.7436312767,0.0012051611,0.0011915771
6006,10.1002/adma.201004200,80,1(a),127,Na0.0025Pb0.9975Se1,Na0.025Pb0.9975Se1,578,,0.000034034,0.00020249,1.0107,0.45341,29382.3823235588,0.0012047423,0.001191988
6006,10.1002/adma.201004200,80,1(a),127,Na0.0025Pb0.9975Se1,Na0.025Pb0.9975Se1,578.5,,0.000034114,0.00020268,1.0099,0.45367,29313.4783373395,0.0012041737,0.0011923693
6006,10.1002/adma.201004200,80,1(a),127,Na0.0025Pb0.9975Se1,Na0.025Pb0.9975Se1,579,,0.000034193,0.00020287,1.0092,0.45394,29245.7520545141,0.0012036451,0.0011926725
6006,10.1002/adma.201004200,80,1(a),127,Na0.0025Pb0.9975Se1,Na0.025Pb0.9975Se1,579.5,,0.000034273,0.00020306,1.0085,0.4542,29177.4866512999,0.0012030859,0.0011929459
6006,10.1002/adma.201004200,80,1(a),127,Na0.0025Pb0.9975Se1,Na0.025Pb0.9975Se1,580,,0.000034353,0.00020325,1.0078,0.45447,29109.5391959945,0.0012025314,0.0011932243
6006,10.1002/adma.201004200,80,1(a),127,Na0.0025Pb0.9975Se1,Na0.025Pb0.9975Se1,580.5,,0.000034434,0.00020344,1.0071,0.45473,29041.0640645873,0.0012019467,0.0011934731
6006,10.1002/adma.201004200,80,1(a),127,Na0.0025Pb0.9975Se1,Na0.025Pb0.9975Se1,581,,0.000034515,0.00020364,1.0064,0.455,28972.9103288425,0.0012014849,0.0011938442
6006,10.1002/adma.201004200,80,1(a),127,Na0.0025Pb0.9975Se1,Na0.025Pb0.9975Se1,581.5,,0.000034595,0.00020383,1.0057,0.45526,28905.9112588524,0.0012009443,0.0011941377
6006,10.1002/adma.201004200,80,1(a),127,Na0.0025Pb0.9975Se1,Na0.025Pb0.9975Se1,582,,0.000034677,0.00020402,1.005,0.45553,28837.5580355855,0.0012003391,0.0011943673
6006,10.1002/adma.201004200,80,1(a),127,Na0.0025Pb0.9975Se1,Na0.025Pb0.9975Se1,582.5,,0.000034758,0.00020421,1.0043,0.45579,28770.355026181,0.0011997734,0.0011946365
6006,10.1002/adma.201004200,80,1(a),127,Na0.0025Pb0.9975Se1,Na0.025Pb0.9975Se1,583,,0.000034839,0.0002044,1.0036,0.45606,28703.4645081661,0.0011992124,0.0011949107
6006,10.1002/adma.201004200,80,1(a),127,Na0.0025Pb0.9975Se1,Na0.025Pb0.9975Se1,583.5,,0.000034921,0.00020459,1.0029,0.45632,28636.0642593282,0.0011986217,0.0011951557
6006,10.1002/adma.201004200,80,1(a),127,Na0.0025Pb0.9975Se1,Na0.025Pb0.9975Se1,584,,0.000035003,0.00020479,1.0022,0.45659,28568.9798017313,0.0011981528,0.0011955227
6006,10.1002/adma.201004200,80,1(a),127,Na0.0025Pb0.9975Se1,Na0.025Pb0.9975Se1,584.5,,0.000035086,0.00020498,1.0015,0.45685,28501.3965684319,0.0011975375,0.0011957439
6006,10.1002/adma.201004200,80,1(a),127,Na0.0025Pb0.9975Se1,Na0.025Pb0.9975Se1,585,,0.000035168,0.00020517,1.0008,0.45712,28434.940855323,0.0011969611,0.0011960043
6006,10.1002/adma.201004200,80,1(a),127,Na0.0025Pb0.9975Se1,Na0.025Pb0.9975Se1,585.5,,0.000035251,0.00020536,1.0001,0.45738,28367.9895605798,0.0011963556,0.0011962359
6006,10.1002/adma.201004200,80,1(a),127,Na0.0025Pb0.9975Se1,Na0.025Pb0.9975Se1,586,,0.000035334,0.00020555,0.99946,0.45765,28301.3528046641,0.0011957549,0.0011964009
6006,10.1002/adma.201004200,80,1(a),127,Na0.0025Pb0.9975Se1,Na0.025Pb0.9975Se1,586.5,,0.000035417,0.00020574,0.99878,0.45791,28235.0283762035,0.001195159,0.0011966189
6006,10.1002/adma.201004200,80,1(a),127,Na0.0025Pb0.9975Se1,Na0.025Pb0.9975Se1,587,,0.000035501,0.00020593,0.9981,0.45818,28168.2206135038,0.0011945344,0.0011968083
6006,10.1002/adma.201004200,80,1(a),127,Na0.0025Pb0.9975Se1,Na0.025Pb0.9975Se1,587.5,,0.000035585,0.00020612,0.99742,0.45844,28101.7282562878,0.0011939147,0.001197003
6006,10.1002/adma.201004200,80,1(a),127,Na0.0025Pb0.9975Se1,Na0.025Pb0.9975Se1,588,,0.000035669,0.00020632,0.99674,0.45871,28035.5490762287,0.0011934156,0.0011973189
6006,10.1002/adma.201004200,80,1(a),127,Na0.0025Pb0.9975Se1,Na0.025Pb0.9975Se1,588.5,,0.000035753,0.00020651,0.99607,0.45897,27969.6808659413,0.0011928056,0.0011975119
6006,10.1002/adma.201004200,80,1(a),127,Na0.0025Pb0.9975Se1,Na0.025Pb0.9975Se1,589,,0.000035837,0.0002067,0.9954,0.45924,27904.1214387365,0.0011922005,0.00119771
6006,10.1002/adma.201004200,80,1(a),127,Na0.0025Pb0.9975Se1,Na0.025Pb0.9975Se1,589.5,,0.000035922,0.00020689,0.99472,0.4595,27838.093647347,0.0011915671,0.0011978919
6006,10.1002/adma.201004200,80,1(a),127,Na0.0025Pb0.9975Se1,Na0.025Pb0.9975Se1,590,,0.000036007,0.00020708,0.99406,0.45977,27772.3775932458,0.0011909386,0.0011980551
6006,10.1002/adma.201004200,80,1(a),127,Na0.0025Pb0.9975Se1,Na0.025Pb0.9975Se1,590.5,,0.000036092,0.00020727,0.99339,0.46003,27706.9710739222,0.0011903151,0.0011982354
6006,10.1002/adma.201004200,80,1(a),127,Na0.0025Pb0.9975Se1,Na0.025Pb0.9975Se1,591,,0.000036178,0.00020746,0.99272,0.4603,27641.1078556029,0.0011896637,0.0011983879
6006,10.1002/adma.201004200,80,1(a),127,Na0.0025Pb0.9975Se1,Na0.025Pb0.9975Se1,591.5,,0.000036264,0.00020765,0.99206,0.46057,27575.5570262519,0.0011890173,0.0011985336
6006,10.1002/adma.201004200,80,1(a),127,Na0.0025Pb0.9975Se1,Na0.025Pb0.9975Se1,592,,0.00003635,0.00020784,0.9914,0.46083,27510.3163686382,0.0011883759,0.0011986846
6006,10.1002/adma.201004200,80,1(a),127,Na0.0025Pb0.9975Se1,Na0.025Pb0.9975Se1,592.5,,0.000036436,0.00020804,0.99074,0.4611,27445.3836864639,0.0011878538,0.0011989561
6006,10.1002/adma.201004200,80,1(a),127,Na0.0025Pb0.9975Se1,Na0.025Pb0.9975Se1,593,,0.000036523,0.00020823,0.99008,0.46136,27380.0071188018,0.0011871898,0.0011990847
6006,10.1002/adma.201004200,80,1(a),127,Na0.0025Pb0.9975Se1,Na0.025Pb0.9975Se1,593.5,,0.00003661,0.00020842,0.98943,0.46163,27314.9412728763,0.0011865309,0.0011992065
6006,10.1002/adma.201004200,80,1(a),127,Na0.0025Pb0.9975Se1,Na0.025Pb0.9975Se1,594,,0.000036697,0.00020861,0.98878,0.46189,27250.1839387416,0.0011858771,0.0011993336
6006,10.1002/adma.201004200,80,1(a),127,Na0.0025Pb0.9975Se1,Na0.025Pb0.9975Se1,594.5,,0.000036784,0.0002088,0.98812,0.46216,27185.7329273597,0.0011852284,0.0011994782
6006,10.1002/adma.201004200,80,1(a),127,Na0.0025Pb0.9975Se1,Na0.025Pb0.9975Se1,595,,0.000036872,0.00020899,0.98748,0.46242,27120.850509872,0.0011845525,0.0011995711
6006,10.1002/adma.201004200,80,1(a),127,Na0.0025Pb0.9975Se1,Na0.025Pb0.9975Se1,595.5,,0.00003696,0.00020918,0.98683,0.46269,27056.2770562771,0.0011838818,0.0011996816
6006,10.1002/adma.201004200,80,1(a),127,Na0.0025Pb0.9975Se1,Na0.025Pb0.9975Se1,596,,0.000037048,0.00020937,0.98618,0.46295,26992.010364932,0.0011832163,0.0011997975
6006,10.1002/adma.201004200,80,1(a),127,Na0.0025Pb0.9975Se1,Na0.025Pb0.9975Se1,596.5,,0.000037137,0.00020956,0.98554,0.46322,26927.3231548052,0.001182524,0.0011998742
6006,10.1002/adma.201004200,80,1(a),127,Na0.0025Pb0.9975Se1,Na0.025Pb0.9975Se1,597,,0.000037225,0.00020975,0.9849,0.46348,26863.6668905306,0.0011818687,0.0011999885
6006,10.1002/adma.201004200,80,1(a),127,Na0.0025Pb0.9975Se1,Na0.025Pb0.9975Se1,597.5,,0.000037314,0.00020994,0.98426,0.46375,26799.5926461918,0.0011811868,0.001200076
6006,10.1002/adma.201004200,80,1(a),127,Na0.0025Pb0.9975Se1,Na0.025Pb0.9975Se1,598,,0.000037404,0.00021013,0.98362,0.46401,26735.1085445407,0.0011804785,0.0012001367
6006,10.1002/adma.201004200,80,1(a),127,Na0.0025Pb0.9975Se1,Na0.025Pb0.9975Se1,598.5,,0.000037493,0.00021032,0.98299,0.46428,26671.6453738031,0.001179807,0.0012002228
6006,10.1002/adma.201004200,80,1(a),127,Na0.0025Pb0.9975Se1,Na0.025Pb0.9975Se1,599,,0.000037583,0.00021051,0.98236,0.46454,26607.7747917942,0.0011791092,0.0012002822
6006,10.1002/adma.201004200,80,1(a),127,Na0.0025Pb0.9975Se1,Na0.025Pb0.9975Se1,599.5,,0.000037674,0.0002107,0.98173,0.46481,26543.5048043744,0.0011783854,0.0012003151
6006,10.1002/adma.201004200,80,1(a),127,Na0.0025Pb0.9975Se1,Na0.025Pb0.9975Se1,600,,0.000037764,0.00021089,0.9811,0.46507,26480.2457366804,0.0011776981,0.0012003854
6006,10.1002/adma.201004200,80,1(a),127,Na0.0025Pb0.9975Se1,Na0.025Pb0.9975Se1,600.5,,0.000037855,0.00021108,0.98047,0.46534,26416.5896182803,0.001176985,0.0012004294
6006,10.1002/adma.201004200,80,1(a),127,Na0.0025Pb0.9975Se1,Na0.025Pb0.9975Se1,601,,0.000037946,0.00021127,0.97985,0.4656,26353.2388130501,0.0011762772,0.0012004666
6006,10.1002/adma.201004200,80,1(a),127,Na0.0025Pb0.9975Se1,Na0.025Pb0.9975Se1,601.5,,0.000038037,0.00021146,0.97922,0.46587,26290.1911296895,0.0011755746,0.0012005214
6006,10.1002/adma.201004200,80,1(a),127,Na0.0025Pb0.9975Se1,Na0.025Pb0.9975Se1,602,,0.000038129,0.00021165,0.9786,0.46613,26226.7565370191,0.0011748465,0.001200538
6006,10.1002/adma.201004200,80,1(a),127,Na0.0025Pb0.9975Se1,Na0.025Pb0.9975Se1,602.5,,0.000038221,0.00021184,0.97799,0.4664,26163.6273252924,0.0011741238,0.0012005479
6006,10.1002/adma.201004200,80,1(a),127,Na0.0025Pb0.9975Se1,Na0.025Pb0.9975Se1,603,,0.000038313,0.00021203,0.97737,0.46666,26100.8012945997,0.0011734064,0.0012005755
6006,10.1002/adma.201004200,80,1(a),127,Na0.0025Pb0.9975Se1,Na0.025Pb0.9975Se1,603.5,,0.000038406,0.00021222,0.97676,0.46693,26037.5982919336,0.0011726639,0.001200565
6006,10.1002/adma.201004200,80,1(a),127,Na0.0025Pb0.9975Se1,Na0.025Pb0.9975Se1,604,,0.000038499,0.0002124,0.97614,0.46719,25974.7006415751,0.0011718164,0.0012004594
6006,10.1002/adma.201004200,80,1(a),127,Na0.0025Pb0.9975Se1,Na0.025Pb0.9975Se1,604.5,,0.000038592,0.00021259,0.97553,0.46746,25912.1061359867,0.0011710849,0.0012004602
6006,10.1002/adma.201004200,80,1(a),127,Na0.0025Pb0.9975Se1,Na0.025Pb0.9975Se1,605,,0.000038686,0.00021278,0.97493,0.46772,25849.1443933206,0.0011703285,0.0012004231
6006,10.1002/adma.201004200,80,1(a),127,Na0.0025Pb0.9975Se1,Na0.025Pb0.9975Se1,605.5,,0.000038779,0.00021297,0.97432,0.46799,25787.1528404549,0.0011696078,0.001200435
6006,10.1002/adma.201004200,80,1(a),127,Na0.0025Pb0.9975Se1,Na0.025Pb0.9975Se1,606,,0.000038874,0.00021316,0.97372,0.46825,25724.134382878,0.0011688323,0.0012003782
6006,10.1002/adma.201004200,80,1(a),127,Na0.0025Pb0.9975Se1,Na0.025Pb0.9975Se1,606.5,,0.000038968,0.00021335,0.97312,0.46852,25662.0817080682,0.0011680923,0.001200358
6006,10.1002/adma.201004200,80,1(a),127,Na0.0025Pb0.9975Se1,Na0.025Pb0.9975Se1,607,,0.000039063,0.00021354,0.97252,0.46878,25599.6723241942,0.0011673279,0.0012003125
6006,10.1002/adma.201004200,80,1(a),127,Na0.0025Pb0.9975Se1,Na0.025Pb0.9975Se1,607.5,,0.000039158,0.00021372,0.97192,0.46905,25537.5657592318,0.0011664599,0.0012001604
6006,10.1002/adma.201004200,80,1(a),127,Na0.0025Pb0.9975Se1,Na0.025Pb0.9975Se1,608,,0.000039254,0.00021391,0.97133,0.46931,25475.1108167321,0.0011656771,0.0012000835
6006,10.1002/adma.201004200,80,1(a),127,Na0.0025Pb0.9975Se1,Na0.025Pb0.9975Se1,608.5,,0.000039349,0.0002141,0.97073,0.46958,25413.6064448906,0.0011649295,0.0012000551
6006,10.1002/adma.201004200,80,1(a),127,Na0.0025Pb0.9975Se1,Na0.025Pb0.9975Se1,609,,0.000039445,0.00021429,0.97014,0.46984,25351.7556090759,0.0011641578,0.0011999895
6006,10.1002/adma.201004200,80,1(a),127,Na0.0025Pb0.9975Se1,Na0.025Pb0.9975Se1,609.5,,0.000039542,0.00021448,0.96956,0.47011,25289.5655252643,0.0011633623,0.0011998868
6006,10.1002/adma.201004200,80,1(a),127,Na0.0025Pb0.9975Se1,Na0.025Pb0.9975Se1,610,,0.000039639,0.00021466,0.96897,0.47037,25227.6798102878,0.0011624641,0.0011996905
6006,10.1002/adma.201004200,80,1(a),127,Na0.0025Pb0.9975Se1,Na0.025Pb0.9975Se1,610.5,,0.000039736,0.00021485,0.96839,0.47064,25166.096235152,0.0011616802,0.0011995995
6006,10.1002/adma.201004200,80,1(a),127,Na0.0025Pb0.9975Se1,Na0.025Pb0.9975Se1,611,,0.000039833,0.00021504,0.96781,0.4709,25104.812592574,0.0011609018,0.0011995142
6006,10.1002/adma.201004200,80,1(a),127,Na0.0025Pb0.9975Se1,Na0.025Pb0.9975Se1,611.5,,0.000039931,0.00021523,0.96723,0.47117,25043.1995191706,0.0011601,0.0011994045
6006,10.1002/adma.201004200,80,1(a),127,Na0.0025Pb0.9975Se1,Na0.025Pb0.9975Se1,612,,0.000040029,0.00021541,0.96665,0.47143,24981.8881311049,0.0011591963,0.0011991892
6006,10.1002/adma.201004200,80,1(a),127,Na0.0025Pb0.9975Se1,Na0.025Pb0.9975Se1,612.5,,0.000040128,0.0002156,0.96607,0.4717,24920.2551834131,0.0011583772,0.0011990613
6006,10.1002/adma.201004200,80,1(a),127,Na0.0025Pb0.9975Se1,Na0.025Pb0.9975Se1,613,,0.000040226,0.00021579,0.9655,0.47196,24859.5435787799,0.0011575927,0.0011989567
6006,10.1002/adma.201004200,80,1(a),127,Na0.0025Pb0.9975Se1,Na0.025Pb0.9975Se1,613.5,,0.000040326,0.00021597,0.96493,0.47223,24797.8971383227,0.0011566493,0.0011986873
6006,10.1002/adma.201004200,80,1(a),127,Na0.0025Pb0.9975Se1,Na0.025Pb0.9975Se1,614,,0.000040425,0.00021616,0.96436,0.47249,24737.1675943105,0.0011558478,0.0011985646
6006,10.1002/adma.201004200,80,1(a),127,Na0.0025Pb0.9975Se1,Na0.025Pb0.9975Se1,614.5,,0.000040525,0.00021634,0.9638,0.47276,24676.1258482418,0.0011549166,0.0011982949
6006,10.1002/adma.201004200,80,1(a),127,Na0.0025Pb0.9975Se1,Na0.025Pb0.9975Se1,615,,0.000040625,0.00021653,0.96323,0.47302,24615.3846153846,0.0011540982,0.0011981544
6006,10.1002/adma.201004200,80,1(a),127,Na0.0025Pb0.9975Se1,Na0.025Pb0.9975Se1,615.5,,0.000040726,0.00021672,0.96267,0.47329,24554.3387516574,0.0011532573,0.0011979779
6006,10.1002/adma.201004200,80,1(a),127,Na0.0025Pb0.9975Se1,Na0.025Pb0.9975Se1,616,,0.000040827,0.0002169,0.96211,0.47355,24493.5949249271,0.0011523161,0.0011976968
6006,10.1002/adma.201004200,80,1(a),127,Na0.0025Pb0.9975Se1,Na0.025Pb0.9975Se1,616.5,,0.000040928,0.00021709,0.96156,0.47382,24433.15089914,0.0011514872,0.0011975199
6006,10.1002/adma.201004200,80,1(a),127,Na0.0025Pb0.9975Se1,Na0.025Pb0.9975Se1,617,,0.00004103,0.00021727,0.961,0.47408,24372.4104313917,0.0011505302,0.0011972218
6006,10.1002/adma.201004200,80,1(a),127,Na0.0025Pb0.9975Se1,Na0.025Pb0.9975Se1,617.5,,0.000041132,0.00021746,0.96045,0.47435,24311.9712146261,0.0011496852,0.0011970276
6006,10.1002/adma.201004200,80,1(a),127,Na0.0025Pb0.9975Se1,Na0.025Pb0.9975Se1,618,,0.000041234,0.00021764,0.9599,0.47461,24251.8310132415,0.0011487406,0.0011967294
6006,10.1002/adma.201004200,80,1(a),127,Na0.0025Pb0.9975Se1,Na0.025Pb0.9975Se1,618.5,,0.000041337,0.00021783,0.95935,0.47488,24191.4023755957,0.0011478798,0.0011965183
6006,10.1002/adma.201004200,80,1(a),127,Na0.0025Pb0.9975Se1,Na0.025Pb0.9975Se1,619,,0.000041441,0.00021801,0.95881,0.47514,24130.6918269347,0.0011468922,0.0011961621
6006,10.1002/adma.201004200,80,1(a),127,Na0.0025Pb0.9975Se1,Na0.025Pb0.9975Se1,619.5,,0.000041544,0.0002182,0.95826,0.47541,24070.8646254573,0.0011460437,0.0011959632
6006,10.1002/adma.201004200,80,1(a),127,Na0.0025Pb0.9975Se1,Na0.025Pb0.9975Se1,620,,0.000041648,0.00021838,0.95772,0.47567,24010.7568190549,0.0011450688,0.0011956196
6006,10.1002/adma.201004200,80,1(a),127,Na0.0025Pb0.9975Se1,Na0.025Pb0.9975Se1,620.5,,0.000041752,0.00021857,0.95718,0.47594,23950.9484575589,0.0011442049,0.0011953916
6006,10.1002/adma.201004200,80,1(a),127,Na0.0025Pb0.9975Se1,Na0.025Pb0.9975Se1,621,,0.000041857,0.00021875,0.95665,0.47621,23890.8665217287,0.0011432153,0.0011950194
6006,10.1002/adma.201004200,80,1(a),127,Na0.0025Pb0.9975Se1,Na0.025Pb0.9975Se1,621.5,,0.000041962,0.00021893,0.95611,0.47647,23831.0852676231,0.0011422321,0.001194666
6006,10.1002/adma.201004200,80,1(a),127,Na0.0025Pb0.9975Se1,Na0.025Pb0.9975Se1,622,,0.000042068,0.00021912,0.95558,0.47674,23771.0373680707,0.0011413325,0.0011943871
6006,10.1002/adma.201004200,80,1(a),127,Na0.0025Pb0.9975Se1,Na0.025Pb0.9975Se1,622.5,,0.000042174,0.0002193,0.95505,0.477,23711.2913169251,0.001140335,0.0011940056
6006,10.1002/adma.201004200,80,1(a),127,Na0.0025Pb0.9975Se1,Na0.025Pb0.9975Se1,623,,0.00004228,0.00021948,0.95453,0.47727,23651.8448438978,0.0011393441,0.001193618
6006,10.1002/adma.201004200,80,1(a),127,Na0.0025Pb0.9975Se1,Na0.025Pb0.9975Se1,623.5,,0.000042387,0.00021967,0.954,0.47753,23592.1390992521,0.0011384365,0.0011933297
6006,10.1002/adma.201004200,80,1(a),127,Na0.0025Pb0.9975Se1,Na0.025Pb0.9975Se1,624,,0.000042494,0.00021985,0.95348,0.4778,23532.73403304,0.0011374317,0.0011929266
6006,10.1002/adma.201004200,80,1(a),127,Na0.0025Pb0.9975Se1,Na0.025Pb0.9975Se1,624.5,,0.000042602,0.00022003,0.95296,0.47806,23473.0763813905,0.0011364068,0.0011925021
6006,10.1002/adma.201004200,80,1(a),127,Na0.0025Pb0.9975Se1,Na0.025Pb0.9975Se1,625,,0.00004271,0.00022021,0.95244,0.47833,23413.7204401779,0.0011353885,0.001192084
6006,10.1002/adma.201004200,80,1(a),127,Na0.0025Pb0.9975Se1,Na0.025Pb0.9975Se1,625.5,,0.000042818,0.00022039,0.95193,0.47859,23354.6639263861,0.0011343769,0.00119166
6006,10.1002/adma.201004200,80,1(a),127,Na0.0025Pb0.9975Se1,Na0.025Pb0.9975Se1,626,,0.000042927,0.00022058,0.95142,0.47886,23295.361893447,0.0011334483,0.0011913228
6006,10.1002/adma.201004200,80,1(a),127,Na0.0025Pb0.9975Se1,Na0.025Pb0.9975Se1,626.5,,0.000043036,0.00022076,0.95091,0.47912,23236.3602565294,0.0011324235,0.001190884
6006,10.1002/adma.201004200,80,1(a),127,Na0.0025Pb0.9975Se1,Na0.025Pb0.9975Se1,627,,0.000043146,0.00022094,0.9504,0.47939,23177.1195475826,0.0011313791,0.0011904242
6006,10.1002/adma.201004200,80,1(a),127,Na0.0025Pb0.9975Se1,Na0.025Pb0.9975Se1,627.5,,0.000043256,0.00022112,0.94989,0.47965,23118.1801368596,0.0011303416,0.001189971
6006,10.1002/adma.201004200,80,1(a),127,Na0.0025Pb0.9975Se1,Na0.025Pb0.9975Se1,628,,0.000043366,0.0002213,0.94939,0.47992,23059.539731587,0.0011293108,0.001189512
6006,10.1002/adma.201004200,80,1(a),127,Na0.0025Pb0.9975Se1,Na0.025Pb0.9975Se1,628.5,,0.000043477,0.00022148,0.94889,0.48018,23000.6670193436,0.0011282607,0.0011890321
6006,10.1002/adma.201004200,80,1(a),127,Na0.0025Pb0.9975Se1,Na0.025Pb0.9975Se1,629,,0.000043589,0.00022166,0.94839,0.48045,22941.5678267453,0.0011271916,0.0011885317
6006,10.1002/adma.201004200,80,1(a),127,Na0.0025Pb0.9975Se1,Na0.025Pb0.9975Se1,629.5,,0.000043701,0.00022184,0.9479,0.48071,22882.7715612915,0.0011261295,0.0011880256
6006,10.1002/adma.201004200,80,1(a),127,Na0.0025Pb0.9975Se1,Na0.025Pb0.9975Se1,630,,0.000043813,0.00022202,0.94741,0.48098,22824.2758998471,0.0011250743,0.0011875263
6006,10.1002/adma.201004200,80,1(a),127,Na0.0025Pb0.9975Se1,Na0.025Pb0.9975Se1,630.5,,0.000043926,0.0002222,0.94692,0.48124,22765.560260438,0.0011240004,0.0011870067
6006,10.1002/adma.201004200,80,1(a),127,Na0.0025Pb0.9975Se1,Na0.025Pb0.9975Se1,631,,0.000044039,0.00022238,0.94643,0.48151,22707.1459388269,0.0011229334,0.0011864939
6006,10.1002/adma.201004200,80,1(a),127,Na0.0025Pb0.9975Se1,Na0.025Pb0.9975Se1,631.5,,0.000044152,0.00022256,0.94594,0.48177,22649.0306214894,0.0011218734,0.0011859879
6006,10.1002/adma.201004200,80,1(a),127,Na0.0025Pb0.9975Se1,Na0.025Pb0.9975Se1,632,,0.000044267,0.00022274,0.94546,0.48204,22590.1913389206,0.0011207696,0.0011854225
6006,10.1002/adma.201004200,80,1(a),127,Na0.0025Pb0.9975Se1,Na0.025Pb0.9975Se1,632.5,,0.000044381,0.00022292,0.94498,0.4823,22532.1646650594,0.0011196982,0.0011848909
6006,10.1002/adma.201004200,80,1(a),127,Na0.0025Pb0.9975Se1,Na0.025Pb0.9975Se1,633,,0.000044496,0.00022309,0.9445,0.48257,22473.9302409205,0.0011185084,0.0011842333
6006,10.1002/adma.201004200,80,1(a),127,Na0.0025Pb0.9975Se1,Na0.025Pb0.9975Se1,633.5,,0.000044612,0.00022327,0.94403,0.48283,22415.4935891688,0.001117401,0.0011836499
6006,10.1002/adma.201004200,80,1(a),127,Na0.0025Pb0.9975Se1,Na0.025Pb0.9975Se1,634,,0.000044727,0.00022345,0.94355,0.4831,22357.8599056498,0.0011163258,0.0011831125
6006,10.1002/adma.201004200,80,1(a),127,Na0.0025Pb0.9975Se1,Na0.025Pb0.9975Se1,634.5,,0.000044844,0.00022363,0.94308,0.48336,22299.5272500223,0.0011152078,0.0011825166
6006,10.1002/adma.201004200,80,1(a),127,Na0.0025Pb0.9975Se1,Na0.025Pb0.9975Se1,635,,0.000044961,0.0002238,0.94262,0.48363,22241.4981873179,0.0011139975,0.0011818097
6006,10.1002/adma.201004200,80,1(a),127,Na0.0025Pb0.9975Se1,Na0.025Pb0.9975Se1,635.5,,0.000045078,0.00022398,0.94215,0.48389,22183.7703536093,0.0011128941,0.0011812282
6006,10.1002/adma.201004200,80,1(a),127,Na0.0025Pb0.9975Se1,Na0.025Pb0.9975Se1,636,,0.000045196,0.00022416,0.94169,0.48416,22125.851845296,0.0011117733,0.0011806149
6006,10.1002/adma.201004200,80,1(a),127,Na0.0025Pb0.9975Se1,Na0.025Pb0.9975Se1,636.5,,0.000045314,0.00022433,0.94123,0.48442,22068.2349825661,0.0011105607,0.0011799037
6006,10.1002/adma.201004200,80,1(a),127,Na0.0025Pb0.9975Se1,Na0.025Pb0.9975Se1,637,,0.000045433,0.00022451,0.94077,0.48469,22010.432945216,0.0011094302,0.0011792788
6006,10.1002/adma.201004200,80,1(a),127,Na0.0025Pb0.9975Se1,Na0.025Pb0.9975Se1,637.5,,0.000045553,0.00022468,0.94032,0.48495,21952.4509911532,0.0011081839,0.0011785179
6006,10.1002/adma.201004200,80,1(a),127,Na0.0025Pb0.9975Se1,Na0.025Pb0.9975Se1,638,,0.000045672,0.00022486,0.93987,0.48522,21895.2531091259,0.0011070682,0.001177895
6006,10.1002/adma.201004200,80,1(a),127,Na0.0025Pb0.9975Se1,Na0.025Pb0.9975Se1,638.5,,0.000045793,0.00022504,0.93942,0.48548,21837.3987290634,0.0011059114,0.0011772279
6006,10.1002/adma.201004200,80,1(a),127,Na0.0025Pb0.9975Se1,Na0.025Pb0.9975Se1,639,,0.000045914,0.00022521,0.93897,0.48575,21779.849283443,0.001104664,0.0011764636
6006,10.1002/adma.201004200,80,1(a),127,Na0.0025Pb0.9975Se1,Na0.025Pb0.9975Se1,639.5,,0.000046035,0.00022538,0.93852,0.48601,21722.6023677637,0.0011034244,0.0011757069
