Repository: RamyaGuru/STD2_EffMass

# STD2_EffMass
Effective mass modeling of StarryData2 data

File: csvfiles/highperformancetellerium10.1021ja400069s.csv (part 30 of 61)
sid,DOI,figureid,fignum,sampleid,samplename,composition,Temperature,Electrical conductivity,Power factor,Seebeck coefficient,Thermal conductivity,ZT,Electrical resistivity,Figure of merit Z
3503,10.1021/ja400069s,105,6(a),234,Pb0.97Ca0.02Na0.01Se1,Pb0.97Ca0.02Na0.01Se,461.5,165340,0.00065571,0.000059855,2.5861,0.16602,0.0000060481,0.0002535517
3503,10.1021/ja400069s,105,6(a),234,Pb0.97Ca0.02Na0.01Se1,Pb0.97Ca0.02Na0.01Se,462,165040,0.00065659,0.000059997,2.5831,0.16689,0.0000060591,0.0002541868
3503,10.1021/ja400069s,105,6(a),234,Pb0.97Ca0.02Na0.01Se1,Pb0.97Ca0.02Na0.01Se,462.5,164740,0.00065747,0.00006014,2.5801,0.16775,0.0000060702,0.0002548235
3503,10.1021/ja400069s,105,6(a),234,Pb0.97Ca0.02Na0.01Se1,Pb0.97Ca0.02Na0.01Se,463,164440,0.00065835,0.000060283,2.5771,0.16861,0.0000060812,0.0002554616
3503,10.1021/ja400069s,105,6(a),234,Pb0.97Ca0.02Na0.01Se1,Pb0.97Ca0.02Na0.01Se,463.5,164150,0.00065923,0.000060426,2.5741,0.16947,0.000006092,0.0002561012
3503,10.1021/ja400069s,105,6(a),234,Pb0.97Ca0.02Na0.01Se1,Pb0.97Ca0.02Na0.01Se,464,163850,0.00066011,0.00006057,2.5711,0.17034,0.0000061031,0.0002567423
3503,10.1021/ja400069s,105,6(a),234,Pb0.97Ca0.02Na0.01Se1,Pb0.97Ca0.02Na0.01Se,464.5,163550,0.000661,0.000060713,2.5682,0.1712,0.0000061143,0.0002573787
3503,10.1021/ja400069s,105,6(a),234,Pb0.97Ca0.02Na0.01Se1,Pb0.97Ca0.02Na0.01Se,465,163250,0.00066188,0.000060858,2.5652,0.17206,0.0000061256,0.0002580228
3503,10.1021/ja400069s,105,6(a),234,Pb0.97Ca0.02Na0.01Se1,Pb0.97Ca0.02Na0.01Se,465.5,162960,0.00066276,0.000061002,2.5622,0.17293,0.0000061365,0.0002586683
3503,10.1021/ja400069s,105,6(a),234,Pb0.97Ca0.02Na0.01Se1,Pb0.97Ca0.02Na0.01Se,466,162660,0.00066364,0.000061147,2.5592,0.17379,0.0000061478,0.0002593154
3503,10.1021/ja400069s,105,6(a),234,Pb0.97Ca0.02Na0.01Se1,Pb0.97Ca0.02Na0.01Se,466.5,162360,0.00066452,0.000061292,2.5563,0.17465,0.0000061592,0.0002599538
3503,10.1021/ja400069s,105,6(a),234,Pb0.97Ca0.02Na0.01Se1,Pb0.97Ca0.02Na0.01Se,467,162070,0.0006654,0.000061438,2.5533,0.17551,0.0000061702,0.0002606039
3503,10.1021/ja400069s,105,6(a),234,Pb0.97Ca0.02Na0.01Se1,Pb0.97Ca0.02Na0.01Se,467.5,161770,0.00066628,0.000061583,2.5504,0.17638,0.0000061816,0.0002612453
3503,10.1021/ja400069s,105,6(a),234,Pb0.97Ca0.02Na0.01Se1,Pb0.97Ca0.02Na0.01Se,468,161470,0.00066716,0.000061729,2.5474,0.17724,0.0000061931,0.0002618984
3503,10.1021/ja400069s,105,6(a),234,Pb0.97Ca0.02Na0.01Se1,Pb0.97Ca0.02Na0.01Se,468.5,161180,0.00066804,0.000061876,2.5444,0.1781,0.0000062042,0.0002625531
3503,10.1021/ja400069s,105,6(a),234,Pb0.97Ca0.02Na0.01Se1,Pb0.97Ca0.02Na0.01Se,469,160880,0.00066893,0.000062023,2.5415,0.17897,0.0000062158,0.0002632028
3503,10.1021/ja400069s,105,6(a),234,Pb0.97Ca0.02Na0.01Se1,Pb0.97Ca0.02Na0.01Se,469.5,160590,0.00066981,0.00006217,2.5385,0.17983,0.000006227,0.0002638605
3503,10.1021/ja400069s,105,6(a),234,Pb0.97Ca0.02Na0.01Se1,Pb0.97Ca0.02Na0.01Se,470,160290,0.00067069,0.000062317,2.5356,0.18069,0.0000062387,0.0002645094
3503,10.1021/ja400069s,105,6(a),234,Pb0.97Ca0.02Na0.01Se1,Pb0.97Ca0.02Na0.01Se,470.5,160000,0.00067157,0.000062465,2.5326,0.18156,0.00000625,0.0002651702
3503,10.1021/ja400069s,105,6(a),234,Pb0.97Ca0.02Na0.01Se1,Pb0.97Ca0.02Na0.01Se,471,159700,0.00067245,0.000062613,2.5297,0.18242,0.0000062617,0.000265822
3503,10.1021/ja400069s,105,6(a),234,Pb0.97Ca0.02Na0.01Se1,Pb0.97Ca0.02Na0.01Se,471.5,159410,0.00067333,0.000062762,2.5268,0.18328,0.0000062731,0.0002664754
3503,10.1021/ja400069s,105,6(a),234,Pb0.97Ca0.02Na0.01Se1,Pb0.97Ca0.02Na0.01Se,472,159120,0.00067421,0.00006291,2.5238,0.18414,0.0000062846,0.0002671408
3503,10.1021/ja400069s,105,6(a),234,Pb0.97Ca0.02Na0.01Se1,Pb0.97Ca0.02Na0.01Se,472.5,158820,0.00067509,0.00006306,2.5209,0.18501,0.0000062964,0.0002677972
3503,10.1021/ja400069s,105,6(a),234,Pb0.97Ca0.02Na0.01Se1,Pb0.97Ca0.02Na0.01Se,473,158530,0.00067598,0.000063209,2.518,0.18587,0.000006308,0.0002684591
3503,10.1021/ja400069s,105,6(a),234,Pb0.97Ca0.02Na0.01Se1,Pb0.97Ca0.02Na0.01Se,473.5,158240,0.00067686,0.000063359,2.515,0.18673,0.0000063195,0.0002691292
3503,10.1021/ja400069s,105,6(a),234,Pb0.97Ca0.02Na0.01Se1,Pb0.97Ca0.02Na0.01Se,474,157940,0.00067774,0.000063509,2.5121,0.1876,0.0000063315,0.0002697902
3503,10.1021/ja400069s,105,6(a),234,Pb0.97Ca0.02Na0.01Se1,Pb0.97Ca0.02Na0.01Se,474.5,157650,0.00067862,0.000063659,2.5092,0.18846,0.0000063432,0.0002704527
3503,10.1021/ja400069s,105,6(a),234,Pb0.97Ca0.02Na0.01Se1,Pb0.97Ca0.02Na0.01Se,475,157360,0.0006795,0.00006381,2.5063,0.18932,0.0000063549,0.0002711168
3503,10.1021/ja400069s,105,6(a),234,Pb0.97Ca0.02Na0.01Se1,Pb0.97Ca0.02Na0.01Se,475.5,157070,0.00068038,0.000063961,2.5034,0.19018,0.0000063666,0.0002717824
3503,10.1021/ja400069s,105,6(a),234,Pb0.97Ca0.02Na0.01Se1,Pb0.97Ca0.02Na0.01Se,476,156780,0.00068126,0.000064112,2.5005,0.19105,0.0000063784,0.0002724495
3503,10.1021/ja400069s,105,6(a),234,Pb0.97Ca0.02Na0.01Se1,Pb0.97Ca0.02Na0.01Se,476.5,156490,0.00068214,0.000064264,2.4975,0.19191,0.0000063902,0.0002731291
3503,10.1021/ja400069s,105,6(a),234,Pb0.97Ca0.02Na0.01Se1,Pb0.97Ca0.02Na0.01Se,477,156190,0.00068302,0.000064416,2.4946,0.19277,0.0000064025,0.0002737994
3503,10.1021/ja400069s,105,6(a),234,Pb0.97Ca0.02Na0.01Se1,Pb0.97Ca0.02Na0.01Se,477.5,155900,0.00068391,0.000064568,2.4917,0.19364,0.0000064144,0.0002744753
3503,10.1021/ja400069s,105,6(a),234,Pb0.97Ca0.02Na0.01Se1,Pb0.97Ca0.02Na0.01Se,478,155610,0.00068479,0.000064721,2.4888,0.1945,0.0000064263,0.0002751487
3503,10.1021/ja400069s,105,6(a),234,Pb0.97Ca0.02Na0.01Se1,Pb0.97Ca0.02Na0.01Se,478.5,155320,0.00068567,0.000064874,2.4859,0.19536,0.0000064383,0.0002758236
3503,10.1021/ja400069s,105,6(a),234,Pb0.97Ca0.02Na0.01Se1,Pb0.97Ca0.02Na0.01Se,479,155030,0.00068655,0.000065027,2.483,0.19622,0.0000064504,0.0002765002
3503,10.1021/ja400069s,105,6(a),234,Pb0.97Ca0.02Na0.01Se1,Pb0.97Ca0.02Na0.01Se,479.5,154740,0.00068743,0.000065181,2.4802,0.19709,0.0000064625,0.0002771672
3503,10.1021/ja400069s,105,6(a),234,Pb0.97Ca0.02Na0.01Se1,Pb0.97Ca0.02Na0.01Se,480,154450,0.00068831,0.000065335,2.4773,0.19795,0.0000064746,0.0002778468
3503,10.1021/ja400069s,105,6(a),234,Pb0.97Ca0.02Na0.01Se1,Pb0.97Ca0.02Na0.01Se,480.5,154170,0.00068919,0.000065489,2.4744,0.19881,0.0000064863,0.0002785281
3503,10.1021/ja400069s,105,6(a),234,Pb0.97Ca0.02Na0.01Se1,Pb0.97Ca0.02Na0.01Se,481,153880,0.00069007,0.000065644,2.4715,0.19968,0.0000064986,0.000279211
3503,10.1021/ja400069s,105,6(a),234,Pb0.97Ca0.02Na0.01Se1,Pb0.97Ca0.02Na0.01Se,481.5,153590,0.00069096,0.000065799,2.4686,0.20054,0.0000065108,0.0002798995
3503,10.1021/ja400069s,105,6(a),234,Pb0.97Ca0.02Na0.01Se1,Pb0.97Ca0.02Na0.01Se,482,153300,0.00069184,0.000065954,2.4657,0.2014,0.0000065232,0.0002805856
3503,10.1021/ja400069s,105,6(a),234,Pb0.97Ca0.02Na0.01Se1,Pb0.97Ca0.02Na0.01Se,482.5,153010,0.00069272,0.00006611,2.4629,0.20227,0.0000065355,0.0002812619
3503,10.1021/ja400069s,105,6(a),234,Pb0.97Ca0.02Na0.01Se1,Pb0.97Ca0.02Na0.01Se,483,152720,0.0006936,0.000066266,2.46,0.20313,0.0000065479,0.0002819512
3503,10.1021/ja400069s,105,6(a),234,Pb0.97Ca0.02Na0.01Se1,Pb0.97Ca0.02Na0.01Se,483.5,152440,0.00069448,0.000066422,2.4571,0.20399,0.00000656,0.0002826421
3503,10.1021/ja400069s,105,6(a),234,Pb0.97Ca0.02Na0.01Se1,Pb0.97Ca0.02Na0.01Se,484,152150,0.00069536,0.000066578,2.4543,0.20485,0.0000065725,0.0002833231
3503,10.1021/ja400069s,105,6(a),234,Pb0.97Ca0.02Na0.01Se1,Pb0.97Ca0.02Na0.01Se,484.5,151860,0.00069624,0.000066735,2.4514,0.20572,0.000006585,0.0002840173
3503,10.1021/ja400069s,105,6(a),234,Pb0.97Ca0.02Na0.01Se1,Pb0.97Ca0.02Na0.01Se,485,151580,0.00069712,0.000066892,2.4485,0.20658,0.0000065972,0.0002847131
3503,10.1021/ja400069s,105,6(a),234,Pb0.97Ca0.02Na0.01Se1,Pb0.97Ca0.02Na0.01Se,485.5,151290,0.000698,0.00006705,2.4457,0.20744,0.0000066098,0.0002853989
3503,10.1021/ja400069s,105,6(a),234,Pb0.97Ca0.02Na0.01Se1,Pb0.97Ca0.02Na0.01Se,486,151000,0.00069889,0.000067207,2.4428,0.20831,0.0000066225,0.000286102
3503,10.1021/ja400069s,105,6(a),234,Pb0.97Ca0.02Na0.01Se1,Pb0.97Ca0.02Na0.01Se,486.5,150720,0.00069977,0.000067366,2.44,0.20917,0.0000066348,0.000286791
3503,10.1021/ja400069s,105,6(a),234,Pb0.97Ca0.02Na0.01Se1,Pb0.97Ca0.02Na0.01Se,487,150430,0.00070065,0.000067524,2.4371,0.21003,0.0000066476,0.0002874933
3503,10.1021/ja400069s,105,6(a),234,Pb0.97Ca0.02Na0.01Se1,Pb0.97Ca0.02Na0.01Se,487.5,150150,0.00070153,0.000067683,2.4343,0.21089,0.00000666,0.0002881855
3503,10.1021/ja400069s,105,6(a),234,Pb0.97Ca0.02Na0.01Se1,Pb0.97Ca0.02Na0.01Se,488,149860,0.00070241,0.000067842,2.4314,0.21176,0.0000066729,0.0002888912
3503,10.1021/ja400069s,105,6(a),234,Pb0.97Ca0.02Na0.01Se1,Pb0.97Ca0.02Na0.01Se,488.5,149580,0.00070329,0.000068001,2.4286,0.21262,0.0000066854,0.0002895866
3503,10.1021/ja400069s,105,6(a),234,Pb0.97Ca0.02Na0.01Se1,Pb0.97Ca0.02Na0.01Se,489,149290,0.00070417,0.000068161,2.4258,0.21348,0.0000066984,0.0002902836
3503,10.1021/ja400069s,105,6(a),234,Pb0.97Ca0.02Na0.01Se1,Pb0.97Ca0.02Na0.01Se,489.5,149010,0.00070505,0.000068321,2.4229,0.21435,0.000006711,0.0002909943
3503,10.1021/ja400069s,105,6(a),234,Pb0.97Ca0.02Na0.01Se1,Pb0.97Ca0.02Na0.01Se,490,148730,0.00070594,0.000068481,2.4201,0.21521,0.0000067236,0.0002916987
3503,10.1021/ja400069s,105,6(a),234,Pb0.97Ca0.02Na0.01Se1,Pb0.97Ca0.02Na0.01Se,490.5,148440,0.00070682,0.000068642,2.4173,0.21607,0.0000067367,0.0002924006
3503,10.1021/ja400069s,105,6(a),234,Pb0.97Ca0.02Na0.01Se1,Pb0.97Ca0.02Na0.01Se,491,148160,0.0007077,0.000068803,2.4145,0.21694,0.0000067495,0.0002931042
3503,10.1021/ja400069s,105,6(a),234,Pb0.97Ca0.02Na0.01Se1,Pb0.97Ca0.02Na0.01Se,491.5,147880,0.00070858,0.000068964,2.4116,0.2178,0.0000067622,0.0002938215
3503,10.1021/ja400069s,105,6(a),234,Pb0.97Ca0.02Na0.01Se1,Pb0.97Ca0.02Na0.01Se,492,147590,0.00070946,0.000069126,2.4088,0.21866,0.0000067755,0.0002945284
3503,10.1021/ja400069s,105,6(a),234,Pb0.97Ca0.02Na0.01Se1,Pb0.97Ca0.02Na0.01Se,492.5,147310,0.00071034,0.000069288,2.406,0.21952,0.0000067884,0.0002952369
3503,10.1021/ja400069s,105,6(a),234,Pb0.97Ca0.02Na0.01Se1,Pb0.97Ca0.02Na0.01Se,493,147030,0.00071122,0.00006945,2.4032,0.22039,0.0000068013,0.0002959471
3503,10.1021/ja400069s,105,6(a),234,Pb0.97Ca0.02Na0.01Se1,Pb0.97Ca0.02Na0.01Se,493.5,146750,0.0007121,0.000069612,2.4004,0.22125,0.0000068143,0.0002966589
3503,10.1021/ja400069s,105,6(a),234,Pb0.97Ca0.02Na0.01Se1,Pb0.97Ca0.02Na0.01Se,494,146460,0.00071298,0.000069775,2.3976,0.22211,0.0000068278,0.0002973724
3503,10.1021/ja400069s,105,6(a),234,Pb0.97Ca0.02Na0.01Se1,Pb0.97Ca0.02Na0.01Se,494.5,146180,0.00071387,0.000069938,2.3948,0.22298,0.0000068409,0.0002980917
3503,10.1021/ja400069s,105,6(a),234,Pb0.97Ca0.02Na0.01Se1,Pb0.97Ca0.02Na0.01Se,495,145900,0.00071475,0.000070102,2.392,0.22384,0.000006854,0.0002988085
3503,10.1021/ja400069s,105,6(a),234,Pb0.97Ca0.02Na0.01Se1,Pb0.97Ca0.02Na0.01Se,495.5,145620,0.00071563,0.000070265,2.3892,0.2247,0.0000068672,0.000299527
3503,10.1021/ja400069s,105,6(a),234,Pb0.97Ca0.02Na0.01Se1,Pb0.97Ca0.02Na0.01Se,496,145340,0.00071651,0.000070429,2.3864,0.22556,0.0000068804,0.0003002472
3503,10.1021/ja400069s,105,6(a),234,Pb0.97Ca0.02Na0.01Se1,Pb0.97Ca0.02Na0.01Se,496.5,145060,0.00071739,0.000070594,2.3836,0.22643,0.0000068937,0.0003009691
3503,10.1021/ja400069s,105,6(a),234,Pb0.97Ca0.02Na0.01Se1,Pb0.97Ca0.02Na0.01Se,497,144780,0.00071827,0.000070758,2.3808,0.22729,0.000006907,0.0003016927
3503,10.1021/ja400069s,105,6(a),234,Pb0.97Ca0.02Na0.01Se1,Pb0.97Ca0.02Na0.01Se,497.5,144500,0.00071915,0.000070923,2.378,0.22815,0.0000069204,0.000302418
3503,10.1021/ja400069s,105,6(a),234,Pb0.97Ca0.02Na0.01Se1,Pb0.97Ca0.02Na0.01Se,498,144220,0.00072003,0.000071089,2.3752,0.22902,0.0000069339,0.000303145
3503,10.1021/ja400069s,105,6(a),234,Pb0.97Ca0.02Na0.01Se1,Pb0.97Ca0.02Na0.01Se,498.5,143940,0.00072092,0.000071254,2.3724,0.22988,0.0000069473,0.0003038779
3503,10.1021/ja400069s,105,6(a),234,Pb0.97Ca0.02Na0.01Se1,Pb0.97Ca0.02Na0.01Se,499,143660,0.0007218,0.00007142,2.3696,0.23074,0.0000069609,0.0003046084
3503,10.1021/ja400069s,105,6(a),234,Pb0.97Ca0.02Na0.01Se1,Pb0.97Ca0.02Na0.01Se,499.5,143380,0.00072268,0.000071586,2.3669,0.2316,0.0000069745,0.0003053276
3503,10.1021/ja400069s,105,6(a),234,Pb0.97Ca0.02Na0.01Se1,Pb0.97Ca0.02Na0.01Se,500,143100,0.00072356,0.000071753,2.3641,0.23247,0.0000069881,0.0003060615
3503,10.1021/ja400069s,105,6(a),234,Pb0.97Ca0.02Na0.01Se1,Pb0.97Ca0.02Na0.01Se,500.5,142830,0.00072444,0.00007192,2.3613,0.23333,0.0000070013,0.0003067971
3503,10.1021/ja400069s,105,6(a),234,Pb0.97Ca0.02Na0.01Se1,Pb0.97Ca0.02Na0.01Se,501,142550,0.00072532,0.000072087,2.3586,0.23419,0.0000070151,0.0003075214
3503,10.1021/ja400069s,105,6(a),234,Pb0.97Ca0.02Na0.01Se1,Pb0.97Ca0.02Na0.01Se,501.5,142270,0.0007262,0.000072254,2.3558,0.23506,0.0000070289,0.0003082605
3503,10.1021/ja400069s,105,6(a),234,Pb0.97Ca0.02Na0.01Se1,Pb0.97Ca0.02Na0.01Se,502,141990,0.00072708,0.000072422,2.353,0.23592,0.0000070427,0.0003090013
3503,10.1021/ja400069s,105,6(a),234,Pb0.97Ca0.02Na0.01Se1,Pb0.97Ca0.02Na0.01Se,502.5,141720,0.00072796,0.00007259,2.3503,0.23678,0.0000070562,0.0003097307
3503,10.1021/ja400069s,105,6(a),234,Pb0.97Ca0.02Na0.01Se1,Pb0.97Ca0.02Na0.01Se,503,141440,0.00072885,0.000072758,2.3475,0.23765,0.0000070701,0.0003104792
3503,10.1021/ja400069s,105,6(a),234,Pb0.97Ca0.02Na0.01Se1,Pb0.97Ca0.02Na0.01Se,503.5,141160,0.00072973,0.000072927,2.3448,0.23851,0.0000070842,0.000311212
3503,10.1021/ja400069s,105,6(a),234,Pb0.97Ca0.02Na0.01Se1,Pb0.97Ca0.02Na0.01Se,504,140890,0.00073061,0.000073096,2.342,0.23937,0.0000070977,0.0003119599
3503,10.1021/ja400069s,105,6(a),234,Pb0.97Ca0.02Na0.01Se1,Pb0.97Ca0.02Na0.01Se,504.5,140610,0.00073149,0.000073265,2.3393,0.24023,0.0000071119,0.0003126961
3503,10.1021/ja400069s,105,6(a),234,Pb0.97Ca0.02Na0.01Se1,Pb0.97Ca0.02Na0.01Se,505,140330,0.00073237,0.000073434,2.3365,0.2411,0.0000071261,0.0003134475
3503,10.1021/ja400069s,105,6(a),234,Pb0.97Ca0.02Na0.01Se1,Pb0.97Ca0.02Na0.01Se,505.5,140060,0.00073325,0.000073604,2.3338,0.24196,0.0000071398,0.0003141872
3503,10.1021/ja400069s,105,6(a),234,Pb0.97Ca0.02Na0.01Se1,Pb0.97Ca0.02Na0.01Se,506,139780,0.00073413,0.000073774,2.3311,0.24282,0.0000071541,0.0003149286
3503,10.1021/ja400069s,105,6(a),234,Pb0.97Ca0.02Na0.01Se1,Pb0.97Ca0.02Na0.01Se,506.5,139510,0.00073501,0.000073945,2.3283,0.24369,0.0000071679,0.0003156853
3503,10.1021/ja400069s,105,6(a),234,Pb0.97Ca0.02Na0.01Se1,Pb0.97Ca0.02Na0.01Se,507,139230,0.0007359,0.000074116,2.3256,0.24455,0.0000071824,0.0003164345
3503,10.1021/ja400069s,105,6(a),234,Pb0.97Ca0.02Na0.01Se1,Pb0.97Ca0.02Na0.01Se,507.5,138960,0.00073678,0.000074287,2.3229,0.24541,0.0000071963,0.0003171811
3503,10.1021/ja400069s,105,6(a),234,Pb0.97Ca0.02Na0.01Se1,Pb0.97Ca0.02Na0.01Se,508,138680,0.00073766,0.000074458,2.3201,0.24627,0.0000072108,0.0003179432
3503,10.1021/ja400069s,105,6(a),234,Pb0.97Ca0.02Na0.01Se1,Pb0.97Ca0.02Na0.01Se,508.5,138410,0.00073854,0.000074629,2.3174,0.24714,0.0000072249,0.0003186934
3503,10.1021/ja400069s,105,6(a),234,Pb0.97Ca0.02Na0.01Se1,Pb0.97Ca0.02Na0.01Se,509,138140,0.00073942,0.000074801,2.3147,0.248,0.000007239,0.0003194453
3503,10.1021/ja400069s,105,6(a),234,Pb0.97Ca0.02Na0.01Se1,Pb0.97Ca0.02Na0.01Se,509.5,137860,0.0007403,0.000074973,2.312,0.24886,0.0000072537,0.000320199
3503,10.1021/ja400069s,105,6(a),234,Pb0.97Ca0.02Na0.01Se1,Pb0.97Ca0.02Na0.01Se,510,137590,0.00074118,0.000075146,2.3093,0.24973,0.000007268,0.0003209544
3503,10.1021/ja400069s,105,6(a),234,Pb0.97Ca0.02Na0.01Se1,Pb0.97Ca0.02Na0.01Se,510.5,137320,0.00074206,0.000075319,2.3065,0.25059,0.0000072823,0.0003217256
3503,10.1021/ja400069s,105,6(a),234,Pb0.97Ca0.02Na0.01Se1,Pb0.97Ca0.02Na0.01Se,511,137050,0.00074295,0.000075492,2.3038,0.25145,0.0000072966,0.0003224889
3503,10.1021/ja400069s,105,6(a),234,Pb0.97Ca0.02Na0.01Se1,Pb0.97Ca0.02Na0.01Se,511.5,136770,0.00074383,0.000075665,2.3011,0.25231,0.0000073115,0.0003232498
3503,10.1021/ja400069s,105,6(a),234,Pb0.97Ca0.02Na0.01Se1,Pb0.97Ca0.02Na0.01Se,512,136500,0.00074471,0.000075839,2.2984,0.25318,0.000007326,0.0003240124
3503,10.1021/ja400069s,105,6(a),234,Pb0.97Ca0.02Na0.01Se1,Pb0.97Ca0.02Na0.01Se,512.5,136230,0.00074559,0.000076013,2.2957,0.25404,0.0000073405,0.0003247768
3503,10.1021/ja400069s,105,6(a),234,Pb0.97Ca0.02Na0.01Se1,Pb0.97Ca0.02Na0.01Se,513,135960,0.00074647,0.000076187,2.293,0.2549,0.0000073551,0.000325543
3503,10.1021/ja400069s,105,6(a),234,Pb0.97Ca0.02Na0.01Se1,Pb0.97Ca0.02Na0.01Se,513.5,135690,0.00074735,0.000076361,2.2903,0.25577,0.0000073697,0.000326311
3503,10.1021/ja400069s,105,6(a),234,Pb0.97Ca0.02Na0.01Se1,Pb0.97Ca0.02Na0.01Se,514,135420,0.00074823,0.000076536,2.2876,0.25663,0.0000073844,0.0003270808
3503,10.1021/ja400069s,105,6(a),234,Pb0.97Ca0.02Na0.01Se1,Pb0.97Ca0.02Na0.01Se,514.5,135150,0.00074911,0.000076711,2.285,0.25749,0.0000073992,0.0003278381
3503,10.1021/ja400069s,105,6(a),234,Pb0.97Ca0.02Na0.01Se1,Pb0.97Ca0.02Na0.01Se,515,134880,0.00074999,0.000076887,2.2823,0.25836,0.000007414,0.0003286115
3503,10.1021/ja400069s,105,6(a),234,Pb0.97Ca0.02Na0.01Se1,Pb0.97Ca0.02Na0.01Se,515.5,134610,0.00075088,0.000077062,2.2796,0.25922,0.0000074289,0.0003293911
3503,10.1021/ja400069s,105,6(a),234,Pb0.97Ca0.02Na0.01Se1,Pb0.97Ca0.02Na0.01Se,516,134340,0.00075176,0.000077238,2.2769,0.26008,0.0000074438,0.0003301682
3503,10.1021/ja400069s,105,6(a),234,Pb0.97Ca0.02Na0.01Se1,Pb0.97Ca0.02Na0.01Se,516.5,134070,0.00075264,0.000077414,2.2742,0.26094,0.0000074588,0.0003309471
3503,10.1021/ja400069s,105,6(a),234,Pb0.97Ca0.02Na0.01Se1,Pb0.97Ca0.02Na0.01Se,517,133800,0.00075352,0.000077591,2.2716,0.26181,0.0000074738,0.0003317133
3503,10.1021/ja400069s,105,6(a),234,Pb0.97Ca0.02Na0.01Se1,Pb0.97Ca0.02Na0.01Se,517.5,133530,0.0007544,0.000077768,2.2689,0.26267,0.000007489,0.0003324959
3503,10.1021/ja400069s,105,6(a),234,Pb0.97Ca0.02Na0.01Se1,Pb0.97Ca0.02Na0.01Se,518,133260,0.00075528,0.000077945,2.2662,0.26353,0.0000075041,0.0003332804
3503,10.1021/ja400069s,105,6(a),234,Pb0.97Ca0.02Na0.01Se1,Pb0.97Ca0.02Na0.01Se,518.5,132990,0.00075616,0.000078122,2.2636,0.2644,0.0000075194,0.000334052
3503,10.1021/ja400069s,105,6(a),234,Pb0.97Ca0.02Na0.01Se1,Pb0.97Ca0.02Na0.01Se,519,132720,0.00075704,0.0000783,2.2609,0.26526,0.0000075347,0.0003348401
3503,10.1021/ja400069s,105,6(a),234,Pb0.97Ca0.02Na0.01Se1,Pb0.97Ca0.02Na0.01Se,519.5,132450,0.00075793,0.000078478,2.2582,0.26612,0.00000755,0.0003356346
3503,10.1021/ja400069s,105,6(a),234,Pb0.97Ca0.02Na0.01Se1,Pb0.97Ca0.02Na0.01Se,520,132190,0.00075881,0.000078656,2.2556,0.26698,0.0000075649,0.0003364116
3503,10.1021/ja400069s,105,6(a),234,Pb0.97Ca0.02Na0.01Se1,Pb0.97Ca0.02Na0.01Se,520.5,131920,0.00075969,0.000078834,2.2529,0.26785,0.0000075804,0.0003372054
3503,10.1021/ja400069s,105,6(a),234,Pb0.97Ca0.02Na0.01Se1,Pb0.97Ca0.02Na0.01Se,521,131650,0.00076057,0.000079013,2.2503,0.26871,0.0000075959,0.000337986
3503,10.1021/ja400069s,105,6(a),234,Pb0.97Ca0.02Na0.01Se1,Pb0.97Ca0.02Na0.01Se,521.5,131390,0.00076145,0.000079192,2.2476,0.26957,0.0000076109,0.0003387836
3503,10.1021/ja400069s,105,6(a),234,Pb0.97Ca0.02Na0.01Se1,Pb0.97Ca0.02Na0.01Se,522,131120,0.00076233,0.000079371,2.245,0.27044,0.0000076266,0.0003395679
3503,10.1021/ja400069s,105,6(a),234,Pb0.97Ca0.02Na0.01Se1,Pb0.97Ca0.02Na0.01Se,522.5,130850,0.00076321,0.000079551,2.2423,0.2713,0.0000076423,0.0003403693
3503,10.1021/ja400069s,105,6(a),234,Pb0.97Ca0.02Na0.01Se1,Pb0.97Ca0.02Na0.01Se,523,130590,0.00076409,0.000079731,2.2397,0.27216,0.0000076576,0.0003411573
3503,10.1021/ja400069s,105,6(a),234,Pb0.97Ca0.02Na0.01Se1,Pb0.97Ca0.02Na0.01Se,523.5,130320,0.00076497,0.000079911,2.2371,0.27303,0.0000076734,0.0003419472
3503,10.1021/ja400069s,105,6(a),234,Pb0.97Ca0.02Na0.01Se1,Pb0.97Ca0.02Na0.01Se,524,130060,0.00076586,0.000080091,2.2344,0.27389,0.0000076888,0.0003427587
3503,10.1021/ja400069s,105,6(a),234,Pb0.97Ca0.02Na0.01Se1,Pb0.97Ca0.02Na0.01Se,524.5,129790,0.00076674,0.000080272,2.2318,0.27475,0.0000077048,0.0003435523
3503,10.1021/ja400069s,105,6(a),234,Pb0.97Ca0.02Na0.01Se1,Pb0.97Ca0.02Na0.01Se,525,129530,0.00076762,0.000080453,2.2292,0.27561,0.0000077202,0.0003443477
3503,10.1021/ja400069s,105,6(a),234,Pb0.97Ca0.02Na0.01Se1,Pb0.97Ca0.02Na0.01Se,525.5,129260,0.0007685,0.000080634,2.2265,0.27648,0.0000077363,0.0003451606
3503,10.1021/ja400069s,105,6(a),234,Pb0.97Ca0.02Na0.01Se1,Pb0.97Ca0.02Na0.01Se,526,129000,0.00076938,0.000080816,2.2239,0.27734,0.0000077519,0.0003459598
3503,10.1021/ja400069s,105,6(a),234,Pb0.97Ca0.02Na0.01Se1,Pb0.97Ca0.02Na0.01Se,526.5,128730,0.00077026,0.000080997,2.2213,0.2782,0.0000077682,0.0003467609
3503,10.1021/ja400069s,105,6(a),234,Pb0.97Ca0.02Na0.01Se1,Pb0.97Ca0.02Na0.01Se,527,128470,0.00077114,0.000081179,2.2187,0.27907,0.0000077839,0.0003475639
3503,10.1021/ja400069s,105,6(a),234,Pb0.97Ca0.02Na0.01Se1,Pb0.97Ca0.02Na0.01Se,527.5,128200,0.00077202,0.000081362,2.2161,0.27993,0.0000078003,0.0003483688
3503,10.1021/ja400069s,105,6(a),234,Pb0.97Ca0.02Na0.01Se1,Pb0.97Ca0.02Na0.01Se,528,127940,0.00077291,0.000081544,2.2135,0.28079,0.0000078162,0.00034918
3503,10.1021/ja400069s,105,6(a),234,Pb0.97Ca0.02Na0.01Se1,Pb0.97Ca0.02Na0.01Se,528.5,127680,0.00077379,0.000081727,2.2109,0.28165,0.0000078321,0.0003499887
3503,10.1021/ja400069s,105,6(a),234,Pb0.97Ca0.02Na0.01Se1,Pb0.97Ca0.02Na0.01Se,529,127420,0.00077467,0.00008191,2.2083,0.28252,0.0000078481,0.0003507993
3503,10.1021/ja400069s,105,6(a),234,Pb0.97Ca0.02Na0.01Se1,Pb0.97Ca0.02Na0.01Se,529.5,127150,0.00077555,0.000082094,2.2057,0.28338,0.0000078647,0.0003516117
3503,10.1021/ja400069s,105,6(a),234,Pb0.97Ca0.02Na0.01Se1,Pb0.97Ca0.02Na0.01Se,530,126890,0.00077643,0.000082277,2.2031,0.28424,0.0000078808,0.0003524261
3503,10.1021/ja400069s,105,6(a),234,Pb0.97Ca0.02Na0.01Se1,Pb0.97Ca0.02Na0.01Se,530.5,126630,0.00077731,0.000082461,2.2005,0.28511,0.000007897,0.0003532424
3503,10.1021/ja400069s,105,6(a),234,Pb0.97Ca0.02Na0.01Se1,Pb0.97Ca0.02Na0.01Se,531,126370,0.00077819,0.000082645,2.1979,0.28597,0.0000079133,0.0003540607
3503,10.1021/ja400069s,105,6(a),234,Pb0.97Ca0.02Na0.01Se1,Pb0.97Ca0.02Na0.01Se,531.5,126110,0.00077907,0.00008283,2.1953,0.28683,0.0000079296,0.0003548809
3503,10.1021/ja400069s,105,6(a),234,Pb0.97Ca0.02Na0.01Se1,Pb0.97Ca0.02Na0.01Se,532,125850,0.00077995,0.000083014,2.1927,0.28769,0.000007946,0.000355703
3503,10.1021/ja400069s,105,6(a),234,Pb0.97Ca0.02Na0.01Se1,Pb0.97Ca0.02Na0.01Se,532.5,125590,0.00078084,0.000083199,2.1901,0.28856,0.0000079624,0.0003565317
3503,10.1021/ja400069s,105,6(a),234,Pb0.97Ca0.02Na0.01Se1,Pb0.97Ca0.02Na0.01Se,533,125320,0.00078172,0.000083385,2.1875,0.28942,0.0000079796,0.0003573577
3503,10.1021/ja400069s,105,6(a),234,Pb0.97Ca0.02Na0.01Se1,Pb0.97Ca0.02Na0.01Se,533.5,125060,0.0007826,0.00008357,2.1849,0.29028,0.0000079962,0.0003581857
3503,10.1021/ja400069s,105,6(a),234,Pb0.97Ca0.02Na0.01Se1,Pb0.97Ca0.02Na0.01Se,534,124800,0.00078348,0.000083756,2.1824,0.29115,0.0000080128,0.0003589993
3503,10.1021/ja400069s,105,6(a),234,Pb0.97Ca0.02Na0.01Se1,Pb0.97Ca0.02Na0.01Se,534.5,124540,0.00078436,0.000083942,2.1798,0.29201,0.0000080295,0.0003598312
3503,10.1021/ja400069s,105,6(a),234,Pb0.97Ca0.02Na0.01Se1,Pb0.97Ca0.02Na0.01Se,535,124290,0.00078524,0.000084128,2.1772,0.29287,0.0000080457,0.0003606651
3503,10.1021/ja400069s,105,6(a),234,Pb0.97Ca0.02Na0.01Se1,Pb0.97Ca0.02Na0.01Se,535.5,124030,0.00078612,0.000084314,2.1747,0.29374,0.0000080626,0.0003614843
3503,10.1021/ja400069s,105,6(a),234,Pb0.97Ca0.02Na0.01Se1,Pb0.97Ca0.02Na0.01Se,536,123770,0.000787,0.000084501,2.1721,0.2946,0.0000080795,0.0003623222
3503,10.1021/ja400069s,105,6(a),234,Pb0.97Ca0.02Na0.01Se1,Pb0.97Ca0.02Na0.01Se,536.5,123510,0.00078789,0.000084688,2.1695,0.29546,0.0000080965,0.0003631666
3503,10.1021/ja400069s,105,6(a),234,Pb0.97Ca0.02Na0.01Se1,Pb0.97Ca0.02Na0.01Se,537,123250,0.00078877,0.000084876,2.167,0.29632,0.0000081136,0.0003639917
3503,10.1021/ja400069s,105,6(a),234,Pb0.97Ca0.02Na0.01Se1,Pb0.97Ca0.02Na0.01Se,537.5,122990,0.00078965,0.000085063,2.1644,0.29719,0.0000081307,0.0003648355
3503,10.1021/ja400069s,105,6(a),234,Pb0.97Ca0.02Na0.01Se1,Pb0.97Ca0.02Na0.01Se,538,122740,0.00079053,0.000085251,2.1619,0.29805,0.0000081473,0.0003656645
3503,10.1021/ja400069s,105,6(a),234,Pb0.97Ca0.02Na0.01Se1,Pb0.97Ca0.02Na0.01Se,538.5,122480,0.00079141,0.000085439,2.1593,0.29891,0.0000081646,0.0003665123
3503,10.1021/ja400069s,105,6(a),234,Pb0.97Ca0.02Na0.01Se1,Pb0.97Ca0.02Na0.01Se,539,122220,0.00079229,0.000085627,2.1568,0.29978,0.000008182,0.0003673451
3503,10.1021/ja400069s,105,6(a),234,Pb0.97Ca0.02Na0.01Se1,Pb0.97Ca0.02Na0.01Se,539.5,121960,0.00079317,0.000085816,2.1542,0.30064,0.0000081994,0.000368197
3503,10.1021/ja400069s,105,6(a),234,Pb0.97Ca0.02Na0.01Se1,Pb0.97Ca0.02Na0.01Se,540,121710,0.00079405,0.000086004,2.1517,0.3015,0.0000082163,0.0003690338
3503,10.1021/ja400069s,105,6(a),234,Pb0.97Ca0.02Na0.01Se1,Pb0.97Ca0.02Na0.01Se,540.5,121450,0.00079493,0.000086193,2.1491,0.30236,0.0000082338,0.0003698897
3503,10.1021/ja400069s,105,6(a),234,Pb0.97Ca0.02Na0.01Se1,Pb0.97Ca0.02Na0.01Se,541,121190,0.00079582,0.000086383,2.1466,0.30323,0.0000082515,0.0003707351
3503,10.1021/ja400069s,105,6(a),234,Pb0.97Ca0.02Na0.01Se1,Pb0.97Ca0.02Na0.01Se,541.5,120940,0.0007967,0.000086572,2.1441,0.30409,0.0000082686,0.0003715778
3503,10.1021/ja400069s,105,6(a),234,Pb0.97Ca0.02Na0.01Se1,Pb0.97Ca0.02Na0.01Se,542,120680,0.00079758,0.000086762,2.1415,0.30495,0.0000082864,0.0003724399
3503,10.1021/ja400069s,105,6(a),234,Pb0.97Ca0.02Na0.01Se1,Pb0.97Ca0.02Na0.01Se,542.5,120430,0.00079846,0.000086952,2.139,0.30582,0.0000083036,0.0003732866
3503,10.1021/ja400069s,105,6(a),234,Pb0.97Ca0.02Na0.01Se1,Pb0.97Ca0.02Na0.01Se,543,120170,0.00079934,0.000087142,2.1365,0.30668,0.0000083215,0.0003741353
3503,10.1021/ja400069s,105,6(a),234,Pb0.97Ca0.02Na0.01Se1,Pb0.97Ca0.02Na0.01Se,543.5,119920,0.00080022,0.000087333,2.134,0.30754,0.0000083389,0.0003749859
3503,10.1021/ja400069s,105,6(a),234,Pb0.97Ca0.02Na0.01Se1,Pb0.97Ca0.02Na0.01Se,544,119660,0.0008011,0.000087523,2.1315,0.3084,0.000008357,0.0003758386
3503,10.1021/ja400069s,105,6(a),234,Pb0.97Ca0.02Na0.01Se1,Pb0.97Ca0.02Na0.01Se,544.5,119410,0.00080198,0.000087714,2.1289,0.30927,0.0000083745,0.000376711
3503,10.1021/ja400069s,105,6(a),234,Pb0.97Ca0.02Na0.01Se1,Pb0.97Ca0.02Na0.01Se,545,119160,0.00080287,0.000087906,2.1264,0.31013,0.0000083921,0.0003775724
3503,10.1021/ja400069s,105,6(a),234,Pb0.97Ca0.02Na0.01Se1,Pb0.97Ca0.02Na0.01Se,545.5,118900,0.00080375,0.000088097,2.1239,0.31099,0.0000084104,0.0003784312
3503,10.1021/ja400069s,105,6(a),234,Pb0.97Ca0.02Na0.01Se1,Pb0.97Ca0.02Na0.01Se,546,118650,0.00080463,0.000088289,2.1214,0.31186,0.0000084282,0.000379292
3503,10.1021/ja400069s,105,6(a),234,Pb0.97Ca0.02Na0.01Se1,Pb0.97Ca0.02Na0.01Se,546.5,118400,0.00080551,0.000088481,2.1189,0.31272,0.0000084459,0.0003801548
3503,10.1021/ja400069s,105,6(a),234,Pb0.97Ca0.02Na0.01Se1,Pb0.97Ca0.02Na0.01Se,547,118140,0.00080639,0.000088673,2.1164,0.31358,0.0000084645,0.0003810197
3503,10.1021/ja400069s,105,6(a),234,Pb0.97Ca0.02Na0.01Se1,Pb0.97Ca0.02Na0.01Se,547.5,117890,0.00080727,0.000088865,2.1139,0.31445,0.0000084825,0.0003818866
3503,10.1021/ja400069s,105,6(a),234,Pb0.97Ca0.02Na0.01Se1,Pb0.97Ca0.02Na0.01Se,548,117640,0.00080815,0.000089058,2.1114,0.31531,0.0000085005,0.0003827555
3503,10.1021/ja400069s,105,6(a),234,Pb0.97Ca0.02Na0.01Se1,Pb0.97Ca0.02Na0.01Se,548.5,117390,0.00080903,0.000089251,2.1089,0.31617,0.0000085186,0.0003836265
3503,10.1021/ja400069s,105,6(a),234,Pb0.97Ca0.02Na0.01Se1,Pb0.97Ca0.02Na0.01Se,549,117140,0.00080992,0.000089444,2.1064,0.31703,0.0000085368,0.0003845044
3503,10.1021/ja400069s,105,6(a),234,Pb0.97Ca0.02Na0.01Se1,Pb0.97Ca0.02Na0.01Se,549.5,116890,0.0008108,0.000089637,2.1039,0.3179,0.0000085551,0.0003853795
3503,10.1021/ja400069s,105,6(a),234,Pb0.97Ca0.02Na0.01Se1,Pb0.97Ca0.02Na0.01Se,550,116630,0.00081168,0.000089831,2.1015,0.31876,0.0000085741,0.0003862384
3503,10.1021/ja400069s,105,6(a),234,Pb0.97Ca0.02Na0.01Se1,Pb0.97Ca0.02Na0.01Se,550.5,116380,0.00081256,0.000090024,2.099,0.31962,0.0000085925,0.0003871177
3503,10.1021/ja400069s,105,6(a),234,Pb0.97Ca0.02Na0.01Se1,Pb0.97Ca0.02Na0.01Se,551,116130,0.00081344,0.000090219,2.0965,0.32049,0.000008611,0.000387999
3503,10.1021/ja400069s,105,6(a),234,Pb0.97Ca0.02Na0.01Se1,Pb0.97Ca0.02Na0.01Se,551.5,115880,0.00081432,0.000090413,2.094,0.32135,0.0000086296,0.0003888825
3503,10.1021/ja400069s,105,6(a),234,Pb0.97Ca0.02Na0.01Se1,Pb0.97Ca0.02Na0.01Se,552,115630,0.0008152,0.000090607,2.0916,0.32221,0.0000086483,0.0003897495
3503,10.1021/ja400069s,105,6(a),234,Pb0.97Ca0.02Na0.01Se1,Pb0.97Ca0.02Na0.01Se,552.5,115380,0.00081608,0.000090802,2.0891,0.32307,0.000008667,0.0003906371
3503,10.1021/ja400069s,105,6(a),234,Pb0.97Ca0.02Na0.01Se1,Pb0.97Ca0.02Na0.01Se,553,115140,0.00081696,0.000090997,2.0866,0.32394,0.0000086851,0.0003915269
3503,10.1021/ja400069s,105,6(a),234,Pb0.97Ca0.02Na0.01Se1,Pb0.97Ca0.02Na0.01Se,553.5,114890,0.00081785,0.000091192,2.0842,0.3248,0.000008704,0.0003924048
3503,10.1021/ja400069s,105,6(a),234,Pb0.97Ca0.02Na0.01Se1,Pb0.97Ca0.02Na0.01Se,554,114640,0.00081873,0.000091387,2.0817,0.32566,0.000008723,0.0003932987
3503,10.1021/ja400069s,105,6(a),234,Pb0.97Ca0.02Na0.01Se1,Pb0.97Ca0.02Na0.01Se,554.5,114390,0.00081961,0.000091583,2.0792,0.32653,0.000008742,0.0003941949
3503,10.1021/ja400069s,105,6(a),234,Pb0.97Ca0.02Na0.01Se1,Pb0.97Ca0.02Na0.01Se,555,114140,0.00082049,0.000091779,2.0768,0.32739,0.0000087612,0.0003950742
3503,10.1021/ja400069s,105,6(a),234,Pb0.97Ca0.02Na0.01Se1,Pb0.97Ca0.02Na0.01Se,555.5,113890,0.00082137,0.000091975,2.0743,0.32825,0.0000087804,0.0003959745
3503,10.1021/ja400069s,105,6(a),234,Pb0.97Ca0.02Na0.01Se1,Pb0.97Ca0.02Na0.01Se,556,113650,0.00082225,0.000092171,2.0719,0.32911,0.0000087989,0.000396858
3503,10.1021/ja400069s,105,6(a),234,Pb0.97Ca0.02Na0.01Se1,Pb0.97Ca0.02Na0.01Se,556.5,113400,0.00082313,0.000092368,2.0694,0.32998,0.0000088183,0.0003977626
3503,10.1021/ja400069s,105,6(a),234,Pb0.97Ca0.02Na0.01Se1,Pb0.97Ca0.02Na0.01Se,557,113150,0.00082401,0.000092565,2.067,0.33084,0.0000088378,0.0003986502
3503,10.1021/ja400069s,105,6(a),234,Pb0.97Ca0.02Na0.01Se1,Pb0.97Ca0.02Na0.01Se,557.5,112900,0.0008249,0.000092761,2.0645,0.3317,0.0000088574,0.0003995641
3503,10.1021/ja400069s,105,6(a),234,Pb0.97Ca0.02Na0.01Se1,Pb0.97Ca0.02Na0.01Se,558,112660,0.00082578,0.000092959,2.0621,0.33257,0.0000088763,0.0004004558
3503,10.1021/ja400069s,105,6(a),234,Pb0.97Ca0.02Na0.01Se1,Pb0.97Ca0.02Na0.01Se,558.5,112410,0.00082666,0.000093156,2.0597,0.33343,0.000008896,0.0004013497
3503,10.1021/ja400069s,105,6(a),234,Pb0.97Ca0.02Na0.01Se1,Pb0.97Ca0.02Na0.01Se,559,112170,0.00082754,0.000093354,2.0572,0.33429,0.000008915,0.0004022652
3503,10.1021/ja400069s,105,6(a),234,Pb0.97Ca0.02Na0.01Se1,Pb0.97Ca0.02Na0.01Se,559.5,111920,0.00082842,0.000093551,2.0548,0.33516,0.000008935,0.0004031633
3503,10.1021/ja400069s,105,6(a),234,Pb0.97Ca0.02Na0.01Se1,Pb0.97Ca0.02Na0.01Se,560,111680,0.0008293,0.000093749,2.0524,0.33602,0.0000089542,0.0004040635
3503,10.1021/ja400069s,105,6(a),234,Pb0.97Ca0.02Na0.01Se1,Pb0.97Ca0.02Na0.01Se,560.5,111430,0.00083018,0.000093948,2.05,0.33688,0.0000089742,0.0004049659
3503,10.1021/ja400069s,105,6(a),234,Pb0.97Ca0.02Na0.01Se1,Pb0.97Ca0.02Na0.01Se,561,111190,0.00083106,0.000094146,2.0475,0.33774,0.0000089936,0.0004058901
3503,10.1021/ja400069s,105,6(a),234,Pb0.97Ca0.02Na0.01Se1,Pb0.97Ca0.02Na0.01Se,561.5,110940,0.00083194,0.000094345,2.0451,0.33861,0.0000090139,0.0004067967
3503,10.1021/ja400069s,105,6(a),234,Pb0.97Ca0.02Na0.01Se1,Pb0.97Ca0.02Na0.01Se,562,110700,0.00083283,0.000094544,2.0427,0.33947,0.0000090334,0.0004077104
3503,10.1021/ja400069s,105,6(a),234,Pb0.97Ca0.02Na0.01Se1,Pb0.97Ca0.02Na0.01Se,562.5,110450,0.00083371,0.000094743,2.0403,0.34033,0.0000090539,0.0004086213
3503,10.1021/ja400069s,105,6(a),234,Pb0.97Ca0.02Na0.01Se1,Pb0.97Ca0.02Na0.01Se,563,110210,0.00083459,0.000094942,2.0379,0.3412,0.0000090736,0.0004095343
3503,10.1021/ja400069s,105,6(a),234,Pb0.97Ca0.02Na0.01Se1,Pb0.97Ca0.02Na0.01Se,563.5,109970,0.00083547,0.000095141,2.0355,0.34206,0.0000090934,0.0004104495
3503,10.1021/ja400069s,105,6(a),234,Pb0.97Ca0.02Na0.01Se1,Pb0.97Ca0.02Na0.01Se,564,109720,0.00083635,0.000095341,2.0331,0.34292,0.0000091141,0.0004113669
3503,10.1021/ja400069s,105,6(a),234,Pb0.97Ca0.02Na0.01Se1,Pb0.97Ca0.02Na0.01Se,564.5,109480,0.00083723,0.000095541,2.0307,0.34378,0.0000091341,0.0004122864
3503,10.1021/ja400069s,105,6(a),234,Pb0.97Ca0.02Na0.01Se1,Pb0.97Ca0.02Na0.01Se,565,109240,0.00083811,0.000095741,2.0283,0.34465,0.0000091542,0.0004132081
3503,10.1021/ja400069s,105,6(a),234,Pb0.97Ca0.02Na0.01Se1,Pb0.97Ca0.02Na0.01Se,565.5,109000,0.00083899,0.000095942,2.0259,0.34551,0.0000091743,0.000414132
3503,10.1021/ja400069s,105,6(a),234,Pb0.97Ca0.02Na0.01Se1,Pb0.97Ca0.02Na0.01Se,566,108760,0.00083988,0.000096142,2.0235,0.34637,0.0000091946,0.000415063
3503,10.1021/ja400069s,105,6(a),234,Pb0.97Ca0.02Na0.01Se1,Pb0.97Ca0.02Na0.01Se,566.5,108510,0.00084076,0.000096343,2.0211,0.34724,0.0000092157,0.0004159913
3503,10.1021/ja400069s,105,6(a),234,Pb0.97Ca0.02Na0.01Se1,Pb0.97Ca0.02Na0.01Se,567,108270,0.00084164,0.000096544,2.0187,0.3481,0.0000092362,0.0004169218
3503,10.1021/ja400069s,105,6(a),234,Pb0.97Ca0.02Na0.01Se1,Pb0.97Ca0.02Na0.01Se,567.5,108030,0.00084252,0.000096745,2.0163,0.34896,0.0000092567,0.0004178545
3503,10.1021/ja400069s,105,6(a),234,Pb0.97Ca0.02Na0.01Se1,Pb0.97Ca0.02Na0.01Se,568,107790,0.0008434,0.000096946,2.0139,0.34983,0.0000092773,0.0004187894
3503,10.1021/ja400069s,105,6(a),234,Pb0.97Ca0.02Na0.01Se1,Pb0.97Ca0.02Na0.01Se,568.5,107550,0.00084428,0.000097148,2.0116,0.35069,0.000009298,0.0004197057
3503,10.1021/ja400069s,105,6(a),234,Pb0.97Ca0.02Na0.01Se1,Pb0.97Ca0.02Na0.01Se,569,107310,0.00084516,0.000097349,2.0092,0.35155,0.0000093188,0.000420645
3503,10.1021/ja400069s,105,6(a),234,Pb0.97Ca0.02Na0.01Se1,Pb0.97Ca0.02Na0.01Se,569.5,107070,0.00084604,0.000097551,2.0068,0.35241,0.0000093397,0.0004215866
3503,10.1021/ja400069s,105,6(a),234,Pb0.97Ca0.02Na0.01Se1,Pb0.97Ca0.02Na0.01Se,570,106830,0.00084692,0.000097753,2.0045,0.35328,0.0000093607,0.0004225094
3503,10.1021/ja400069s,105,6(a),234,Pb0.97Ca0.02Na0.01Se1,Pb0.97Ca0.02Na0.01Se,570.5,106590,0.00084781,0.000097956,2.0021,0.35414,0.0000093817,0.0004234604
3503,10.1021/ja400069s,105,6(a),234,Pb0.97Ca0.02Na0.01Se1,Pb0.97Ca0.02Na0.01Se,571,106360,0.00084869,0.000098158,1.9997,0.355,0.000009402,0.0004244087
3503,10.1021/ja400069s,105,6(a),234,Pb0.97Ca0.02Na0.01Se1,Pb0.97Ca0.02Na0.01Se,571.5,106120,0.00084957,0.000098361,1.9974,0.35587,0.0000094233,0.0004253379
3503,10.1021/ja400069s,105,6(a),234,Pb0.97Ca0.02Na0.01Se1,Pb0.97Ca0.02Na0.01Se,572,105880,0.00085045,0.000098564,1.995,0.35673,0.0000094447,0.0004262907
3503,10.1021/ja400069s,105,6(a),234,Pb0.97Ca0.02Na0.01Se1,Pb0.97Ca0.02Na0.01Se,572.5,105640,0.00085133,0.000098767,1.9926,0.35759,0.0000094661,0.0004272458
3503,10.1021/ja400069s,105,6(a),234,Pb0.97Ca0.02Na0.01Se1,Pb0.97Ca0.02Na0.01Se,573,105400,0.00085221,0.00009897,1.9903,0.35845,0.0000094877,0.0004281817
3503,10.1021/ja400069s,105,6(a),234,Pb0.97Ca0.02Na0.01Se1,Pb0.97Ca0.02Na0.01Se,573.5,105170,0.00085309,0.000099173,1.9879,0.35932,0.0000095084,0.0004291413
3503,10.1021/ja400069s,105,6(a),234,Pb0.97Ca0.02Na0.01Se1,Pb0.97Ca0.02Na0.01Se,574,104930,0.00085397,0.000099377,1.9856,0.36018,0.0000095302,0.0004300816
3503,10.1021/ja400069s,105,6(a),234,Pb0.97Ca0.02Na0.01Se1,Pb0.97Ca0.02Na0.01Se,574.5,104690,0.00085486,0.000099581,1.9833,0.36104,0.000009552,0.0004310291
3503,10.1021/ja400069s,105,6(a),234,Pb0.97Ca0.02Na0.01Se1,Pb0.97Ca0.02Na0.01Se,575,104460,0.00085574,0.000099785,1.9809,0.36191,0.000009573,0.0004319956
3503,10.1021/ja400069s,105,6(a),234,Pb0.97Ca0.02Na0.01Se1,Pb0.97Ca0.02Na0.01Se,575.5,104220,0.00085662,0.000099989,1.9786,0.36277,0.0000095951,0.0004329425
3503,10.1021/ja400069s,105,6(a),234,Pb0.97Ca0.02Na0.01Se1,Pb0.97Ca0.02Na0.01Se,576,103980,0.0008575,0.00010019,1.9762,0.36363,0.0000096172,0.0004339136
3503,10.1021/ja400069s,105,6(a),234,Pb0.97Ca0.02Na0.01Se1,Pb0.97Ca0.02Na0.01Se,576.5,103750,0.00085838,0.0001004,1.9739,0.36449,0.0000096386,0.000434865
3503,10.1021/ja400069s,105,6(a),234,Pb0.97Ca0.02Na0.01Se1,Pb0.97Ca0.02Na0.01Se,577,103510,0.00085926,0.0001006,1.9716,0.36536,0.0000096609,0.0004358186
3503,10.1021/ja400069s,105,6(a),234,Pb0.97Ca0.02Na0.01Se1,Pb0.97Ca0.02Na0.01Se,577.5,103280,0.00086014,0.00010081,1.9692,0.36622,0.0000096824,0.0004367967
3503,10.1021/ja400069s,105,6(a),234,Pb0.97Ca0.02Na0.01Se1,Pb0.97Ca0.02Na0.01Se,578,103040,0.00086102,0.00010101,1.9669,0.36708,0.000009705,0.0004377548
3503,10.1021/ja400069s,105,6(a),234,Pb0.97Ca0.02Na0.01Se1,Pb0.97Ca0.02Na0.01Se,578.5,102810,0.0008619,0.00010122,1.9646,0.36795,0.0000097267,0.0004387153
3503,10.1021/ja400069s,105,6(a),234,Pb0.97Ca0.02Na0.01Se1,Pb0.97Ca0.02Na0.01Se,579,102580,0.00086279,0.00010142,1.9623,0.36881,0.0000097485,0.000439683
3503,10.1021/ja400069s,105,6(a),234,Pb0.97Ca0.02Na0.01Se1,Pb0.97Ca0.02Na0.01Se,579.5,102340,0.00086367,0.00010163,1.96,0.36967,0.0000097714,0.000440648
3503,10.1021/ja400069s,105,6(a),234,Pb0.97Ca0.02Na0.01Se1,Pb0.97Ca0.02Na0.01Se,580,102110,0.00086455,0.00010183,1.9577,0.37054,0.0000097934,0.0004416152
3503,10.1021/ja400069s,105,6(a),234,Pb0.97Ca0.02Na0.01Se1,Pb0.97Ca0.02Na0.01Se,580.5,101870,0.00086543,0.00010204,1.9553,0.3714,0.0000098164,0.0004426073
3503,10.1021/ja400069s,105,6(a),234,Pb0.97Ca0.02Na0.01Se1,Pb0.97Ca0.02Na0.01Se,581,101640,0.00086631,0.00010225,1.953,0.37226,0.0000098386,0.0004435791
3503,10.1021/ja400069s,105,6(a),234,Pb0.97Ca0.02Na0.01Se1,Pb0.97Ca0.02Na0.01Se,581.5,101410,0.00086719,0.00010245,1.9507,0.37312,0.000009861,0.0004445532
3503,10.1021/ja400069s,105,6(a),234,Pb0.97Ca0.02Na0.01Se1,Pb0.97Ca0.02Na0.01Se,582,101180,0.00086807,0.00010266,1.9484,0.37399,0.0000098834,0.0004455297
3503,10.1021/ja400069s,105,6(a),234,Pb0.97Ca0.02Na0.01Se1,Pb0.97Ca0.02Na0.01Se,582.5,100950,0.00086895,0.00010287,1.9461,0.37485,0.0000099059,0.0004465084
3503,10.1021/ja400069s,105,6(a),234,Pb0.97Ca0.02Na0.01Se1,Pb0.97Ca0.02Na0.01Se,583,100710,0.00086984,0.00010307,1.9438,0.37571,0.0000099295,0.0004474946
3503,10.1021/ja400069s,105,6(a),234,Pb0.97Ca0.02Na0.01Se1,Pb0.97Ca0.02Na0.01Se,583.5,100480,0.00087072,0.00010328,1.9415,0.37658,0.0000099522,0.000448478
3503,10.1021/ja400069s,105,6(a),234,Pb0.97Ca0.02Na0.01Se1,Pb0.97Ca0.02Na0.01Se,584,100250,0.0008716,0.00010349,1.9392,0.37744,0.0000099751,0.0004494637
3503,10.1021/ja400069s,105,6(a),234,Pb0.97Ca0.02Na0.01Se1,Pb0.97Ca0.02Na0.01Se,584.5,100020,0.00087248,0.00010369,1.937,0.3783,0.000009998,0.0004504285
3503,10.1021/ja400069s,105,6(a),234,Pb0.97Ca0.02Na0.01Se1,Pb0.97Ca0.02Na0.01Se,585,99790,0.00087336,0.0001039,1.9347,0.37916,0.000010021,0.0004514188
3503,10.1021/ja400069s,105,6(a),234,Pb0.97Ca0.02Na0.01Se1,Pb0.97Ca0.02Na0.01Se,585.5,99560,0.00087424,0.00010411,1.9324,0.38003,0.0000100442,0.0004524115
3503,10.1021/ja400069s,105,6(a),234,Pb0.97Ca0.02Na0.01Se1,Pb0.97Ca0.02Na0.01Se,586,99330,0.00087512,0.00010432,1.9301,0.38089,0.0000100675,0.0004534066
3503,10.1021/ja400069s,105,6(a),234,Pb0.97Ca0.02Na0.01Se1,Pb0.97Ca0.02Na0.01Se,586.5,99101,0.000876,0.00010453,1.9278,0.38175,0.0000100907,0.000454404
3503,10.1021/ja400069s,105,6(a),234,Pb0.97Ca0.02Na0.01Se1,Pb0.97Ca0.02Na0.01Se,587,98872,0.00087689,0.00010473,1.9256,0.38262,0.0000101141,0.0004553853
3503,10.1021/ja400069s,105,6(a),234,Pb0.97Ca0.02Na0.01Se1,Pb0.97Ca0.02Na0.01Se,587.5,98643,0.00087777,0.00010494,1.9233,0.38348,0.0000101376,0.0004563875
3503,10.1021/ja400069s,105,6(a),234,Pb0.97Ca0.02Na0.01Se1,Pb0.97Ca0.02Na0.01Se,588,98414,0.00087865,0.00010515,1.921,0.38434,0.0000101612,0.000457392
3503,10.1021/ja400069s,105,6(a),234,Pb0.97Ca0.02Na0.01Se1,Pb0.97Ca0.02Na0.01Se,588.5,98186,0.00087953,0.00010536,1.9188,0.3852,0.0000101848,0.000458375
3503,10.1021/ja400069s,105,6(a),234,Pb0.97Ca0.02Na0.01Se1,Pb0.97Ca0.02Na0.01Se,589,97958,0.00088041,0.00010557,1.9165,0.38607,0.0000102085,0.0004593843
3503,10.1021/ja400069s,105,6(a),234,Pb0.97Ca0.02Na0.01Se1,Pb0.97Ca0.02Na0.01Se,589.5,97730,0.00088129,0.00010578,1.9142,0.38693,0.0000102323,0.000460396
3503,10.1021/ja400069s,105,6(a),234,Pb0.97Ca0.02Na0.01Se1,Pb0.97Ca0.02Na0.01Se,590,97503,0.00088217,0.00010599,1.912,0.38779,0.0000102561,0.000461386
3503,10.1021/ja400069s,105,6(a),234,Pb0.97Ca0.02Na0.01Se1,Pb0.97Ca0.02Na0.01Se,590.5,97276,0.00088305,0.0001062,1.9097,0.38866,0.00001028,0.0004624025
