Repository: RamyaGuru/STD2_EffMass

# STD2_EffMass
Effective mass modeling of StarryData2 data

File: csvfiles/heavilydopedptypePbSe10.1002adma.201004200.csv (part 31 of 36)
sid,DOI,figureid,fignum,sampleid,samplename,composition,Temperature,Carrier mobility,Electrical resistivity,Seebeck coefficient,Thermal conductivity,ZT,Electrical conductivity,Power factor,Figure of merit Z
6006,10.1002/adma.201004200,80,1(a),127,Na0.0025Pb0.9975Se1,Na0.025Pb0.9975Se1,806.5,,,0.00023142,0.98466,0.57455,,,
6006,10.1002/adma.201004200,80,1(a),127,Na0.0025Pb0.9975Se1,Na0.025Pb0.9975Se1,807,,,0.00023114,0.98545,0.57482,,,
6006,10.1002/adma.201004200,80,1(a),127,Na0.0025Pb0.9975Se1,Na0.025Pb0.9975Se1,807.5,,,0.00023086,0.98625,0.57508,,,
6006,10.1002/adma.201004200,80,1(a),127,Na0.0025Pb0.9975Se1,Na0.025Pb0.9975Se1,808,,,0.00023058,0.98706,0.57535,,,
6006,10.1002/adma.201004200,80,1(a),127,Na0.0025Pb0.9975Se1,Na0.025Pb0.9975Se1,808.5,,,0.00023029,0.98786,0.57561,,,
6006,10.1002/adma.201004200,80,1(a),127,Na0.0025Pb0.9975Se1,Na0.025Pb0.9975Se1,809,,,0.00023001,0.98868,0.57588,,,
6006,10.1002/adma.201004200,80,1(a),127,Na0.0025Pb0.9975Se1,Na0.025Pb0.9975Se1,809.5,,,0.00022972,0.98949,0.57614,,,
6006,10.1002/adma.201004200,80,1(a),127,Na0.0025Pb0.9975Se1,Na0.025Pb0.9975Se1,810,,,0.00022942,0.99031,0.57641,,,
6006,10.1002/adma.201004200,80,1(a),127,Na0.0025Pb0.9975Se1,Na0.025Pb0.9975Se1,810.5,,,0.00022913,0.99113,0.57667,,,
6006,10.1002/adma.201004200,80,1(a),127,Na0.0025Pb0.9975Se1,Na0.025Pb0.9975Se1,811,,,0.00022883,0.99195,0.57694,,,
6006,10.1002/adma.201004200,80,1(a),127,Na0.0025Pb0.9975Se1,Na0.025Pb0.9975Se1,811.5,,,0.00022853,0.99278,0.5772,,,
6006,10.1002/adma.201004200,80,1(a),127,Na0.0025Pb0.9975Se1,Na0.025Pb0.9975Se1,812,,,0.00022822,0.99362,0.57747,,,
6006,10.1002/adma.201004200,80,1(a),127,Na0.0025Pb0.9975Se1,Na0.025Pb0.9975Se1,812.5,,,0.00022791,0.99445,0.57773,,,
6006,10.1002/adma.201004200,80,1(a),127,Na0.0025Pb0.9975Se1,Na0.025Pb0.9975Se1,813,,,0.0002276,0.99529,0.578,,,
6006,10.1002/adma.201004200,80,1(a),127,Na0.0025Pb0.9975Se1,Na0.025Pb0.9975Se1,813.5,,,0.00022729,0.99613,0.57826,,,
6006,10.1002/adma.201004200,80,1(a),127,Na0.0025Pb0.9975Se1,Na0.025Pb0.9975Se1,814,,,0.00022697,0.99698,0.57853,,,
6006,10.1002/adma.201004200,80,1(a),127,Na0.0025Pb0.9975Se1,Na0.025Pb0.9975Se1,814.5,,,0.00022665,0.99783,0.57879,,,
6006,10.1002/adma.201004200,80,1(a),127,Na0.0025Pb0.9975Se1,Na0.025Pb0.9975Se1,815,,,0.00022633,0.99868,0.57906,,,
6006,10.1002/adma.201004200,80,1(a),127,Na0.0025Pb0.9975Se1,Na0.025Pb0.9975Se1,815.5,,,0.00022601,0.99954,0.57932,,,
6006,10.1002/adma.201004200,80,1(a),127,Na0.0025Pb0.9975Se1,Na0.025Pb0.9975Se1,816,,,0.00022568,1.0004,0.57959,,,
6006,10.1002/adma.201004200,80,1(a),127,Na0.0025Pb0.9975Se1,Na0.025Pb0.9975Se1,816.5,,,0.00022535,1.0013,0.57985,,,
6006,10.1002/adma.201004200,80,1(a),127,Na0.0025Pb0.9975Se1,Na0.025Pb0.9975Se1,817,,,0.00022501,1.0021,0.58012,,,
6006,10.1002/adma.201004200,80,1(a),127,Na0.0025Pb0.9975Se1,Na0.025Pb0.9975Se1,817.5,,,0.00022467,1.003,0.58038,,,
6006,10.1002/adma.201004200,80,1(a),127,Na0.0025Pb0.9975Se1,Na0.025Pb0.9975Se1,818,,,0.00022433,1.0039,0.58065,,,
6006,10.1002/adma.201004200,80,1(a),127,Na0.0025Pb0.9975Se1,Na0.025Pb0.9975Se1,818.5,,,0.00022399,1.0048,0.58091,,,
6006,10.1002/adma.201004200,80,1(a),127,Na0.0025Pb0.9975Se1,Na0.025Pb0.9975Se1,819,,,0.00022364,1.0056,0.58118,,,
6006,10.1002/adma.201004200,80,1(a),127,Na0.0025Pb0.9975Se1,Na0.025Pb0.9975Se1,819.5,,,0.00022329,1.0065,0.58144,,,
6006,10.1002/adma.201004200,80,1(a),127,Na0.0025Pb0.9975Se1,Na0.025Pb0.9975Se1,820,,,0.00022294,1.0074,0.58171,,,
6006,10.1002/adma.201004200,80,1(a),127,Na0.0025Pb0.9975Se1,Na0.025Pb0.9975Se1,820.5,,,0.00022258,1.0083,0.58197,,,
6006,10.1002/adma.201004200,80,1(a),127,Na0.0025Pb0.9975Se1,Na0.025Pb0.9975Se1,821,,,0.00022222,1.0092,0.58224,,,
6006,10.1002/adma.201004200,80,1(a),127,Na0.0025Pb0.9975Se1,Na0.025Pb0.9975Se1,821.5,,,0.00022186,1.0101,0.5825,,,
6006,10.1002/adma.201004200,80,1(a),127,Na0.0025Pb0.9975Se1,Na0.025Pb0.9975Se1,822,,,0.00022149,1.011,0.58277,,,
6006,10.1002/adma.201004200,80,1(a),127,Na0.0025Pb0.9975Se1,Na0.025Pb0.9975Se1,822.5,,,0.00022113,1.0119,0.58303,,,
6006,10.1002/adma.201004200,80,1(a),127,Na0.0025Pb0.9975Se1,Na0.025Pb0.9975Se1,823,,,0.00022075,1.0128,0.5833,,,
6006,10.1002/adma.201004200,80,1(a),127,Na0.0025Pb0.9975Se1,Na0.025Pb0.9975Se1,823.5,,,0.00022038,1.0137,0.58357,,,
6006,10.1002/adma.201004200,80,1(a),127,Na0.0025Pb0.9975Se1,Na0.025Pb0.9975Se1,824,,,0.00022,1.0146,0.58383,,,
6006,10.1002/adma.201004200,80,1(a),127,Na0.0025Pb0.9975Se1,Na0.025Pb0.9975Se1,824.5,,,0.00021962,1.0155,0.5841,,,
6006,10.1002/adma.201004200,80,1(a),127,Na0.0025Pb0.9975Se1,Na0.025Pb0.9975Se1,825,,,0.00021923,1.0165,0.58436,,,
6006,10.1002/adma.201004200,80,1(a),127,Na0.0025Pb0.9975Se1,Na0.025Pb0.9975Se1,825.5,,,0.00021885,1.0174,0.58463,,,
6006,10.1002/adma.201004200,80,1(a),127,Na0.0025Pb0.9975Se1,Na0.025Pb0.9975Se1,826,,,0.00021845,1.0183,0.58489,,,
6006,10.1002/adma.201004200,80,1(a),127,Na0.0025Pb0.9975Se1,Na0.025Pb0.9975Se1,826.5,,,0.00021806,1.0192,0.58516,,,
6006,10.1002/adma.201004200,80,1(a),127,Na0.0025Pb0.9975Se1,Na0.025Pb0.9975Se1,827,,,0.00021766,1.0202,0.58542,,,
6006,10.1002/adma.201004200,80,1(a),127,Na0.0025Pb0.9975Se1,Na0.025Pb0.9975Se1,827.5,,,0.00021726,1.0211,0.58569,,,
6006,10.1002/adma.201004200,19,3(a),127,Na0.0025Pb0.9975Se1,Na0.025Pb0.9975Se1,301.5,,0.000014032,,2.154,0.30681,71265.6784492588,,
6006,10.1002/adma.201004200,19,3(a),127,Na0.0025Pb0.9975Se1,Na0.025Pb0.9975Se1,302,,0.000014057,,2.1485,0.30708,71138.9343387636,,
6006,10.1002/adma.201004200,19,3(a),127,Na0.0025Pb0.9975Se1,Na0.025Pb0.9975Se1,302.5,,0.000014081,,2.143,0.30735,71017.6834031674,,
6006,10.1002/adma.201004200,19,3(a),127,Na0.0025Pb0.9975Se1,Na0.025Pb0.9975Se1,303,,0.000014105,,2.1375,0.30761,70896.8450903935,,
6006,10.1002/adma.201004200,19,3(a),127,Na0.0025Pb0.9975Se1,Na0.025Pb0.9975Se1,303.5,,0.000014129,,2.132,0.30788,70776.4172977564,,
6006,10.1002/adma.201004200,19,3(a),127,Na0.0025Pb0.9975Se1,Na0.025Pb0.9975Se1,304,,0.000014153,,2.1266,0.30814,70656.3979368332,,
6006,10.1002/adma.201004200,19,3(a),127,Na0.0025Pb0.9975Se1,Na0.025Pb0.9975Se1,304.5,,0.000014176,,2.1212,0.30841,70541.7607223476,,
6006,10.1002/adma.201004200,19,3(a),127,Na0.0025Pb0.9975Se1,Na0.025Pb0.9975Se1,828,,,,1.0221,0.58595,,,
6006,10.1002/adma.201004200,19,3(a),127,Na0.0025Pb0.9975Se1,Na0.025Pb0.9975Se1,828.5,,,,1.023,0.58622,,,
6006,10.1002/adma.201004200,19,3(a),127,Na0.0025Pb0.9975Se1,Na0.025Pb0.9975Se1,829,,,,1.0239,0.58648,,,
6006,10.1002/adma.201004200,19,3(a),127,Na0.0025Pb0.9975Se1,Na0.025Pb0.9975Se1,829.5,,,,1.0249,0.58675,,,
6006,10.1002/adma.201004200,19,3(a),127,Na0.0025Pb0.9975Se1,Na0.025Pb0.9975Se1,830,,,,1.0258,0.58701,,,
6006,10.1002/adma.201004200,19,3(a),127,Na0.0025Pb0.9975Se1,Na0.025Pb0.9975Se1,830.5,,,,1.0268,0.58728,,,
6006,10.1002/adma.201004200,19,3(a),127,Na0.0025Pb0.9975Se1,Na0.025Pb0.9975Se1,831,,,,1.0278,0.58754,,,
6006,10.1002/adma.201004200,19,3(a),127,Na0.0025Pb0.9975Se1,Na0.025Pb0.9975Se1,831.5,,,,1.0287,0.58781,,,
6006,10.1002/adma.201004200,19,3(a),127,Na0.0025Pb0.9975Se1,Na0.025Pb0.9975Se1,832,,,,1.0297,0.58807,,,
6006,10.1002/adma.201004200,19,3(a),127,Na0.0025Pb0.9975Se1,Na0.025Pb0.9975Se1,832.5,,,,1.0306,0.58834,,,
6006,10.1002/adma.201004200,19,3(a),127,Na0.0025Pb0.9975Se1,Na0.025Pb0.9975Se1,833,,,,1.0316,0.5886,,,
6006,10.1002/adma.201004200,19,3(a),127,Na0.0025Pb0.9975Se1,Na0.025Pb0.9975Se1,833.5,,,,1.0326,0.58887,,,
6006,10.1002/adma.201004200,19,3(a),127,Na0.0025Pb0.9975Se1,Na0.025Pb0.9975Se1,834,,,,1.0336,0.58913,,,
6006,10.1002/adma.201004200,19,3(a),127,Na0.0025Pb0.9975Se1,Na0.025Pb0.9975Se1,834.5,,,,1.0345,0.5894,,,
6006,10.1002/adma.201004200,19,3(a),127,Na0.0025Pb0.9975Se1,Na0.025Pb0.9975Se1,835,,,,1.0355,0.58966,,,
6006,10.1002/adma.201004200,19,3(a),127,Na0.0025Pb0.9975Se1,Na0.025Pb0.9975Se1,835.5,,,,1.0365,0.58993,,,
6006,10.1002/adma.201004200,19,3(a),127,Na0.0025Pb0.9975Se1,Na0.025Pb0.9975Se1,836,,,,1.0375,0.59019,,,
6006,10.1002/adma.201004200,19,3(a),127,Na0.0025Pb0.9975Se1,Na0.025Pb0.9975Se1,836.5,,,,1.0385,0.59046,,,
6006,10.1002/adma.201004200,19,3(a),127,Na0.0025Pb0.9975Se1,Na0.025Pb0.9975Se1,837,,,,1.0395,0.59072,,,
6006,10.1002/adma.201004200,19,3(a),127,Na0.0025Pb0.9975Se1,Na0.025Pb0.9975Se1,837.5,,,,1.0405,0.59099,,,
6006,10.1002/adma.201004200,19,3(a),127,Na0.0025Pb0.9975Se1,Na0.025Pb0.9975Se1,838,,,,1.0415,0.59125,,,
6006,10.1002/adma.201004200,19,3(a),127,Na0.0025Pb0.9975Se1,Na0.025Pb0.9975Se1,838.5,,,,1.0425,0.59152,,,
6006,10.1002/adma.201004200,19,3(a),127,Na0.0025Pb0.9975Se1,Na0.025Pb0.9975Se1,839,,,,1.0435,0.59178,,,
6006,10.1002/adma.201004200,19,3(a),127,Na0.0025Pb0.9975Se1,Na0.025Pb0.9975Se1,839.5,,,,1.0445,0.59205,,,
6006,10.1002/adma.201004200,19,3(a),127,Na0.0025Pb0.9975Se1,Na0.025Pb0.9975Se1,840,,,,1.0455,0.59231,,,
6006,10.1002/adma.201004200,19,3(a),127,Na0.0025Pb0.9975Se1,Na0.025Pb0.9975Se1,840.5,,,,1.0465,0.59258,,,
6006,10.1002/adma.201004200,19,3(a),127,Na0.0025Pb0.9975Se1,Na0.025Pb0.9975Se1,841,,,,1.0475,0.59284,,,
6006,10.1002/adma.201004200,19,3(a),127,Na0.0025Pb0.9975Se1,Na0.025Pb0.9975Se1,841.5,,,,1.0485,0.59311,,,
6006,10.1002/adma.201004200,19,3(a),127,Na0.0025Pb0.9975Se1,Na0.025Pb0.9975Se1,842,,,,1.0495,0.59337,,,
6006,10.1002/adma.201004200,19,3(a),127,Na0.0025Pb0.9975Se1,Na0.025Pb0.9975Se1,842.5,,,,1.0506,0.59364,,,
6006,10.1002/adma.201004200,19,3(a),127,Na0.0025Pb0.9975Se1,Na0.025Pb0.9975Se1,843,,,,1.0516,0.5939,,,
6006,10.1002/adma.201004200,19,3(a),127,Na0.0025Pb0.9975Se1,Na0.025Pb0.9975Se1,843.5,,,,1.0526,0.59417,,,
6006,10.1002/adma.201004200,19,3(a),127,Na0.0025Pb0.9975Se1,Na0.025Pb0.9975Se1,844,,,,1.0536,0.59443,,,
6006,10.1002/adma.201004200,19,3(a),127,Na0.0025Pb0.9975Se1,Na0.025Pb0.9975Se1,844.5,,,,1.0547,0.5947,,,
6006,10.1002/adma.201004200,19,3(a),127,Na0.0025Pb0.9975Se1,Na0.025Pb0.9975Se1,845,,,,1.0557,0.59496,,,
6006,10.1002/adma.201004200,19,3(a),127,Na0.0025Pb0.9975Se1,Na0.025Pb0.9975Se1,845.5,,,,1.0567,0.59523,,,
6006,10.1002/adma.201004200,19,3(a),127,Na0.0025Pb0.9975Se1,Na0.025Pb0.9975Se1,846,,,,1.0578,0.59549,,,
6006,10.1002/adma.201004200,19,3(a),127,Na0.0025Pb0.9975Se1,Na0.025Pb0.9975Se1,846.5,,,,1.0588,0.59576,,,
6006,10.1002/adma.201004200,19,3(a),127,Na0.0025Pb0.9975Se1,Na0.025Pb0.9975Se1,847,,,,1.0599,0.59602,,,
6006,10.1002/adma.201004200,19,3(a),127,Na0.0025Pb0.9975Se1,Na0.025Pb0.9975Se1,847.5,,,,1.0609,0.59629,,,
6006,10.1002/adma.201004200,19,3(a),127,Na0.0025Pb0.9975Se1,Na0.025Pb0.9975Se1,848,,,,1.062,,,,
6006,10.1002/adma.201004200,19,3(a),127,Na0.0025Pb0.9975Se1,Na0.025Pb0.9975Se1,848.5,,,,1.063,,,,
6006,10.1002/adma.201004200,19,3(a),127,Na0.0025Pb0.9975Se1,Na0.025Pb0.9975Se1,849,,,,1.0641,,,,
6006,10.1002/adma.201004200,19,3(a),127,Na0.0025Pb0.9975Se1,Na0.025Pb0.9975Se1,849.5,,,,1.0651,,,,
6006,10.1002/adma.201004200,7,2(a),127,Na0.0025Pb0.9975Se1,Na0.025Pb0.9975Se1,295.5,,0.000013708,,,,72950.102130143,,
6006,10.1002/adma.201004200,7,2(a),127,Na0.0025Pb0.9975Se1,Na0.025Pb0.9975Se1,296,,0.000013737,,,,72796.0981291403,,
6006,10.1002/adma.201004200,7,2(a),127,Na0.0025Pb0.9975Se1,Na0.025Pb0.9975Se1,296.5,,0.000013765,,,,72648.0203414457,,
6006,10.1002/adma.201004200,7,2(a),127,Na0.0025Pb0.9975Se1,Na0.025Pb0.9975Se1,297,,0.000013794,,,,72495.2878062926,,
6006,10.1002/adma.201004200,7,2(a),127,Na0.0025Pb0.9975Se1,Na0.025Pb0.9975Se1,297.5,,0.000013822,,,,72348.4300390681,,
6006,10.1002/adma.201004200,7,2(a),127,Na0.0025Pb0.9975Se1,Na0.025Pb0.9975Se1,298,,0.000013849,,,,72207.3795941945,,
6006,10.1002/adma.201004200,7,2(a),127,Na0.0025Pb0.9975Se1,Na0.025Pb0.9975Se1,298.5,,0.000013876,,,,72066.8780628423,,
6006,10.1002/adma.201004200,7,2(a),127,Na0.0025Pb0.9975Se1,Na0.025Pb0.9975Se1,299,,0.000013903,,,,71926.922246997,,
6006,10.1002/adma.201004200,7,2(a),127,Na0.0025Pb0.9975Se1,Na0.025Pb0.9975Se1,299.5,,0.00001393,,,,71787.5089734386,,
6006,10.1002/adma.201004200,7,2(a),127,Na0.0025Pb0.9975Se1,Na0.025Pb0.9975Se1,300,,0.000013956,,,,71653.7689882488,,
6006,10.1002/adma.201004200,7,2(a),127,Na0.0025Pb0.9975Se1,Na0.025Pb0.9975Se1,300.5,,0.000013982,,,0.30628,71520.5263910742,,
6006,10.1002/adma.201004200,7,2(a),127,Na0.0025Pb0.9975Se1,Na0.025Pb0.9975Se1,301,,0.000014007,,,0.30655,71392.8749910759,,
6006,10.1002/adma.201004200,80,1(a),355,Na0.001Pb0.999Se1,Na0.001Pb0.999Se1,318,,,0.00014648,1.9443,,,,
6006,10.1002/adma.201004200,80,1(a),355,Na0.001Pb0.999Se1,Na0.001Pb0.999Se1,318.5,,,0.00014655,1.9403,,,,
6006,10.1002/adma.201004200,80,1(a),355,Na0.001Pb0.999Se1,Na0.001Pb0.999Se1,319,,,0.00014663,1.9363,,,,
6006,10.1002/adma.201004200,80,1(a),355,Na0.001Pb0.999Se1,Na0.001Pb0.999Se1,319.5,,,0.00014671,1.9323,,,,
6006,10.1002/adma.201004200,80,1(a),355,Na0.001Pb0.999Se1,Na0.001Pb0.999Se1,320,,,0.00014679,1.9283,,,,
6006,10.1002/adma.201004200,80,1(a),355,Na0.001Pb0.999Se1,Na0.001Pb0.999Se1,320.5,,,0.00014688,1.9243,,,,
6006,10.1002/adma.201004200,80,1(a),355,Na0.001Pb0.999Se1,Na0.001Pb0.999Se1,321,,,0.00014696,1.9204,,,,
6006,10.1002/adma.201004200,80,1(a),355,Na0.001Pb0.999Se1,Na0.001Pb0.999Se1,321.5,,,0.00014705,1.9165,,,,
6006,10.1002/adma.201004200,80,1(a),355,Na0.001Pb0.999Se1,Na0.001Pb0.999Se1,322,,,0.00014714,1.9126,,,,
6006,10.1002/adma.201004200,80,1(a),355,Na0.001Pb0.999Se1,Na0.001Pb0.999Se1,322.5,,,0.00014724,1.9087,,,,
6006,10.1002/adma.201004200,80,1(a),355,Na0.001Pb0.999Se1,Na0.001Pb0.999Se1,323,,,0.00014734,1.9048,,,,
6006,10.1002/adma.201004200,80,1(a),355,Na0.001Pb0.999Se1,Na0.001Pb0.999Se1,323.5,,,0.00014744,1.901,,,,
6006,10.1002/adma.201004200,80,1(a),355,Na0.001Pb0.999Se1,Na0.001Pb0.999Se1,324,,,0.00014754,1.8971,,,,
6006,10.1002/adma.201004200,80,1(a),355,Na0.001Pb0.999Se1,Na0.001Pb0.999Se1,324.5,,,0.00014764,1.8933,,,,
6006,10.1002/adma.201004200,80,1(a),355,Na0.001Pb0.999Se1,Na0.001Pb0.999Se1,325,,,0.00014775,1.8895,,,,
6006,10.1002/adma.201004200,80,1(a),355,Na0.001Pb0.999Se1,Na0.001Pb0.999Se1,325.5,,,0.00014786,1.8857,,,,
6006,10.1002/adma.201004200,80,1(a),355,Na0.001Pb0.999Se1,Na0.001Pb0.999Se1,326,,,0.00014797,1.882,,,,
6006,10.1002/adma.201004200,80,1(a),355,Na0.001Pb0.999Se1,Na0.001Pb0.999Se1,326.5,,,0.00014809,1.8782,,,,
6006,10.1002/adma.201004200,80,1(a),355,Na0.001Pb0.999Se1,Na0.001Pb0.999Se1,327,,,0.00014821,1.8745,,,,
6006,10.1002/adma.201004200,80,1(a),355,Na0.001Pb0.999Se1,Na0.001Pb0.999Se1,327.5,,,0.00014832,1.8708,,,,
6006,10.1002/adma.201004200,80,1(a),355,Na0.001Pb0.999Se1,Na0.001Pb0.999Se1,328,,,0.00014845,1.8671,,,,
6006,10.1002/adma.201004200,80,1(a),355,Na0.001Pb0.999Se1,Na0.001Pb0.999Se1,328.5,,,0.00014857,1.8635,,,,
6006,10.1002/adma.201004200,80,1(a),355,Na0.001Pb0.999Se1,Na0.001Pb0.999Se1,329,,,0.0001487,1.8598,,,,
6006,10.1002/adma.201004200,80,1(a),355,Na0.001Pb0.999Se1,Na0.001Pb0.999Se1,329.5,,,0.00014882,1.8562,,,,
6006,10.1002/adma.201004200,80,1(a),355,Na0.001Pb0.999Se1,Na0.001Pb0.999Se1,330,,,0.00014896,1.8526,,,,
6006,10.1002/adma.201004200,80,1(a),355,Na0.001Pb0.999Se1,Na0.001Pb0.999Se1,330.5,,,0.00014909,1.849,,,,
6006,10.1002/adma.201004200,80,1(a),355,Na0.001Pb0.999Se1,Na0.001Pb0.999Se1,331,,,0.00014922,1.8454,,,,
6006,10.1002/adma.201004200,80,1(a),355,Na0.001Pb0.999Se1,Na0.001Pb0.999Se1,331.5,,,0.00014936,1.8418,,,,
6006,10.1002/adma.201004200,80,1(a),355,Na0.001Pb0.999Se1,Na0.001Pb0.999Se1,332,,,0.0001495,1.8383,,,,
6006,10.1002/adma.201004200,80,1(a),355,Na0.001Pb0.999Se1,Na0.001Pb0.999Se1,332.5,,,0.00014964,1.8347,,,,
6006,10.1002/adma.201004200,80,1(a),355,Na0.001Pb0.999Se1,Na0.001Pb0.999Se1,333,,,0.00014979,1.8312,,,,
6006,10.1002/adma.201004200,80,1(a),355,Na0.001Pb0.999Se1,Na0.001Pb0.999Se1,333.5,,,0.00014993,1.8277,,,,
6006,10.1002/adma.201004200,80,1(a),355,Na0.001Pb0.999Se1,Na0.001Pb0.999Se1,334,,,0.00015008,1.8242,,,,
6006,10.1002/adma.201004200,80,1(a),355,Na0.001Pb0.999Se1,Na0.001Pb0.999Se1,334.5,,,0.00015023,1.8208,,,,
6006,10.1002/adma.201004200,80,1(a),355,Na0.001Pb0.999Se1,Na0.001Pb0.999Se1,335,,,0.00015038,1.8173,,,,
6006,10.1002/adma.201004200,80,1(a),355,Na0.001Pb0.999Se1,Na0.001Pb0.999Se1,335.5,,,0.00015053,1.8139,,,,
6006,10.1002/adma.201004200,80,1(a),355,Na0.001Pb0.999Se1,Na0.001Pb0.999Se1,336,,,0.00015069,1.8105,,,,
6006,10.1002/adma.201004200,80,1(a),355,Na0.001Pb0.999Se1,Na0.001Pb0.999Se1,336.5,,,0.00015085,1.8071,,,,
6006,10.1002/adma.201004200,80,1(a),355,Na0.001Pb0.999Se1,Na0.001Pb0.999Se1,337,,,0.00015101,1.8037,,,,
6006,10.1002/adma.201004200,80,1(a),355,Na0.001Pb0.999Se1,Na0.001Pb0.999Se1,337.5,,,0.00015117,1.8003,,,,
6006,10.1002/adma.201004200,80,1(a),355,Na0.001Pb0.999Se1,Na0.001Pb0.999Se1,338,,,0.00015133,1.797,,,,
6006,10.1002/adma.201004200,80,1(a),355,Na0.001Pb0.999Se1,Na0.001Pb0.999Se1,338.5,,,0.0001515,1.7936,,,,
6006,10.1002/adma.201004200,80,1(a),355,Na0.001Pb0.999Se1,Na0.001Pb0.999Se1,339,,,0.00015166,1.7903,,,,
6006,10.1002/adma.201004200,80,1(a),355,Na0.001Pb0.999Se1,Na0.001Pb0.999Se1,339.5,,,0.00015183,1.787,,,,
6006,10.1002/adma.201004200,80,1(a),355,Na0.001Pb0.999Se1,Na0.001Pb0.999Se1,340,,,0.000152,1.7837,,,,
6006,10.1002/adma.201004200,80,1(a),355,Na0.001Pb0.999Se1,Na0.001Pb0.999Se1,340.5,,,0.00015218,1.7804,,,,
6006,10.1002/adma.201004200,80,1(a),355,Na0.001Pb0.999Se1,Na0.001Pb0.999Se1,341,,,0.00015235,1.7772,,,,
6006,10.1002/adma.201004200,80,1(a),355,Na0.001Pb0.999Se1,Na0.001Pb0.999Se1,341.5,,,0.00015253,1.7739,,,,
6006,10.1002/adma.201004200,80,1(a),355,Na0.001Pb0.999Se1,Na0.001Pb0.999Se1,342,,,0.0001527,1.7707,,,,
6006,10.1002/adma.201004200,80,1(a),355,Na0.001Pb0.999Se1,Na0.001Pb0.999Se1,342.5,,,0.00015288,1.7675,,,,
6006,10.1002/adma.201004200,80,1(a),355,Na0.001Pb0.999Se1,Na0.001Pb0.999Se1,343,,,0.00015307,1.7643,,,,
6006,10.1002/adma.201004200,80,1(a),355,Na0.001Pb0.999Se1,Na0.001Pb0.999Se1,343.5,,,0.00015325,1.7611,,,,
6006,10.1002/adma.201004200,80,1(a),355,Na0.001Pb0.999Se1,Na0.001Pb0.999Se1,344,,,0.00015343,1.758,,,,
6006,10.1002/adma.201004200,80,1(a),355,Na0.001Pb0.999Se1,Na0.001Pb0.999Se1,344.5,,,0.00015362,1.7548,,,,
6006,10.1002/adma.201004200,80,1(a),355,Na0.001Pb0.999Se1,Na0.001Pb0.999Se1,345,,,0.00015381,1.7517,,,,
6006,10.1002/adma.201004200,80,1(a),355,Na0.001Pb0.999Se1,Na0.001Pb0.999Se1,345.5,,,0.000154,1.7485,,,,
6006,10.1002/adma.201004200,80,1(a),355,Na0.001Pb0.999Se1,Na0.001Pb0.999Se1,346,,,0.00015419,1.7454,,,,
6006,10.1002/adma.201004200,80,1(a),355,Na0.001Pb0.999Se1,Na0.001Pb0.999Se1,346.5,,,0.00015438,1.7423,,,,
6006,10.1002/adma.201004200,80,1(a),355,Na0.001Pb0.999Se1,Na0.001Pb0.999Se1,347,,,0.00015457,1.7393,,,,
6006,10.1002/adma.201004200,80,1(a),355,Na0.001Pb0.999Se1,Na0.001Pb0.999Se1,347.5,,,0.00015477,1.7362,,,,
6006,10.1002/adma.201004200,80,1(a),355,Na0.001Pb0.999Se1,Na0.001Pb0.999Se1,348,,,0.00015496,1.7332,,,,
6006,10.1002/adma.201004200,80,1(a),355,Na0.001Pb0.999Se1,Na0.001Pb0.999Se1,348.5,,,0.00015516,1.7301,,,,
6006,10.1002/adma.201004200,80,1(a),355,Na0.001Pb0.999Se1,Na0.001Pb0.999Se1,349,,,0.00015536,1.7271,,,,
6006,10.1002/adma.201004200,80,1(a),355,Na0.001Pb0.999Se1,Na0.001Pb0.999Se1,349.5,,,0.00015556,1.7241,,,,
6006,10.1002/adma.201004200,80,1(a),355,Na0.001Pb0.999Se1,Na0.001Pb0.999Se1,350,,,0.00015577,1.7211,,,,
6006,10.1002/adma.201004200,80,1(a),355,Na0.001Pb0.999Se1,Na0.001Pb0.999Se1,350.5,,,0.00015597,1.7181,,,,
6006,10.1002/adma.201004200,80,1(a),355,Na0.001Pb0.999Se1,Na0.001Pb0.999Se1,351,,,0.00015618,1.7152,,,,
6006,10.1002/adma.201004200,80,1(a),355,Na0.001Pb0.999Se1,Na0.001Pb0.999Se1,351.5,,,0.00015638,1.7122,,,,
6006,10.1002/adma.201004200,80,1(a),355,Na0.001Pb0.999Se1,Na0.001Pb0.999Se1,352,,,0.00015659,1.7093,,,,
6006,10.1002/adma.201004200,80,1(a),355,Na0.001Pb0.999Se1,Na0.001Pb0.999Se1,352.5,,,0.0001568,1.7063,,,,
6006,10.1002/adma.201004200,80,1(a),355,Na0.001Pb0.999Se1,Na0.001Pb0.999Se1,353,,,0.00015701,1.7034,,,,
6006,10.1002/adma.201004200,80,1(a),355,Na0.001Pb0.999Se1,Na0.001Pb0.999Se1,353.5,,,0.00015722,1.7005,,,,
6006,10.1002/adma.201004200,80,1(a),355,Na0.001Pb0.999Se1,Na0.001Pb0.999Se1,354,,,0.00015744,1.6976,,,,
6006,10.1002/adma.201004200,80,1(a),355,Na0.001Pb0.999Se1,Na0.001Pb0.999Se1,354.5,,,0.00015765,1.6948,,,,
6006,10.1002/adma.201004200,80,1(a),355,Na0.001Pb0.999Se1,Na0.001Pb0.999Se1,355,,,0.00015787,1.6919,,,,
6006,10.1002/adma.201004200,80,1(a),355,Na0.001Pb0.999Se1,Na0.001Pb0.999Se1,355.5,,,0.00015809,1.6891,,,,
6006,10.1002/adma.201004200,80,1(a),355,Na0.001Pb0.999Se1,Na0.001Pb0.999Se1,356,,,0.0001583,1.6862,,,,
6006,10.1002/adma.201004200,80,1(a),355,Na0.001Pb0.999Se1,Na0.001Pb0.999Se1,356.5,,,0.00015852,1.6834,,,,
6006,10.1002/adma.201004200,80,1(a),355,Na0.001Pb0.999Se1,Na0.001Pb0.999Se1,357,,,0.00015874,1.6806,,,,
6006,10.1002/adma.201004200,80,1(a),355,Na0.001Pb0.999Se1,Na0.001Pb0.999Se1,357.5,,,0.00015897,1.6778,,,,
6006,10.1002/adma.201004200,80,1(a),355,Na0.001Pb0.999Se1,Na0.001Pb0.999Se1,358,,,0.00015919,1.6751,,,,
6006,10.1002/adma.201004200,80,1(a),355,Na0.001Pb0.999Se1,Na0.001Pb0.999Se1,358.5,,,0.00015941,1.6723,,,,
6006,10.1002/adma.201004200,80,1(a),355,Na0.001Pb0.999Se1,Na0.001Pb0.999Se1,359,,,0.00015964,1.6695,,,,
6006,10.1002/adma.201004200,80,1(a),355,Na0.001Pb0.999Se1,Na0.001Pb0.999Se1,359.5,,,0.00015987,1.6668,,,,
6006,10.1002/adma.201004200,80,1(a),355,Na0.001Pb0.999Se1,Na0.001Pb0.999Se1,360,,,0.00016009,1.6641,,,,
6006,10.1002/adma.201004200,80,1(a),355,Na0.001Pb0.999Se1,Na0.001Pb0.999Se1,360.5,,,0.00016032,1.6614,,,,
6006,10.1002/adma.201004200,80,1(a),355,Na0.001Pb0.999Se1,Na0.001Pb0.999Se1,361,,,0.00016055,1.6587,,,,
6006,10.1002/adma.201004200,80,1(a),355,Na0.001Pb0.999Se1,Na0.001Pb0.999Se1,361.5,,,0.00016078,1.656,,,,
6006,10.1002/adma.201004200,80,1(a),355,Na0.001Pb0.999Se1,Na0.001Pb0.999Se1,362,,,0.00016101,1.6533,,,,
6006,10.1002/adma.201004200,80,1(a),355,Na0.001Pb0.999Se1,Na0.001Pb0.999Se1,362.5,,,0.00016125,1.6506,,,,
6006,10.1002/adma.201004200,80,1(a),355,Na0.001Pb0.999Se1,Na0.001Pb0.999Se1,363,,,0.00016148,1.648,,,,
6006,10.1002/adma.201004200,80,1(a),355,Na0.001Pb0.999Se1,Na0.001Pb0.999Se1,363.5,,,0.00016172,1.6453,,,,
6006,10.1002/adma.201004200,80,1(a),355,Na0.001Pb0.999Se1,Na0.001Pb0.999Se1,364,,,0.00016195,1.6427,,,,
6006,10.1002/adma.201004200,80,1(a),355,Na0.001Pb0.999Se1,Na0.001Pb0.999Se1,364.5,,,0.00016219,1.6401,,,,
6006,10.1002/adma.201004200,80,1(a),355,Na0.001Pb0.999Se1,Na0.001Pb0.999Se1,365,,,0.00016243,1.6375,,,,
6006,10.1002/adma.201004200,80,1(a),355,Na0.001Pb0.999Se1,Na0.001Pb0.999Se1,365.5,,,0.00016266,1.6349,,,,
6006,10.1002/adma.201004200,80,1(a),355,Na0.001Pb0.999Se1,Na0.001Pb0.999Se1,366,,,0.0001629,1.6323,,,,
6006,10.1002/adma.201004200,80,1(a),355,Na0.001Pb0.999Se1,Na0.001Pb0.999Se1,366.5,,,0.00016314,1.6297,,,,
6006,10.1002/adma.201004200,80,1(a),355,Na0.001Pb0.999Se1,Na0.001Pb0.999Se1,367,,,0.00016339,1.6272,,,,
6006,10.1002/adma.201004200,80,1(a),355,Na0.001Pb0.999Se1,Na0.001Pb0.999Se1,367.5,,,0.00016363,1.6246,,,,
6006,10.1002/adma.201004200,80,1(a),355,Na0.001Pb0.999Se1,Na0.001Pb0.999Se1,368,,,0.00016387,1.6221,,,,
6006,10.1002/adma.201004200,80,1(a),355,Na0.001Pb0.999Se1,Na0.001Pb0.999Se1,368.5,,,0.00016411,1.6196,,,,
6006,10.1002/adma.201004200,80,1(a),355,Na0.001Pb0.999Se1,Na0.001Pb0.999Se1,369,,,0.00016436,1.6171,,,,
6006,10.1002/adma.201004200,80,1(a),355,Na0.001Pb0.999Se1,Na0.001Pb0.999Se1,369.5,,,0.0001646,1.6146,,,,
6006,10.1002/adma.201004200,80,1(a),355,Na0.001Pb0.999Se1,Na0.001Pb0.999Se1,370,,,0.00016485,1.6121,,,,
6006,10.1002/adma.201004200,80,1(a),355,Na0.001Pb0.999Se1,Na0.001Pb0.999Se1,370.5,,,0.0001651,1.6096,,,,
6006,10.1002/adma.201004200,80,1(a),355,Na0.001Pb0.999Se1,Na0.001Pb0.999Se1,371,,,0.00016534,1.6071,,,,
6006,10.1002/adma.201004200,80,1(a),355,Na0.001Pb0.999Se1,Na0.001Pb0.999Se1,371.5,,,0.00016559,1.6047,,,,
6006,10.1002/adma.201004200,80,1(a),355,Na0.001Pb0.999Se1,Na0.001Pb0.999Se1,372,,,0.00016584,1.6022,,,,
6006,10.1002/adma.201004200,80,1(a),355,Na0.001Pb0.999Se1,Na0.001Pb0.999Se1,372.5,,,0.00016609,1.5998,,,,
6006,10.1002/adma.201004200,80,1(a),355,Na0.001Pb0.999Se1,Na0.001Pb0.999Se1,373,,,0.00016634,1.5974,,,,
6006,10.1002/adma.201004200,80,1(a),355,Na0.001Pb0.999Se1,Na0.001Pb0.999Se1,373.5,,,0.00016659,1.595,,,,
6006,10.1002/adma.201004200,80,1(a),355,Na0.001Pb0.999Se1,Na0.001Pb0.999Se1,374,,,0.00016685,1.5926,,,,
6006,10.1002/adma.201004200,80,1(a),355,Na0.001Pb0.999Se1,Na0.001Pb0.999Se1,374.5,,,0.0001671,1.5902,,,,
6006,10.1002/adma.201004200,80,1(a),355,Na0.001Pb0.999Se1,Na0.001Pb0.999Se1,375,,,0.00016735,1.5878,,,,
6006,10.1002/adma.201004200,80,1(a),355,Na0.001Pb0.999Se1,Na0.001Pb0.999Se1,375.5,,,0.00016761,1.5854,,,,
6006,10.1002/adma.201004200,80,1(a),355,Na0.001Pb0.999Se1,Na0.001Pb0.999Se1,376,,,0.00016786,1.5831,,,,
6006,10.1002/adma.201004200,80,1(a),355,Na0.001Pb0.999Se1,Na0.001Pb0.999Se1,376.5,,,0.00016812,1.5807,,,,
6006,10.1002/adma.201004200,80,1(a),355,Na0.001Pb0.999Se1,Na0.001Pb0.999Se1,377,,,0.00016837,1.5784,,,,
6006,10.1002/adma.201004200,80,1(a),355,Na0.001Pb0.999Se1,Na0.001Pb0.999Se1,377.5,,,0.00016863,1.5761,,,,
6006,10.1002/adma.201004200,80,1(a),355,Na0.001Pb0.999Se1,Na0.001Pb0.999Se1,378,,,0.00016888,1.5737,,,,
6006,10.1002/adma.201004200,80,1(a),355,Na0.001Pb0.999Se1,Na0.001Pb0.999Se1,378.5,,,0.00016914,1.5714,,,,
6006,10.1002/adma.201004200,80,1(a),355,Na0.001Pb0.999Se1,Na0.001Pb0.999Se1,379,,,0.0001694,1.5691,,,,
6006,10.1002/adma.201004200,80,1(a),355,Na0.001Pb0.999Se1,Na0.001Pb0.999Se1,379.5,,,0.00016966,1.5669,,,,
6006,10.1002/adma.201004200,80,1(a),355,Na0.001Pb0.999Se1,Na0.001Pb0.999Se1,380,,,0.00016992,1.5646,,,,
6006,10.1002/adma.201004200,80,1(a),355,Na0.001Pb0.999Se1,Na0.001Pb0.999Se1,380.5,,,0.00017018,1.5623,,,,
6006,10.1002/adma.201004200,80,1(a),355,Na0.001Pb0.999Se1,Na0.001Pb0.999Se1,381,,,0.00017044,1.5601,,,,
6006,10.1002/adma.201004200,80,1(a),355,Na0.001Pb0.999Se1,Na0.001Pb0.999Se1,381.5,,,0.0001707,1.5578,,,,
6006,10.1002/adma.201004200,80,1(a),355,Na0.001Pb0.999Se1,Na0.001Pb0.999Se1,382,,,0.00017096,1.5556,,,,
6006,10.1002/adma.201004200,80,1(a),355,Na0.001Pb0.999Se1,Na0.001Pb0.999Se1,382.5,,,0.00017122,1.5534,,,,
6006,10.1002/adma.201004200,80,1(a),355,Na0.001Pb0.999Se1,Na0.001Pb0.999Se1,383,,,0.00017148,1.5511,,,,
6006,10.1002/adma.201004200,80,1(a),355,Na0.001Pb0.999Se1,Na0.001Pb0.999Se1,383.5,,,0.00017175,1.5489,,,,
6006,10.1002/adma.201004200,80,1(a),355,Na0.001Pb0.999Se1,Na0.001Pb0.999Se1,384,,,0.00017201,1.5467,,,,
6006,10.1002/adma.201004200,80,1(a),355,Na0.001Pb0.999Se1,Na0.001Pb0.999Se1,384.5,,,0.00017227,1.5446,,,,
6006,10.1002/adma.201004200,80,1(a),355,Na0.001Pb0.999Se1,Na0.001Pb0.999Se1,385,,,0.00017254,1.5424,,,,
6006,10.1002/adma.201004200,80,1(a),355,Na0.001Pb0.999Se1,Na0.001Pb0.999Se1,385.5,,,0.0001728,1.5402,,,,
6006,10.1002/adma.201004200,80,1(a),355,Na0.001Pb0.999Se1,Na0.001Pb0.999Se1,386,,,0.00017307,1.538,,,,
6006,10.1002/adma.201004200,80,1(a),355,Na0.001Pb0.999Se1,Na0.001Pb0.999Se1,386.5,,,0.00017333,1.5359,,,,
6006,10.1002/adma.201004200,80,1(a),355,Na0.001Pb0.999Se1,Na0.001Pb0.999Se1,387,,,0.0001736,1.5338,,,,
6006,10.1002/adma.201004200,80,1(a),355,Na0.001Pb0.999Se1,Na0.001Pb0.999Se1,387.5,,,0.00017386,1.5316,,,,
6006,10.1002/adma.201004200,80,1(a),355,Na0.001Pb0.999Se1,Na0.001Pb0.999Se1,388,,,0.00017413,1.5295,,,,
6006,10.1002/adma.201004200,80,1(a),355,Na0.001Pb0.999Se1,Na0.001Pb0.999Se1,388.5,,,0.0001744,1.5274,,,,
6006,10.1002/adma.201004200,80,1(a),355,Na0.001Pb0.999Se1,Na0.001Pb0.999Se1,389,,,0.00017466,1.5253,,,,
6006,10.1002/adma.201004200,80,1(a),355,Na0.001Pb0.999Se1,Na0.001Pb0.999Se1,389.5,,,0.00017493,1.5232,,,,
6006,10.1002/adma.201004200,80,1(a),355,Na0.001Pb0.999Se1,Na0.001Pb0.999Se1,390,,,0.0001752,1.5211,,,,
6006,10.1002/adma.201004200,80,1(a),355,Na0.001Pb0.999Se1,Na0.001Pb0.999Se1,390.5,,,0.00017547,1.519,,,,
6006,10.1002/adma.201004200,80,1(a),355,Na0.001Pb0.999Se1,Na0.001Pb0.999Se1,391,,,0.00017573,1.517,,,,
6006,10.1002/adma.201004200,80,1(a),355,Na0.001Pb0.999Se1,Na0.001Pb0.999Se1,391.5,,,0.000176,1.5149,,,,
6006,10.1002/adma.201004200,80,1(a),355,Na0.001Pb0.999Se1,Na0.001Pb0.999Se1,392,,,0.00017627,1.5129,,,,
6006,10.1002/adma.201004200,80,1(a),355,Na0.001Pb0.999Se1,Na0.001Pb0.999Se1,392.5,,,0.00017654,1.5108,,,,
6006,10.1002/adma.201004200,80,1(a),355,Na0.001Pb0.999Se1,Na0.001Pb0.999Se1,393,,,0.00017681,1.5088,,,,
6006,10.1002/adma.201004200,80,1(a),355,Na0.001Pb0.999Se1,Na0.001Pb0.999Se1,393.5,,,0.00017708,1.5068,,,,
6006,10.1002/adma.201004200,80,1(a),355,Na0.001Pb0.999Se1,Na0.001Pb0.999Se1,394,,,0.00017735,1.5048,,,,
6006,10.1002/adma.201004200,80,1(a),355,Na0.001Pb0.999Se1,Na0.001Pb0.999Se1,394.5,,,0.00017762,1.5027,,,,
6006,10.1002/adma.201004200,80,1(a),355,Na0.001Pb0.999Se1,Na0.001Pb0.999Se1,395,,,0.00017789,1.5008,,,,
6006,10.1002/adma.201004200,80,1(a),355,Na0.001Pb0.999Se1,Na0.001Pb0.999Se1,395.5,,,0.00017816,1.4988,,,,
6006,10.1002/adma.201004200,80,1(a),355,Na0.001Pb0.999Se1,Na0.001Pb0.999Se1,396,,,0.00017843,1.4968,,,,
6006,10.1002/adma.201004200,80,1(a),355,Na0.001Pb0.999Se1,Na0.001Pb0.999Se1,396.5,,,0.0001787,1.4948,,,,
6006,10.1002/adma.201004200,80,1(a),355,Na0.001Pb0.999Se1,Na0.001Pb0.999Se1,397,,,0.00017897,1.4928,,,,
6006,10.1002/adma.201004200,80,1(a),355,Na0.001Pb0.999Se1,Na0.001Pb0.999Se1,397.5,,,0.00017924,1.4909,,,,
6006,10.1002/adma.201004200,80,1(a),355,Na0.001Pb0.999Se1,Na0.001Pb0.999Se1,398,,,0.00017951,1.4889,,,,
6006,10.1002/adma.201004200,80,1(a),355,Na0.001Pb0.999Se1,Na0.001Pb0.999Se1,398.5,,,0.00017978,1.487,,,,
6006,10.1002/adma.201004200,80,1(a),355,Na0.001Pb0.999Se1,Na0.001Pb0.999Se1,399,,,0.00018006,1.4851,,,,
6006,10.1002/adma.201004200,80,1(a),355,Na0.001Pb0.999Se1,Na0.001Pb0.999Se1,399.5,,,0.00018033,1.4831,,,,
6006,10.1002/adma.201004200,80,1(a),355,Na0.001Pb0.999Se1,Na0.001Pb0.999Se1,400,,,0.0001806,1.4812,,,,
6006,10.1002/adma.201004200,80,1(a),355,Na0.001Pb0.999Se1,Na0.001Pb0.999Se1,400.5,,,0.00018087,1.4793,,,,
6006,10.1002/adma.201004200,80,1(a),355,Na0.001Pb0.999Se1,Na0.001Pb0.999Se1,401,,,0.00018114,1.4774,,,,
6006,10.1002/adma.201004200,80,1(a),355,Na0.001Pb0.999Se1,Na0.001Pb0.999Se1,401.5,,,0.00018142,1.4755,,,,
6006,10.1002/adma.201004200,80,1(a),355,Na0.001Pb0.999Se1,Na0.001Pb0.999Se1,402,,,0.00018169,1.4737,,,,
6006,10.1002/adma.201004200,80,1(a),355,Na0.001Pb0.999Se1,Na0.001Pb0.999Se1,402.5,,,0.00018196,1.4718,,,,
6006,10.1002/adma.201004200,80,1(a),355,Na0.001Pb0.999Se1,Na0.001Pb0.999Se1,403,,,0.00018223,1.4699,,,,
6006,10.1002/adma.201004200,80,1(a),355,Na0.001Pb0.999Se1,Na0.001Pb0.999Se1,403.5,,,0.0001825,1.4681,,,,
6006,10.1002/adma.201004200,80,1(a),355,Na0.001Pb0.999Se1,Na0.001Pb0.999Se1,404,,,0.00018278,1.4662,,,,
6006,10.1002/adma.201004200,80,1(a),355,Na0.001Pb0.999Se1,Na0.001Pb0.999Se1,404.5,,,0.00018305,1.4644,,,,
6006,10.1002/adma.201004200,80,1(a),355,Na0.001Pb0.999Se1,Na0.001Pb0.999Se1,405,,,0.00018332,1.4625,,,,
6006,10.1002/adma.201004200,80,1(a),355,Na0.001Pb0.999Se1,Na0.001Pb0.999Se1,405.5,,,0.0001836,1.4607,,,,
6006,10.1002/adma.201004200,80,1(a),355,Na0.001Pb0.999Se1,Na0.001Pb0.999Se1,406,,,0.00018387,1.4589,,,,
6006,10.1002/adma.201004200,80,1(a),355,Na0.001Pb0.999Se1,Na0.001Pb0.999Se1,406.5,,,0.00018414,1.4571,,,,
6006,10.1002/adma.201004200,80,1(a),355,Na0.001Pb0.999Se1,Na0.001Pb0.999Se1,407,,,0.00018441,1.4552,,,,
6006,10.1002/adma.201004200,80,1(a),355,Na0.001Pb0.999Se1,Na0.001Pb0.999Se1,407.5,,,0.00018469,1.4534,,,,
6006,10.1002/adma.201004200,80,1(a),355,Na0.001Pb0.999Se1,Na0.001Pb0.999Se1,408,,,0.00018496,1.4517,,,,
6006,10.1002/adma.201004200,80,1(a),355,Na0.001Pb0.999Se1,Na0.001Pb0.999Se1,408.5,,,0.00018523,1.4499,,,,
6006,10.1002/adma.201004200,80,1(a),355,Na0.001Pb0.999Se1,Na0.001Pb0.999Se1,409,,,0.0001855,1.4481,,,,
6006,10.1002/adma.201004200,80,1(a),355,Na0.001Pb0.999Se1,Na0.001Pb0.999Se1,409.5,,,0.00018578,1.4463,,,,
6006,10.1002/adma.201004200,80,1(a),355,Na0.001Pb0.999Se1,Na0.001Pb0.999Se1,410,,,0.00018605,1.4446,,,,
6006,10.1002/adma.201004200,80,1(a),355,Na0.001Pb0.999Se1,Na0.001Pb0.999Se1,410.5,,,0.00018632,1.4428,,,,
6006,10.1002/adma.201004200,80,1(a),355,Na0.001Pb0.999Se1,Na0.001Pb0.999Se1,411,,,0.00018659,1.441,,,,
6006,10.1002/adma.201004200,80,1(a),355,Na0.001Pb0.999Se1,Na0.001Pb0.999Se1,411.5,,,0.00018687,1.4393,,,,
6006,10.1002/adma.201004200,80,1(a),355,Na0.001Pb0.999Se1,Na0.001Pb0.999Se1,412,,,0.00018714,1.4376,,,,
6006,10.1002/adma.201004200,80,1(a),355,Na0.001Pb0.999Se1,Na0.001Pb0.999Se1,412.5,,,0.00018741,1.4358,,,,
6006,10.1002/adma.201004200,80,1(a),355,Na0.001Pb0.999Se1,Na0.001Pb0.999Se1,413,,,0.00018768,1.4341,,,,
6006,10.1002/adma.201004200,80,1(a),355,Na0.001Pb0.999Se1,Na0.001Pb0.999Se1,413.5,,,0.00018796,1.4324,,,,
6006,10.1002/adma.201004200,80,1(a),355,Na0.001Pb0.999Se1,Na0.001Pb0.999Se1,414,,,0.00018823,1.4307,,,,
6006,10.1002/adma.201004200,80,1(a),355,Na0.001Pb0.999Se1,Na0.001Pb0.999Se1,414.5,,,0.0001885,1.429,,,,
6006,10.1002/adma.201004200,80,1(a),355,Na0.001Pb0.999Se1,Na0.001Pb0.999Se1,415,,,0.00018877,1.4273,,,,
6006,10.1002/adma.201004200,80,1(a),355,Na0.001Pb0.999Se1,Na0.001Pb0.999Se1,415.5,,,0.00018905,1.4256,,,,
6006,10.1002/adma.201004200,80,1(a),355,Na0.001Pb0.999Se1,Na0.001Pb0.999Se1,416,,,0.00018932,1.4239,,,,
6006,10.1002/adma.201004200,80,1(a),355,Na0.001Pb0.999Se1,Na0.001Pb0.999Se1,416.5,,,0.00018959,1.4223,,,,
6006,10.1002/adma.201004200,80,1(a),355,Na0.001Pb0.999Se1,Na0.001Pb0.999Se1,417,,,0.00018986,1.4206,,,,
6006,10.1002/adma.201004200,80,1(a),355,Na0.001Pb0.999Se1,Na0.001Pb0.999Se1,417.5,,,0.00019013,1.4189,,,,
6006,10.1002/adma.201004200,80,1(a),355,Na0.001Pb0.999Se1,Na0.001Pb0.999Se1,418,,,0.0001904,1.4173,,,,
6006,10.1002/adma.201004200,80,1(a),355,Na0.001Pb0.999Se1,Na0.001Pb0.999Se1,418.5,,,0.00019067,1.4156,,,,
6006,10.1002/adma.201004200,80,1(a),355,Na0.001Pb0.999Se1,Na0.001Pb0.999Se1,419,,,0.00019095,1.414,,,,
6006,10.1002/adma.201004200,80,1(a),355,Na0.001Pb0.999Se1,Na0.001Pb0.999Se1,419.5,,,0.00019122,1.4124,,,,
6006,10.1002/adma.201004200,80,1(a),355,Na0.001Pb0.999Se1,Na0.001Pb0.999Se1,420,,,0.00019149,1.4107,,,,
6006,10.1002/adma.201004200,80,1(a),355,Na0.001Pb0.999Se1,Na0.001Pb0.999Se1,420.5,,,0.00019176,1.4091,,,,
6006,10.1002/adma.201004200,80,1(a),355,Na0.001Pb0.999Se1,Na0.001Pb0.999Se1,421,,,0.00019203,1.4075,,,,
6006,10.1002/adma.201004200,80,1(a),355,Na0.001Pb0.999Se1,Na0.001Pb0.999Se1,421.5,,,0.0001923,1.4059,,,,
6006,10.1002/adma.201004200,80,1(a),355,Na0.001Pb0.999Se1,Na0.001Pb0.999Se1,422,,,0.00019257,1.4043,,,,
6006,10.1002/adma.201004200,80,1(a),355,Na0.001Pb0.999Se1,Na0.001Pb0.999Se1,422.5,,,0.00019284,1.4027,,,,
6006,10.1002/adma.201004200,80,1(a),355,Na0.001Pb0.999Se1,Na0.001Pb0.999Se1,423,,,0.00019311,1.4011,,,,
6006,10.1002/adma.201004200,80,1(a),355,Na0.001Pb0.999Se1,Na0.001Pb0.999Se1,423.5,,,0.00019338,1.3995,,,,
6006,10.1002/adma.201004200,80,1(a),355,Na0.001Pb0.999Se1,Na0.001Pb0.999Se1,424,,,0.00019365,1.3979,,,,
6006,10.1002/adma.201004200,80,1(a),355,Na0.001Pb0.999Se1,Na0.001Pb0.999Se1,424.5,,,0.00019392,1.3963,,,,
6006,10.1002/adma.201004200,80,1(a),355,Na0.001Pb0.999Se1,Na0.001Pb0.999Se1,425,,,0.00019418,1.3948,,,,
6006,10.1002/adma.201004200,80,1(a),355,Na0.001Pb0.999Se1,Na0.001Pb0.999Se1,425.5,,,0.00019445,1.3932,,,,
6006,10.1002/adma.201004200,80,1(a),355,Na0.001Pb0.999Se1,Na0.001Pb0.999Se1,426,,,0.00019472,1.3917,,,,
6006,10.1002/adma.201004200,80,1(a),355,Na0.001Pb0.999Se1,Na0.001Pb0.999Se1,426.5,,,0.00019499,1.3901,,,,
6006,10.1002/adma.201004200,80,1(a),355,Na0.001Pb0.999Se1,Na0.001Pb0.999Se1,427,,,0.00019526,1.3886,,,,
6006,10.1002/adma.201004200,80,1(a),355,Na0.001Pb0.999Se1,Na0.001Pb0.999Se1,427.5,,,0.00019552,1.387,,,,
6006,10.1002/adma.201004200,80,1(a),355,Na0.001Pb0.999Se1,Na0.001Pb0.999Se1,428,,,0.00019579,1.3855,,,,
6006,10.1002/adma.201004200,80,1(a),355,Na0.001Pb0.999Se1,Na0.001Pb0.999Se1,428.5,,,0.00019606,1.384,,,,
6006,10.1002/adma.201004200,80,1(a),355,Na0.001Pb0.999Se1,Na0.001Pb0.999Se1,429,,,0.00019633,1.3825,,,,
6006,10.1002/adma.201004200,80,1(a),355,Na0.001Pb0.999Se1,Na0.001Pb0.999Se1,429.5,,,0.00019659,1.3809,,,,
6006,10.1002/adma.201004200,80,1(a),355,Na0.001Pb0.999Se1,Na0.001Pb0.999Se1,430,,,0.00019686,1.3794,,,,
6006,10.1002/adma.201004200,80,1(a),355,Na0.001Pb0.999Se1,Na0.001Pb0.999Se1,430.5,,,0.00019713,1.3779,,,,
6006,10.1002/adma.201004200,80,1(a),355,Na0.001Pb0.999Se1,Na0.001Pb0.999Se1,431,,,0.00019739,1.3764,,,,
6006,10.1002/adma.201004200,80,1(a),355,Na0.001Pb0.999Se1,Na0.001Pb0.999Se1,431.5,,,0.00019766,1.3749,,,,
6006,10.1002/adma.201004200,80,1(a),355,Na0.001Pb0.999Se1,Na0.001Pb0.999Se1,432,,,0.00019792,1.3735,,,,
6006,10.1002/adma.201004200,80,1(a),355,Na0.001Pb0.999Se1,Na0.001Pb0.999Se1,432.5,,,0.00019819,1.372,,,,
6006,10.1002/adma.201004200,80,1(a),355,Na0.001Pb0.999Se1,Na0.001Pb0.999Se1,433,,,0.00019845,1.3705,,,,
6006,10.1002/adma.201004200,80,1(a),355,Na0.001Pb0.999Se1,Na0.001Pb0.999Se1,433.5,,,0.00019872,1.369,,,,
6006,10.1002/adma.201004200,80,1(a),355,Na0.001Pb0.999Se1,Na0.001Pb0.999Se1,434,,,0.00019898,1.3676,,,,
6006,10.1002/adma.201004200,80,1(a),355,Na0.001Pb0.999Se1,Na0.001Pb0.999Se1,434.5,,,0.00019925,1.3661,,,,
6006,10.1002/adma.201004200,80,1(a),355,Na0.001Pb0.999Se1,Na0.001Pb0.999Se1,435,,,0.00019951,1.3647,,,,
6006,10.1002/adma.201004200,80,1(a),355,Na0.001Pb0.999Se1,Na0.001Pb0.999Se1,435.5,,,0.00019977,1.3632,,,,
6006,10.1002/adma.201004200,80,1(a),355,Na0.001Pb0.999Se1,Na0.001Pb0.999Se1,436,,,0.00020004,1.3618,,,,
6006,10.1002/adma.201004200,80,1(a),355,Na0.001Pb0.999Se1,Na0.001Pb0.999Se1,436.5,,,0.0002003,1.3603,,,,
6006,10.1002/adma.201004200,80,1(a),355,Na0.001Pb0.999Se1,Na0.001Pb0.999Se1,437,,,0.00020056,1.3589,,,,
6006,10.1002/adma.201004200,80,1(a),355,Na0.001Pb0.999Se1,Na0.001Pb0.999Se1,437.5,,,0.00020082,1.3575,,,,
6006,10.1002/adma.201004200,80,1(a),355,Na0.001Pb0.999Se1,Na0.001Pb0.999Se1,438,,,0.00020108,1.356,,,,
6006,10.1002/adma.201004200,80,1(a),355,Na0.001Pb0.999Se1,Na0.001Pb0.999Se1,438.5,,,0.00020135,1.3546,,,,
6006,10.1002/adma.201004200,80,1(a),355,Na0.001Pb0.999Se1,Na0.001Pb0.999Se1,439,,,0.00020161,1.3532,,,,
6006,10.1002/adma.201004200,80,1(a),355,Na0.001Pb0.999Se1,Na0.001Pb0.999Se1,439.5,,,0.00020187,1.3518,,,,
6006,10.1002/adma.201004200,80,1(a),355,Na0.001Pb0.999Se1,Na0.001Pb0.999Se1,440,,,0.00020213,1.3504,,,,
6006,10.1002/adma.201004200,80,1(a),355,Na0.001Pb0.999Se1,Na0.001Pb0.999Se1,440.5,,,0.00020239,1.349,,,,
6006,10.1002/adma.201004200,80,1(a),355,Na0.001Pb0.999Se1,Na0.001Pb0.999Se1,441,,,0.00020265,1.3476,,,,
6006,10.1002/adma.201004200,80,1(a),355,Na0.001Pb0.999Se1,Na0.001Pb0.999Se1,441.5,,,0.00020291,1.3462,,,,
6006,10.1002/adma.201004200,80,1(a),355,Na0.001Pb0.999Se1,Na0.001Pb0.999Se1,442,,,0.00020317,1.3449,,,,
6006,10.1002/adma.201004200,80,1(a),355,Na0.001Pb0.999Se1,Na0.001Pb0.999Se1,442.5,,,0.00020342,1.3435,,,,
6006,10.1002/adma.201004200,80,1(a),355,Na0.001Pb0.999Se1,Na0.001Pb0.999Se1,443,,,0.00020368,1.3421,,,,
6006,10.1002/adma.201004200,80,1(a),355,Na0.001Pb0.999Se1,Na0.001Pb0.999Se1,443.5,,,0.00020394,1.3407,,,,
6006,10.1002/adma.201004200,80,1(a),355,Na0.001Pb0.999Se1,Na0.001Pb0.999Se1,444,,,0.0002042,1.3394,,,,
6006,10.1002/adma.201004200,80,1(a),355,Na0.001Pb0.999Se1,Na0.001Pb0.999Se1,444.5,,,0.00020445,1.338,,,,
6006,10.1002/adma.201004200,80,1(a),355,Na0.001Pb0.999Se1,Na0.001Pb0.999Se1,445,,,0.00020471,1.3367,,,,
6006,10.1002/adma.201004200,80,1(a),355,Na0.001Pb0.999Se1,Na0.001Pb0.999Se1,445.5,,,0.00020497,1.3353,,,,
6006,10.1002/adma.201004200,80,1(a),355,Na0.001Pb0.999Se1,Na0.001Pb0.999Se1,446,,,0.00020522,1.334,,,,
6006,10.1002/adma.201004200,80,1(a),355,Na0.001Pb0.999Se1,Na0.001Pb0.999Se1,446.5,,,0.00020548,1.3326,,,,
6006,10.1002/adma.201004200,80,1(a),355,Na0.001Pb0.999Se1,Na0.001Pb0.999Se1,447,,,0.00020573,1.3313,,,,
6006,10.1002/adma.201004200,80,1(a),355,Na0.001Pb0.999Se1,Na0.001Pb0.999Se1,447.5,,,0.00020599,1.33,,,,
6006,10.1002/adma.201004200,80,1(a),355,Na0.001Pb0.999Se1,Na0.001Pb0.999Se1,448,,,0.00020624,1.3287,,,,
6006,10.1002/adma.201004200,80,1(a),355,Na0.001Pb0.999Se1,Na0.001Pb0.999Se1,448.5,,,0.0002065,1.3273,,,,
6006,10.1002/adma.201004200,80,1(a),355,Na0.001Pb0.999Se1,Na0.001Pb0.999Se1,449,,,0.00020675,1.326,,,,
6006,10.1002/adma.201004200,80,1(a),355,Na0.001Pb0.999Se1,Na0.001Pb0.999Se1,449.5,,,0.00020701,1.3247,,,,
6006,10.1002/adma.201004200,80,1(a),355,Na0.001Pb0.999Se1,Na0.001Pb0.999Se1,450,,,0.00020726,1.3234,,,,
6006,10.1002/adma.201004200,80,1(a),355,Na0.001Pb0.999Se1,Na0.001Pb0.999Se1,450.5,,,0.00020751,1.3221,,,,
6006,10.1002/adma.201004200,80,1(a),355,Na0.001Pb0.999Se1,Na0.001Pb0.999Se1,451,,,0.00020776,1.3208,,,,
6006,10.1002/adma.201004200,80,1(a),355,Na0.001Pb0.999Se1,Na0.001Pb0.999Se1,451.5,,,0.00020801,1.3195,,,,
