Repository: RamyaGuru/STD2_EffMass

# STD2_EffMass
Effective mass modeling of StarryData2 data

File: csvfiles/highperformancetellerium10.1021ja400069s.csv (part 31 of 61)
sid,DOI,figureid,fignum,sampleid,samplename,composition,Temperature,Electrical conductivity,Power factor,Seebeck coefficient,Thermal conductivity,ZT,Electrical resistivity,Figure of merit Z
3503,10.1021/ja400069s,105,6(a),234,Pb0.97Ca0.02Na0.01Se1,Pb0.97Ca0.02Na0.01Se,591,97049,0.00088393,0.00010641,1.9075,0.38952,0.0000103041,0.0004633971
3503,10.1021/ja400069s,105,6(a),234,Pb0.97Ca0.02Na0.01Se1,Pb0.97Ca0.02Na0.01Se,591.5,96823,0.00088482,0.00010661,1.9052,0.39038,0.0000103281,0.0004644237
3503,10.1021/ja400069s,105,6(a),234,Pb0.97Ca0.02Na0.01Se1,Pb0.97Ca0.02Na0.01Se,592,96597,0.0008857,0.00010682,1.903,0.39125,0.0000103523,0.000465423
3503,10.1021/ja400069s,105,6(a),234,Pb0.97Ca0.02Na0.01Se1,Pb0.97Ca0.02Na0.01Se,592.5,96371,0.00088658,0.00010703,1.9007,0.39211,0.0000103766,0.0004664492
3503,10.1021/ja400069s,105,6(a),234,Pb0.97Ca0.02Na0.01Se1,Pb0.97Ca0.02Na0.01Se,593,96145,0.00088746,0.00010724,1.8985,0.39297,0.000010401,0.0004674533
3503,10.1021/ja400069s,105,6(a),234,Pb0.97Ca0.02Na0.01Se1,Pb0.97Ca0.02Na0.01Se,593.5,95920,0.00088834,0.00010745,1.8963,0.39383,0.0000104254,0.0004684596
3503,10.1021/ja400069s,105,6(a),234,Pb0.97Ca0.02Na0.01Se1,Pb0.97Ca0.02Na0.01Se,594,95695,0.00088922,0.00010766,1.894,0.3947,0.0000104499,0.0004694931
3503,10.1021/ja400069s,105,6(a),234,Pb0.97Ca0.02Na0.01Se1,Pb0.97Ca0.02Na0.01Se,594.5,95470,0.0008901,0.00010788,1.8918,0.39556,0.0000104745,0.0004705043
3503,10.1021/ja400069s,105,6(a),234,Pb0.97Ca0.02Na0.01Se1,Pb0.97Ca0.02Na0.01Se,595,95246,0.00089098,0.00010809,1.8896,0.39642,0.0000104991,0.0004715178
3503,10.1021/ja400069s,105,6(a),234,Pb0.97Ca0.02Na0.01Se1,Pb0.97Ca0.02Na0.01Se,595.5,95022,0.00089187,0.0001083,1.8873,0.39729,0.0000105239,0.000472564
3503,10.1021/ja400069s,105,6(a),234,Pb0.97Ca0.02Na0.01Se1,Pb0.97Ca0.02Na0.01Se,596,94799,0.00089275,0.00010851,1.8851,0.39815,0.0000105486,0.0004735823
3503,10.1021/ja400069s,105,6(a),234,Pb0.97Ca0.02Na0.01Se1,Pb0.97Ca0.02Na0.01Se,596.5,94575,0.00089363,0.00010872,1.8829,0.39901,0.0000105736,0.000474603
3503,10.1021/ja400069s,105,6(a),234,Pb0.97Ca0.02Na0.01Se1,Pb0.97Ca0.02Na0.01Se,597,94352,0.00089451,0.00010893,1.8807,0.39987,0.0000105986,0.0004756261
3503,10.1021/ja400069s,105,6(a),234,Pb0.97Ca0.02Na0.01Se1,Pb0.97Ca0.02Na0.01Se,597.5,94129,0.00089539,0.00010914,1.8785,0.40074,0.0000106237,0.0004766516
3503,10.1021/ja400069s,105,6(a),234,Pb0.97Ca0.02Na0.01Se1,Pb0.97Ca0.02Na0.01Se,598,93907,0.00089627,0.00010935,1.8763,0.4016,0.0000106488,0.0004776795
3503,10.1021/ja400069s,105,6(a),234,Pb0.97Ca0.02Na0.01Se1,Pb0.97Ca0.02Na0.01Se,598.5,93685,0.00089715,0.00010956,1.874,0.40246,0.0000106741,0.0004787353
3503,10.1021/ja400069s,105,6(a),234,Pb0.97Ca0.02Na0.01Se1,Pb0.97Ca0.02Na0.01Se,599,93463,0.00089803,0.00010978,1.8718,0.40333,0.0000106994,0.0004797681
3503,10.1021/ja400069s,105,6(a),234,Pb0.97Ca0.02Na0.01Se1,Pb0.97Ca0.02Na0.01Se,599.5,93241,0.00089891,0.00010999,1.8696,0.40419,0.0000107249,0.0004808034
3503,10.1021/ja400069s,105,6(a),234,Pb0.97Ca0.02Na0.01Se1,Pb0.97Ca0.02Na0.01Se,600,93020,0.0008998,0.0001102,1.8674,0.40505,0.0000107504,0.0004818464
3503,10.1021/ja400069s,105,6(a),234,Pb0.97Ca0.02Na0.01Se1,Pb0.97Ca0.02Na0.01Se,600.5,92799,0.00090068,0.00011041,1.8652,0.40592,0.000010776,0.0004828866
3503,10.1021/ja400069s,105,6(a),234,Pb0.97Ca0.02Na0.01Se1,Pb0.97Ca0.02Na0.01Se,601,92579,0.00090156,0.00011062,1.863,0.40678,0.0000108016,0.0004839291
3503,10.1021/ja400069s,105,6(a),234,Pb0.97Ca0.02Na0.01Se1,Pb0.97Ca0.02Na0.01Se,601.5,92359,0.00090244,0.00011084,1.8608,0.40764,0.0000108273,0.0004849742
3503,10.1021/ja400069s,105,6(a),234,Pb0.97Ca0.02Na0.01Se1,Pb0.97Ca0.02Na0.01Se,602,92139,0.00090332,0.00011105,1.8587,0.4085,0.0000108532,0.0004859956
3503,10.1021/ja400069s,105,6(a),234,Pb0.97Ca0.02Na0.01Se1,Pb0.97Ca0.02Na0.01Se,602.5,91919,0.0009042,0.00011126,1.8565,0.40937,0.0000108791,0.0004870455
3503,10.1021/ja400069s,105,6(a),234,Pb0.97Ca0.02Na0.01Se1,Pb0.97Ca0.02Na0.01Se,603,91700,0.00090508,0.00011147,1.8543,0.41023,0.0000109051,0.0004880979
3503,10.1021/ja400069s,105,6(a),234,Pb0.97Ca0.02Na0.01Se1,Pb0.97Ca0.02Na0.01Se,603.5,91481,0.00090596,0.00011169,1.8521,0.41109,0.0000109312,0.0004891529
3503,10.1021/ja400069s,105,6(a),234,Pb0.97Ca0.02Na0.01Se1,Pb0.97Ca0.02Na0.01Se,604,91262,0.00090685,0.0001119,1.8499,0.41196,0.0000109575,0.0004902157
3503,10.1021/ja400069s,105,6(a),234,Pb0.97Ca0.02Na0.01Se1,Pb0.97Ca0.02Na0.01Se,604.5,91044,0.00090773,0.00011211,1.8478,0.41282,0.0000109837,0.0004912491
3503,10.1021/ja400069s,105,6(a),234,Pb0.97Ca0.02Na0.01Se1,Pb0.97Ca0.02Na0.01Se,605,90826,0.00090861,0.00011233,1.8456,0.41368,0.0000110101,0.0004923114
3503,10.1021/ja400069s,105,6(a),234,Pb0.97Ca0.02Na0.01Se1,Pb0.97Ca0.02Na0.01Se,605.5,90608,0.00090949,0.00011254,1.8434,0.41454,0.0000110366,0.0004933764
3503,10.1021/ja400069s,105,6(a),234,Pb0.97Ca0.02Na0.01Se1,Pb0.97Ca0.02Na0.01Se,606,90391,0.00091037,0.00011275,1.8412,0.41541,0.000011063,0.0004944438
3503,10.1021/ja400069s,105,6(a),234,Pb0.97Ca0.02Na0.01Se1,Pb0.97Ca0.02Na0.01Se,606.5,90173,0.00091125,0.00011297,1.8391,0.41627,0.0000110898,0.0004954869
3503,10.1021/ja400069s,105,6(a),234,Pb0.97Ca0.02Na0.01Se1,Pb0.97Ca0.02Na0.01Se,607,89957,0.00091213,0.00011318,1.8369,0.41713,0.0000111164,0.0004965594
3503,10.1021/ja400069s,105,6(a),234,Pb0.97Ca0.02Na0.01Se1,Pb0.97Ca0.02Na0.01Se,607.5,89740,0.00091301,0.0001134,1.8348,0.418,0.0000111433,0.0004976074
3503,10.1021/ja400069s,105,6(a),234,Pb0.97Ca0.02Na0.01Se1,Pb0.97Ca0.02Na0.01Se,608,89524,0.00091389,0.00011361,1.8326,0.41886,0.0000111702,0.0004986849
3503,10.1021/ja400069s,105,6(a),234,Pb0.97Ca0.02Na0.01Se1,Pb0.97Ca0.02Na0.01Se,608.5,89308,0.00091478,0.00011382,1.8304,0.41972,0.0000111972,0.0004997705
3503,10.1021/ja400069s,105,6(a),234,Pb0.97Ca0.02Na0.01Se1,Pb0.97Ca0.02Na0.01Se,609,89093,0.00091566,0.00011404,1.8283,0.42058,0.0000112242,0.0005008259
3503,10.1021/ja400069s,105,6(a),234,Pb0.97Ca0.02Na0.01Se1,Pb0.97Ca0.02Na0.01Se,609.5,88877,0.00091654,0.00011425,1.8262,0.42145,0.0000112515,0.0005018837
3503,10.1021/ja400069s,105,6(a),234,Pb0.97Ca0.02Na0.01Se1,Pb0.97Ca0.02Na0.01Se,610,88663,0.00091742,0.00011447,1.824,0.42231,0.0000112787,0.0005029715
3503,10.1021/ja400069s,105,6(a),234,Pb0.97Ca0.02Na0.01Se1,Pb0.97Ca0.02Na0.01Se,610.5,88448,0.0009183,0.00011468,1.8219,0.42317,0.0000113061,0.0005040342
3503,10.1021/ja400069s,105,6(a),234,Pb0.97Ca0.02Na0.01Se1,Pb0.97Ca0.02Na0.01Se,611,88234,0.00091918,0.0001149,1.8197,0.42404,0.0000113335,0.0005051272
3503,10.1021/ja400069s,105,6(a),234,Pb0.97Ca0.02Na0.01Se1,Pb0.97Ca0.02Na0.01Se,611.5,88020,0.00092006,0.00011511,1.8176,0.4249,0.0000113611,0.000506195
3503,10.1021/ja400069s,105,6(a),234,Pb0.97Ca0.02Na0.01Se1,Pb0.97Ca0.02Na0.01Se,612,87806,0.00092094,0.00011533,1.8155,0.42576,0.0000113887,0.0005072652
3503,10.1021/ja400069s,105,6(a),234,Pb0.97Ca0.02Na0.01Se1,Pb0.97Ca0.02Na0.01Se,612.5,87593,0.00092183,0.00011554,1.8133,0.42663,0.0000114164,0.0005083715
3503,10.1021/ja400069s,105,6(a),234,Pb0.97Ca0.02Na0.01Se1,Pb0.97Ca0.02Na0.01Se,613,87380,0.00092271,0.00011576,1.8112,0.42749,0.0000114443,0.0005094468
3503,10.1021/ja400069s,105,6(a),234,Pb0.97Ca0.02Na0.01Se1,Pb0.97Ca0.02Na0.01Se,613.5,87167,0.00092359,0.00011597,1.8091,0.42835,0.0000114722,0.0005105246
3503,10.1021/ja400069s,105,6(a),234,Pb0.97Ca0.02Na0.01Se1,Pb0.97Ca0.02Na0.01Se,614,86955,0.00092447,0.00011619,1.8069,0.42921,0.0000115002,0.0005116332
3503,10.1021/ja400069s,105,6(a),234,Pb0.97Ca0.02Na0.01Se1,Pb0.97Ca0.02Na0.01Se,614.5,86743,0.00092535,0.0001164,1.8048,0.43008,0.0000115283,0.0005127161
3503,10.1021/ja400069s,105,6(a),234,Pb0.97Ca0.02Na0.01Se1,Pb0.97Ca0.02Na0.01Se,615,86531,0.00092623,0.00011662,1.8027,0.43094,0.0000115566,0.0005138015
3503,10.1021/ja400069s,105,6(a),234,Pb0.97Ca0.02Na0.01Se1,Pb0.97Ca0.02Na0.01Se,615.5,86320,0.00092711,0.00011683,1.8006,0.4318,0.0000115848,0.0005148895
3503,10.1021/ja400069s,105,6(a),234,Pb0.97Ca0.02Na0.01Se1,Pb0.97Ca0.02Na0.01Se,616,86109,0.00092799,0.00011705,1.7985,0.43267,0.0000116132,0.00051598
3503,10.1021/ja400069s,105,6(a),234,Pb0.97Ca0.02Na0.01Se1,Pb0.97Ca0.02Na0.01Se,616.5,85898,0.00092887,0.00011727,1.7964,0.43353,0.0000116417,0.000517073
3503,10.1021/ja400069s,105,6(a),234,Pb0.97Ca0.02Na0.01Se1,Pb0.97Ca0.02Na0.01Se,617,85688,0.00092976,0.00011748,1.7943,0.43439,0.0000116702,0.0005181742
3503,10.1021/ja400069s,105,6(a),234,Pb0.97Ca0.02Na0.01Se1,Pb0.97Ca0.02Na0.01Se,617.5,85478,0.00093064,0.0001177,1.7922,0.43525,0.0000116989,0.0005192724
3503,10.1021/ja400069s,105,6(a),234,Pb0.97Ca0.02Na0.01Se1,Pb0.97Ca0.02Na0.01Se,618,85268,0.00093152,0.00011791,1.7901,0.43612,0.0000117277,0.0005203732
3503,10.1021/ja400069s,105,6(a),234,Pb0.97Ca0.02Na0.01Se1,Pb0.97Ca0.02Na0.01Se,618.5,85058,0.0009324,0.00011813,1.788,0.43698,0.0000117567,0.0005214765
3503,10.1021/ja400069s,105,6(a),234,Pb0.97Ca0.02Na0.01Se1,Pb0.97Ca0.02Na0.01Se,619,84849,0.00093328,0.00011835,1.7859,0.43784,0.0000117856,0.0005225825
3503,10.1021/ja400069s,105,6(a),234,Pb0.97Ca0.02Na0.01Se1,Pb0.97Ca0.02Na0.01Se,619.5,84640,0.00093416,0.00011856,1.7838,0.43871,0.0000118147,0.000523691
3503,10.1021/ja400069s,105,6(a),234,Pb0.97Ca0.02Na0.01Se1,Pb0.97Ca0.02Na0.01Se,620,84432,0.00093504,0.00011878,1.7817,0.43957,0.0000118439,0.0005248022
3503,10.1021/ja400069s,105,6(a),234,Pb0.97Ca0.02Na0.01Se1,Pb0.97Ca0.02Na0.01Se,620.5,84224,0.00093592,0.000119,1.7796,0.44043,0.0000118731,0.0005259159
3503,10.1021/ja400069s,105,6(a),234,Pb0.97Ca0.02Na0.01Se1,Pb0.97Ca0.02Na0.01Se,621,84016,0.00093681,0.00011921,1.7775,0.44129,0.0000119025,0.000527038
3503,10.1021/ja400069s,105,6(a),234,Pb0.97Ca0.02Na0.01Se1,Pb0.97Ca0.02Na0.01Se,621.5,83809,0.00093769,0.00011943,1.7754,0.44216,0.0000119319,0.000528157
3503,10.1021/ja400069s,105,6(a),234,Pb0.97Ca0.02Na0.01Se1,Pb0.97Ca0.02Na0.01Se,622,83601,0.00093857,0.00011965,1.7734,0.44302,0.0000119616,0.0005292489
3503,10.1021/ja400069s,105,6(a),234,Pb0.97Ca0.02Na0.01Se1,Pb0.97Ca0.02Na0.01Se,622.5,83395,0.00093945,0.00011986,1.7713,0.44388,0.0000119911,0.0005303732
3503,10.1021/ja400069s,105,6(a),234,Pb0.97Ca0.02Na0.01Se1,Pb0.97Ca0.02Na0.01Se,623,83188,0.00094033,0.00012008,1.7692,0.44475,0.000012021,0.0005315001
3503,10.1021/ja400069s,105,6(a),234,Pb0.97Ca0.02Na0.01Se1,Pb0.97Ca0.02Na0.01Se,623.5,82982,0.00094121,0.0001203,1.7671,0.44561,0.0000120508,0.0005326297
3503,10.1021/ja400069s,105,6(a),234,Pb0.97Ca0.02Na0.01Se1,Pb0.97Ca0.02Na0.01Se,624,82776,0.00094209,0.00012052,1.7651,0.44647,0.0000120808,0.0005337318
3503,10.1021/ja400069s,105,6(a),234,Pb0.97Ca0.02Na0.01Se1,Pb0.97Ca0.02Na0.01Se,624.5,82570,0.00094297,0.00012073,1.763,0.44734,0.0000121109,0.0005348667
3503,10.1021/ja400069s,105,6(a),234,Pb0.97Ca0.02Na0.01Se1,Pb0.97Ca0.02Na0.01Se,625,82365,0.00094386,0.00012095,1.7609,0.4482,0.0000121411,0.00053601
3503,10.1021/ja400069s,105,6(a),234,Pb0.97Ca0.02Na0.01Se1,Pb0.97Ca0.02Na0.01Se,625.5,82160,0.00094474,0.00012117,1.7589,0.44906,0.0000121714,0.0005371198
3503,10.1021/ja400069s,105,6(a),234,Pb0.97Ca0.02Na0.01Se1,Pb0.97Ca0.02Na0.01Se,626,81956,0.00094562,0.00012139,1.7568,0.44992,0.0000122017,0.0005382628
3503,10.1021/ja400069s,105,6(a),234,Pb0.97Ca0.02Na0.01Se1,Pb0.97Ca0.02Na0.01Se,626.5,81752,0.0009465,0.0001216,1.7548,0.45079,0.0000122321,0.0005393777
3503,10.1021/ja400069s,105,6(a),234,Pb0.97Ca0.02Na0.01Se1,Pb0.97Ca0.02Na0.01Se,627,81548,0.00094738,0.00012182,1.7527,0.45165,0.0000122627,0.000540526
3503,10.1021/ja400069s,105,6(a),234,Pb0.97Ca0.02Na0.01Se1,Pb0.97Ca0.02Na0.01Se,627.5,81344,0.00094826,0.00012204,1.7507,0.45251,0.0000122935,0.0005416462
3503,10.1021/ja400069s,105,6(a),234,Pb0.97Ca0.02Na0.01Se1,Pb0.97Ca0.02Na0.01Se,628,81141,0.00094914,0.00012226,1.7486,0.45338,0.0000123242,0.0005428
3503,10.1021/ja400069s,105,6(a),234,Pb0.97Ca0.02Na0.01Se1,Pb0.97Ca0.02Na0.01Se,628.5,80938,0.00095002,0.00012248,1.7466,0.45424,0.0000123551,0.0005439253
3503,10.1021/ja400069s,105,6(a),234,Pb0.97Ca0.02Na0.01Se1,Pb0.97Ca0.02Na0.01Se,629,80735,0.0009509,0.00012269,1.7446,0.4551,0.0000123862,0.0005450533
3503,10.1021/ja400069s,105,6(a),234,Pb0.97Ca0.02Na0.01Se1,Pb0.97Ca0.02Na0.01Se,629.5,80533,0.00095179,0.00012291,1.7425,0.45596,0.0000124173,0.0005462209
3503,10.1021/ja400069s,105,6(a),234,Pb0.97Ca0.02Na0.01Se1,Pb0.97Ca0.02Na0.01Se,630,80331,0.00095267,0.00012313,1.7405,0.45683,0.0000124485,0.0005473542
3503,10.1021/ja400069s,105,6(a),234,Pb0.97Ca0.02Na0.01Se1,Pb0.97Ca0.02Na0.01Se,630.5,80129,0.00095355,0.00012335,1.7385,0.45769,0.0000124799,0.0005484901
3503,10.1021/ja400069s,105,6(a),234,Pb0.97Ca0.02Na0.01Se1,Pb0.97Ca0.02Na0.01Se,631,79928,0.00095443,0.00012357,1.7364,0.45855,0.0000125113,0.0005496602
3503,10.1021/ja400069s,105,6(a),234,Pb0.97Ca0.02Na0.01Se1,Pb0.97Ca0.02Na0.01Se,631.5,79727,0.00095531,0.00012379,1.7344,0.45942,0.0000125428,0.0005508014
3503,10.1021/ja400069s,105,6(a),234,Pb0.97Ca0.02Na0.01Se1,Pb0.97Ca0.02Na0.01Se,632,79527,0.00095619,0.000124,1.7324,0.46028,0.0000125743,0.0005519453
3503,10.1021/ja400069s,105,6(a),234,Pb0.97Ca0.02Na0.01Se1,Pb0.97Ca0.02Na0.01Se,632.5,79326,0.00095707,0.00012422,1.7304,0.46114,0.0000126062,0.0005530918
3503,10.1021/ja400069s,105,6(a),234,Pb0.97Ca0.02Na0.01Se1,Pb0.97Ca0.02Na0.01Se,633,79126,0.00095795,0.00012444,1.7283,0.462,0.0000126381,0.000554273
3503,10.1021/ja400069s,105,6(a),234,Pb0.97Ca0.02Na0.01Se1,Pb0.97Ca0.02Na0.01Se,633.5,78927,0.00095884,0.00012466,1.7263,0.46287,0.0000126699,0.0005554307
3503,10.1021/ja400069s,105,6(a),234,Pb0.97Ca0.02Na0.01Se1,Pb0.97Ca0.02Na0.01Se,634,78728,0.00095972,0.00012488,1.7243,0.46373,0.000012702,0.0005565853
3503,10.1021/ja400069s,105,6(a),234,Pb0.97Ca0.02Na0.01Se1,Pb0.97Ca0.02Na0.01Se,634.5,78529,0.0009606,0.0001251,1.7223,0.46459,0.0000127341,0.0005577426
3503,10.1021/ja400069s,105,6(a),234,Pb0.97Ca0.02Na0.01Se1,Pb0.97Ca0.02Na0.01Se,635,78330,0.00096148,0.00012532,1.7203,0.46546,0.0000127665,0.0005589025
3503,10.1021/ja400069s,105,6(a),234,Pb0.97Ca0.02Na0.01Se1,Pb0.97Ca0.02Na0.01Se,635.5,78132,0.00096236,0.00012554,1.7183,0.46632,0.0000127989,0.0005600652
3503,10.1021/ja400069s,105,6(a),234,Pb0.97Ca0.02Na0.01Se1,Pb0.97Ca0.02Na0.01Se,636,77934,0.00096324,0.00012575,1.7163,0.46718,0.0000128314,0.0005612306
3503,10.1021/ja400069s,105,6(a),234,Pb0.97Ca0.02Na0.01Se1,Pb0.97Ca0.02Na0.01Se,636.5,77736,0.00096412,0.00012597,1.7143,0.46805,0.0000128641,0.0005623986
3503,10.1021/ja400069s,105,6(a),234,Pb0.97Ca0.02Na0.01Se1,Pb0.97Ca0.02Na0.01Se,637,77539,0.000965,0.00012619,1.7123,0.46891,0.0000128967,0.0005635695
3503,10.1021/ja400069s,105,6(a),234,Pb0.97Ca0.02Na0.01Se1,Pb0.97Ca0.02Na0.01Se,637.5,77342,0.00096588,0.00012641,1.7103,0.46977,0.0000129296,0.000564743
3503,10.1021/ja400069s,105,6(a),234,Pb0.97Ca0.02Na0.01Se1,Pb0.97Ca0.02Na0.01Se,638,77145,0.00096677,0.00012663,1.7083,0.47063,0.0000129626,0.0005659252
3503,10.1021/ja400069s,105,6(a),234,Pb0.97Ca0.02Na0.01Se1,Pb0.97Ca0.02Na0.01Se,638.5,76949,0.00096765,0.00012685,1.7063,0.4715,0.0000129956,0.0005671043
3503,10.1021/ja400069s,105,6(a),234,Pb0.97Ca0.02Na0.01Se1,Pb0.97Ca0.02Na0.01Se,639,76753,0.00096853,0.00012707,1.7043,0.47236,0.0000130288,0.0005682861
3503,10.1021/ja400069s,105,6(a),234,Pb0.97Ca0.02Na0.01Se1,Pb0.97Ca0.02Na0.01Se,639.5,76557,0.00096941,0.00012729,1.7024,0.47322,0.0000130622,0.0005694373
3503,10.1021/ja400069s,105,6(a),234,Pb0.97Ca0.02Na0.01Se1,Pb0.97Ca0.02Na0.01Se,640,76362,0.00097029,0.00012751,1.7004,0.47409,0.0000130955,0.0005706246
3503,10.1021/ja400069s,105,6(a),234,Pb0.97Ca0.02Na0.01Se1,Pb0.97Ca0.02Na0.01Se,640.5,76167,0.00097117,0.00012773,1.6984,0.47495,0.000013129,0.0005718146
3503,10.1021/ja400069s,105,6(a),234,Pb0.97Ca0.02Na0.01Se1,Pb0.97Ca0.02Na0.01Se,641,75973,0.00097205,0.00012795,1.6964,0.47581,0.0000131626,0.0005730075
3503,10.1021/ja400069s,105,6(a),234,Pb0.97Ca0.02Na0.01Se1,Pb0.97Ca0.02Na0.01Se,641.5,75778,0.00097293,0.00012817,1.6945,0.47667,0.0000131964,0.0005741694
3503,10.1021/ja400069s,105,6(a),234,Pb0.97Ca0.02Na0.01Se1,Pb0.97Ca0.02Na0.01Se,642,75584,0.00097382,0.00012839,1.6925,0.47754,0.0000132303,0.0005753737
3503,10.1021/ja400069s,105,6(a),234,Pb0.97Ca0.02Na0.01Se1,Pb0.97Ca0.02Na0.01Se,642.5,75391,0.0009747,0.00012861,1.6905,0.4784,0.0000132642,0.000576575
3503,10.1021/ja400069s,105,6(a),234,Pb0.97Ca0.02Na0.01Se1,Pb0.97Ca0.02Na0.01Se,643,75197,0.00097558,0.00012883,1.6886,0.47926,0.0000132984,0.0005777449
3503,10.1021/ja400069s,105,6(a),234,Pb0.97Ca0.02Na0.01Se1,Pb0.97Ca0.02Na0.01Se,643.5,75005,0.00097646,0.00012905,1.6866,0.48013,0.0000133324,0.0005789517
3503,10.1021/ja400069s,105,6(a),234,Pb0.97Ca0.02Na0.01Se1,Pb0.97Ca0.02Na0.01Se,644,74812,0.00097734,0.00012927,1.6846,0.48099,0.0000133668,0.0005801615
3503,10.1021/ja400069s,105,6(a),234,Pb0.97Ca0.02Na0.01Se1,Pb0.97Ca0.02Na0.01Se,644.5,74620,0.00097822,0.00012949,1.6827,0.48185,0.0000134012,0.0005813395
3503,10.1021/ja400069s,105,6(a),234,Pb0.97Ca0.02Na0.01Se1,Pb0.97Ca0.02Na0.01Se,645,74428,0.0009791,0.00012971,1.6807,0.48272,0.0000134358,0.0005825549
3503,10.1021/ja400069s,105,6(a),234,Pb0.97Ca0.02Na0.01Se1,Pb0.97Ca0.02Na0.01Se,645.5,74236,0.00097998,0.00012993,1.6788,0.48358,0.0000134706,0.0005837384
3503,10.1021/ja400069s,105,6(a),234,Pb0.97Ca0.02Na0.01Se1,Pb0.97Ca0.02Na0.01Se,646,74045,0.00098086,0.00013015,1.6768,0.48444,0.0000135053,0.0005849594
3503,10.1021/ja400069s,105,6(a),234,Pb0.97Ca0.02Na0.01Se1,Pb0.97Ca0.02Na0.01Se,646.5,73854,0.00098175,0.00013037,1.6749,0.4853,0.0000135402,0.0005861544
3503,10.1021/ja400069s,105,6(a),234,Pb0.97Ca0.02Na0.01Se1,Pb0.97Ca0.02Na0.01Se,647,73664,0.00098263,0.00013059,1.673,0.48617,0.0000135752,0.0005873461
3503,10.1021/ja400069s,105,6(a),234,Pb0.97Ca0.02Na0.01Se1,Pb0.97Ca0.02Na0.01Se,647.5,73473,0.00098351,0.00013081,1.671,0.48703,0.0000136104,0.0005885757
3503,10.1021/ja400069s,105,6(a),234,Pb0.97Ca0.02Na0.01Se1,Pb0.97Ca0.02Na0.01Se,648,73283,0.00098439,0.00013103,1.6691,0.48789,0.0000136457,0.0005897729
3503,10.1021/ja400069s,105,6(a),234,Pb0.97Ca0.02Na0.01Se1,Pb0.97Ca0.02Na0.01Se,648.5,73094,0.00098527,0.00013125,1.6672,0.48876,0.000013681,0.0005909729
3503,10.1021/ja400069s,105,6(a),234,Pb0.97Ca0.02Na0.01Se1,Pb0.97Ca0.02Na0.01Se,649,72905,0.00098615,0.00013147,1.6652,0.48962,0.0000137165,0.0005922111
3503,10.1021/ja400069s,105,6(a),234,Pb0.97Ca0.02Na0.01Se1,Pb0.97Ca0.02Na0.01Se,649.5,72716,0.00098703,0.00013169,1.6633,0.49048,0.0000137521,0.0005934167
3503,10.1021/ja400069s,105,6(a),234,Pb0.97Ca0.02Na0.01Se1,Pb0.97Ca0.02Na0.01Se,650,72527,0.00098791,0.00013191,1.6614,0.49134,0.000013788,0.000594625
3503,10.1021/ja400069s,105,6(a),234,Pb0.97Ca0.02Na0.01Se1,Pb0.97Ca0.02Na0.01Se,650.5,72339,0.0009888,0.00013213,1.6595,0.49221,0.0000138238,0.0005958421
3503,10.1021/ja400069s,105,6(a),234,Pb0.97Ca0.02Na0.01Se1,Pb0.97Ca0.02Na0.01Se,651,72151,0.00098968,0.00013235,1.6575,0.49307,0.0000138598,0.000597092
3503,10.1021/ja400069s,105,6(a),234,Pb0.97Ca0.02Na0.01Se1,Pb0.97Ca0.02Na0.01Se,651.5,71964,0.00099056,0.00013257,1.6556,0.49393,0.0000138958,0.0005983088
3503,10.1021/ja400069s,105,6(a),234,Pb0.97Ca0.02Na0.01Se1,Pb0.97Ca0.02Na0.01Se,652,71777,0.00099144,0.00013279,1.6537,0.4948,0.000013932,0.0005995283
3503,10.1021/ja400069s,105,6(a),234,Pb0.97Ca0.02Na0.01Se1,Pb0.97Ca0.02Na0.01Se,652.5,71590,0.00099232,0.00013301,1.6518,0.49566,0.0000139684,0.0006007507
3503,10.1021/ja400069s,105,6(a),234,Pb0.97Ca0.02Na0.01Se1,Pb0.97Ca0.02Na0.01Se,653,71403,0.0009932,0.00013323,1.6499,0.49652,0.000014005,0.0006019759
3503,10.1021/ja400069s,105,6(a),234,Pb0.97Ca0.02Na0.01Se1,Pb0.97Ca0.02Na0.01Se,653.5,71217,0.00099408,0.00013346,1.648,0.49738,0.0000140416,0.0006032039
3503,10.1021/ja400069s,105,6(a),234,Pb0.97Ca0.02Na0.01Se1,Pb0.97Ca0.02Na0.01Se,654,71031,0.00099496,0.00013368,1.6461,0.49825,0.0000140784,0.0006044347
3503,10.1021/ja400069s,105,6(a),234,Pb0.97Ca0.02Na0.01Se1,Pb0.97Ca0.02Na0.01Se,654.5,70846,0.00099584,0.0001339,1.6442,0.49911,0.0000141151,0.0006056684
3503,10.1021/ja400069s,105,6(a),234,Pb0.97Ca0.02Na0.01Se1,Pb0.97Ca0.02Na0.01Se,655,70661,0.00099673,0.00013412,1.6423,0.49997,0.0000141521,0.000606911
3503,10.1021/ja400069s,105,6(a),234,Pb0.97Ca0.02Na0.01Se1,Pb0.97Ca0.02Na0.01Se,655.5,70476,0.00099761,0.00013434,1.6404,0.50084,0.0000141892,0.0006081505
3503,10.1021/ja400069s,105,6(a),234,Pb0.97Ca0.02Na0.01Se1,Pb0.97Ca0.02Na0.01Se,656,70292,0.00099849,0.00013456,1.6385,0.5017,0.0000142264,0.0006093927
3503,10.1021/ja400069s,105,6(a),234,Pb0.97Ca0.02Na0.01Se1,Pb0.97Ca0.02Na0.01Se,656.5,70108,0.00099937,0.00013478,1.6366,0.50256,0.0000142637,0.0006106379
3503,10.1021/ja400069s,105,6(a),234,Pb0.97Ca0.02Na0.01Se1,Pb0.97Ca0.02Na0.01Se,657,69924,0.0010003,0.000135,1.6347,0.50343,0.0000143012,0.0006119166
3503,10.1021/ja400069s,105,6(a),234,Pb0.97Ca0.02Na0.01Se1,Pb0.97Ca0.02Na0.01Se,657.5,69740,0.0010011,0.00013522,1.6328,0.50429,0.000014339,0.0006131186
3503,10.1021/ja400069s,105,6(a),234,Pb0.97Ca0.02Na0.01Se1,Pb0.97Ca0.02Na0.01Se,658,69557,0.001002,0.00013544,1.631,0.50515,0.0000143767,0.000614347
3503,10.1021/ja400069s,105,6(a),234,Pb0.97Ca0.02Na0.01Se1,Pb0.97Ca0.02Na0.01Se,658.5,69375,0.0010029,0.00013566,1.6291,0.50601,0.0000144144,0.000615616
3503,10.1021/ja400069s,105,6(a),234,Pb0.97Ca0.02Na0.01Se1,Pb0.97Ca0.02Na0.01Se,659,69192,0.0010038,0.00013588,1.6272,0.50688,0.0000144525,0.0006168879
3503,10.1021/ja400069s,105,6(a),234,Pb0.97Ca0.02Na0.01Se1,Pb0.97Ca0.02Na0.01Se,659.5,69010,0.0010047,0.00013611,1.6253,0.50774,0.0000144907,0.0006181628
3503,10.1021/ja400069s,105,6(a),234,Pb0.97Ca0.02Na0.01Se1,Pb0.97Ca0.02Na0.01Se,660,68829,0.0010055,0.00013633,1.6235,0.5086,0.0000145288,0.0006193409
3503,10.1021/ja400069s,105,6(a),234,Pb0.97Ca0.02Na0.01Se1,Pb0.97Ca0.02Na0.01Se,660.5,68647,0.0010064,0.00013655,1.6216,0.50947,0.0000145673,0.0006206216
3503,10.1021/ja400069s,105,6(a),234,Pb0.97Ca0.02Na0.01Se1,Pb0.97Ca0.02Na0.01Se,661,68466,0.0010073,0.00013677,1.6197,0.51033,0.0000146058,0.0006219053
3503,10.1021/ja400069s,105,6(a),234,Pb0.97Ca0.02Na0.01Se1,Pb0.97Ca0.02Na0.01Se,661.5,68286,0.0010082,0.00013699,1.6179,0.51119,0.0000146443,0.0006231535
3503,10.1021/ja400069s,105,6(a),234,Pb0.97Ca0.02Na0.01Se1,Pb0.97Ca0.02Na0.01Se,662,68105,0.0010091,0.00013721,1.616,0.51205,0.0000146832,0.0006244431
3503,10.1021/ja400069s,105,6(a),234,Pb0.97Ca0.02Na0.01Se1,Pb0.97Ca0.02Na0.01Se,662.5,67925,0.0010099,0.00013743,1.6142,0.51292,0.0000147221,0.000625635
3503,10.1021/ja400069s,105,6(a),234,Pb0.97Ca0.02Na0.01Se1,Pb0.97Ca0.02Na0.01Se,663,67746,0.0010108,0.00013765,1.6123,0.51378,0.000014761,0.0006269305
3503,10.1021/ja400069s,105,6(a),234,Pb0.97Ca0.02Na0.01Se1,Pb0.97Ca0.02Na0.01Se,663.5,67567,0.0010117,0.00013787,1.6105,0.51464,0.0000148001,0.00062819
3503,10.1021/ja400069s,105,6(a),234,Pb0.97Ca0.02Na0.01Se1,Pb0.97Ca0.02Na0.01Se,664,67388,0.0010126,0.00013809,1.6086,0.51551,0.0000148394,0.0006294915
3503,10.1021/ja400069s,105,6(a),234,Pb0.97Ca0.02Na0.01Se1,Pb0.97Ca0.02Na0.01Se,664.5,67209,0.0010135,0.00013832,1.6068,0.51637,0.000014879,0.0006307568
3503,10.1021/ja400069s,105,6(a),234,Pb0.97Ca0.02Na0.01Se1,Pb0.97Ca0.02Na0.01Se,665,67031,0.0010143,0.00013854,1.6049,0.51723,0.0000149185,0.000632002
3503,10.1021/ja400069s,105,6(a),234,Pb0.97Ca0.02Na0.01Se1,Pb0.97Ca0.02Na0.01Se,665.5,66853,0.0010152,0.00013876,1.6031,0.51809,0.0000149582,0.000633273
3503,10.1021/ja400069s,105,6(a),234,Pb0.97Ca0.02Na0.01Se1,Pb0.97Ca0.02Na0.01Se,666,66675,0.0010161,0.00013898,1.6012,0.51896,0.0000149981,0.0006345866
3503,10.1021/ja400069s,105,6(a),234,Pb0.97Ca0.02Na0.01Se1,Pb0.97Ca0.02Na0.01Se,666.5,66498,0.001017,0.0001392,1.5994,0.51982,0.000015038,0.0006358634
3503,10.1021/ja400069s,105,6(a),234,Pb0.97Ca0.02Na0.01Se1,Pb0.97Ca0.02Na0.01Se,667,66321,0.0010179,0.00013942,1.5976,0.52068,0.0000150782,0.0006371432
3503,10.1021/ja400069s,105,6(a),234,Pb0.97Ca0.02Na0.01Se1,Pb0.97Ca0.02Na0.01Se,667.5,66145,0.0010188,0.00013964,1.5957,0.52155,0.0000151183,0.0006384659
3503,10.1021/ja400069s,105,6(a),234,Pb0.97Ca0.02Na0.01Se1,Pb0.97Ca0.02Na0.01Se,668,65969,0.0010196,0.00013986,1.5939,0.52241,0.0000151586,0.0006396888
3503,10.1021/ja400069s,105,6(a),234,Pb0.97Ca0.02Na0.01Se1,Pb0.97Ca0.02Na0.01Se,668.5,65793,0.0010205,0.00014008,1.5921,0.52327,0.0000151992,0.0006409773
3503,10.1021/ja400069s,105,6(a),234,Pb0.97Ca0.02Na0.01Se1,Pb0.97Ca0.02Na0.01Se,669,65618,0.0010214,0.00014031,1.5903,0.52414,0.0000152397,0.0006422688
3503,10.1021/ja400069s,105,6(a),234,Pb0.97Ca0.02Na0.01Se1,Pb0.97Ca0.02Na0.01Se,669.5,65443,0.0010223,0.00014053,1.5885,0.525,0.0000152805,0.0006435631
3503,10.1021/ja400069s,105,6(a),234,Pb0.97Ca0.02Na0.01Se1,Pb0.97Ca0.02Na0.01Se,670,65268,0.0010232,0.00014075,1.5866,0.52586,0.0000153214,0.000644901
3503,10.1021/ja400069s,105,6(a),234,Pb0.97Ca0.02Na0.01Se1,Pb0.97Ca0.02Na0.01Se,670.5,65093,0.001024,0.00014097,1.5848,0.52672,0.0000153626,0.0006461383
3503,10.1021/ja400069s,105,6(a),234,Pb0.97Ca0.02Na0.01Se1,Pb0.97Ca0.02Na0.01Se,671,64919,0.0010249,0.00014119,1.583,0.52759,0.0000154038,0.0006474416
3503,10.1021/ja400069s,105,6(a),234,Pb0.97Ca0.02Na0.01Se1,Pb0.97Ca0.02Na0.01Se,671.5,64746,0.0010258,0.00014141,1.5812,0.52845,0.000015445,0.0006487478
3503,10.1021/ja400069s,105,6(a),234,Pb0.97Ca0.02Na0.01Se1,Pb0.97Ca0.02Na0.01Se,672,64572,0.0010267,0.00014163,1.5794,0.52931,0.0000154866,0.000650057
3503,10.1021/ja400069s,105,6(a),234,Pb0.97Ca0.02Na0.01Se1,Pb0.97Ca0.02Na0.01Se,672.5,64399,0.0010276,0.00014185,1.5776,0.53018,0.0000155282,0.0006513692
3503,10.1021/ja400069s,105,6(a),234,Pb0.97Ca0.02Na0.01Se1,Pb0.97Ca0.02Na0.01Se,673,64227,0.0010284,0.00014207,1.5758,0.53104,0.0000155698,0.0006526209
3503,10.1021/ja400069s,105,6(a),234,Pb0.97Ca0.02Na0.01Se1,Pb0.97Ca0.02Na0.01Se,673.5,64055,0.0010293,0.0001423,1.574,0.5319,0.0000156116,0.000653939
3503,10.1021/ja400069s,105,6(a),234,Pb0.97Ca0.02Na0.01Se1,Pb0.97Ca0.02Na0.01Se,674,63883,0.0010302,0.00014252,1.5722,0.53276,0.0000156536,0.0006552601
3503,10.1021/ja400069s,105,6(a),234,Pb0.97Ca0.02Na0.01Se1,Pb0.97Ca0.02Na0.01Se,674.5,63711,0.0010311,0.00014274,1.5704,0.53363,0.0000156959,0.0006565843
3503,10.1021/ja400069s,105,6(a),234,Pb0.97Ca0.02Na0.01Se1,Pb0.97Ca0.02Na0.01Se,675,63540,0.001032,0.00014296,1.5686,0.53449,0.0000157381,0.0006579115
3503,10.1021/ja400069s,105,6(a),234,Pb0.97Ca0.02Na0.01Se1,Pb0.97Ca0.02Na0.01Se,675.5,63369,0.0010329,0.00014318,1.5669,0.53535,0.0000157806,0.0006591997
3503,10.1021/ja400069s,105,6(a),234,Pb0.97Ca0.02Na0.01Se1,Pb0.97Ca0.02Na0.01Se,676,63198,0.0010337,0.0001434,1.5651,0.53622,0.0000158233,0.000660469
3503,10.1021/ja400069s,105,6(a),234,Pb0.97Ca0.02Na0.01Se1,Pb0.97Ca0.02Na0.01Se,676.5,63028,0.0010346,0.00014362,1.5633,0.53708,0.000015866,0.0006618052
3503,10.1021/ja400069s,105,6(a),234,Pb0.97Ca0.02Na0.01Se1,Pb0.97Ca0.02Na0.01Se,677,62858,0.0010355,0.00014384,1.5615,0.53794,0.0000159089,0.0006631444
3503,10.1021/ja400069s,105,6(a),234,Pb0.97Ca0.02Na0.01Se1,Pb0.97Ca0.02Na0.01Se,677.5,62689,0.0010364,0.00014406,1.5597,0.5388,0.0000159518,0.0006644868
3503,10.1021/ja400069s,105,6(a),234,Pb0.97Ca0.02Na0.01Se1,Pb0.97Ca0.02Na0.01Se,678,62520,0.0010373,0.00014428,1.558,0.53967,0.0000159949,0.0006657895
3503,10.1021/ja400069s,105,6(a),234,Pb0.97Ca0.02Na0.01Se1,Pb0.97Ca0.02Na0.01Se,678.5,62351,0.0010381,0.00014451,1.5562,0.54053,0.0000160382,0.0006670736
3503,10.1021/ja400069s,105,6(a),234,Pb0.97Ca0.02Na0.01Se1,Pb0.97Ca0.02Na0.01Se,679,62183,0.001039,0.00014473,1.5544,0.54139,0.0000160816,0.0006684251
3503,10.1021/ja400069s,105,6(a),234,Pb0.97Ca0.02Na0.01Se1,Pb0.97Ca0.02Na0.01Se,679.5,62014,0.0010399,0.00014495,1.5527,0.54226,0.0000161254,0.0006697366
3503,10.1021/ja400069s,105,6(a),234,Pb0.97Ca0.02Na0.01Se1,Pb0.97Ca0.02Na0.01Se,680,61847,0.0010408,0.00014517,1.5509,0.54312,0.0000161689,0.0006710942
3503,10.1021/ja400069s,105,6(a),234,Pb0.97Ca0.02Na0.01Se1,Pb0.97Ca0.02Na0.01Se,680.5,61679,0.0010417,0.00014539,1.5492,0.54398,0.000016213,0.0006724116
3503,10.1021/ja400069s,105,6(a),234,Pb0.97Ca0.02Na0.01Se1,Pb0.97Ca0.02Na0.01Se,681,61512,0.0010425,0.00014561,1.5474,0.54485,0.000016257,0.0006737107
3503,10.1021/ja400069s,105,6(a),234,Pb0.97Ca0.02Na0.01Se1,Pb0.97Ca0.02Na0.01Se,681.5,61346,0.0010434,0.00014583,1.5456,0.54571,0.000016301,0.0006750776
3503,10.1021/ja400069s,105,6(a),234,Pb0.97Ca0.02Na0.01Se1,Pb0.97Ca0.02Na0.01Se,682,61179,0.0010443,0.00014605,1.5439,0.54657,0.0000163455,0.0006764039
3503,10.1021/ja400069s,105,6(a),234,Pb0.97Ca0.02Na0.01Se1,Pb0.97Ca0.02Na0.01Se,682.5,61013,0.0010452,0.00014627,1.5421,0.54743,0.0000163899,0.0006777771
3503,10.1021/ja400069s,105,6(a),234,Pb0.97Ca0.02Na0.01Se1,Pb0.97Ca0.02Na0.01Se,683,60848,0.0010461,0.00014649,1.5404,0.5483,0.0000164344,0.0006791093
3503,10.1021/ja400069s,105,6(a),234,Pb0.97Ca0.02Na0.01Se1,Pb0.97Ca0.02Na0.01Se,683.5,60683,0.001047,0.00014671,1.5387,0.54916,0.0000164791,0.0006804445
3503,10.1021/ja400069s,105,6(a),234,Pb0.97Ca0.02Na0.01Se1,Pb0.97Ca0.02Na0.01Se,684,60518,0.0010478,0.00014693,1.5369,0.55002,0.000016524,0.000681762
3503,10.1021/ja400069s,105,6(a),234,Pb0.97Ca0.02Na0.01Se1,Pb0.97Ca0.02Na0.01Se,684.5,60353,0.0010487,0.00014716,1.5352,0.55089,0.0000165692,0.0006831032
3503,10.1021/ja400069s,105,6(a),234,Pb0.97Ca0.02Na0.01Se1,Pb0.97Ca0.02Na0.01Se,685,60189,0.0010496,0.00014738,1.5335,0.55175,0.0000166143,0.0006844473
3503,10.1021/ja400069s,105,6(a),234,Pb0.97Ca0.02Na0.01Se1,Pb0.97Ca0.02Na0.01Se,685.5,60025,0.0010505,0.0001476,1.5317,0.55261,0.0000166597,0.0006858393
3503,10.1021/ja400069s,105,6(a),234,Pb0.97Ca0.02Na0.01Se1,Pb0.97Ca0.02Na0.01Se,686,59862,0.0010514,0.00014782,1.53,0.55347,0.0000167051,0.0006871895
3503,10.1021/ja400069s,105,6(a),234,Pb0.97Ca0.02Na0.01Se1,Pb0.97Ca0.02Na0.01Se,686.5,59699,0.0010522,0.00014804,1.5283,0.55434,0.0000167507,0.0006884774
3503,10.1021/ja400069s,105,6(a),234,Pb0.97Ca0.02Na0.01Se1,Pb0.97Ca0.02Na0.01Se,687,59536,0.0010531,0.00014826,1.5265,0.5552,0.0000167966,0.0006898788
3503,10.1021/ja400069s,105,6(a),234,Pb0.97Ca0.02Na0.01Se1,Pb0.97Ca0.02Na0.01Se,687.5,59373,0.001054,0.00014848,1.5248,0.55606,0.0000168427,0.0006912382
3503,10.1021/ja400069s,105,6(a),234,Pb0.97Ca0.02Na0.01Se1,Pb0.97Ca0.02Na0.01Se,688,59211,0.0010549,0.0001487,1.5231,0.55693,0.0000168888,0.0006926006
3503,10.1021/ja400069s,105,6(a),234,Pb0.97Ca0.02Na0.01Se1,Pb0.97Ca0.02Na0.01Se,688.5,59050,0.0010558,0.00014892,1.5214,0.55779,0.0000169348,0.0006939661
3503,10.1021/ja400069s,105,6(a),234,Pb0.97Ca0.02Na0.01Se1,Pb0.97Ca0.02Na0.01Se,689,58888,0.0010566,0.00014914,1.5197,0.55865,0.0000169814,0.0006952688
3503,10.1021/ja400069s,105,6(a),234,Pb0.97Ca0.02Na0.01Se1,Pb0.97Ca0.02Na0.01Se,689.5,58727,0.0010575,0.00014936,1.518,0.55952,0.0000170279,0.0006966403
3503,10.1021/ja400069s,105,6(a),234,Pb0.97Ca0.02Na0.01Se1,Pb0.97Ca0.02Na0.01Se,690,58567,0.0010584,0.00014958,1.5163,0.56038,0.0000170745,0.0006980149
3503,10.1021/ja400069s,105,6(a),234,Pb0.97Ca0.02Na0.01Se1,Pb0.97Ca0.02Na0.01Se,690.5,58406,0.0010593,0.0001498,1.5146,0.56124,0.0000171215,0.0006993926
3503,10.1021/ja400069s,105,6(a),234,Pb0.97Ca0.02Na0.01Se1,Pb0.97Ca0.02Na0.01Se,691,58246,0.0010602,0.00015002,1.5129,0.5621,0.0000171686,0.0007007733
3503,10.1021/ja400069s,105,6(a),234,Pb0.97Ca0.02Na0.01Se1,Pb0.97Ca0.02Na0.01Se,691.5,58087,0.0010611,0.00015024,1.5112,0.56297,0.0000172156,0.0007021572
3503,10.1021/ja400069s,105,6(a),234,Pb0.97Ca0.02Na0.01Se1,Pb0.97Ca0.02Na0.01Se,692,57927,0.0010619,0.00015046,1.5095,0.56383,0.0000172631,0.000703478
3503,10.1021/ja400069s,105,6(a),234,Pb0.97Ca0.02Na0.01Se1,Pb0.97Ca0.02Na0.01Se,692.5,57769,0.0010628,0.00015068,1.5078,0.56469,0.0000173103,0.000704868
3503,10.1021/ja400069s,105,6(a),234,Pb0.97Ca0.02Na0.01Se1,Pb0.97Ca0.02Na0.01Se,693,57610,0.0010637,0.0001509,1.5061,0.56556,0.0000173581,0.0007062612
3503,10.1021/ja400069s,105,6(a),234,Pb0.97Ca0.02Na0.01Se1,Pb0.97Ca0.02Na0.01Se,693.5,57452,0.0010646,0.00015112,1.5044,0.56642,0.0000174058,0.0007076575
3503,10.1021/ja400069s,105,6(a),234,Pb0.97Ca0.02Na0.01Se1,Pb0.97Ca0.02Na0.01Se,694,57294,0.0010655,0.00015134,1.5027,0.56728,0.0000174538,0.000709057
3503,10.1021/ja400069s,105,6(a),234,Pb0.97Ca0.02Na0.01Se1,Pb0.97Ca0.02Na0.01Se,694.5,57137,0.0010663,0.00015156,1.501,0.56814,0.0000175018,0.0007103931
3503,10.1021/ja400069s,105,6(a),234,Pb0.97Ca0.02Na0.01Se1,Pb0.97Ca0.02Na0.01Se,695,56980,0.0010672,0.00015178,1.4993,0.56901,0.00001755,0.0007117988
3503,10.1021/ja400069s,105,6(a),234,Pb0.97Ca0.02Na0.01Se1,Pb0.97Ca0.02Na0.01Se,695.5,56823,0.0010681,0.000152,1.4977,0.56987,0.0000175985,0.0007131602
3503,10.1021/ja400069s,105,6(a),234,Pb0.97Ca0.02Na0.01Se1,Pb0.97Ca0.02Na0.01Se,696,56666,0.001069,0.00015222,1.496,0.57073,0.0000176473,0.0007145722
3503,10.1021/ja400069s,105,6(a),234,Pb0.97Ca0.02Na0.01Se1,Pb0.97Ca0.02Na0.01Se,696.5,56510,0.0010699,0.00015244,1.4943,0.5716,0.000017696,0.0007159874
3503,10.1021/ja400069s,105,6(a),234,Pb0.97Ca0.02Na0.01Se1,Pb0.97Ca0.02Na0.01Se,697,56355,0.0010707,0.00015266,1.4927,0.57246,0.0000177447,0.0007172908
3503,10.1021/ja400069s,105,6(a),234,Pb0.97Ca0.02Na0.01Se1,Pb0.97Ca0.02Na0.01Se,697.5,56199,0.0010716,0.00015288,1.491,0.57332,0.0000177939,0.0007187123
3503,10.1021/ja400069s,105,6(a),234,Pb0.97Ca0.02Na0.01Se1,Pb0.97Ca0.02Na0.01Se,698,56044,0.0010725,0.0001531,1.4893,0.57418,0.0000178431,0.000720137
3503,10.1021/ja400069s,105,6(a),234,Pb0.97Ca0.02Na0.01Se1,Pb0.97Ca0.02Na0.01Se,698.5,55890,0.0010734,0.00015332,1.4877,0.57505,0.0000178923,0.0007215164
3503,10.1021/ja400069s,105,6(a),234,Pb0.97Ca0.02Na0.01Se1,Pb0.97Ca0.02Na0.01Se,699,55736,0.0010743,0.00015354,1.486,0.57591,0.0000179417,0.0007229475
3503,10.1021/ja400069s,105,6(a),234,Pb0.97Ca0.02Na0.01Se1,Pb0.97Ca0.02Na0.01Se,699.5,55582,0.0010752,0.00015376,1.4844,0.57677,0.0000179914,0.0007243331
3503,10.1021/ja400069s,105,6(a),234,Pb0.97Ca0.02Na0.01Se1,Pb0.97Ca0.02Na0.01Se,700,55428,0.001076,0.00015398,1.4827,0.57764,0.0000180414,0.0007257031
3503,10.1021/ja400069s,105,6(a),234,Pb0.97Ca0.02Na0.01Se1,Pb0.97Ca0.02Na0.01Se,700.5,55275,0.0010769,0.0001542,1.481,0.5785,0.0000180914,0.0007271438
3503,10.1021/ja400069s,105,6(a),234,Pb0.97Ca0.02Na0.01Se1,Pb0.97Ca0.02Na0.01Se,701,55122,0.0010778,0.00015442,1.4794,0.57936,0.0000181416,0.0007285386
3503,10.1021/ja400069s,105,6(a),234,Pb0.97Ca0.02Na0.01Se1,Pb0.97Ca0.02Na0.01Se,701.5,54970,0.0010787,0.00015464,1.4778,0.58023,0.0000181917,0.0007299364
3503,10.1021/ja400069s,105,6(a),234,Pb0.97Ca0.02Na0.01Se1,Pb0.97Ca0.02Na0.01Se,702,54818,0.0010796,0.00015486,1.4761,0.58109,0.0000182422,0.0007313868
3503,10.1021/ja400069s,105,6(a),234,Pb0.97Ca0.02Na0.01Se1,Pb0.97Ca0.02Na0.01Se,702.5,54666,0.0010804,0.00015508,1.4745,0.58195,0.0000182929,0.000732723
3503,10.1021/ja400069s,105,6(a),234,Pb0.97Ca0.02Na0.01Se1,Pb0.97Ca0.02Na0.01Se,703,54514,0.0010813,0.0001553,1.4728,0.58281,0.0000183439,0.0007341798
3503,10.1021/ja400069s,105,6(a),234,Pb0.97Ca0.02Na0.01Se1,Pb0.97Ca0.02Na0.01Se,703.5,54363,0.0010822,0.00015552,1.4712,0.58368,0.0000183949,0.00073559
3503,10.1021/ja400069s,105,6(a),234,Pb0.97Ca0.02Na0.01Se1,Pb0.97Ca0.02Na0.01Se,704,54213,0.0010831,0.00015573,1.4696,0.58454,0.0000184458,0.0007370033
3503,10.1021/ja400069s,105,6(a),234,Pb0.97Ca0.02Na0.01Se1,Pb0.97Ca0.02Na0.01Se,704.5,54062,0.001084,0.00015595,1.4679,0.5854,0.0000184973,0.0007384699
3503,10.1021/ja400069s,105,6(a),234,Pb0.97Ca0.02Na0.01Se1,Pb0.97Ca0.02Na0.01Se,705,53912,0.0010848,0.00015617,1.4663,0.58627,0.0000185487,0.0007398213
3503,10.1021/ja400069s,105,6(a),234,Pb0.97Ca0.02Na0.01Se1,Pb0.97Ca0.02Na0.01Se,705.5,53763,0.0010857,0.00015639,1.4647,0.58713,0.0000186002,0.0007412439
3503,10.1021/ja400069s,105,6(a),234,Pb0.97Ca0.02Na0.01Se1,Pb0.97Ca0.02Na0.01Se,706,53614,0.0010866,0.00015661,1.4631,0.58799,0.0000186518,0.0007426697
3503,10.1021/ja400069s,105,6(a),234,Pb0.97Ca0.02Na0.01Se1,Pb0.97Ca0.02Na0.01Se,706.5,53465,0.0010875,0.00015683,1.4615,0.58885,0.0000187038,0.0007440985
3503,10.1021/ja400069s,105,6(a),234,Pb0.97Ca0.02Na0.01Se1,Pb0.97Ca0.02Na0.01Se,707,53316,0.0010884,0.00015705,1.4599,0.58972,0.0000187561,0.0007455305
3503,10.1021/ja400069s,105,6(a),234,Pb0.97Ca0.02Na0.01Se1,Pb0.97Ca0.02Na0.01Se,707.5,53168,0.0010893,0.00015727,1.4582,0.59058,0.0000188083,0.0007470169
3503,10.1021/ja400069s,105,6(a),234,Pb0.97Ca0.02Na0.01Se1,Pb0.97Ca0.02Na0.01Se,708,53020,0.0010901,0.00015749,1.4566,0.59144,0.0000188608,0.0007483867
3503,10.1021/ja400069s,105,6(a),234,Pb0.97Ca0.02Na0.01Se1,Pb0.97Ca0.02Na0.01Se,708.5,52873,0.001091,0.0001577,1.455,0.59231,0.0000189132,0.0007498282
3503,10.1021/ja400069s,105,6(a),234,Pb0.97Ca0.02Na0.01Se1,Pb0.97Ca0.02Na0.01Se,709,52725,0.0010919,0.00015792,1.4534,0.59317,0.0000189663,0.0007512729
3503,10.1021/ja400069s,105,6(a),234,Pb0.97Ca0.02Na0.01Se1,Pb0.97Ca0.02Na0.01Se,709.5,52579,0.0010928,0.00015814,1.4518,0.59403,0.000019019,0.0007527208
3503,10.1021/ja400069s,105,6(a),234,Pb0.97Ca0.02Na0.01Se1,Pb0.97Ca0.02Na0.01Se,710,52432,0.0010937,0.00015836,1.4502,0.59489,0.0000190723,0.0007541718
3503,10.1021/ja400069s,105,6(a),234,Pb0.97Ca0.02Na0.01Se1,Pb0.97Ca0.02Na0.01Se,710.5,52286,0.0010945,0.00015858,1.4486,0.59576,0.0000191256,0.0007555571
3503,10.1021/ja400069s,105,6(a),234,Pb0.97Ca0.02Na0.01Se1,Pb0.97Ca0.02Na0.01Se,711,52141,0.0010954,0.0001588,1.447,0.59662,0.0000191788,0.0007570145
3503,10.1021/ja400069s,105,6(a),234,Pb0.97Ca0.02Na0.01Se1,Pb0.97Ca0.02Na0.01Se,711.5,51995,0.0010963,0.00015901,1.4454,0.59748,0.0000192326,0.0007584752
3503,10.1021/ja400069s,105,6(a),234,Pb0.97Ca0.02Na0.01Se1,Pb0.97Ca0.02Na0.01Se,712,51850,0.0010972,0.00015923,1.4439,0.59835,0.0000192864,0.0007598864
3503,10.1021/ja400069s,105,6(a),234,Pb0.97Ca0.02Na0.01Se1,Pb0.97Ca0.02Na0.01Se,712.5,51706,0.0010981,0.00015945,1.4423,0.59921,0.0000193401,0.0007613534
3503,10.1021/ja400069s,105,6(a),234,Pb0.97Ca0.02Na0.01Se1,Pb0.97Ca0.02Na0.01Se,713,51561,0.0010989,0.00015967,1.4407,0.60007,0.0000193945,0.0007627542
3503,10.1021/ja400069s,105,6(a),234,Pb0.97Ca0.02Na0.01Se1,Pb0.97Ca0.02Na0.01Se,713.5,51417,0.0010998,0.00015989,1.4391,0.60094,0.0000194488,0.0007642276
3503,10.1021/ja400069s,105,6(a),234,Pb0.97Ca0.02Na0.01Se1,Pb0.97Ca0.02Na0.01Se,714,51274,0.0011007,0.0001601,1.4375,0.6018,0.0000195031,0.0007657043
3503,10.1021/ja400069s,105,6(a),234,Pb0.97Ca0.02Na0.01Se1,Pb0.97Ca0.02Na0.01Se,714.5,51131,0.0011016,0.00016032,1.436,0.60266,0.0000195576,0.0007671309
3503,10.1021/ja400069s,105,6(a),234,Pb0.97Ca0.02Na0.01Se1,Pb0.97Ca0.02Na0.01Se,715,50988,0.0011025,0.00016054,1.4344,0.60352,0.0000196125,0.0007686141
3503,10.1021/ja400069s,105,6(a),234,Pb0.97Ca0.02Na0.01Se1,Pb0.97Ca0.02Na0.01Se,715.5,50845,0.0011033,0.00016076,1.4328,0.60439,0.0000196676,0.0007700307
3503,10.1021/ja400069s,105,6(a),234,Pb0.97Ca0.02Na0.01Se1,Pb0.97Ca0.02Na0.01Se,716,50703,0.0011042,0.00016098,1.4313,0.60525,0.0000197227,0.0007714665
3503,10.1021/ja400069s,105,6(a),234,Pb0.97Ca0.02Na0.01Se1,Pb0.97Ca0.02Na0.01Se,716.5,50561,0.0011051,0.00016119,1.4297,0.60611,0.0000197781,0.0007729594
3503,10.1021/ja400069s,105,6(a),234,Pb0.97Ca0.02Na0.01Se1,Pb0.97Ca0.02Na0.01Se,717,50420,0.001106,0.00016141,1.4281,0.60698,0.0000198334,0.0007744556
3503,10.1021/ja400069s,105,6(a),234,Pb0.97Ca0.02Na0.01Se1,Pb0.97Ca0.02Na0.01Se,717.5,50279,0.0011069,0.00016163,1.4266,0.60784,0.000019889,0.0007759007
3503,10.1021/ja400069s,105,6(a),234,Pb0.97Ca0.02Na0.01Se1,Pb0.97Ca0.02Na0.01Se,718,50138,0.0011078,0.00016185,1.425,0.6087,0.000019945,0.0007774035
3503,10.1021/ja400069s,105,6(a),234,Pb0.97Ca0.02Na0.01Se1,Pb0.97Ca0.02Na0.01Se,718.5,49998,0.0011086,0.00016206,1.4235,0.60956,0.0000200008,0.0007787847
3503,10.1021/ja400069s,105,6(a),234,Pb0.97Ca0.02Na0.01Se1,Pb0.97Ca0.02Na0.01Se,719,49858,0.0011095,0.00016228,1.4219,0.61043,0.000020057,0.000780294
3503,10.1021/ja400069s,105,6(a),234,Pb0.97Ca0.02Na0.01Se1,Pb0.97Ca0.02Na0.01Se,719.5,49718,0.0011104,0.0001625,1.4204,0.61129,0.0000201134,0.0007817516
3503,10.1021/ja400069s,105,6(a),234,Pb0.97Ca0.02Na0.01Se1,Pb0.97Ca0.02Na0.01Se,720,49579,0.0011113,0.00016271,1.4188,0.61215,0.0000201698,0.0007832676
3503,10.1021/ja400069s,105,6(a),234,Pb0.97Ca0.02Na0.01Se1,Pb0.97Ca0.02Na0.01Se,720.5,49440,0.0011122,0.00016293,1.4173,0.61302,0.0000202265,0.0007847315
3503,10.1021/ja400069s,105,6(a),234,Pb0.97Ca0.02Na0.01Se1,Pb0.97Ca0.02Na0.01Se,721,49302,0.001113,0.00016315,1.4157,0.61388,0.0000202832,0.0007861835
3503,10.1021/ja400069s,105,6(a),234,Pb0.97Ca0.02Na0.01Se1,Pb0.97Ca0.02Na0.01Se,721.5,49163,0.0011139,0.00016337,1.4142,0.61474,0.0000203405,0.0007876538
3503,10.1021/ja400069s,105,6(a),234,Pb0.97Ca0.02Na0.01Se1,Pb0.97Ca0.02Na0.01Se,722,49026,0.0011148,0.00016358,1.4127,0.61561,0.0000203973,0.0007891272
