Repository: RamyaGuru/STD2_EffMass

# STD2_EffMass
Effective mass modeling of StarryData2 data

File: csvfiles/highperformancetellerium10.1021ja400069s.csv (part 32 of 61)
sid,DOI,figureid,fignum,sampleid,samplename,composition,Temperature,Electrical conductivity,Power factor,Seebeck coefficient,Thermal conductivity,ZT,Electrical resistivity,Figure of merit Z
3503,10.1021/ja400069s,105,6(a),234,Pb0.97Ca0.02Na0.01Se1,Pb0.97Ca0.02Na0.01Se,722.5,48888,0.0011157,0.0001638,1.4111,0.61647,0.0000204549,0.0007906598
3503,10.1021/ja400069s,105,6(a),234,Pb0.97Ca0.02Na0.01Se1,Pb0.97Ca0.02Na0.01Se,723,48751,0.0011166,0.00016402,1.4096,0.61733,0.0000205124,0.0007921396
3503,10.1021/ja400069s,105,6(a),234,Pb0.97Ca0.02Na0.01Se1,Pb0.97Ca0.02Na0.01Se,723.5,48614,0.0011174,0.00016423,1.4081,0.61819,0.0000205702,0.0007935516
3503,10.1021/ja400069s,105,6(a),234,Pb0.97Ca0.02Na0.01Se1,Pb0.97Ca0.02Na0.01Se,724,48478,0.0011183,0.00016445,1.4066,0.61906,0.0000206279,0.0007950377
3503,10.1021/ja400069s,105,6(a),234,Pb0.97Ca0.02Na0.01Se1,Pb0.97Ca0.02Na0.01Se,724.5,48342,0.0011192,0.00016466,1.4051,0.61992,0.0000206859,0.0007965269
3503,10.1021/ja400069s,105,6(a),234,Pb0.97Ca0.02Na0.01Se1,Pb0.97Ca0.02Na0.01Se,725,48206,0.0011201,0.00016488,1.4035,0.62078,0.0000207443,0.0007980762
3503,10.1021/ja400069s,105,6(a),234,Pb0.97Ca0.02Na0.01Se1,Pb0.97Ca0.02Na0.01Se,725.5,48071,0.001121,0.0001651,1.402,0.62165,0.0000208026,0.000799572
3503,10.1021/ja400069s,105,6(a),234,Pb0.97Ca0.02Na0.01Se1,Pb0.97Ca0.02Na0.01Se,726,47936,0.0011219,0.00016531,1.4005,0.62251,0.0000208611,0.000801071
3503,10.1021/ja400069s,105,6(a),234,Pb0.97Ca0.02Na0.01Se1,Pb0.97Ca0.02Na0.01Se,726.5,47801,0.0011227,0.00016553,1.399,0.62337,0.0000209201,0.0008025018
3503,10.1021/ja400069s,105,6(a),234,Pb0.97Ca0.02Na0.01Se1,Pb0.97Ca0.02Na0.01Se,727,47667,0.0011236,0.00016575,1.3975,0.62423,0.0000209789,0.0008040072
3503,10.1021/ja400069s,105,6(a),234,Pb0.97Ca0.02Na0.01Se1,Pb0.97Ca0.02Na0.01Se,727.5,47533,0.0011245,0.00016596,1.396,0.6251,0.000021038,0.0008055158
3503,10.1021/ja400069s,105,6(a),234,Pb0.97Ca0.02Na0.01Se1,Pb0.97Ca0.02Na0.01Se,728,47399,0.0011254,0.00016618,1.3945,0.62596,0.0000210975,0.0008070276
3503,10.1021/ja400069s,105,6(a),234,Pb0.97Ca0.02Na0.01Se1,Pb0.97Ca0.02Na0.01Se,728.5,47266,0.0011263,0.00016639,1.393,0.62682,0.0000211569,0.0008085427
3503,10.1021/ja400069s,105,6(a),234,Pb0.97Ca0.02Na0.01Se1,Pb0.97Ca0.02Na0.01Se,729,47133,0.0011271,0.00016661,1.3915,0.62769,0.0000212166,0.0008099892
3503,10.1021/ja400069s,105,6(a),234,Pb0.97Ca0.02Na0.01Se1,Pb0.97Ca0.02Na0.01Se,729.5,47000,0.001128,0.00016682,1.39,0.62855,0.0000212766,0.0008115108
3503,10.1021/ja400069s,105,6(a),234,Pb0.97Ca0.02Na0.01Se1,Pb0.97Ca0.02Na0.01Se,730,46868,0.0011289,0.00016704,1.3885,0.62941,0.0000213365,0.0008130356
3503,10.1021/ja400069s,105,6(a),234,Pb0.97Ca0.02Na0.01Se1,Pb0.97Ca0.02Na0.01Se,730.5,46737,0.0011298,0.00016726,1.387,0.63027,0.0000213963,0.0008145638
3503,10.1021/ja400069s,105,6(a),234,Pb0.97Ca0.02Na0.01Se1,Pb0.97Ca0.02Na0.01Se,731,46605,0.0011307,0.00016747,1.3856,0.63114,0.0000214569,0.0008160364
3503,10.1021/ja400069s,105,6(a),234,Pb0.97Ca0.02Na0.01Se1,Pb0.97Ca0.02Na0.01Se,731.5,46474,0.0011315,0.00016769,1.3841,0.632,0.0000215174,0.0008174987
3503,10.1021/ja400069s,105,6(a),234,Pb0.97Ca0.02Na0.01Se1,Pb0.97Ca0.02Na0.01Se,732,46343,0.0011324,0.0001679,1.3826,0.63286,0.0000215782,0.0008190366
3503,10.1021/ja400069s,105,6(a),234,Pb0.97Ca0.02Na0.01Se1,Pb0.97Ca0.02Na0.01Se,732.5,46213,0.0011333,0.00016812,1.3811,0.63373,0.0000216389,0.0008205778
3503,10.1021/ja400069s,105,6(a),234,Pb0.97Ca0.02Na0.01Se1,Pb0.97Ca0.02Na0.01Se,733,46083,0.0011342,0.00016833,1.3796,0.63459,0.0000217,0.0008221224
3503,10.1021/ja400069s,105,6(a),234,Pb0.97Ca0.02Na0.01Se1,Pb0.97Ca0.02Na0.01Se,733.5,45953,0.0011351,0.00016855,1.3782,0.63545,0.0000217614,0.0008236105
3503,10.1021/ja400069s,105,6(a),234,Pb0.97Ca0.02Na0.01Se1,Pb0.97Ca0.02Na0.01Se,734,45824,0.001136,0.00016876,1.3767,0.63632,0.0000218226,0.0008251616
3503,10.1021/ja400069s,105,6(a),234,Pb0.97Ca0.02Na0.01Se1,Pb0.97Ca0.02Na0.01Se,734.5,45695,0.0011368,0.00016898,1.3752,0.63718,0.0000218842,0.0008266434
3503,10.1021/ja400069s,105,6(a),234,Pb0.97Ca0.02Na0.01Se1,Pb0.97Ca0.02Na0.01Se,735,45566,0.0011377,0.00016919,1.3738,0.63804,0.0000219462,0.0008281409
3503,10.1021/ja400069s,105,6(a),234,Pb0.97Ca0.02Na0.01Se1,Pb0.97Ca0.02Na0.01Se,735.5,45438,0.0011386,0.00016941,1.3723,0.6389,0.000022008,0.000829702
3503,10.1021/ja400069s,105,6(a),234,Pb0.97Ca0.02Na0.01Se1,Pb0.97Ca0.02Na0.01Se,736,45310,0.0011395,0.00016962,1.3709,0.63977,0.0000220702,0.0008312058
3503,10.1021/ja400069s,105,6(a),234,Pb0.97Ca0.02Na0.01Se1,Pb0.97Ca0.02Na0.01Se,736.5,45182,0.0011404,0.00016983,1.3694,0.64063,0.0000221327,0.0008327735
3503,10.1021/ja400069s,105,6(a),234,Pb0.97Ca0.02Na0.01Se1,Pb0.97Ca0.02Na0.01Se,737,45055,0.0011412,0.00017005,1.368,0.64149,0.0000221951,0.0008342105
3503,10.1021/ja400069s,105,6(a),234,Pb0.97Ca0.02Na0.01Se1,Pb0.97Ca0.02Na0.01Se,737.5,44928,0.0011421,0.00017026,1.3665,0.64236,0.0000222578,0.0008357849
3503,10.1021/ja400069s,105,6(a),234,Pb0.97Ca0.02Na0.01Se1,Pb0.97Ca0.02Na0.01Se,738,44802,0.001143,0.00017048,1.3651,0.64322,0.0000223204,0.0008373013
3503,10.1021/ja400069s,105,6(a),234,Pb0.97Ca0.02Na0.01Se1,Pb0.97Ca0.02Na0.01Se,738.5,44676,0.0011439,0.00017069,1.3636,0.64408,0.0000223834,0.0008388824
3503,10.1021/ja400069s,105,6(a),234,Pb0.97Ca0.02Na0.01Se1,Pb0.97Ca0.02Na0.01Se,739,44550,0.0011448,0.00017091,1.3622,0.64494,0.0000224467,0.0008404052
3503,10.1021/ja400069s,105,6(a),234,Pb0.97Ca0.02Na0.01Se1,Pb0.97Ca0.02Na0.01Se,739.5,44424,0.0011456,0.00017112,1.3607,0.64581,0.0000225104,0.0008419196
3503,10.1021/ja400069s,105,6(a),234,Pb0.97Ca0.02Na0.01Se1,Pb0.97Ca0.02Na0.01Se,740,44299,0.0011465,0.00017133,1.3593,0.64667,0.0000225739,0.0008434488
3503,10.1021/ja400069s,105,6(a),234,Pb0.97Ca0.02Na0.01Se1,Pb0.97Ca0.02Na0.01Se,740.5,44174,0.0011474,0.00017155,1.3579,0.64753,0.0000226378,0.0008449812
3503,10.1021/ja400069s,105,6(a),234,Pb0.97Ca0.02Na0.01Se1,Pb0.97Ca0.02Na0.01Se,741,44050,0.0011483,0.00017176,1.3564,0.6484,0.0000227015,0.0008465792
3503,10.1021/ja400069s,105,6(a),234,Pb0.97Ca0.02Na0.01Se1,Pb0.97Ca0.02Na0.01Se,741.5,43926,0.0011492,0.00017197,1.355,0.64926,0.0000227656,0.0008481181
3503,10.1021/ja400069s,105,6(a),234,Pb0.97Ca0.02Na0.01Se1,Pb0.97Ca0.02Na0.01Se,742,43802,0.0011501,0.00017219,1.3536,0.65012,0.00002283,0.0008496602
3503,10.1021/ja400069s,105,6(a),234,Pb0.97Ca0.02Na0.01Se1,Pb0.97Ca0.02Na0.01Se,742.5,43679,0.0011509,0.0001724,1.3522,0.65098,0.0000228943,0.0008511315
3503,10.1021/ja400069s,105,6(a),234,Pb0.97Ca0.02Na0.01Se1,Pb0.97Ca0.02Na0.01Se,743,43556,0.0011518,0.00017261,1.3508,0.65185,0.0000229589,0.0008526799
3503,10.1021/ja400069s,105,6(a),234,Pb0.97Ca0.02Na0.01Se1,Pb0.97Ca0.02Na0.01Se,743.5,43433,0.0011527,0.00017283,1.3493,0.65271,0.000023024,0.0008542948
3503,10.1021/ja400069s,105,6(a),234,Pb0.97Ca0.02Na0.01Se1,Pb0.97Ca0.02Na0.01Se,744,43311,0.0011536,0.00017304,1.3479,0.65357,0.0000230888,0.0008558498
3503,10.1021/ja400069s,105,6(a),234,Pb0.97Ca0.02Na0.01Se1,Pb0.97Ca0.02Na0.01Se,744.5,43189,0.0011545,0.00017325,1.3465,0.65444,0.000023154,0.0008574081
3503,10.1021/ja400069s,105,6(a),234,Pb0.97Ca0.02Na0.01Se1,Pb0.97Ca0.02Na0.01Se,745,43067,0.0011553,0.00017347,1.3451,0.6553,0.0000232196,0.0008588952
3503,10.1021/ja400069s,105,6(a),234,Pb0.97Ca0.02Na0.01Se1,Pb0.97Ca0.02Na0.01Se,745.5,42946,0.0011562,0.00017368,1.3437,0.65616,0.0000232851,0.0008604599
3503,10.1021/ja400069s,105,6(a),234,Pb0.97Ca0.02Na0.01Se1,Pb0.97Ca0.02Na0.01Se,746,42825,0.0011571,0.00017389,1.3423,0.65703,0.0000233508,0.0008620279
3503,10.1021/ja400069s,105,6(a),234,Pb0.97Ca0.02Na0.01Se1,Pb0.97Ca0.02Na0.01Se,746.5,42705,0.001158,0.0001741,1.3409,0.65789,0.0000234165,0.0008635991
3503,10.1021/ja400069s,105,6(a),234,Pb0.97Ca0.02Na0.01Se1,Pb0.97Ca0.02Na0.01Se,747,42585,0.0011589,0.00017432,1.3395,0.65875,0.0000234824,0.0008651736
3503,10.1021/ja400069s,105,6(a),234,Pb0.97Ca0.02Na0.01Se1,Pb0.97Ca0.02Na0.01Se,747.5,42465,0.0011597,0.00017453,1.3381,0.65961,0.0000235488,0.0008666766
3503,10.1021/ja400069s,105,6(a),234,Pb0.97Ca0.02Na0.01Se1,Pb0.97Ca0.02Na0.01Se,748,42345,0.0011606,0.00017474,1.3367,0.66048,0.0000236155,0.0008682576
3503,10.1021/ja400069s,105,6(a),234,Pb0.97Ca0.02Na0.01Se1,Pb0.97Ca0.02Na0.01Se,748.5,42226,0.0011615,0.00017495,1.3353,0.66134,0.0000236821,0.000869842
3503,10.1021/ja400069s,105,6(a),234,Pb0.97Ca0.02Na0.01Se1,Pb0.97Ca0.02Na0.01Se,749,42107,0.0011624,0.00017517,1.334,0.6622,0.000023749,0.0008713643
3503,10.1021/ja400069s,105,6(a),234,Pb0.97Ca0.02Na0.01Se1,Pb0.97Ca0.02Na0.01Se,749.5,41989,0.0011633,0.00017538,1.3326,0.66307,0.0000238158,0.0008729551
3503,10.1021/ja400069s,105,6(a),234,Pb0.97Ca0.02Na0.01Se1,Pb0.97Ca0.02Na0.01Se,750,41871,0.0011642,0.00017559,1.3312,0.66393,0.0000238829,0.0008745493
3503,10.1021/ja400069s,105,6(a),234,Pb0.97Ca0.02Na0.01Se1,Pb0.97Ca0.02Na0.01Se,750.5,41753,0.001165,0.0001758,1.3298,0.66479,0.0000239504,0.0008760716
3503,10.1021/ja400069s,105,6(a),234,Pb0.97Ca0.02Na0.01Se1,Pb0.97Ca0.02Na0.01Se,751,41635,0.0011659,0.00017601,1.3284,0.66565,0.0000240183,0.0008776724
3503,10.1021/ja400069s,105,6(a),234,Pb0.97Ca0.02Na0.01Se1,Pb0.97Ca0.02Na0.01Se,751.5,41518,0.0011668,0.00017623,1.3271,0.66652,0.0000240859,0.0008792103
3503,10.1021/ja400069s,105,6(a),234,Pb0.97Ca0.02Na0.01Se1,Pb0.97Ca0.02Na0.01Se,752,41402,0.0011677,0.00017644,1.3257,0.66738,0.0000241534,0.0008808177
3503,10.1021/ja400069s,105,6(a),234,Pb0.97Ca0.02Na0.01Se1,Pb0.97Ca0.02Na0.01Se,752.5,41285,0.0011686,0.00017665,1.3243,0.66824,0.0000242219,0.0008824285
3503,10.1021/ja400069s,105,6(a),234,Pb0.97Ca0.02Na0.01Se1,Pb0.97Ca0.02Na0.01Se,753,41169,0.0011694,0.00017686,1.323,0.66911,0.0000242901,0.0008839002
3503,10.1021/ja400069s,105,6(a),234,Pb0.97Ca0.02Na0.01Se1,Pb0.97Ca0.02Na0.01Se,753.5,41053,0.0011703,0.00017707,1.3216,0.66997,0.0000243588,0.0008855176
3503,10.1021/ja400069s,105,6(a),234,Pb0.97Ca0.02Na0.01Se1,Pb0.97Ca0.02Na0.01Se,754,40938,0.0011712,0.00017728,1.3202,0.67083,0.0000244272,0.0008871383
3503,10.1021/ja400069s,105,6(a),234,Pb0.97Ca0.02Na0.01Se1,Pb0.97Ca0.02Na0.01Se,754.5,40823,0.0011721,0.00017749,1.3189,0.67169,0.000024496,0.0008886951
3503,10.1021/ja400069s,105,6(a),234,Pb0.97Ca0.02Na0.01Se1,Pb0.97Ca0.02Na0.01Se,755,40708,0.001173,0.0001777,1.3175,0.67256,0.0000245652,0.0008903226
3503,10.1021/ja400069s,105,6(a),234,Pb0.97Ca0.02Na0.01Se1,Pb0.97Ca0.02Na0.01Se,755.5,40594,0.0011738,0.00017792,1.3162,0.67342,0.0000246342,0.0008918098
3503,10.1021/ja400069s,105,6(a),234,Pb0.97Ca0.02Na0.01Se1,Pb0.97Ca0.02Na0.01Se,756,40480,0.0011747,0.00017813,1.3148,0.67428,0.0000247036,0.0008934439
3503,10.1021/ja400069s,105,6(a),234,Pb0.97Ca0.02Na0.01Se1,Pb0.97Ca0.02Na0.01Se,756.5,40366,0.0011756,0.00017834,1.3135,0.67515,0.0000247733,0.0008950133
3503,10.1021/ja400069s,105,6(a),234,Pb0.97Ca0.02Na0.01Se1,Pb0.97Ca0.02Na0.01Se,757,40253,0.0011765,0.00017855,1.3122,0.67601,0.0000248429,0.0008965859
3503,10.1021/ja400069s,105,6(a),234,Pb0.97Ca0.02Na0.01Se1,Pb0.97Ca0.02Na0.01Se,757.5,40140,0.0011774,0.00017876,1.3108,0.67687,0.0000249128,0.0008982301
3503,10.1021/ja400069s,105,6(a),234,Pb0.97Ca0.02Na0.01Se1,Pb0.97Ca0.02Na0.01Se,758,40028,0.0011782,0.00017897,1.3095,0.67774,0.0000249825,0.0008997327
3503,10.1021/ja400069s,105,6(a),234,Pb0.97Ca0.02Na0.01Se1,Pb0.97Ca0.02Na0.01Se,758.5,39915,0.0011791,0.00017918,1.3082,0.6786,0.0000250532,0.0009013148
3503,10.1021/ja400069s,105,6(a),234,Pb0.97Ca0.02Na0.01Se1,Pb0.97Ca0.02Na0.01Se,759,39803,0.00118,0.00017939,1.3068,0.67946,0.0000251237,0.0009029691
3503,10.1021/ja400069s,105,6(a),234,Pb0.97Ca0.02Na0.01Se1,Pb0.97Ca0.02Na0.01Se,759.5,39692,0.0011809,0.0001796,1.3055,0.68032,0.000025194,0.0009045576
3503,10.1021/ja400069s,105,6(a),234,Pb0.97Ca0.02Na0.01Se1,Pb0.97Ca0.02Na0.01Se,760,39581,0.0011818,0.00017981,1.3042,0.68119,0.0000252646,0.0009061494
3503,10.1021/ja400069s,105,6(a),234,Pb0.97Ca0.02Na0.01Se1,Pb0.97Ca0.02Na0.01Se,760.5,39470,0.0011827,0.00018002,1.3029,0.68205,0.0000253357,0.0009077443
3503,10.1021/ja400069s,105,6(a),234,Pb0.97Ca0.02Na0.01Se1,Pb0.97Ca0.02Na0.01Se,761,39359,0.0011835,0.00018023,1.3015,0.68291,0.0000254071,0.0009093354
3503,10.1021/ja400069s,105,6(a),234,Pb0.97Ca0.02Na0.01Se1,Pb0.97Ca0.02Na0.01Se,761.5,39249,0.0011844,0.00018044,1.3002,0.68378,0.0000254784,0.0009109368
3503,10.1021/ja400069s,105,6(a),234,Pb0.97Ca0.02Na0.01Se1,Pb0.97Ca0.02Na0.01Se,762,39139,0.0011853,0.00018065,1.2989,0.68464,0.00002555,0.0009125414
3503,10.1021/ja400069s,105,6(a),234,Pb0.97Ca0.02Na0.01Se1,Pb0.97Ca0.02Na0.01Se,762.5,39029,0.0011862,0.00018086,1.2976,0.6855,0.000025622,0.0009141492
3503,10.1021/ja400069s,105,6(a),234,Pb0.97Ca0.02Na0.01Se1,Pb0.97Ca0.02Na0.01Se,763,38920,0.0011871,0.00018107,1.2963,0.68636,0.0000256937,0.0009157602
3503,10.1021/ja400069s,105,6(a),234,Pb0.97Ca0.02Na0.01Se1,Pb0.97Ca0.02Na0.01Se,763.5,38811,0.0011879,0.00018128,1.295,0.68723,0.0000257659,0.0009172973
3503,10.1021/ja400069s,105,6(a),234,Pb0.97Ca0.02Na0.01Se1,Pb0.97Ca0.02Na0.01Se,764,38703,0.0011888,0.00018149,1.2937,0.68809,0.0000258378,0.0009189147
3503,10.1021/ja400069s,105,6(a),234,Pb0.97Ca0.02Na0.01Se1,Pb0.97Ca0.02Na0.01Se,764.5,38595,0.0011897,0.00018169,1.2924,0.68895,0.0000259101,0.0009205354
3503,10.1021/ja400069s,105,6(a),234,Pb0.97Ca0.02Na0.01Se1,Pb0.97Ca0.02Na0.01Se,765,38487,0.0011906,0.0001819,1.2911,0.68982,0.0000259828,0.0009221594
3503,10.1021/ja400069s,105,6(a),234,Pb0.97Ca0.02Na0.01Se1,Pb0.97Ca0.02Na0.01Se,765.5,38379,0.0011915,0.00018211,1.2898,0.69068,0.0000260559,0.0009237866
3503,10.1021/ja400069s,105,6(a),234,Pb0.97Ca0.02Na0.01Se1,Pb0.97Ca0.02Na0.01Se,766,38272,0.0011923,0.00018232,1.2885,0.69154,0.0000261288,0.0009253395
3503,10.1021/ja400069s,105,6(a),234,Pb0.97Ca0.02Na0.01Se1,Pb0.97Ca0.02Na0.01Se,766.5,38165,0.0011932,0.00018253,1.2872,0.69241,0.000026202,0.0009269733
3503,10.1021/ja400069s,105,6(a),234,Pb0.97Ca0.02Na0.01Se1,Pb0.97Ca0.02Na0.01Se,767,38059,0.0011941,0.00018274,1.2859,0.69327,0.000026275,0.0009286103
3503,10.1021/ja400069s,105,6(a),234,Pb0.97Ca0.02Na0.01Se1,Pb0.97Ca0.02Na0.01Se,767.5,37952,0.001195,0.00018295,1.2846,0.69413,0.0000263491,0.0009302507
3503,10.1021/ja400069s,105,6(a),234,Pb0.97Ca0.02Na0.01Se1,Pb0.97Ca0.02Na0.01Se,768,37847,0.0011959,0.00018316,1.2834,0.69499,0.0000264222,0.0009318217
3503,10.1021/ja400069s,105,6(a),234,Pb0.97Ca0.02Na0.01Se1,Pb0.97Ca0.02Na0.01Se,768.5,37741,0.0011968,0.00018336,1.2821,0.69586,0.0000264964,0.0009334685
3503,10.1021/ja400069s,105,6(a),234,Pb0.97Ca0.02Na0.01Se1,Pb0.97Ca0.02Na0.01Se,769,37636,0.0011976,0.00018357,1.2808,0.69672,0.0000265703,0.0009350406
3503,10.1021/ja400069s,105,6(a),234,Pb0.97Ca0.02Na0.01Se1,Pb0.97Ca0.02Na0.01Se,769.5,37531,0.0011985,0.00018378,1.2795,0.69758,0.0000266446,0.000936694
3503,10.1021/ja400069s,105,6(a),234,Pb0.97Ca0.02Na0.01Se1,Pb0.97Ca0.02Na0.01Se,770,37427,0.0011994,0.00018399,1.2783,0.69845,0.0000267187,0.0009382774
3503,10.1021/ja400069s,105,6(a),234,Pb0.97Ca0.02Na0.01Se1,Pb0.97Ca0.02Na0.01Se,770.5,37322,0.0012003,0.0001842,1.277,0.69931,0.0000267938,0.0009399374
3503,10.1021/ja400069s,105,6(a),234,Pb0.97Ca0.02Na0.01Se1,Pb0.97Ca0.02Na0.01Se,771,37219,0.0012012,0.0001844,1.2757,0.70017,0.000026868,0.0009416007
3503,10.1021/ja400069s,105,6(a),234,Pb0.97Ca0.02Na0.01Se1,Pb0.97Ca0.02Na0.01Se,771.5,37115,0.001202,0.00018461,1.2745,0.70103,0.0000269433,0.0009431149
3503,10.1021/ja400069s,105,6(a),234,Pb0.97Ca0.02Na0.01Se1,Pb0.97Ca0.02Na0.01Se,772,37012,0.0012029,0.00018482,1.2732,0.7019,0.0000270183,0.0009447848
3503,10.1021/ja400069s,105,6(a),234,Pb0.97Ca0.02Na0.01Se1,Pb0.97Ca0.02Na0.01Se,772.5,36909,0.0012038,0.00018503,1.272,0.70276,0.0000270937,0.0009463836
3503,10.1021/ja400069s,105,6(a),234,Pb0.97Ca0.02Na0.01Se1,Pb0.97Ca0.02Na0.01Se,773,36806,0.0012047,0.00018524,1.2707,0.70362,0.0000271695,0.0009480601
3503,10.1021/ja400069s,105,6(a),234,Pb0.97Ca0.02Na0.01Se1,Pb0.97Ca0.02Na0.01Se,773.5,36704,0.0012056,0.00018544,1.2695,0.70449,0.000027245,0.0009496652
3503,10.1021/ja400069s,105,6(a),234,Pb0.97Ca0.02Na0.01Se1,Pb0.97Ca0.02Na0.01Se,774,36602,0.0012064,0.00018565,1.2682,0.70535,0.0000273209,0.0009512695
3503,10.1021/ja400069s,105,6(a),234,Pb0.97Ca0.02Na0.01Se1,Pb0.97Ca0.02Na0.01Se,774.5,36501,0.0012073,0.00018586,1.267,0.70621,0.0000273965,0.0009528808
3503,10.1021/ja400069s,105,6(a),234,Pb0.97Ca0.02Na0.01Se1,Pb0.97Ca0.02Na0.01Se,775,36400,0.0012082,0.00018606,1.2657,0.70707,0.0000274725,0.0009545706
3503,10.1021/ja400069s,105,6(a),234,Pb0.97Ca0.02Na0.01Se1,Pb0.97Ca0.02Na0.01Se,775.5,36299,0.0012091,0.00018627,1.2645,0.70794,0.000027549,0.0009561882
3503,10.1021/ja400069s,105,6(a),234,Pb0.97Ca0.02Na0.01Se1,Pb0.97Ca0.02Na0.01Se,776,36198,0.00121,0.00018648,1.2633,0.7088,0.0000276258,0.0009578089
3503,10.1021/ja400069s,105,6(a),234,Pb0.97Ca0.02Na0.01Se1,Pb0.97Ca0.02Na0.01Se,776.5,36098,0.0012109,0.00018668,1.262,0.70966,0.0000277024,0.0009595087
3503,10.1021/ja400069s,105,6(a),234,Pb0.97Ca0.02Na0.01Se1,Pb0.97Ca0.02Na0.01Se,777,35998,0.0012117,0.00018689,1.2608,0.71053,0.0000277793,0.0009610565
3503,10.1021/ja400069s,105,6(a),234,Pb0.97Ca0.02Na0.01Se1,Pb0.97Ca0.02Na0.01Se,777.5,35898,0.0012126,0.0001871,1.2596,0.71139,0.0000278567,0.0009626866
3503,10.1021/ja400069s,105,6(a),234,Pb0.97Ca0.02Na0.01Se1,Pb0.97Ca0.02Na0.01Se,778,35799,0.0012135,0.0001873,1.2583,0.71225,0.0000279337,0.0009643964
3503,10.1021/ja400069s,105,6(a),234,Pb0.97Ca0.02Na0.01Se1,Pb0.97Ca0.02Na0.01Se,778.5,35700,0.0012144,0.00018751,1.2571,0.71312,0.0000280112,0.0009660329
3503,10.1021/ja400069s,105,6(a),234,Pb0.97Ca0.02Na0.01Se1,Pb0.97Ca0.02Na0.01Se,779,35602,0.0012153,0.00018772,1.2559,0.71398,0.0000280883,0.0009676726
3503,10.1021/ja400069s,105,6(a),234,Pb0.97Ca0.02Na0.01Se1,Pb0.97Ca0.02Na0.01Se,779.5,35503,0.0012161,0.00018792,1.2547,0.71484,0.0000281666,0.0009692357
3503,10.1021/ja400069s,105,6(a),234,Pb0.97Ca0.02Na0.01Se1,Pb0.97Ca0.02Na0.01Se,780,35406,0.001217,0.00018813,1.2535,0.7157,0.0000282438,0.0009708815
3503,10.1021/ja400069s,105,6(a),234,Pb0.97Ca0.02Na0.01Se1,Pb0.97Ca0.02Na0.01Se,780.5,35308,0.0012179,0.00018834,1.2523,0.71657,0.0000283222,0.0009725305
3503,10.1021/ja400069s,105,6(a),234,Pb0.97Ca0.02Na0.01Se1,Pb0.97Ca0.02Na0.01Se,781,35211,0.0012188,0.00018854,1.2511,0.71743,0.0000284002,0.0009741827
3503,10.1021/ja400069s,105,6(a),234,Pb0.97Ca0.02Na0.01Se1,Pb0.97Ca0.02Na0.01Se,781.5,35114,0.0012197,0.00018875,1.2499,0.71829,0.0000284787,0.0009758381
3503,10.1021/ja400069s,105,6(a),234,Pb0.97Ca0.02Na0.01Se1,Pb0.97Ca0.02Na0.01Se,782,35017,0.0012205,0.00018895,1.2487,0.71916,0.0000285576,0.0009774165
3503,10.1021/ja400069s,105,6(a),234,Pb0.97Ca0.02Na0.01Se1,Pb0.97Ca0.02Na0.01Se,782.5,34921,0.0012214,0.00018916,1.2475,0.72002,0.0000286361,0.0009790782
3503,10.1021/ja400069s,105,6(a),234,Pb0.97Ca0.02Na0.01Se1,Pb0.97Ca0.02Na0.01Se,783,34825,0.0012223,0.00018936,1.2463,0.72088,0.000028715,0.000980743
3503,10.1021/ja400069s,105,6(a),234,Pb0.97Ca0.02Na0.01Se1,Pb0.97Ca0.02Na0.01Se,783.5,34729,0.0012232,0.00018957,1.2451,0.72174,0.0000287944,0.0009824111
3503,10.1021/ja400069s,105,6(a),234,Pb0.97Ca0.02Na0.01Se1,Pb0.97Ca0.02Na0.01Se,784,34633,0.0012241,0.00018977,1.2439,0.72261,0.0000288742,0.0009840823
3503,10.1021/ja400069s,105,6(a),234,Pb0.97Ca0.02Na0.01Se1,Pb0.97Ca0.02Na0.01Se,784.5,34538,0.001225,0.00018998,1.2427,0.72347,0.0000289536,0.0009857568
3503,10.1021/ja400069s,105,6(a),234,Pb0.97Ca0.02Na0.01Se1,Pb0.97Ca0.02Na0.01Se,785,34444,0.0012258,0.00019019,1.2415,0.72433,0.0000290326,0.000987354
3503,10.1021/ja400069s,105,6(a),234,Pb0.97Ca0.02Na0.01Se1,Pb0.97Ca0.02Na0.01Se,785.5,34349,0.0012267,0.00019039,1.2403,0.7252,0.0000291129,0.0009890349
3503,10.1021/ja400069s,105,6(a),234,Pb0.97Ca0.02Na0.01Se1,Pb0.97Ca0.02Na0.01Se,786,34255,0.0012276,0.0001906,1.2391,0.72606,0.0000291928,0.0009907191
3503,10.1021/ja400069s,105,6(a),234,Pb0.97Ca0.02Na0.01Se1,Pb0.97Ca0.02Na0.01Se,786.5,34161,0.0012285,0.0001908,1.238,0.72692,0.0000292731,0.0009923263
3503,10.1021/ja400069s,105,6(a),234,Pb0.97Ca0.02Na0.01Se1,Pb0.97Ca0.02Na0.01Se,787,34068,0.0012294,0.000191,1.2368,0.72778,0.0000293531,0.0009940168
3503,10.1021/ja400069s,105,6(a),234,Pb0.97Ca0.02Na0.01Se1,Pb0.97Ca0.02Na0.01Se,787.5,33975,0.0012302,0.00019121,1.2356,0.72865,0.0000294334,0.0009956297
3503,10.1021/ja400069s,105,6(a),234,Pb0.97Ca0.02Na0.01Se1,Pb0.97Ca0.02Na0.01Se,788,33882,0.0012311,0.00019141,1.2345,0.72951,0.0000295142,0.0009972458
3503,10.1021/ja400069s,105,6(a),234,Pb0.97Ca0.02Na0.01Se1,Pb0.97Ca0.02Na0.01Se,788.5,33789,0.001232,0.00019162,1.2333,0.73037,0.0000295954,0.0009989459
3503,10.1021/ja400069s,105,6(a),234,Pb0.97Ca0.02Na0.01Se1,Pb0.97Ca0.02Na0.01Se,789,33697,0.0012329,0.00019182,1.2321,0.73124,0.0000296762,0.0010006493
3503,10.1021/ja400069s,105,6(a),234,Pb0.97Ca0.02Na0.01Se1,Pb0.97Ca0.02Na0.01Se,789.5,33605,0.0012338,0.00019203,1.231,0.7321,0.0000297575,0.0010022746
3503,10.1021/ja400069s,105,6(a),234,Pb0.97Ca0.02Na0.01Se1,Pb0.97Ca0.02Na0.01Se,790,33514,0.0012346,0.00019223,1.2298,0.73296,0.0000298383,0.0010039031
3503,10.1021/ja400069s,105,6(a),234,Pb0.97Ca0.02Na0.01Se1,Pb0.97Ca0.02Na0.01Se,790.5,33422,0.0012355,0.00019244,1.2287,0.73383,0.0000299204,0.0010055343
3503,10.1021/ja400069s,105,6(a),234,Pb0.97Ca0.02Na0.01Se1,Pb0.97Ca0.02Na0.01Se,791,33331,0.0012364,0.00019264,1.2275,0.73469,0.0000300021,0.0010072505
3503,10.1021/ja400069s,105,6(a),234,Pb0.97Ca0.02Na0.01Se1,Pb0.97Ca0.02Na0.01Se,791.5,33241,0.0012373,0.00019284,1.2264,0.73555,0.0000300833,0.0010088878
3503,10.1021/ja400069s,105,6(a),234,Pb0.97Ca0.02Na0.01Se1,Pb0.97Ca0.02Na0.01Se,792,33150,0.0012382,0.00019305,1.2252,0.73641,0.0000301659,0.0010106105
3503,10.1021/ja400069s,105,6(a),234,Pb0.97Ca0.02Na0.01Se1,Pb0.97Ca0.02Na0.01Se,792.5,33060,0.0012391,0.00019325,1.2241,0.73728,0.000030248,0.0010122539
3503,10.1021/ja400069s,105,6(a),234,Pb0.97Ca0.02Na0.01Se1,Pb0.97Ca0.02Na0.01Se,793,32971,0.0012399,0.00019345,1.2229,0.73814,0.0000303297,0.0010139014
3503,10.1021/ja400069s,105,6(a),234,Pb0.97Ca0.02Na0.01Se1,Pb0.97Ca0.02Na0.01Se,793.5,32881,0.0012408,0.00019366,1.2218,0.739,0.0000304127,0.0010155508
3503,10.1021/ja400069s,105,6(a),234,Pb0.97Ca0.02Na0.01Se1,Pb0.97Ca0.02Na0.01Se,794,32792,0.0012417,0.00019386,1.2207,0.73987,0.0000304952,0.0010172032
3503,10.1021/ja400069s,105,6(a),234,Pb0.97Ca0.02Na0.01Se1,Pb0.97Ca0.02Na0.01Se,794.5,32703,0.0012426,0.00019407,1.2195,0.74073,0.0000305782,0.0010189422
3503,10.1021/ja400069s,105,6(a),234,Pb0.97Ca0.02Na0.01Se1,Pb0.97Ca0.02Na0.01Se,795,32615,0.0012435,0.00019427,1.2184,0.74159,0.0000306607,0.0010206008
3503,10.1021/ja400069s,105,6(a),234,Pb0.97Ca0.02Na0.01Se1,Pb0.97Ca0.02Na0.01Se,795.5,32526,0.0012443,0.00019447,1.2173,0.74245,0.0000307446,0.0010221802
3503,10.1021/ja400069s,105,6(a),234,Pb0.97Ca0.02Na0.01Se1,Pb0.97Ca0.02Na0.01Se,796,32439,0.0012452,0.00019467,1.2162,0.74332,0.0000308271,0.0010238448
3503,10.1021/ja400069s,105,6(a),234,Pb0.97Ca0.02Na0.01Se1,Pb0.97Ca0.02Na0.01Se,796.5,32351,0.0012461,0.00019488,1.2151,0.74418,0.0000309109,0.0010255123
3503,10.1021/ja400069s,105,6(a),234,Pb0.97Ca0.02Na0.01Se1,Pb0.97Ca0.02Na0.01Se,797,32264,0.001247,0.00019508,1.2139,0.74504,0.0000309943,0.0010272675
3503,10.1021/ja400069s,105,6(a),234,Pb0.97Ca0.02Na0.01Se1,Pb0.97Ca0.02Na0.01Se,797.5,32177,0.0012479,0.00019528,1.2128,0.74591,0.0000310781,0.0010289413
3503,10.1021/ja400069s,105,6(a),234,Pb0.97Ca0.02Na0.01Se1,Pb0.97Ca0.02Na0.01Se,798,32090,0.0012487,0.00019549,1.2117,0.74677,0.0000311624,0.0010305356
3503,10.1021/ja400069s,105,6(a),234,Pb0.97Ca0.02Na0.01Se1,Pb0.97Ca0.02Na0.01Se,798.5,32004,0.0012496,0.00019569,1.2106,0.74763,0.0000312461,0.0010322154
3503,10.1021/ja400069s,105,6(a),234,Pb0.97Ca0.02Na0.01Se1,Pb0.97Ca0.02Na0.01Se,799,31917,0.0012505,0.00019589,1.2095,0.7485,0.0000313313,0.0010338983
3503,10.1021/ja400069s,105,6(a),234,Pb0.97Ca0.02Na0.01Se1,Pb0.97Ca0.02Na0.01Se,799.5,31832,0.0012514,0.00019609,1.2084,0.74936,0.0000314149,0.0010355842
3503,10.1021/ja400069s,105,6(a),234,Pb0.97Ca0.02Na0.01Se1,Pb0.97Ca0.02Na0.01Se,800,31746,0.0012523,0.0001963,1.2073,0.75022,0.0000315,0.0010372733
3503,10.1021/ja400069s,105,6(a),234,Pb0.97Ca0.02Na0.01Se1,Pb0.97Ca0.02Na0.01Se,800.5,31661,0.0012532,0.0001965,1.2062,0.75108,0.0000315846,0.0010389653
3503,10.1021/ja400069s,105,6(a),234,Pb0.97Ca0.02Na0.01Se1,Pb0.97Ca0.02Na0.01Se,801,31576,0.001254,0.0001967,1.2051,0.75195,0.0000316696,0.0010405775
3503,10.1021/ja400069s,105,6(a),234,Pb0.97Ca0.02Na0.01Se1,Pb0.97Ca0.02Na0.01Se,801.5,31492,0.0012549,0.0001969,1.204,0.75281,0.0000317541,0.0010422757
3503,10.1021/ja400069s,105,6(a),234,Pb0.97Ca0.02Na0.01Se1,Pb0.97Ca0.02Na0.01Se,802,31407,0.0012558,0.00019711,1.2029,0.75367,0.00003184,0.0010439771
3503,10.1021/ja400069s,105,6(a),234,Pb0.97Ca0.02Na0.01Se1,Pb0.97Ca0.02Na0.01Se,802.5,31323,0.0012567,0.00019731,1.2019,0.75454,0.0000319254,0.0010455945
3503,10.1021/ja400069s,105,6(a),234,Pb0.97Ca0.02Na0.01Se1,Pb0.97Ca0.02Na0.01Se,803,31239,0.0012576,0.00019751,1.2008,0.7554,0.0000320113,0.0010473018
3503,10.1021/ja400069s,105,6(a),234,Pb0.97Ca0.02Na0.01Se1,Pb0.97Ca0.02Na0.01Se,803.5,31156,0.0012584,0.00019771,1.1997,0.75626,0.0000320965,0.0010489289
3503,10.1021/ja400069s,105,6(a),234,Pb0.97Ca0.02Na0.01Se1,Pb0.97Ca0.02Na0.01Se,804,31073,0.0012593,0.00019791,1.1986,0.75712,0.0000321823,0.0010506424
3503,10.1021/ja400069s,105,6(a),234,Pb0.97Ca0.02Na0.01Se1,Pb0.97Ca0.02Na0.01Se,804.5,30990,0.0012602,0.00019812,1.1976,0.75799,0.0000322685,0.0010522712
3503,10.1021/ja400069s,105,6(a),234,Pb0.97Ca0.02Na0.01Se1,Pb0.97Ca0.02Na0.01Se,805,30908,0.0012611,0.00019832,1.1965,0.75885,0.0000323541,0.0010539908
3503,10.1021/ja400069s,105,6(a),234,Pb0.97Ca0.02Na0.01Se1,Pb0.97Ca0.02Na0.01Se,805.5,30825,0.001262,0.00019852,1.1954,0.75971,0.0000324412,0.0010557136
3503,10.1021/ja400069s,105,6(a),234,Pb0.97Ca0.02Na0.01Se1,Pb0.97Ca0.02Na0.01Se,806,30743,0.0012628,0.00019872,1.1944,0.76058,0.0000325277,0.0010572672
3503,10.1021/ja400069s,105,6(a),234,Pb0.97Ca0.02Na0.01Se1,Pb0.97Ca0.02Na0.01Se,806.5,30662,0.0012637,0.00019892,1.1933,0.76144,0.0000326137,0.0010589961
3503,10.1021/ja400069s,105,6(a),234,Pb0.97Ca0.02Na0.01Se1,Pb0.97Ca0.02Na0.01Se,807,30580,0.0012646,0.00019912,1.1922,0.7623,0.0000327011,0.0010607281
3503,10.1021/ja400069s,105,6(a),234,Pb0.97Ca0.02Na0.01Se1,Pb0.97Ca0.02Na0.01Se,807.5,30499,0.0012655,0.00019932,1.1912,0.76316,0.000032788,0.0010623741
3503,10.1021/ja400069s,105,6(a),234,Pb0.97Ca0.02Na0.01Se1,Pb0.97Ca0.02Na0.01Se,808,30418,0.0012664,0.00019953,1.1901,0.76403,0.0000328753,0.0010641123
3503,10.1021/ja400069s,105,6(a),234,Pb0.97Ca0.02Na0.01Se1,Pb0.97Ca0.02Na0.01Se,808.5,30338,0.0012672,0.00019973,1.1891,0.76489,0.000032962,0.0010656799
3503,10.1021/ja400069s,105,6(a),234,Pb0.97Ca0.02Na0.01Se1,Pb0.97Ca0.02Na0.01Se,809,30258,0.0012681,0.00019993,1.188,0.76575,0.0000330491,0.0010674242
3503,10.1021/ja400069s,105,6(a),234,Pb0.97Ca0.02Na0.01Se1,Pb0.97Ca0.02Na0.01Se,809.5,30178,0.001269,0.00020013,1.187,0.76662,0.0000331367,0.0010690817
3503,10.1021/ja400069s,105,6(a),234,Pb0.97Ca0.02Na0.01Se1,Pb0.97Ca0.02Na0.01Se,810,30098,0.0012699,0.00020033,1.186,0.76748,0.0000332248,0.001070742
3503,10.1021/ja400069s,105,6(a),234,Pb0.97Ca0.02Na0.01Se1,Pb0.97Ca0.02Na0.01Se,810.5,30019,0.0012708,0.00020053,1.1849,0.76834,0.0000333122,0.0010724956
3503,10.1021/ja400069s,105,6(a),234,Pb0.97Ca0.02Na0.01Se1,Pb0.97Ca0.02Na0.01Se,811,29939,0.0012717,0.00020073,1.1839,0.76921,0.0000334012,0.0010741617
3503,10.1021/ja400069s,105,6(a),234,Pb0.97Ca0.02Na0.01Se1,Pb0.97Ca0.02Na0.01Se,811.5,29861,0.0012725,0.00020093,1.1829,0.77007,0.0000334885,0.001075746
3503,10.1021/ja400069s,105,6(a),234,Pb0.97Ca0.02Na0.01Se1,Pb0.97Ca0.02Na0.01Se,812,29782,0.0012734,0.00020113,1.1818,0.77093,0.0000335773,0.0010775089
3503,10.1021/ja400069s,105,6(a),234,Pb0.97Ca0.02Na0.01Se1,Pb0.97Ca0.02Na0.01Se,812.5,29704,0.0012743,0.00020133,1.1808,0.77179,0.0000336655,0.0010791836
3503,10.1021/ja400069s,105,6(a),234,Pb0.97Ca0.02Na0.01Se1,Pb0.97Ca0.02Na0.01Se,813,29626,0.0012752,0.00020153,1.1798,0.77266,0.0000337541,0.0010808612
3503,10.1021/ja400069s,105,6(a),234,Pb0.97Ca0.02Na0.01Se1,Pb0.97Ca0.02Na0.01Se,813.5,29548,0.0012761,0.00020173,1.1788,0.77352,0.0000338432,0.0010825416
3503,10.1021/ja400069s,105,6(a),234,Pb0.97Ca0.02Na0.01Se1,Pb0.97Ca0.02Na0.01Se,814,29471,0.0012769,0.00020193,1.1777,0.77438,0.0000339317,0.001084232
3503,10.1021/ja400069s,105,6(a),234,Pb0.97Ca0.02Na0.01Se1,Pb0.97Ca0.02Na0.01Se,814.5,29394,0.0012778,0.00020213,1.1767,0.77525,0.0000340205,0.0010859182
3503,10.1021/ja400069s,105,6(a),234,Pb0.97Ca0.02Na0.01Se1,Pb0.97Ca0.02Na0.01Se,815,29317,0.0012787,0.00020233,1.1757,0.77611,0.0000341099,0.0010876074
3503,10.1021/ja400069s,105,6(a),234,Pb0.97Ca0.02Na0.01Se1,Pb0.97Ca0.02Na0.01Se,815.5,29240,0.0012796,0.00020253,1.1747,0.77697,0.0000341997,0.0010892994
3503,10.1021/ja400069s,105,6(a),234,Pb0.97Ca0.02Na0.01Se1,Pb0.97Ca0.02Na0.01Se,816,29164,0.0012805,0.00020273,1.1737,0.77783,0.0000342888,0.0010909943
3503,10.1021/ja400069s,105,6(a),234,Pb0.97Ca0.02Na0.01Se1,Pb0.97Ca0.02Na0.01Se,816.5,29088,0.0012813,0.00020293,1.1727,0.7787,0.0000343784,0.0010926068
3503,10.1021/ja400069s,105,6(a),234,Pb0.97Ca0.02Na0.01Se1,Pb0.97Ca0.02Na0.01Se,817,29012,0.0012822,0.00020313,1.1717,0.77956,0.0000344685,0.0010943074
3503,10.1021/ja400069s,105,6(a),234,Pb0.97Ca0.02Na0.01Se1,Pb0.97Ca0.02Na0.01Se,817.5,28936,0.0012831,0.00020333,1.1707,0.78042,0.000034559,0.0010960109
3503,10.1021/ja400069s,105,6(a),234,Pb0.97Ca0.02Na0.01Se1,Pb0.97Ca0.02Na0.01Se,818,28861,0.001284,0.00020353,1.1697,0.78129,0.0000346488,0.0010977174
3503,10.1021/ja400069s,105,6(a),234,Pb0.97Ca0.02Na0.01Se1,Pb0.97Ca0.02Na0.01Se,818.5,28786,0.0012849,0.00020373,1.1687,0.78215,0.0000347391,0.0010994267
3503,10.1021/ja400069s,105,6(a),234,Pb0.97Ca0.02Na0.01Se1,Pb0.97Ca0.02Na0.01Se,819,28711,0.0012858,0.00020393,1.1677,0.78301,0.0000348299,0.001101139
3503,10.1021/ja400069s,105,6(a),234,Pb0.97Ca0.02Na0.01Se1,Pb0.97Ca0.02Na0.01Se,819.5,28637,0.0012866,0.00020413,1.1668,0.78387,0.0000349199,0.001102674
3503,10.1021/ja400069s,105,6(a),234,Pb0.97Ca0.02Na0.01Se1,Pb0.97Ca0.02Na0.01Se,820,28563,0.0012875,0.00020433,1.1658,0.78474,0.0000350103,0.0011043918
3503,10.1021/ja400069s,105,6(a),234,Pb0.97Ca0.02Na0.01Se1,Pb0.97Ca0.02Na0.01Se,820.5,28489,0.0012884,0.00020453,1.1648,0.7856,0.0000351013,0.0011061126
3503,10.1021/ja400069s,105,6(a),234,Pb0.97Ca0.02Na0.01Se1,Pb0.97Ca0.02Na0.01Se,821,28415,0.0012893,0.00020473,1.1638,0.78646,0.0000351927,0.0011078364
3503,10.1021/ja400069s,105,6(a),234,Pb0.97Ca0.02Na0.01Se1,Pb0.97Ca0.02Na0.01Se,821.5,28342,0.0012902,0.00020493,1.1629,0.78733,0.0000352833,0.0011094677
3503,10.1021/ja400069s,105,6(a),234,Pb0.97Ca0.02Na0.01Se1,Pb0.97Ca0.02Na0.01Se,822,28269,0.001291,0.00020513,1.1619,0.78819,0.0000353744,0.0011111111
3503,10.1021/ja400069s,105,6(a),234,Pb0.97Ca0.02Na0.01Se1,Pb0.97Ca0.02Na0.01Se,822.5,28196,0.0012919,0.00020533,1.1609,0.78905,0.000035466,0.0011128435
3503,10.1021/ja400069s,105,6(a),234,Pb0.97Ca0.02Na0.01Se1,Pb0.97Ca0.02Na0.01Se,823,28123,0.0012928,0.00020553,1.16,0.78992,0.0000355581,0.0011144828
3503,10.1021/ja400069s,105,6(a),234,Pb0.97Ca0.02Na0.01Se1,Pb0.97Ca0.02Na0.01Se,823.5,28051,0.0012937,0.00020573,1.159,0.79078,0.0000356494,0.0011162209
3503,10.1021/ja400069s,105,6(a),234,Pb0.97Ca0.02Na0.01Se1,Pb0.97Ca0.02Na0.01Se,824,27979,0.0012946,0.00020593,1.158,0.79164,0.0000357411,0.001117962
3503,10.1021/ja400069s,105,6(a),234,Pb0.97Ca0.02Na0.01Se1,Pb0.97Ca0.02Na0.01Se,824.5,27907,0.0012954,0.00020613,1.1571,0.7925,0.0000358333,0.0011195229
3503,10.1021/ja400069s,105,6(a),234,Pb0.97Ca0.02Na0.01Se1,Pb0.97Ca0.02Na0.01Se,825,27835,0.0012963,0.00020632,1.1561,0.79337,0.000035926,0.0011212698
3503,10.1021/ja400069s,105,6(a),234,Pb0.97Ca0.02Na0.01Se1,Pb0.97Ca0.02Na0.01Se,825.5,27764,0.0012972,0.00020652,1.1552,0.79423,0.0000360179,0.0011229224
3503,10.1021/ja400069s,105,6(a),234,Pb0.97Ca0.02Na0.01Se1,Pb0.97Ca0.02Na0.01Se,826,27693,0.0012981,0.00020672,1.1542,0.79509,0.0000361102,0.0011246751
3503,10.1021/ja400069s,105,6(a),234,Pb0.97Ca0.02Na0.01Se1,Pb0.97Ca0.02Na0.01Se,826.5,27622,0.001299,0.00020692,1.1533,0.79596,0.000036203,0.0011263331
3503,10.1021/ja400069s,105,6(a),234,Pb0.97Ca0.02Na0.01Se1,Pb0.97Ca0.02Na0.01Se,827,27552,0.0012999,0.00020712,1.1524,0.79682,0.000036295,0.0011279938
3503,10.1021/ja400069s,105,6(a),234,Pb0.97Ca0.02Na0.01Se1,Pb0.97Ca0.02Na0.01Se,827.5,27481,0.0013007,0.00020732,1.1514,0.79768,0.0000363888,0.0011296682
3503,10.1021/ja400069s,105,6(a),234,Pb0.97Ca0.02Na0.01Se1,Pb0.97Ca0.02Na0.01Se,828,27411,0.0013016,0.00020752,1.1505,0.79854,0.0000364817,0.0011313342
3503,10.1021/ja400069s,105,6(a),234,Pb0.97Ca0.02Na0.01Se1,Pb0.97Ca0.02Na0.01Se,828.5,27341,0.0013025,0.00020772,1.1496,0.79941,0.0000365751,0.0011330028
3503,10.1021/ja400069s,105,6(a),234,Pb0.97Ca0.02Na0.01Se1,Pb0.97Ca0.02Na0.01Se,829,27272,0.0013034,0.00020792,1.1486,0.80027,0.0000366676,0.0011347728
3503,10.1021/ja400069s,105,6(a),234,Pb0.97Ca0.02Na0.01Se1,Pb0.97Ca0.02Na0.01Se,829.5,27202,0.0013043,0.00020811,1.1477,0.80113,0.000036762,0.0011364468
3503,10.1021/ja400069s,105,6(a),234,Pb0.97Ca0.02Na0.01Se1,Pb0.97Ca0.02Na0.01Se,830,27133,0.0013051,0.00020831,1.1468,0.802,0.0000368555,0.0011380363
3503,10.1021/ja400069s,105,6(a),234,Pb0.97Ca0.02Na0.01Se1,Pb0.97Ca0.02Na0.01Se,830.5,27065,0.001306,0.00020851,1.1459,0.80286,0.0000369481,0.0011397155
3503,10.1021/ja400069s,105,6(a),234,Pb0.97Ca0.02Na0.01Se1,Pb0.97Ca0.02Na0.01Se,831,26996,0.0013069,0.00020871,1.145,0.80372,0.0000370425,0.0011413974
3503,10.1021/ja400069s,105,6(a),234,Pb0.97Ca0.02Na0.01Se1,Pb0.97Ca0.02Na0.01Se,831.5,26928,0.0013078,0.00020891,1.1441,0.80458,0.0000371361,0.0011430819
3503,10.1021/ja400069s,105,6(a),234,Pb0.97Ca0.02Na0.01Se1,Pb0.97Ca0.02Na0.01Se,832,26860,0.0013087,0.00020911,1.1431,0.80545,0.0000372301,0.0011448692
3503,10.1021/ja400069s,105,6(a),234,Pb0.97Ca0.02Na0.01Se1,Pb0.97Ca0.02Na0.01Se,832.5,26792,0.0013095,0.0002093,1.1422,0.80631,0.0000373246,0.0011464717
3503,10.1021/ja400069s,105,6(a),234,Pb0.97Ca0.02Na0.01Se1,Pb0.97Ca0.02Na0.01Se,833,26724,0.0013104,0.0002095,1.1413,0.80717,0.0000374195,0.0011481644
3503,10.1021/ja400069s,105,6(a),234,Pb0.97Ca0.02Na0.01Se1,Pb0.97Ca0.02Na0.01Se,833.5,26657,0.0013113,0.0002097,1.1404,0.80804,0.0000375136,0.0011498597
3503,10.1021/ja400069s,105,6(a),234,Pb0.97Ca0.02Na0.01Se1,Pb0.97Ca0.02Na0.01Se,834,26590,0.0013122,0.0002099,1.1395,0.8089,0.0000376081,0.0011515577
3503,10.1021/ja400069s,105,6(a),234,Pb0.97Ca0.02Na0.01Se1,Pb0.97Ca0.02Na0.01Se,834.5,26523,0.0013131,0.0002101,1.1386,0.80976,0.0000377031,0.0011532584
3503,10.1021/ja400069s,105,6(a),234,Pb0.97Ca0.02Na0.01Se1,Pb0.97Ca0.02Na0.01Se,835,26456,0.001314,0.0002103,1.1378,0.81063,0.0000377986,0.0011548603
3503,10.1021/ja400069s,105,6(a),234,Pb0.97Ca0.02Na0.01Se1,Pb0.97Ca0.02Na0.01Se,835.5,26390,0.0013148,0.00021049,1.1369,0.81149,0.0000378931,0.0011564781
3503,10.1021/ja400069s,105,6(a),234,Pb0.97Ca0.02Na0.01Se1,Pb0.97Ca0.02Na0.01Se,836,26323,0.0013157,0.00021069,1.136,0.81235,0.0000379896,0.0011581866
3503,10.1021/ja400069s,105,6(a),234,Pb0.97Ca0.02Na0.01Se1,Pb0.97Ca0.02Na0.01Se,836.5,26257,0.0013166,0.00021089,1.1351,0.81321,0.0000380851,0.0011598978
3503,10.1021/ja400069s,105,6(a),234,Pb0.97Ca0.02Na0.01Se1,Pb0.97Ca0.02Na0.01Se,837,26192,0.0013175,0.00021109,1.1342,0.81408,0.0000381796,0.0011616117
3503,10.1021/ja400069s,105,6(a),234,Pb0.97Ca0.02Na0.01Se1,Pb0.97Ca0.02Na0.01Se,837.5,26126,0.0013184,0.00021129,1.1334,0.81494,0.000038276,0.0011632257
3503,10.1021/ja400069s,105,6(a),234,Pb0.97Ca0.02Na0.01Se1,Pb0.97Ca0.02Na0.01Se,838,26061,0.0013192,0.00021148,1.1325,0.8158,0.0000383715,0.0011648565
3503,10.1021/ja400069s,105,6(a),234,Pb0.97Ca0.02Na0.01Se1,Pb0.97Ca0.02Na0.01Se,838.5,25996,0.0013201,0.00021168,1.1316,0.81667,0.0000384675,0.0011665783
3503,10.1021/ja400069s,105,6(a),234,Pb0.97Ca0.02Na0.01Se1,Pb0.97Ca0.02Na0.01Se,839,25931,0.001321,0.00021188,1.1308,0.81753,0.0000385639,0.0011681995
3503,10.1021/ja400069s,105,6(a),234,Pb0.97Ca0.02Na0.01Se1,Pb0.97Ca0.02Na0.01Se,839.5,25866,0.0013219,0.00021208,1.1299,0.81839,0.0000386608,0.0011699265
3503,10.1021/ja400069s,105,6(a),234,Pb0.97Ca0.02Na0.01Se1,Pb0.97Ca0.02Na0.01Se,840,25802,0.0013228,0.00021228,1.129,0.81925,0.0000387567,0.0011716563
3503,10.1021/ja400069s,105,6(a),234,Pb0.97Ca0.02Na0.01Se1,Pb0.97Ca0.02Na0.01Se,840.5,25738,0.0013236,0.00021247,1.1282,0.82012,0.0000388531,0.0011731962
3503,10.1021/ja400069s,105,6(a),234,Pb0.97Ca0.02Na0.01Se1,Pb0.97Ca0.02Na0.01Se,841,25674,0.0013245,0.00021267,1.1273,0.82098,0.0000389499,0.0011749313
3503,10.1021/ja400069s,105,6(a),234,Pb0.97Ca0.02Na0.01Se1,Pb0.97Ca0.02Na0.01Se,841.5,25610,0.0013254,0.00021287,1.1265,0.82184,0.0000390472,0.0011765646
3503,10.1021/ja400069s,105,6(a),234,Pb0.97Ca0.02Na0.01Se1,Pb0.97Ca0.02Na0.01Se,842,25547,0.0013263,0.00021307,1.1256,0.82271,0.0000391435,0.0011783049
3503,10.1021/ja400069s,105,6(a),234,Pb0.97Ca0.02Na0.01Se1,Pb0.97Ca0.02Na0.01Se,842.5,25483,0.0013272,0.00021327,1.1248,0.82357,0.0000392418,0.0011799431
3503,10.1021/ja400069s,105,6(a),234,Pb0.97Ca0.02Na0.01Se1,Pb0.97Ca0.02Na0.01Se,843,25420,0.0013281,0.00021346,1.1239,0.82443,0.0000393391,0.0011816888
3503,10.1021/ja400069s,105,6(a),234,Pb0.97Ca0.02Na0.01Se1,Pb0.97Ca0.02Na0.01Se,843.5,25357,0.0013289,0.00021366,1.1231,0.8253,0.0000394368,0.0011832428
3503,10.1021/ja400069s,105,6(a),234,Pb0.97Ca0.02Na0.01Se1,Pb0.97Ca0.02Na0.01Se,844,25295,0.0013298,0.00021386,1.1223,0.82616,0.0000395335,0.0011848882
3503,10.1021/ja400069s,105,6(a),234,Pb0.97Ca0.02Na0.01Se1,Pb0.97Ca0.02Na0.01Se,844.5,25232,0.0013307,0.00021406,1.1214,0.82702,0.0000396322,0.0011866417
3503,10.1021/ja400069s,105,6(a),234,Pb0.97Ca0.02Na0.01Se1,Pb0.97Ca0.02Na0.01Se,845,25170,0.0013316,0.00021426,1.1206,0.82788,0.0000397298,0.001188292
3503,10.1021/ja400069s,105,6(a),234,Pb0.97Ca0.02Na0.01Se1,Pb0.97Ca0.02Na0.01Se,845.5,25108,0.0013325,0.00021445,1.1198,0.82875,0.0000398279,0.0011899446
3503,10.1021/ja400069s,105,6(a),234,Pb0.97Ca0.02Na0.01Se1,Pb0.97Ca0.02Na0.01Se,846,25046,0.0013333,0.00021465,1.119,0.82961,0.0000399265,0.0011915103
3503,10.1021/ja400069s,105,6(a),234,Pb0.97Ca0.02Na0.01Se1,Pb0.97Ca0.02Na0.01Se,846.5,24985,0.0013342,0.00021485,1.1181,0.83047,0.000040024,0.0011932743
3503,10.1021/ja400069s,105,6(a),234,Pb0.97Ca0.02Na0.01Se1,Pb0.97Ca0.02Na0.01Se,847,24923,0.0013351,0.00021505,1.1173,0.83134,0.0000401236,0.0011949342
3503,10.1021/ja400069s,105,6(a),234,Pb0.97Ca0.02Na0.01Se1,Pb0.97Ca0.02Na0.01Se,847.5,24862,0.001336,0.00021524,1.1165,0.8322,0.000040222,0.0011965965
3503,10.1021/ja400069s,105,6(a),234,Pb0.97Ca0.02Na0.01Se1,Pb0.97Ca0.02Na0.01Se,848,24801,0.0013369,0.00021544,1.1157,0.83306,0.000040321,0.0011982612
3503,10.1021/ja400069s,105,6(a),234,Pb0.97Ca0.02Na0.01Se1,Pb0.97Ca0.02Na0.01Se,848.5,24741,0.0013377,0.00021564,1.1149,0.83392,0.0000404187,0.0011998386
3503,10.1021/ja400069s,105,6(a),234,Pb0.97Ca0.02Na0.01Se1,Pb0.97Ca0.02Na0.01Se,849,24680,0.0013386,0.00021584,1.1141,0.83479,0.0000405186,0.0012015079
3503,10.1021/ja400069s,105,6(a),234,Pb0.97Ca0.02Na0.01Se1,Pb0.97Ca0.02Na0.01Se,849.5,24620,0.0013395,0.00021604,1.1133,0.83565,0.0000406174,0.0012031797
3503,10.1021/ja400069s,105,6(a),234,Pb0.97Ca0.02Na0.01Se1,Pb0.97Ca0.02Na0.01Se,850,24559,0.0013404,0.00021623,1.1125,0.83651,0.0000407183,0.0012048539
3503,10.1021/ja400069s,105,6(a),234,Pb0.97Ca0.02Na0.01Se1,Pb0.97Ca0.02Na0.01Se,850.5,24499,0.0013413,0.00021643,1.1117,0.83738,0.000040818,0.0012065305
3503,10.1021/ja400069s,105,6(a),234,Pb0.97Ca0.02Na0.01Se1,Pb0.97Ca0.02Na0.01Se,851,24440,0.0013422,0.00021663,1.1109,0.83824,0.0000409165,0.0012082096
3503,10.1021/ja400069s,105,6(a),234,Pb0.97Ca0.02Na0.01Se1,Pb0.97Ca0.02Na0.01Se,851.5,24380,0.001343,0.00021683,1.1101,0.8391,0.0000410172,0.0012098009
3503,10.1021/ja400069s,105,6(a),234,Pb0.97Ca0.02Na0.01Se1,Pb0.97Ca0.02Na0.01Se,852,24321,0.0013439,0.00021702,1.1094,0.83996,0.0000411167,0.0012113755
3503,10.1021/ja400069s,105,6(a),234,Pb0.97Ca0.02Na0.01Se1,Pb0.97Ca0.02Na0.01Se,852.5,24262,0.0013448,0.00021722,1.1086,0.84083,0.0000412167,0.0012130615
3503,10.1021/ja400069s,105,6(a),234,Pb0.97Ca0.02Na0.01Se1,Pb0.97Ca0.02Na0.01Se,853,24203,0.0013457,0.00021742,1.1078,0.84169,0.0000413172,0.00121475
3503,10.1021/ja400069s,105,6(a),234,Pb0.97Ca0.02Na0.01Se1,Pb0.97Ca0.02Na0.01Se,853.5,24144,0.0013466,0.00021762,1.107,0.84255,0.0000414182,0.0012164408
3503,10.1021/ja400069s,105,6(a),234,Pb0.97Ca0.02Na0.01Se1,Pb0.97Ca0.02Na0.01Se,854,24085,0.0013474,0.00021782,1.1063,0.84342,0.0000415196,0.0012179337
