Repository: RamyaGuru/STD2_EffMass

# STD2_EffMass
Effective mass modeling of StarryData2 data

File: csvfiles/highperformancetellerium10.1021ja400069s.csv (part 34 of 61)
sid,DOI,figureid,fignum,sampleid,samplename,composition,Temperature,Electrical conductivity,Power factor,Seebeck coefficient,Thermal conductivity,ZT,Electrical resistivity,Figure of merit Z
3503,10.1021/ja400069s,105,6(a),202,Pb0.98Ca0.01Na0.01Se1,Pb0.98Ca0.01Na0.01Se1,380,227880,0.00030017,0.000032203,3.3739,-0.032246,0.0000043883,0.0000889683
3503,10.1021/ja400069s,105,6(a),202,Pb0.98Ca0.01Na0.01Se1,Pb0.98Ca0.01Na0.01Se1,380.5,227540,0.00030138,0.000032292,3.3703,-0.031333,0.0000043948,0.0000894223
3503,10.1021/ja400069s,105,6(a),202,Pb0.98Ca0.01Na0.01Se1,Pb0.98Ca0.01Na0.01Se1,381,227200,0.00030259,0.000032381,3.3667,-0.030421,0.0000044014,0.0000898773
3503,10.1021/ja400069s,105,6(a),202,Pb0.98Ca0.01Na0.01Se1,Pb0.98Ca0.01Na0.01Se1,381.5,226870,0.0003038,0.00003247,3.3631,-0.029508,0.0000044078,0.0000903333
3503,10.1021/ja400069s,105,6(a),202,Pb0.98Ca0.01Na0.01Se1,Pb0.98Ca0.01Na0.01Se1,382,226530,0.00030501,0.000032559,3.3595,-0.028596,0.0000044144,0.0000907903
3503,10.1021/ja400069s,105,6(a),202,Pb0.98Ca0.01Na0.01Se1,Pb0.98Ca0.01Na0.01Se1,382.5,226190,0.00030623,0.000032648,3.3559,-0.027683,0.0000044211,0.0000912512
3503,10.1021/ja400069s,105,6(a),202,Pb0.98Ca0.01Na0.01Se1,Pb0.98Ca0.01Na0.01Se1,383,225860,0.00030744,0.000032738,3.3523,-0.026771,0.0000044275,0.0000917102
3503,10.1021/ja400069s,105,6(a),202,Pb0.98Ca0.01Na0.01Se1,Pb0.98Ca0.01Na0.01Se1,383.5,225520,0.00030865,0.000032828,3.3487,-0.025858,0.0000044342,0.0000921701
3503,10.1021/ja400069s,105,6(a),202,Pb0.98Ca0.01Na0.01Se1,Pb0.98Ca0.01Na0.01Se1,384,225190,0.00030986,0.000032918,3.3451,-0.024946,0.0000044407,0.000092631
3503,10.1021/ja400069s,105,6(a),202,Pb0.98Ca0.01Na0.01Se1,Pb0.98Ca0.01Na0.01Se1,384.5,224850,0.00031107,0.000033008,3.3415,-0.024033,0.0000044474,0.0000930929
3503,10.1021/ja400069s,105,6(a),202,Pb0.98Ca0.01Na0.01Se1,Pb0.98Ca0.01Na0.01Se1,385,224520,0.00031228,0.000033098,3.3379,-0.023121,0.0000044539,0.0000935558
3503,10.1021/ja400069s,105,6(a),202,Pb0.98Ca0.01Na0.01Se1,Pb0.98Ca0.01Na0.01Se1,385.5,224180,0.00031349,0.000033189,3.3344,-0.022209,0.0000044607,0.0000940169
3503,10.1021/ja400069s,105,6(a),202,Pb0.98Ca0.01Na0.01Se1,Pb0.98Ca0.01Na0.01Se1,386,223850,0.00031471,0.00003328,3.3308,-0.021296,0.0000044673,0.0000944848
3503,10.1021/ja400069s,105,6(a),202,Pb0.98Ca0.01Na0.01Se1,Pb0.98Ca0.01Na0.01Se1,386.5,223520,0.00031592,0.000033371,3.3272,-0.020384,0.0000044739,0.0000949507
3503,10.1021/ja400069s,105,6(a),202,Pb0.98Ca0.01Na0.01Se1,Pb0.98Ca0.01Na0.01Se1,387,223180,0.00031713,0.000033462,3.3236,-0.019471,0.0000044807,0.0000954176
3503,10.1021/ja400069s,105,6(a),202,Pb0.98Ca0.01Na0.01Se1,Pb0.98Ca0.01Na0.01Se1,387.5,222850,0.00031834,0.000033553,3.32,-0.018559,0.0000044873,0.0000958855
3503,10.1021/ja400069s,105,6(a),202,Pb0.98Ca0.01Na0.01Se1,Pb0.98Ca0.01Na0.01Se1,388,222520,0.00031955,0.000033645,3.3165,-0.017646,0.000004494,0.0000963516
3503,10.1021/ja400069s,105,6(a),202,Pb0.98Ca0.01Na0.01Se1,Pb0.98Ca0.01Na0.01Se1,388.5,222190,0.00032076,0.000033737,3.3129,-0.016734,0.0000045007,0.0000968215
3503,10.1021/ja400069s,105,6(a),202,Pb0.98Ca0.01Na0.01Se1,Pb0.98Ca0.01Na0.01Se1,389,221850,0.00032197,0.000033829,3.3093,-0.015821,0.0000045076,0.0000972925
3503,10.1021/ja400069s,105,6(a),202,Pb0.98Ca0.01Na0.01Se1,Pb0.98Ca0.01Na0.01Se1,389.5,221520,0.00032319,0.000033921,3.3058,-0.014909,0.0000045143,0.0000977645
3503,10.1021/ja400069s,105,6(a),202,Pb0.98Ca0.01Na0.01Se1,Pb0.98Ca0.01Na0.01Se1,390,221190,0.0003244,0.000034014,3.3022,-0.013996,0.000004521,0.0000982375
3503,10.1021/ja400069s,105,6(a),202,Pb0.98Ca0.01Na0.01Se1,Pb0.98Ca0.01Na0.01Se1,390.5,220860,0.00032561,0.000034106,3.2986,-0.013084,0.0000045278,0.0000987116
3503,10.1021/ja400069s,105,6(a),202,Pb0.98Ca0.01Na0.01Se1,Pb0.98Ca0.01Na0.01Se1,391,220530,0.00032682,0.000034199,3.2951,-0.012172,0.0000045345,0.0000991836
3503,10.1021/ja400069s,105,6(a),202,Pb0.98Ca0.01Na0.01Se1,Pb0.98Ca0.01Na0.01Se1,391.5,220200,0.00032803,0.000034293,3.2915,-0.011259,0.0000045413,0.0000996597
3503,10.1021/ja400069s,105,6(a),202,Pb0.98Ca0.01Na0.01Se1,Pb0.98Ca0.01Na0.01Se1,392,219870,0.00032924,0.000034386,3.2879,-0.010347,0.0000045481,0.0001001369
3503,10.1021/ja400069s,105,6(a),202,Pb0.98Ca0.01Na0.01Se1,Pb0.98Ca0.01Na0.01Se1,392.5,219540,0.00033045,0.000034479,3.2844,-0.0094342,0.000004555,0.000100612
3503,10.1021/ja400069s,105,6(a),202,Pb0.98Ca0.01Na0.01Se1,Pb0.98Ca0.01Na0.01Se1,393,219210,0.00033167,0.000034573,3.2808,-0.0085217,0.0000045618,0.0001010942
3503,10.1021/ja400069s,105,6(a),202,Pb0.98Ca0.01Na0.01Se1,Pb0.98Ca0.01Na0.01Se1,393.5,218880,0.00033288,0.000034667,3.2773,-0.0076093,0.0000045687,0.0001015714
3503,10.1021/ja400069s,105,6(a),202,Pb0.98Ca0.01Na0.01Se1,Pb0.98Ca0.01Na0.01Se1,394,218550,0.00033409,0.000034761,3.2737,-0.0066968,0.0000045756,0.0001020527
3503,10.1021/ja400069s,105,6(a),202,Pb0.98Ca0.01Na0.01Se1,Pb0.98Ca0.01Na0.01Se1,394.5,218220,0.0003353,0.000034856,3.2702,-0.0057844,0.0000045825,0.000102532
3503,10.1021/ja400069s,105,6(a),202,Pb0.98Ca0.01Na0.01Se1,Pb0.98Ca0.01Na0.01Se1,395,217890,0.00033651,0.000034951,3.2666,-0.0048719,0.0000045895,0.0001030154
3503,10.1021/ja400069s,105,6(a),202,Pb0.98Ca0.01Na0.01Se1,Pb0.98Ca0.01Na0.01Se1,395.5,217560,0.00033772,0.000035045,3.2631,-0.0039594,0.0000045964,0.0001034967
3503,10.1021/ja400069s,105,6(a),202,Pb0.98Ca0.01Na0.01Se1,Pb0.98Ca0.01Na0.01Se1,396,217240,0.00033893,0.000035141,3.2595,-0.003047,0.0000046032,0.0001039822
3503,10.1021/ja400069s,105,6(a),202,Pb0.98Ca0.01Na0.01Se1,Pb0.98Ca0.01Na0.01Se1,396.5,216910,0.00034015,0.000035236,3.256,-0.0021345,0.0000046102,0.0001044687
3503,10.1021/ja400069s,105,6(a),202,Pb0.98Ca0.01Na0.01Se1,Pb0.98Ca0.01Na0.01Se1,397,216580,0.00034136,0.000035331,3.2525,-0.0012221,0.0000046172,0.0001049531
3503,10.1021/ja400069s,105,6(a),202,Pb0.98Ca0.01Na0.01Se1,Pb0.98Ca0.01Na0.01Se1,397.5,216250,0.00034257,0.000035427,3.2489,-0.00030962,0.0000046243,0.0001054418
3503,10.1021/ja400069s,105,6(a),202,Pb0.98Ca0.01Na0.01Se1,Pb0.98Ca0.01Na0.01Se1,398,215930,0.00034378,0.000035523,3.2454,0.00060284,0.0000046311,0.0001059284
3503,10.1021/ja400069s,105,6(a),202,Pb0.98Ca0.01Na0.01Se1,Pb0.98Ca0.01Na0.01Se1,398.5,215600,0.00034499,0.000035619,3.2419,0.0015153,0.0000046382,0.000106416
3503,10.1021/ja400069s,105,6(a),202,Pb0.98Ca0.01Na0.01Se1,Pb0.98Ca0.01Na0.01Se1,399,215270,0.0003462,0.000035716,3.2383,0.0024278,0.0000046453,0.0001069079
3503,10.1021/ja400069s,105,6(a),202,Pb0.98Ca0.01Na0.01Se1,Pb0.98Ca0.01Na0.01Se1,399.5,214950,0.00034742,0.000035813,3.2348,0.0033402,0.0000046522,0.0001074008
3503,10.1021/ja400069s,105,6(a),202,Pb0.98Ca0.01Na0.01Se1,Pb0.98Ca0.01Na0.01Se1,400,214620,0.00034863,0.000035909,3.2313,0.0042527,0.0000046594,0.0001078916
3503,10.1021/ja400069s,105,6(a),202,Pb0.98Ca0.01Na0.01Se1,Pb0.98Ca0.01Na0.01Se1,400.5,214300,0.00034984,0.000036007,3.2278,0.0051651,0.0000046664,0.0001083834
3503,10.1021/ja400069s,105,6(a),202,Pb0.98Ca0.01Na0.01Se1,Pb0.98Ca0.01Na0.01Se1,401,213970,0.00035105,0.000036104,3.2242,0.0060776,0.0000046736,0.0001088797
3503,10.1021/ja400069s,105,6(a),202,Pb0.98Ca0.01Na0.01Se1,Pb0.98Ca0.01Na0.01Se1,401.5,213650,0.00035226,0.000036202,3.2207,0.00699,0.0000046806,0.0001093737
3503,10.1021/ja400069s,105,6(a),202,Pb0.98Ca0.01Na0.01Se1,Pb0.98Ca0.01Na0.01Se1,402,213320,0.00035347,0.000036299,3.2172,0.0079025,0.0000046878,0.0001098688
3503,10.1021/ja400069s,105,6(a),202,Pb0.98Ca0.01Na0.01Se1,Pb0.98Ca0.01Na0.01Se1,402.5,213000,0.00035468,0.000036397,3.2137,0.0088149,0.0000046948,0.000110365
3503,10.1021/ja400069s,105,6(a),202,Pb0.98Ca0.01Na0.01Se1,Pb0.98Ca0.01Na0.01Se1,403,212670,0.0003559,0.000036496,3.2102,0.0097274,0.0000047021,0.0001108654
3503,10.1021/ja400069s,105,6(a),202,Pb0.98Ca0.01Na0.01Se1,Pb0.98Ca0.01Na0.01Se1,403.5,212350,0.00035711,0.000036594,3.2067,0.01064,0.0000047092,0.0001113637
3503,10.1021/ja400069s,105,6(a),202,Pb0.98Ca0.01Na0.01Se1,Pb0.98Ca0.01Na0.01Se1,404,212030,0.00035832,0.000036693,3.2031,0.011552,0.0000047163,0.0001118666
3503,10.1021/ja400069s,105,6(a),202,Pb0.98Ca0.01Na0.01Se1,Pb0.98Ca0.01Na0.01Se1,404.5,211700,0.00035953,0.000036792,3.1996,0.012465,0.0000047237,0.0001123672
3503,10.1021/ja400069s,105,6(a),202,Pb0.98Ca0.01Na0.01Se1,Pb0.98Ca0.01Na0.01Se1,405,211380,0.00036074,0.000036891,3.1961,0.013377,0.0000047308,0.0001128688
3503,10.1021/ja400069s,105,6(a),202,Pb0.98Ca0.01Na0.01Se1,Pb0.98Ca0.01Na0.01Se1,405.5,211060,0.00036195,0.000036991,3.1926,0.01429,0.000004738,0.0001133715
3503,10.1021/ja400069s,105,6(a),202,Pb0.98Ca0.01Na0.01Se1,Pb0.98Ca0.01Na0.01Se1,406,210740,0.00036316,0.000037091,3.1891,0.015202,0.0000047452,0.0001138754
3503,10.1021/ja400069s,105,6(a),202,Pb0.98Ca0.01Na0.01Se1,Pb0.98Ca0.01Na0.01Se1,406.5,210420,0.00036438,0.000037191,3.1856,0.016115,0.0000047524,0.0001143835
3503,10.1021/ja400069s,105,6(a),202,Pb0.98Ca0.01Na0.01Se1,Pb0.98Ca0.01Na0.01Se1,407,210090,0.00036559,0.000037291,3.1821,0.017027,0.0000047599,0.0001148895
3503,10.1021/ja400069s,105,6(a),202,Pb0.98Ca0.01Na0.01Se1,Pb0.98Ca0.01Na0.01Se1,407.5,209770,0.0003668,0.000037391,3.1786,0.01794,0.0000047671,0.0001153967
3503,10.1021/ja400069s,105,6(a),202,Pb0.98Ca0.01Na0.01Se1,Pb0.98Ca0.01Na0.01Se1,408,209450,0.00036801,0.000037492,3.1751,0.018852,0.0000047744,0.000115905
3503,10.1021/ja400069s,105,6(a),202,Pb0.98Ca0.01Na0.01Se1,Pb0.98Ca0.01Na0.01Se1,408.5,209130,0.00036922,0.000037593,3.1717,0.019764,0.0000047817,0.0001164108
3503,10.1021/ja400069s,105,6(a),202,Pb0.98Ca0.01Na0.01Se1,Pb0.98Ca0.01Na0.01Se1,409,208810,0.00037043,0.000037694,3.1682,0.020677,0.000004789,0.0001169213
3503,10.1021/ja400069s,105,6(a),202,Pb0.98Ca0.01Na0.01Se1,Pb0.98Ca0.01Na0.01Se1,409.5,208490,0.00037164,0.000037795,3.1647,0.021589,0.0000047964,0.0001174329
3503,10.1021/ja400069s,105,6(a),202,Pb0.98Ca0.01Na0.01Se1,Pb0.98Ca0.01Na0.01Se1,410,208170,0.00037286,0.000037897,3.1612,0.022502,0.0000048038,0.0001179489
3503,10.1021/ja400069s,105,6(a),202,Pb0.98Ca0.01Na0.01Se1,Pb0.98Ca0.01Na0.01Se1,410.5,207850,0.00037407,0.000037999,3.1577,0.023414,0.0000048112,0.0001184628
3503,10.1021/ja400069s,105,6(a),202,Pb0.98Ca0.01Na0.01Se1,Pb0.98Ca0.01Na0.01Se1,411,207530,0.00037528,0.000038101,3.1542,0.024327,0.0000048186,0.0001189779
3503,10.1021/ja400069s,105,6(a),202,Pb0.98Ca0.01Na0.01Se1,Pb0.98Ca0.01Na0.01Se1,411.5,207210,0.00037649,0.000038203,3.1508,0.025239,0.000004826,0.0001194903
3503,10.1021/ja400069s,105,6(a),202,Pb0.98Ca0.01Na0.01Se1,Pb0.98Ca0.01Na0.01Se1,412,206890,0.0003777,0.000038306,3.1473,0.026152,0.0000048335,0.0001200076
3503,10.1021/ja400069s,105,6(a),202,Pb0.98Ca0.01Na0.01Se1,Pb0.98Ca0.01Na0.01Se1,412.5,206570,0.00037891,0.000038409,3.1438,0.027064,0.000004841,0.0001205261
3503,10.1021/ja400069s,105,6(a),202,Pb0.98Ca0.01Na0.01Se1,Pb0.98Ca0.01Na0.01Se1,413,206260,0.00038012,0.000038512,3.1403,0.027977,0.0000048482,0.0001210458
3503,10.1021/ja400069s,105,6(a),202,Pb0.98Ca0.01Na0.01Se1,Pb0.98Ca0.01Na0.01Se1,413.5,205940,0.00038134,0.000038615,3.1369,0.028889,0.0000048558,0.0001215659
3503,10.1021/ja400069s,105,6(a),202,Pb0.98Ca0.01Na0.01Se1,Pb0.98Ca0.01Na0.01Se1,414,205620,0.00038255,0.000038719,3.1334,0.029801,0.0000048633,0.0001220878
3503,10.1021/ja400069s,105,6(a),202,Pb0.98Ca0.01Na0.01Se1,Pb0.98Ca0.01Na0.01Se1,414.5,205300,0.00038376,0.000038823,3.1299,0.030714,0.0000048709,0.0001226109
3503,10.1021/ja400069s,105,6(a),202,Pb0.98Ca0.01Na0.01Se1,Pb0.98Ca0.01Na0.01Se1,415,204980,0.00038497,0.000038927,3.1265,0.031626,0.0000048785,0.0001231313
3503,10.1021/ja400069s,105,6(a),202,Pb0.98Ca0.01Na0.01Se1,Pb0.98Ca0.01Na0.01Se1,415.5,204670,0.00038618,0.000039031,3.123,0.032539,0.0000048859,0.0001236567
3503,10.1021/ja400069s,105,6(a),202,Pb0.98Ca0.01Na0.01Se1,Pb0.98Ca0.01Na0.01Se1,416,204350,0.00038739,0.000039136,3.1196,0.033451,0.0000048936,0.0001241794
3503,10.1021/ja400069s,105,6(a),202,Pb0.98Ca0.01Na0.01Se1,Pb0.98Ca0.01Na0.01Se1,416.5,204030,0.0003886,0.000039241,3.1161,0.034364,0.0000049012,0.0001247072
3503,10.1021/ja400069s,105,6(a),202,Pb0.98Ca0.01Na0.01Se1,Pb0.98Ca0.01Na0.01Se1,417,203720,0.00038982,0.000039346,3.1127,0.035276,0.0000049087,0.0001252353
3503,10.1021/ja400069s,105,6(a),202,Pb0.98Ca0.01Na0.01Se1,Pb0.98Ca0.01Na0.01Se1,417.5,203400,0.00039103,0.000039451,3.1092,0.036189,0.0000049164,0.0001257655
3503,10.1021/ja400069s,105,6(a),202,Pb0.98Ca0.01Na0.01Se1,Pb0.98Ca0.01Na0.01Se1,418,203090,0.00039224,0.000039557,3.1058,0.037101,0.0000049239,0.0001262927
3503,10.1021/ja400069s,105,6(a),202,Pb0.98Ca0.01Na0.01Se1,Pb0.98Ca0.01Na0.01Se1,418.5,202770,0.00039345,0.000039663,3.1023,0.038014,0.0000049317,0.0001268253
3503,10.1021/ja400069s,105,6(a),202,Pb0.98Ca0.01Na0.01Se1,Pb0.98Ca0.01Na0.01Se1,419,202460,0.00039466,0.000039769,3.0989,0.038926,0.0000049392,0.0001273549
3503,10.1021/ja400069s,105,6(a),202,Pb0.98Ca0.01Na0.01Se1,Pb0.98Ca0.01Na0.01Se1,419.5,202140,0.00039587,0.000039875,3.0954,0.039838,0.0000049471,0.0001278898
3503,10.1021/ja400069s,105,6(a),202,Pb0.98Ca0.01Na0.01Se1,Pb0.98Ca0.01Na0.01Se1,420,201830,0.00039708,0.000039982,3.092,0.040751,0.0000049547,0.0001284217
3503,10.1021/ja400069s,105,6(a),202,Pb0.98Ca0.01Na0.01Se1,Pb0.98Ca0.01Na0.01Se1,420.5,201510,0.0003983,0.000040089,3.0886,0.041663,0.0000049625,0.0001289581
3503,10.1021/ja400069s,105,6(a),202,Pb0.98Ca0.01Na0.01Se1,Pb0.98Ca0.01Na0.01Se1,421,201200,0.00039951,0.000040196,3.0851,0.042576,0.0000049702,0.0001294966
3503,10.1021/ja400069s,105,6(a),202,Pb0.98Ca0.01Na0.01Se1,Pb0.98Ca0.01Na0.01Se1,421.5,200880,0.00040072,0.000040303,3.0817,0.043488,0.0000049781,0.0001300321
3503,10.1021/ja400069s,105,6(a),202,Pb0.98Ca0.01Na0.01Se1,Pb0.98Ca0.01Na0.01Se1,422,200570,0.00040193,0.000040411,3.0783,0.044401,0.0000049858,0.0001305688
3503,10.1021/ja400069s,105,6(a),202,Pb0.98Ca0.01Na0.01Se1,Pb0.98Ca0.01Na0.01Se1,422.5,200260,0.00040314,0.000040519,3.0749,0.045313,0.0000049935,0.0001311067
3503,10.1021/ja400069s,105,6(a),202,Pb0.98Ca0.01Na0.01Se1,Pb0.98Ca0.01Na0.01Se1,423,199940,0.00040435,0.000040627,3.0714,0.046226,0.0000050015,0.0001316501
3503,10.1021/ja400069s,105,6(a),202,Pb0.98Ca0.01Na0.01Se1,Pb0.98Ca0.01Na0.01Se1,423.5,199630,0.00040556,0.000040735,3.068,0.047138,0.0000050093,0.0001321904
3503,10.1021/ja400069s,105,6(a),202,Pb0.98Ca0.01Na0.01Se1,Pb0.98Ca0.01Na0.01Se1,424,199320,0.00040678,0.000040844,3.0646,0.048051,0.0000050171,0.0001327351
3503,10.1021/ja400069s,105,6(a),202,Pb0.98Ca0.01Na0.01Se1,Pb0.98Ca0.01Na0.01Se1,424.5,199010,0.00040799,0.000040953,3.0612,0.048963,0.0000050249,0.0001332778
3503,10.1021/ja400069s,105,6(a),202,Pb0.98Ca0.01Na0.01Se1,Pb0.98Ca0.01Na0.01Se1,425,198690,0.0004092,0.000041062,3.0578,0.049875,0.000005033,0.0001338217
3503,10.1021/ja400069s,105,6(a),202,Pb0.98Ca0.01Na0.01Se1,Pb0.98Ca0.01Na0.01Se1,425.5,198380,0.00041041,0.000041171,3.0544,0.050788,0.0000050408,0.0001343668
3503,10.1021/ja400069s,105,6(a),202,Pb0.98Ca0.01Na0.01Se1,Pb0.98Ca0.01Na0.01Se1,426,198070,0.00041162,0.000041281,3.051,0.0517,0.0000050487,0.0001349131
3503,10.1021/ja400069s,105,6(a),202,Pb0.98Ca0.01Na0.01Se1,Pb0.98Ca0.01Na0.01Se1,426.5,197760,0.00041283,0.000041391,3.0476,0.052613,0.0000050566,0.0001354607
3503,10.1021/ja400069s,105,6(a),202,Pb0.98Ca0.01Na0.01Se1,Pb0.98Ca0.01Na0.01Se1,427,197450,0.00041404,0.000041501,3.0442,0.053525,0.0000050646,0.0001360095
3503,10.1021/ja400069s,105,6(a),202,Pb0.98Ca0.01Na0.01Se1,Pb0.98Ca0.01Na0.01Se1,427.5,197140,0.00041526,0.000041612,3.0408,0.054438,0.0000050725,0.0001365627
3503,10.1021/ja400069s,105,6(a),202,Pb0.98Ca0.01Na0.01Se1,Pb0.98Ca0.01Na0.01Se1,428,196830,0.00041647,0.000041723,3.0374,0.05535,0.0000050805,0.000137114
3503,10.1021/ja400069s,105,6(a),202,Pb0.98Ca0.01Na0.01Se1,Pb0.98Ca0.01Na0.01Se1,428.5,196520,0.00041768,0.000041834,3.034,0.056263,0.0000050885,0.0001376664
3503,10.1021/ja400069s,105,6(a),202,Pb0.98Ca0.01Na0.01Se1,Pb0.98Ca0.01Na0.01Se1,429,196210,0.00041889,0.000041945,3.0306,0.057175,0.0000050966,0.0001382202
3503,10.1021/ja400069s,105,6(a),202,Pb0.98Ca0.01Na0.01Se1,Pb0.98Ca0.01Na0.01Se1,429.5,195900,0.0004201,0.000042056,3.0272,0.058088,0.0000051046,0.0001387751
3503,10.1021/ja400069s,105,6(a),202,Pb0.98Ca0.01Na0.01Se1,Pb0.98Ca0.01Na0.01Se1,430,195590,0.00042131,0.000042168,3.0238,0.059,0.0000051127,0.0001393313
3503,10.1021/ja400069s,105,6(a),202,Pb0.98Ca0.01Na0.01Se1,Pb0.98Ca0.01Na0.01Se1,430.5,195280,0.00042253,0.00004228,3.0204,0.059912,0.0000051209,0.0001398921
3503,10.1021/ja400069s,105,6(a),202,Pb0.98Ca0.01Na0.01Se1,Pb0.98Ca0.01Na0.01Se1,431,194970,0.00042374,0.000042393,3.017,0.060825,0.000005129,0.0001404508
3503,10.1021/ja400069s,105,6(a),202,Pb0.98Ca0.01Na0.01Se1,Pb0.98Ca0.01Na0.01Se1,431.5,194660,0.00042495,0.000042505,3.0136,0.061737,0.0000051372,0.0001410108
3503,10.1021/ja400069s,105,6(a),202,Pb0.98Ca0.01Na0.01Se1,Pb0.98Ca0.01Na0.01Se1,432,194350,0.00042616,0.000042618,3.0103,0.06265,0.0000051454,0.0001415673
3503,10.1021/ja400069s,105,6(a),202,Pb0.98Ca0.01Na0.01Se1,Pb0.98Ca0.01Na0.01Se1,432.5,194040,0.00042737,0.000042731,3.0069,0.063562,0.0000051536,0.0001421298
3503,10.1021/ja400069s,105,6(a),202,Pb0.98Ca0.01Na0.01Se1,Pb0.98Ca0.01Na0.01Se1,433,193730,0.00042858,0.000042844,3.0035,0.064475,0.0000051618,0.0001426935
3503,10.1021/ja400069s,105,6(a),202,Pb0.98Ca0.01Na0.01Se1,Pb0.98Ca0.01Na0.01Se1,433.5,193430,0.00042979,0.000042958,3.0002,0.065387,0.0000051698,0.0001432538
3503,10.1021/ja400069s,105,6(a),202,Pb0.98Ca0.01Na0.01Se1,Pb0.98Ca0.01Na0.01Se1,434,193120,0.00043101,0.000043072,2.9968,0.0663,0.0000051781,0.0001438234
3503,10.1021/ja400069s,105,6(a),202,Pb0.98Ca0.01Na0.01Se1,Pb0.98Ca0.01Na0.01Se1,434.5,192810,0.00043222,0.000043186,2.9934,0.067212,0.0000051865,0.000144391
3503,10.1021/ja400069s,105,6(a),202,Pb0.98Ca0.01Na0.01Se1,Pb0.98Ca0.01Na0.01Se1,435,192500,0.00043343,0.000043301,2.9901,0.068125,0.0000051948,0.000144955
3503,10.1021/ja400069s,105,6(a),202,Pb0.98Ca0.01Na0.01Se1,Pb0.98Ca0.01Na0.01Se1,435.5,192200,0.00043464,0.000043415,2.9867,0.069037,0.0000052029,0.0001455252
3503,10.1021/ja400069s,105,6(a),202,Pb0.98Ca0.01Na0.01Se1,Pb0.98Ca0.01Na0.01Se1,436,191890,0.00043585,0.00004353,2.9833,0.06995,0.0000052113,0.0001460966
3503,10.1021/ja400069s,105,6(a),202,Pb0.98Ca0.01Na0.01Se1,Pb0.98Ca0.01Na0.01Se1,436.5,191580,0.00043706,0.000043646,2.98,0.070862,0.0000052198,0.0001466644
3503,10.1021/ja400069s,105,6(a),202,Pb0.98Ca0.01Na0.01Se1,Pb0.98Ca0.01Na0.01Se1,437,191280,0.00043827,0.000043761,2.9766,0.071774,0.0000052279,0.0001472385
3503,10.1021/ja400069s,105,6(a),202,Pb0.98Ca0.01Na0.01Se1,Pb0.98Ca0.01Na0.01Se1,437.5,190970,0.00043949,0.000043877,2.9733,0.072687,0.0000052364,0.0001478122
3503,10.1021/ja400069s,105,6(a),202,Pb0.98Ca0.01Na0.01Se1,Pb0.98Ca0.01Na0.01Se1,438,190670,0.0004407,0.000043993,2.9699,0.073599,0.0000052447,0.0001483888
3503,10.1021/ja400069s,105,6(a),202,Pb0.98Ca0.01Na0.01Se1,Pb0.98Ca0.01Na0.01Se1,438.5,190360,0.00044191,0.000044109,2.9666,0.074512,0.0000052532,0.0001489618
3503,10.1021/ja400069s,105,6(a),202,Pb0.98Ca0.01Na0.01Se1,Pb0.98Ca0.01Na0.01Se1,439,190060,0.00044312,0.000044226,2.9633,0.075424,0.0000052615,0.000149536
3503,10.1021/ja400069s,105,6(a),202,Pb0.98Ca0.01Na0.01Se1,Pb0.98Ca0.01Na0.01Se1,439.5,189750,0.00044433,0.000044343,2.9599,0.076337,0.0000052701,0.0001501166
3503,10.1021/ja400069s,105,6(a),202,Pb0.98Ca0.01Na0.01Se1,Pb0.98Ca0.01Na0.01Se1,440,189450,0.00044554,0.00004446,2.9566,0.077249,0.0000052784,0.0001506934
3503,10.1021/ja400069s,105,6(a),202,Pb0.98Ca0.01Na0.01Se1,Pb0.98Ca0.01Na0.01Se1,440.5,189140,0.00044675,0.000044577,2.9533,0.078162,0.0000052871,0.0001512715
3503,10.1021/ja400069s,105,6(a),202,Pb0.98Ca0.01Na0.01Se1,Pb0.98Ca0.01Na0.01Se1,441,188840,0.00044797,0.000044695,2.9499,0.079074,0.0000052955,0.0001518594
3503,10.1021/ja400069s,105,6(a),202,Pb0.98Ca0.01Na0.01Se1,Pb0.98Ca0.01Na0.01Se1,441.5,188530,0.00044918,0.000044813,2.9466,0.079987,0.0000053042,0.0001524401
3503,10.1021/ja400069s,105,6(a),202,Pb0.98Ca0.01Na0.01Se1,Pb0.98Ca0.01Na0.01Se1,442,188230,0.00045039,0.000044931,2.9433,0.080899,0.0000053126,0.0001530221
3503,10.1021/ja400069s,105,6(a),202,Pb0.98Ca0.01Na0.01Se1,Pb0.98Ca0.01Na0.01Se1,442.5,187930,0.0004516,0.00004505,2.94,0.081811,0.0000053211,0.0001536054
3503,10.1021/ja400069s,105,6(a),202,Pb0.98Ca0.01Na0.01Se1,Pb0.98Ca0.01Na0.01Se1,443,187620,0.00045281,0.000045168,2.9366,0.082724,0.0000053299,0.0001541953
3503,10.1021/ja400069s,105,6(a),202,Pb0.98Ca0.01Na0.01Se1,Pb0.98Ca0.01Na0.01Se1,443.5,187320,0.00045402,0.000045287,2.9333,0.083636,0.0000053385,0.0001547813
3503,10.1021/ja400069s,105,6(a),202,Pb0.98Ca0.01Na0.01Se1,Pb0.98Ca0.01Na0.01Se1,444,187020,0.00045523,0.000045407,2.93,0.084549,0.000005347,0.0001553686
3503,10.1021/ja400069s,105,6(a),202,Pb0.98Ca0.01Na0.01Se1,Pb0.98Ca0.01Na0.01Se1,444.5,186720,0.00045645,0.000045526,2.9267,0.085461,0.0000053556,0.0001559606
3503,10.1021/ja400069s,105,6(a),202,Pb0.98Ca0.01Na0.01Se1,Pb0.98Ca0.01Na0.01Se1,445,186410,0.00045766,0.000045646,2.9234,0.086374,0.0000053645,0.0001565506
3503,10.1021/ja400069s,105,6(a),202,Pb0.98Ca0.01Na0.01Se1,Pb0.98Ca0.01Na0.01Se1,445.5,186110,0.00045887,0.000045766,2.9201,0.087286,0.0000053732,0.0001571419
3503,10.1021/ja400069s,105,6(a),202,Pb0.98Ca0.01Na0.01Se1,Pb0.98Ca0.01Na0.01Se1,446,185810,0.00046008,0.000045887,2.9168,0.088199,0.0000053818,0.0001577345
3503,10.1021/ja400069s,105,6(a),202,Pb0.98Ca0.01Na0.01Se1,Pb0.98Ca0.01Na0.01Se1,446.5,185510,0.00046129,0.000046007,2.9135,0.089111,0.0000053905,0.0001583285
3503,10.1021/ja400069s,105,6(a),202,Pb0.98Ca0.01Na0.01Se1,Pb0.98Ca0.01Na0.01Se1,447,185210,0.0004625,0.000046128,2.9102,0.090024,0.0000053993,0.0001589238
3503,10.1021/ja400069s,105,6(a),202,Pb0.98Ca0.01Na0.01Se1,Pb0.98Ca0.01Na0.01Se1,447.5,184910,0.00046371,0.000046249,2.9069,0.090936,0.000005408,0.0001595205
3503,10.1021/ja400069s,105,6(a),202,Pb0.98Ca0.01Na0.01Se1,Pb0.98Ca0.01Na0.01Se1,448,184600,0.00046493,0.000046371,2.9036,0.091848,0.0000054171,0.0001601219
3503,10.1021/ja400069s,105,6(a),202,Pb0.98Ca0.01Na0.01Se1,Pb0.98Ca0.01Na0.01Se1,448.5,184300,0.00046614,0.000046493,2.9003,0.092761,0.0000054259,0.0001607213
3503,10.1021/ja400069s,105,6(a),202,Pb0.98Ca0.01Na0.01Se1,Pb0.98Ca0.01Na0.01Se1,449,184000,0.00046735,0.000046615,2.897,0.093673,0.0000054348,0.0001613221
3503,10.1021/ja400069s,105,6(a),202,Pb0.98Ca0.01Na0.01Se1,Pb0.98Ca0.01Na0.01Se1,449.5,183700,0.00046856,0.000046737,2.8937,0.094586,0.0000054437,0.0001619242
3503,10.1021/ja400069s,105,6(a),202,Pb0.98Ca0.01Na0.01Se1,Pb0.98Ca0.01Na0.01Se1,450,183400,0.00046977,0.000046859,2.8905,0.095498,0.0000054526,0.0001625221
3503,10.1021/ja400069s,105,6(a),202,Pb0.98Ca0.01Na0.01Se1,Pb0.98Ca0.01Na0.01Se1,450.5,183100,0.00047098,0.000046982,2.8872,0.096411,0.0000054615,0.0001631269
3503,10.1021/ja400069s,105,6(a),202,Pb0.98Ca0.01Na0.01Se1,Pb0.98Ca0.01Na0.01Se1,451,182800,0.00047219,0.000047105,2.8839,0.097323,0.0000054705,0.0001637331
3503,10.1021/ja400069s,105,6(a),202,Pb0.98Ca0.01Na0.01Se1,Pb0.98Ca0.01Na0.01Se1,451.5,182500,0.00047341,0.000047229,2.8806,0.098236,0.0000054795,0.0001643442
3503,10.1021/ja400069s,105,6(a),202,Pb0.98Ca0.01Na0.01Se1,Pb0.98Ca0.01Na0.01Se1,452,182210,0.00047462,0.000047353,2.8774,0.099148,0.0000054882,0.0001649475
3503,10.1021/ja400069s,105,6(a),202,Pb0.98Ca0.01Na0.01Se1,Pb0.98Ca0.01Na0.01Se1,452.5,181910,0.00047583,0.000047476,2.8741,0.10006,0.0000054972,0.0001655579
3503,10.1021/ja400069s,105,6(a),202,Pb0.98Ca0.01Na0.01Se1,Pb0.98Ca0.01Na0.01Se1,453,181610,0.00047704,0.000047601,2.8708,0.10097,0.0000055063,0.0001661697
3503,10.1021/ja400069s,105,6(a),202,Pb0.98Ca0.01Na0.01Se1,Pb0.98Ca0.01Na0.01Se1,453.5,181310,0.00047825,0.000047725,2.8676,0.10189,0.0000055154,0.0001667771
3503,10.1021/ja400069s,105,6(a),202,Pb0.98Ca0.01Na0.01Se1,Pb0.98Ca0.01Na0.01Se1,454,181010,0.00047946,0.00004785,2.8643,0.1028,0.0000055246,0.0001673917
3503,10.1021/ja400069s,105,6(a),202,Pb0.98Ca0.01Na0.01Se1,Pb0.98Ca0.01Na0.01Se1,454.5,180710,0.00048067,0.000047975,2.8611,0.10371,0.0000055337,0.0001680018
3503,10.1021/ja400069s,105,6(a),202,Pb0.98Ca0.01Na0.01Se1,Pb0.98Ca0.01Na0.01Se1,455,180420,0.00048189,0.0000481,2.8578,0.10462,0.0000055426,0.0001686227
3503,10.1021/ja400069s,105,6(a),202,Pb0.98Ca0.01Na0.01Se1,Pb0.98Ca0.01Na0.01Se1,455.5,180120,0.0004831,0.000048226,2.8546,0.10554,0.0000055519,0.0001692356
3503,10.1021/ja400069s,105,6(a),202,Pb0.98Ca0.01Na0.01Se1,Pb0.98Ca0.01Na0.01Se1,456,179820,0.00048431,0.000048352,2.8513,0.10645,0.0000055611,0.0001698559
3503,10.1021/ja400069s,105,6(a),202,Pb0.98Ca0.01Na0.01Se1,Pb0.98Ca0.01Na0.01Se1,456.5,179530,0.00048552,0.000048478,2.8481,0.10736,0.0000055701,0.0001704715
3503,10.1021/ja400069s,105,6(a),202,Pb0.98Ca0.01Na0.01Se1,Pb0.98Ca0.01Na0.01Se1,457,179230,0.00048673,0.000048604,2.8448,0.10827,0.0000055794,0.0001710946
3503,10.1021/ja400069s,105,6(a),202,Pb0.98Ca0.01Na0.01Se1,Pb0.98Ca0.01Na0.01Se1,457.5,178930,0.00048794,0.000048731,2.8416,0.10919,0.0000055888,0.0001717131
3503,10.1021/ja400069s,105,6(a),202,Pb0.98Ca0.01Na0.01Se1,Pb0.98Ca0.01Na0.01Se1,458,178640,0.00048915,0.000048858,2.8384,0.1101,0.0000055979,0.000172333
3503,10.1021/ja400069s,105,6(a),202,Pb0.98Ca0.01Na0.01Se1,Pb0.98Ca0.01Na0.01Se1,458.5,178340,0.00049037,0.000048985,2.8351,0.11101,0.0000056073,0.0001729639
3503,10.1021/ja400069s,105,6(a),202,Pb0.98Ca0.01Na0.01Se1,Pb0.98Ca0.01Na0.01Se1,459,178050,0.00049158,0.000049113,2.8319,0.11192,0.0000056164,0.0001735866
3503,10.1021/ja400069s,105,6(a),202,Pb0.98Ca0.01Na0.01Se1,Pb0.98Ca0.01Na0.01Se1,459.5,177750,0.00049279,0.000049241,2.8287,0.11283,0.0000056259,0.0001742108
3503,10.1021/ja400069s,105,6(a),202,Pb0.98Ca0.01Na0.01Se1,Pb0.98Ca0.01Na0.01Se1,460,177450,0.000494,0.000049369,2.8254,0.11375,0.0000056354,0.0001748425
3503,10.1021/ja400069s,105,6(a),202,Pb0.98Ca0.01Na0.01Se1,Pb0.98Ca0.01Na0.01Se1,460.5,177160,0.00049521,0.000049497,2.8222,0.11466,0.0000056446,0.0001754695
3503,10.1021/ja400069s,105,6(a),202,Pb0.98Ca0.01Na0.01Se1,Pb0.98Ca0.01Na0.01Se1,461,176860,0.00049642,0.000049626,2.819,0.11557,0.0000056542,0.0001760979
3503,10.1021/ja400069s,105,6(a),202,Pb0.98Ca0.01Na0.01Se1,Pb0.98Ca0.01Na0.01Se1,461.5,176570,0.00049763,0.000049755,2.8158,0.11648,0.0000056635,0.0001767278
3503,10.1021/ja400069s,105,6(a),202,Pb0.98Ca0.01Na0.01Se1,Pb0.98Ca0.01Na0.01Se1,462,176280,0.00049885,0.000049884,2.8126,0.1174,0.0000056728,0.0001773626
3503,10.1021/ja400069s,105,6(a),202,Pb0.98Ca0.01Na0.01Se1,Pb0.98Ca0.01Na0.01Se1,462.5,175980,0.00050006,0.000050014,2.8094,0.11831,0.0000056825,0.0001779953
3503,10.1021/ja400069s,105,6(a),202,Pb0.98Ca0.01Na0.01Se1,Pb0.98Ca0.01Na0.01Se1,463,175690,0.00050127,0.000050143,2.8062,0.11922,0.0000056918,0.0001786295
3503,10.1021/ja400069s,105,6(a),202,Pb0.98Ca0.01Na0.01Se1,Pb0.98Ca0.01Na0.01Se1,463.5,175390,0.00050248,0.000050273,2.803,0.12013,0.0000057016,0.0001792651
3503,10.1021/ja400069s,105,6(a),202,Pb0.98Ca0.01Na0.01Se1,Pb0.98Ca0.01Na0.01Se1,464,175100,0.00050369,0.000050404,2.7998,0.12105,0.000005711,0.0001799021
3503,10.1021/ja400069s,105,6(a),202,Pb0.98Ca0.01Na0.01Se1,Pb0.98Ca0.01Na0.01Se1,464.5,174810,0.0005049,0.000050534,2.7966,0.12196,0.0000057205,0.0001805407
3503,10.1021/ja400069s,105,6(a),202,Pb0.98Ca0.01Na0.01Se1,Pb0.98Ca0.01Na0.01Se1,465,174510,0.00050612,0.000050665,2.7934,0.12287,0.0000057303,0.0001811842
3503,10.1021/ja400069s,105,6(a),202,Pb0.98Ca0.01Na0.01Se1,Pb0.98Ca0.01Na0.01Se1,465.5,174220,0.00050733,0.000050796,2.7902,0.12378,0.0000057399,0.0001818257
3503,10.1021/ja400069s,105,6(a),202,Pb0.98Ca0.01Na0.01Se1,Pb0.98Ca0.01Na0.01Se1,466,173930,0.00050854,0.000050928,2.787,0.1247,0.0000057494,0.0001824686
3503,10.1021/ja400069s,105,6(a),202,Pb0.98Ca0.01Na0.01Se1,Pb0.98Ca0.01Na0.01Se1,466.5,173640,0.00050975,0.00005106,2.7838,0.12561,0.000005759,0.000183113
3503,10.1021/ja400069s,105,6(a),202,Pb0.98Ca0.01Na0.01Se1,Pb0.98Ca0.01Na0.01Se1,467,173350,0.00051096,0.000051192,2.7806,0.12652,0.0000057687,0.0001837589
3503,10.1021/ja400069s,105,6(a),202,Pb0.98Ca0.01Na0.01Se1,Pb0.98Ca0.01Na0.01Se1,467.5,173050,0.00051217,0.000051324,2.7774,0.12743,0.0000057787,0.0001844063
3503,10.1021/ja400069s,105,6(a),202,Pb0.98Ca0.01Na0.01Se1,Pb0.98Ca0.01Na0.01Se1,468,172760,0.00051338,0.000051456,2.7743,0.12835,0.0000057884,0.0001850485
3503,10.1021/ja400069s,105,6(a),202,Pb0.98Ca0.01Na0.01Se1,Pb0.98Ca0.01Na0.01Se1,468.5,172470,0.0005146,0.000051589,2.7711,0.12926,0.0000057981,0.0001857024
3503,10.1021/ja400069s,105,6(a),202,Pb0.98Ca0.01Na0.01Se1,Pb0.98Ca0.01Na0.01Se1,469,172180,0.00051581,0.000051722,2.7679,0.13017,0.0000058079,0.0001863543
3503,10.1021/ja400069s,105,6(a),202,Pb0.98Ca0.01Na0.01Se1,Pb0.98Ca0.01Na0.01Se1,469.5,171890,0.00051702,0.000051856,2.7647,0.13108,0.0000058177,0.0001870076
3503,10.1021/ja400069s,105,6(a),202,Pb0.98Ca0.01Na0.01Se1,Pb0.98Ca0.01Na0.01Se1,470,171600,0.00051823,0.000051989,2.7616,0.132,0.0000058275,0.0001876557
3503,10.1021/ja400069s,105,6(a),202,Pb0.98Ca0.01Na0.01Se1,Pb0.98Ca0.01Na0.01Se1,470.5,171310,0.00051944,0.000052123,2.7584,0.13291,0.0000058374,0.0001883121
3503,10.1021/ja400069s,105,6(a),202,Pb0.98Ca0.01Na0.01Se1,Pb0.98Ca0.01Na0.01Se1,471,171020,0.00052065,0.000052257,2.7553,0.13382,0.0000058473,0.0001889631
3503,10.1021/ja400069s,105,6(a),202,Pb0.98Ca0.01Na0.01Se1,Pb0.98Ca0.01Na0.01Se1,471.5,170730,0.00052186,0.000052392,2.7521,0.13473,0.0000058572,0.0001896225
3503,10.1021/ja400069s,105,6(a),202,Pb0.98Ca0.01Na0.01Se1,Pb0.98Ca0.01Na0.01Se1,472,170440,0.00052308,0.000052527,2.7489,0.13565,0.0000058672,0.000190287
3503,10.1021/ja400069s,105,6(a),202,Pb0.98Ca0.01Na0.01Se1,Pb0.98Ca0.01Na0.01Se1,472.5,170150,0.00052429,0.000052662,2.7458,0.13656,0.0000058772,0.0001909425
3503,10.1021/ja400069s,105,6(a),202,Pb0.98Ca0.01Na0.01Se1,Pb0.98Ca0.01Na0.01Se1,473,169860,0.0005255,0.000052797,2.7427,0.13747,0.0000058872,0.0001915995
3503,10.1021/ja400069s,105,6(a),202,Pb0.98Ca0.01Na0.01Se1,Pb0.98Ca0.01Na0.01Se1,473.5,169570,0.00052671,0.000052933,2.7395,0.13838,0.0000058973,0.000192265
3503,10.1021/ja400069s,105,6(a),202,Pb0.98Ca0.01Na0.01Se1,Pb0.98Ca0.01Na0.01Se1,474,169280,0.00052792,0.000053069,2.7364,0.1393,0.0000059074,0.000192925
3503,10.1021/ja400069s,105,6(a),202,Pb0.98Ca0.01Na0.01Se1,Pb0.98Ca0.01Na0.01Se1,474.5,168990,0.00052913,0.000053205,2.7332,0.14021,0.0000059175,0.0001935936
3503,10.1021/ja400069s,105,6(a),202,Pb0.98Ca0.01Na0.01Se1,Pb0.98Ca0.01Na0.01Se1,475,168700,0.00053034,0.000053341,2.7301,0.14112,0.0000059277,0.0001942566
3503,10.1021/ja400069s,105,6(a),202,Pb0.98Ca0.01Na0.01Se1,Pb0.98Ca0.01Na0.01Se1,475.5,168420,0.00053156,0.000053478,2.727,0.14203,0.0000059375,0.0001949248
3503,10.1021/ja400069s,105,6(a),202,Pb0.98Ca0.01Na0.01Se1,Pb0.98Ca0.01Na0.01Se1,476,168130,0.00053277,0.000053615,2.7238,0.14295,0.0000059478,0.0001955981
3503,10.1021/ja400069s,105,6(a),202,Pb0.98Ca0.01Na0.01Se1,Pb0.98Ca0.01Na0.01Se1,476.5,167840,0.00053398,0.000053752,2.7207,0.14386,0.0000059581,0.0001962657
3503,10.1021/ja400069s,105,6(a),202,Pb0.98Ca0.01Na0.01Se1,Pb0.98Ca0.01Na0.01Se1,477,167550,0.00053519,0.00005389,2.7176,0.14477,0.0000059684,0.0001969348
3503,10.1021/ja400069s,105,6(a),202,Pb0.98Ca0.01Na0.01Se1,Pb0.98Ca0.01Na0.01Se1,477.5,167270,0.0005364,0.000054028,2.7145,0.14568,0.0000059784,0.0001976055
3503,10.1021/ja400069s,105,6(a),202,Pb0.98Ca0.01Na0.01Se1,Pb0.98Ca0.01Na0.01Se1,478,166980,0.00053761,0.000054166,2.7113,0.1466,0.0000059887,0.000198285
3503,10.1021/ja400069s,105,6(a),202,Pb0.98Ca0.01Na0.01Se1,Pb0.98Ca0.01Na0.01Se1,478.5,166690,0.00053882,0.000054304,2.7082,0.14751,0.0000059992,0.0001989587
3503,10.1021/ja400069s,105,6(a),202,Pb0.98Ca0.01Na0.01Se1,Pb0.98Ca0.01Na0.01Se1,479,166400,0.00054004,0.000054443,2.7051,0.14842,0.0000060096,0.0001996377
3503,10.1021/ja400069s,105,6(a),202,Pb0.98Ca0.01Na0.01Se1,Pb0.98Ca0.01Na0.01Se1,479.5,166120,0.00054125,0.000054582,2.702,0.14933,0.0000060197,0.0002003146
3503,10.1021/ja400069s,105,6(a),202,Pb0.98Ca0.01Na0.01Se1,Pb0.98Ca0.01Na0.01Se1,480,165830,0.00054246,0.000054721,2.6989,0.15025,0.0000060303,0.000200993
3503,10.1021/ja400069s,105,6(a),202,Pb0.98Ca0.01Na0.01Se1,Pb0.98Ca0.01Na0.01Se1,480.5,165550,0.00054367,0.000054861,2.6958,0.15116,0.0000060405,0.000201673
3503,10.1021/ja400069s,105,6(a),202,Pb0.98Ca0.01Na0.01Se1,Pb0.98Ca0.01Na0.01Se1,481,165260,0.00054488,0.000055,2.6927,0.15207,0.0000060511,0.0002023545
3503,10.1021/ja400069s,105,6(a),202,Pb0.98Ca0.01Na0.01Se1,Pb0.98Ca0.01Na0.01Se1,481.5,164980,0.00054609,0.00005514,2.6896,0.15298,0.0000060613,0.0002030376
3503,10.1021/ja400069s,105,6(a),202,Pb0.98Ca0.01Na0.01Se1,Pb0.98Ca0.01Na0.01Se1,482,164690,0.0005473,0.000055281,2.6865,0.1539,0.000006072,0.0002037223
3503,10.1021/ja400069s,105,6(a),202,Pb0.98Ca0.01Na0.01Se1,Pb0.98Ca0.01Na0.01Se1,482.5,164400,0.00054852,0.000055421,2.6834,0.15481,0.0000060827,0.0002044123
3503,10.1021/ja400069s,105,6(a),202,Pb0.98Ca0.01Na0.01Se1,Pb0.98Ca0.01Na0.01Se1,483,164120,0.00054973,0.000055562,2.6803,0.15572,0.0000060931,0.0002051002
3503,10.1021/ja400069s,105,6(a),202,Pb0.98Ca0.01Na0.01Se1,Pb0.98Ca0.01Na0.01Se1,483.5,163840,0.00055094,0.000055703,2.6773,0.15663,0.0000061035,0.0002057819
3503,10.1021/ja400069s,105,6(a),202,Pb0.98Ca0.01Na0.01Se1,Pb0.98Ca0.01Na0.01Se1,484,163550,0.00055215,0.000055845,2.6742,0.15755,0.0000061143,0.000206473
3503,10.1021/ja400069s,105,6(a),202,Pb0.98Ca0.01Na0.01Se1,Pb0.98Ca0.01Na0.01Se1,484.5,163270,0.00055336,0.000055987,2.6711,0.15846,0.0000061248,0.0002071656
3503,10.1021/ja400069s,105,6(a),202,Pb0.98Ca0.01Na0.01Se1,Pb0.98Ca0.01Na0.01Se1,485,162980,0.00055457,0.000056129,2.668,0.15937,0.0000061357,0.0002078598
3503,10.1021/ja400069s,105,6(a),202,Pb0.98Ca0.01Na0.01Se1,Pb0.98Ca0.01Na0.01Se1,485.5,162700,0.00055578,0.000056271,2.6649,0.16028,0.0000061463,0.0002085557
3503,10.1021/ja400069s,105,6(a),202,Pb0.98Ca0.01Na0.01Se1,Pb0.98Ca0.01Na0.01Se1,486,162420,0.000557,0.000056413,2.6619,0.1612,0.0000061569,0.000209249
3503,10.1021/ja400069s,105,6(a),202,Pb0.98Ca0.01Na0.01Se1,Pb0.98Ca0.01Na0.01Se1,486.5,162130,0.00055821,0.000056556,2.6588,0.16211,0.0000061679,0.0002099481
3503,10.1021/ja400069s,105,6(a),202,Pb0.98Ca0.01Na0.01Se1,Pb0.98Ca0.01Na0.01Se1,487,161850,0.00055942,0.000056699,2.6558,0.16302,0.0000061786,0.0002106409
3503,10.1021/ja400069s,105,6(a),202,Pb0.98Ca0.01Na0.01Se1,Pb0.98Ca0.01Na0.01Se1,487.5,161570,0.00056063,0.000056843,2.6527,0.16393,0.0000061893,0.0002113432
3503,10.1021/ja400069s,105,6(a),202,Pb0.98Ca0.01Na0.01Se1,Pb0.98Ca0.01Na0.01Se1,488,161280,0.00056184,0.000056986,2.6496,0.16484,0.0000062004,0.0002120471
3503,10.1021/ja400069s,105,6(a),202,Pb0.98Ca0.01Na0.01Se1,Pb0.98Ca0.01Na0.01Se1,488.5,161000,0.00056305,0.00005713,2.6466,0.16576,0.0000062112,0.0002127447
3503,10.1021/ja400069s,105,6(a),202,Pb0.98Ca0.01Na0.01Se1,Pb0.98Ca0.01Na0.01Se1,489,160720,0.00056426,0.000057275,2.6435,0.16667,0.000006222,0.0002134519
3503,10.1021/ja400069s,105,6(a),202,Pb0.98Ca0.01Na0.01Se1,Pb0.98Ca0.01Na0.01Se1,489.5,160440,0.00056548,0.000057419,2.6405,0.16758,0.0000062329,0.0002141564
3503,10.1021/ja400069s,105,6(a),202,Pb0.98Ca0.01Na0.01Se1,Pb0.98Ca0.01Na0.01Se1,490,160160,0.00056669,0.000057564,2.6374,0.16849,0.0000062438,0.0002148669
3503,10.1021/ja400069s,105,6(a),202,Pb0.98Ca0.01Na0.01Se1,Pb0.98Ca0.01Na0.01Se1,490.5,159880,0.0005679,0.000057709,2.6344,0.16941,0.0000062547,0.0002155709
3503,10.1021/ja400069s,105,6(a),202,Pb0.98Ca0.01Na0.01Se1,Pb0.98Ca0.01Na0.01Se1,491,159590,0.00056911,0.000057854,2.6314,0.17032,0.0000062661,0.0002162765
3503,10.1021/ja400069s,105,6(a),202,Pb0.98Ca0.01Na0.01Se1,Pb0.98Ca0.01Na0.01Se1,491.5,159310,0.00057032,0.000058,2.6283,0.17123,0.0000062771,0.000216992
3503,10.1021/ja400069s,105,6(a),202,Pb0.98Ca0.01Na0.01Se1,Pb0.98Ca0.01Na0.01Se1,492,159030,0.00057153,0.000058146,2.6253,0.17214,0.0000062881,0.0002177008
3503,10.1021/ja400069s,105,6(a),202,Pb0.98Ca0.01Na0.01Se1,Pb0.98Ca0.01Na0.01Se1,492.5,158750,0.00057274,0.000058292,2.6223,0.17306,0.0000062992,0.0002184113
3503,10.1021/ja400069s,105,6(a),202,Pb0.98Ca0.01Na0.01Se1,Pb0.98Ca0.01Na0.01Se1,493,158470,0.00057396,0.000058438,2.6192,0.17397,0.0000063103,0.0002191356
3503,10.1021/ja400069s,105,6(a),202,Pb0.98Ca0.01Na0.01Se1,Pb0.98Ca0.01Na0.01Se1,493.5,158190,0.00057517,0.000058585,2.6162,0.17488,0.0000063215,0.0002198494
3503,10.1021/ja400069s,105,6(a),202,Pb0.98Ca0.01Na0.01Se1,Pb0.98Ca0.01Na0.01Se1,494,157910,0.00057638,0.000058732,2.6132,0.17579,0.0000063327,0.0002205648
3503,10.1021/ja400069s,105,6(a),202,Pb0.98Ca0.01Na0.01Se1,Pb0.98Ca0.01Na0.01Se1,494.5,157630,0.00057759,0.000058879,2.6102,0.17671,0.000006344,0.0002212819
3503,10.1021/ja400069s,105,6(a),202,Pb0.98Ca0.01Na0.01Se1,Pb0.98Ca0.01Na0.01Se1,495,157350,0.0005788,0.000059027,2.6072,0.17762,0.0000063553,0.0002220006
3503,10.1021/ja400069s,105,6(a),202,Pb0.98Ca0.01Na0.01Se1,Pb0.98Ca0.01Na0.01Se1,495.5,157070,0.00058001,0.000059174,2.6042,0.17853,0.0000063666,0.000222721
3503,10.1021/ja400069s,105,6(a),202,Pb0.98Ca0.01Na0.01Se1,Pb0.98Ca0.01Na0.01Se1,496,156800,0.00058122,0.000059322,2.6012,0.17944,0.0000063776,0.000223443
3503,10.1021/ja400069s,105,6(a),202,Pb0.98Ca0.01Na0.01Se1,Pb0.98Ca0.01Na0.01Se1,496.5,156520,0.00058244,0.000059471,2.5982,0.18036,0.000006389,0.0002241706
3503,10.1021/ja400069s,105,6(a),202,Pb0.98Ca0.01Na0.01Se1,Pb0.98Ca0.01Na0.01Se1,497,156240,0.00058365,0.000059619,2.5952,0.18127,0.0000064004,0.000224896
3503,10.1021/ja400069s,105,6(a),202,Pb0.98Ca0.01Na0.01Se1,Pb0.98Ca0.01Na0.01Se1,497.5,155960,0.00058486,0.000059768,2.5922,0.18218,0.0000064119,0.000225623
3503,10.1021/ja400069s,105,6(a),202,Pb0.98Ca0.01Na0.01Se1,Pb0.98Ca0.01Na0.01Se1,498,155680,0.00058607,0.000059917,2.5892,0.18309,0.0000064234,0.0002263518
3503,10.1021/ja400069s,105,6(a),202,Pb0.98Ca0.01Na0.01Se1,Pb0.98Ca0.01Na0.01Se1,498.5,155400,0.00058728,0.000060067,2.5862,0.18401,0.000006435,0.0002270822
3503,10.1021/ja400069s,105,6(a),202,Pb0.98Ca0.01Na0.01Se1,Pb0.98Ca0.01Na0.01Se1,499,155130,0.00058849,0.000060217,2.5832,0.18492,0.0000064462,0.0002278143
3503,10.1021/ja400069s,105,6(a),202,Pb0.98Ca0.01Na0.01Se1,Pb0.98Ca0.01Na0.01Se1,499.5,154850,0.00058971,0.000060366,2.5802,0.18583,0.0000064579,0.0002285521
3503,10.1021/ja400069s,105,6(a),202,Pb0.98Ca0.01Na0.01Se1,Pb0.98Ca0.01Na0.01Se1,500,154570,0.00059092,0.000060517,2.5772,0.18674,0.0000064696,0.0002292876
3503,10.1021/ja400069s,105,6(a),202,Pb0.98Ca0.01Na0.01Se1,Pb0.98Ca0.01Na0.01Se1,500.5,154290,0.00059213,0.000060667,2.5742,0.18766,0.0000064813,0.0002300249
3503,10.1021/ja400069s,105,6(a),202,Pb0.98Ca0.01Na0.01Se1,Pb0.98Ca0.01Na0.01Se1,501,154020,0.00059334,0.000060818,2.5713,0.18857,0.0000064927,0.0002307549
3503,10.1021/ja400069s,105,6(a),202,Pb0.98Ca0.01Na0.01Se1,Pb0.98Ca0.01Na0.01Se1,501.5,153740,0.00059455,0.000060969,2.5683,0.18948,0.0000065045,0.0002314955
3503,10.1021/ja400069s,105,6(a),202,Pb0.98Ca0.01Na0.01Se1,Pb0.98Ca0.01Na0.01Se1,502,153470,0.00059576,0.00006112,2.5653,0.19039,0.0000065159,0.0002322379
3503,10.1021/ja400069s,105,6(a),202,Pb0.98Ca0.01Na0.01Se1,Pb0.98Ca0.01Na0.01Se1,502.5,153190,0.00059697,0.000061272,2.5624,0.19131,0.0000065278,0.000232973
3503,10.1021/ja400069s,105,6(a),202,Pb0.98Ca0.01Na0.01Se1,Pb0.98Ca0.01Na0.01Se1,503,152910,0.00059819,0.000061424,2.5594,0.19222,0.0000065398,0.0002337227
3503,10.1021/ja400069s,105,6(a),202,Pb0.98Ca0.01Na0.01Se1,Pb0.98Ca0.01Na0.01Se1,503.5,152640,0.0005994,0.000061576,2.5564,0.19313,0.0000065514,0.0002344703
3503,10.1021/ja400069s,105,6(a),202,Pb0.98Ca0.01Na0.01Se1,Pb0.98Ca0.01Na0.01Se1,504,152360,0.00060061,0.000061728,2.5535,0.19404,0.0000065634,0.0002352105
3503,10.1021/ja400069s,105,6(a),202,Pb0.98Ca0.01Na0.01Se1,Pb0.98Ca0.01Na0.01Se1,504.5,152090,0.00060182,0.000061881,2.5505,0.19496,0.0000065751,0.0002359616
3503,10.1021/ja400069s,105,6(a),202,Pb0.98Ca0.01Na0.01Se1,Pb0.98Ca0.01Na0.01Se1,505,151810,0.00060303,0.000062034,2.5476,0.19587,0.0000065872,0.0002367051
3503,10.1021/ja400069s,105,6(a),202,Pb0.98Ca0.01Na0.01Se1,Pb0.98Ca0.01Na0.01Se1,505.5,151540,0.00060424,0.000062187,2.5446,0.19678,0.0000065989,0.0002374597
3503,10.1021/ja400069s,105,6(a),202,Pb0.98Ca0.01Na0.01Se1,Pb0.98Ca0.01Na0.01Se1,506,151260,0.00060545,0.000062341,2.5417,0.19769,0.0000066111,0.0002382067
3503,10.1021/ja400069s,105,6(a),202,Pb0.98Ca0.01Na0.01Se1,Pb0.98Ca0.01Na0.01Se1,506.5,150990,0.00060667,0.000062495,2.5387,0.19861,0.000006623,0.0002389688
3503,10.1021/ja400069s,105,6(a),202,Pb0.98Ca0.01Na0.01Se1,Pb0.98Ca0.01Na0.01Se1,507,150720,0.00060788,0.000062649,2.5358,0.19952,0.0000066348,0.0002397192
