Repository: RamyaGuru/STD2_EffMass

# STD2_EffMass
Effective mass modeling of StarryData2 data

File: csvfiles/highperformancetellerium10.1021ja400069s.csv (part 35 of 61)
sid,DOI,figureid,fignum,sampleid,samplename,composition,Temperature,Electrical conductivity,Power factor,Seebeck coefficient,Thermal conductivity,ZT,Electrical resistivity,Figure of merit Z
3503,10.1021/ja400069s,105,6(a),202,Pb0.98Ca0.01Na0.01Se1,Pb0.98Ca0.01Na0.01Se1,507.5,150440,0.00060909,0.000062803,2.5329,0.20043,0.0000066472,0.0002404714
3503,10.1021/ja400069s,105,6(a),202,Pb0.98Ca0.01Na0.01Se1,Pb0.98Ca0.01Na0.01Se1,508,150170,0.0006103,0.000062957,2.5299,0.20134,0.0000066591,0.0002412348
3503,10.1021/ja400069s,105,6(a),202,Pb0.98Ca0.01Na0.01Se1,Pb0.98Ca0.01Na0.01Se1,508.5,149900,0.00061151,0.000063112,2.527,0.20226,0.0000066711,0.0002419905
3503,10.1021/ja400069s,105,6(a),202,Pb0.98Ca0.01Na0.01Se1,Pb0.98Ca0.01Na0.01Se1,509,149620,0.00061272,0.000063267,2.5241,0.20317,0.0000066836,0.0002427479
3503,10.1021/ja400069s,105,6(a),202,Pb0.98Ca0.01Na0.01Se1,Pb0.98Ca0.01Na0.01Se1,509.5,149350,0.00061393,0.000063423,2.5212,0.20408,0.0000066957,0.0002435071
3503,10.1021/ja400069s,105,6(a),202,Pb0.98Ca0.01Na0.01Se1,Pb0.98Ca0.01Na0.01Se1,510,149080,0.00061515,0.000063578,2.5182,0.20499,0.0000067078,0.0002442816
3503,10.1021/ja400069s,105,6(a),202,Pb0.98Ca0.01Na0.01Se1,Pb0.98Ca0.01Na0.01Se1,510.5,148800,0.00061636,0.000063734,2.5153,0.20591,0.0000067204,0.0002450443
3503,10.1021/ja400069s,105,6(a),202,Pb0.98Ca0.01Na0.01Se1,Pb0.98Ca0.01Na0.01Se1,511,148530,0.00061757,0.00006389,2.5124,0.20682,0.0000067326,0.0002458088
3503,10.1021/ja400069s,105,6(a),202,Pb0.98Ca0.01Na0.01Se1,Pb0.98Ca0.01Na0.01Se1,511.5,148260,0.00061878,0.000064047,2.5095,0.20773,0.0000067449,0.000246575
3503,10.1021/ja400069s,105,6(a),202,Pb0.98Ca0.01Na0.01Se1,Pb0.98Ca0.01Na0.01Se1,512,147990,0.00061999,0.000064204,2.5066,0.20864,0.0000067572,0.000247343
3503,10.1021/ja400069s,105,6(a),202,Pb0.98Ca0.01Na0.01Se1,Pb0.98Ca0.01Na0.01Se1,512.5,147720,0.0006212,0.00006436,2.5037,0.20956,0.0000067696,0.0002481128
3503,10.1021/ja400069s,105,6(a),202,Pb0.98Ca0.01Na0.01Se1,Pb0.98Ca0.01Na0.01Se1,513,147450,0.00062241,0.000064518,2.5008,0.21047,0.000006782,0.0002488844
3503,10.1021/ja400069s,105,6(a),202,Pb0.98Ca0.01Na0.01Se1,Pb0.98Ca0.01Na0.01Se1,513.5,147180,0.00062363,0.000064675,2.4979,0.21138,0.0000067944,0.0002496617
3503,10.1021/ja400069s,105,6(a),202,Pb0.98Ca0.01Na0.01Se1,Pb0.98Ca0.01Na0.01Se1,514,146910,0.00062484,0.000064833,2.495,0.21229,0.0000068069,0.0002504369
3503,10.1021/ja400069s,105,6(a),202,Pb0.98Ca0.01Na0.01Se1,Pb0.98Ca0.01Na0.01Se1,514.5,146630,0.00062605,0.000064991,2.4921,0.21321,0.0000068199,0.0002512138
3503,10.1021/ja400069s,105,6(a),202,Pb0.98Ca0.01Na0.01Se1,Pb0.98Ca0.01Na0.01Se1,515,146360,0.00062726,0.000065149,2.4892,0.21412,0.0000068325,0.0002519926
3503,10.1021/ja400069s,105,6(a),202,Pb0.98Ca0.01Na0.01Se1,Pb0.98Ca0.01Na0.01Se1,515.5,146090,0.00062847,0.000065308,2.4864,0.21503,0.0000068451,0.000252763
3503,10.1021/ja400069s,105,6(a),202,Pb0.98Ca0.01Na0.01Se1,Pb0.98Ca0.01Na0.01Se1,516,145820,0.00062968,0.000065467,2.4835,0.21594,0.0000068578,0.0002535454
3503,10.1021/ja400069s,105,6(a),202,Pb0.98Ca0.01Na0.01Se1,Pb0.98Ca0.01Na0.01Se1,516.5,145550,0.00063089,0.000065626,2.4806,0.21685,0.0000068705,0.0002543296
3503,10.1021/ja400069s,105,6(a),202,Pb0.98Ca0.01Na0.01Se1,Pb0.98Ca0.01Na0.01Se1,517,145290,0.00063211,0.000065785,2.4777,0.21777,0.0000068828,0.0002551197
3503,10.1021/ja400069s,105,6(a),202,Pb0.98Ca0.01Na0.01Se1,Pb0.98Ca0.01Na0.01Se1,517.5,145020,0.00063332,0.000065945,2.4748,0.21868,0.0000068956,0.0002559075
3503,10.1021/ja400069s,105,6(a),202,Pb0.98Ca0.01Na0.01Se1,Pb0.98Ca0.01Na0.01Se1,518,144750,0.00063453,0.000066105,2.472,0.21959,0.0000069085,0.0002566869
3503,10.1021/ja400069s,105,6(a),202,Pb0.98Ca0.01Na0.01Se1,Pb0.98Ca0.01Na0.01Se1,518.5,144480,0.00063574,0.000066265,2.4691,0.2205,0.0000069214,0.0002574784
3503,10.1021/ja400069s,105,6(a),202,Pb0.98Ca0.01Na0.01Se1,Pb0.98Ca0.01Na0.01Se1,519,144210,0.00063695,0.000066425,2.4663,0.22142,0.0000069343,0.0002582614
3503,10.1021/ja400069s,105,6(a),202,Pb0.98Ca0.01Na0.01Se1,Pb0.98Ca0.01Na0.01Se1,519.5,143940,0.00063816,0.000066586,2.4634,0.22233,0.0000069473,0.0002590566
3503,10.1021/ja400069s,105,6(a),202,Pb0.98Ca0.01Na0.01Se1,Pb0.98Ca0.01Na0.01Se1,520,143670,0.00063937,0.000066747,2.4605,0.22324,0.0000069604,0.0002598537
3503,10.1021/ja400069s,105,6(a),202,Pb0.98Ca0.01Na0.01Se1,Pb0.98Ca0.01Na0.01Se1,520.5,143410,0.00064059,0.000066908,2.4577,0.22415,0.000006973,0.0002606461
3503,10.1021/ja400069s,105,6(a),202,Pb0.98Ca0.01Na0.01Se1,Pb0.98Ca0.01Na0.01Se1,521,143140,0.0006418,0.000067069,2.4548,0.22507,0.0000069862,0.000261447
3503,10.1021/ja400069s,105,6(a),202,Pb0.98Ca0.01Na0.01Se1,Pb0.98Ca0.01Na0.01Se1,521.5,142870,0.00064301,0.000067231,2.452,0.22598,0.0000069994,0.000262239
3503,10.1021/ja400069s,105,6(a),202,Pb0.98Ca0.01Na0.01Se1,Pb0.98Ca0.01Na0.01Se1,522,142600,0.00064422,0.000067393,2.4492,0.22689,0.0000070126,0.0002630328
3503,10.1021/ja400069s,105,6(a),202,Pb0.98Ca0.01Na0.01Se1,Pb0.98Ca0.01Na0.01Se1,522.5,142340,0.00064543,0.000067555,2.4463,0.2278,0.0000070254,0.0002638393
3503,10.1021/ja400069s,105,6(a),202,Pb0.98Ca0.01Na0.01Se1,Pb0.98Ca0.01Na0.01Se1,523,142070,0.00064664,0.000067718,2.4435,0.22872,0.0000070388,0.0002646368
3503,10.1021/ja400069s,105,6(a),202,Pb0.98Ca0.01Na0.01Se1,Pb0.98Ca0.01Na0.01Se1,523.5,141800,0.00064785,0.00006788,2.4406,0.22963,0.0000070522,0.000265447
3503,10.1021/ja400069s,105,6(a),202,Pb0.98Ca0.01Na0.01Se1,Pb0.98Ca0.01Na0.01Se1,524,141540,0.00064907,0.000068043,2.4378,0.23054,0.0000070651,0.0002662524
3503,10.1021/ja400069s,105,6(a),202,Pb0.98Ca0.01Na0.01Se1,Pb0.98Ca0.01Na0.01Se1,524.5,141270,0.00065028,0.000068206,2.435,0.23145,0.0000070786,0.0002670554
3503,10.1021/ja400069s,105,6(a),202,Pb0.98Ca0.01Na0.01Se1,Pb0.98Ca0.01Na0.01Se1,525,141010,0.00065149,0.00006837,2.4322,0.23237,0.0000070917,0.0002678604
3503,10.1021/ja400069s,105,6(a),202,Pb0.98Ca0.01Na0.01Se1,Pb0.98Ca0.01Na0.01Se1,525.5,140740,0.0006527,0.000068534,2.4294,0.23328,0.0000071053,0.0002686672
3503,10.1021/ja400069s,105,6(a),202,Pb0.98Ca0.01Na0.01Se1,Pb0.98Ca0.01Na0.01Se1,526,140480,0.00065391,0.000068698,2.4265,0.23419,0.0000071185,0.0002694869
3503,10.1021/ja400069s,105,6(a),202,Pb0.98Ca0.01Na0.01Se1,Pb0.98Ca0.01Na0.01Se1,526.5,140210,0.00065512,0.000068862,2.4237,0.2351,0.0000071322,0.0002702975
3503,10.1021/ja400069s,105,6(a),202,Pb0.98Ca0.01Na0.01Se1,Pb0.98Ca0.01Na0.01Se1,527,139950,0.00065633,0.000069027,2.4209,0.23602,0.0000071454,0.0002711099
3503,10.1021/ja400069s,105,6(a),202,Pb0.98Ca0.01Na0.01Se1,Pb0.98Ca0.01Na0.01Se1,527.5,139680,0.00065755,0.000069191,2.4181,0.23693,0.0000071592,0.0002719284
3503,10.1021/ja400069s,105,6(a),202,Pb0.98Ca0.01Na0.01Se1,Pb0.98Ca0.01Na0.01Se1,528,139420,0.00065876,0.000069356,2.4153,0.23784,0.0000071726,0.0002727446
3503,10.1021/ja400069s,105,6(a),202,Pb0.98Ca0.01Na0.01Se1,Pb0.98Ca0.01Na0.01Se1,528.5,139150,0.00065997,0.000069522,2.4125,0.23875,0.0000071865,0.0002735627
3503,10.1021/ja400069s,105,6(a),202,Pb0.98Ca0.01Na0.01Se1,Pb0.98Ca0.01Na0.01Se1,529,138890,0.00066118,0.000069687,2.4097,0.23967,0.0000071999,0.0002743827
3503,10.1021/ja400069s,105,6(a),202,Pb0.98Ca0.01Na0.01Se1,Pb0.98Ca0.01Na0.01Se1,529.5,138630,0.00066239,0.000069853,2.4069,0.24058,0.0000072134,0.0002752046
3503,10.1021/ja400069s,105,6(a),202,Pb0.98Ca0.01Na0.01Se1,Pb0.98Ca0.01Na0.01Se1,530,138360,0.0006636,0.000070019,2.4041,0.24149,0.0000072275,0.0002760285
3503,10.1021/ja400069s,105,6(a),202,Pb0.98Ca0.01Na0.01Se1,Pb0.98Ca0.01Na0.01Se1,530.5,138100,0.00066482,0.000070185,2.4013,0.2424,0.0000072411,0.0002768584
3503,10.1021/ja400069s,105,6(a),202,Pb0.98Ca0.01Na0.01Se1,Pb0.98Ca0.01Na0.01Se1,531,137840,0.00066603,0.000070352,2.3986,0.24332,0.0000072548,0.0002776745
3503,10.1021/ja400069s,105,6(a),202,Pb0.98Ca0.01Na0.01Se1,Pb0.98Ca0.01Na0.01Se1,531.5,137580,0.00066724,0.000070519,2.3958,0.24423,0.0000072685,0.000278504
3503,10.1021/ja400069s,105,6(a),202,Pb0.98Ca0.01Na0.01Se1,Pb0.98Ca0.01Na0.01Se1,532,137310,0.00066845,0.000070686,2.393,0.24514,0.0000072828,0.0002793356
3503,10.1021/ja400069s,105,6(a),202,Pb0.98Ca0.01Na0.01Se1,Pb0.98Ca0.01Na0.01Se1,532.5,137050,0.00066966,0.000070853,2.3902,0.24605,0.0000072966,0.000280169
3503,10.1021/ja400069s,105,6(a),202,Pb0.98Ca0.01Na0.01Se1,Pb0.98Ca0.01Na0.01Se1,533,136790,0.00067087,0.000071021,2.3874,0.24697,0.0000073105,0.0002810044
3503,10.1021/ja400069s,105,6(a),202,Pb0.98Ca0.01Na0.01Se1,Pb0.98Ca0.01Na0.01Se1,533.5,136530,0.00067208,0.000071189,2.3847,0.24788,0.0000073244,0.00028183
3503,10.1021/ja400069s,105,6(a),202,Pb0.98Ca0.01Na0.01Se1,Pb0.98Ca0.01Na0.01Se1,534,136270,0.0006733,0.000071357,2.3819,0.24879,0.0000073384,0.0002826735
3503,10.1021/ja400069s,105,6(a),202,Pb0.98Ca0.01Na0.01Se1,Pb0.98Ca0.01Na0.01Se1,534.5,136000,0.00067451,0.000071525,2.3792,0.2497,0.0000073529,0.0002835029
3503,10.1021/ja400069s,105,6(a),202,Pb0.98Ca0.01Na0.01Se1,Pb0.98Ca0.01Na0.01Se1,535,135740,0.00067572,0.000071694,2.3764,0.25062,0.000007367,0.0002843461
3503,10.1021/ja400069s,105,6(a),202,Pb0.98Ca0.01Na0.01Se1,Pb0.98Ca0.01Na0.01Se1,535.5,135480,0.00067693,0.000071862,2.3736,0.25153,0.0000073812,0.0002851913
3503,10.1021/ja400069s,105,6(a),202,Pb0.98Ca0.01Na0.01Se1,Pb0.98Ca0.01Na0.01Se1,536,135220,0.00067814,0.000072031,2.3709,0.25244,0.0000073954,0.0002860264
3503,10.1021/ja400069s,105,6(a),202,Pb0.98Ca0.01Na0.01Se1,Pb0.98Ca0.01Na0.01Se1,536.5,134960,0.00067935,0.000072201,2.3681,0.25335,0.0000074096,0.0002868756
3503,10.1021/ja400069s,105,6(a),202,Pb0.98Ca0.01Na0.01Se1,Pb0.98Ca0.01Na0.01Se1,537,134700,0.00068056,0.00007237,2.3654,0.25427,0.0000074239,0.0002877146
3503,10.1021/ja400069s,105,6(a),202,Pb0.98Ca0.01Na0.01Se1,Pb0.98Ca0.01Na0.01Se1,537.5,134440,0.00068178,0.00007254,2.3627,0.25518,0.0000074383,0.0002885597
3503,10.1021/ja400069s,105,6(a),202,Pb0.98Ca0.01Na0.01Se1,Pb0.98Ca0.01Na0.01Se1,538,134180,0.00068299,0.00007271,2.3599,0.25609,0.0000074527,0.0002894148
3503,10.1021/ja400069s,105,6(a),202,Pb0.98Ca0.01Na0.01Se1,Pb0.98Ca0.01Na0.01Se1,538.5,133920,0.0006842,0.000072881,2.3572,0.257,0.0000074671,0.0002902596
3503,10.1021/ja400069s,105,6(a),202,Pb0.98Ca0.01Na0.01Se1,Pb0.98Ca0.01Na0.01Se1,539,133660,0.00068541,0.000073051,2.3544,0.25792,0.0000074817,0.0002911188
3503,10.1021/ja400069s,105,6(a),202,Pb0.98Ca0.01Na0.01Se1,Pb0.98Ca0.01Na0.01Se1,539.5,133410,0.00068662,0.000073222,2.3517,0.25883,0.0000074957,0.0002919675
3503,10.1021/ja400069s,105,6(a),202,Pb0.98Ca0.01Na0.01Se1,Pb0.98Ca0.01Na0.01Se1,540,133150,0.00068783,0.000073393,2.349,0.25974,0.0000075103,0.0002928182
3503,10.1021/ja400069s,105,6(a),202,Pb0.98Ca0.01Na0.01Se1,Pb0.98Ca0.01Na0.01Se1,540.5,132890,0.00068904,0.000073564,2.3463,0.26065,0.000007525,0.0002936709
3503,10.1021/ja400069s,105,6(a),202,Pb0.98Ca0.01Na0.01Se1,Pb0.98Ca0.01Na0.01Se1,541,132630,0.00069026,0.000073736,2.3435,0.26157,0.0000075398,0.0002945424
3503,10.1021/ja400069s,105,6(a),202,Pb0.98Ca0.01Na0.01Se1,Pb0.98Ca0.01Na0.01Se1,541.5,132370,0.00069147,0.000073908,2.3408,0.26248,0.0000075546,0.000295399
3503,10.1021/ja400069s,105,6(a),202,Pb0.98Ca0.01Na0.01Se1,Pb0.98Ca0.01Na0.01Se1,542,132120,0.00069268,0.00007408,2.3381,0.26339,0.0000075689,0.0002962576
3503,10.1021/ja400069s,105,6(a),202,Pb0.98Ca0.01Na0.01Se1,Pb0.98Ca0.01Na0.01Se1,542.5,131860,0.00069389,0.000074252,2.3354,0.2643,0.0000075838,0.0002971183
3503,10.1021/ja400069s,105,6(a),202,Pb0.98Ca0.01Na0.01Se1,Pb0.98Ca0.01Na0.01Se1,543,131600,0.0006951,0.000074424,2.3327,0.26522,0.0000075988,0.0002979809
3503,10.1021/ja400069s,105,6(a),202,Pb0.98Ca0.01Na0.01Se1,Pb0.98Ca0.01Na0.01Se1,543.5,131340,0.00069631,0.000074597,2.33,0.26613,0.0000076138,0.0002988455
3503,10.1021/ja400069s,105,6(a),202,Pb0.98Ca0.01Na0.01Se1,Pb0.98Ca0.01Na0.01Se1,544,131090,0.00069752,0.00007477,2.3273,0.26704,0.0000076283,0.0002997121
3503,10.1021/ja400069s,105,6(a),202,Pb0.98Ca0.01Na0.01Se1,Pb0.98Ca0.01Na0.01Se1,544.5,130830,0.00069874,0.000074943,2.3246,0.26795,0.0000076435,0.000300585
3503,10.1021/ja400069s,105,6(a),202,Pb0.98Ca0.01Na0.01Se1,Pb0.98Ca0.01Na0.01Se1,545,130580,0.00069995,0.000075117,2.3219,0.26886,0.0000076581,0.0003014557
3503,10.1021/ja400069s,105,6(a),202,Pb0.98Ca0.01Na0.01Se1,Pb0.98Ca0.01Na0.01Se1,545.5,130320,0.00070116,0.000075291,2.3192,0.26978,0.0000076734,0.0003023284
3503,10.1021/ja400069s,105,6(a),202,Pb0.98Ca0.01Na0.01Se1,Pb0.98Ca0.01Na0.01Se1,546,130060,0.00070237,0.000075465,2.3165,0.27069,0.0000076888,0.0003032031
3503,10.1021/ja400069s,105,6(a),202,Pb0.98Ca0.01Na0.01Se1,Pb0.98Ca0.01Na0.01Se1,546.5,129810,0.00070358,0.000075639,2.3138,0.2716,0.0000077036,0.0003040799
3503,10.1021/ja400069s,105,6(a),202,Pb0.98Ca0.01Na0.01Se1,Pb0.98Ca0.01Na0.01Se1,547,129550,0.00070479,0.000075813,2.3112,0.27251,0.000007719,0.0003049455
3503,10.1021/ja400069s,105,6(a),202,Pb0.98Ca0.01Na0.01Se1,Pb0.98Ca0.01Na0.01Se1,547.5,129300,0.000706,0.000075988,2.3085,0.27343,0.000007734,0.0003058263
3503,10.1021/ja400069s,105,6(a),202,Pb0.98Ca0.01Na0.01Se1,Pb0.98Ca0.01Na0.01Se1,548,129040,0.00070722,0.000076163,2.3058,0.27434,0.0000077495,0.0003067135
3503,10.1021/ja400069s,105,6(a),202,Pb0.98Ca0.01Na0.01Se1,Pb0.98Ca0.01Na0.01Se1,548.5,128790,0.00070843,0.000076338,2.3031,0.27525,0.0000077646,0.0003075985
3503,10.1021/ja400069s,105,6(a),202,Pb0.98Ca0.01Na0.01Se1,Pb0.98Ca0.01Na0.01Se1,549,128530,0.00070964,0.000076513,2.3005,0.27616,0.0000077803,0.0003084721
3503,10.1021/ja400069s,105,6(a),202,Pb0.98Ca0.01Na0.01Se1,Pb0.98Ca0.01Na0.01Se1,549.5,128280,0.00071085,0.000076689,2.2978,0.27708,0.0000077954,0.0003093611
3503,10.1021/ja400069s,105,6(a),202,Pb0.98Ca0.01Na0.01Se1,Pb0.98Ca0.01Na0.01Se1,550,128030,0.00071206,0.000076865,2.2951,0.27799,0.0000078107,0.0003102523
3503,10.1021/ja400069s,105,6(a),202,Pb0.98Ca0.01Na0.01Se1,Pb0.98Ca0.01Na0.01Se1,550.5,127770,0.00071327,0.000077041,2.2925,0.2789,0.0000078266,0.000311132
3503,10.1021/ja400069s,105,6(a),202,Pb0.98Ca0.01Na0.01Se1,Pb0.98Ca0.01Na0.01Se1,551,127520,0.00071448,0.000077217,2.2898,0.27981,0.0000078419,0.0003120273
3503,10.1021/ja400069s,105,6(a),202,Pb0.98Ca0.01Na0.01Se1,Pb0.98Ca0.01Na0.01Se1,551.5,127270,0.0007157,0.000077394,2.2872,0.28073,0.0000078573,0.0003129154
3503,10.1021/ja400069s,105,6(a),202,Pb0.98Ca0.01Na0.01Se1,Pb0.98Ca0.01Na0.01Se1,552,127010,0.00071691,0.000077571,2.2845,0.28164,0.0000078734,0.0003138148
3503,10.1021/ja400069s,105,6(a),202,Pb0.98Ca0.01Na0.01Se1,Pb0.98Ca0.01Na0.01Se1,552.5,126760,0.00071812,0.000077748,2.2819,0.28255,0.0000078889,0.0003147027
3503,10.1021/ja400069s,105,6(a),202,Pb0.98Ca0.01Na0.01Se1,Pb0.98Ca0.01Na0.01Se1,553,126510,0.00071933,0.000077925,2.2792,0.28346,0.0000079045,0.0003156064
3503,10.1021/ja400069s,105,6(a),202,Pb0.98Ca0.01Na0.01Se1,Pb0.98Ca0.01Na0.01Se1,553.5,126260,0.00072054,0.000078103,2.2766,0.28438,0.0000079202,0.0003164983
3503,10.1021/ja400069s,105,6(a),202,Pb0.98Ca0.01Na0.01Se1,Pb0.98Ca0.01Na0.01Se1,554,126010,0.00072175,0.00007828,2.274,0.28529,0.0000079359,0.0003173923
3503,10.1021/ja400069s,105,6(a),202,Pb0.98Ca0.01Na0.01Se1,Pb0.98Ca0.01Na0.01Se1,554.5,125750,0.00072296,0.000078458,2.2713,0.2862,0.0000079523,0.0003183023
3503,10.1021/ja400069s,105,6(a),202,Pb0.98Ca0.01Na0.01Se1,Pb0.98Ca0.01Na0.01Se1,555,125500,0.00072418,0.000078636,2.2687,0.28711,0.0000079681,0.0003192048
3503,10.1021/ja400069s,105,6(a),202,Pb0.98Ca0.01Na0.01Se1,Pb0.98Ca0.01Na0.01Se1,555.5,125250,0.00072539,0.000078815,2.2661,0.28803,0.000007984,0.000320105
3503,10.1021/ja400069s,105,6(a),202,Pb0.98Ca0.01Na0.01Se1,Pb0.98Ca0.01Na0.01Se1,556,125000,0.0007266,0.000078994,2.2635,0.28894,0.000008,0.0003210073
3503,10.1021/ja400069s,105,6(a),202,Pb0.98Ca0.01Na0.01Se1,Pb0.98Ca0.01Na0.01Se1,556.5,124750,0.00072781,0.000079173,2.2608,0.28985,0.000008016,0.0003219259
3503,10.1021/ja400069s,105,6(a),202,Pb0.98Ca0.01Na0.01Se1,Pb0.98Ca0.01Na0.01Se1,557,124500,0.00072902,0.000079352,2.2582,0.29076,0.0000080321,0.0003228323
3503,10.1021/ja400069s,105,6(a),202,Pb0.98Ca0.01Na0.01Se1,Pb0.98Ca0.01Na0.01Se1,557.5,124250,0.00073023,0.000079531,2.2556,0.29168,0.0000080483,0.0003237409
3503,10.1021/ja400069s,105,6(a),202,Pb0.98Ca0.01Na0.01Se1,Pb0.98Ca0.01Na0.01Se1,558,124000,0.00073144,0.000079711,2.253,0.29259,0.0000080645,0.0003246516
3503,10.1021/ja400069s,105,6(a),202,Pb0.98Ca0.01Na0.01Se1,Pb0.98Ca0.01Na0.01Se1,558.5,123750,0.00073266,0.00007989,2.2504,0.2935,0.0000080808,0.0003255688
3503,10.1021/ja400069s,105,6(a),202,Pb0.98Ca0.01Na0.01Se1,Pb0.98Ca0.01Na0.01Se1,559,123500,0.00073387,0.00008007,2.2478,0.29441,0.0000080972,0.0003264837
3503,10.1021/ja400069s,105,6(a),202,Pb0.98Ca0.01Na0.01Se1,Pb0.98Ca0.01Na0.01Se1,559.5,123250,0.00073508,0.000080251,2.2452,0.29533,0.0000081136,0.0003274007
3503,10.1021/ja400069s,105,6(a),202,Pb0.98Ca0.01Na0.01Se1,Pb0.98Ca0.01Na0.01Se1,560,123010,0.00073629,0.000080431,2.2426,0.29624,0.0000081294,0.0003283198
3503,10.1021/ja400069s,105,6(a),202,Pb0.98Ca0.01Na0.01Se1,Pb0.98Ca0.01Na0.01Se1,560.5,122760,0.0007375,0.000080612,2.24,0.29715,0.000008146,0.0003292411
3503,10.1021/ja400069s,105,6(a),202,Pb0.98Ca0.01Na0.01Se1,Pb0.98Ca0.01Na0.01Se1,561,122510,0.00073871,0.000080793,2.2374,0.29806,0.0000081626,0.0003301645
3503,10.1021/ja400069s,105,6(a),202,Pb0.98Ca0.01Na0.01Se1,Pb0.98Ca0.01Na0.01Se1,561.5,122260,0.00073992,0.000080974,2.2348,0.29898,0.0000081793,0.00033109
3503,10.1021/ja400069s,105,6(a),202,Pb0.98Ca0.01Na0.01Se1,Pb0.98Ca0.01Na0.01Se1,562,122010,0.00074114,0.000081156,2.2322,0.29989,0.000008196,0.0003320222
3503,10.1021/ja400069s,105,6(a),202,Pb0.98Ca0.01Na0.01Se1,Pb0.98Ca0.01Na0.01Se1,562.5,121770,0.00074235,0.000081337,2.2297,0.3008,0.0000082122,0.0003329372
3503,10.1021/ja400069s,105,6(a),202,Pb0.98Ca0.01Na0.01Se1,Pb0.98Ca0.01Na0.01Se1,563,121520,0.00074356,0.000081519,2.2271,0.30171,0.0000082291,0.0003338692
3503,10.1021/ja400069s,105,6(a),202,Pb0.98Ca0.01Na0.01Se1,Pb0.98Ca0.01Na0.01Se1,563.5,121270,0.00074477,0.000081701,2.2245,0.30263,0.0000082461,0.0003348033
3503,10.1021/ja400069s,105,6(a),202,Pb0.98Ca0.01Na0.01Se1,Pb0.98Ca0.01Na0.01Se1,564,121020,0.00074598,0.000081883,2.2219,0.30354,0.0000082631,0.0003357397
3503,10.1021/ja400069s,105,6(a),202,Pb0.98Ca0.01Na0.01Se1,Pb0.98Ca0.01Na0.01Se1,564.5,120780,0.00074719,0.000082066,2.2194,0.30445,0.0000082795,0.0003366631
3503,10.1021/ja400069s,105,6(a),202,Pb0.98Ca0.01Na0.01Se1,Pb0.98Ca0.01Na0.01Se1,565,120530,0.00074841,0.000082249,2.2168,0.30536,0.0000082967,0.0003376083
3503,10.1021/ja400069s,105,6(a),202,Pb0.98Ca0.01Na0.01Se1,Pb0.98Ca0.01Na0.01Se1,565.5,120290,0.00074962,0.000082432,2.2142,0.30628,0.0000083132,0.0003385512
3503,10.1021/ja400069s,105,6(a),202,Pb0.98Ca0.01Na0.01Se1,Pb0.98Ca0.01Na0.01Se1,566,120040,0.00075083,0.000082615,2.2117,0.30719,0.0000083306,0.0003394809
3503,10.1021/ja400069s,105,6(a),202,Pb0.98Ca0.01Na0.01Se1,Pb0.98Ca0.01Na0.01Se1,566.5,119800,0.00075204,0.000082798,2.2091,0.3081,0.0000083472,0.0003404282
3503,10.1021/ja400069s,105,6(a),202,Pb0.98Ca0.01Na0.01Se1,Pb0.98Ca0.01Na0.01Se1,567,119550,0.00075325,0.000082982,2.2066,0.30901,0.0000083647,0.0003413623
3503,10.1021/ja400069s,105,6(a),202,Pb0.98Ca0.01Na0.01Se1,Pb0.98Ca0.01Na0.01Se1,567.5,119310,0.00075446,0.000083166,2.204,0.30993,0.0000083815,0.000342314
3503,10.1021/ja400069s,105,6(a),202,Pb0.98Ca0.01Na0.01Se1,Pb0.98Ca0.01Na0.01Se1,568,119060,0.00075567,0.00008335,2.2015,0.31084,0.0000083991,0.0003432523
3503,10.1021/ja400069s,105,6(a),202,Pb0.98Ca0.01Na0.01Se1,Pb0.98Ca0.01Na0.01Se1,568.5,118820,0.00075689,0.000083534,2.1989,0.31175,0.0000084161,0.000344213
3503,10.1021/ja400069s,105,6(a),202,Pb0.98Ca0.01Na0.01Se1,Pb0.98Ca0.01Na0.01Se1,569,118570,0.0007581,0.000083719,2.1964,0.31266,0.0000084338,0.0003451557
3503,10.1021/ja400069s,105,6(a),202,Pb0.98Ca0.01Na0.01Se1,Pb0.98Ca0.01Na0.01Se1,569.5,118330,0.00075931,0.000083903,2.1939,0.31358,0.0000084509,0.0003461006
3503,10.1021/ja400069s,105,6(a),202,Pb0.98Ca0.01Na0.01Se1,Pb0.98Ca0.01Na0.01Se1,570,118080,0.00076052,0.000084088,2.1913,0.31449,0.0000084688,0.0003470634
3503,10.1021/ja400069s,105,6(a),202,Pb0.98Ca0.01Na0.01Se1,Pb0.98Ca0.01Na0.01Se1,570.5,117840,0.00076173,0.000084273,2.1888,0.3154,0.0000084861,0.0003480126
3503,10.1021/ja400069s,105,6(a),202,Pb0.98Ca0.01Na0.01Se1,Pb0.98Ca0.01Na0.01Se1,571,117600,0.00076294,0.000084459,2.1863,0.31631,0.0000085034,0.000348964
3503,10.1021/ja400069s,105,6(a),202,Pb0.98Ca0.01Na0.01Se1,Pb0.98Ca0.01Na0.01Se1,571.5,117360,0.00076415,0.000084644,2.1837,0.31723,0.0000085208,0.0003499336
3503,10.1021/ja400069s,105,6(a),202,Pb0.98Ca0.01Na0.01Se1,Pb0.98Ca0.01Na0.01Se1,572,117110,0.00076537,0.00008483,2.1812,0.31814,0.000008539,0.000350894
3503,10.1021/ja400069s,105,6(a),202,Pb0.98Ca0.01Na0.01Se1,Pb0.98Ca0.01Na0.01Se1,572.5,116870,0.00076658,0.000085016,2.1787,0.31905,0.0000085565,0.000351852
3503,10.1021/ja400069s,105,6(a),202,Pb0.98Ca0.01Na0.01Se1,Pb0.98Ca0.01Na0.01Se1,573,116630,0.00076779,0.000085202,2.1762,0.31996,0.0000085741,0.0003528122
3503,10.1021/ja400069s,105,6(a),202,Pb0.98Ca0.01Na0.01Se1,Pb0.98Ca0.01Na0.01Se1,573.5,116390,0.000769,0.000085389,2.1737,0.32087,0.0000085918,0.0003537747
3503,10.1021/ja400069s,105,6(a),202,Pb0.98Ca0.01Na0.01Se1,Pb0.98Ca0.01Na0.01Se1,574,116140,0.00077021,0.000085575,2.1712,0.32179,0.0000086103,0.0003547393
3503,10.1021/ja400069s,105,6(a),202,Pb0.98Ca0.01Na0.01Se1,Pb0.98Ca0.01Na0.01Se1,574.5,115900,0.00077142,0.000085762,2.1687,0.3227,0.0000086281,0.0003557062
3503,10.1021/ja400069s,105,6(a),202,Pb0.98Ca0.01Na0.01Se1,Pb0.98Ca0.01Na0.01Se1,575,115660,0.00077263,0.000085949,2.1662,0.32361,0.000008646,0.0003566753
3503,10.1021/ja400069s,105,6(a),202,Pb0.98Ca0.01Na0.01Se1,Pb0.98Ca0.01Na0.01Se1,575.5,115420,0.00077385,0.000086137,2.1637,0.32452,0.000008664,0.0003576512
3503,10.1021/ja400069s,105,6(a),202,Pb0.98Ca0.01Na0.01Se1,Pb0.98Ca0.01Na0.01Se1,576,115180,0.00077506,0.000086324,2.1612,0.32544,0.0000086821,0.0003586248
3503,10.1021/ja400069s,105,6(a),202,Pb0.98Ca0.01Na0.01Se1,Pb0.98Ca0.01Na0.01Se1,576.5,114940,0.00077627,0.000086512,2.1587,0.32635,0.0000087002,0.0003596007
3503,10.1021/ja400069s,105,6(a),202,Pb0.98Ca0.01Na0.01Se1,Pb0.98Ca0.01Na0.01Se1,577,114700,0.00077748,0.0000867,2.1562,0.32726,0.0000087184,0.0003605788
3503,10.1021/ja400069s,105,6(a),202,Pb0.98Ca0.01Na0.01Se1,Pb0.98Ca0.01Na0.01Se1,577.5,114460,0.00077869,0.000086888,2.1537,0.32817,0.0000087367,0.0003615592
3503,10.1021/ja400069s,105,6(a),202,Pb0.98Ca0.01Na0.01Se1,Pb0.98Ca0.01Na0.01Se1,578,114220,0.0007799,0.000087076,2.1512,0.32909,0.000008755,0.0003625418
3503,10.1021/ja400069s,105,6(a),202,Pb0.98Ca0.01Na0.01Se1,Pb0.98Ca0.01Na0.01Se1,578.5,113980,0.00078111,0.000087265,2.1488,0.33,0.0000087735,0.0003635099
3503,10.1021/ja400069s,105,6(a),202,Pb0.98Ca0.01Na0.01Se1,Pb0.98Ca0.01Na0.01Se1,579,113740,0.00078233,0.000087454,2.1463,0.33091,0.000008792,0.0003645017
3503,10.1021/ja400069s,105,6(a),202,Pb0.98Ca0.01Na0.01Se1,Pb0.98Ca0.01Na0.01Se1,579.5,113510,0.00078354,0.000087643,2.1438,0.33182,0.0000088098,0.0003654912
3503,10.1021/ja400069s,105,6(a),202,Pb0.98Ca0.01Na0.01Se1,Pb0.98Ca0.01Na0.01Se1,580,113270,0.00078475,0.000087832,2.1413,0.33274,0.0000088285,0.000366483
3503,10.1021/ja400069s,105,6(a),202,Pb0.98Ca0.01Na0.01Se1,Pb0.98Ca0.01Na0.01Se1,580.5,113030,0.00078596,0.000088021,2.1389,0.33365,0.0000088472,0.0003674599
3503,10.1021/ja400069s,105,6(a),202,Pb0.98Ca0.01Na0.01Se1,Pb0.98Ca0.01Na0.01Se1,581,112790,0.00078717,0.000088211,2.1364,0.33456,0.000008866,0.0003684563
3503,10.1021/ja400069s,105,6(a),202,Pb0.98Ca0.01Na0.01Se1,Pb0.98Ca0.01Na0.01Se1,581.5,112550,0.00078838,0.0000884,2.1339,0.33547,0.0000088849,0.000369455
3503,10.1021/ja400069s,105,6(a),202,Pb0.98Ca0.01Na0.01Se1,Pb0.98Ca0.01Na0.01Se1,582,112320,0.00078959,0.00008859,2.1315,0.33639,0.0000089031,0.0003704387
3503,10.1021/ja400069s,105,6(a),202,Pb0.98Ca0.01Na0.01Se1,Pb0.98Ca0.01Na0.01Se1,582.5,112080,0.00079081,0.000088781,2.129,0.3373,0.0000089222,0.0003714467
3503,10.1021/ja400069s,105,6(a),202,Pb0.98Ca0.01Na0.01Se1,Pb0.98Ca0.01Na0.01Se1,583,111840,0.00079202,0.000088971,2.1266,0.33821,0.0000089413,0.0003724349
3503,10.1021/ja400069s,105,6(a),202,Pb0.98Ca0.01Na0.01Se1,Pb0.98Ca0.01Na0.01Se1,583.5,111610,0.00079323,0.000089162,2.1241,0.33912,0.0000089598,0.0003734429
3503,10.1021/ja400069s,105,6(a),202,Pb0.98Ca0.01Na0.01Se1,Pb0.98Ca0.01Na0.01Se1,584,111370,0.00079444,0.000089352,2.1217,0.34004,0.0000089791,0.0003744356
3503,10.1021/ja400069s,105,6(a),202,Pb0.98Ca0.01Na0.01Se1,Pb0.98Ca0.01Na0.01Se1,584.5,111130,0.00079565,0.000089543,2.1193,0.34095,0.0000089985,0.0003754306
3503,10.1021/ja400069s,105,6(a),202,Pb0.98Ca0.01Na0.01Se1,Pb0.98Ca0.01Na0.01Se1,585,110900,0.00079686,0.000089734,2.1168,0.34186,0.0000090171,0.0003764456
3503,10.1021/ja400069s,105,6(a),202,Pb0.98Ca0.01Na0.01Se1,Pb0.98Ca0.01Na0.01Se1,585.5,110660,0.00079807,0.000089926,2.1144,0.34277,0.0000090367,0.0003774451
3503,10.1021/ja400069s,105,6(a),202,Pb0.98Ca0.01Na0.01Se1,Pb0.98Ca0.01Na0.01Se1,586,110430,0.00079929,0.000090117,2.112,0.34369,0.0000090555,0.0003784517
3503,10.1021/ja400069s,105,6(a),202,Pb0.98Ca0.01Na0.01Se1,Pb0.98Ca0.01Na0.01Se1,586.5,110190,0.0008005,0.000090309,2.1095,0.3446,0.0000090752,0.0003794738
3503,10.1021/ja400069s,105,6(a),202,Pb0.98Ca0.01Na0.01Se1,Pb0.98Ca0.01Na0.01Se1,587,109960,0.00080171,0.000090501,2.1071,0.34551,0.0000090942,0.0003804803
3503,10.1021/ja400069s,105,6(a),202,Pb0.98Ca0.01Na0.01Se1,Pb0.98Ca0.01Na0.01Se1,587.5,109720,0.00080292,0.000090693,2.1047,0.34642,0.0000091141,0.000381489
3503,10.1021/ja400069s,105,6(a),202,Pb0.98Ca0.01Na0.01Se1,Pb0.98Ca0.01Na0.01Se1,588,109490,0.00080413,0.000090886,2.1023,0.34734,0.0000091333,0.0003825001
3503,10.1021/ja400069s,105,6(a),202,Pb0.98Ca0.01Na0.01Se1,Pb0.98Ca0.01Na0.01Se1,588.5,109260,0.00080534,0.000091078,2.0998,0.34825,0.0000091525,0.0003835318
3503,10.1021/ja400069s,105,6(a),202,Pb0.98Ca0.01Na0.01Se1,Pb0.98Ca0.01Na0.01Se1,589,109020,0.00080655,0.000091271,2.0974,0.34916,0.0000091726,0.0003845475
3503,10.1021/ja400069s,105,6(a),202,Pb0.98Ca0.01Na0.01Se1,Pb0.98Ca0.01Na0.01Se1,589.5,108790,0.00080777,0.000091464,2.095,0.35007,0.000009192,0.0003855704
3503,10.1021/ja400069s,105,6(a),202,Pb0.98Ca0.01Na0.01Se1,Pb0.98Ca0.01Na0.01Se1,590,108560,0.00080898,0.000091657,2.0926,0.35099,0.0000092115,0.0003865908
3503,10.1021/ja400069s,105,6(a),202,Pb0.98Ca0.01Na0.01Se1,Pb0.98Ca0.01Na0.01Se1,590.5,108320,0.00081019,0.000091851,2.0902,0.3519,0.0000092319,0.0003876136
3503,10.1021/ja400069s,105,6(a),202,Pb0.98Ca0.01Na0.01Se1,Pb0.98Ca0.01Na0.01Se1,591,108090,0.0008114,0.000092044,2.0878,0.35281,0.0000092515,0.0003886388
3503,10.1021/ja400069s,105,6(a),202,Pb0.98Ca0.01Na0.01Se1,Pb0.98Ca0.01Na0.01Se1,591.5,107860,0.00081261,0.000092238,2.0854,0.35372,0.0000092713,0.0003896663
3503,10.1021/ja400069s,105,6(a),202,Pb0.98Ca0.01Na0.01Se1,Pb0.98Ca0.01Na0.01Se1,592,107630,0.00081382,0.000092432,2.083,0.35464,0.0000092911,0.0003906961
3503,10.1021/ja400069s,105,6(a),202,Pb0.98Ca0.01Na0.01Se1,Pb0.98Ca0.01Na0.01Se1,592.5,107400,0.00081503,0.000092626,2.0806,0.35555,0.000009311,0.0003917283
3503,10.1021/ja400069s,105,6(a),202,Pb0.98Ca0.01Na0.01Se1,Pb0.98Ca0.01Na0.01Se1,593,107160,0.00081625,0.00009282,2.0783,0.35646,0.0000093318,0.0003927489
3503,10.1021/ja400069s,105,6(a),202,Pb0.98Ca0.01Na0.01Se1,Pb0.98Ca0.01Na0.01Se1,593.5,106930,0.00081746,0.000093015,2.0759,0.35737,0.0000093519,0.0003937858
3503,10.1021/ja400069s,105,6(a),202,Pb0.98Ca0.01Na0.01Se1,Pb0.98Ca0.01Na0.01Se1,594,106700,0.00081867,0.00009321,2.0735,0.35829,0.0000093721,0.0003948252
3503,10.1021/ja400069s,105,6(a),202,Pb0.98Ca0.01Na0.01Se1,Pb0.98Ca0.01Na0.01Se1,594.5,106470,0.00081988,0.000093404,2.0711,0.3592,0.0000093923,0.0003958669
3503,10.1021/ja400069s,105,6(a),202,Pb0.98Ca0.01Na0.01Se1,Pb0.98Ca0.01Na0.01Se1,595,106240,0.00082109,0.0000936,2.0687,0.36011,0.0000094127,0.0003969111
3503,10.1021/ja400069s,105,6(a),202,Pb0.98Ca0.01Na0.01Se1,Pb0.98Ca0.01Na0.01Se1,595.5,106010,0.0008223,0.000093795,2.0664,0.36102,0.0000094331,0.0003979384
3503,10.1021/ja400069s,105,6(a),202,Pb0.98Ca0.01Na0.01Se1,Pb0.98Ca0.01Na0.01Se1,596,105780,0.00082352,0.00009399,2.064,0.36194,0.0000094536,0.0003989922
3503,10.1021/ja400069s,105,6(a),202,Pb0.98Ca0.01Na0.01Se1,Pb0.98Ca0.01Na0.01Se1,596.5,105550,0.00082473,0.000094186,2.0616,0.36285,0.0000094742,0.0004000437
3503,10.1021/ja400069s,105,6(a),202,Pb0.98Ca0.01Na0.01Se1,Pb0.98Ca0.01Na0.01Se1,597,105320,0.00082594,0.000094382,2.0593,0.36376,0.0000094949,0.000401078
3503,10.1021/ja400069s,105,6(a),202,Pb0.98Ca0.01Na0.01Se1,Pb0.98Ca0.01Na0.01Se1,597.5,105090,0.00082715,0.000094578,2.0569,0.36467,0.0000095157,0.0004021343
3503,10.1021/ja400069s,105,6(a),202,Pb0.98Ca0.01Na0.01Se1,Pb0.98Ca0.01Na0.01Se1,598,104870,0.00082836,0.000094774,2.0546,0.36559,0.0000095356,0.0004031734
3503,10.1021/ja400069s,105,6(a),202,Pb0.98Ca0.01Na0.01Se1,Pb0.98Ca0.01Na0.01Se1,598.5,104640,0.00082957,0.00009497,2.0522,0.3665,0.0000095566,0.0004042345
3503,10.1021/ja400069s,105,6(a),202,Pb0.98Ca0.01Na0.01Se1,Pb0.98Ca0.01Na0.01Se1,599,104410,0.00083078,0.000095167,2.0499,0.36741,0.0000095776,0.0004052783
3503,10.1021/ja400069s,105,6(a),202,Pb0.98Ca0.01Na0.01Se1,Pb0.98Ca0.01Na0.01Se1,599.5,104180,0.000832,0.000095364,2.0475,0.36832,0.0000095988,0.0004063492
3503,10.1021/ja400069s,105,6(a),202,Pb0.98Ca0.01Na0.01Se1,Pb0.98Ca0.01Na0.01Se1,600,103950,0.00083321,0.000095561,2.0452,0.36924,0.00000962,0.0004073978
3503,10.1021/ja400069s,105,6(a),202,Pb0.98Ca0.01Na0.01Se1,Pb0.98Ca0.01Na0.01Se1,600.5,103730,0.00083442,0.000095758,2.0428,0.37015,0.0000096404,0.0004084688
3503,10.1021/ja400069s,105,6(a),202,Pb0.98Ca0.01Na0.01Se1,Pb0.98Ca0.01Na0.01Se1,601,103500,0.00083563,0.000095955,2.0405,0.37106,0.0000096618,0.0004095222
3503,10.1021/ja400069s,105,6(a),202,Pb0.98Ca0.01Na0.01Se1,Pb0.98Ca0.01Na0.01Se1,601.5,103270,0.00083684,0.000096153,2.0382,0.37197,0.0000096834,0.000410578
3503,10.1021/ja400069s,105,6(a),202,Pb0.98Ca0.01Na0.01Se1,Pb0.98Ca0.01Na0.01Se1,602,103050,0.00083805,0.00009635,2.0358,0.37288,0.000009704,0.0004116564
3503,10.1021/ja400069s,105,6(a),202,Pb0.98Ca0.01Na0.01Se1,Pb0.98Ca0.01Na0.01Se1,602.5,102820,0.00083926,0.000096548,2.0335,0.3738,0.0000097257,0.000412717
3503,10.1021/ja400069s,105,6(a),202,Pb0.98Ca0.01Na0.01Se1,Pb0.98Ca0.01Na0.01Se1,603,102600,0.00084048,0.000096746,2.0312,0.37471,0.0000097466,0.000413785
3503,10.1021/ja400069s,105,6(a),202,Pb0.98Ca0.01Na0.01Se1,Pb0.98Ca0.01Na0.01Se1,603.5,102370,0.00084169,0.000096944,2.0289,0.37562,0.0000097685,0.0004148504
3503,10.1021/ja400069s,105,6(a),202,Pb0.98Ca0.01Na0.01Se1,Pb0.98Ca0.01Na0.01Se1,604,102150,0.0008429,0.000097143,2.0265,0.37653,0.0000097895,0.0004159388
3503,10.1021/ja400069s,105,6(a),202,Pb0.98Ca0.01Na0.01Se1,Pb0.98Ca0.01Na0.01Se1,604.5,101920,0.00084411,0.000097341,2.0242,0.37745,0.0000098116,0.0004170092
3503,10.1021/ja400069s,105,6(a),202,Pb0.98Ca0.01Na0.01Se1,Pb0.98Ca0.01Na0.01Se1,605,101700,0.00084532,0.00009754,2.0219,0.37836,0.0000098328,0.000418082
3503,10.1021/ja400069s,105,6(a),202,Pb0.98Ca0.01Na0.01Se1,Pb0.98Ca0.01Na0.01Se1,605.5,101470,0.00084653,0.000097739,2.0196,0.37927,0.0000098551,0.0004191573
3503,10.1021/ja400069s,105,6(a),202,Pb0.98Ca0.01Na0.01Se1,Pb0.98Ca0.01Na0.01Se1,606,101250,0.00084774,0.000097938,2.0173,0.38018,0.0000098765,0.000420235
3503,10.1021/ja400069s,105,6(a),202,Pb0.98Ca0.01Na0.01Se1,Pb0.98Ca0.01Na0.01Se1,606.5,101020,0.00084896,0.000098138,2.015,0.3811,0.000009899,0.0004213201
3503,10.1021/ja400069s,105,6(a),202,Pb0.98Ca0.01Na0.01Se1,Pb0.98Ca0.01Na0.01Se1,607,100800,0.00085017,0.000098337,2.0127,0.38201,0.0000099206,0.0004224027
3503,10.1021/ja400069s,105,6(a),202,Pb0.98Ca0.01Na0.01Se1,Pb0.98Ca0.01Na0.01Se1,607.5,100580,0.00085138,0.000098537,2.0104,0.38292,0.0000099423,0.0004234879
3503,10.1021/ja400069s,105,6(a),202,Pb0.98Ca0.01Na0.01Se1,Pb0.98Ca0.01Na0.01Se1,608,100350,0.00085259,0.000098736,2.0081,0.38383,0.0000099651,0.0004245755
3503,10.1021/ja400069s,105,6(a),202,Pb0.98Ca0.01Na0.01Se1,Pb0.98Ca0.01Na0.01Se1,608.5,100130,0.0008538,0.000098936,2.0058,0.38475,0.000009987,0.0004256656
3503,10.1021/ja400069s,105,6(a),202,Pb0.98Ca0.01Na0.01Se1,Pb0.98Ca0.01Na0.01Se1,609,99910,0.00085501,0.000099137,2.0035,0.38566,0.000010009,0.0004267582
3503,10.1021/ja400069s,105,6(a),202,Pb0.98Ca0.01Na0.01Se1,Pb0.98Ca0.01Na0.01Se1,609.5,99688,0.00085622,0.000099337,2.0013,0.38657,0.0000100313,0.0004278319
3503,10.1021/ja400069s,105,6(a),202,Pb0.98Ca0.01Na0.01Se1,Pb0.98Ca0.01Na0.01Se1,610,99466,0.00085744,0.000099537,1.999,0.38748,0.0000100537,0.0004289345
3503,10.1021/ja400069s,105,6(a),202,Pb0.98Ca0.01Na0.01Se1,Pb0.98Ca0.01Na0.01Se1,610.5,99245,0.00085865,0.000099738,1.9967,0.3884,0.0000100761,0.0004300346
3503,10.1021/ja400069s,105,6(a),202,Pb0.98Ca0.01Na0.01Se1,Pb0.98Ca0.01Na0.01Se1,611,99024,0.00085986,0.000099939,1.9944,0.38931,0.0000100986,0.0004311372
3503,10.1021/ja400069s,105,6(a),202,Pb0.98Ca0.01Na0.01Se1,Pb0.98Ca0.01Na0.01Se1,611.5,98803,0.00086107,0.00010014,1.9922,0.39022,0.0000101212,0.0004322207
3503,10.1021/ja400069s,105,6(a),202,Pb0.98Ca0.01Na0.01Se1,Pb0.98Ca0.01Na0.01Se1,612,98582,0.00086228,0.00010034,1.9899,0.39113,0.0000101438,0.0004333283
3503,10.1021/ja400069s,105,6(a),202,Pb0.98Ca0.01Na0.01Se1,Pb0.98Ca0.01Na0.01Se1,612.5,98362,0.00086349,0.00010054,1.9876,0.39205,0.0000101665,0.0004344385
3503,10.1021/ja400069s,105,6(a),202,Pb0.98Ca0.01Na0.01Se1,Pb0.98Ca0.01Na0.01Se1,613,98142,0.0008647,0.00010074,1.9854,0.39296,0.0000101893,0.0004355294
3503,10.1021/ja400069s,105,6(a),202,Pb0.98Ca0.01Na0.01Se1,Pb0.98Ca0.01Na0.01Se1,613.5,97922,0.00086592,0.00010095,1.9831,0.39387,0.0000102122,0.0004366497
3503,10.1021/ja400069s,105,6(a),202,Pb0.98Ca0.01Na0.01Se1,Pb0.98Ca0.01Na0.01Se1,614,97703,0.00086713,0.00010115,1.9809,0.39478,0.0000102351,0.0004377455
3503,10.1021/ja400069s,105,6(a),202,Pb0.98Ca0.01Na0.01Se1,Pb0.98Ca0.01Na0.01Se1,614.5,97484,0.00086834,0.00010135,1.9786,0.3957,0.0000102581,0.0004388659
3503,10.1021/ja400069s,105,6(a),202,Pb0.98Ca0.01Na0.01Se1,Pb0.98Ca0.01Na0.01Se1,615,97265,0.00086955,0.00010155,1.9764,0.39661,0.0000102812,0.0004399666
3503,10.1021/ja400069s,105,6(a),202,Pb0.98Ca0.01Na0.01Se1,Pb0.98Ca0.01Na0.01Se1,615.5,97047,0.00087076,0.00010175,1.9741,0.39752,0.0000103043,0.0004410921
3503,10.1021/ja400069s,105,6(a),202,Pb0.98Ca0.01Na0.01Se1,Pb0.98Ca0.01Na0.01Se1,616,96828,0.00087197,0.00010196,1.9719,0.39843,0.0000103276,0.0004421979
3503,10.1021/ja400069s,105,6(a),202,Pb0.98Ca0.01Na0.01Se1,Pb0.98Ca0.01Na0.01Se1,616.5,96610,0.00087318,0.00010216,1.9696,0.39935,0.0000103509,0.0004433286
3503,10.1021/ja400069s,105,6(a),202,Pb0.98Ca0.01Na0.01Se1,Pb0.98Ca0.01Na0.01Se1,617,96393,0.0008744,0.00010236,1.9674,0.40026,0.0000103742,0.0004444444
3503,10.1021/ja400069s,105,6(a),202,Pb0.98Ca0.01Na0.01Se1,Pb0.98Ca0.01Na0.01Se1,617.5,96175,0.00087561,0.00010257,1.9652,0.40117,0.0000103977,0.0004455577
3503,10.1021/ja400069s,105,6(a),202,Pb0.98Ca0.01Na0.01Se1,Pb0.98Ca0.01Na0.01Se1,618,95958,0.00087682,0.00010277,1.9629,0.40208,0.0000104212,0.0004466962
3503,10.1021/ja400069s,105,6(a),202,Pb0.98Ca0.01Na0.01Se1,Pb0.98Ca0.01Na0.01Se1,618.5,95742,0.00087803,0.00010297,1.9607,0.403,0.0000104447,0.0004478146
3503,10.1021/ja400069s,105,6(a),202,Pb0.98Ca0.01Na0.01Se1,Pb0.98Ca0.01Na0.01Se1,619,95525,0.00087924,0.00010318,1.9585,0.40391,0.0000104685,0.0004489354
3503,10.1021/ja400069s,105,6(a),202,Pb0.98Ca0.01Na0.01Se1,Pb0.98Ca0.01Na0.01Se1,619.5,95309,0.00088045,0.00010338,1.9563,0.40482,0.0000104922,0.0004500588
3503,10.1021/ja400069s,105,6(a),202,Pb0.98Ca0.01Na0.01Se1,Pb0.98Ca0.01Na0.01Se1,620,95093,0.00088166,0.00010358,1.954,0.40573,0.000010516,0.0004512078
3503,10.1021/ja400069s,105,6(a),202,Pb0.98Ca0.01Na0.01Se1,Pb0.98Ca0.01Na0.01Se1,620.5,94878,0.00088288,0.00010379,1.9518,0.40665,0.0000105399,0.0004523414
3503,10.1021/ja400069s,105,6(a),202,Pb0.98Ca0.01Na0.01Se1,Pb0.98Ca0.01Na0.01Se1,621,94662,0.00088409,0.00010399,1.9496,0.40756,0.0000105639,0.0004534725
3503,10.1021/ja400069s,105,6(a),202,Pb0.98Ca0.01Na0.01Se1,Pb0.98Ca0.01Na0.01Se1,621.5,94447,0.0008853,0.0001042,1.9474,0.40847,0.0000105879,0.0004546061
3503,10.1021/ja400069s,105,6(a),202,Pb0.98Ca0.01Na0.01Se1,Pb0.98Ca0.01Na0.01Se1,622,94233,0.00088651,0.0001044,1.9452,0.40938,0.000010612,0.0004557423
3503,10.1021/ja400069s,105,6(a),202,Pb0.98Ca0.01Na0.01Se1,Pb0.98Ca0.01Na0.01Se1,622.5,94018,0.00088772,0.0001046,1.943,0.4103,0.0000106363,0.0004568811
3503,10.1021/ja400069s,105,6(a),202,Pb0.98Ca0.01Na0.01Se1,Pb0.98Ca0.01Na0.01Se1,623,93804,0.00088893,0.00010481,1.9408,0.41121,0.0000106605,0.0004580225
3503,10.1021/ja400069s,105,6(a),202,Pb0.98Ca0.01Na0.01Se1,Pb0.98Ca0.01Na0.01Se1,623.5,93591,0.00089014,0.00010501,1.9386,0.41212,0.0000106848,0.0004591664
3503,10.1021/ja400069s,105,6(a),202,Pb0.98Ca0.01Na0.01Se1,Pb0.98Ca0.01Na0.01Se1,624,93377,0.00089136,0.00010522,1.9364,0.41303,0.0000107093,0.0004603181
3503,10.1021/ja400069s,105,6(a),202,Pb0.98Ca0.01Na0.01Se1,Pb0.98Ca0.01Na0.01Se1,624.5,93164,0.00089257,0.00010542,1.9342,0.41395,0.0000107338,0.0004614673
3503,10.1021/ja400069s,105,6(a),202,Pb0.98Ca0.01Na0.01Se1,Pb0.98Ca0.01Na0.01Se1,625,92951,0.00089378,0.00010563,1.932,0.41486,0.0000107584,0.000462619
3503,10.1021/ja400069s,105,6(a),202,Pb0.98Ca0.01Na0.01Se1,Pb0.98Ca0.01Na0.01Se1,625.5,92738,0.00089499,0.00010584,1.9298,0.41577,0.0000107831,0.0004637734
3503,10.1021/ja400069s,105,6(a),202,Pb0.98Ca0.01Na0.01Se1,Pb0.98Ca0.01Na0.01Se1,626,92526,0.0008962,0.00010604,1.9277,0.41668,0.0000108078,0.0004649064
3503,10.1021/ja400069s,105,6(a),202,Pb0.98Ca0.01Na0.01Se1,Pb0.98Ca0.01Na0.01Se1,626.5,92314,0.00089741,0.00010625,1.9255,0.4176,0.0000108326,0.000466066
3503,10.1021/ja400069s,105,6(a),202,Pb0.98Ca0.01Na0.01Se1,Pb0.98Ca0.01Na0.01Se1,627,92103,0.00089862,0.00010645,1.9233,0.41851,0.0000108574,0.0004672282
3503,10.1021/ja400069s,105,6(a),202,Pb0.98Ca0.01Na0.01Se1,Pb0.98Ca0.01Na0.01Se1,627.5,91891,0.00089984,0.00010666,1.9211,0.41942,0.0000108825,0.0004683983
3503,10.1021/ja400069s,105,6(a),202,Pb0.98Ca0.01Na0.01Se1,Pb0.98Ca0.01Na0.01Se1,628,91680,0.00090105,0.00010687,1.919,0.42033,0.0000109075,0.0004695414
3503,10.1021/ja400069s,105,6(a),202,Pb0.98Ca0.01Na0.01Se1,Pb0.98Ca0.01Na0.01Se1,628.5,91469,0.00090226,0.00010707,1.9168,0.42125,0.0000109327,0.0004707116
3503,10.1021/ja400069s,105,6(a),202,Pb0.98Ca0.01Na0.01Se1,Pb0.98Ca0.01Na0.01Se1,629,91259,0.00090347,0.00010728,1.9146,0.42216,0.0000109578,0.0004718845
3503,10.1021/ja400069s,105,6(a),202,Pb0.98Ca0.01Na0.01Se1,Pb0.98Ca0.01Na0.01Se1,629.5,91049,0.00090468,0.00010749,1.9125,0.42307,0.0000109831,0.0004730353
3503,10.1021/ja400069s,105,6(a),202,Pb0.98Ca0.01Na0.01Se1,Pb0.98Ca0.01Na0.01Se1,630,90839,0.00090589,0.00010769,1.9103,0.42398,0.0000110085,0.0004742135
3503,10.1021/ja400069s,105,6(a),202,Pb0.98Ca0.01Na0.01Se1,Pb0.98Ca0.01Na0.01Se1,630.5,90629,0.00090711,0.0001079,1.9082,0.42489,0.000011034,0.0004753747
3503,10.1021/ja400069s,105,6(a),202,Pb0.98Ca0.01Na0.01Se1,Pb0.98Ca0.01Na0.01Se1,631,90420,0.00090832,0.00010811,1.906,0.42581,0.0000110595,0.0004765582
3503,10.1021/ja400069s,105,6(a),202,Pb0.98Ca0.01Na0.01Se1,Pb0.98Ca0.01Na0.01Se1,631.5,90211,0.00090953,0.00010831,1.9039,0.42672,0.0000110851,0.0004777194
3503,10.1021/ja400069s,105,6(a),202,Pb0.98Ca0.01Na0.01Se1,Pb0.98Ca0.01Na0.01Se1,632,90003,0.00091074,0.00010852,1.9017,0.42763,0.0000111107,0.0004789083
3503,10.1021/ja400069s,105,6(a),202,Pb0.98Ca0.01Na0.01Se1,Pb0.98Ca0.01Na0.01Se1,632.5,89794,0.00091195,0.00010873,1.8996,0.42854,0.0000111366,0.0004800748
3503,10.1021/ja400069s,105,6(a),202,Pb0.98Ca0.01Na0.01Se1,Pb0.98Ca0.01Na0.01Se1,633,89586,0.00091316,0.00010894,1.8974,0.42946,0.0000111625,0.0004812691
3503,10.1021/ja400069s,105,6(a),202,Pb0.98Ca0.01Na0.01Se1,Pb0.98Ca0.01Na0.01Se1,633.5,89379,0.00091437,0.00010915,1.8953,0.43037,0.0000111883,0.0004824408
3503,10.1021/ja400069s,105,6(a),202,Pb0.98Ca0.01Na0.01Se1,Pb0.98Ca0.01Na0.01Se1,634,89171,0.00091559,0.00010935,1.8932,0.43128,0.0000112144,0.0004836203
3503,10.1021/ja400069s,105,6(a),202,Pb0.98Ca0.01Na0.01Se1,Pb0.98Ca0.01Na0.01Se1,634.5,88964,0.0009168,0.00010956,1.891,0.43219,0.0000112405,0.0004848228
3503,10.1021/ja400069s,105,6(a),202,Pb0.98Ca0.01Na0.01Se1,Pb0.98Ca0.01Na0.01Se1,635,88757,0.00091801,0.00010977,1.8889,0.43311,0.0000112667,0.0004860024
3503,10.1021/ja400069s,105,6(a),202,Pb0.98Ca0.01Na0.01Se1,Pb0.98Ca0.01Na0.01Se1,635.5,88551,0.00091922,0.00010998,1.8868,0.43402,0.0000112929,0.0004871847
3503,10.1021/ja400069s,105,6(a),202,Pb0.98Ca0.01Na0.01Se1,Pb0.98Ca0.01Na0.01Se1,636,88345,0.00092043,0.00011019,1.8847,0.43493,0.0000113193,0.0004883695
