Repository: RamyaGuru/STD2_EffMass

# STD2_EffMass
Effective mass modeling of StarryData2 data

File: csvfiles/highperformancetellerium10.1021ja400069s.csv (part 36 of 61)
sid,DOI,figureid,fignum,sampleid,samplename,composition,Temperature,Electrical conductivity,Power factor,Seebeck coefficient,Thermal conductivity,ZT,Electrical resistivity,Figure of merit Z
3503,10.1021/ja400069s,105,6(a),202,Pb0.98Ca0.01Na0.01Se1,Pb0.98Ca0.01Na0.01Se1,636.5,88139,0.00092164,0.0001104,1.8825,0.43584,0.0000113457,0.000489583
3503,10.1021/ja400069s,105,6(a),202,Pb0.98Ca0.01Na0.01Se1,Pb0.98Ca0.01Na0.01Se1,637,87933,0.00092285,0.0001106,1.8804,0.43676,0.0000113723,0.0004907732
3503,10.1021/ja400069s,105,6(a),202,Pb0.98Ca0.01Na0.01Se1,Pb0.98Ca0.01Na0.01Se1,637.5,87728,0.00092407,0.00011081,1.8783,0.43767,0.0000113989,0.0004919715
3503,10.1021/ja400069s,105,6(a),202,Pb0.98Ca0.01Na0.01Se1,Pb0.98Ca0.01Na0.01Se1,638,87523,0.00092528,0.00011102,1.8762,0.43858,0.0000114256,0.000493167
3503,10.1021/ja400069s,105,6(a),202,Pb0.98Ca0.01Na0.01Se1,Pb0.98Ca0.01Na0.01Se1,638.5,87319,0.00092649,0.00011123,1.8741,0.43949,0.0000114523,0.0004943653
3503,10.1021/ja400069s,105,6(a),202,Pb0.98Ca0.01Na0.01Se1,Pb0.98Ca0.01Na0.01Se1,639,87114,0.0009277,0.00011144,1.872,0.44041,0.0000114792,0.0004955662
3503,10.1021/ja400069s,105,6(a),202,Pb0.98Ca0.01Na0.01Se1,Pb0.98Ca0.01Na0.01Se1,639.5,86910,0.00092891,0.00011165,1.8699,0.44132,0.0000115062,0.0004967699
3503,10.1021/ja400069s,105,6(a),202,Pb0.98Ca0.01Na0.01Se1,Pb0.98Ca0.01Na0.01Se1,640,86707,0.00093012,0.00011186,1.8678,0.44223,0.0000115331,0.0004979762
3503,10.1021/ja400069s,105,6(a),202,Pb0.98Ca0.01Na0.01Se1,Pb0.98Ca0.01Na0.01Se1,640.5,86503,0.00093133,0.00011207,1.8657,0.44314,0.0000115603,0.0004991853
3503,10.1021/ja400069s,105,6(a),202,Pb0.98Ca0.01Na0.01Se1,Pb0.98Ca0.01Na0.01Se1,641,86300,0.00093255,0.00011228,1.8636,0.44406,0.0000115875,0.0005004024
3503,10.1021/ja400069s,105,6(a),202,Pb0.98Ca0.01Na0.01Se1,Pb0.98Ca0.01Na0.01Se1,641.5,86098,0.00093376,0.00011249,1.8615,0.44497,0.0000116147,0.000501617
3503,10.1021/ja400069s,105,6(a),202,Pb0.98Ca0.01Na0.01Se1,Pb0.98Ca0.01Na0.01Se1,642,85895,0.00093497,0.0001127,1.8594,0.44588,0.0000116421,0.0005028342
3503,10.1021/ja400069s,105,6(a),202,Pb0.98Ca0.01Na0.01Se1,Pb0.98Ca0.01Na0.01Se1,642.5,85693,0.00093618,0.00011291,1.8574,0.44679,0.0000116696,0.0005040271
3503,10.1021/ja400069s,105,6(a),202,Pb0.98Ca0.01Na0.01Se1,Pb0.98Ca0.01Na0.01Se1,643,85491,0.00093739,0.00011312,1.8553,0.44771,0.0000116971,0.0005052498
3503,10.1021/ja400069s,105,6(a),202,Pb0.98Ca0.01Na0.01Se1,Pb0.98Ca0.01Na0.01Se1,643.5,85290,0.0009386,0.00011333,1.8532,0.44862,0.0000117247,0.0005064753
3503,10.1021/ja400069s,105,6(a),202,Pb0.98Ca0.01Na0.01Se1,Pb0.98Ca0.01Na0.01Se1,644,85089,0.00093981,0.00011355,1.8511,0.44953,0.0000117524,0.0005077035
3503,10.1021/ja400069s,105,6(a),202,Pb0.98Ca0.01Na0.01Se1,Pb0.98Ca0.01Na0.01Se1,644.5,84888,0.00094103,0.00011376,1.8491,0.45044,0.0000117802,0.0005089124
3503,10.1021/ja400069s,105,6(a),202,Pb0.98Ca0.01Na0.01Se1,Pb0.98Ca0.01Na0.01Se1,645,84687,0.00094224,0.00011397,1.847,0.45136,0.0000118082,0.0005101462
3503,10.1021/ja400069s,105,6(a),202,Pb0.98Ca0.01Na0.01Se1,Pb0.98Ca0.01Na0.01Se1,645.5,84487,0.00094345,0.00011418,1.8449,0.45227,0.0000118361,0.0005113827
3503,10.1021/ja400069s,105,6(a),202,Pb0.98Ca0.01Na0.01Se1,Pb0.98Ca0.01Na0.01Se1,646,84287,0.00094466,0.00011439,1.8429,0.45318,0.0000118642,0.0005125943
3503,10.1021/ja400069s,105,6(a),202,Pb0.98Ca0.01Na0.01Se1,Pb0.98Ca0.01Na0.01Se1,646.5,84088,0.00094587,0.0001146,1.8408,0.45409,0.0000118923,0.0005138364
3503,10.1021/ja400069s,105,6(a),202,Pb0.98Ca0.01Na0.01Se1,Pb0.98Ca0.01Na0.01Se1,647,83888,0.00094708,0.00011481,1.8388,0.45501,0.0000119207,0.0005150533
3503,10.1021/ja400069s,105,6(a),202,Pb0.98Ca0.01Na0.01Se1,Pb0.98Ca0.01Na0.01Se1,647.5,83689,0.00094829,0.00011503,1.8367,0.45592,0.000011949,0.000516301
3503,10.1021/ja400069s,105,6(a),202,Pb0.98Ca0.01Na0.01Se1,Pb0.98Ca0.01Na0.01Se1,648,83491,0.00094951,0.00011524,1.8347,0.45683,0.0000119773,0.0005175288
3503,10.1021/ja400069s,105,6(a),202,Pb0.98Ca0.01Na0.01Se1,Pb0.98Ca0.01Na0.01Se1,648.5,83292,0.00095072,0.00011545,1.8326,0.45774,0.000012006,0.0005187821
3503,10.1021/ja400069s,105,6(a),202,Pb0.98Ca0.01Na0.01Se1,Pb0.98Ca0.01Na0.01Se1,649,83094,0.00095193,0.00011566,1.8306,0.45866,0.0000120346,0.0005200098
3503,10.1021/ja400069s,105,6(a),202,Pb0.98Ca0.01Na0.01Se1,Pb0.98Ca0.01Na0.01Se1,649.5,82897,0.00095314,0.00011587,1.8285,0.45957,0.0000120632,0.0005212688
3503,10.1021/ja400069s,105,6(a),202,Pb0.98Ca0.01Na0.01Se1,Pb0.98Ca0.01Na0.01Se1,650,82699,0.00095435,0.00011609,1.8265,0.46048,0.000012092,0.0005225021
3503,10.1021/ja400069s,105,6(a),202,Pb0.98Ca0.01Na0.01Se1,Pb0.98Ca0.01Na0.01Se1,650.5,82502,0.00095556,0.0001163,1.8245,0.46139,0.0000121209,0.000523738
3503,10.1021/ja400069s,105,6(a),202,Pb0.98Ca0.01Na0.01Se1,Pb0.98Ca0.01Na0.01Se1,651,82306,0.00095677,0.00011651,1.8224,0.46231,0.0000121498,0.0005250055
3503,10.1021/ja400069s,105,6(a),202,Pb0.98Ca0.01Na0.01Se1,Pb0.98Ca0.01Na0.01Se1,651.5,82109,0.00095799,0.00011672,1.8204,0.46322,0.0000121789,0.0005262525
3503,10.1021/ja400069s,105,6(a),202,Pb0.98Ca0.01Na0.01Se1,Pb0.98Ca0.01Na0.01Se1,652,81913,0.0009592,0.00011694,1.8184,0.46413,0.0000122081,0.0005274967
3503,10.1021/ja400069s,105,6(a),202,Pb0.98Ca0.01Na0.01Se1,Pb0.98Ca0.01Na0.01Se1,652.5,81717,0.00096041,0.00011715,1.8163,0.46504,0.0000122374,0.0005287728
3503,10.1021/ja400069s,105,6(a),202,Pb0.98Ca0.01Na0.01Se1,Pb0.98Ca0.01Na0.01Se1,653,81522,0.00096162,0.00011736,1.8143,0.46596,0.0000122666,0.0005300226
3503,10.1021/ja400069s,105,6(a),202,Pb0.98Ca0.01Na0.01Se1,Pb0.98Ca0.01Na0.01Se1,653.5,81327,0.00096283,0.00011758,1.8123,0.46687,0.000012296,0.0005312752
3503,10.1021/ja400069s,105,6(a),202,Pb0.98Ca0.01Na0.01Se1,Pb0.98Ca0.01Na0.01Se1,654,81132,0.00096404,0.00011779,1.8103,0.46778,0.0000123256,0.0005325305
3503,10.1021/ja400069s,105,6(a),202,Pb0.98Ca0.01Na0.01Se1,Pb0.98Ca0.01Na0.01Se1,654.5,80938,0.00096525,0.000118,1.8083,0.46869,0.0000123551,0.0005337886
3503,10.1021/ja400069s,105,6(a),202,Pb0.98Ca0.01Na0.01Se1,Pb0.98Ca0.01Na0.01Se1,655,80744,0.00096647,0.00011822,1.8063,0.46961,0.0000123848,0.0005350551
3503,10.1021/ja400069s,105,6(a),202,Pb0.98Ca0.01Na0.01Se1,Pb0.98Ca0.01Na0.01Se1,655.5,80550,0.00096768,0.00011843,1.8043,0.47052,0.0000124146,0.0005363188
3503,10.1021/ja400069s,105,6(a),202,Pb0.98Ca0.01Na0.01Se1,Pb0.98Ca0.01Na0.01Se1,656,80356,0.00096889,0.00011865,1.8023,0.47143,0.0000124446,0.0005375853
3503,10.1021/ja400069s,105,6(a),202,Pb0.98Ca0.01Na0.01Se1,Pb0.98Ca0.01Na0.01Se1,656.5,80163,0.0009701,0.00011886,1.8003,0.47234,0.0000124746,0.0005388546
3503,10.1021/ja400069s,105,6(a),202,Pb0.98Ca0.01Na0.01Se1,Pb0.98Ca0.01Na0.01Se1,657,79970,0.00097131,0.00011907,1.7983,0.47326,0.0000125047,0.0005401268
3503,10.1021/ja400069s,105,6(a),202,Pb0.98Ca0.01Na0.01Se1,Pb0.98Ca0.01Na0.01Se1,657.5,79778,0.00097252,0.00011929,1.7963,0.47417,0.0000125348,0.0005414018
3503,10.1021/ja400069s,105,6(a),202,Pb0.98Ca0.01Na0.01Se1,Pb0.98Ca0.01Na0.01Se1,658,79585,0.00097373,0.0001195,1.7943,0.47508,0.0000125652,0.0005426796
3503,10.1021/ja400069s,105,6(a),202,Pb0.98Ca0.01Na0.01Se1,Pb0.98Ca0.01Na0.01Se1,658.5,79394,0.00097495,0.00011972,1.7923,0.47599,0.0000125954,0.0005439659
3503,10.1021/ja400069s,105,6(a),202,Pb0.98Ca0.01Na0.01Se1,Pb0.98Ca0.01Na0.01Se1,659,79202,0.00097616,0.00011993,1.7903,0.4769,0.0000126259,0.0005452494
3503,10.1021/ja400069s,105,6(a),202,Pb0.98Ca0.01Na0.01Se1,Pb0.98Ca0.01Na0.01Se1,659.5,79011,0.00097737,0.00012015,1.7883,0.47782,0.0000126565,0.0005465358
3503,10.1021/ja400069s,105,6(a),202,Pb0.98Ca0.01Na0.01Se1,Pb0.98Ca0.01Na0.01Se1,660,78820,0.00097858,0.00012036,1.7864,0.47873,0.0000126871,0.0005477944
3503,10.1021/ja400069s,105,6(a),202,Pb0.98Ca0.01Na0.01Se1,Pb0.98Ca0.01Na0.01Se1,660.5,78629,0.00097979,0.00012058,1.7844,0.47964,0.000012718,0.0005490865
3503,10.1021/ja400069s,105,6(a),202,Pb0.98Ca0.01Na0.01Se1,Pb0.98Ca0.01Na0.01Se1,661,78439,0.000981,0.00012079,1.7824,0.48055,0.0000127488,0.0005503815
3503,10.1021/ja400069s,105,6(a),202,Pb0.98Ca0.01Na0.01Se1,Pb0.98Ca0.01Na0.01Se1,661.5,78249,0.00098221,0.00012101,1.7804,0.48147,0.0000127797,0.0005516794
3503,10.1021/ja400069s,105,6(a),202,Pb0.98Ca0.01Na0.01Se1,Pb0.98Ca0.01Na0.01Se1,662,78060,0.00098343,0.00012122,1.7785,0.48238,0.0000128107,0.0005529547
3503,10.1021/ja400069s,105,6(a),202,Pb0.98Ca0.01Na0.01Se1,Pb0.98Ca0.01Na0.01Se1,662.5,77870,0.00098464,0.00012144,1.7765,0.48329,0.0000128419,0.0005542584
3503,10.1021/ja400069s,105,6(a),202,Pb0.98Ca0.01Na0.01Se1,Pb0.98Ca0.01Na0.01Se1,663,77681,0.00098585,0.00012165,1.7746,0.4842,0.0000128732,0.0005555336
3503,10.1021/ja400069s,105,6(a),202,Pb0.98Ca0.01Na0.01Se1,Pb0.98Ca0.01Na0.01Se1,663.5,77493,0.00098706,0.00012187,1.7726,0.48512,0.0000129044,0.0005568431
3503,10.1021/ja400069s,105,6(a),202,Pb0.98Ca0.01Na0.01Se1,Pb0.98Ca0.01Na0.01Se1,664,77305,0.00098827,0.00012209,1.7706,0.48603,0.0000129358,0.0005581554
3503,10.1021/ja400069s,105,6(a),202,Pb0.98Ca0.01Na0.01Se1,Pb0.98Ca0.01Na0.01Se1,664.5,77117,0.00098948,0.0001223,1.7687,0.48694,0.0000129673,0.0005594391
3503,10.1021/ja400069s,105,6(a),202,Pb0.98Ca0.01Na0.01Se1,Pb0.98Ca0.01Na0.01Se1,665,76929,0.0009907,0.00012252,1.7667,0.48785,0.000012999,0.000560763
3503,10.1021/ja400069s,105,6(a),202,Pb0.98Ca0.01Na0.01Se1,Pb0.98Ca0.01Na0.01Se1,665.5,76742,0.00099191,0.00012273,1.7648,0.48877,0.0000130307,0.0005620524
3503,10.1021/ja400069s,105,6(a),202,Pb0.98Ca0.01Na0.01Se1,Pb0.98Ca0.01Na0.01Se1,666,76555,0.00099312,0.00012295,1.7629,0.48968,0.0000130625,0.0005633445
3503,10.1021/ja400069s,105,6(a),202,Pb0.98Ca0.01Na0.01Se1,Pb0.98Ca0.01Na0.01Se1,666.5,76368,0.00099433,0.00012317,1.7609,0.49059,0.0000130945,0.0005646715
3503,10.1021/ja400069s,105,6(a),202,Pb0.98Ca0.01Na0.01Se1,Pb0.98Ca0.01Na0.01Se1,667,76182,0.00099554,0.00012338,1.759,0.4915,0.0000131265,0.0005659693
3503,10.1021/ja400069s,105,6(a),202,Pb0.98Ca0.01Na0.01Se1,Pb0.98Ca0.01Na0.01Se1,667.5,75996,0.00099675,0.0001236,1.757,0.49242,0.0000131586,0.0005673022
3503,10.1021/ja400069s,105,6(a),202,Pb0.98Ca0.01Na0.01Se1,Pb0.98Ca0.01Na0.01Se1,668,75810,0.00099796,0.00012382,1.7551,0.49333,0.0000131909,0.0005686058
3503,10.1021/ja400069s,105,6(a),202,Pb0.98Ca0.01Na0.01Se1,Pb0.98Ca0.01Na0.01Se1,668.5,75625,0.00099918,0.00012403,1.7532,0.49424,0.0000132231,0.0005699179
3503,10.1021/ja400069s,105,6(a),202,Pb0.98Ca0.01Na0.01Se1,Pb0.98Ca0.01Na0.01Se1,669,75440,0.0010004,0.00012425,1.7513,0.49515,0.0000132556,0.0005712328
3503,10.1021/ja400069s,105,6(a),202,Pb0.98Ca0.01Na0.01Se1,Pb0.98Ca0.01Na0.01Se1,669.5,75255,0.0010016,0.00012447,1.7493,0.49607,0.0000132882,0.0005725719
3503,10.1021/ja400069s,105,6(a),202,Pb0.98Ca0.01Na0.01Se1,Pb0.98Ca0.01Na0.01Se1,670,75071,0.0010028,0.00012468,1.7474,0.49698,0.0000133207,0.0005738812
3503,10.1021/ja400069s,105,6(a),202,Pb0.98Ca0.01Na0.01Se1,Pb0.98Ca0.01Na0.01Se1,670.5,74887,0.001004,0.0001249,1.7455,0.49789,0.0000133535,0.0005751934
3503,10.1021/ja400069s,105,6(a),202,Pb0.98Ca0.01Na0.01Se1,Pb0.98Ca0.01Na0.01Se1,671,74704,0.0010052,0.00012512,1.7436,0.4988,0.0000133862,0.0005765084
3503,10.1021/ja400069s,105,6(a),202,Pb0.98Ca0.01Na0.01Se1,Pb0.98Ca0.01Na0.01Se1,671.5,74520,0.0010064,0.00012534,1.7417,0.49972,0.0000134192,0.0005778263
3503,10.1021/ja400069s,105,6(a),202,Pb0.98Ca0.01Na0.01Se1,Pb0.98Ca0.01Na0.01Se1,672,74337,0.0010077,0.00012555,1.7398,0.50063,0.0000134523,0.0005792045
3503,10.1021/ja400069s,105,6(a),202,Pb0.98Ca0.01Na0.01Se1,Pb0.98Ca0.01Na0.01Se1,672.5,74155,0.0010089,0.00012577,1.7379,0.50154,0.0000134853,0.0005805282
3503,10.1021/ja400069s,105,6(a),202,Pb0.98Ca0.01Na0.01Se1,Pb0.98Ca0.01Na0.01Se1,673,73972,0.0010101,0.00012599,1.7359,0.50245,0.0000135186,0.0005818884
3503,10.1021/ja400069s,105,6(a),202,Pb0.98Ca0.01Na0.01Se1,Pb0.98Ca0.01Na0.01Se1,673.5,73790,0.0010113,0.00012621,1.734,0.50337,0.000013552,0.000583218
3503,10.1021/ja400069s,105,6(a),202,Pb0.98Ca0.01Na0.01Se1,Pb0.98Ca0.01Na0.01Se1,674,73609,0.0010125,0.00012643,1.7322,0.50428,0.0000135853,0.0005845168
3503,10.1021/ja400069s,105,6(a),202,Pb0.98Ca0.01Na0.01Se1,Pb0.98Ca0.01Na0.01Se1,674.5,73427,0.0010137,0.00012664,1.7303,0.50519,0.000013619,0.0005858522
3503,10.1021/ja400069s,105,6(a),202,Pb0.98Ca0.01Na0.01Se1,Pb0.98Ca0.01Na0.01Se1,675,73246,0.0010149,0.00012686,1.7284,0.5061,0.0000136526,0.0005871905
3503,10.1021/ja400069s,105,6(a),202,Pb0.98Ca0.01Na0.01Se1,Pb0.98Ca0.01Na0.01Se1,675.5,73066,0.0010161,0.00012708,1.7265,0.50702,0.0000136863,0.0005885317
3503,10.1021/ja400069s,105,6(a),202,Pb0.98Ca0.01Na0.01Se1,Pb0.98Ca0.01Na0.01Se1,676,72886,0.0010173,0.0001273,1.7246,0.50793,0.0000137201,0.0005898759
3503,10.1021/ja400069s,105,6(a),202,Pb0.98Ca0.01Na0.01Se1,Pb0.98Ca0.01Na0.01Se1,676.5,72706,0.0010186,0.00012752,1.7227,0.50884,0.000013754,0.0005912811
3503,10.1021/ja400069s,105,6(a),202,Pb0.98Ca0.01Na0.01Se1,Pb0.98Ca0.01Na0.01Se1,677,72526,0.0010198,0.00012774,1.7208,0.50975,0.0000137882,0.0005926313
3503,10.1021/ja400069s,105,6(a),202,Pb0.98Ca0.01Na0.01Se1,Pb0.98Ca0.01Na0.01Se1,677.5,72347,0.001021,0.00012796,1.719,0.51067,0.0000138223,0.00059395
3503,10.1021/ja400069s,105,6(a),202,Pb0.98Ca0.01Na0.01Se1,Pb0.98Ca0.01Na0.01Se1,678,72168,0.0010222,0.00012817,1.7171,0.51158,0.0000138566,0.000595306
3503,10.1021/ja400069s,105,6(a),202,Pb0.98Ca0.01Na0.01Se1,Pb0.98Ca0.01Na0.01Se1,678.5,71989,0.0010234,0.00012839,1.7152,0.51249,0.000013891,0.0005966651
3503,10.1021/ja400069s,105,6(a),202,Pb0.98Ca0.01Na0.01Se1,Pb0.98Ca0.01Na0.01Se1,679,71811,0.0010246,0.00012861,1.7133,0.5134,0.0000139254,0.0005980272
3503,10.1021/ja400069s,105,6(a),202,Pb0.98Ca0.01Na0.01Se1,Pb0.98Ca0.01Na0.01Se1,679.5,71633,0.0010258,0.00012883,1.7115,0.51432,0.00001396,0.0005993573
3503,10.1021/ja400069s,105,6(a),202,Pb0.98Ca0.01Na0.01Se1,Pb0.98Ca0.01Na0.01Se1,680,71455,0.001027,0.00012905,1.7096,0.51523,0.0000139948,0.0006007253
3503,10.1021/ja400069s,105,6(a),202,Pb0.98Ca0.01Na0.01Se1,Pb0.98Ca0.01Na0.01Se1,680.5,71278,0.0010283,0.00012927,1.7078,0.51614,0.0000140296,0.0006021197
3503,10.1021/ja400069s,105,6(a),202,Pb0.98Ca0.01Na0.01Se1,Pb0.98Ca0.01Na0.01Se1,681,71101,0.0010295,0.00012949,1.7059,0.51705,0.0000140645,0.0006034938
3503,10.1021/ja400069s,105,6(a),202,Pb0.98Ca0.01Na0.01Se1,Pb0.98Ca0.01Na0.01Se1,681.5,70925,0.0010307,0.00012971,1.704,0.51797,0.0000140994,0.0006048709
3503,10.1021/ja400069s,105,6(a),202,Pb0.98Ca0.01Na0.01Se1,Pb0.98Ca0.01Na0.01Se1,682,70749,0.0010319,0.00012993,1.7022,0.51888,0.0000141345,0.0006062155
3503,10.1021/ja400069s,105,6(a),202,Pb0.98Ca0.01Na0.01Se1,Pb0.98Ca0.01Na0.01Se1,682.5,70573,0.0010331,0.00013015,1.7003,0.51979,0.0000141697,0.0006075987
3503,10.1021/ja400069s,105,6(a),202,Pb0.98Ca0.01Na0.01Se1,Pb0.98Ca0.01Na0.01Se1,683,70397,0.0010343,0.00013037,1.6985,0.5207,0.0000142052,0.0006089491
3503,10.1021/ja400069s,105,6(a),202,Pb0.98Ca0.01Na0.01Se1,Pb0.98Ca0.01Na0.01Se1,683.5,70222,0.0010355,0.00013059,1.6967,0.52162,0.0000142406,0.0006103024
3503,10.1021/ja400069s,105,6(a),202,Pb0.98Ca0.01Na0.01Se1,Pb0.98Ca0.01Na0.01Se1,684,70047,0.0010367,0.00013081,1.6948,0.52253,0.0000142761,0.0006116946
3503,10.1021/ja400069s,105,6(a),202,Pb0.98Ca0.01Na0.01Se1,Pb0.98Ca0.01Na0.01Se1,684.5,69872,0.0010379,0.00013103,1.693,0.52344,0.0000143119,0.0006130538
3503,10.1021/ja400069s,105,6(a),202,Pb0.98Ca0.01Na0.01Se1,Pb0.98Ca0.01Na0.01Se1,685,69698,0.0010392,0.00013125,1.6911,0.52435,0.0000143476,0.0006145113
3503,10.1021/ja400069s,105,6(a),202,Pb0.98Ca0.01Na0.01Se1,Pb0.98Ca0.01Na0.01Se1,685.5,69524,0.0010404,0.00013147,1.6893,0.52527,0.0000143835,0.0006158764
3503,10.1021/ja400069s,105,6(a),202,Pb0.98Ca0.01Na0.01Se1,Pb0.98Ca0.01Na0.01Se1,686,69351,0.0010416,0.00013169,1.6875,0.52618,0.0000144194,0.0006172444
3503,10.1021/ja400069s,105,6(a),202,Pb0.98Ca0.01Na0.01Se1,Pb0.98Ca0.01Na0.01Se1,686.5,69178,0.0010428,0.00013191,1.6857,0.52709,0.0000144555,0.0006186154
3503,10.1021/ja400069s,105,6(a),202,Pb0.98Ca0.01Na0.01Se1,Pb0.98Ca0.01Na0.01Se1,687,69005,0.001044,0.00013213,1.6838,0.528,0.0000144917,0.0006200261
3503,10.1021/ja400069s,105,6(a),202,Pb0.98Ca0.01Na0.01Se1,Pb0.98Ca0.01Na0.01Se1,687.5,68832,0.0010452,0.00013235,1.682,0.52891,0.0000145281,0.0006214031
3503,10.1021/ja400069s,105,6(a),202,Pb0.98Ca0.01Na0.01Se1,Pb0.98Ca0.01Na0.01Se1,688,68660,0.0010464,0.00013257,1.6802,0.52983,0.0000145645,0.000622783
3503,10.1021/ja400069s,105,6(a),202,Pb0.98Ca0.01Na0.01Se1,Pb0.98Ca0.01Na0.01Se1,688.5,68489,0.0010476,0.00013279,1.6784,0.53074,0.0000146009,0.0006241659
3503,10.1021/ja400069s,105,6(a),202,Pb0.98Ca0.01Na0.01Se1,Pb0.98Ca0.01Na0.01Se1,689,68317,0.0010488,0.00013301,1.6766,0.53165,0.0000146376,0.0006255517
3503,10.1021/ja400069s,105,6(a),202,Pb0.98Ca0.01Na0.01Se1,Pb0.98Ca0.01Na0.01Se1,689.5,68146,0.0010501,0.00013324,1.6748,0.53256,0.0000146744,0.0006270002
3503,10.1021/ja400069s,105,6(a),202,Pb0.98Ca0.01Na0.01Se1,Pb0.98Ca0.01Na0.01Se1,690,67975,0.0010513,0.00013346,1.673,0.53348,0.0000147113,0.0006283921
3503,10.1021/ja400069s,105,6(a),202,Pb0.98Ca0.01Na0.01Se1,Pb0.98Ca0.01Na0.01Se1,690.5,67805,0.0010525,0.00013368,1.6712,0.53439,0.0000147482,0.000629787
3503,10.1021/ja400069s,105,6(a),202,Pb0.98Ca0.01Na0.01Se1,Pb0.98Ca0.01Na0.01Se1,691,67635,0.0010537,0.0001339,1.6694,0.5353,0.0000147852,0.0006311849
3503,10.1021/ja400069s,105,6(a),202,Pb0.98Ca0.01Na0.01Se1,Pb0.98Ca0.01Na0.01Se1,691.5,67465,0.0010549,0.00013412,1.6676,0.53621,0.0000148225,0.0006325858
3503,10.1021/ja400069s,105,6(a),202,Pb0.98Ca0.01Na0.01Se1,Pb0.98Ca0.01Na0.01Se1,692,67296,0.0010561,0.00013434,1.6658,0.53713,0.0000148597,0.0006339897
3503,10.1021/ja400069s,105,6(a),202,Pb0.98Ca0.01Na0.01Se1,Pb0.98Ca0.01Na0.01Se1,692.5,67127,0.0010573,0.00013456,1.664,0.53804,0.0000148971,0.0006353966
3503,10.1021/ja400069s,105,6(a),202,Pb0.98Ca0.01Na0.01Se1,Pb0.98Ca0.01Na0.01Se1,693,66958,0.0010585,0.00013479,1.6622,0.53895,0.0000149347,0.0006368066
3503,10.1021/ja400069s,105,6(a),202,Pb0.98Ca0.01Na0.01Se1,Pb0.98Ca0.01Na0.01Se1,693.5,66790,0.0010597,0.00013501,1.6604,0.53986,0.0000149723,0.0006382197
3503,10.1021/ja400069s,105,6(a),202,Pb0.98Ca0.01Na0.01Se1,Pb0.98Ca0.01Na0.01Se1,694,66622,0.001061,0.00013523,1.6586,0.54078,0.0000150101,0.0006396961
3503,10.1021/ja400069s,105,6(a),202,Pb0.98Ca0.01Na0.01Se1,Pb0.98Ca0.01Na0.01Se1,694.5,66454,0.0010622,0.00013545,1.6568,0.54169,0.000015048,0.0006411154
3503,10.1021/ja400069s,105,6(a),202,Pb0.98Ca0.01Na0.01Se1,Pb0.98Ca0.01Na0.01Se1,695,66287,0.0010634,0.00013567,1.6551,0.5426,0.0000150859,0.0006424989
3503,10.1021/ja400069s,105,6(a),202,Pb0.98Ca0.01Na0.01Se1,Pb0.98Ca0.01Na0.01Se1,695.5,66120,0.0010646,0.0001359,1.6533,0.54351,0.000015124,0.0006439243
3503,10.1021/ja400069s,105,6(a),202,Pb0.98Ca0.01Na0.01Se1,Pb0.98Ca0.01Na0.01Se1,696,65953,0.0010658,0.00013612,1.6515,0.54443,0.0000151623,0.0006453527
3503,10.1021/ja400069s,105,6(a),202,Pb0.98Ca0.01Na0.01Se1,Pb0.98Ca0.01Na0.01Se1,696.5,65787,0.001067,0.00013634,1.6497,0.54534,0.0000152006,0.0006467843
3503,10.1021/ja400069s,105,6(a),202,Pb0.98Ca0.01Na0.01Se1,Pb0.98Ca0.01Na0.01Se1,697,65621,0.0010682,0.00013656,1.648,0.54625,0.000015239,0.0006481796
3503,10.1021/ja400069s,105,6(a),202,Pb0.98Ca0.01Na0.01Se1,Pb0.98Ca0.01Na0.01Se1,697.5,65455,0.0010694,0.00013679,1.6462,0.54716,0.0000152777,0.0006496173
3503,10.1021/ja400069s,105,6(a),202,Pb0.98Ca0.01Na0.01Se1,Pb0.98Ca0.01Na0.01Se1,698,65290,0.0010707,0.00013701,1.6444,0.54808,0.0000153163,0.0006511189
3503,10.1021/ja400069s,105,6(a),202,Pb0.98Ca0.01Na0.01Se1,Pb0.98Ca0.01Na0.01Se1,698.5,65125,0.0010719,0.00013723,1.6427,0.54899,0.0000153551,0.0006525233
3503,10.1021/ja400069s,105,6(a),202,Pb0.98Ca0.01Na0.01Se1,Pb0.98Ca0.01Na0.01Se1,699,64960,0.0010731,0.00013745,1.6409,0.5499,0.0000153941,0.0006539704
3503,10.1021/ja400069s,105,6(a),202,Pb0.98Ca0.01Na0.01Se1,Pb0.98Ca0.01Na0.01Se1,699.5,64796,0.0010743,0.00013768,1.6392,0.55081,0.0000154331,0.0006553807
3503,10.1021/ja400069s,105,6(a),202,Pb0.98Ca0.01Na0.01Se1,Pb0.98Ca0.01Na0.01Se1,700,64632,0.0010755,0.0001379,1.6374,0.55173,0.0000154722,0.000656834
3503,10.1021/ja400069s,105,6(a),202,Pb0.98Ca0.01Na0.01Se1,Pb0.98Ca0.01Na0.01Se1,700.5,64469,0.0010767,0.00013812,1.6357,0.55264,0.0000155113,0.0006582503
3503,10.1021/ja400069s,105,6(a),202,Pb0.98Ca0.01Na0.01Se1,Pb0.98Ca0.01Na0.01Se1,701,64306,0.0010779,0.00013835,1.6339,0.55355,0.0000155506,0.0006597099
3503,10.1021/ja400069s,105,6(a),202,Pb0.98Ca0.01Na0.01Se1,Pb0.98Ca0.01Na0.01Se1,701.5,64143,0.0010791,0.00013857,1.6322,0.55446,0.0000155902,0.0006611322
3503,10.1021/ja400069s,105,6(a),202,Pb0.98Ca0.01Na0.01Se1,Pb0.98Ca0.01Na0.01Se1,702,63981,0.0010803,0.00013879,1.6305,0.55538,0.0000156296,0.0006625575
3503,10.1021/ja400069s,105,6(a),202,Pb0.98Ca0.01Na0.01Se1,Pb0.98Ca0.01Na0.01Se1,702.5,63818,0.0010816,0.00013902,1.6287,0.55629,0.0000156696,0.0006640879
3503,10.1021/ja400069s,105,6(a),202,Pb0.98Ca0.01Na0.01Se1,Pb0.98Ca0.01Na0.01Se1,703,63657,0.0010828,0.00013924,1.627,0.5572,0.0000157092,0.0006655194
3503,10.1021/ja400069s,105,6(a),202,Pb0.98Ca0.01Na0.01Se1,Pb0.98Ca0.01Na0.01Se1,703.5,63495,0.001084,0.00013946,1.6253,0.55811,0.0000157493,0.0006669538
3503,10.1021/ja400069s,105,6(a),202,Pb0.98Ca0.01Na0.01Se1,Pb0.98Ca0.01Na0.01Se1,704,63334,0.0010852,0.00013969,1.6235,0.55903,0.0000157893,0.0006684324
3503,10.1021/ja400069s,105,6(a),202,Pb0.98Ca0.01Na0.01Se1,Pb0.98Ca0.01Na0.01Se1,704.5,63173,0.0010864,0.00013991,1.6218,0.55994,0.0000158295,0.000669873
3503,10.1021/ja400069s,105,6(a),202,Pb0.98Ca0.01Na0.01Se1,Pb0.98Ca0.01Na0.01Se1,705,63013,0.0010876,0.00014013,1.6201,0.56085,0.0000158697,0.0006713166
3503,10.1021/ja400069s,105,6(a),202,Pb0.98Ca0.01Na0.01Se1,Pb0.98Ca0.01Na0.01Se1,705.5,62853,0.0010888,0.00014036,1.6184,0.56176,0.0000159101,0.0006727632
3503,10.1021/ja400069s,105,6(a),202,Pb0.98Ca0.01Na0.01Se1,Pb0.98Ca0.01Na0.01Se1,706,62693,0.00109,0.00014058,1.6167,0.56268,0.0000159507,0.0006742129
3503,10.1021/ja400069s,105,6(a),202,Pb0.98Ca0.01Na0.01Se1,Pb0.98Ca0.01Na0.01Se1,706.5,62534,0.0010912,0.00014081,1.6149,0.56359,0.0000159913,0.0006757075
3503,10.1021/ja400069s,105,6(a),202,Pb0.98Ca0.01Na0.01Se1,Pb0.98Ca0.01Na0.01Se1,707,62375,0.0010925,0.00014103,1.6132,0.5645,0.0000160321,0.0006772254
3503,10.1021/ja400069s,105,6(a),202,Pb0.98Ca0.01Na0.01Se1,Pb0.98Ca0.01Na0.01Se1,707.5,62217,0.0010937,0.00014126,1.6115,0.56541,0.0000160728,0.0006786845
3503,10.1021/ja400069s,105,6(a),202,Pb0.98Ca0.01Na0.01Se1,Pb0.98Ca0.01Na0.01Se1,708,62058,0.0010949,0.00014148,1.6098,0.56633,0.000016114,0.0006801466
3503,10.1021/ja400069s,105,6(a),202,Pb0.98Ca0.01Na0.01Se1,Pb0.98Ca0.01Na0.01Se1,708.5,61900,0.0010961,0.0001417,1.6081,0.56724,0.0000161551,0.0006816118
3503,10.1021/ja400069s,105,6(a),202,Pb0.98Ca0.01Na0.01Se1,Pb0.98Ca0.01Na0.01Se1,709,61743,0.0010973,0.00014193,1.6064,0.56815,0.0000161962,0.0006830802
3503,10.1021/ja400069s,105,6(a),202,Pb0.98Ca0.01Na0.01Se1,Pb0.98Ca0.01Na0.01Se1,709.5,61586,0.0010985,0.00014215,1.6047,0.56906,0.0000162375,0.0006845516
3503,10.1021/ja400069s,105,6(a),202,Pb0.98Ca0.01Na0.01Se1,Pb0.98Ca0.01Na0.01Se1,710,61429,0.0010997,0.00014238,1.603,0.56998,0.000016279,0.0006860262
3503,10.1021/ja400069s,105,6(a),202,Pb0.98Ca0.01Na0.01Se1,Pb0.98Ca0.01Na0.01Se1,710.5,61272,0.0011009,0.0001426,1.6013,0.57089,0.0000163207,0.0006875039
3503,10.1021/ja400069s,105,6(a),202,Pb0.98Ca0.01Na0.01Se1,Pb0.98Ca0.01Na0.01Se1,711,61116,0.0011021,0.00014283,1.5996,0.5718,0.0000163623,0.0006889847
3503,10.1021/ja400069s,105,6(a),202,Pb0.98Ca0.01Na0.01Se1,Pb0.98Ca0.01Na0.01Se1,711.5,60960,0.0011034,0.00014305,1.598,0.57271,0.0000164042,0.0006904881
3503,10.1021/ja400069s,105,6(a),202,Pb0.98Ca0.01Na0.01Se1,Pb0.98Ca0.01Na0.01Se1,712,60805,0.0011046,0.00014328,1.5963,0.57363,0.000016446,0.0006919752
3503,10.1021/ja400069s,105,6(a),202,Pb0.98Ca0.01Na0.01Se1,Pb0.98Ca0.01Na0.01Se1,712.5,60650,0.0011058,0.0001435,1.5946,0.57454,0.000016488,0.0006934654
3503,10.1021/ja400069s,105,6(a),202,Pb0.98Ca0.01Na0.01Se1,Pb0.98Ca0.01Na0.01Se1,713,60495,0.001107,0.00014373,1.5929,0.57545,0.0000165303,0.0006949589
3503,10.1021/ja400069s,105,6(a),202,Pb0.98Ca0.01Na0.01Se1,Pb0.98Ca0.01Na0.01Se1,713.5,60341,0.0011082,0.00014395,1.5912,0.57636,0.0000165725,0.0006964555
3503,10.1021/ja400069s,105,6(a),202,Pb0.98Ca0.01Na0.01Se1,Pb0.98Ca0.01Na0.01Se1,714,60187,0.0011094,0.00014418,1.5896,0.57728,0.0000166149,0.0006979114
3503,10.1021/ja400069s,105,6(a),202,Pb0.98Ca0.01Na0.01Se1,Pb0.98Ca0.01Na0.01Se1,714.5,60033,0.0011106,0.0001444,1.5879,0.57819,0.0000166575,0.0006994143
3503,10.1021/ja400069s,105,6(a),202,Pb0.98Ca0.01Na0.01Se1,Pb0.98Ca0.01Na0.01Se1,715,59880,0.0011118,0.00014463,1.5862,0.5791,0.0000167001,0.0007009204
3503,10.1021/ja400069s,105,6(a),202,Pb0.98Ca0.01Na0.01Se1,Pb0.98Ca0.01Na0.01Se1,715.5,59727,0.0011131,0.00014485,1.5846,0.58001,0.0000167428,0.0007024486
3503,10.1021/ja400069s,105,6(a),202,Pb0.98Ca0.01Na0.01Se1,Pb0.98Ca0.01Na0.01Se1,716,59574,0.0011143,0.00014508,1.5829,0.58092,0.0000167858,0.0007039611
3503,10.1021/ja400069s,105,6(a),202,Pb0.98Ca0.01Na0.01Se1,Pb0.98Ca0.01Na0.01Se1,716.5,59422,0.0011155,0.00014531,1.5813,0.58184,0.0000168288,0.0007054322
3503,10.1021/ja400069s,105,6(a),202,Pb0.98Ca0.01Na0.01Se1,Pb0.98Ca0.01Na0.01Se1,717,59270,0.0011167,0.00014553,1.5796,0.58275,0.0000168719,0.0007069511
3503,10.1021/ja400069s,105,6(a),202,Pb0.98Ca0.01Na0.01Se1,Pb0.98Ca0.01Na0.01Se1,717.5,59118,0.0011179,0.00014576,1.578,0.58366,0.0000169153,0.0007084284
3503,10.1021/ja400069s,105,6(a),202,Pb0.98Ca0.01Na0.01Se1,Pb0.98Ca0.01Na0.01Se1,718,58967,0.0011191,0.00014598,1.5763,0.58457,0.0000169586,0.0007099537
3503,10.1021/ja400069s,105,6(a),202,Pb0.98Ca0.01Na0.01Se1,Pb0.98Ca0.01Na0.01Se1,718.5,58816,0.0011203,0.00014621,1.5747,0.58549,0.0000170022,0.0007114371
3503,10.1021/ja400069s,105,6(a),202,Pb0.98Ca0.01Na0.01Se1,Pb0.98Ca0.01Na0.01Se1,719,58666,0.0011215,0.00014643,1.573,0.5864,0.0000170456,0.0007129688
3503,10.1021/ja400069s,105,6(a),202,Pb0.98Ca0.01Na0.01Se1,Pb0.98Ca0.01Na0.01Se1,719.5,58515,0.0011227,0.00014666,1.5714,0.58731,0.0000170896,0.0007144584
3503,10.1021/ja400069s,105,6(a),202,Pb0.98Ca0.01Na0.01Se1,Pb0.98Ca0.01Na0.01Se1,720,58366,0.001124,0.00014689,1.5697,0.58822,0.0000171333,0.0007160604
3503,10.1021/ja400069s,105,6(a),202,Pb0.98Ca0.01Na0.01Se1,Pb0.98Ca0.01Na0.01Se1,720.5,58216,0.0011252,0.00014711,1.5681,0.58914,0.0000171774,0.0007175563
3503,10.1021/ja400069s,105,6(a),202,Pb0.98Ca0.01Na0.01Se1,Pb0.98Ca0.01Na0.01Se1,721,58067,0.0011264,0.00014734,1.5665,0.59005,0.0000172215,0.0007190552
3503,10.1021/ja400069s,105,6(a),202,Pb0.98Ca0.01Na0.01Se1,Pb0.98Ca0.01Na0.01Se1,721.5,57918,0.0011276,0.00014757,1.5648,0.59096,0.0000172658,0.0007206033
3503,10.1021/ja400069s,105,6(a),202,Pb0.98Ca0.01Na0.01Se1,Pb0.98Ca0.01Na0.01Se1,722,57770,0.0011288,0.00014779,1.5632,0.59187,0.00001731,0.0007221085
3503,10.1021/ja400069s,105,6(a),202,Pb0.98Ca0.01Na0.01Se1,Pb0.98Ca0.01Na0.01Se1,722.5,57622,0.00113,0.00014802,1.5616,0.59279,0.0000173545,0.0007236168
3503,10.1021/ja400069s,105,6(a),202,Pb0.98Ca0.01Na0.01Se1,Pb0.98Ca0.01Na0.01Se1,723,57474,0.0011312,0.00014825,1.56,0.5937,0.0000173992,0.0007251282
3503,10.1021/ja400069s,105,6(a),202,Pb0.98Ca0.01Na0.01Se1,Pb0.98Ca0.01Na0.01Se1,723.5,57327,0.0011324,0.00014847,1.5583,0.59461,0.0000174438,0.0007266893
3503,10.1021/ja400069s,105,6(a),202,Pb0.98Ca0.01Na0.01Se1,Pb0.98Ca0.01Na0.01Se1,724,57180,0.0011336,0.0001487,1.5567,0.59552,0.0000174886,0.0007282071
3503,10.1021/ja400069s,105,6(a),202,Pb0.98Ca0.01Na0.01Se1,Pb0.98Ca0.01Na0.01Se1,724.5,57033,0.0011349,0.00014893,1.5551,0.59644,0.0000175337,0.0007297923
3503,10.1021/ja400069s,105,6(a),202,Pb0.98Ca0.01Na0.01Se1,Pb0.98Ca0.01Na0.01Se1,725,56887,0.0011361,0.00014915,1.5535,0.59735,0.0000175787,0.0007313164
3503,10.1021/ja400069s,105,6(a),202,Pb0.98Ca0.01Na0.01Se1,Pb0.98Ca0.01Na0.01Se1,725.5,56741,0.0011373,0.00014938,1.5519,0.59826,0.0000176239,0.0007328436
3503,10.1021/ja400069s,105,6(a),202,Pb0.98Ca0.01Na0.01Se1,Pb0.98Ca0.01Na0.01Se1,726,56595,0.0011385,0.00014961,1.5503,0.59917,0.0000176694,0.000734374
3503,10.1021/ja400069s,105,6(a),202,Pb0.98Ca0.01Na0.01Se1,Pb0.98Ca0.01Na0.01Se1,726.5,56450,0.0011397,0.00014983,1.5487,0.60009,0.0000177148,0.0007359075
3503,10.1021/ja400069s,105,6(a),202,Pb0.98Ca0.01Na0.01Se1,Pb0.98Ca0.01Na0.01Se1,727,56305,0.0011409,0.00015006,1.5471,0.601,0.0000177604,0.0007374443
3503,10.1021/ja400069s,105,6(a),202,Pb0.98Ca0.01Na0.01Se1,Pb0.98Ca0.01Na0.01Se1,727.5,56161,0.0011421,0.00015029,1.5455,0.60191,0.000017806,0.0007389841
3503,10.1021/ja400069s,105,6(a),202,Pb0.98Ca0.01Na0.01Se1,Pb0.98Ca0.01Na0.01Se1,728,56017,0.0011433,0.00015052,1.5439,0.60282,0.0000178517,0.0007405272
3503,10.1021/ja400069s,105,6(a),202,Pb0.98Ca0.01Na0.01Se1,Pb0.98Ca0.01Na0.01Se1,728.5,55873,0.0011445,0.00015074,1.5423,0.60374,0.0000178977,0.0007420735
3503,10.1021/ja400069s,105,6(a),202,Pb0.98Ca0.01Na0.01Se1,Pb0.98Ca0.01Na0.01Se1,729,55729,0.0011458,0.00015097,1.5407,0.60465,0.000017944,0.0007436879
3503,10.1021/ja400069s,105,6(a),202,Pb0.98Ca0.01Na0.01Se1,Pb0.98Ca0.01Na0.01Se1,729.5,55586,0.001147,0.0001512,1.5391,0.60556,0.0000179901,0.0007452407
3503,10.1021/ja400069s,105,6(a),202,Pb0.98Ca0.01Na0.01Se1,Pb0.98Ca0.01Na0.01Se1,730,55444,0.0011482,0.00015143,1.5375,0.60647,0.0000180362,0.0007467967
3503,10.1021/ja400069s,105,6(a),202,Pb0.98Ca0.01Na0.01Se1,Pb0.98Ca0.01Na0.01Se1,730.5,55301,0.0011494,0.00015165,1.536,0.60739,0.0000180829,0.0007483073
3503,10.1021/ja400069s,105,6(a),202,Pb0.98Ca0.01Na0.01Se1,Pb0.98Ca0.01Na0.01Se1,731,55159,0.0011506,0.00015188,1.5344,0.6083,0.0000181294,0.0007498697
3503,10.1021/ja400069s,105,6(a),202,Pb0.98Ca0.01Na0.01Se1,Pb0.98Ca0.01Na0.01Se1,731.5,55018,0.0011518,0.00015211,1.5328,0.60921,0.0000181759,0.0007514353
3503,10.1021/ja400069s,105,6(a),202,Pb0.98Ca0.01Na0.01Se1,Pb0.98Ca0.01Na0.01Se1,732,54876,0.001153,0.00015234,1.5312,0.61012,0.0000182229,0.0007530042
3503,10.1021/ja400069s,105,6(a),202,Pb0.98Ca0.01Na0.01Se1,Pb0.98Ca0.01Na0.01Se1,732.5,54735,0.0011542,0.00015257,1.5297,0.61104,0.0000182698,0.000754527
3503,10.1021/ja400069s,105,6(a),202,Pb0.98Ca0.01Na0.01Se1,Pb0.98Ca0.01Na0.01Se1,733,54595,0.0011555,0.00015279,1.5281,0.61195,0.0000183167,0.0007561678
3503,10.1021/ja400069s,105,6(a),202,Pb0.98Ca0.01Na0.01Se1,Pb0.98Ca0.01Na0.01Se1,733.5,54454,0.0011567,0.00015302,1.5265,0.61286,0.0000183641,0.0007577465
3503,10.1021/ja400069s,105,6(a),202,Pb0.98Ca0.01Na0.01Se1,Pb0.98Ca0.01Na0.01Se1,734,54315,0.0011579,0.00015325,1.525,0.61377,0.0000184111,0.0007592787
3503,10.1021/ja400069s,105,6(a),202,Pb0.98Ca0.01Na0.01Se1,Pb0.98Ca0.01Na0.01Se1,734.5,54175,0.0011591,0.00015348,1.5234,0.61469,0.0000184587,0.0007608639
3503,10.1021/ja400069s,105,6(a),202,Pb0.98Ca0.01Na0.01Se1,Pb0.98Ca0.01Na0.01Se1,735,54036,0.0011603,0.00015371,1.5219,0.6156,0.0000185062,0.0007624023
3503,10.1021/ja400069s,105,6(a),202,Pb0.98Ca0.01Na0.01Se1,Pb0.98Ca0.01Na0.01Se1,735.5,53897,0.0011615,0.00015394,1.5203,0.61651,0.0000185539,0.0007639939
3503,10.1021/ja400069s,105,6(a),202,Pb0.98Ca0.01Na0.01Se1,Pb0.98Ca0.01Na0.01Se1,736,53759,0.0011627,0.00015416,1.5188,0.61742,0.0000186015,0.0007655386
3503,10.1021/ja400069s,105,6(a),202,Pb0.98Ca0.01Na0.01Se1,Pb0.98Ca0.01Na0.01Se1,736.5,53620,0.0011639,0.00015439,1.5172,0.61834,0.0000186498,0.0007671368
3503,10.1021/ja400069s,105,6(a),202,Pb0.98Ca0.01Na0.01Se1,Pb0.98Ca0.01Na0.01Se1,737,53483,0.0011651,0.00015462,1.5157,0.61925,0.0000186975,0.0007686877
3503,10.1021/ja400069s,105,6(a),202,Pb0.98Ca0.01Na0.01Se1,Pb0.98Ca0.01Na0.01Se1,737.5,53345,0.0011664,0.00015485,1.5141,0.62016,0.0000187459,0.0007703586
3503,10.1021/ja400069s,105,6(a),202,Pb0.98Ca0.01Na0.01Se1,Pb0.98Ca0.01Na0.01Se1,738,53208,0.0011676,0.00015508,1.5126,0.62107,0.0000187942,0.0007719159
3503,10.1021/ja400069s,105,6(a),202,Pb0.98Ca0.01Na0.01Se1,Pb0.98Ca0.01Na0.01Se1,738.5,53072,0.0011688,0.00015531,1.511,0.62199,0.0000188423,0.0007735275
3503,10.1021/ja400069s,105,6(a),202,Pb0.98Ca0.01Na0.01Se1,Pb0.98Ca0.01Na0.01Se1,739,52935,0.00117,0.00015554,1.5095,0.6229,0.0000188911,0.0007750911
3503,10.1021/ja400069s,105,6(a),202,Pb0.98Ca0.01Na0.01Se1,Pb0.98Ca0.01Na0.01Se1,739.5,52799,0.0011712,0.00015577,1.508,0.62381,0.0000189398,0.0007766578
3503,10.1021/ja400069s,105,6(a),202,Pb0.98Ca0.01Na0.01Se1,Pb0.98Ca0.01Na0.01Se1,740,52664,0.0011724,0.00015599,1.5065,0.62472,0.0000189883,0.0007782277
3503,10.1021/ja400069s,105,6(a),202,Pb0.98Ca0.01Na0.01Se1,Pb0.98Ca0.01Na0.01Se1,740.5,52528,0.0011736,0.00015622,1.5049,0.62564,0.0000190375,0.0007798525
3503,10.1021/ja400069s,105,6(a),202,Pb0.98Ca0.01Na0.01Se1,Pb0.98Ca0.01Na0.01Se1,741,52393,0.0011748,0.00015645,1.5034,0.62655,0.0000190865,0.0007814288
3503,10.1021/ja400069s,105,6(a),202,Pb0.98Ca0.01Na0.01Se1,Pb0.98Ca0.01Na0.01Se1,741.5,52259,0.001176,0.00015668,1.5019,0.62746,0.0000191355,0.0007830082
3503,10.1021/ja400069s,105,6(a),202,Pb0.98Ca0.01Na0.01Se1,Pb0.98Ca0.01Na0.01Se1,742,52125,0.0011773,0.00015691,1.5004,0.62837,0.0000191847,0.0007846574
3503,10.1021/ja400069s,105,6(a),202,Pb0.98Ca0.01Na0.01Se1,Pb0.98Ca0.01Na0.01Se1,742.5,51991,0.0011785,0.00015714,1.4989,0.62929,0.0000192341,0.0007862432
3503,10.1021/ja400069s,105,6(a),202,Pb0.98Ca0.01Na0.01Se1,Pb0.98Ca0.01Na0.01Se1,743,51857,0.0011797,0.00015737,1.4973,0.6302,0.0000192838,0.0007878849
3503,10.1021/ja400069s,105,6(a),202,Pb0.98Ca0.01Na0.01Se1,Pb0.98Ca0.01Na0.01Se1,743.5,51724,0.0011809,0.0001576,1.4958,0.63111,0.0000193334,0.0007894772
3503,10.1021/ja400069s,105,6(a),202,Pb0.98Ca0.01Na0.01Se1,Pb0.98Ca0.01Na0.01Se1,744,51591,0.0011821,0.00015783,1.4943,0.63202,0.0000193832,0.0007910727
3503,10.1021/ja400069s,105,6(a),202,Pb0.98Ca0.01Na0.01Se1,Pb0.98Ca0.01Na0.01Se1,744.5,51459,0.0011833,0.00015806,1.4928,0.63293,0.0000194329,0.0007926715
3503,10.1021/ja400069s,105,6(a),202,Pb0.98Ca0.01Na0.01Se1,Pb0.98Ca0.01Na0.01Se1,745,51327,0.0011845,0.00015829,1.4913,0.63385,0.0000194829,0.0007942735
3503,10.1021/ja400069s,105,6(a),202,Pb0.98Ca0.01Na0.01Se1,Pb0.98Ca0.01Na0.01Se1,745.5,51195,0.0011857,0.00015852,1.4898,0.63476,0.0000195332,0.0007958786
3503,10.1021/ja400069s,105,6(a),202,Pb0.98Ca0.01Na0.01Se1,Pb0.98Ca0.01Na0.01Se1,746,51064,0.001187,0.00015875,1.4883,0.63567,0.0000195833,0.0007975543
3503,10.1021/ja400069s,105,6(a),202,Pb0.98Ca0.01Na0.01Se1,Pb0.98Ca0.01Na0.01Se1,746.5,50933,0.0011882,0.00015898,1.4868,0.63658,0.0000196336,0.000799166
3503,10.1021/ja400069s,105,6(a),202,Pb0.98Ca0.01Na0.01Se1,Pb0.98Ca0.01Na0.01Se1,747,50802,0.0011894,0.00015921,1.4853,0.6375,0.0000196843,0.000800781
3503,10.1021/ja400069s,105,6(a),202,Pb0.98Ca0.01Na0.01Se1,Pb0.98Ca0.01Na0.01Se1,747.5,50672,0.0011906,0.00015944,1.4839,0.63841,0.0000197348,0.0008023452
3503,10.1021/ja400069s,105,6(a),202,Pb0.98Ca0.01Na0.01Se1,Pb0.98Ca0.01Na0.01Se1,748,50542,0.0011918,0.00015967,1.4824,0.63932,0.0000197855,0.0008039665
3503,10.1021/ja400069s,105,6(a),202,Pb0.98Ca0.01Na0.01Se1,Pb0.98Ca0.01Na0.01Se1,748.5,50412,0.001193,0.0001599,1.4809,0.64023,0.0000198365,0.0008055912
3503,10.1021/ja400069s,105,6(a),202,Pb0.98Ca0.01Na0.01Se1,Pb0.98Ca0.01Na0.01Se1,749,50283,0.0011942,0.00016013,1.4794,0.64115,0.0000198874,0.0008072191
3503,10.1021/ja400069s,105,6(a),202,Pb0.98Ca0.01Na0.01Se1,Pb0.98Ca0.01Na0.01Se1,749.5,50154,0.0011954,0.00016036,1.4779,0.64206,0.0000199386,0.0008088504
3503,10.1021/ja400069s,105,6(a),202,Pb0.98Ca0.01Na0.01Se1,Pb0.98Ca0.01Na0.01Se1,750,50025,0.0011966,0.00016059,1.4765,0.64297,0.00001999,0.0008104301
3503,10.1021/ja400069s,105,6(a),202,Pb0.98Ca0.01Na0.01Se1,Pb0.98Ca0.01Na0.01Se1,750.5,49897,0.0011979,0.00016082,1.475,0.64388,0.0000200413,0.0008121356
3503,10.1021/ja400069s,105,6(a),202,Pb0.98Ca0.01Na0.01Se1,Pb0.98Ca0.01Na0.01Se1,751,49769,0.0011991,0.00016105,1.4735,0.6448,0.0000200928,0.0008137767
3503,10.1021/ja400069s,105,6(a),202,Pb0.98Ca0.01Na0.01Se1,Pb0.98Ca0.01Na0.01Se1,751.5,49642,0.0012003,0.00016128,1.4721,0.64571,0.0000201442,0.0008153658
3503,10.1021/ja400069s,105,6(a),202,Pb0.98Ca0.01Na0.01Se1,Pb0.98Ca0.01Na0.01Se1,752,49514,0.0012015,0.00016151,1.4706,0.64662,0.0000201963,0.0008170135
3503,10.1021/ja400069s,105,6(a),202,Pb0.98Ca0.01Na0.01Se1,Pb0.98Ca0.01Na0.01Se1,752.5,49388,0.0012027,0.00016175,1.4691,0.64753,0.0000202478,0.0008186645
3503,10.1021/ja400069s,105,6(a),202,Pb0.98Ca0.01Na0.01Se1,Pb0.98Ca0.01Na0.01Se1,753,49261,0.0012039,0.00016198,1.4677,0.64845,0.0000203,0.000820263
3503,10.1021/ja400069s,105,6(a),202,Pb0.98Ca0.01Na0.01Se1,Pb0.98Ca0.01Na0.01Se1,753.5,49135,0.0012051,0.00016221,1.4662,0.64936,0.0000203521,0.0008219206
3503,10.1021/ja400069s,105,6(a),202,Pb0.98Ca0.01Na0.01Se1,Pb0.98Ca0.01Na0.01Se1,754,49009,0.0012063,0.00016244,1.4648,0.65027,0.0000204044,0.0008235254
3503,10.1021/ja400069s,105,6(a),202,Pb0.98Ca0.01Na0.01Se1,Pb0.98Ca0.01Na0.01Se1,754.5,48884,0.0012075,0.00016267,1.4633,0.65118,0.0000204566,0.0008251896
3503,10.1021/ja400069s,105,6(a),202,Pb0.98Ca0.01Na0.01Se1,Pb0.98Ca0.01Na0.01Se1,755,48759,0.0012088,0.0001629,1.4619,0.6521,0.000020509,0.0008268691
3503,10.1021/ja400069s,105,6(a),202,Pb0.98Ca0.01Na0.01Se1,Pb0.98Ca0.01Na0.01Se1,755.5,48634,0.00121,0.00016313,1.4604,0.65301,0.0000205617,0.0008285401
3503,10.1021/ja400069s,105,6(a),202,Pb0.98Ca0.01Na0.01Se1,Pb0.98Ca0.01Na0.01Se1,756,48510,0.0012112,0.00016336,1.459,0.65392,0.0000206143,0.0008301576
3503,10.1021/ja400069s,105,6(a),202,Pb0.98Ca0.01Na0.01Se1,Pb0.98Ca0.01Na0.01Se1,756.5,48386,0.0012124,0.00016359,1.4575,0.65483,0.0000206671,0.0008318353
3503,10.1021/ja400069s,105,6(a),202,Pb0.98Ca0.01Na0.01Se1,Pb0.98Ca0.01Na0.01Se1,757,48262,0.0012136,0.00016383,1.4561,0.65575,0.0000207202,0.0008334592
3503,10.1021/ja400069s,105,6(a),202,Pb0.98Ca0.01Na0.01Se1,Pb0.98Ca0.01Na0.01Se1,757.5,48139,0.0012148,0.00016406,1.4547,0.65666,0.0000207732,0.0008350863
3503,10.1021/ja400069s,105,6(a),202,Pb0.98Ca0.01Na0.01Se1,Pb0.98Ca0.01Na0.01Se1,758,48016,0.001216,0.00016429,1.4532,0.65757,0.0000208264,0.000836774
3503,10.1021/ja400069s,105,6(a),202,Pb0.98Ca0.01Na0.01Se1,Pb0.98Ca0.01Na0.01Se1,758.5,47894,0.0012172,0.00016452,1.4518,0.65848,0.0000208794,0.0008384075
3503,10.1021/ja400069s,105,6(a),202,Pb0.98Ca0.01Na0.01Se1,Pb0.98Ca0.01Na0.01Se1,759,47771,0.0012184,0.00016475,1.4504,0.6594,0.0000209332,0.0008400441
3503,10.1021/ja400069s,105,6(a),202,Pb0.98Ca0.01Na0.01Se1,Pb0.98Ca0.01Na0.01Se1,759.5,47649,0.0012197,0.00016498,1.449,0.66031,0.0000209868,0.0008417529
3503,10.1021/ja400069s,105,6(a),202,Pb0.98Ca0.01Na0.01Se1,Pb0.98Ca0.01Na0.01Se1,760,47528,0.0012209,0.00016522,1.4476,0.66122,0.0000210402,0.000843396
3503,10.1021/ja400069s,105,6(a),202,Pb0.98Ca0.01Na0.01Se1,Pb0.98Ca0.01Na0.01Se1,760.5,47407,0.0012221,0.00016545,1.4461,0.66213,0.0000210939,0.0008451006
3503,10.1021/ja400069s,105,6(a),202,Pb0.98Ca0.01Na0.01Se1,Pb0.98Ca0.01Na0.01Se1,761,47286,0.0012233,0.00016568,1.4447,0.66305,0.0000211479,0.0008467502
3503,10.1021/ja400069s,105,6(a),202,Pb0.98Ca0.01Na0.01Se1,Pb0.98Ca0.01Na0.01Se1,761.5,47165,0.0012245,0.00016591,1.4433,0.66396,0.0000212022,0.000848403
3503,10.1021/ja400069s,105,6(a),202,Pb0.98Ca0.01Na0.01Se1,Pb0.98Ca0.01Na0.01Se1,762,47045,0.0012257,0.00016615,1.4419,0.66487,0.0000212562,0.0008500589
3503,10.1021/ja400069s,105,6(a),202,Pb0.98Ca0.01Na0.01Se1,Pb0.98Ca0.01Na0.01Se1,762.5,46926,0.0012269,0.00016638,1.4405,0.66578,0.0000213101,0.0008517182
3503,10.1021/ja400069s,105,6(a),202,Pb0.98Ca0.01Na0.01Se1,Pb0.98Ca0.01Na0.01Se1,763,46806,0.0012281,0.00016661,1.4391,0.6667,0.0000213648,0.0008533806
3503,10.1021/ja400069s,105,6(a),202,Pb0.98Ca0.01Na0.01Se1,Pb0.98Ca0.01Na0.01Se1,763.5,46687,0.0012294,0.00016684,1.4377,0.66761,0.0000214192,0.0008551158
3503,10.1021/ja400069s,105,6(a),202,Pb0.98Ca0.01Na0.01Se1,Pb0.98Ca0.01Na0.01Se1,764,46568,0.0012306,0.00016707,1.4363,0.66852,0.000021474,0.0008567848
3503,10.1021/ja400069s,105,6(a),202,Pb0.98Ca0.01Na0.01Se1,Pb0.98Ca0.01Na0.01Se1,764.5,46450,0.0012318,0.00016731,1.4349,0.66943,0.0000215285,0.000858457
3503,10.1021/ja400069s,105,6(a),202,Pb0.98Ca0.01Na0.01Se1,Pb0.98Ca0.01Na0.01Se1,765,46332,0.001233,0.00016754,1.4335,0.67035,0.0000215834,0.0008601325
3503,10.1021/ja400069s,105,6(a),202,Pb0.98Ca0.01Na0.01Se1,Pb0.98Ca0.01Na0.01Se1,765.5,46214,0.0012342,0.00016777,1.4321,0.67126,0.0000216385,0.0008618113
3503,10.1021/ja400069s,105,6(a),202,Pb0.98Ca0.01Na0.01Se1,Pb0.98Ca0.01Na0.01Se1,766,46097,0.0012354,0.00016801,1.4307,0.67217,0.0000216934,0.0008634934
3503,10.1021/ja400069s,105,6(a),202,Pb0.98Ca0.01Na0.01Se1,Pb0.98Ca0.01Na0.01Se1,766.5,45980,0.0012366,0.00016824,1.4294,0.67308,0.0000217486,0.0008651182
3503,10.1021/ja400069s,105,6(a),202,Pb0.98Ca0.01Na0.01Se1,Pb0.98Ca0.01Na0.01Se1,767,45863,0.0012378,0.00016847,1.428,0.674,0.0000218041,0.0008668067
