Repository: RamyaGuru/STD2_EffMass

# STD2_EffMass
Effective mass modeling of StarryData2 data

File: csvfiles/highperformancetellerium10.1021ja400069s.csv (part 38 of 61)
sid,DOI,figureid,fignum,sampleid,samplename,composition,Temperature,Electrical conductivity,Power factor,Seebeck coefficient,Thermal conductivity,ZT,Electrical resistivity,Figure of merit Z
3503,10.1021/ja400069s,105,6(a),202,Pb0.98Ca0.01Na0.01Se1,Pb0.98Ca0.01Na0.01Se1,898.5,25579,0.0015564,0.0002341,1.169,0.91397,0.0000390946,0.0013313944
3503,10.1021/ja400069s,105,6(a),202,Pb0.98Ca0.01Na0.01Se1,Pb0.98Ca0.01Na0.01Se1,899,25531,0.0015577,0.00023438,1.1685,0.91488,0.0000391681,0.0013330766
3503,10.1021/ja400069s,105,6(a),202,Pb0.98Ca0.01Na0.01Se1,Pb0.98Ca0.01Na0.01Se1,899.5,25483,0.0015589,0.00023466,1.1679,0.9158,0.0000392418,0.0013347889
3503,10.1021/ja400069s,105,6(a),202,Pb0.98Ca0.01Na0.01Se1,Pb0.98Ca0.01Na0.01Se1,900,25435,0.0015601,0.00023494,1.1674,0.91671,0.0000393159,0.0013363886
3503,10.1021/ja400069s,105,6(a),202,Pb0.98Ca0.01Na0.01Se1,Pb0.98Ca0.01Na0.01Se1,900.5,25387,0.0015613,0.00023521,1.1669,0.91762,0.0000393902,0.0013379895
3503,10.1021/ja400069s,105,6(a),202,Pb0.98Ca0.01Na0.01Se1,Pb0.98Ca0.01Na0.01Se1,901,25340,0.0015625,0.00023549,1.1664,0.91853,0.0000394633,0.0013395919
3503,10.1021/ja400069s,105,6(a),202,Pb0.98Ca0.01Na0.01Se1,Pb0.98Ca0.01Na0.01Se1,901.5,25292,0.0015637,0.00023577,1.1659,0.91945,0.0000395382,0.0013411956
3503,10.1021/ja400069s,105,6(a),202,Pb0.98Ca0.01Na0.01Se1,Pb0.98Ca0.01Na0.01Se1,902,25245,0.0015649,0.00023605,1.1654,0.92036,0.0000396118,0.0013428008
3503,10.1021/ja400069s,105,6(a),202,Pb0.98Ca0.01Na0.01Se1,Pb0.98Ca0.01Na0.01Se1,902.5,25197,0.0015661,0.00023633,1.1649,0.92127,0.0000396873,0.0013444072
3503,10.1021/ja400069s,105,6(a),202,Pb0.98Ca0.01Na0.01Se1,Pb0.98Ca0.01Na0.01Se1,903,25150,0.0015673,0.00023661,1.1644,0.92218,0.0000397614,0.0013460151
3503,10.1021/ja400069s,105,6(a),202,Pb0.98Ca0.01Na0.01Se1,Pb0.98Ca0.01Na0.01Se1,903.5,25102,0.0014086,0.00023689,1.1639,0.9231,0.0000398375,0.0012102414
3503,10.1021/ja400069s,105,6(a),202,Pb0.98Ca0.01Na0.01Se1,Pb0.98Ca0.01Na0.01Se1,904,25055,0.0014095,0.00023718,1.1634,0.92401,0.0000399122,0.0012115352
3503,10.1021/ja400069s,105,6(a),202,Pb0.98Ca0.01Na0.01Se1,Pb0.98Ca0.01Na0.01Se1,904.5,25008,0.0014101,0.00023746,1.1629,0.92492,0.0000399872,0.001212572
3503,10.1021/ja400069s,105,6(a),202,Pb0.98Ca0.01Na0.01Se1,Pb0.98Ca0.01Na0.01Se1,905,24961,0.0014108,0.00023774,1.1624,1.0984,0.0000400625,0.0012136958
3503,10.1021/ja400069s,105,6(a),202,Pb0.98Ca0.01Na0.01Se1,Pb0.98Ca0.01Na0.01Se1,905.5,24914,0.0014115,0.00023802,1.1619,1.1,0.0000401381,0.0012148206
3503,10.1021/ja400069s,105,6(a),202,Pb0.98Ca0.01Na0.01Se1,Pb0.98Ca0.01Na0.01Se1,906,24867,0.0014122,0.00023831,1.1615,1.1016,0.0000402139,0.0012158416
3503,10.1021/ja400069s,105,6(a),299,Pb0.95Ca0.04Na0.01Se1,Pb0.95Ca0.04Na0.01Se1,299,234660,0.00043712,0.00004316,,,0.0000042615,
3503,10.1021/ja400069s,105,6(a),299,Pb0.95Ca0.04Na0.01Se1,Pb0.95Ca0.04Na0.01Se1,299.5,234350,0.00043756,0.00004321,2.9899,0.043831,0.0000042671,0.000146346
3503,10.1021/ja400069s,105,6(a),299,Pb0.95Ca0.04Na0.01Se1,Pb0.95Ca0.04Na0.01Se1,300,234050,0.00043801,0.00004326,2.987,0.043992,0.0000042726,0.0001466388
3503,10.1021/ja400069s,105,6(a),299,Pb0.95Ca0.04Na0.01Se1,Pb0.95Ca0.04Na0.01Se1,300.5,233740,0.00043844,0.00004331,2.9841,0.044151,0.0000042783,0.0001469254
3503,10.1021/ja400069s,105,6(a),299,Pb0.95Ca0.04Na0.01Se1,Pb0.95Ca0.04Na0.01Se1,301,233430,0.00043887,0.00004336,2.9811,0.044312,0.0000042839,0.0001472175
3503,10.1021/ja400069s,105,6(a),299,Pb0.95Ca0.04Na0.01Se1,Pb0.95Ca0.04Na0.01Se1,301.5,233130,0.00043932,0.00004341,2.9782,0.044475,0.0000042895,0.0001475119
3503,10.1021/ja400069s,105,6(a),299,Pb0.95Ca0.04Na0.01Se1,Pb0.95Ca0.04Na0.01Se1,302,232820,0.00043974,0.00004346,2.9753,-0.10399,0.0000042952,0.0001477969
3503,10.1021/ja400069s,105,6(a),299,Pb0.95Ca0.04Na0.01Se1,Pb0.95Ca0.04Na0.01Se1,302.5,232510,0.00043226,0.000043511,2.9724,-0.10295,0.0000043009,0.0001454246
3503,10.1021/ja400069s,105,6(a),299,Pb0.95Ca0.04Na0.01Se1,Pb0.95Ca0.04Na0.01Se1,303,232210,0.0004332,0.000043561,2.9694,-0.10192,0.0000043064,0.0001458881
3503,10.1021/ja400069s,105,6(a),299,Pb0.95Ca0.04Na0.01Se1,Pb0.95Ca0.04Na0.01Se1,303.5,231900,0.00043415,0.000043612,2.9665,-0.10088,0.0000043122,0.0001463509
3503,10.1021/ja400069s,105,6(a),299,Pb0.95Ca0.04Na0.01Se1,Pb0.95Ca0.04Na0.01Se1,304,231590,0.0004351,0.000043662,2.9636,-0.099844,0.000004318,0.0001468147
3503,10.1021/ja400069s,105,6(a),299,Pb0.95Ca0.04Na0.01Se1,Pb0.95Ca0.04Na0.01Se1,304.5,231290,0.00043604,0.000043713,2.9607,-0.098808,0.0000043236,0.000147276
3503,10.1021/ja400069s,105,6(a),299,Pb0.95Ca0.04Na0.01Se1,Pb0.95Ca0.04Na0.01Se1,305,230980,0.00043699,0.000043764,2.9578,-0.097772,0.0000043294,0.0001477416
3503,10.1021/ja400069s,105,6(a),299,Pb0.95Ca0.04Na0.01Se1,Pb0.95Ca0.04Na0.01Se1,305.5,230670,0.00043794,0.000043815,2.9548,-0.096736,0.0000043352,0.0001482131
3503,10.1021/ja400069s,105,6(a),299,Pb0.95Ca0.04Na0.01Se1,Pb0.95Ca0.04Na0.01Se1,306,230370,0.00043888,0.000043866,2.9519,-0.0957,0.0000043408,0.0001486771
3503,10.1021/ja400069s,105,6(a),299,Pb0.95Ca0.04Na0.01Se1,Pb0.95Ca0.04Na0.01Se1,306.5,230060,0.00043983,0.000043918,2.949,-0.094664,0.0000043467,0.0001491455
3503,10.1021/ja400069s,105,6(a),299,Pb0.95Ca0.04Na0.01Se1,Pb0.95Ca0.04Na0.01Se1,307,229750,0.00044077,0.000043969,2.9461,-0.093628,0.0000043526,0.0001496114
3503,10.1021/ja400069s,105,6(a),299,Pb0.95Ca0.04Na0.01Se1,Pb0.95Ca0.04Na0.01Se1,307.5,229440,0.00044172,0.00004402,2.9432,-0.092592,0.0000043584,0.0001500815
3503,10.1021/ja400069s,105,6(a),299,Pb0.95Ca0.04Na0.01Se1,Pb0.95Ca0.04Na0.01Se1,308,229140,0.00044267,0.000044072,2.9403,-0.091555,0.0000043641,0.0001505527
3503,10.1021/ja400069s,105,6(a),299,Pb0.95Ca0.04Na0.01Se1,Pb0.95Ca0.04Na0.01Se1,308.5,228830,0.00044361,0.000044124,2.9374,-0.090519,0.0000043701,0.0001510213
3503,10.1021/ja400069s,105,6(a),299,Pb0.95Ca0.04Na0.01Se1,Pb0.95Ca0.04Na0.01Se1,309,228520,0.00044456,0.000044176,2.9345,-0.089483,0.000004376,0.0001514943
3503,10.1021/ja400069s,105,6(a),299,Pb0.95Ca0.04Na0.01Se1,Pb0.95Ca0.04Na0.01Se1,309.5,228220,0.00044551,0.000044228,2.9316,-0.088447,0.0000043817,0.0001519682
3503,10.1021/ja400069s,105,6(a),299,Pb0.95Ca0.04Na0.01Se1,Pb0.95Ca0.04Na0.01Se1,310,227910,0.00044645,0.00004428,2.9286,-0.087411,0.0000043877,0.0001524449
3503,10.1021/ja400069s,105,6(a),299,Pb0.95Ca0.04Na0.01Se1,Pb0.95Ca0.04Na0.01Se1,310.5,227600,0.0004474,0.000044332,2.9257,-0.086375,0.0000043937,0.0001529207
3503,10.1021/ja400069s,105,6(a),299,Pb0.95Ca0.04Na0.01Se1,Pb0.95Ca0.04Na0.01Se1,311,227300,0.00044834,0.000044384,2.9228,-0.085339,0.0000043995,0.000153394
3503,10.1021/ja400069s,105,6(a),299,Pb0.95Ca0.04Na0.01Se1,Pb0.95Ca0.04Na0.01Se1,311.5,226990,0.00044929,0.000044437,2.9199,-0.084303,0.0000044055,0.0001538717
3503,10.1021/ja400069s,105,6(a),299,Pb0.95Ca0.04Na0.01Se1,Pb0.95Ca0.04Na0.01Se1,312,226680,0.00045024,0.00004449,2.917,-0.083267,0.0000044115,0.0001543504
3503,10.1021/ja400069s,105,6(a),299,Pb0.95Ca0.04Na0.01Se1,Pb0.95Ca0.04Na0.01Se1,312.5,226370,0.00045118,0.000044542,2.9141,-0.082231,0.0000044175,0.0001548265
3503,10.1021/ja400069s,105,6(a),299,Pb0.95Ca0.04Na0.01Se1,Pb0.95Ca0.04Na0.01Se1,313,226070,0.00045213,0.000044595,2.9112,-0.081195,0.0000044234,0.0001553071
3503,10.1021/ja400069s,105,6(a),299,Pb0.95Ca0.04Na0.01Se1,Pb0.95Ca0.04Na0.01Se1,313.5,225760,0.00045308,0.000044648,2.9083,-0.080159,0.0000044295,0.0001557886
3503,10.1021/ja400069s,105,6(a),299,Pb0.95Ca0.04Na0.01Se1,Pb0.95Ca0.04Na0.01Se1,314,225450,0.00045402,0.000044701,2.9054,-0.079123,0.0000044356,0.0001562676
3503,10.1021/ja400069s,105,6(a),299,Pb0.95Ca0.04Na0.01Se1,Pb0.95Ca0.04Na0.01Se1,314.5,225150,0.00045497,0.000044755,2.9025,-0.078087,0.0000044415,0.0001567511
3503,10.1021/ja400069s,105,6(a),299,Pb0.95Ca0.04Na0.01Se1,Pb0.95Ca0.04Na0.01Se1,315,224840,0.00045591,0.000044808,2.8997,-0.077051,0.0000044476,0.0001572266
3503,10.1021/ja400069s,105,6(a),299,Pb0.95Ca0.04Na0.01Se1,Pb0.95Ca0.04Na0.01Se1,315.5,224530,0.00045686,0.000044862,2.8968,-0.076015,0.0000044537,0.000157712
3503,10.1021/ja400069s,105,6(a),299,Pb0.95Ca0.04Na0.01Se1,Pb0.95Ca0.04Na0.01Se1,316,224220,0.00045781,0.000044916,2.8939,-0.074979,0.0000044599,0.0001581983
3503,10.1021/ja400069s,105,6(a),299,Pb0.95Ca0.04Na0.01Se1,Pb0.95Ca0.04Na0.01Se1,316.5,223920,0.00045875,0.00004497,2.891,-0.073943,0.0000044659,0.0001586821
3503,10.1021/ja400069s,105,6(a),299,Pb0.95Ca0.04Na0.01Se1,Pb0.95Ca0.04Na0.01Se1,317,223610,0.0004597,0.000045024,2.8881,-0.072907,0.0000044721,0.0001591704
3503,10.1021/ja400069s,105,6(a),299,Pb0.95Ca0.04Na0.01Se1,Pb0.95Ca0.04Na0.01Se1,317.5,223300,0.00046065,0.000045078,2.8852,-0.071871,0.0000044783,0.0001596596
3503,10.1021/ja400069s,105,6(a),299,Pb0.95Ca0.04Na0.01Se1,Pb0.95Ca0.04Na0.01Se1,318,223000,0.00046159,0.000045133,2.8823,-0.070835,0.0000044843,0.0001601464
3503,10.1021/ja400069s,105,6(a),299,Pb0.95Ca0.04Na0.01Se1,Pb0.95Ca0.04Na0.01Se1,318.5,222690,0.00046254,0.000045187,2.8794,-0.069799,0.0000044905,0.0001606376
3503,10.1021/ja400069s,105,6(a),299,Pb0.95Ca0.04Na0.01Se1,Pb0.95Ca0.04Na0.01Se1,319,222380,0.00046348,0.000045242,2.8766,-0.068763,0.0000044968,0.0001611208
3503,10.1021/ja400069s,105,6(a),299,Pb0.95Ca0.04Na0.01Se1,Pb0.95Ca0.04Na0.01Se1,319.5,222070,0.00046443,0.000045297,2.8737,-0.067727,0.0000045031,0.0001616139
3503,10.1021/ja400069s,105,6(a),299,Pb0.95Ca0.04Na0.01Se1,Pb0.95Ca0.04Na0.01Se1,320,221770,0.00046538,0.000045352,2.8708,-0.066691,0.0000045092,0.0001621081
3503,10.1021/ja400069s,105,6(a),299,Pb0.95Ca0.04Na0.01Se1,Pb0.95Ca0.04Na0.01Se1,320.5,221460,0.00046632,0.000045407,2.8679,-0.065655,0.0000045155,0.0001625998
3503,10.1021/ja400069s,105,6(a),299,Pb0.95Ca0.04Na0.01Se1,Pb0.95Ca0.04Na0.01Se1,321,221150,0.00046727,0.000045463,2.865,-0.064619,0.0000045218,0.000163096
3503,10.1021/ja400069s,105,6(a),299,Pb0.95Ca0.04Na0.01Se1,Pb0.95Ca0.04Na0.01Se1,321.5,220850,0.00046822,0.000045518,2.8622,-0.063583,0.000004528,0.0001635875
3503,10.1021/ja400069s,105,6(a),299,Pb0.95Ca0.04Na0.01Se1,Pb0.95Ca0.04Na0.01Se1,322,220540,0.00046916,0.000045574,2.8593,-0.062547,0.0000045343,0.0001640821
3503,10.1021/ja400069s,105,6(a),299,Pb0.95Ca0.04Na0.01Se1,Pb0.95Ca0.04Na0.01Se1,322.5,220230,0.00047011,0.00004563,2.8564,-0.061511,0.0000045407,0.0001645813
3503,10.1021/ja400069s,105,6(a),299,Pb0.95Ca0.04Na0.01Se1,Pb0.95Ca0.04Na0.01Se1,323,219930,0.00047106,0.000045686,2.8535,-0.060475,0.0000045469,0.0001650815
3503,10.1021/ja400069s,105,6(a),299,Pb0.95Ca0.04Na0.01Se1,Pb0.95Ca0.04Na0.01Se1,323.5,219620,0.000472,0.000045743,2.8507,-0.059439,0.0000045533,0.0001655734
3503,10.1021/ja400069s,105,6(a),299,Pb0.95Ca0.04Na0.01Se1,Pb0.95Ca0.04Na0.01Se1,324,219310,0.00047295,0.000045799,2.8478,-0.058403,0.0000045598,0.0001660756
3503,10.1021/ja400069s,105,6(a),299,Pb0.95Ca0.04Na0.01Se1,Pb0.95Ca0.04Na0.01Se1,324.5,219010,0.00047389,0.000045856,2.8449,-0.057367,0.000004566,0.0001665753
3503,10.1021/ja400069s,105,6(a),299,Pb0.95Ca0.04Na0.01Se1,Pb0.95Ca0.04Na0.01Se1,325,218700,0.00047484,0.000045913,2.8421,-0.056331,0.0000045725,0.0001670736
3503,10.1021/ja400069s,105,6(a),299,Pb0.95Ca0.04Na0.01Se1,Pb0.95Ca0.04Na0.01Se1,325.5,218390,0.00047579,0.00004597,2.8392,-0.055295,0.000004579,0.0001675789
3503,10.1021/ja400069s,105,6(a),299,Pb0.95Ca0.04Na0.01Se1,Pb0.95Ca0.04Na0.01Se1,326,218090,0.00047673,0.000046027,2.8363,-0.054259,0.0000045853,0.0001680817
3503,10.1021/ja400069s,105,6(a),299,Pb0.95Ca0.04Na0.01Se1,Pb0.95Ca0.04Na0.01Se1,326.5,217780,0.00047768,0.000046084,2.8335,-0.053223,0.0000045918,0.000168583
3503,10.1021/ja400069s,105,6(a),299,Pb0.95Ca0.04Na0.01Se1,Pb0.95Ca0.04Na0.01Se1,327,217470,0.00047863,0.000046142,2.8306,-0.052187,0.0000045983,0.0001690914
3503,10.1021/ja400069s,105,6(a),299,Pb0.95Ca0.04Na0.01Se1,Pb0.95Ca0.04Na0.01Se1,327.5,217170,0.00047957,0.0000462,2.8278,-0.051151,0.0000046047,0.0001695912
3503,10.1021/ja400069s,105,6(a),299,Pb0.95Ca0.04Na0.01Se1,Pb0.95Ca0.04Na0.01Se1,328,216860,0.00048052,0.000046258,2.8249,-0.050115,0.0000046113,0.0001701016
3503,10.1021/ja400069s,105,6(a),299,Pb0.95Ca0.04Na0.01Se1,Pb0.95Ca0.04Na0.01Se1,328.5,216550,0.00048146,0.000046316,2.8221,-0.049079,0.0000046179,0.0001706035
3503,10.1021/ja400069s,105,6(a),299,Pb0.95Ca0.04Na0.01Se1,Pb0.95Ca0.04Na0.01Se1,329,216250,0.00048241,0.000046375,2.8192,-0.048043,0.0000046243,0.0001711159
3503,10.1021/ja400069s,105,6(a),299,Pb0.95Ca0.04Na0.01Se1,Pb0.95Ca0.04Na0.01Se1,329.5,215940,0.00048336,0.000046433,2.8164,-0.047007,0.0000046309,0.0001716233
3503,10.1021/ja400069s,105,6(a),299,Pb0.95Ca0.04Na0.01Se1,Pb0.95Ca0.04Na0.01Se1,330,215640,0.0004843,0.000046492,2.8135,-0.045971,0.0000046374,0.0001721344
3503,10.1021/ja400069s,105,6(a),299,Pb0.95Ca0.04Na0.01Se1,Pb0.95Ca0.04Na0.01Se1,330.5,215330,0.00048525,0.000046551,2.8107,-0.044935,0.000004644,0.0001726438
3503,10.1021/ja400069s,105,6(a),299,Pb0.95Ca0.04Na0.01Se1,Pb0.95Ca0.04Na0.01Se1,331,215020,0.0004862,0.00004661,2.8078,-0.043899,0.0000046507,0.0001731605
3503,10.1021/ja400069s,105,6(a),299,Pb0.95Ca0.04Na0.01Se1,Pb0.95Ca0.04Na0.01Se1,331.5,214720,0.00048714,0.00004667,2.805,-0.042863,0.0000046572,0.0001736684
3503,10.1021/ja400069s,105,6(a),299,Pb0.95Ca0.04Na0.01Se1,Pb0.95Ca0.04Na0.01Se1,332,214410,0.00048809,0.00004673,2.8021,-0.041827,0.000004664,0.0001741872
3503,10.1021/ja400069s,105,6(a),299,Pb0.95Ca0.04Na0.01Se1,Pb0.95Ca0.04Na0.01Se1,332.5,214110,0.00048903,0.000046789,2.7993,-0.040791,0.0000046705,0.0001746972
3503,10.1021/ja400069s,105,6(a),299,Pb0.95Ca0.04Na0.01Se1,Pb0.95Ca0.04Na0.01Se1,333,213800,0.00048998,0.00004685,2.7964,-0.039755,0.0000046773,0.0001752181
3503,10.1021/ja400069s,105,6(a),299,Pb0.95Ca0.04Na0.01Se1,Pb0.95Ca0.04Na0.01Se1,333.5,213490,0.00049093,0.00004691,2.7936,-0.038719,0.0000046841,0.0001757338
3503,10.1021/ja400069s,105,6(a),299,Pb0.95Ca0.04Na0.01Se1,Pb0.95Ca0.04Na0.01Se1,334,213190,0.00049187,0.00004697,2.7908,-0.037683,0.0000046907,0.000176247
3503,10.1021/ja400069s,105,6(a),299,Pb0.95Ca0.04Na0.01Se1,Pb0.95Ca0.04Na0.01Se1,334.5,212880,0.00049282,0.000047031,2.7879,-0.036647,0.0000046975,0.000176771
3503,10.1021/ja400069s,105,6(a),299,Pb0.95Ca0.04Na0.01Se1,Pb0.95Ca0.04Na0.01Se1,335,212580,0.00049377,0.000047092,2.7851,-0.035611,0.0000047041,0.0001772899
3503,10.1021/ja400069s,105,6(a),299,Pb0.95Ca0.04Na0.01Se1,Pb0.95Ca0.04Na0.01Se1,335.5,212270,0.00049471,0.000047153,2.7822,-0.034575,0.000004711,0.0001778125
3503,10.1021/ja400069s,105,6(a),299,Pb0.95Ca0.04Na0.01Se1,Pb0.95Ca0.04Na0.01Se1,336,211970,0.00049566,0.000047215,2.7794,-0.033539,0.0000047176,0.0001783335
3503,10.1021/ja400069s,105,6(a),299,Pb0.95Ca0.04Na0.01Se1,Pb0.95Ca0.04Na0.01Se1,336.5,211660,0.0004966,0.000047276,2.7766,-0.032503,0.0000047246,0.0001788518
3503,10.1021/ja400069s,105,6(a),299,Pb0.95Ca0.04Na0.01Se1,Pb0.95Ca0.04Na0.01Se1,337,211360,0.00049755,0.000047338,2.7738,-0.031467,0.0000047313,0.0001793749
3503,10.1021/ja400069s,105,6(a),299,Pb0.95Ca0.04Na0.01Se1,Pb0.95Ca0.04Na0.01Se1,337.5,211050,0.0004985,0.0000474,2.7709,-0.030431,0.0000047382,0.0001799054
3503,10.1021/ja400069s,105,6(a),299,Pb0.95Ca0.04Na0.01Se1,Pb0.95Ca0.04Na0.01Se1,338,210750,0.00049944,0.000047463,2.7681,-0.029395,0.000004745,0.000180427
3503,10.1021/ja400069s,105,6(a),299,Pb0.95Ca0.04Na0.01Se1,Pb0.95Ca0.04Na0.01Se1,338.5,210440,0.00050039,0.000047525,2.7653,-0.028359,0.0000047519,0.0001809532
3503,10.1021/ja400069s,105,6(a),299,Pb0.95Ca0.04Na0.01Se1,Pb0.95Ca0.04Na0.01Se1,339,210140,0.00050134,0.000047588,2.7625,-0.027323,0.0000047587,0.0001814805
3503,10.1021/ja400069s,105,6(a),299,Pb0.95Ca0.04Na0.01Se1,Pb0.95Ca0.04Na0.01Se1,339.5,209830,0.00050228,0.000047651,2.7596,-0.026287,0.0000047658,0.0001820119
3503,10.1021/ja400069s,105,6(a),299,Pb0.95Ca0.04Na0.01Se1,Pb0.95Ca0.04Na0.01Se1,340,209530,0.00050323,0.000047714,2.7568,-0.025251,0.0000047726,0.0001825414
3503,10.1021/ja400069s,105,6(a),299,Pb0.95Ca0.04Na0.01Se1,Pb0.95Ca0.04Na0.01Se1,340.5,209220,0.00050417,0.000047778,2.754,-0.024215,0.0000047797,0.0001830683
3503,10.1021/ja400069s,105,6(a),299,Pb0.95Ca0.04Na0.01Se1,Pb0.95Ca0.04Na0.01Se1,341,208920,0.00050512,0.000047841,2.7512,-0.023179,0.0000047865,0.0001835999
3503,10.1021/ja400069s,105,6(a),299,Pb0.95Ca0.04Na0.01Se1,Pb0.95Ca0.04Na0.01Se1,341.5,208610,0.00050607,0.000047905,2.7484,-0.022143,0.0000047936,0.0001841326
3503,10.1021/ja400069s,105,6(a),299,Pb0.95Ca0.04Na0.01Se1,Pb0.95Ca0.04Na0.01Se1,342,208310,0.00050701,0.00004797,2.7456,-0.021107,0.0000048005,0.0001846627
3503,10.1021/ja400069s,105,6(a),299,Pb0.95Ca0.04Na0.01Se1,Pb0.95Ca0.04Na0.01Se1,342.5,208010,0.00050796,0.000048034,2.7428,-0.020071,0.0000048075,0.0001851976
3503,10.1021/ja400069s,105,6(a),299,Pb0.95Ca0.04Na0.01Se1,Pb0.95Ca0.04Na0.01Se1,343,207700,0.00050891,0.000048099,2.7399,-0.019035,0.0000048146,0.0001857404
3503,10.1021/ja400069s,105,6(a),299,Pb0.95Ca0.04Na0.01Se1,Pb0.95Ca0.04Na0.01Se1,343.5,207400,0.00050985,0.000048164,2.7371,-0.017999,0.0000048216,0.0001862738
3503,10.1021/ja400069s,105,6(a),299,Pb0.95Ca0.04Na0.01Se1,Pb0.95Ca0.04Na0.01Se1,344,207090,0.0005108,0.000048229,2.7343,-0.016963,0.0000048288,0.000186812
3503,10.1021/ja400069s,105,6(a),299,Pb0.95Ca0.04Na0.01Se1,Pb0.95Ca0.04Na0.01Se1,344.5,206790,0.00051174,0.000048294,2.7315,-0.015927,0.0000048358,0.0001873476
3503,10.1021/ja400069s,105,6(a),299,Pb0.95Ca0.04Na0.01Se1,Pb0.95Ca0.04Na0.01Se1,345,206490,0.00051269,0.00004836,2.7287,-0.014891,0.0000048428,0.000187888
3503,10.1021/ja400069s,105,6(a),299,Pb0.95Ca0.04Na0.01Se1,Pb0.95Ca0.04Na0.01Se1,345.5,206180,0.00051364,0.000048426,2.7259,-0.013855,0.0000048501,0.0001884295
3503,10.1021/ja400069s,105,6(a),299,Pb0.95Ca0.04Na0.01Se1,Pb0.95Ca0.04Na0.01Se1,346,205880,0.00051458,0.000048492,2.7231,-0.012819,0.0000048572,0.0001889685
3503,10.1021/ja400069s,105,6(a),299,Pb0.95Ca0.04Na0.01Se1,Pb0.95Ca0.04Na0.01Se1,346.5,205580,0.00051553,0.000048559,2.7203,-0.011783,0.0000048643,0.0001895122
3503,10.1021/ja400069s,105,6(a),299,Pb0.95Ca0.04Na0.01Se1,Pb0.95Ca0.04Na0.01Se1,347,205270,0.00051648,0.000048625,2.7175,-0.010747,0.0000048716,0.000190057
3503,10.1021/ja400069s,105,6(a),299,Pb0.95Ca0.04Na0.01Se1,Pb0.95Ca0.04Na0.01Se1,347.5,204970,0.00051742,0.000048692,2.7147,-0.0097109,0.0000048788,0.0001905993
3503,10.1021/ja400069s,105,6(a),299,Pb0.95Ca0.04Na0.01Se1,Pb0.95Ca0.04Na0.01Se1,348,204670,0.00051837,0.000048759,2.712,-0.0086749,0.0000048859,0.0001911394
3503,10.1021/ja400069s,105,6(a),299,Pb0.95Ca0.04Na0.01Se1,Pb0.95Ca0.04Na0.01Se1,348.5,204360,0.00051931,0.000048827,2.7092,-0.0076389,0.0000048933,0.0001916839
3503,10.1021/ja400069s,105,6(a),299,Pb0.95Ca0.04Na0.01Se1,Pb0.95Ca0.04Na0.01Se1,349,204060,0.00052026,0.000048895,2.7064,-0.0066029,0.0000049005,0.0001922332
3503,10.1021/ja400069s,105,6(a),299,Pb0.95Ca0.04Na0.01Se1,Pb0.95Ca0.04Na0.01Se1,349.5,203760,0.00052121,0.000048963,2.7036,-0.0055669,0.0000049077,0.0001927837
3503,10.1021/ja400069s,105,6(a),299,Pb0.95Ca0.04Na0.01Se1,Pb0.95Ca0.04Na0.01Se1,350,203450,0.00052215,0.000049031,2.7008,-0.0045309,0.0000049152,0.0001933316
3503,10.1021/ja400069s,105,6(a),299,Pb0.95Ca0.04Na0.01Se1,Pb0.95Ca0.04Na0.01Se1,350.5,203150,0.0005231,0.000049099,2.698,-0.0034949,0.0000049225,0.0001938844
3503,10.1021/ja400069s,105,6(a),299,Pb0.95Ca0.04Na0.01Se1,Pb0.95Ca0.04Na0.01Se1,351,202850,0.00052405,0.000049168,2.6952,-0.0024589,0.0000049298,0.0001944383
3503,10.1021/ja400069s,105,6(a),299,Pb0.95Ca0.04Na0.01Se1,Pb0.95Ca0.04Na0.01Se1,351.5,202550,0.00052499,0.000049237,2.6925,-0.0014229,0.0000049371,0.0001949824
3503,10.1021/ja400069s,105,6(a),299,Pb0.95Ca0.04Na0.01Se1,Pb0.95Ca0.04Na0.01Se1,352,202250,0.00052594,0.000049306,2.6897,-0.00038686,0.0000049444,0.0001955385
3503,10.1021/ja400069s,105,6(a),299,Pb0.95Ca0.04Na0.01Se1,Pb0.95Ca0.04Na0.01Se1,352.5,201940,0.00052688,0.000049376,2.6869,0.00064914,0.000004952,0.0001960922
3503,10.1021/ja400069s,105,6(a),299,Pb0.95Ca0.04Na0.01Se1,Pb0.95Ca0.04Na0.01Se1,353,201640,0.00052783,0.000049446,2.6841,0.0016852,0.0000049593,0.0001966506
3503,10.1021/ja400069s,105,6(a),299,Pb0.95Ca0.04Na0.01Se1,Pb0.95Ca0.04Na0.01Se1,353.5,201340,0.00052878,0.000049516,2.6814,0.0027212,0.0000049667,0.000197203
3503,10.1021/ja400069s,105,6(a),299,Pb0.95Ca0.04Na0.01Se1,Pb0.95Ca0.04Na0.01Se1,354,201040,0.00052972,0.000049586,2.6786,0.0037572,0.0000049741,0.00019776
3503,10.1021/ja400069s,105,6(a),299,Pb0.95Ca0.04Na0.01Se1,Pb0.95Ca0.04Na0.01Se1,354.5,200740,0.00053067,0.000049657,2.6758,0.0047932,0.0000049816,0.000198322
3503,10.1021/ja400069s,105,6(a),299,Pb0.95Ca0.04Na0.01Se1,Pb0.95Ca0.04Na0.01Se1,355,200440,0.00053162,0.000049728,2.6731,0.0058292,0.000004989,0.0001988777
3503,10.1021/ja400069s,105,6(a),299,Pb0.95Ca0.04Na0.01Se1,Pb0.95Ca0.04Na0.01Se1,355.5,200130,0.00053256,0.000049799,2.6703,0.0068652,0.0000049968,0.0001994383
3503,10.1021/ja400069s,105,6(a),299,Pb0.95Ca0.04Na0.01Se1,Pb0.95Ca0.04Na0.01Se1,356,199830,0.00053351,0.000049871,2.6675,0.0079012,0.0000050043,0.0002000037
3503,10.1021/ja400069s,105,6(a),299,Pb0.95Ca0.04Na0.01Se1,Pb0.95Ca0.04Na0.01Se1,356.5,199530,0.00053445,0.000049942,2.6648,0.0089372,0.0000050118,0.0002005591
3503,10.1021/ja400069s,105,6(a),299,Pb0.95Ca0.04Na0.01Se1,Pb0.95Ca0.04Na0.01Se1,357,199230,0.0005354,0.000050014,2.662,0.0099732,0.0000050193,0.000201127
3503,10.1021/ja400069s,105,6(a),299,Pb0.95Ca0.04Na0.01Se1,Pb0.95Ca0.04Na0.01Se1,357.5,198930,0.00053635,0.000050087,2.6593,0.011009,0.0000050269,0.0002016884
3503,10.1021/ja400069s,105,6(a),299,Pb0.95Ca0.04Na0.01Se1,Pb0.95Ca0.04Na0.01Se1,358,198630,0.00053729,0.000050159,2.6565,0.012045,0.0000050345,0.0002022548
3503,10.1021/ja400069s,105,6(a),299,Pb0.95Ca0.04Na0.01Se1,Pb0.95Ca0.04Na0.01Se1,358.5,198330,0.00053824,0.000050232,2.6538,0.013081,0.0000050421,0.0002028186
3503,10.1021/ja400069s,105,6(a),299,Pb0.95Ca0.04Na0.01Se1,Pb0.95Ca0.04Na0.01Se1,359,198030,0.00053919,0.000050305,2.651,0.014117,0.0000050497,0.0002033912
3503,10.1021/ja400069s,105,6(a),299,Pb0.95Ca0.04Na0.01Se1,Pb0.95Ca0.04Na0.01Se1,359.5,197730,0.00054013,0.000050379,2.6483,0.015153,0.0000050574,0.0002039535
3503,10.1021/ja400069s,105,6(a),299,Pb0.95Ca0.04Na0.01Se1,Pb0.95Ca0.04Na0.01Se1,360,197430,0.00054108,0.000050453,2.6455,0.016189,0.0000050651,0.0002045284
3503,10.1021/ja400069s,105,6(a),299,Pb0.95Ca0.04Na0.01Se1,Pb0.95Ca0.04Na0.01Se1,360.5,197130,0.00054202,0.000050527,2.6428,0.017225,0.0000050728,0.0002050931
3503,10.1021/ja400069s,105,6(a),299,Pb0.95Ca0.04Na0.01Se1,Pb0.95Ca0.04Na0.01Se1,361,196830,0.00054297,0.000050601,2.64,0.018261,0.0000050805,0.0002056705
3503,10.1021/ja400069s,105,6(a),299,Pb0.95Ca0.04Na0.01Se1,Pb0.95Ca0.04Na0.01Se1,361.5,196530,0.00054392,0.000050676,2.6373,0.019297,0.0000050883,0.0002062412
3503,10.1021/ja400069s,105,6(a),299,Pb0.95Ca0.04Na0.01Se1,Pb0.95Ca0.04Na0.01Se1,362,196230,0.00054486,0.00005075,2.6345,0.020333,0.0000050961,0.0002068172
3503,10.1021/ja400069s,105,6(a),299,Pb0.95Ca0.04Na0.01Se1,Pb0.95Ca0.04Na0.01Se1,362.5,195930,0.00054581,0.000050826,2.6318,0.021369,0.0000051039,0.0002073904
3503,10.1021/ja400069s,105,6(a),299,Pb0.95Ca0.04Na0.01Se1,Pb0.95Ca0.04Na0.01Se1,363,195630,0.00054676,0.000050901,2.6291,0.022405,0.0000051117,0.0002079647
3503,10.1021/ja400069s,105,6(a),299,Pb0.95Ca0.04Na0.01Se1,Pb0.95Ca0.04Na0.01Se1,363.5,195330,0.0005477,0.000050977,2.6263,0.023441,0.0000051195,0.0002085443
3503,10.1021/ja400069s,105,6(a),299,Pb0.95Ca0.04Na0.01Se1,Pb0.95Ca0.04Na0.01Se1,364,195030,0.00054865,0.000051053,2.6236,0.024477,0.0000051274,0.0002091211
3503,10.1021/ja400069s,105,6(a),299,Pb0.95Ca0.04Na0.01Se1,Pb0.95Ca0.04Na0.01Se1,364.5,194740,0.00054959,0.000051129,2.6209,0.025513,0.0000051351,0.0002096951
3503,10.1021/ja400069s,105,6(a),299,Pb0.95Ca0.04Na0.01Se1,Pb0.95Ca0.04Na0.01Se1,365,194440,0.00055054,0.000051206,2.6181,0.026549,0.000005143,0.0002102823
3503,10.1021/ja400069s,105,6(a),299,Pb0.95Ca0.04Na0.01Se1,Pb0.95Ca0.04Na0.01Se1,365.5,194140,0.00055149,0.000051283,2.6154,0.027585,0.0000051509,0.0002108626
3503,10.1021/ja400069s,105,6(a),299,Pb0.95Ca0.04Na0.01Se1,Pb0.95Ca0.04Na0.01Se1,366,193840,0.00055243,0.00005136,2.6127,0.028621,0.0000051589,0.0002114403
3503,10.1021/ja400069s,105,6(a),299,Pb0.95Ca0.04Na0.01Se1,Pb0.95Ca0.04Na0.01Se1,366.5,193540,0.00055338,0.000051438,2.61,0.029657,0.0000051669,0.000212023
3503,10.1021/ja400069s,105,6(a),299,Pb0.95Ca0.04Na0.01Se1,Pb0.95Ca0.04Na0.01Se1,367,193240,0.00055433,0.000051516,2.6072,0.030693,0.0000051749,0.0002126151
3503,10.1021/ja400069s,105,6(a),299,Pb0.95Ca0.04Na0.01Se1,Pb0.95Ca0.04Na0.01Se1,367.5,192950,0.00055527,0.000051594,2.6045,0.031729,0.0000051827,0.0002131964
3503,10.1021/ja400069s,105,6(a),299,Pb0.95Ca0.04Na0.01Se1,Pb0.95Ca0.04Na0.01Se1,368,192650,0.00055622,0.000051672,2.6018,0.032765,0.0000051908,0.0002137828
3503,10.1021/ja400069s,105,6(a),299,Pb0.95Ca0.04Na0.01Se1,Pb0.95Ca0.04Na0.01Se1,368.5,192350,0.00055716,0.000051751,2.5991,0.033801,0.0000051989,0.0002143665
3503,10.1021/ja400069s,105,6(a),299,Pb0.95Ca0.04Na0.01Se1,Pb0.95Ca0.04Na0.01Se1,369,192050,0.00055811,0.00005183,2.5964,0.034837,0.000005207,0.0002149553
3503,10.1021/ja400069s,105,6(a),299,Pb0.95Ca0.04Na0.01Se1,Pb0.95Ca0.04Na0.01Se1,369.5,191760,0.00055906,0.000051909,2.5937,0.035873,0.0000052149,0.0002155454
3503,10.1021/ja400069s,105,6(a),299,Pb0.95Ca0.04Na0.01Se1,Pb0.95Ca0.04Na0.01Se1,370,191460,0.00056,0.000051989,2.591,0.036909,0.000005223,0.0002161328
3503,10.1021/ja400069s,105,6(a),299,Pb0.95Ca0.04Na0.01Se1,Pb0.95Ca0.04Na0.01Se1,370.5,191160,0.00056095,0.000052069,2.5883,0.037945,0.0000052312,0.0002167253
3503,10.1021/ja400069s,105,6(a),299,Pb0.95Ca0.04Na0.01Se1,Pb0.95Ca0.04Na0.01Se1,371,190870,0.0005619,0.000052149,2.5856,0.038981,0.0000052392,0.000217319
3503,10.1021/ja400069s,105,6(a),299,Pb0.95Ca0.04Na0.01Se1,Pb0.95Ca0.04Na0.01Se1,371.5,190570,0.00056284,0.00005223,2.5829,0.040017,0.0000052474,0.0002179101
3503,10.1021/ja400069s,105,6(a),299,Pb0.95Ca0.04Na0.01Se1,Pb0.95Ca0.04Na0.01Se1,372,190280,0.00056379,0.000052311,2.5802,0.041053,0.0000052554,0.0002185063
3503,10.1021/ja400069s,105,6(a),299,Pb0.95Ca0.04Na0.01Se1,Pb0.95Ca0.04Na0.01Se1,372.5,189980,0.00056473,0.000052392,2.5775,0.042089,0.0000052637,0.0002190999
3503,10.1021/ja400069s,105,6(a),299,Pb0.95Ca0.04Na0.01Se1,Pb0.95Ca0.04Na0.01Se1,373,189680,0.00056568,0.000052473,2.5748,0.043125,0.000005272,0.0002196986
3503,10.1021/ja400069s,105,6(a),299,Pb0.95Ca0.04Na0.01Se1,Pb0.95Ca0.04Na0.01Se1,373.5,189390,0.00056663,0.000052555,2.5721,0.044161,0.0000052801,0.0002202986
3503,10.1021/ja400069s,105,6(a),299,Pb0.95Ca0.04Na0.01Se1,Pb0.95Ca0.04Na0.01Se1,374,189090,0.00056757,0.000052637,2.5694,0.045197,0.0000052885,0.0002208959
3503,10.1021/ja400069s,105,6(a),299,Pb0.95Ca0.04Na0.01Se1,Pb0.95Ca0.04Na0.01Se1,374.5,188800,0.00056852,0.00005272,2.5667,0.046233,0.0000052966,0.0002214984
3503,10.1021/ja400069s,105,6(a),299,Pb0.95Ca0.04Na0.01Se1,Pb0.95Ca0.04Na0.01Se1,375,188500,0.00056947,0.000052803,2.564,0.047269,0.000005305,0.0002221022
3503,10.1021/ja400069s,105,6(a),299,Pb0.95Ca0.04Na0.01Se1,Pb0.95Ca0.04Na0.01Se1,375.5,188210,0.00057041,0.000052886,2.5613,0.048305,0.0000053132,0.0002227033
3503,10.1021/ja400069s,105,6(a),299,Pb0.95Ca0.04Na0.01Se1,Pb0.95Ca0.04Na0.01Se1,376,187910,0.00057136,0.000052969,2.5586,0.049341,0.0000053217,0.0002233096
3503,10.1021/ja400069s,105,6(a),299,Pb0.95Ca0.04Na0.01Se1,Pb0.95Ca0.04Na0.01Se1,376.5,187620,0.0005723,0.000053053,2.5559,0.050377,0.0000053299,0.0002239133
3503,10.1021/ja400069s,105,6(a),299,Pb0.95Ca0.04Na0.01Se1,Pb0.95Ca0.04Na0.01Se1,377,187320,0.00057325,0.000053137,2.5533,0.051413,0.0000053385,0.0002245134
3503,10.1021/ja400069s,105,6(a),299,Pb0.95Ca0.04Na0.01Se1,Pb0.95Ca0.04Na0.01Se1,377.5,187030,0.0005742,0.000053221,2.5506,0.05245,0.0000053467,0.0002251235
3503,10.1021/ja400069s,105,6(a),299,Pb0.95Ca0.04Na0.01Se1,Pb0.95Ca0.04Na0.01Se1,378,186730,0.00057514,0.000053306,2.5479,0.053486,0.0000053553,0.000225731
3503,10.1021/ja400069s,105,6(a),299,Pb0.95Ca0.04Na0.01Se1,Pb0.95Ca0.04Na0.01Se1,378.5,186440,0.00057609,0.000053391,2.5452,0.054522,0.0000053637,0.0002263437
3503,10.1021/ja400069s,105,6(a),299,Pb0.95Ca0.04Na0.01Se1,Pb0.95Ca0.04Na0.01Se1,379,186150,0.00057704,0.000053476,2.5426,0.055558,0.000005372,0.0002269488
3503,10.1021/ja400069s,105,6(a),299,Pb0.95Ca0.04Na0.01Se1,Pb0.95Ca0.04Na0.01Se1,379.5,185850,0.00057798,0.000053562,2.5399,0.056594,0.0000053807,0.0002275601
3503,10.1021/ja400069s,105,6(a),299,Pb0.95Ca0.04Na0.01Se1,Pb0.95Ca0.04Na0.01Se1,380,185560,0.00057893,0.000053648,2.5372,0.05763,0.0000053891,0.0002281767
3503,10.1021/ja400069s,105,6(a),299,Pb0.95Ca0.04Na0.01Se1,Pb0.95Ca0.04Na0.01Se1,380.5,185270,0.00057987,0.000053734,2.5346,0.058666,0.0000053975,0.0002287817
3503,10.1021/ja400069s,105,6(a),299,Pb0.95Ca0.04Na0.01Se1,Pb0.95Ca0.04Na0.01Se1,381,184970,0.00058082,0.000053821,2.5319,0.059702,0.0000054063,0.0002294008
3503,10.1021/ja400069s,105,6(a),299,Pb0.95Ca0.04Na0.01Se1,Pb0.95Ca0.04Na0.01Se1,381.5,184680,0.00058177,0.000053908,2.5292,0.060738,0.0000054148,0.0002300214
3503,10.1021/ja400069s,105,6(a),299,Pb0.95Ca0.04Na0.01Se1,Pb0.95Ca0.04Na0.01Se1,382,184390,0.00058271,0.000053995,2.5266,0.061774,0.0000054233,0.0002306301
3503,10.1021/ja400069s,105,6(a),299,Pb0.95Ca0.04Na0.01Se1,Pb0.95Ca0.04Na0.01Se1,382.5,184100,0.00058366,0.000054083,2.5239,0.06281,0.0000054318,0.0002312532
3503,10.1021/ja400069s,105,6(a),299,Pb0.95Ca0.04Na0.01Se1,Pb0.95Ca0.04Na0.01Se1,383,183800,0.00058461,0.00005417,2.5213,0.063846,0.0000054407,0.0002318685
3503,10.1021/ja400069s,105,6(a),299,Pb0.95Ca0.04Na0.01Se1,Pb0.95Ca0.04Na0.01Se1,383.5,183510,0.00058555,0.000054259,2.5186,0.064882,0.0000054493,0.0002324903
3503,10.1021/ja400069s,105,6(a),299,Pb0.95Ca0.04Na0.01Se1,Pb0.95Ca0.04Na0.01Se1,384,183220,0.0005865,0.000054347,2.516,0.065918,0.0000054579,0.0002331081
3503,10.1021/ja400069s,105,6(a),299,Pb0.95Ca0.04Na0.01Se1,Pb0.95Ca0.04Na0.01Se1,384.5,182930,0.00058744,0.000054436,2.5133,0.066954,0.0000054666,0.0002337325
3503,10.1021/ja400069s,105,6(a),299,Pb0.95Ca0.04Na0.01Se1,Pb0.95Ca0.04Na0.01Se1,385,182640,0.00058839,0.000054525,2.5107,0.06799,0.0000054753,0.000234353
3503,10.1021/ja400069s,105,6(a),299,Pb0.95Ca0.04Na0.01Se1,Pb0.95Ca0.04Na0.01Se1,385.5,182350,0.00058934,0.000054615,2.508,0.069026,0.000005484,0.0002349841
3503,10.1021/ja400069s,105,6(a),299,Pb0.95Ca0.04Na0.01Se1,Pb0.95Ca0.04Na0.01Se1,386,182050,0.00059028,0.000054705,2.5054,0.070062,0.000005493,0.0002356031
3503,10.1021/ja400069s,105,6(a),299,Pb0.95Ca0.04Na0.01Se1,Pb0.95Ca0.04Na0.01Se1,386.5,181760,0.00059123,0.000054795,2.5027,0.071098,0.0000055018,0.0002362369
3503,10.1021/ja400069s,105,6(a),299,Pb0.95Ca0.04Na0.01Se1,Pb0.95Ca0.04Na0.01Se1,387,181470,0.00059218,0.000054886,2.5001,0.072134,0.0000055106,0.0002368625
3503,10.1021/ja400069s,105,6(a),299,Pb0.95Ca0.04Na0.01Se1,Pb0.95Ca0.04Na0.01Se1,387.5,181180,0.00059312,0.000054976,2.4975,0.07317,0.0000055194,0.0002374855
3503,10.1021/ja400069s,105,6(a),299,Pb0.95Ca0.04Na0.01Se1,Pb0.95Ca0.04Na0.01Se1,388,180890,0.00059407,0.000055068,2.4948,0.074206,0.0000055282,0.0002381233
3503,10.1021/ja400069s,105,6(a),299,Pb0.95Ca0.04Na0.01Se1,Pb0.95Ca0.04Na0.01Se1,388.5,180600,0.00059501,0.000055159,2.4922,0.075242,0.0000055371,0.0002387489
3503,10.1021/ja400069s,105,6(a),299,Pb0.95Ca0.04Na0.01Se1,Pb0.95Ca0.04Na0.01Se1,389,180310,0.00059596,0.000055251,2.4896,0.076278,0.000005546,0.0002393798
3503,10.1021/ja400069s,105,6(a),299,Pb0.95Ca0.04Na0.01Se1,Pb0.95Ca0.04Na0.01Se1,389.5,180020,0.00059691,0.000055343,2.4869,0.077314,0.0000055549,0.0002400217
3503,10.1021/ja400069s,105,6(a),299,Pb0.95Ca0.04Na0.01Se1,Pb0.95Ca0.04Na0.01Se1,390,179730,0.00059785,0.000055436,2.4843,0.07835,0.0000055639,0.0002406513
3503,10.1021/ja400069s,105,6(a),299,Pb0.95Ca0.04Na0.01Se1,Pb0.95Ca0.04Na0.01Se1,390.5,179450,0.0005988,0.000055529,2.4817,0.079386,0.0000055726,0.0002412862
3503,10.1021/ja400069s,105,6(a),299,Pb0.95Ca0.04Na0.01Se1,Pb0.95Ca0.04Na0.01Se1,391,179160,0.00059975,0.000055622,2.4791,0.080422,0.0000055816,0.0002419225
3503,10.1021/ja400069s,105,6(a),299,Pb0.95Ca0.04Na0.01Se1,Pb0.95Ca0.04Na0.01Se1,391.5,178870,0.00060069,0.000055715,2.4765,0.081458,0.0000055907,0.000242556
3503,10.1021/ja400069s,105,6(a),299,Pb0.95Ca0.04Na0.01Se1,Pb0.95Ca0.04Na0.01Se1,392,178580,0.00060164,0.000055809,2.4738,0.082494,0.0000055997,0.0002432048
3503,10.1021/ja400069s,105,6(a),299,Pb0.95Ca0.04Na0.01Se1,Pb0.95Ca0.04Na0.01Se1,392.5,178290,0.00060258,0.000055904,2.4712,0.08353,0.0000056088,0.000243841
3503,10.1021/ja400069s,105,6(a),299,Pb0.95Ca0.04Na0.01Se1,Pb0.95Ca0.04Na0.01Se1,393,178000,0.00060353,0.000055998,2.4686,0.084566,0.000005618,0.0002444827
3503,10.1021/ja400069s,105,6(a),299,Pb0.95Ca0.04Na0.01Se1,Pb0.95Ca0.04Na0.01Se1,393.5,177710,0.00060448,0.000056093,2.466,0.085602,0.0000056271,0.0002451257
3503,10.1021/ja400069s,105,6(a),299,Pb0.95Ca0.04Na0.01Se1,Pb0.95Ca0.04Na0.01Se1,394,177430,0.00060542,0.000056188,2.4634,0.086638,0.000005636,0.000245766
3503,10.1021/ja400069s,105,6(a),299,Pb0.95Ca0.04Na0.01Se1,Pb0.95Ca0.04Na0.01Se1,394.5,177140,0.00060637,0.000056284,2.4608,0.087674,0.0000056453,0.0002464117
3503,10.1021/ja400069s,105,6(a),299,Pb0.95Ca0.04Na0.01Se1,Pb0.95Ca0.04Na0.01Se1,395,176850,0.00060732,0.00005638,2.4582,0.08871,0.0000056545,0.0002470588
3503,10.1021/ja400069s,105,6(a),299,Pb0.95Ca0.04Na0.01Se1,Pb0.95Ca0.04Na0.01Se1,395.5,176570,0.00060826,0.000056476,2.4556,0.089746,0.0000056635,0.0002477032
3503,10.1021/ja400069s,105,6(a),299,Pb0.95Ca0.04Na0.01Se1,Pb0.95Ca0.04Na0.01Se1,396,176280,0.00060921,0.000056573,2.453,0.090782,0.0000056728,0.000248353
3503,10.1021/ja400069s,105,6(a),299,Pb0.95Ca0.04Na0.01Se1,Pb0.95Ca0.04Na0.01Se1,396.5,175990,0.00061015,0.00005667,2.4504,0.091818,0.0000056821,0.0002490002
3503,10.1021/ja400069s,105,6(a),299,Pb0.95Ca0.04Na0.01Se1,Pb0.95Ca0.04Na0.01Se1,397,175710,0.0006111,0.000056767,2.4478,0.092854,0.0000056912,0.0002496527
3503,10.1021/ja400069s,105,6(a),299,Pb0.95Ca0.04Na0.01Se1,Pb0.95Ca0.04Na0.01Se1,397.5,175420,0.00061205,0.000056864,2.4452,0.09389,0.0000057006,0.0002503067
3503,10.1021/ja400069s,105,6(a),299,Pb0.95Ca0.04Na0.01Se1,Pb0.95Ca0.04Na0.01Se1,398,175130,0.00061299,0.000056962,2.4426,0.094926,0.00000571,0.000250958
3503,10.1021/ja400069s,105,6(a),299,Pb0.95Ca0.04Na0.01Se1,Pb0.95Ca0.04Na0.01Se1,398.5,174850,0.00061394,0.000057061,2.44,0.095962,0.0000057192,0.0002516148
3503,10.1021/ja400069s,105,6(a),299,Pb0.95Ca0.04Na0.01Se1,Pb0.95Ca0.04Na0.01Se1,399,174560,0.00061489,0.000057159,2.4374,0.096998,0.0000057287,0.0002522729
3503,10.1021/ja400069s,105,6(a),299,Pb0.95Ca0.04Na0.01Se1,Pb0.95Ca0.04Na0.01Se1,399.5,174280,0.00061583,0.000057258,2.4349,0.098034,0.0000057379,0.000252918
3503,10.1021/ja400069s,105,6(a),299,Pb0.95Ca0.04Na0.01Se1,Pb0.95Ca0.04Na0.01Se1,400,173990,0.00061678,0.000057358,2.4323,0.09907,0.0000057475,0.0002535789
3503,10.1021/ja400069s,105,6(a),299,Pb0.95Ca0.04Na0.01Se1,Pb0.95Ca0.04Na0.01Se1,400.5,173710,0.00061772,0.000057458,2.4297,0.10011,0.0000057567,0.0002542371
3503,10.1021/ja400069s,105,6(a),299,Pb0.95Ca0.04Na0.01Se1,Pb0.95Ca0.04Na0.01Se1,401,173420,0.00061867,0.000057558,2.4271,0.10114,0.0000057663,0.0002549009
3503,10.1021/ja400069s,105,6(a),299,Pb0.95Ca0.04Na0.01Se1,Pb0.95Ca0.04Na0.01Se1,401.5,173140,0.00061962,0.000057658,2.4246,0.10218,0.0000057757,0.0002555556
3503,10.1021/ja400069s,105,6(a),299,Pb0.95Ca0.04Na0.01Se1,Pb0.95Ca0.04Na0.01Se1,402,172850,0.00062056,0.000057759,2.422,0.10321,0.0000057854,0.000256218
3503,10.1021/ja400069s,105,6(a),299,Pb0.95Ca0.04Na0.01Se1,Pb0.95Ca0.04Na0.01Se1,402.5,172570,0.00062151,0.00005786,2.4194,0.10425,0.0000057947,0.000256886
3503,10.1021/ja400069s,105,6(a),299,Pb0.95Ca0.04Na0.01Se1,Pb0.95Ca0.04Na0.01Se1,403,172290,0.00062246,0.000057961,2.4168,0.10529,0.0000058042,0.0002575554
3503,10.1021/ja400069s,105,6(a),299,Pb0.95Ca0.04Na0.01Se1,Pb0.95Ca0.04Na0.01Se1,403.5,172000,0.0006234,0.000058063,2.4143,0.10632,0.000005814,0.0002582115
3503,10.1021/ja400069s,105,6(a),299,Pb0.95Ca0.04Na0.01Se1,Pb0.95Ca0.04Na0.01Se1,404,171720,0.00062435,0.000058165,2.4117,0.10736,0.0000058234,0.0002588838
3503,10.1021/ja400069s,105,6(a),299,Pb0.95Ca0.04Na0.01Se1,Pb0.95Ca0.04Na0.01Se1,404.5,171440,0.00062529,0.000058268,2.4092,0.10839,0.0000058329,0.0002595426
3503,10.1021/ja400069s,105,6(a),299,Pb0.95Ca0.04Na0.01Se1,Pb0.95Ca0.04Na0.01Se1,405,171150,0.00062624,0.00005837,2.4066,0.10943,0.0000058428,0.0002602177
3503,10.1021/ja400069s,105,6(a),299,Pb0.95Ca0.04Na0.01Se1,Pb0.95Ca0.04Na0.01Se1,405.5,170870,0.00062719,0.000058474,2.404,0.11047,0.0000058524,0.0002608943
3503,10.1021/ja400069s,105,6(a),299,Pb0.95Ca0.04Na0.01Se1,Pb0.95Ca0.04Na0.01Se1,406,170590,0.00062813,0.000058577,2.4015,0.1115,0.000005862,0.0002615574
3503,10.1021/ja400069s,105,6(a),299,Pb0.95Ca0.04Na0.01Se1,Pb0.95Ca0.04Na0.01Se1,406.5,170310,0.00062908,0.000058681,2.3989,0.11254,0.0000058716,0.0002622369
3503,10.1021/ja400069s,105,6(a),299,Pb0.95Ca0.04Na0.01Se1,Pb0.95Ca0.04Na0.01Se1,407,170030,0.00063003,0.000058785,2.3964,0.11357,0.0000058813,0.0002629069
3503,10.1021/ja400069s,105,6(a),299,Pb0.95Ca0.04Na0.01Se1,Pb0.95Ca0.04Na0.01Se1,407.5,169740,0.00063097,0.00005889,2.3938,0.11461,0.0000058914,0.0002635851
3503,10.1021/ja400069s,105,6(a),299,Pb0.95Ca0.04Na0.01Se1,Pb0.95Ca0.04Na0.01Se1,408,169460,0.00063192,0.000058995,2.3913,0.11565,0.0000059011,0.0002642579
3503,10.1021/ja400069s,105,6(a),299,Pb0.95Ca0.04Na0.01Se1,Pb0.95Ca0.04Na0.01Se1,408.5,169180,0.00063286,0.0000591,2.3888,0.11668,0.0000059109,0.000264928
3503,10.1021/ja400069s,105,6(a),299,Pb0.95Ca0.04Na0.01Se1,Pb0.95Ca0.04Na0.01Se1,409,168900,0.00063381,0.000059206,2.3862,0.11772,0.0000059207,0.0002656148
3503,10.1021/ja400069s,105,6(a),299,Pb0.95Ca0.04Na0.01Se1,Pb0.95Ca0.04Na0.01Se1,409.5,168620,0.00063476,0.000059312,2.3837,0.11875,0.0000059305,0.0002662919
3503,10.1021/ja400069s,105,6(a),299,Pb0.95Ca0.04Na0.01Se1,Pb0.95Ca0.04Na0.01Se1,410,168340,0.0006357,0.000059418,2.3811,0.11979,0.0000059404,0.0002669774
3503,10.1021/ja400069s,105,6(a),299,Pb0.95Ca0.04Na0.01Se1,Pb0.95Ca0.04Na0.01Se1,410.5,168060,0.00063665,0.000059525,2.3786,0.12083,0.0000059503,0.0002676574
3503,10.1021/ja400069s,105,6(a),299,Pb0.95Ca0.04Na0.01Se1,Pb0.95Ca0.04Na0.01Se1,411,167780,0.0006376,0.000059632,2.3761,0.12186,0.0000059602,0.0002683389
3503,10.1021/ja400069s,105,6(a),299,Pb0.95Ca0.04Na0.01Se1,Pb0.95Ca0.04Na0.01Se1,411.5,167500,0.00063854,0.000059739,2.3735,0.1229,0.0000059701,0.0002690289
3503,10.1021/ja400069s,105,6(a),299,Pb0.95Ca0.04Na0.01Se1,Pb0.95Ca0.04Na0.01Se1,412,167220,0.00063949,0.000059847,2.371,0.12393,0.0000059801,0.0002697132
3503,10.1021/ja400069s,105,6(a),299,Pb0.95Ca0.04Na0.01Se1,Pb0.95Ca0.04Na0.01Se1,412.5,166940,0.00064043,0.000059955,2.3685,0.12497,0.0000059902,0.0002703948
3503,10.1021/ja400069s,105,6(a),299,Pb0.95Ca0.04Na0.01Se1,Pb0.95Ca0.04Na0.01Se1,413,166660,0.00064138,0.000060063,2.366,0.12601,0.0000060002,0.000271082
3503,10.1021/ja400069s,105,6(a),299,Pb0.95Ca0.04Na0.01Se1,Pb0.95Ca0.04Na0.01Se1,413.5,166380,0.00064233,0.000060172,2.3635,0.12704,0.0000060103,0.0002717707
3503,10.1021/ja400069s,105,6(a),299,Pb0.95Ca0.04Na0.01Se1,Pb0.95Ca0.04Na0.01Se1,414,166110,0.00064327,0.000060281,2.3609,0.12808,0.0000060201,0.0002724681
3503,10.1021/ja400069s,105,6(a),299,Pb0.95Ca0.04Na0.01Se1,Pb0.95Ca0.04Na0.01Se1,414.5,165830,0.00064422,0.000060391,2.3584,0.12911,0.0000060303,0.0002731598
3503,10.1021/ja400069s,105,6(a),299,Pb0.95Ca0.04Na0.01Se1,Pb0.95Ca0.04Na0.01Se1,415,165550,0.00064517,0.000060501,2.3559,0.13015,0.0000060405,0.0002738529
3503,10.1021/ja400069s,105,6(a),299,Pb0.95Ca0.04Na0.01Se1,Pb0.95Ca0.04Na0.01Se1,415.5,165270,0.00064611,0.000060611,2.3534,0.13119,0.0000060507,0.0002745432
3503,10.1021/ja400069s,105,6(a),299,Pb0.95Ca0.04Na0.01Se1,Pb0.95Ca0.04Na0.01Se1,416,164990,0.00064706,0.000060721,2.3509,0.13222,0.000006061,0.0002752393
3503,10.1021/ja400069s,105,6(a),299,Pb0.95Ca0.04Na0.01Se1,Pb0.95Ca0.04Na0.01Se1,416.5,164720,0.000648,0.000060832,2.3484,0.13326,0.0000060709,0.0002759325
3503,10.1021/ja400069s,105,6(a),299,Pb0.95Ca0.04Na0.01Se1,Pb0.95Ca0.04Na0.01Se1,417,164440,0.00064895,0.000060944,2.3459,0.13429,0.0000060812,0.0002766316
3503,10.1021/ja400069s,105,6(a),299,Pb0.95Ca0.04Na0.01Se1,Pb0.95Ca0.04Na0.01Se1,417.5,164160,0.0006499,0.000061055,2.3434,0.13533,0.0000060916,0.0002773321
3503,10.1021/ja400069s,105,6(a),299,Pb0.95Ca0.04Na0.01Se1,Pb0.95Ca0.04Na0.01Se1,418,163890,0.00065084,0.000061167,2.3409,0.13637,0.0000061017,0.0002780298
