Repository: RamyaGuru/STD2_EffMass

# STD2_EffMass
Effective mass modeling of StarryData2 data

File: csvfiles/highperformancetellerium10.1021ja400069s.csv (part 39 of 61)
sid,DOI,figureid,fignum,sampleid,samplename,composition,Temperature,Electrical conductivity,Power factor,Seebeck coefficient,Thermal conductivity,ZT,Electrical resistivity,Figure of merit Z
3503,10.1021/ja400069s,105,6(a),299,Pb0.95Ca0.04Na0.01Se1,Pb0.95Ca0.04Na0.01Se1,418.5,163610,0.00065179,0.00006128,2.3384,0.1374,0.0000061121,0.0002787333
3503,10.1021/ja400069s,105,6(a),299,Pb0.95Ca0.04Na0.01Se1,Pb0.95Ca0.04Na0.01Se1,419,163330,0.00065274,0.000061392,2.3359,0.13844,0.0000061226,0.0002794383
3503,10.1021/ja400069s,105,6(a),299,Pb0.95Ca0.04Na0.01Se1,Pb0.95Ca0.04Na0.01Se1,419.5,163060,0.00065368,0.000061505,2.3334,0.13947,0.0000061327,0.0002801406
3503,10.1021/ja400069s,105,6(a),299,Pb0.95Ca0.04Na0.01Se1,Pb0.95Ca0.04Na0.01Se1,420,162780,0.00065463,0.000061619,2.3309,0.14051,0.0000061433,0.0002808486
3503,10.1021/ja400069s,105,6(a),299,Pb0.95Ca0.04Na0.01Se1,Pb0.95Ca0.04Na0.01Se1,420.5,162510,0.00065557,0.000061732,2.3284,0.14155,0.0000061535,0.0002815539
3503,10.1021/ja400069s,105,6(a),299,Pb0.95Ca0.04Na0.01Se1,Pb0.95Ca0.04Na0.01Se1,421,162230,0.00065652,0.000061847,2.3259,0.14258,0.0000061641,0.0002822649
3503,10.1021/ja400069s,105,6(a),299,Pb0.95Ca0.04Na0.01Se1,Pb0.95Ca0.04Na0.01Se1,421.5,161960,0.00065747,0.000061961,2.3235,0.14362,0.0000061744,0.0002829654
3503,10.1021/ja400069s,105,6(a),299,Pb0.95Ca0.04Na0.01Se1,Pb0.95Ca0.04Na0.01Se1,422,161680,0.00065841,0.000062076,2.321,0.14465,0.0000061851,0.0002836751
3503,10.1021/ja400069s,105,6(a),299,Pb0.95Ca0.04Na0.01Se1,Pb0.95Ca0.04Na0.01Se1,422.5,161410,0.00065936,0.000062191,2.3185,0.14569,0.0000061954,0.0002843908
3503,10.1021/ja400069s,105,6(a),299,Pb0.95Ca0.04Na0.01Se1,Pb0.95Ca0.04Na0.01Se1,423,161140,0.00066031,0.000062307,2.316,0.14673,0.0000062058,0.0002851079
3503,10.1021/ja400069s,105,6(a),299,Pb0.95Ca0.04Na0.01Se1,Pb0.95Ca0.04Na0.01Se1,423.5,160860,0.00066125,0.000062423,2.3136,0.14776,0.0000062166,0.00028581
3503,10.1021/ja400069s,105,6(a),299,Pb0.95Ca0.04Na0.01Se1,Pb0.95Ca0.04Na0.01Se1,424,160590,0.0006622,0.000062539,2.3111,0.1488,0.000006227,0.0002865302
3503,10.1021/ja400069s,105,6(a),299,Pb0.95Ca0.04Na0.01Se1,Pb0.95Ca0.04Na0.01Se1,424.5,160320,0.00066314,0.000062655,2.3086,0.14983,0.0000062375,0.0002872477
3503,10.1021/ja400069s,105,6(a),299,Pb0.95Ca0.04Na0.01Se1,Pb0.95Ca0.04Na0.01Se1,425,160040,0.00066409,0.000062772,2.3062,0.15087,0.0000062484,0.0002879585
3503,10.1021/ja400069s,105,6(a),299,Pb0.95Ca0.04Na0.01Se1,Pb0.95Ca0.04Na0.01Se1,425.5,159770,0.00066504,0.00006289,2.3037,0.15191,0.000006259,0.0002886834
3503,10.1021/ja400069s,105,6(a),299,Pb0.95Ca0.04Na0.01Se1,Pb0.95Ca0.04Na0.01Se1,426,159500,0.00066598,0.000063007,2.3012,0.15294,0.0000062696,0.0002894055
3503,10.1021/ja400069s,105,6(a),299,Pb0.95Ca0.04Na0.01Se1,Pb0.95Ca0.04Na0.01Se1,426.5,159230,0.00066693,0.000063126,2.2988,0.15398,0.0000062802,0.0002901209
3503,10.1021/ja400069s,105,6(a),299,Pb0.95Ca0.04Na0.01Se1,Pb0.95Ca0.04Na0.01Se1,427,158950,0.00066788,0.000063244,2.2963,0.15501,0.0000062913,0.0002908505
3503,10.1021/ja400069s,105,6(a),299,Pb0.95Ca0.04Na0.01Se1,Pb0.95Ca0.04Na0.01Se1,427.5,158680,0.00066882,0.000063363,2.2939,0.15605,0.000006302,0.0002915646
3503,10.1021/ja400069s,105,6(a),299,Pb0.95Ca0.04Na0.01Se1,Pb0.95Ca0.04Na0.01Se1,428,158410,0.00066977,0.000063482,2.2914,0.15709,0.0000063127,0.0002922973
3503,10.1021/ja400069s,105,6(a),299,Pb0.95Ca0.04Na0.01Se1,Pb0.95Ca0.04Na0.01Se1,428.5,158140,0.00067071,0.000063601,2.289,0.15812,0.0000063235,0.0002930144
3503,10.1021/ja400069s,105,6(a),299,Pb0.95Ca0.04Na0.01Se1,Pb0.95Ca0.04Na0.01Se1,429,157870,0.00067166,0.000063721,2.2865,0.15916,0.0000063343,0.0002937503
3503,10.1021/ja400069s,105,6(a),299,Pb0.95Ca0.04Na0.01Se1,Pb0.95Ca0.04Na0.01Se1,429.5,157600,0.00067261,0.000063841,2.2841,0.16019,0.0000063452,0.0002944748
3503,10.1021/ja400069s,105,6(a),299,Pb0.95Ca0.04Na0.01Se1,Pb0.95Ca0.04Na0.01Se1,430,157330,0.00067355,0.000063962,2.2816,0.16123,0.0000063561,0.0002952095
3503,10.1021/ja400069s,105,6(a),299,Pb0.95Ca0.04Na0.01Se1,Pb0.95Ca0.04Na0.01Se1,430.5,157060,0.0006745,0.000064083,2.2792,0.16227,0.000006367,0.0002959372
3503,10.1021/ja400069s,105,6(a),299,Pb0.95Ca0.04Na0.01Se1,Pb0.95Ca0.04Na0.01Se1,431,156790,0.00067545,0.000064204,2.2768,0.1633,0.000006378,0.0002966664
3503,10.1021/ja400069s,105,6(a),299,Pb0.95Ca0.04Na0.01Se1,Pb0.95Ca0.04Na0.01Se1,431.5,156520,0.00067639,0.000064326,2.2743,0.16434,0.000006389,0.0002974058
3503,10.1021/ja400069s,105,6(a),299,Pb0.95Ca0.04Na0.01Se1,Pb0.95Ca0.04Na0.01Se1,432,156250,0.00067734,0.000064448,2.2719,0.16537,0.0000064,0.0002981381
3503,10.1021/ja400069s,105,6(a),299,Pb0.95Ca0.04Na0.01Se1,Pb0.95Ca0.04Na0.01Se1,432.5,155980,0.00067828,0.00006457,2.2695,0.16641,0.0000064111,0.0002988676
3503,10.1021/ja400069s,105,6(a),299,Pb0.95Ca0.04Na0.01Se1,Pb0.95Ca0.04Na0.01Se1,433,155710,0.00067923,0.000064693,2.267,0.16745,0.0000064222,0.0002996162
3503,10.1021/ja400069s,105,6(a),299,Pb0.95Ca0.04Na0.01Se1,Pb0.95Ca0.04Na0.01Se1,433.5,155440,0.00068018,0.000064816,2.2646,0.16848,0.0000064334,0.0003003533
3503,10.1021/ja400069s,105,6(a),299,Pb0.95Ca0.04Na0.01Se1,Pb0.95Ca0.04Na0.01Se1,434,155180,0.00068112,0.000064939,2.2622,0.16952,0.0000064441,0.0003010874
3503,10.1021/ja400069s,105,6(a),299,Pb0.95Ca0.04Na0.01Se1,Pb0.95Ca0.04Na0.01Se1,434.5,154910,0.00068207,0.000065063,2.2598,0.17055,0.0000064554,0.0003018276
3503,10.1021/ja400069s,105,6(a),299,Pb0.95Ca0.04Na0.01Se1,Pb0.95Ca0.04Na0.01Se1,435,154640,0.00068302,0.000065187,2.2574,0.17159,0.0000064666,0.0003025693
3503,10.1021/ja400069s,105,6(a),299,Pb0.95Ca0.04Na0.01Se1,Pb0.95Ca0.04Na0.01Se1,435.5,154370,0.00068396,0.000065311,2.2549,0.17263,0.0000064779,0.0003033217
3503,10.1021/ja400069s,105,6(a),299,Pb0.95Ca0.04Na0.01Se1,Pb0.95Ca0.04Na0.01Se1,436,154110,0.00068491,0.000065436,2.2525,0.17366,0.0000064889,0.0003040666
3503,10.1021/ja400069s,105,6(a),299,Pb0.95Ca0.04Na0.01Se1,Pb0.95Ca0.04Na0.01Se1,436.5,153840,0.00068585,0.000065561,2.2501,0.1747,0.0000065003,0.0003048087
3503,10.1021/ja400069s,105,6(a),299,Pb0.95Ca0.04Na0.01Se1,Pb0.95Ca0.04Na0.01Se1,437,153570,0.0006868,0.000065687,2.2477,0.17573,0.0000065117,0.0003055568
3503,10.1021/ja400069s,105,6(a),299,Pb0.95Ca0.04Na0.01Se1,Pb0.95Ca0.04Na0.01Se1,437.5,153310,0.00068775,0.000065813,2.2453,0.17677,0.0000065227,0.0003063065
3503,10.1021/ja400069s,105,6(a),299,Pb0.95Ca0.04Na0.01Se1,Pb0.95Ca0.04Na0.01Se1,438,153040,0.00068869,0.000065939,2.2429,0.17781,0.0000065342,0.0003070534
3503,10.1021/ja400069s,105,6(a),299,Pb0.95Ca0.04Na0.01Se1,Pb0.95Ca0.04Na0.01Se1,438.5,152780,0.00068964,0.000066066,2.2405,0.17884,0.0000065454,0.0003078063
3503,10.1021/ja400069s,105,6(a),299,Pb0.95Ca0.04Na0.01Se1,Pb0.95Ca0.04Na0.01Se1,439,152510,0.00069059,0.000066193,2.2381,0.17988,0.0000065569,0.0003085608
3503,10.1021/ja400069s,105,6(a),299,Pb0.95Ca0.04Na0.01Se1,Pb0.95Ca0.04Na0.01Se1,439.5,152250,0.00069153,0.00006632,2.2357,0.18091,0.0000065681,0.0003093125
3503,10.1021/ja400069s,105,6(a),299,Pb0.95Ca0.04Na0.01Se1,Pb0.95Ca0.04Na0.01Se1,440,151980,0.00069248,0.000066448,2.2333,0.18195,0.0000065798,0.0003100703
3503,10.1021/ja400069s,105,6(a),299,Pb0.95Ca0.04Na0.01Se1,Pb0.95Ca0.04Na0.01Se1,440.5,151720,0.00069342,0.000066576,2.2309,0.18299,0.0000065911,0.0003108252
3503,10.1021/ja400069s,105,6(a),299,Pb0.95Ca0.04Na0.01Se1,Pb0.95Ca0.04Na0.01Se1,441,151450,0.00069437,0.000066704,2.2285,0.18402,0.0000066028,0.0003115863
3503,10.1021/ja400069s,105,6(a),299,Pb0.95Ca0.04Na0.01Se1,Pb0.95Ca0.04Na0.01Se1,441.5,151190,0.00069532,0.000066833,2.2262,0.18506,0.0000066142,0.0003123349
3503,10.1021/ja400069s,105,6(a),299,Pb0.95Ca0.04Na0.01Se1,Pb0.95Ca0.04Na0.01Se1,442,150920,0.00069626,0.000066962,2.2238,0.18609,0.000006626,0.0003130947
3503,10.1021/ja400069s,105,6(a),299,Pb0.95Ca0.04Na0.01Se1,Pb0.95Ca0.04Na0.01Se1,442.5,150660,0.00069721,0.000067092,2.2214,0.18713,0.0000066375,0.0003138606
3503,10.1021/ja400069s,105,6(a),299,Pb0.95Ca0.04Na0.01Se1,Pb0.95Ca0.04Na0.01Se1,443,150400,0.00069816,0.000067221,2.219,0.18817,0.0000066489,0.0003146282
3503,10.1021/ja400069s,105,6(a),299,Pb0.95Ca0.04Na0.01Se1,Pb0.95Ca0.04Na0.01Se1,443.5,150130,0.0006991,0.000067352,2.2166,0.1892,0.0000066609,0.0003153929
3503,10.1021/ja400069s,105,6(a),299,Pb0.95Ca0.04Na0.01Se1,Pb0.95Ca0.04Na0.01Se1,444,149870,0.00070005,0.000067482,2.2143,0.19024,0.0000066724,0.0003161496
3503,10.1021/ja400069s,105,6(a),299,Pb0.95Ca0.04Na0.01Se1,Pb0.95Ca0.04Na0.01Se1,444.5,149610,0.00070099,0.000067613,2.2119,0.19127,0.000006684,0.0003169176
3503,10.1021/ja400069s,105,6(a),299,Pb0.95Ca0.04Na0.01Se1,Pb0.95Ca0.04Na0.01Se1,445,149350,0.00070194,0.000067744,2.2095,0.19231,0.0000066957,0.0003176918
3503,10.1021/ja400069s,105,6(a),299,Pb0.95Ca0.04Na0.01Se1,Pb0.95Ca0.04Na0.01Se1,445.5,149090,0.00070289,0.000067876,2.2072,0.19335,0.0000067074,0.0003184532
3503,10.1021/ja400069s,105,6(a),299,Pb0.95Ca0.04Na0.01Se1,Pb0.95Ca0.04Na0.01Se1,446,148820,0.00070383,0.000068008,2.2048,0.19438,0.0000067195,0.0003192262
3503,10.1021/ja400069s,105,6(a),299,Pb0.95Ca0.04Na0.01Se1,Pb0.95Ca0.04Na0.01Se1,446.5,148560,0.00070478,0.00006814,2.2024,0.19542,0.0000067313,0.0003200054
3503,10.1021/ja400069s,105,6(a),299,Pb0.95Ca0.04Na0.01Se1,Pb0.95Ca0.04Na0.01Se1,447,148300,0.00070573,0.000068273,2.2001,0.19645,0.0000067431,0.0003207718
3503,10.1021/ja400069s,105,6(a),299,Pb0.95Ca0.04Na0.01Se1,Pb0.95Ca0.04Na0.01Se1,447.5,148040,0.00070667,0.000068406,2.1977,0.19749,0.0000067549,0.0003215498
3503,10.1021/ja400069s,105,6(a),299,Pb0.95Ca0.04Na0.01Se1,Pb0.95Ca0.04Na0.01Se1,448,147780,0.00070762,0.000068539,2.1954,0.19853,0.0000067668,0.0003223194
3503,10.1021/ja400069s,105,6(a),299,Pb0.95Ca0.04Na0.01Se1,Pb0.95Ca0.04Na0.01Se1,448.5,147520,0.00070856,0.000068673,2.193,0.19956,0.0000067787,0.0003231008
3503,10.1021/ja400069s,105,6(a),299,Pb0.95Ca0.04Na0.01Se1,Pb0.95Ca0.04Na0.01Se1,449,147260,0.00070951,0.000068807,2.1907,0.2006,0.0000067907,0.0003238736
3503,10.1021/ja400069s,105,6(a),299,Pb0.95Ca0.04Na0.01Se1,Pb0.95Ca0.04Na0.01Se1,449.5,147000,0.00071046,0.000068941,2.1883,0.20163,0.0000068027,0.000324663
3503,10.1021/ja400069s,105,6(a),299,Pb0.95Ca0.04Na0.01Se1,Pb0.95Ca0.04Na0.01Se1,450,146740,0.0007114,0.000069076,2.186,0.20267,0.0000068148,0.0003254346
3503,10.1021/ja400069s,105,6(a),299,Pb0.95Ca0.04Na0.01Se1,Pb0.95Ca0.04Na0.01Se1,450.5,146480,0.00071235,0.000069211,2.1836,0.20371,0.0000068269,0.0003262273
3503,10.1021/ja400069s,105,6(a),299,Pb0.95Ca0.04Na0.01Se1,Pb0.95Ca0.04Na0.01Se1,451,146220,0.0007133,0.000069347,2.1813,0.20474,0.000006839,0.0003270068
3503,10.1021/ja400069s,105,6(a),299,Pb0.95Ca0.04Na0.01Se1,Pb0.95Ca0.04Na0.01Se1,451.5,145970,0.00071424,0.000069483,2.179,0.20578,0.0000068507,0.0003277834
3503,10.1021/ja400069s,105,6(a),299,Pb0.95Ca0.04Na0.01Se1,Pb0.95Ca0.04Na0.01Se1,452,145710,0.00071519,0.000069619,2.1766,0.20681,0.0000068629,0.0003285813
3503,10.1021/ja400069s,105,6(a),299,Pb0.95Ca0.04Na0.01Se1,Pb0.95Ca0.04Na0.01Se1,452.5,145450,0.00071613,0.000069755,2.1743,0.20785,0.0000068752,0.0003293612
3503,10.1021/ja400069s,105,6(a),299,Pb0.95Ca0.04Na0.01Se1,Pb0.95Ca0.04Na0.01Se1,453,145190,0.00071708,0.000069892,2.172,0.20889,0.0000068875,0.0003301473
3503,10.1021/ja400069s,105,6(a),299,Pb0.95Ca0.04Na0.01Se1,Pb0.95Ca0.04Na0.01Se1,453.5,144930,0.00071803,0.000070029,2.1696,0.20992,0.0000068999,0.0003309504
3503,10.1021/ja400069s,105,6(a),299,Pb0.95Ca0.04Na0.01Se1,Pb0.95Ca0.04Na0.01Se1,454,144680,0.00071897,0.000070167,2.1673,0.21096,0.0000069118,0.0003317353
3503,10.1021/ja400069s,105,6(a),299,Pb0.95Ca0.04Na0.01Se1,Pb0.95Ca0.04Na0.01Se1,454.5,144420,0.00071992,0.000070305,2.165,0.21199,0.0000069242,0.0003325266
3503,10.1021/ja400069s,105,6(a),299,Pb0.95Ca0.04Na0.01Se1,Pb0.95Ca0.04Na0.01Se1,455,144160,0.00072087,0.000070443,2.1627,0.21303,0.0000069367,0.0003333195
3503,10.1021/ja400069s,105,6(a),299,Pb0.95Ca0.04Na0.01Se1,Pb0.95Ca0.04Na0.01Se1,455.5,143910,0.00072181,0.000070582,2.1604,0.21407,0.0000069488,0.0003341094
3503,10.1021/ja400069s,105,6(a),299,Pb0.95Ca0.04Na0.01Se1,Pb0.95Ca0.04Na0.01Se1,456,143650,0.00072276,0.000070721,2.1581,0.2151,0.0000069614,0.0003349057
3503,10.1021/ja400069s,105,6(a),299,Pb0.95Ca0.04Na0.01Se1,Pb0.95Ca0.04Na0.01Se1,456.5,143400,0.0007237,0.00007086,2.1557,0.21614,0.0000069735,0.0003357146
3503,10.1021/ja400069s,105,6(a),299,Pb0.95Ca0.04Na0.01Se1,Pb0.95Ca0.04Na0.01Se1,457,143140,0.00072465,0.000071,2.1534,0.21717,0.0000069862,0.0003365143
3503,10.1021/ja400069s,105,6(a),299,Pb0.95Ca0.04Na0.01Se1,Pb0.95Ca0.04Na0.01Se1,457.5,142890,0.0007256,0.00007114,2.1511,0.21821,0.0000069984,0.0003373158
3503,10.1021/ja400069s,105,6(a),299,Pb0.95Ca0.04Na0.01Se1,Pb0.95Ca0.04Na0.01Se1,458,142630,0.00072654,0.00007128,2.1488,0.21925,0.0000070111,0.0003381143
3503,10.1021/ja400069s,105,6(a),299,Pb0.95Ca0.04Na0.01Se1,Pb0.95Ca0.04Na0.01Se1,458.5,142380,0.00072749,0.000071421,2.1465,0.22028,0.0000070235,0.0003389192
3503,10.1021/ja400069s,105,6(a),299,Pb0.95Ca0.04Na0.01Se1,Pb0.95Ca0.04Na0.01Se1,459,142120,0.00072844,0.000071562,2.1442,0.22132,0.0000070363,0.0003397258
3503,10.1021/ja400069s,105,6(a),299,Pb0.95Ca0.04Na0.01Se1,Pb0.95Ca0.04Na0.01Se1,459.5,141870,0.00072938,0.000071704,2.1419,0.22235,0.0000070487,0.0003405294
3503,10.1021/ja400069s,105,6(a),299,Pb0.95Ca0.04Na0.01Se1,Pb0.95Ca0.04Na0.01Se1,460,141620,0.00073033,0.000071845,2.1396,0.22339,0.0000070611,0.0003413395
3503,10.1021/ja400069s,105,6(a),299,Pb0.95Ca0.04Na0.01Se1,Pb0.95Ca0.04Na0.01Se1,460.5,141360,0.00073127,0.000071988,2.1373,0.22443,0.0000070741,0.0003421466
3503,10.1021/ja400069s,105,6(a),299,Pb0.95Ca0.04Na0.01Se1,Pb0.95Ca0.04Na0.01Se1,461,141110,0.00073222,0.00007213,2.135,0.22546,0.0000070867,0.0003429602
3503,10.1021/ja400069s,105,6(a),299,Pb0.95Ca0.04Na0.01Se1,Pb0.95Ca0.04Na0.01Se1,461.5,140860,0.00073317,0.000072273,2.1328,0.2265,0.0000070992,0.0003437594
3503,10.1021/ja400069s,105,6(a),299,Pb0.95Ca0.04Na0.01Se1,Pb0.95Ca0.04Na0.01Se1,462,140610,0.00073411,0.000072416,2.1305,0.22753,0.0000071119,0.0003445717
3503,10.1021/ja400069s,105,6(a),299,Pb0.95Ca0.04Na0.01Se1,Pb0.95Ca0.04Na0.01Se1,462.5,140350,0.00073506,0.00007256,2.1282,0.22857,0.000007125,0.0003453905
3503,10.1021/ja400069s,105,6(a),299,Pb0.95Ca0.04Na0.01Se1,Pb0.95Ca0.04Na0.01Se1,463,140100,0.00073601,0.000072703,2.1259,0.22961,0.0000071378,0.000346211
3503,10.1021/ja400069s,105,6(a),299,Pb0.95Ca0.04Na0.01Se1,Pb0.95Ca0.04Na0.01Se1,463.5,139850,0.00073695,0.000072848,2.1236,0.23064,0.0000071505,0.0003470286
3503,10.1021/ja400069s,105,6(a),299,Pb0.95Ca0.04Na0.01Se1,Pb0.95Ca0.04Na0.01Se1,464,139600,0.0007379,0.000072992,2.1214,0.23168,0.0000071633,0.0003478363
3503,10.1021/ja400069s,105,6(a),299,Pb0.95Ca0.04Na0.01Se1,Pb0.95Ca0.04Na0.01Se1,464.5,139350,0.00073884,0.000073137,2.1191,0.23271,0.0000071762,0.0003486574
3503,10.1021/ja400069s,105,6(a),299,Pb0.95Ca0.04Na0.01Se1,Pb0.95Ca0.04Na0.01Se1,465,139100,0.00073979,0.000073282,2.1168,0.23375,0.0000071891,0.0003494851
3503,10.1021/ja400069s,105,6(a),299,Pb0.95Ca0.04Na0.01Se1,Pb0.95Ca0.04Na0.01Se1,465.5,138850,0.00074074,0.000073428,2.1146,0.23479,0.000007202,0.0003502979
3503,10.1021/ja400069s,105,6(a),299,Pb0.95Ca0.04Na0.01Se1,Pb0.95Ca0.04Na0.01Se1,466,138600,0.00074168,0.000073574,2.1123,0.23582,0.000007215,0.0003511244
3503,10.1021/ja400069s,105,6(a),299,Pb0.95Ca0.04Na0.01Se1,Pb0.95Ca0.04Na0.01Se1,466.5,138350,0.00074263,0.00007372,2.11,0.23686,0.000007228,0.0003519573
3503,10.1021/ja400069s,105,6(a),299,Pb0.95Ca0.04Na0.01Se1,Pb0.95Ca0.04Na0.01Se1,467,138100,0.00074358,0.000073867,2.1078,0.23789,0.0000072411,0.0003527754
3503,10.1021/ja400069s,105,6(a),299,Pb0.95Ca0.04Na0.01Se1,Pb0.95Ca0.04Na0.01Se1,467.5,137850,0.00074452,0.000074014,2.1055,0.23893,0.0000072543,0.0003536072
3503,10.1021/ja400069s,105,6(a),299,Pb0.95Ca0.04Na0.01Se1,Pb0.95Ca0.04Na0.01Se1,468,137600,0.00074547,0.000074161,2.1033,0.23997,0.0000072674,0.0003544288
3503,10.1021/ja400069s,105,6(a),299,Pb0.95Ca0.04Na0.01Se1,Pb0.95Ca0.04Na0.01Se1,468.5,137350,0.00074641,0.000074308,2.101,0.241,0.0000072807,0.0003552642
3503,10.1021/ja400069s,105,6(a),299,Pb0.95Ca0.04Na0.01Se1,Pb0.95Ca0.04Na0.01Se1,469,137100,0.00074736,0.000074456,2.0988,0.24204,0.0000072939,0.0003560892
3503,10.1021/ja400069s,105,6(a),299,Pb0.95Ca0.04Na0.01Se1,Pb0.95Ca0.04Na0.01Se1,469.5,136850,0.00074831,0.000074605,2.0965,0.24307,0.0000073073,0.000356933
3503,10.1021/ja400069s,105,6(a),299,Pb0.95Ca0.04Na0.01Se1,Pb0.95Ca0.04Na0.01Se1,470,136610,0.00074925,0.000074753,2.0943,0.24411,0.0000073201,0.0003577568
3503,10.1021/ja400069s,105,6(a),299,Pb0.95Ca0.04Na0.01Se1,Pb0.95Ca0.04Na0.01Se1,470.5,136360,0.0007502,0.000074902,2.092,0.24515,0.0000073335,0.0003586042
3503,10.1021/ja400069s,105,6(a),299,Pb0.95Ca0.04Na0.01Se1,Pb0.95Ca0.04Na0.01Se1,471,136110,0.00075115,0.000075052,2.0898,0.24618,0.000007347,0.0003594363
3503,10.1021/ja400069s,105,6(a),299,Pb0.95Ca0.04Na0.01Se1,Pb0.95Ca0.04Na0.01Se1,471.5,135870,0.00075209,0.000075201,2.0876,0.24722,0.00000736,0.0003602654
3503,10.1021/ja400069s,105,6(a),299,Pb0.95Ca0.04Na0.01Se1,Pb0.95Ca0.04Na0.01Se1,472,135620,0.00075304,0.000075351,2.0853,0.24825,0.0000073735,0.0003611183
3503,10.1021/ja400069s,105,6(a),299,Pb0.95Ca0.04Na0.01Se1,Pb0.95Ca0.04Na0.01Se1,472.5,135370,0.00075398,0.000075502,2.0831,0.24929,0.0000073872,0.0003619509
3503,10.1021/ja400069s,105,6(a),299,Pb0.95Ca0.04Na0.01Se1,Pb0.95Ca0.04Na0.01Se1,473,135130,0.00075493,0.000075652,2.0809,0.25033,0.0000074003,0.0003627901
3503,10.1021/ja400069s,105,6(a),299,Pb0.95Ca0.04Na0.01Se1,Pb0.95Ca0.04Na0.01Se1,473.5,134880,0.00075588,0.000075803,2.0786,0.25136,0.000007414,0.0003636486
3503,10.1021/ja400069s,105,6(a),299,Pb0.95Ca0.04Na0.01Se1,Pb0.95Ca0.04Na0.01Se1,474,134640,0.00075682,0.000075955,2.0764,0.2524,0.0000074272,0.0003644866
3503,10.1021/ja400069s,105,6(a),299,Pb0.95Ca0.04Na0.01Se1,Pb0.95Ca0.04Na0.01Se1,474.5,134390,0.00075777,0.000076106,2.0742,0.25343,0.000007441,0.0003653312
3503,10.1021/ja400069s,105,6(a),299,Pb0.95Ca0.04Na0.01Se1,Pb0.95Ca0.04Na0.01Se1,475,134150,0.00075872,0.000076258,2.072,0.25447,0.0000074543,0.0003661776
3503,10.1021/ja400069s,105,6(a),299,Pb0.95Ca0.04Na0.01Se1,Pb0.95Ca0.04Na0.01Se1,475.5,133900,0.00075966,0.000076411,2.0698,0.25551,0.0000074683,0.000367021
3503,10.1021/ja400069s,105,6(a),299,Pb0.95Ca0.04Na0.01Se1,Pb0.95Ca0.04Na0.01Se1,476,133660,0.00076061,0.000076563,2.0675,0.25654,0.0000074817,0.0003678888
3503,10.1021/ja400069s,105,6(a),299,Pb0.95Ca0.04Na0.01Se1,Pb0.95Ca0.04Na0.01Se1,476.5,133410,0.00076155,0.000076716,2.0653,0.25758,0.0000074957,0.0003687358
3503,10.1021/ja400069s,105,6(a),299,Pb0.95Ca0.04Na0.01Se1,Pb0.95Ca0.04Na0.01Se1,477,133170,0.0007625,0.00007687,2.0631,0.25861,0.0000075092,0.0003695895
3503,10.1021/ja400069s,105,6(a),299,Pb0.95Ca0.04Na0.01Se1,Pb0.95Ca0.04Na0.01Se1,477.5,132930,0.00076345,0.000077023,2.0609,0.25965,0.0000075228,0.000370445
3503,10.1021/ja400069s,105,6(a),299,Pb0.95Ca0.04Na0.01Se1,Pb0.95Ca0.04Na0.01Se1,478,132680,0.00076439,0.000077177,2.0587,0.26069,0.0000075369,0.0003712974
3503,10.1021/ja400069s,105,6(a),299,Pb0.95Ca0.04Na0.01Se1,Pb0.95Ca0.04Na0.01Se1,478.5,132440,0.00076534,0.000077332,2.0565,0.26172,0.0000075506,0.0003721566
3503,10.1021/ja400069s,105,6(a),299,Pb0.95Ca0.04Na0.01Se1,Pb0.95Ca0.04Na0.01Se1,479,132200,0.00076629,0.000077486,2.0543,0.26276,0.0000075643,0.0003730176
3503,10.1021/ja400069s,105,6(a),299,Pb0.95Ca0.04Na0.01Se1,Pb0.95Ca0.04Na0.01Se1,479.5,131960,0.00076723,0.000077641,2.0521,0.26379,0.0000075781,0.0003738755
3503,10.1021/ja400069s,105,6(a),299,Pb0.95Ca0.04Na0.01Se1,Pb0.95Ca0.04Na0.01Se1,480,131720,0.00076818,0.000077797,2.0499,0.26483,0.0000075919,0.0003747402
3503,10.1021/ja400069s,105,6(a),299,Pb0.95Ca0.04Na0.01Se1,Pb0.95Ca0.04Na0.01Se1,480.5,131470,0.00076912,0.000077952,2.0477,0.26587,0.0000076063,0.0003756019
3503,10.1021/ja400069s,105,6(a),299,Pb0.95Ca0.04Na0.01Se1,Pb0.95Ca0.04Na0.01Se1,481,131230,0.00077007,0.000078108,2.0455,0.2669,0.0000076202,0.0003764703
3503,10.1021/ja400069s,105,6(a),299,Pb0.95Ca0.04Na0.01Se1,Pb0.95Ca0.04Na0.01Se1,481.5,130990,0.00077102,0.000078265,2.0434,0.26794,0.0000076342,0.0003773221
3503,10.1021/ja400069s,105,6(a),299,Pb0.95Ca0.04Na0.01Se1,Pb0.95Ca0.04Na0.01Se1,482,130750,0.00077196,0.000078421,2.0412,0.26898,0.0000076482,0.0003781893
3503,10.1021/ja400069s,105,6(a),299,Pb0.95Ca0.04Na0.01Se1,Pb0.95Ca0.04Na0.01Se1,482.5,130510,0.00077291,0.000078578,2.039,0.27001,0.0000076622,0.0003790633
3503,10.1021/ja400069s,105,6(a),299,Pb0.95Ca0.04Na0.01Se1,Pb0.95Ca0.04Na0.01Se1,483,130270,0.00077386,0.000078736,2.0368,0.27105,0.0000076764,0.0003799391
3503,10.1021/ja400069s,105,6(a),299,Pb0.95Ca0.04Na0.01Se1,Pb0.95Ca0.04Na0.01Se1,483.5,130030,0.0007748,0.000078893,2.0346,0.27208,0.0000076905,0.000380812
3503,10.1021/ja400069s,105,6(a),299,Pb0.95Ca0.04Na0.01Se1,Pb0.95Ca0.04Na0.01Se1,484,129790,0.00077575,0.000079051,2.0325,0.27312,0.0000077048,0.0003816728
3503,10.1021/ja400069s,105,6(a),299,Pb0.95Ca0.04Na0.01Se1,Pb0.95Ca0.04Na0.01Se1,484.5,129550,0.00077669,0.00007921,2.0303,0.27416,0.000007719,0.0003825494
3503,10.1021/ja400069s,105,6(a),299,Pb0.95Ca0.04Na0.01Se1,Pb0.95Ca0.04Na0.01Se1,485,129310,0.00077764,0.000079368,2.0281,0.27519,0.0000077334,0.0003834328
3503,10.1021/ja400069s,105,6(a),299,Pb0.95Ca0.04Na0.01Se1,Pb0.95Ca0.04Na0.01Se1,485.5,129080,0.00077859,0.000079527,2.026,0.27623,0.0000077471,0.0003842991
3503,10.1021/ja400069s,105,6(a),299,Pb0.95Ca0.04Na0.01Se1,Pb0.95Ca0.04Na0.01Se1,486,128840,0.00077953,0.000079686,2.0238,0.27726,0.0000077616,0.0003851813
3503,10.1021/ja400069s,105,6(a),299,Pb0.95Ca0.04Na0.01Se1,Pb0.95Ca0.04Na0.01Se1,486.5,128600,0.00078048,0.000079846,2.0216,0.2783,0.000007776,0.0003860704
3503,10.1021/ja400069s,105,6(a),299,Pb0.95Ca0.04Na0.01Se1,Pb0.95Ca0.04Na0.01Se1,487,128360,0.00078143,0.000080006,2.0195,0.27934,0.0000077906,0.0003869423
3503,10.1021/ja400069s,105,6(a),299,Pb0.95Ca0.04Na0.01Se1,Pb0.95Ca0.04Na0.01Se1,487.5,128130,0.00078237,0.000080166,2.0173,0.28037,0.0000078046,0.0003878303
3503,10.1021/ja400069s,105,6(a),299,Pb0.95Ca0.04Na0.01Se1,Pb0.95Ca0.04Na0.01Se1,488,127890,0.00078332,0.000080327,2.0152,0.28141,0.0000078192,0.0003887058
3503,10.1021/ja400069s,105,6(a),299,Pb0.95Ca0.04Na0.01Se1,Pb0.95Ca0.04Na0.01Se1,488.5,127650,0.00078426,0.000080488,2.013,0.28244,0.0000078339,0.0003895976
3503,10.1021/ja400069s,105,6(a),299,Pb0.95Ca0.04Na0.01Se1,Pb0.95Ca0.04Na0.01Se1,489,127420,0.00078521,0.000080649,2.0109,0.28348,0.0000078481,0.0003904769
3503,10.1021/ja400069s,105,6(a),299,Pb0.95Ca0.04Na0.01Se1,Pb0.95Ca0.04Na0.01Se1,489.5,127180,0.00078616,0.00008081,2.0087,0.28452,0.0000078629,0.0003913775
3503,10.1021/ja400069s,105,6(a),299,Pb0.95Ca0.04Na0.01Se1,Pb0.95Ca0.04Na0.01Se1,490,126940,0.0007871,0.000080972,2.0066,0.28555,0.0000078777,0.0003922556
3503,10.1021/ja400069s,105,6(a),299,Pb0.95Ca0.04Na0.01Se1,Pb0.95Ca0.04Na0.01Se1,490.5,126710,0.00078805,0.000081134,2.0045,0.28659,0.000007892,0.0003931404
3503,10.1021/ja400069s,105,6(a),299,Pb0.95Ca0.04Na0.01Se1,Pb0.95Ca0.04Na0.01Se1,491,126470,0.000789,0.000081297,2.0023,0.28762,0.000007907,0.0003940468
3503,10.1021/ja400069s,105,6(a),299,Pb0.95Ca0.04Na0.01Se1,Pb0.95Ca0.04Na0.01Se1,491.5,126240,0.00078994,0.000081459,2.0002,0.28866,0.0000079214,0.0003949305
3503,10.1021/ja400069s,105,6(a),299,Pb0.95Ca0.04Na0.01Se1,Pb0.95Ca0.04Na0.01Se1,492,126000,0.00079089,0.000081622,1.998,0.2897,0.0000079365,0.0003958408
3503,10.1021/ja400069s,105,6(a),299,Pb0.95Ca0.04Na0.01Se1,Pb0.95Ca0.04Na0.01Se1,492.5,125770,0.00079183,0.000081786,1.9959,0.29073,0.000007951,0.0003967283
3503,10.1021/ja400069s,105,6(a),299,Pb0.95Ca0.04Na0.01Se1,Pb0.95Ca0.04Na0.01Se1,493,125540,0.00079278,0.00008195,1.9938,0.29177,0.0000079656,0.0003976226
3503,10.1021/ja400069s,105,6(a),299,Pb0.95Ca0.04Na0.01Se1,Pb0.95Ca0.04Na0.01Se1,493.5,125300,0.00079373,0.000082114,1.9917,0.2928,0.0000079808,0.0003985189
3503,10.1021/ja400069s,105,6(a),299,Pb0.95Ca0.04Na0.01Se1,Pb0.95Ca0.04Na0.01Se1,494,125070,0.00079467,0.000082278,1.9895,0.29384,0.0000079955,0.000399432
3503,10.1021/ja400069s,105,6(a),299,Pb0.95Ca0.04Na0.01Se1,Pb0.95Ca0.04Na0.01Se1,494.5,124840,0.00079562,0.000082443,1.9874,0.29488,0.0000080103,0.0004003321
3503,10.1021/ja400069s,105,6(a),299,Pb0.95Ca0.04Na0.01Se1,Pb0.95Ca0.04Na0.01Se1,495,124600,0.00079657,0.000082608,1.9853,0.29591,0.0000080257,0.0004012341
3503,10.1021/ja400069s,105,6(a),299,Pb0.95Ca0.04Na0.01Se1,Pb0.95Ca0.04Na0.01Se1,495.5,124370,0.00079751,0.000082773,1.9832,0.29695,0.0000080405,0.0004021329
3503,10.1021/ja400069s,105,6(a),299,Pb0.95Ca0.04Na0.01Se1,Pb0.95Ca0.04Na0.01Se1,496,124140,0.00079846,0.000082939,1.9811,0.29798,0.0000080554,0.0004030387
3503,10.1021/ja400069s,105,6(a),299,Pb0.95Ca0.04Na0.01Se1,Pb0.95Ca0.04Na0.01Se1,496.5,123910,0.0007994,0.000083104,1.979,0.29902,0.0000080704,0.0004039414
3503,10.1021/ja400069s,105,6(a),299,Pb0.95Ca0.04Na0.01Se1,Pb0.95Ca0.04Na0.01Se1,497,123680,0.00080035,0.000083271,1.9769,0.30006,0.0000080854,0.000404851
3503,10.1021/ja400069s,105,6(a),299,Pb0.95Ca0.04Na0.01Se1,Pb0.95Ca0.04Na0.01Se1,497.5,123440,0.0008013,0.000083437,1.9748,0.30109,0.0000081011,0.0004057626
3503,10.1021/ja400069s,105,6(a),299,Pb0.95Ca0.04Na0.01Se1,Pb0.95Ca0.04Na0.01Se1,498,123210,0.00080224,0.000083604,1.9727,0.30213,0.0000081162,0.0004066711
3503,10.1021/ja400069s,105,6(a),299,Pb0.95Ca0.04Na0.01Se1,Pb0.95Ca0.04Na0.01Se1,498.5,122980,0.00080319,0.000083771,1.9706,0.30316,0.0000081314,0.0004075865
3503,10.1021/ja400069s,105,6(a),299,Pb0.95Ca0.04Na0.01Se1,Pb0.95Ca0.04Na0.01Se1,499,122750,0.00080414,0.000083939,1.9685,0.3042,0.0000081466,0.0004085039
3503,10.1021/ja400069s,105,6(a),299,Pb0.95Ca0.04Na0.01Se1,Pb0.95Ca0.04Na0.01Se1,499.5,122520,0.00080508,0.000084106,1.9664,0.30524,0.0000081619,0.0004094182
3503,10.1021/ja400069s,105,6(a),299,Pb0.95Ca0.04Na0.01Se1,Pb0.95Ca0.04Na0.01Se1,500,122290,0.00080603,0.000084274,1.9643,0.30627,0.0000081773,0.0004103396
3503,10.1021/ja400069s,105,6(a),299,Pb0.95Ca0.04Na0.01Se1,Pb0.95Ca0.04Na0.01Se1,500.5,122060,0.00080697,0.000084443,1.9622,0.30731,0.0000081927,0.0004112578
3503,10.1021/ja400069s,105,6(a),299,Pb0.95Ca0.04Na0.01Se1,Pb0.95Ca0.04Na0.01Se1,501,121830,0.00080792,0.000084612,1.9601,0.30834,0.0000082082,0.0004121831
3503,10.1021/ja400069s,105,6(a),299,Pb0.95Ca0.04Na0.01Se1,Pb0.95Ca0.04Na0.01Se1,501.5,121610,0.00080887,0.00008478,1.958,0.30938,0.000008223,0.0004131103
3503,10.1021/ja400069s,105,6(a),299,Pb0.95Ca0.04Na0.01Se1,Pb0.95Ca0.04Na0.01Se1,502,121380,0.00080981,0.00008495,1.9559,0.31042,0.0000082386,0.0004140345
3503,10.1021/ja400069s,105,6(a),299,Pb0.95Ca0.04Na0.01Se1,Pb0.95Ca0.04Na0.01Se1,502.5,121150,0.00081076,0.000085119,1.9538,0.31145,0.0000082542,0.0004149657
3503,10.1021/ja400069s,105,6(a),299,Pb0.95Ca0.04Na0.01Se1,Pb0.95Ca0.04Na0.01Se1,503,120920,0.00081171,0.000085289,1.9518,0.31249,0.0000082699,0.0004158777
3503,10.1021/ja400069s,105,6(a),299,Pb0.95Ca0.04Na0.01Se1,Pb0.95Ca0.04Na0.01Se1,503.5,120690,0.00081265,0.000085459,1.9497,0.31352,0.0000082857,0.0004168077
3503,10.1021/ja400069s,105,6(a),299,Pb0.95Ca0.04Na0.01Se1,Pb0.95Ca0.04Na0.01Se1,504,120470,0.0008136,0.00008563,1.9476,0.31456,0.0000083008,0.0004177449
3503,10.1021/ja400069s,105,6(a),299,Pb0.95Ca0.04Na0.01Se1,Pb0.95Ca0.04Na0.01Se1,504.5,120240,0.00081454,0.000085801,1.9456,0.3156,0.0000083167,0.0004186575
3503,10.1021/ja400069s,105,6(a),299,Pb0.95Ca0.04Na0.01Se1,Pb0.95Ca0.04Na0.01Se1,505,120010,0.00081549,0.000085972,1.9435,0.31663,0.0000083326,0.0004195987
3503,10.1021/ja400069s,105,6(a),299,Pb0.95Ca0.04Na0.01Se1,Pb0.95Ca0.04Na0.01Se1,505.5,119790,0.00081644,0.000086143,1.9414,0.31767,0.0000083479,0.0004205419
3503,10.1021/ja400069s,105,6(a),299,Pb0.95Ca0.04Na0.01Se1,Pb0.95Ca0.04Na0.01Se1,506,119560,0.00081738,0.000086315,1.9394,0.3187,0.000008364,0.0004214602
3503,10.1021/ja400069s,105,6(a),299,Pb0.95Ca0.04Na0.01Se1,Pb0.95Ca0.04Na0.01Se1,506.5,119330,0.00081833,0.000086487,1.9373,0.31974,0.0000083801,0.0004224075
3503,10.1021/ja400069s,105,6(a),299,Pb0.95Ca0.04Na0.01Se1,Pb0.95Ca0.04Na0.01Se1,507,119110,0.00081928,0.000086659,1.9352,0.32078,0.0000083956,0.0004233568
3503,10.1021/ja400069s,105,6(a),299,Pb0.95Ca0.04Na0.01Se1,Pb0.95Ca0.04Na0.01Se1,507.5,118880,0.00082022,0.000086832,1.9332,0.32181,0.0000084118,0.000424281
3503,10.1021/ja400069s,105,6(a),299,Pb0.95Ca0.04Na0.01Se1,Pb0.95Ca0.04Na0.01Se1,508,118660,0.00082117,0.000087005,1.9311,0.32285,0.0000084274,0.0004252343
3503,10.1021/ja400069s,105,6(a),299,Pb0.95Ca0.04Na0.01Se1,Pb0.95Ca0.04Na0.01Se1,508.5,118430,0.00082211,0.000087178,1.9291,0.32388,0.0000084438,0.0004261625
3503,10.1021/ja400069s,105,6(a),299,Pb0.95Ca0.04Na0.01Se1,Pb0.95Ca0.04Na0.01Se1,509,118210,0.00082306,0.000087351,1.927,0.32492,0.0000084595,0.0004271199
3503,10.1021/ja400069s,105,6(a),299,Pb0.95Ca0.04Na0.01Se1,Pb0.95Ca0.04Na0.01Se1,509.5,117990,0.00082401,0.000087525,1.925,0.32596,0.0000084753,0.0004280571
3503,10.1021/ja400069s,105,6(a),299,Pb0.95Ca0.04Na0.01Se1,Pb0.95Ca0.04Na0.01Se1,510,117760,0.00082495,0.000087699,1.923,0.32699,0.0000084918,0.0004289912
3503,10.1021/ja400069s,105,6(a),299,Pb0.95Ca0.04Na0.01Se1,Pb0.95Ca0.04Na0.01Se1,510.5,117540,0.0008259,0.000087873,1.9209,0.32803,0.0000085077,0.0004299547
3503,10.1021/ja400069s,105,6(a),299,Pb0.95Ca0.04Na0.01Se1,Pb0.95Ca0.04Na0.01Se1,511,117320,0.00082685,0.000088048,1.9189,0.32906,0.0000085237,0.0004308979
3503,10.1021/ja400069s,105,6(a),299,Pb0.95Ca0.04Na0.01Se1,Pb0.95Ca0.04Na0.01Se1,511.5,117090,0.00082779,0.000088223,1.9169,0.3301,0.0000085404,0.0004318379
3503,10.1021/ja400069s,105,6(a),299,Pb0.95Ca0.04Na0.01Se1,Pb0.95Ca0.04Na0.01Se1,512,116870,0.00082874,0.000088398,1.9148,0.33114,0.0000085565,0.0004328076
3503,10.1021/ja400069s,105,6(a),299,Pb0.95Ca0.04Na0.01Se1,Pb0.95Ca0.04Na0.01Se1,512.5,116650,0.00082968,0.000088574,1.9128,0.33217,0.0000085727,0.0004337516
3503,10.1021/ja400069s,105,6(a),299,Pb0.95Ca0.04Na0.01Se1,Pb0.95Ca0.04Na0.01Se1,513,116430,0.00083063,0.000088749,1.9108,0.33321,0.0000085889,0.0004347027
3503,10.1021/ja400069s,105,6(a),299,Pb0.95Ca0.04Na0.01Se1,Pb0.95Ca0.04Na0.01Se1,513.5,116210,0.00083158,0.000088925,1.9087,0.33424,0.0000086051,0.0004356787
3503,10.1021/ja400069s,105,6(a),299,Pb0.95Ca0.04Na0.01Se1,Pb0.95Ca0.04Na0.01Se1,514,115980,0.00083252,0.000089102,1.9067,0.33528,0.0000086222,0.0004366287
3503,10.1021/ja400069s,105,6(a),299,Pb0.95Ca0.04Na0.01Se1,Pb0.95Ca0.04Na0.01Se1,514.5,115760,0.00083347,0.000089278,1.9047,0.33632,0.0000086386,0.000437586
3503,10.1021/ja400069s,105,6(a),299,Pb0.95Ca0.04Na0.01Se1,Pb0.95Ca0.04Na0.01Se1,515,115540,0.00083442,0.000089455,1.9027,0.33735,0.000008655,0.0004385452
3503,10.1021/ja400069s,105,6(a),299,Pb0.95Ca0.04Na0.01Se1,Pb0.95Ca0.04Na0.01Se1,515.5,115320,0.00083536,0.000089633,1.9007,0.33839,0.0000086715,0.0004395012
3503,10.1021/ja400069s,105,6(a),299,Pb0.95Ca0.04Na0.01Se1,Pb0.95Ca0.04Na0.01Se1,516,115100,0.00083631,0.00008981,1.8987,0.33942,0.0000086881,0.0004404645
3503,10.1021/ja400069s,105,6(a),299,Pb0.95Ca0.04Na0.01Se1,Pb0.95Ca0.04Na0.01Se1,516.5,114880,0.00083726,0.000089988,1.8967,0.34046,0.0000087047,0.0004414299
3503,10.1021/ja400069s,105,6(a),299,Pb0.95Ca0.04Na0.01Se1,Pb0.95Ca0.04Na0.01Se1,517,114660,0.0008382,0.000090166,1.8946,0.3415,0.0000087214,0.0004424153
3503,10.1021/ja400069s,105,6(a),299,Pb0.95Ca0.04Na0.01Se1,Pb0.95Ca0.04Na0.01Se1,517.5,114440,0.00083915,0.000090344,1.8926,0.34253,0.0000087382,0.0004433848
3503,10.1021/ja400069s,105,6(a),299,Pb0.95Ca0.04Na0.01Se1,Pb0.95Ca0.04Na0.01Se1,518,114230,0.00084009,0.000090523,1.8906,0.34357,0.0000087543,0.000444351
3503,10.1021/ja400069s,105,6(a),299,Pb0.95Ca0.04Na0.01Se1,Pb0.95Ca0.04Na0.01Se1,518.5,114010,0.00084104,0.000090702,1.8886,0.3446,0.0000087712,0.0004453246
3503,10.1021/ja400069s,105,6(a),299,Pb0.95Ca0.04Na0.01Se1,Pb0.95Ca0.04Na0.01Se1,519,113790,0.00084199,0.000090881,1.8866,0.34564,0.0000087881,0.0004463002
3503,10.1021/ja400069s,105,6(a),299,Pb0.95Ca0.04Na0.01Se1,Pb0.95Ca0.04Na0.01Se1,519.5,113570,0.00084293,0.00009106,1.8847,0.34668,0.0000088051,0.0004472489
3503,10.1021/ja400069s,105,6(a),299,Pb0.95Ca0.04Na0.01Se1,Pb0.95Ca0.04Na0.01Se1,520,113350,0.00084388,0.00009124,1.8827,0.34771,0.0000088222,0.0004482286
3503,10.1021/ja400069s,105,6(a),299,Pb0.95Ca0.04Na0.01Se1,Pb0.95Ca0.04Na0.01Se1,520.5,113140,0.00084483,0.00009142,1.8807,0.34875,0.0000088386,0.0004492104
3503,10.1021/ja400069s,105,6(a),299,Pb0.95Ca0.04Na0.01Se1,Pb0.95Ca0.04Na0.01Se1,521,112920,0.00084577,0.0000916,1.8787,0.34978,0.0000088558,0.000450189
3503,10.1021/ja400069s,105,6(a),299,Pb0.95Ca0.04Na0.01Se1,Pb0.95Ca0.04Na0.01Se1,521.5,112700,0.00084672,0.000091781,1.8767,0.35082,0.0000088731,0.0004511749
3503,10.1021/ja400069s,105,6(a),299,Pb0.95Ca0.04Na0.01Se1,Pb0.95Ca0.04Na0.01Se1,522,112490,0.00084766,0.000091962,1.8747,0.35186,0.0000088897,0.0004521577
3503,10.1021/ja400069s,105,6(a),299,Pb0.95Ca0.04Na0.01Se1,Pb0.95Ca0.04Na0.01Se1,522.5,112270,0.00084861,0.000092143,1.8727,0.35289,0.0000089071,0.0004531479
3503,10.1021/ja400069s,105,6(a),299,Pb0.95Ca0.04Na0.01Se1,Pb0.95Ca0.04Na0.01Se1,523,112050,0.00084956,0.000092324,1.8708,0.35393,0.0000089246,0.0004541159
3503,10.1021/ja400069s,105,6(a),299,Pb0.95Ca0.04Na0.01Se1,Pb0.95Ca0.04Na0.01Se1,523.5,111840,0.0008505,0.000092506,1.8688,0.35496,0.0000089413,0.0004551049
3503,10.1021/ja400069s,105,6(a),299,Pb0.95Ca0.04Na0.01Se1,Pb0.95Ca0.04Na0.01Se1,524,111620,0.00085145,0.000092688,1.8668,0.356,0.000008959,0.0004561013
3503,10.1021/ja400069s,105,6(a),299,Pb0.95Ca0.04Na0.01Se1,Pb0.95Ca0.04Na0.01Se1,524.5,111410,0.0008524,0.00009287,1.8649,0.35704,0.0000089759,0.0004570754
3503,10.1021/ja400069s,105,6(a),299,Pb0.95Ca0.04Na0.01Se1,Pb0.95Ca0.04Na0.01Se1,525,111190,0.00085334,0.000093052,1.8629,0.35807,0.0000089936,0.0004580707
3503,10.1021/ja400069s,105,6(a),299,Pb0.95Ca0.04Na0.01Se1,Pb0.95Ca0.04Na0.01Se1,525.5,110980,0.00085429,0.000093235,1.8609,0.35911,0.0000090106,0.0004590736
3503,10.1021/ja400069s,105,6(a),299,Pb0.95Ca0.04Na0.01Se1,Pb0.95Ca0.04Na0.01Se1,526,110770,0.00085523,0.000093418,1.859,0.36014,0.0000090277,0.0004600484
3503,10.1021/ja400069s,105,6(a),299,Pb0.95Ca0.04Na0.01Se1,Pb0.95Ca0.04Na0.01Se1,526.5,110550,0.00085618,0.000093601,1.857,0.36118,0.0000090457,0.0004610555
3503,10.1021/ja400069s,105,6(a),299,Pb0.95Ca0.04Na0.01Se1,Pb0.95Ca0.04Na0.01Se1,527,110340,0.00085713,0.000093785,1.8551,0.36222,0.0000090629,0.0004620398
3503,10.1021/ja400069s,105,6(a),299,Pb0.95Ca0.04Na0.01Se1,Pb0.95Ca0.04Na0.01Se1,527.5,110130,0.00085807,0.000093969,1.8531,0.36325,0.0000090802,0.0004630457
3503,10.1021/ja400069s,105,6(a),299,Pb0.95Ca0.04Na0.01Se1,Pb0.95Ca0.04Na0.01Se1,528,109910,0.00085902,0.000094153,1.8512,0.36429,0.0000090984,0.0004640341
3503,10.1021/ja400069s,105,6(a),299,Pb0.95Ca0.04Na0.01Se1,Pb0.95Ca0.04Na0.01Se1,528.5,109700,0.00085997,0.000094337,1.8492,0.36532,0.0000091158,0.0004650498
3503,10.1021/ja400069s,105,6(a),299,Pb0.95Ca0.04Na0.01Se1,Pb0.95Ca0.04Na0.01Se1,529,109490,0.00086091,0.000094521,1.8473,0.36636,0.0000091333,0.0004660369
3503,10.1021/ja400069s,105,6(a),299,Pb0.95Ca0.04Na0.01Se1,Pb0.95Ca0.04Na0.01Se1,529.5,109280,0.00086186,0.000094706,1.8453,0.3674,0.0000091508,0.0004670568
3503,10.1021/ja400069s,105,6(a),299,Pb0.95Ca0.04Na0.01Se1,Pb0.95Ca0.04Na0.01Se1,530,109070,0.0008628,0.000094891,1.8434,0.36843,0.0000091684,0.0004680482
3503,10.1021/ja400069s,105,6(a),299,Pb0.95Ca0.04Na0.01Se1,Pb0.95Ca0.04Na0.01Se1,530.5,108850,0.00086375,0.000095077,1.8414,0.36947,0.000009187,0.0004690724
3503,10.1021/ja400069s,105,6(a),299,Pb0.95Ca0.04Na0.01Se1,Pb0.95Ca0.04Na0.01Se1,531,108640,0.0008647,0.000095262,1.8395,0.3705,0.0000092047,0.0004700734
3503,10.1021/ja400069s,105,6(a),299,Pb0.95Ca0.04Na0.01Se1,Pb0.95Ca0.04Na0.01Se1,531.5,108430,0.00086564,0.000095448,1.8376,0.37154,0.0000092225,0.000471071
3503,10.1021/ja400069s,105,6(a),299,Pb0.95Ca0.04Na0.01Se1,Pb0.95Ca0.04Na0.01Se1,532,108220,0.00086659,0.000095634,1.8356,0.37258,0.0000092404,0.0004721018
3503,10.1021/ja400069s,105,6(a),299,Pb0.95Ca0.04Na0.01Se1,Pb0.95Ca0.04Na0.01Se1,532.5,108010,0.00086754,0.000095821,1.8337,0.37361,0.0000092584,0.000473109
3503,10.1021/ja400069s,105,6(a),299,Pb0.95Ca0.04Na0.01Se1,Pb0.95Ca0.04Na0.01Se1,533,107800,0.00086848,0.000096007,1.8318,0.37465,0.0000092764,0.0004741129
3503,10.1021/ja400069s,105,6(a),299,Pb0.95Ca0.04Na0.01Se1,Pb0.95Ca0.04Na0.01Se1,533.5,107590,0.00086943,0.000096194,1.8299,0.37568,0.0000092945,0.0004751243
3503,10.1021/ja400069s,105,6(a),299,Pb0.95Ca0.04Na0.01Se1,Pb0.95Ca0.04Na0.01Se1,534,107380,0.00087037,0.000096381,1.8279,0.37672,0.0000093127,0.0004761584
3503,10.1021/ja400069s,105,6(a),299,Pb0.95Ca0.04Na0.01Se1,Pb0.95Ca0.04Na0.01Se1,534.5,107180,0.00087132,0.000096569,1.826,0.37776,0.0000093301,0.0004771742
3503,10.1021/ja400069s,105,6(a),299,Pb0.95Ca0.04Na0.01Se1,Pb0.95Ca0.04Na0.01Se1,535,106970,0.00087227,0.000096756,1.8241,0.37879,0.0000093484,0.000478192
3503,10.1021/ja400069s,105,6(a),299,Pb0.95Ca0.04Na0.01Se1,Pb0.95Ca0.04Na0.01Se1,535.5,106760,0.00087321,0.000096944,1.8222,0.37983,0.0000093668,0.0004792065
3503,10.1021/ja400069s,105,6(a),299,Pb0.95Ca0.04Na0.01Se1,Pb0.95Ca0.04Na0.01Se1,536,106550,0.00087416,0.000097132,1.8203,0.38086,0.0000093853,0.0004802285
3503,10.1021/ja400069s,105,6(a),299,Pb0.95Ca0.04Na0.01Se1,Pb0.95Ca0.04Na0.01Se1,536.5,106340,0.00087511,0.000097321,1.8184,0.3819,0.0000094038,0.0004812527
3503,10.1021/ja400069s,105,6(a),299,Pb0.95Ca0.04Na0.01Se1,Pb0.95Ca0.04Na0.01Se1,537,106140,0.00087605,0.00009751,1.8165,0.38294,0.0000094215,0.0004822736
3503,10.1021/ja400069s,105,6(a),299,Pb0.95Ca0.04Na0.01Se1,Pb0.95Ca0.04Na0.01Se1,537.5,105930,0.000877,0.000097698,1.8146,0.38397,0.0000094402,0.0004833021
3503,10.1021/ja400069s,105,6(a),299,Pb0.95Ca0.04Na0.01Se1,Pb0.95Ca0.04Na0.01Se1,538,105720,0.00087794,0.000097888,1.8127,0.38501,0.0000094589,0.0004843272
3503,10.1021/ja400069s,105,6(a),299,Pb0.95Ca0.04Na0.01Se1,Pb0.95Ca0.04Na0.01Se1,538.5,105520,0.00087889,0.000098077,1.8108,0.38604,0.0000094769,0.0004853601
3503,10.1021/ja400069s,105,6(a),299,Pb0.95Ca0.04Na0.01Se1,Pb0.95Ca0.04Na0.01Se1,539,105310,0.00087984,0.000098267,1.8089,0.38708,0.0000094958,0.000486395
3503,10.1021/ja400069s,105,6(a),299,Pb0.95Ca0.04Na0.01Se1,Pb0.95Ca0.04Na0.01Se1,539.5,105100,0.00088078,0.000098456,1.807,0.38812,0.0000095147,0.0004874267
3503,10.1021/ja400069s,105,6(a),299,Pb0.95Ca0.04Na0.01Se1,Pb0.95Ca0.04Na0.01Se1,540,104900,0.00088173,0.000098647,1.8051,0.38915,0.0000095329,0.000488466
3503,10.1021/ja400069s,105,6(a),299,Pb0.95Ca0.04Na0.01Se1,Pb0.95Ca0.04Na0.01Se1,540.5,104690,0.00088268,0.000098837,1.8032,0.39019,0.000009552,0.0004895075
3503,10.1021/ja400069s,105,6(a),299,Pb0.95Ca0.04Na0.01Se1,Pb0.95Ca0.04Na0.01Se1,541,104490,0.00088362,0.000099028,1.8013,0.39122,0.0000095703,0.0004905457
3503,10.1021/ja400069s,105,6(a),299,Pb0.95Ca0.04Na0.01Se1,Pb0.95Ca0.04Na0.01Se1,541.5,104280,0.00088457,0.000099218,1.7994,0.39226,0.0000095896,0.0004915916
3503,10.1021/ja400069s,105,6(a),299,Pb0.95Ca0.04Na0.01Se1,Pb0.95Ca0.04Na0.01Se1,542,104080,0.00088551,0.000099409,1.7976,0.3933,0.000009608,0.0004926068
3503,10.1021/ja400069s,105,6(a),299,Pb0.95Ca0.04Na0.01Se1,Pb0.95Ca0.04Na0.01Se1,542.5,103870,0.00088646,0.000099601,1.7957,0.39433,0.0000096274,0.0004936571
3503,10.1021/ja400069s,105,6(a),299,Pb0.95Ca0.04Na0.01Se1,Pb0.95Ca0.04Na0.01Se1,543,103670,0.00088741,0.000099792,1.7938,0.39537,0.000009646,0.0004947096
3503,10.1021/ja400069s,105,6(a),299,Pb0.95Ca0.04Na0.01Se1,Pb0.95Ca0.04Na0.01Se1,543.5,103470,0.00088835,0.000099984,1.7919,0.3964,0.0000096646,0.0004957587
3503,10.1021/ja400069s,105,6(a),299,Pb0.95Ca0.04Na0.01Se1,Pb0.95Ca0.04Na0.01Se1,544,103260,0.0008893,0.00010018,1.7901,0.39744,0.0000096843,0.0004967879
3503,10.1021/ja400069s,105,6(a),299,Pb0.95Ca0.04Na0.01Se1,Pb0.95Ca0.04Na0.01Se1,544.5,103060,0.00089025,0.00010037,1.7882,0.39848,0.0000097031,0.000497847
3503,10.1021/ja400069s,105,6(a),299,Pb0.95Ca0.04Na0.01Se1,Pb0.95Ca0.04Na0.01Se1,545,102860,0.00089119,0.00010056,1.7863,0.39951,0.000009722,0.0004989028
3503,10.1021/ja400069s,105,6(a),299,Pb0.95Ca0.04Na0.01Se1,Pb0.95Ca0.04Na0.01Se1,545.5,102660,0.00089214,0.00010075,1.7845,0.40055,0.0000097409,0.0004999384
3503,10.1021/ja400069s,105,6(a),299,Pb0.95Ca0.04Na0.01Se1,Pb0.95Ca0.04Na0.01Se1,546,102450,0.00089308,0.00010095,1.7826,0.40158,0.0000097609,0.0005009985
3503,10.1021/ja400069s,105,6(a),299,Pb0.95Ca0.04Na0.01Se1,Pb0.95Ca0.04Na0.01Se1,546.5,102250,0.00089403,0.00010114,1.7807,0.40262,0.00000978,0.0005020666
