Repository: RamyaGuru/STD2_EffMass

# STD2_EffMass
Effective mass modeling of StarryData2 data

File: csvfiles/highperformancetellerium10.1021ja400069s.csv (part 40 of 61)
sid,DOI,figureid,fignum,sampleid,samplename,composition,Temperature,Electrical conductivity,Power factor,Seebeck coefficient,Thermal conductivity,ZT,Electrical resistivity,Figure of merit Z
3503,10.1021/ja400069s,105,6(a),299,Pb0.95Ca0.04Na0.01Se1,Pb0.95Ca0.04Na0.01Se1,547,102050,0.00089498,0.00010133,1.7789,0.40366,0.0000097991,0.0005031087
3503,10.1021/ja400069s,105,6(a),299,Pb0.95Ca0.04Na0.01Se1,Pb0.95Ca0.04Na0.01Se1,547.5,101850,0.00089592,0.00010153,1.777,0.40469,0.0000098184,0.0005041756
3503,10.1021/ja400069s,105,6(a),299,Pb0.95Ca0.04Na0.01Se1,Pb0.95Ca0.04Na0.01Se1,548,101650,0.00089687,0.00010172,1.7752,0.40573,0.0000098377,0.0005052219
3503,10.1021/ja400069s,105,6(a),299,Pb0.95Ca0.04Na0.01Se1,Pb0.95Ca0.04Na0.01Se1,548.5,101450,0.00089782,0.00010191,1.7733,0.40676,0.0000098571,0.000506299
3503,10.1021/ja400069s,105,6(a),299,Pb0.95Ca0.04Na0.01Se1,Pb0.95Ca0.04Na0.01Se1,549,101250,0.00089876,0.00010211,1.7715,0.4078,0.0000098765,0.0005073441
3503,10.1021/ja400069s,105,6(a),299,Pb0.95Ca0.04Na0.01Se1,Pb0.95Ca0.04Na0.01Se1,549.5,101050,0.00089971,0.0001023,1.7696,0.40884,0.0000098961,0.0005084256
3503,10.1021/ja400069s,105,6(a),299,Pb0.95Ca0.04Na0.01Se1,Pb0.95Ca0.04Na0.01Se1,550,100850,0.00090065,0.0001025,1.7678,0.40987,0.0000099157,0.0005094751
3503,10.1021/ja400069s,105,6(a),299,Pb0.95Ca0.04Na0.01Se1,Pb0.95Ca0.04Na0.01Se1,550.5,100650,0.0009016,0.00010269,1.766,0.41091,0.0000099354,0.0005105323
3503,10.1021/ja400069s,105,6(a),299,Pb0.95Ca0.04Na0.01Se1,Pb0.95Ca0.04Na0.01Se1,551,100450,0.00090255,0.00010289,1.7641,0.41194,0.0000099552,0.0005116207
3503,10.1021/ja400069s,105,6(a),299,Pb0.95Ca0.04Na0.01Se1,Pb0.95Ca0.04Na0.01Se1,551.5,100250,0.00090349,0.00010308,1.7623,0.41298,0.0000099751,0.0005126766
3503,10.1021/ja400069s,105,6(a),299,Pb0.95Ca0.04Na0.01Se1,Pb0.95Ca0.04Na0.01Se1,552,100050,0.00090444,0.00010328,1.7605,0.41402,0.000009995,0.0005137404
3503,10.1021/ja400069s,105,6(a),299,Pb0.95Ca0.04Na0.01Se1,Pb0.95Ca0.04Na0.01Se1,552.5,99856,0.00090539,0.00010348,1.7586,0.41505,0.0000100144,0.0005148357
3503,10.1021/ja400069s,105,6(a),299,Pb0.95Ca0.04Na0.01Se1,Pb0.95Ca0.04Na0.01Se1,553,99658,0.00090633,0.00010367,1.7568,0.41609,0.0000100343,0.0005158982
3503,10.1021/ja400069s,105,6(a),299,Pb0.95Ca0.04Na0.01Se1,Pb0.95Ca0.04Na0.01Se1,553.5,99460,0.00090728,0.00010387,1.755,0.41712,0.0000100543,0.0005169687
3503,10.1021/ja400069s,105,6(a),299,Pb0.95Ca0.04Na0.01Se1,Pb0.95Ca0.04Na0.01Se1,554,99263,0.00090822,0.00010407,1.7532,0.41816,0.0000100742,0.0005180356
3503,10.1021/ja400069s,105,6(a),299,Pb0.95Ca0.04Na0.01Se1,Pb0.95Ca0.04Na0.01Se1,554.5,99066,0.00090917,0.00010426,1.7514,0.4192,0.0000100943,0.0005191104
3503,10.1021/ja400069s,105,6(a),299,Pb0.95Ca0.04Na0.01Se1,Pb0.95Ca0.04Na0.01Se1,555,98870,0.00091012,0.00010446,1.7495,0.42023,0.0000101143,0.0005202172
3503,10.1021/ja400069s,105,6(a),299,Pb0.95Ca0.04Na0.01Se1,Pb0.95Ca0.04Na0.01Se1,555.5,98673,0.00091106,0.00010466,1.7477,0.42127,0.0000101345,0.0005212908
3503,10.1021/ja400069s,105,6(a),299,Pb0.95Ca0.04Na0.01Se1,Pb0.95Ca0.04Na0.01Se1,556,98477,0.00091201,0.00010485,1.7459,0.4223,0.0000101547,0.0005223724
3503,10.1021/ja400069s,105,6(a),299,Pb0.95Ca0.04Na0.01Se1,Pb0.95Ca0.04Na0.01Se1,556.5,98281,0.00091296,0.00010505,1.7441,0.42334,0.0000101749,0.0005234562
3503,10.1021/ja400069s,105,6(a),299,Pb0.95Ca0.04Na0.01Se1,Pb0.95Ca0.04Na0.01Se1,557,98086,0.0009139,0.00010525,1.7423,0.42438,0.0000101951,0.0005245365
3503,10.1021/ja400069s,105,6(a),299,Pb0.95Ca0.04Na0.01Se1,Pb0.95Ca0.04Na0.01Se1,557.5,97891,0.00091485,0.00010545,1.7405,0.42541,0.0000102154,0.0005256248
3503,10.1021/ja400069s,105,6(a),299,Pb0.95Ca0.04Na0.01Se1,Pb0.95Ca0.04Na0.01Se1,558,97696,0.00091579,0.00010565,1.7387,0.42645,0.0000102358,0.0005267096
3503,10.1021/ja400069s,105,6(a),299,Pb0.95Ca0.04Na0.01Se1,Pb0.95Ca0.04Na0.01Se1,558.5,97501,0.00091674,0.00010584,1.7369,0.42748,0.0000102563,0.0005278024
3503,10.1021/ja400069s,105,6(a),299,Pb0.95Ca0.04Na0.01Se1,Pb0.95Ca0.04Na0.01Se1,559,97307,0.00091769,0.00010604,1.7351,0.42852,0.0000102768,0.0005288975
3503,10.1021/ja400069s,105,6(a),299,Pb0.95Ca0.04Na0.01Se1,Pb0.95Ca0.04Na0.01Se1,559.5,97113,0.00091863,0.00010624,1.7333,0.42956,0.0000102973,0.000529989
3503,10.1021/ja400069s,105,6(a),299,Pb0.95Ca0.04Na0.01Se1,Pb0.95Ca0.04Na0.01Se1,560,96919,0.00091958,0.00010644,1.7315,0.43059,0.0000103179,0.0005310887
3503,10.1021/ja400069s,105,6(a),299,Pb0.95Ca0.04Na0.01Se1,Pb0.95Ca0.04Na0.01Se1,560.5,96726,0.00092053,0.00010664,1.7297,0.43163,0.0000103385,0.0005321906
3503,10.1021/ja400069s,105,6(a),299,Pb0.95Ca0.04Na0.01Se1,Pb0.95Ca0.04Na0.01Se1,561,96533,0.00092147,0.00010684,1.7279,0.43266,0.0000103592,0.000533289
3503,10.1021/ja400069s,105,6(a),299,Pb0.95Ca0.04Na0.01Se1,Pb0.95Ca0.04Na0.01Se1,561.5,96340,0.00092242,0.00010704,1.7262,0.4337,0.0000103799,0.0005343645
3503,10.1021/ja400069s,105,6(a),299,Pb0.95Ca0.04Na0.01Se1,Pb0.95Ca0.04Na0.01Se1,562,96147,0.00092336,0.00010724,1.7244,0.43474,0.0000104007,0.0005354674
3503,10.1021/ja400069s,105,6(a),299,Pb0.95Ca0.04Na0.01Se1,Pb0.95Ca0.04Na0.01Se1,562.5,95955,0.00092431,0.00010744,1.7226,0.43577,0.0000104216,0.0005365784
3503,10.1021/ja400069s,105,6(a),299,Pb0.95Ca0.04Na0.01Se1,Pb0.95Ca0.04Na0.01Se1,563,95763,0.00092526,0.00010764,1.7208,0.43681,0.0000104424,0.0005376918
3503,10.1021/ja400069s,105,6(a),299,Pb0.95Ca0.04Na0.01Se1,Pb0.95Ca0.04Na0.01Se1,563.5,95571,0.0009262,0.00010784,1.719,0.43784,0.0000104634,0.0005388016
3503,10.1021/ja400069s,105,6(a),299,Pb0.95Ca0.04Na0.01Se1,Pb0.95Ca0.04Na0.01Se1,564,95380,0.00092715,0.00010804,1.7173,0.43888,0.0000104844,0.0005398882
3503,10.1021/ja400069s,105,6(a),299,Pb0.95Ca0.04Na0.01Se1,Pb0.95Ca0.04Na0.01Se1,564.5,95189,0.0009281,0.00010824,1.7155,0.43992,0.0000105054,0.0005410085
3503,10.1021/ja400069s,105,6(a),299,Pb0.95Ca0.04Na0.01Se1,Pb0.95Ca0.04Na0.01Se1,565,94998,0.00092904,0.00010844,1.7137,0.44095,0.0000105265,0.0005421252
3503,10.1021/ja400069s,105,6(a),299,Pb0.95Ca0.04Na0.01Se1,Pb0.95Ca0.04Na0.01Se1,565.5,94807,0.00092999,0.00010864,1.712,0.44199,0.0000105477,0.0005432185
3503,10.1021/ja400069s,105,6(a),299,Pb0.95Ca0.04Na0.01Se1,Pb0.95Ca0.04Na0.01Se1,566,94617,0.00093093,0.00010885,1.7102,0.44302,0.0000105689,0.0005443398
3503,10.1021/ja400069s,105,6(a),299,Pb0.95Ca0.04Na0.01Se1,Pb0.95Ca0.04Na0.01Se1,566.5,94427,0.00093188,0.00010905,1.7084,0.44406,0.0000105902,0.0005454694
3503,10.1021/ja400069s,105,6(a),299,Pb0.95Ca0.04Na0.01Se1,Pb0.95Ca0.04Na0.01Se1,567,94237,0.00093283,0.00010925,1.7067,0.4451,0.0000106115,0.0005465694
3503,10.1021/ja400069s,105,6(a),299,Pb0.95Ca0.04Na0.01Se1,Pb0.95Ca0.04Na0.01Se1,567.5,94048,0.00093377,0.00010945,1.7049,0.44613,0.0000106329,0.0005476978
3503,10.1021/ja400069s,105,6(a),299,Pb0.95Ca0.04Na0.01Se1,Pb0.95Ca0.04Na0.01Se1,568,93859,0.00093472,0.00010965,1.7032,0.44717,0.0000106543,0.0005488023
3503,10.1021/ja400069s,105,6(a),299,Pb0.95Ca0.04Na0.01Se1,Pb0.95Ca0.04Na0.01Se1,568.5,93670,0.00093567,0.00010986,1.7014,0.4482,0.0000106758,0.0005499412
3503,10.1021/ja400069s,105,6(a),299,Pb0.95Ca0.04Na0.01Se1,Pb0.95Ca0.04Na0.01Se1,569,93482,0.00093661,0.00011006,1.6997,0.44924,0.0000106972,0.0005510443
3503,10.1021/ja400069s,105,6(a),299,Pb0.95Ca0.04Na0.01Se1,Pb0.95Ca0.04Na0.01Se1,569.5,93293,0.00093756,0.00011026,1.6979,0.45028,0.0000107189,0.000552188
3503,10.1021/ja400069s,105,6(a),299,Pb0.95Ca0.04Na0.01Se1,Pb0.95Ca0.04Na0.01Se1,570,93106,0.0009385,0.00011046,1.6962,0.45131,0.0000107404,0.0005532956
3503,10.1021/ja400069s,105,6(a),299,Pb0.95Ca0.04Na0.01Se1,Pb0.95Ca0.04Na0.01Se1,570.5,92918,0.00093945,0.00011067,1.6945,0.45235,0.0000107622,0.0005544113
3503,10.1021/ja400069s,105,6(a),299,Pb0.95Ca0.04Na0.01Se1,Pb0.95Ca0.04Na0.01Se1,571,92730,0.0009404,0.00011087,1.6927,0.45338,0.000010784,0.0005555621
3503,10.1021/ja400069s,105,6(a),299,Pb0.95Ca0.04Na0.01Se1,Pb0.95Ca0.04Na0.01Se1,571.5,92543,0.00094134,0.00011108,1.691,0.45442,0.0000108058,0.0005566765
3503,10.1021/ja400069s,105,6(a),299,Pb0.95Ca0.04Na0.01Se1,Pb0.95Ca0.04Na0.01Se1,572,92357,0.00094229,0.00011128,1.6893,0.45546,0.0000108275,0.0005577991
3503,10.1021/ja400069s,105,6(a),299,Pb0.95Ca0.04Na0.01Se1,Pb0.95Ca0.04Na0.01Se1,572.5,92170,0.00094324,0.00011148,1.6875,0.45649,0.0000108495,0.000558957
3503,10.1021/ja400069s,105,6(a),299,Pb0.95Ca0.04Na0.01Se1,Pb0.95Ca0.04Na0.01Se1,573,91984,0.00094418,0.00011169,1.6858,0.45753,0.0000108715,0.0005600783
3503,10.1021/ja400069s,105,6(a),299,Pb0.95Ca0.04Na0.01Se1,Pb0.95Ca0.04Na0.01Se1,573.5,91798,0.00094513,0.00011189,1.6841,0.45856,0.0000108935,0.0005612078
3503,10.1021/ja400069s,105,6(a),299,Pb0.95Ca0.04Na0.01Se1,Pb0.95Ca0.04Na0.01Se1,574,91612,0.00094607,0.0001121,1.6823,0.4596,0.0000109156,0.000562367
3503,10.1021/ja400069s,105,6(a),299,Pb0.95Ca0.04Na0.01Se1,Pb0.95Ca0.04Na0.01Se1,574.5,91427,0.00094702,0.0001123,1.6806,0.46064,0.0000109377,0.0005635011
3503,10.1021/ja400069s,105,6(a),299,Pb0.95Ca0.04Na0.01Se1,Pb0.95Ca0.04Na0.01Se1,575,91242,0.00094797,0.00011251,1.6789,0.46167,0.0000109599,0.0005646376
3503,10.1021/ja400069s,105,6(a),299,Pb0.95Ca0.04Na0.01Se1,Pb0.95Ca0.04Na0.01Se1,575.5,91057,0.00094891,0.00011271,1.6772,0.46271,0.0000109821,0.0005657703
3503,10.1021/ja400069s,105,6(a),299,Pb0.95Ca0.04Na0.01Se1,Pb0.95Ca0.04Na0.01Se1,576,90873,0.00094986,0.00011292,1.6755,0.46374,0.0000110044,0.0005669114
3503,10.1021/ja400069s,105,6(a),299,Pb0.95Ca0.04Na0.01Se1,Pb0.95Ca0.04Na0.01Se1,576.5,90688,0.00095081,0.00011312,1.6738,0.46478,0.0000110268,0.0005680547
3503,10.1021/ja400069s,105,6(a),299,Pb0.95Ca0.04Na0.01Se1,Pb0.95Ca0.04Na0.01Se1,577,90504,0.00095175,0.00011333,1.6721,0.46582,0.0000110492,0.0005691944
3503,10.1021/ja400069s,105,6(a),299,Pb0.95Ca0.04Na0.01Se1,Pb0.95Ca0.04Na0.01Se1,577.5,90321,0.0009527,0.00011353,1.6704,0.46685,0.0000110716,0.0005703424
3503,10.1021/ja400069s,105,6(a),299,Pb0.95Ca0.04Na0.01Se1,Pb0.95Ca0.04Na0.01Se1,578,90137,0.00095364,0.00011374,1.6687,0.46789,0.0000110942,0.0005714868
3503,10.1021/ja400069s,105,6(a),299,Pb0.95Ca0.04Na0.01Se1,Pb0.95Ca0.04Na0.01Se1,578.5,89954,0.00095459,0.00011394,1.667,0.46892,0.0000111168,0.0005726395
3503,10.1021/ja400069s,105,6(a),299,Pb0.95Ca0.04Na0.01Se1,Pb0.95Ca0.04Na0.01Se1,579,89771,0.00095554,0.00011415,1.6653,0.46996,0.0000111395,0.0005737945
3503,10.1021/ja400069s,105,6(a),299,Pb0.95Ca0.04Na0.01Se1,Pb0.95Ca0.04Na0.01Se1,579.5,89589,0.00095648,0.00011436,1.6636,0.471,0.0000111621,0.0005749459
3503,10.1021/ja400069s,105,6(a),299,Pb0.95Ca0.04Na0.01Se1,Pb0.95Ca0.04Na0.01Se1,580,89407,0.00095743,0.00011456,1.6619,0.47203,0.0000111848,0.0005761057
3503,10.1021/ja400069s,105,6(a),299,Pb0.95Ca0.04Na0.01Se1,Pb0.95Ca0.04Na0.01Se1,580.5,89225,0.00095838,0.00011477,1.6602,0.47307,0.0000112076,0.0005772678
3503,10.1021/ja400069s,105,6(a),299,Pb0.95Ca0.04Na0.01Se1,Pb0.95Ca0.04Na0.01Se1,581,89043,0.00095932,0.00011498,1.6585,0.4741,0.0000112305,0.0005784263
3503,10.1021/ja400069s,105,6(a),299,Pb0.95Ca0.04Na0.01Se1,Pb0.95Ca0.04Na0.01Se1,581.5,88862,0.00096027,0.00011518,1.6568,0.47514,0.0000112534,0.0005795932
3503,10.1021/ja400069s,105,6(a),299,Pb0.95Ca0.04Na0.01Se1,Pb0.95Ca0.04Na0.01Se1,582,88681,0.00096121,0.00011539,1.6551,0.47618,0.0000112764,0.0005807564
3503,10.1021/ja400069s,105,6(a),299,Pb0.95Ca0.04Na0.01Se1,Pb0.95Ca0.04Na0.01Se1,582.5,88500,0.00096216,0.0001156,1.6534,0.47721,0.0000112994,0.0005819281
3503,10.1021/ja400069s,105,6(a),299,Pb0.95Ca0.04Na0.01Se1,Pb0.95Ca0.04Na0.01Se1,583,88319,0.00096311,0.00011581,1.6517,0.47825,0.0000113226,0.0005831023
3503,10.1021/ja400069s,105,6(a),299,Pb0.95Ca0.04Na0.01Se1,Pb0.95Ca0.04Na0.01Se1,583.5,88139,0.00096405,0.00011601,1.6501,0.47928,0.0000113457,0.0005842373
3503,10.1021/ja400069s,105,6(a),299,Pb0.95Ca0.04Na0.01Se1,Pb0.95Ca0.04Na0.01Se1,584,87959,0.000965,0.00011622,1.6484,0.48032,0.0000113689,0.0005854162
3503,10.1021/ja400069s,105,6(a),299,Pb0.95Ca0.04Na0.01Se1,Pb0.95Ca0.04Na0.01Se1,584.5,87779,0.00096595,0.00011643,1.6467,0.48136,0.0000113922,0.0005865974
3503,10.1021/ja400069s,105,6(a),299,Pb0.95Ca0.04Na0.01Se1,Pb0.95Ca0.04Na0.01Se1,585,87600,0.00096689,0.00011664,1.6451,0.48239,0.0000114155,0.0005877393
3503,10.1021/ja400069s,105,6(a),299,Pb0.95Ca0.04Na0.01Se1,Pb0.95Ca0.04Na0.01Se1,585.5,87421,0.00096784,0.00011685,1.6434,0.48343,0.0000114389,0.0005889254
3503,10.1021/ja400069s,105,6(a),299,Pb0.95Ca0.04Na0.01Se1,Pb0.95Ca0.04Na0.01Se1,586,87242,0.00096878,0.00011706,1.6417,0.48446,0.0000114624,0.0005901078
3503,10.1021/ja400069s,105,6(a),299,Pb0.95Ca0.04Na0.01Se1,Pb0.95Ca0.04Na0.01Se1,586.5,87063,0.00096973,0.00011726,1.6401,0.4855,0.0000114859,0.0005912627
3503,10.1021/ja400069s,105,6(a),299,Pb0.95Ca0.04Na0.01Se1,Pb0.95Ca0.04Na0.01Se1,587,86885,0.00097068,0.00011747,1.6384,0.48654,0.0000115095,0.0005924561
3503,10.1021/ja400069s,105,6(a),299,Pb0.95Ca0.04Na0.01Se1,Pb0.95Ca0.04Na0.01Se1,587.5,86707,0.00097162,0.00011768,1.6367,0.48757,0.0000115331,0.0005936458
3503,10.1021/ja400069s,105,6(a),299,Pb0.95Ca0.04Na0.01Se1,Pb0.95Ca0.04Na0.01Se1,588,86529,0.00097257,0.00011789,1.6351,0.48861,0.0000115568,0.0005948077
3503,10.1021/ja400069s,105,6(a),299,Pb0.95Ca0.04Na0.01Se1,Pb0.95Ca0.04Na0.01Se1,588.5,86352,0.00097352,0.0001181,1.6334,0.48964,0.0000115805,0.0005960083
3503,10.1021/ja400069s,105,6(a),299,Pb0.95Ca0.04Na0.01Se1,Pb0.95Ca0.04Na0.01Se1,589,86174,0.00097446,0.00011831,1.6318,0.49068,0.0000116044,0.0005971688
3503,10.1021/ja400069s,105,6(a),299,Pb0.95Ca0.04Na0.01Se1,Pb0.95Ca0.04Na0.01Se1,589.5,85997,0.00097541,0.00011852,1.6301,0.49172,0.0000116283,0.0005983743
3503,10.1021/ja400069s,105,6(a),299,Pb0.95Ca0.04Na0.01Se1,Pb0.95Ca0.04Na0.01Se1,590,85821,0.00097635,0.00011873,1.6285,0.49275,0.0000116522,0.0005995395
3503,10.1021/ja400069s,105,6(a),299,Pb0.95Ca0.04Na0.01Se1,Pb0.95Ca0.04Na0.01Se1,590.5,85644,0.0009773,0.00011894,1.6268,0.49379,0.0000116762,0.0006007499
3503,10.1021/ja400069s,105,6(a),299,Pb0.95Ca0.04Na0.01Se1,Pb0.95Ca0.04Na0.01Se1,591,85468,0.00097825,0.00011915,1.6252,0.49482,0.0000117003,0.0006019259
3503,10.1021/ja400069s,105,6(a),299,Pb0.95Ca0.04Na0.01Se1,Pb0.95Ca0.04Na0.01Se1,591.5,85293,0.00097919,0.00011936,1.6236,0.49586,0.0000117243,0.0006030981
3503,10.1021/ja400069s,105,6(a),299,Pb0.95Ca0.04Na0.01Se1,Pb0.95Ca0.04Na0.01Se1,592,85117,0.00098014,0.00011957,1.6219,0.4969,0.0000117485,0.0006043159
3503,10.1021/ja400069s,105,6(a),299,Pb0.95Ca0.04Na0.01Se1,Pb0.95Ca0.04Na0.01Se1,592.5,84942,0.00098109,0.00011978,1.6203,0.49793,0.0000117727,0.000605499
3503,10.1021/ja400069s,105,6(a),299,Pb0.95Ca0.04Na0.01Se1,Pb0.95Ca0.04Na0.01Se1,593,84767,0.00098203,0.00011999,1.6187,0.49897,0.000011797,0.0006066782
3503,10.1021/ja400069s,105,6(a),299,Pb0.95Ca0.04Na0.01Se1,Pb0.95Ca0.04Na0.01Se1,593.5,84592,0.00098298,0.0001202,1.617,0.5,0.0000118214,0.0006079035
3503,10.1021/ja400069s,105,6(a),299,Pb0.95Ca0.04Na0.01Se1,Pb0.95Ca0.04Na0.01Se1,594,84418,0.00098392,0.00012041,1.6154,0.50104,0.0000118458,0.0006090875
3503,10.1021/ja400069s,105,6(a),299,Pb0.95Ca0.04Na0.01Se1,Pb0.95Ca0.04Na0.01Se1,594.5,84243,0.00098487,0.00012063,1.6138,0.50208,0.0000118704,0.0006102801
3503,10.1021/ja400069s,105,6(a),299,Pb0.95Ca0.04Na0.01Se1,Pb0.95Ca0.04Na0.01Se1,595,84070,0.00098582,0.00012084,1.6122,0.50311,0.0000118948,0.000611475
3503,10.1021/ja400069s,105,6(a),299,Pb0.95Ca0.04Na0.01Se1,Pb0.95Ca0.04Na0.01Se1,595.5,83896,0.00098676,0.00012105,1.6105,0.50415,0.0000119195,0.0006127041
3503,10.1021/ja400069s,105,6(a),299,Pb0.95Ca0.04Na0.01Se1,Pb0.95Ca0.04Na0.01Se1,596,83723,0.00098771,0.00012126,1.6089,0.50518,0.0000119441,0.0006139039
3503,10.1021/ja400069s,105,6(a),299,Pb0.95Ca0.04Na0.01Se1,Pb0.95Ca0.04Na0.01Se1,596.5,83550,0.00098866,0.00012147,1.6073,0.50622,0.0000119689,0.0006151061
3503,10.1021/ja400069s,105,6(a),299,Pb0.95Ca0.04Na0.01Se1,Pb0.95Ca0.04Na0.01Se1,597,83377,0.0009896,0.00012168,1.6057,0.50726,0.0000119937,0.0006163044
3503,10.1021/ja400069s,105,6(a),299,Pb0.95Ca0.04Na0.01Se1,Pb0.95Ca0.04Na0.01Se1,597.5,83204,0.00099055,0.00012189,1.6041,0.50829,0.0000120187,0.0006175114
3503,10.1021/ja400069s,105,6(a),299,Pb0.95Ca0.04Na0.01Se1,Pb0.95Ca0.04Na0.01Se1,598,83032,0.00099149,0.00012211,1.6025,0.50933,0.0000120435,0.0006187145
3503,10.1021/ja400069s,105,6(a),299,Pb0.95Ca0.04Na0.01Se1,Pb0.95Ca0.04Na0.01Se1,598.5,82860,0.00099244,0.00012232,1.6009,0.51036,0.0000120685,0.0006199263
3503,10.1021/ja400069s,105,6(a),299,Pb0.95Ca0.04Na0.01Se1,Pb0.95Ca0.04Na0.01Se1,599,82688,0.00099339,0.00012253,1.5993,0.5114,0.0000120937,0.0006211405
3503,10.1021/ja400069s,105,6(a),299,Pb0.95Ca0.04Na0.01Se1,Pb0.95Ca0.04Na0.01Se1,599.5,82517,0.00099433,0.00012274,1.5977,0.51244,0.0000121187,0.0006223509
3503,10.1021/ja400069s,105,6(a),299,Pb0.95Ca0.04Na0.01Se1,Pb0.95Ca0.04Na0.01Se1,600,82346,0.00099528,0.00012296,1.5961,0.51347,0.0000121439,0.00062357
3503,10.1021/ja400069s,105,6(a),299,Pb0.95Ca0.04Na0.01Se1,Pb0.95Ca0.04Na0.01Se1,600.5,82175,0.00099623,0.00012317,1.5945,0.51451,0.0000121692,0.0006247915
3503,10.1021/ja400069s,105,6(a),299,Pb0.95Ca0.04Na0.01Se1,Pb0.95Ca0.04Na0.01Se1,601,82004,0.00099717,0.00012338,1.5929,0.51554,0.0000121945,0.0006260092
3503,10.1021/ja400069s,105,6(a),299,Pb0.95Ca0.04Na0.01Se1,Pb0.95Ca0.04Na0.01Se1,601.5,81834,0.00099812,0.00012359,1.5913,0.51658,0.0000122199,0.0006272356
3503,10.1021/ja400069s,105,6(a),299,Pb0.95Ca0.04Na0.01Se1,Pb0.95Ca0.04Na0.01Se1,602,81664,0.00099906,0.00012381,1.5897,0.51762,0.0000122453,0.0006284582
3503,10.1021/ja400069s,105,6(a),299,Pb0.95Ca0.04Na0.01Se1,Pb0.95Ca0.04Na0.01Se1,602.5,81494,0.001,0.00012402,1.5881,0.51865,0.0000122708,0.0006296833
3503,10.1021/ja400069s,105,6(a),299,Pb0.95Ca0.04Na0.01Se1,Pb0.95Ca0.04Na0.01Se1,603,81325,0.001001,0.00012423,1.5865,0.51969,0.0000122963,0.0006309486
3503,10.1021/ja400069s,105,6(a),299,Pb0.95Ca0.04Na0.01Se1,Pb0.95Ca0.04Na0.01Se1,603.5,81155,0.0010019,0.00012445,1.5849,0.52072,0.0000123221,0.0006321534
3503,10.1021/ja400069s,105,6(a),299,Pb0.95Ca0.04Na0.01Se1,Pb0.95Ca0.04Na0.01Se1,604,80986,0.0010028,0.00012466,1.5834,0.52176,0.0000123478,0.0006333207
3503,10.1021/ja400069s,105,6(a),299,Pb0.95Ca0.04Na0.01Se1,Pb0.95Ca0.04Na0.01Se1,604.5,80818,0.0010038,0.00012488,1.5818,0.5228,0.0000123735,0.0006345935
3503,10.1021/ja400069s,105,6(a),299,Pb0.95Ca0.04Na0.01Se1,Pb0.95Ca0.04Na0.01Se1,605,80649,0.0010047,0.00012509,1.5802,0.52383,0.0000123994,0.0006358056
3503,10.1021/ja400069s,105,6(a),299,Pb0.95Ca0.04Na0.01Se1,Pb0.95Ca0.04Na0.01Se1,605.5,80481,0.0010057,0.0001253,1.5786,0.52487,0.0000124253,0.0006370835
3503,10.1021/ja400069s,105,6(a),299,Pb0.95Ca0.04Na0.01Se1,Pb0.95Ca0.04Na0.01Se1,606,80313,0.0010066,0.00012552,1.5771,0.5259,0.0000124513,0.0006382601
3503,10.1021/ja400069s,105,6(a),299,Pb0.95Ca0.04Na0.01Se1,Pb0.95Ca0.04Na0.01Se1,606.5,80145,0.0010076,0.00012573,1.5755,0.52694,0.0000124774,0.000639543
3503,10.1021/ja400069s,105,6(a),299,Pb0.95Ca0.04Na0.01Se1,Pb0.95Ca0.04Na0.01Se1,607,79978,0.0010085,0.00012595,1.5739,0.52798,0.0000125034,0.000640765
3503,10.1021/ja400069s,105,6(a),299,Pb0.95Ca0.04Na0.01Se1,Pb0.95Ca0.04Na0.01Se1,607.5,79811,0.0010095,0.00012616,1.5724,0.52901,0.0000125296,0.0006420122
3503,10.1021/ja400069s,105,6(a),299,Pb0.95Ca0.04Na0.01Se1,Pb0.95Ca0.04Na0.01Se1,608,79644,0.0010104,0.00012637,1.5708,0.53005,0.0000125559,0.0006432391
3503,10.1021/ja400069s,105,6(a),299,Pb0.95Ca0.04Na0.01Se1,Pb0.95Ca0.04Na0.01Se1,608.5,79478,0.0010114,0.00012659,1.5692,0.53108,0.0000125821,0.0006445322
3503,10.1021/ja400069s,105,6(a),299,Pb0.95Ca0.04Na0.01Se1,Pb0.95Ca0.04Na0.01Se1,609,79311,0.0010123,0.0001268,1.5677,0.53212,0.0000126086,0.000645723
3503,10.1021/ja400069s,105,6(a),299,Pb0.95Ca0.04Na0.01Se1,Pb0.95Ca0.04Na0.01Se1,609.5,79145,0.0010133,0.00012702,1.5661,0.53316,0.000012635,0.0006470213
3503,10.1021/ja400069s,105,6(a),299,Pb0.95Ca0.04Na0.01Se1,Pb0.95Ca0.04Na0.01Se1,610,78980,0.0010142,0.00012723,1.5646,0.53419,0.0000126614,0.0006482168
3503,10.1021/ja400069s,105,6(a),299,Pb0.95Ca0.04Na0.01Se1,Pb0.95Ca0.04Na0.01Se1,610.5,78814,0.0010152,0.00012745,1.563,0.53523,0.0000126881,0.0006495202
3503,10.1021/ja400069s,105,6(a),299,Pb0.95Ca0.04Na0.01Se1,Pb0.95Ca0.04Na0.01Se1,611,78649,0.0010161,0.00012766,1.5615,0.53626,0.0000127147,0.0006507205
3503,10.1021/ja400069s,105,6(a),299,Pb0.95Ca0.04Na0.01Se1,Pb0.95Ca0.04Na0.01Se1,611.5,78484,0.001017,0.00012788,1.5599,0.5373,0.0000127415,0.0006519649
3503,10.1021/ja400069s,105,6(a),299,Pb0.95Ca0.04Na0.01Se1,Pb0.95Ca0.04Na0.01Se1,612,78319,0.001018,0.0001281,1.5584,0.53834,0.0000127683,0.0006532341
3503,10.1021/ja400069s,105,6(a),299,Pb0.95Ca0.04Na0.01Se1,Pb0.95Ca0.04Na0.01Se1,612.5,78155,0.0010189,0.00012831,1.5568,0.53937,0.0000127951,0.0006544836
3503,10.1021/ja400069s,105,6(a),299,Pb0.95Ca0.04Na0.01Se1,Pb0.95Ca0.04Na0.01Se1,613,77990,0.0010199,0.00012853,1.5553,0.54041,0.0000128222,0.0006557577
3503,10.1021/ja400069s,105,6(a),299,Pb0.95Ca0.04Na0.01Se1,Pb0.95Ca0.04Na0.01Se1,613.5,77827,0.0010208,0.00012874,1.5538,0.54144,0.000012849,0.00065697
3503,10.1021/ja400069s,105,6(a),299,Pb0.95Ca0.04Na0.01Se1,Pb0.95Ca0.04Na0.01Se1,614,77663,0.0010218,0.00012896,1.5522,0.54248,0.0000128761,0.0006582915
3503,10.1021/ja400069s,105,6(a),299,Pb0.95Ca0.04Na0.01Se1,Pb0.95Ca0.04Na0.01Se1,614.5,77500,0.0010227,0.00012917,1.5507,0.54352,0.0000129032,0.0006595086
3503,10.1021/ja400069s,105,6(a),299,Pb0.95Ca0.04Na0.01Se1,Pb0.95Ca0.04Na0.01Se1,615,77336,0.0010237,0.00012939,1.5492,0.54455,0.0000129306,0.0006607927
3503,10.1021/ja400069s,105,6(a),299,Pb0.95Ca0.04Na0.01Se1,Pb0.95Ca0.04Na0.01Se1,615.5,77174,0.0010246,0.00012961,1.5477,0.54559,0.0000129577,0.0006620146
3503,10.1021/ja400069s,105,6(a),299,Pb0.95Ca0.04Na0.01Se1,Pb0.95Ca0.04Na0.01Se1,616,77011,0.0010256,0.00012982,1.5461,0.54662,0.0000129852,0.0006633465
3503,10.1021/ja400069s,105,6(a),299,Pb0.95Ca0.04Na0.01Se1,Pb0.95Ca0.04Na0.01Se1,616.5,76849,0.0010265,0.00013004,1.5446,0.54766,0.0000130125,0.0006645734
3503,10.1021/ja400069s,105,6(a),299,Pb0.95Ca0.04Na0.01Se1,Pb0.95Ca0.04Na0.01Se1,617,76687,0.0010275,0.00013026,1.5431,0.5487,0.00001304,0.0006658674
3503,10.1021/ja400069s,105,6(a),299,Pb0.95Ca0.04Na0.01Se1,Pb0.95Ca0.04Na0.01Se1,617.5,76525,0.0010284,0.00013047,1.5416,0.54973,0.0000130676,0.0006670991
3503,10.1021/ja400069s,105,6(a),299,Pb0.95Ca0.04Na0.01Se1,Pb0.95Ca0.04Na0.01Se1,618,76363,0.0010293,0.00013069,1.5401,0.55077,0.0000130953,0.0006683332
3503,10.1021/ja400069s,105,6(a),299,Pb0.95Ca0.04Na0.01Se1,Pb0.95Ca0.04Na0.01Se1,618.5,76202,0.0010303,0.00013091,1.5385,0.5518,0.000013123,0.0006696783
3503,10.1021/ja400069s,105,6(a),299,Pb0.95Ca0.04Na0.01Se1,Pb0.95Ca0.04Na0.01Se1,619,76041,0.0010312,0.00013112,1.537,0.55284,0.0000131508,0.0006709174
3503,10.1021/ja400069s,105,6(a),299,Pb0.95Ca0.04Na0.01Se1,Pb0.95Ca0.04Na0.01Se1,619.5,75880,0.0010322,0.00013134,1.5355,0.55388,0.0000131787,0.000672224
3503,10.1021/ja400069s,105,6(a),299,Pb0.95Ca0.04Na0.01Se1,Pb0.95Ca0.04Na0.01Se1,620,75720,0.0010331,0.00013156,1.534,0.55491,0.0000132066,0.0006734681
3503,10.1021/ja400069s,105,6(a),299,Pb0.95Ca0.04Na0.01Se1,Pb0.95Ca0.04Na0.01Se1,620.5,75559,0.0010341,0.00013177,1.5325,0.55595,0.0000132347,0.0006747798
3503,10.1021/ja400069s,105,6(a),299,Pb0.95Ca0.04Na0.01Se1,Pb0.95Ca0.04Na0.01Se1,621,75399,0.001035,0.00013199,1.531,0.55699,0.0000132628,0.0006760287
3503,10.1021/ja400069s,105,6(a),299,Pb0.95Ca0.04Na0.01Se1,Pb0.95Ca0.04Na0.01Se1,621.5,75240,0.001036,0.00013221,1.5295,0.55802,0.0000132908,0.0006773455
3503,10.1021/ja400069s,105,6(a),299,Pb0.95Ca0.04Na0.01Se1,Pb0.95Ca0.04Na0.01Se1,622,75080,0.0010369,0.00013243,1.528,0.55906,0.0000133191,0.0006785995
3503,10.1021/ja400069s,105,6(a),299,Pb0.95Ca0.04Na0.01Se1,Pb0.95Ca0.04Na0.01Se1,622.5,74921,0.0010379,0.00013264,1.5265,0.56009,0.0000133474,0.0006799214
3503,10.1021/ja400069s,105,6(a),299,Pb0.95Ca0.04Na0.01Se1,Pb0.95Ca0.04Na0.01Se1,623,74762,0.0010388,0.00013286,1.525,0.56113,0.0000133758,0.0006811803
3503,10.1021/ja400069s,105,6(a),299,Pb0.95Ca0.04Na0.01Se1,Pb0.95Ca0.04Na0.01Se1,623.5,74603,0.0010398,0.00013308,1.5235,0.56217,0.0000134043,0.0006825074
3503,10.1021/ja400069s,105,6(a),299,Pb0.95Ca0.04Na0.01Se1,Pb0.95Ca0.04Na0.01Se1,624,74445,0.0010407,0.0001333,1.5221,0.5632,0.0000134327,0.0006837264
3503,10.1021/ja400069s,105,6(a),299,Pb0.95Ca0.04Na0.01Se1,Pb0.95Ca0.04Na0.01Se1,624.5,74287,0.0010416,0.00013351,1.5206,0.56424,0.0000134613,0.0006849928
3503,10.1021/ja400069s,105,6(a),299,Pb0.95Ca0.04Na0.01Se1,Pb0.95Ca0.04Na0.01Se1,625,74129,0.0010426,0.00013373,1.5191,0.56527,0.00001349,0.0006863274
3503,10.1021/ja400069s,105,6(a),299,Pb0.95Ca0.04Na0.01Se1,Pb0.95Ca0.04Na0.01Se1,625.5,73971,0.0010435,0.00013395,1.5176,0.56631,0.0000135188,0.0006875988
3503,10.1021/ja400069s,105,6(a),299,Pb0.95Ca0.04Na0.01Se1,Pb0.95Ca0.04Na0.01Se1,626,73814,0.0010445,0.00013417,1.5161,0.56735,0.0000135476,0.0006889387
3503,10.1021/ja400069s,105,6(a),299,Pb0.95Ca0.04Na0.01Se1,Pb0.95Ca0.04Na0.01Se1,626.5,73657,0.0010454,0.00013439,1.5146,0.56838,0.0000135764,0.0006902152
3503,10.1021/ja400069s,105,6(a),299,Pb0.95Ca0.04Na0.01Se1,Pb0.95Ca0.04Na0.01Se1,627,73500,0.0010464,0.00013461,1.5132,0.56942,0.0000136054,0.0006915147
3503,10.1021/ja400069s,105,6(a),299,Pb0.95Ca0.04Na0.01Se1,Pb0.95Ca0.04Na0.01Se1,627.5,73343,0.0010473,0.00013482,1.5117,0.57045,0.0000136346,0.0006927962
3503,10.1021/ja400069s,105,6(a),299,Pb0.95Ca0.04Na0.01Se1,Pb0.95Ca0.04Na0.01Se1,628,73187,0.0010483,0.00013504,1.5102,0.57149,0.0000136636,0.0006941465
3503,10.1021/ja400069s,105,6(a),299,Pb0.95Ca0.04Na0.01Se1,Pb0.95Ca0.04Na0.01Se1,628.5,73031,0.0010492,0.00013526,1.5088,0.57253,0.0000136928,0.0006953871
3503,10.1021/ja400069s,105,6(a),299,Pb0.95Ca0.04Na0.01Se1,Pb0.95Ca0.04Na0.01Se1,629,72875,0.0010502,0.00013548,1.5073,0.57356,0.0000137221,0.0006967425
3503,10.1021/ja400069s,105,6(a),299,Pb0.95Ca0.04Na0.01Se1,Pb0.95Ca0.04Na0.01Se1,629.5,72719,0.0010511,0.0001357,1.5058,0.5746,0.0000137516,0.0006980343
3503,10.1021/ja400069s,105,6(a),299,Pb0.95Ca0.04Na0.01Se1,Pb0.95Ca0.04Na0.01Se1,630,72564,0.0010521,0.00013592,1.5044,0.57563,0.0000137809,0.0006993486
3503,10.1021/ja400069s,105,6(a),299,Pb0.95Ca0.04Na0.01Se1,Pb0.95Ca0.04Na0.01Se1,630.5,72409,0.001053,0.00013614,1.5029,0.57667,0.0000138104,0.0007006454
3503,10.1021/ja400069s,105,6(a),299,Pb0.95Ca0.04Na0.01Se1,Pb0.95Ca0.04Na0.01Se1,631,72254,0.0010539,0.00013635,1.5015,0.57771,0.0000138401,0.0007018981
3503,10.1021/ja400069s,105,6(a),299,Pb0.95Ca0.04Na0.01Se1,Pb0.95Ca0.04Na0.01Se1,631.5,72099,0.0010549,0.00013657,1.5,0.57874,0.0000138698,0.0007032667
3503,10.1021/ja400069s,105,6(a),299,Pb0.95Ca0.04Na0.01Se1,Pb0.95Ca0.04Na0.01Se1,632,71945,0.0010558,0.00013679,1.4986,0.57978,0.0000138995,0.0007045242
3503,10.1021/ja400069s,105,6(a),299,Pb0.95Ca0.04Na0.01Se1,Pb0.95Ca0.04Na0.01Se1,632.5,71791,0.0010568,0.00013701,1.4971,0.58081,0.0000139293,0.0007058981
3503,10.1021/ja400069s,105,6(a),299,Pb0.95Ca0.04Na0.01Se1,Pb0.95Ca0.04Na0.01Se1,633,71637,0.0010577,0.00013723,1.4957,0.58185,0.0000139593,0.0007071605
3503,10.1021/ja400069s,105,6(a),299,Pb0.95Ca0.04Na0.01Se1,Pb0.95Ca0.04Na0.01Se1,633.5,71483,0.0010587,0.00013745,1.4942,0.58289,0.0000139893,0.0007085397
3503,10.1021/ja400069s,105,6(a),299,Pb0.95Ca0.04Na0.01Se1,Pb0.95Ca0.04Na0.01Se1,634,71330,0.0010596,0.00013767,1.4928,0.58392,0.0000140193,0.0007098071
3503,10.1021/ja400069s,105,6(a),299,Pb0.95Ca0.04Na0.01Se1,Pb0.95Ca0.04Na0.01Se1,634.5,71177,0.0010606,0.00013789,1.4913,0.58496,0.0000140495,0.0007111916
3503,10.1021/ja400069s,105,6(a),299,Pb0.95Ca0.04Na0.01Se1,Pb0.95Ca0.04Na0.01Se1,635,71024,0.0010615,0.00013811,1.4899,0.58599,0.0000140797,0.0007124639
3503,10.1021/ja400069s,105,6(a),299,Pb0.95Ca0.04Na0.01Se1,Pb0.95Ca0.04Na0.01Se1,635.5,70872,0.0010625,0.00013833,1.4885,0.58703,0.0000141099,0.0007138058
3503,10.1021/ja400069s,105,6(a),299,Pb0.95Ca0.04Na0.01Se1,Pb0.95Ca0.04Na0.01Se1,636,70719,0.0010634,0.00013855,1.487,0.58807,0.0000141405,0.0007151311
3503,10.1021/ja400069s,105,6(a),299,Pb0.95Ca0.04Na0.01Se1,Pb0.95Ca0.04Na0.01Se1,636.5,70567,0.0010644,0.00013877,1.4856,0.5891,0.0000141709,0.0007164782
3503,10.1021/ja400069s,105,6(a),299,Pb0.95Ca0.04Na0.01Se1,Pb0.95Ca0.04Na0.01Se1,637,70416,0.0010653,0.00013899,1.4842,0.59014,0.0000142013,0.0007177604
3503,10.1021/ja400069s,105,6(a),299,Pb0.95Ca0.04Na0.01Se1,Pb0.95Ca0.04Na0.01Se1,637.5,70264,0.0010662,0.00013921,1.4827,0.59117,0.000014232,0.0007190935
3503,10.1021/ja400069s,105,6(a),299,Pb0.95Ca0.04Na0.01Se1,Pb0.95Ca0.04Na0.01Se1,638,70113,0.0010672,0.00013943,1.4813,0.59221,0.0000142627,0.0007204483
3503,10.1021/ja400069s,105,6(a),299,Pb0.95Ca0.04Na0.01Se1,Pb0.95Ca0.04Na0.01Se1,638.5,69962,0.0010681,0.00013965,1.4799,0.59325,0.0000142935,0.000721738
3503,10.1021/ja400069s,105,6(a),299,Pb0.95Ca0.04Na0.01Se1,Pb0.95Ca0.04Na0.01Se1,639,69811,0.0010691,0.00013987,1.4785,0.59428,0.0000143244,0.0007230977
3503,10.1021/ja400069s,105,6(a),299,Pb0.95Ca0.04Na0.01Se1,Pb0.95Ca0.04Na0.01Se1,639.5,69660,0.00107,0.00014009,1.4771,0.59532,0.0000143554,0.0007243924
3503,10.1021/ja400069s,105,6(a),299,Pb0.95Ca0.04Na0.01Se1,Pb0.95Ca0.04Na0.01Se1,640,69510,0.001071,0.00014031,1.4756,0.59635,0.0000143864,0.0007258065
3503,10.1021/ja400069s,105,6(a),299,Pb0.95Ca0.04Na0.01Se1,Pb0.95Ca0.04Na0.01Se1,640.5,69360,0.0010719,0.00014053,1.4742,0.59739,0.0000144175,0.0007271062
3503,10.1021/ja400069s,105,6(a),299,Pb0.95Ca0.04Na0.01Se1,Pb0.95Ca0.04Na0.01Se1,641,69210,0.0010729,0.00014075,1.4728,0.59843,0.0000144488,0.0007284764
3503,10.1021/ja400069s,105,6(a),299,Pb0.95Ca0.04Na0.01Se1,Pb0.95Ca0.04Na0.01Se1,641.5,69060,0.0010738,0.00014097,1.4714,0.59946,0.0000144802,0.0007297812
3503,10.1021/ja400069s,105,6(a),299,Pb0.95Ca0.04Na0.01Se1,Pb0.95Ca0.04Na0.01Se1,642,68911,0.0010748,0.00014119,1.47,0.6005,0.0000145115,0.0007311565
3503,10.1021/ja400069s,105,6(a),299,Pb0.95Ca0.04Na0.01Se1,Pb0.95Ca0.04Na0.01Se1,642.5,68762,0.0010757,0.00014141,1.4686,0.60153,0.0000145429,0.0007324663
3503,10.1021/ja400069s,105,6(a),299,Pb0.95Ca0.04Na0.01Se1,Pb0.95Ca0.04Na0.01Se1,643,68613,0.0010767,0.00014163,1.4672,0.60257,0.0000145745,0.0007338468
3503,10.1021/ja400069s,105,6(a),299,Pb0.95Ca0.04Na0.01Se1,Pb0.95Ca0.04Na0.01Se1,643.5,68465,0.0010776,0.00014185,1.4658,0.60361,0.000014606,0.0007351617
3503,10.1021/ja400069s,105,6(a),299,Pb0.95Ca0.04Na0.01Se1,Pb0.95Ca0.04Na0.01Se1,644,68316,0.0010785,0.00014207,1.4644,0.60464,0.0000146379,0.0007364791
3503,10.1021/ja400069s,105,6(a),299,Pb0.95Ca0.04Na0.01Se1,Pb0.95Ca0.04Na0.01Se1,644.5,68168,0.0010795,0.00014229,1.463,0.60568,0.0000146696,0.0007378674
3503,10.1021/ja400069s,105,6(a),299,Pb0.95Ca0.04Na0.01Se1,Pb0.95Ca0.04Na0.01Se1,645,68020,0.0010804,0.00014251,1.4616,0.60671,0.0000147016,0.0007391899
3503,10.1021/ja400069s,105,6(a),299,Pb0.95Ca0.04Na0.01Se1,Pb0.95Ca0.04Na0.01Se1,645.5,67873,0.0010814,0.00014273,1.4602,0.60775,0.0000147334,0.0007405835
3503,10.1021/ja400069s,105,6(a),299,Pb0.95Ca0.04Na0.01Se1,Pb0.95Ca0.04Na0.01Se1,646,67725,0.0010823,0.00014295,1.4588,0.60879,0.0000147656,0.0007419112
3503,10.1021/ja400069s,105,6(a),299,Pb0.95Ca0.04Na0.01Se1,Pb0.95Ca0.04Na0.01Se1,646.5,67578,0.0010833,0.00014317,1.4574,0.60982,0.0000147977,0.00074331
3503,10.1021/ja400069s,105,6(a),299,Pb0.95Ca0.04Na0.01Se1,Pb0.95Ca0.04Na0.01Se1,647,67432,0.0010842,0.00014339,1.4561,0.61086,0.0000148298,0.0007445917
3503,10.1021/ja400069s,105,6(a),299,Pb0.95Ca0.04Na0.01Se1,Pb0.95Ca0.04Na0.01Se1,647.5,67285,0.0010852,0.00014361,1.4547,0.61189,0.0000148622,0.0007459957
3503,10.1021/ja400069s,105,6(a),299,Pb0.95Ca0.04Na0.01Se1,Pb0.95Ca0.04Na0.01Se1,648,67139,0.0010861,0.00014384,1.4533,0.61293,0.0000148945,0.0007473337
3503,10.1021/ja400069s,105,6(a),299,Pb0.95Ca0.04Na0.01Se1,Pb0.95Ca0.04Na0.01Se1,648.5,66992,0.0010871,0.00014406,1.4519,0.61397,0.0000149272,0.000748743
3503,10.1021/ja400069s,105,6(a),299,Pb0.95Ca0.04Na0.01Se1,Pb0.95Ca0.04Na0.01Se1,649,66847,0.001088,0.00014428,1.4505,0.615,0.0000149595,0.0007500862
3503,10.1021/ja400069s,105,6(a),299,Pb0.95Ca0.04Na0.01Se1,Pb0.95Ca0.04Na0.01Se1,649.5,66701,0.001089,0.0001445,1.4492,0.61604,0.0000149923,0.0007514491
3503,10.1021/ja400069s,105,6(a),299,Pb0.95Ca0.04Na0.01Se1,Pb0.95Ca0.04Na0.01Se1,650,66556,0.0010899,0.00014472,1.4478,0.61707,0.0000150249,0.0007527973
3503,10.1021/ja400069s,105,6(a),299,Pb0.95Ca0.04Na0.01Se1,Pb0.95Ca0.04Na0.01Se1,650.5,66410,0.0010909,0.00014494,1.4464,0.61811,0.000015058,0.0007542174
3503,10.1021/ja400069s,105,6(a),299,Pb0.95Ca0.04Na0.01Se1,Pb0.95Ca0.04Na0.01Se1,651,66265,0.0010918,0.00014516,1.4451,0.61915,0.0000150909,0.0007555186
3503,10.1021/ja400069s,105,6(a),299,Pb0.95Ca0.04Na0.01Se1,Pb0.95Ca0.04Na0.01Se1,651.5,66121,0.0010927,0.00014538,1.4437,0.62018,0.0000151238,0.0007568747
3503,10.1021/ja400069s,105,6(a),299,Pb0.95Ca0.04Na0.01Se1,Pb0.95Ca0.04Na0.01Se1,652,65976,0.0010937,0.0001456,1.4423,0.62122,0.000015157,0.0007583027
3503,10.1021/ja400069s,105,6(a),299,Pb0.95Ca0.04Na0.01Se1,Pb0.95Ca0.04Na0.01Se1,652.5,65832,0.0010946,0.00014583,1.441,0.62225,0.0000151902,0.0007596114
3503,10.1021/ja400069s,105,6(a),299,Pb0.95Ca0.04Na0.01Se1,Pb0.95Ca0.04Na0.01Se1,653,65688,0.0010956,0.00014605,1.4396,0.62329,0.0000152235,0.0007610447
3503,10.1021/ja400069s,105,6(a),299,Pb0.95Ca0.04Na0.01Se1,Pb0.95Ca0.04Na0.01Se1,653.5,65545,0.0010965,0.00014627,1.4383,0.62433,0.0000152567,0.0007623583
3503,10.1021/ja400069s,105,6(a),299,Pb0.95Ca0.04Na0.01Se1,Pb0.95Ca0.04Na0.01Se1,654,65401,0.0010975,0.00014649,1.4369,0.62536,0.0000152903,0.0007637971
3503,10.1021/ja400069s,105,6(a),299,Pb0.95Ca0.04Na0.01Se1,Pb0.95Ca0.04Na0.01Se1,654.5,65258,0.0010984,0.00014671,1.4356,0.6264,0.0000153238,0.0007651156
3503,10.1021/ja400069s,105,6(a),299,Pb0.95Ca0.04Na0.01Se1,Pb0.95Ca0.04Na0.01Se1,655,65115,0.0010994,0.00014693,1.4342,0.62743,0.0000153574,0.0007665598
3503,10.1021/ja400069s,105,6(a),299,Pb0.95Ca0.04Na0.01Se1,Pb0.95Ca0.04Na0.01Se1,655.5,64972,0.0011003,0.00014715,1.4329,0.62847,0.0000153912,0.0007678833
3503,10.1021/ja400069s,105,6(a),299,Pb0.95Ca0.04Na0.01Se1,Pb0.95Ca0.04Na0.01Se1,656,64830,0.0011013,0.00014738,1.4315,0.62951,0.000015425,0.0007693329
3503,10.1021/ja400069s,105,6(a),299,Pb0.95Ca0.04Na0.01Se1,Pb0.95Ca0.04Na0.01Se1,656.5,64688,0.0011022,0.0001476,1.4302,0.63054,0.0000154588,0.0007706614
3503,10.1021/ja400069s,105,6(a),299,Pb0.95Ca0.04Na0.01Se1,Pb0.95Ca0.04Na0.01Se1,657,64546,0.0011032,0.00014782,1.4288,0.63158,0.0000154928,0.0007721165
3503,10.1021/ja400069s,105,6(a),299,Pb0.95Ca0.04Na0.01Se1,Pb0.95Ca0.04Na0.01Se1,657.5,64404,0.0011041,0.00014804,1.4275,0.63261,0.000015527,0.0007734501
3503,10.1021/ja400069s,105,6(a),299,Pb0.95Ca0.04Na0.01Se1,Pb0.95Ca0.04Na0.01Se1,658,64262,0.001105,0.00014826,1.4262,0.63365,0.0000155613,0.0007747861
3503,10.1021/ja400069s,105,6(a),299,Pb0.95Ca0.04Na0.01Se1,Pb0.95Ca0.04Na0.01Se1,658.5,64121,0.001106,0.00014848,1.4248,0.63469,0.0000155955,0.0007762493
3503,10.1021/ja400069s,105,6(a),299,Pb0.95Ca0.04Na0.01Se1,Pb0.95Ca0.04Na0.01Se1,659,63980,0.0011069,0.00014871,1.4235,0.63572,0.0000156299,0.0007775904
3503,10.1021/ja400069s,105,6(a),299,Pb0.95Ca0.04Na0.01Se1,Pb0.95Ca0.04Na0.01Se1,659.5,63839,0.0011079,0.00014893,1.4222,0.63676,0.0000156644,0.0007790044
3503,10.1021/ja400069s,105,6(a),299,Pb0.95Ca0.04Na0.01Se1,Pb0.95Ca0.04Na0.01Se1,660,63698,0.0011088,0.00014915,1.4208,0.63779,0.0000156991,0.0007804054
3503,10.1021/ja400069s,105,6(a),299,Pb0.95Ca0.04Na0.01Se1,Pb0.95Ca0.04Na0.01Se1,660.5,63558,0.0011098,0.00014937,1.4195,0.63883,0.0000157337,0.0007818246
3503,10.1021/ja400069s,105,6(a),299,Pb0.95Ca0.04Na0.01Se1,Pb0.95Ca0.04Na0.01Se1,661,63418,0.0011107,0.00014959,1.4182,0.63987,0.0000157684,0.0007831759
3503,10.1021/ja400069s,105,6(a),299,Pb0.95Ca0.04Na0.01Se1,Pb0.95Ca0.04Na0.01Se1,661.5,63278,0.0011117,0.00014982,1.4169,0.6409,0.0000158033,0.0007846002
3503,10.1021/ja400069s,105,6(a),299,Pb0.95Ca0.04Na0.01Se1,Pb0.95Ca0.04Na0.01Se1,662,63139,0.0011126,0.00015004,1.4156,0.64194,0.0000158381,0.0007859565
3503,10.1021/ja400069s,105,6(a),299,Pb0.95Ca0.04Na0.01Se1,Pb0.95Ca0.04Na0.01Se1,662.5,62999,0.0011136,0.00015026,1.4142,0.64297,0.0000158733,0.0007874417
3503,10.1021/ja400069s,105,6(a),299,Pb0.95Ca0.04Na0.01Se1,Pb0.95Ca0.04Na0.01Se1,663,62860,0.0011145,0.00015048,1.4129,0.64401,0.0000159084,0.0007888032
3503,10.1021/ja400069s,105,6(a),299,Pb0.95Ca0.04Na0.01Se1,Pb0.95Ca0.04Na0.01Se1,663.5,62721,0.0011155,0.0001507,1.4116,0.64505,0.0000159436,0.000790238
3503,10.1021/ja400069s,105,6(a),299,Pb0.95Ca0.04Na0.01Se1,Pb0.95Ca0.04Na0.01Se1,664,62582,0.0011164,0.00015093,1.4103,0.64608,0.000015979,0.0007916046
3503,10.1021/ja400069s,105,6(a),299,Pb0.95Ca0.04Na0.01Se1,Pb0.95Ca0.04Na0.01Se1,664.5,62444,0.0011173,0.00015115,1.409,0.64712,0.0000160143,0.0007929737
3503,10.1021/ja400069s,105,6(a),299,Pb0.95Ca0.04Na0.01Se1,Pb0.95Ca0.04Na0.01Se1,665,62306,0.0011183,0.00015137,1.4077,0.64815,0.0000160498,0.0007944164
3503,10.1021/ja400069s,105,6(a),299,Pb0.95Ca0.04Na0.01Se1,Pb0.95Ca0.04Na0.01Se1,665.5,62168,0.0011192,0.00015159,1.4064,0.64919,0.0000160854,0.0007957907
3503,10.1021/ja400069s,105,6(a),299,Pb0.95Ca0.04Na0.01Se1,Pb0.95Ca0.04Na0.01Se1,666,62030,0.0011202,0.00015181,1.4051,0.65023,0.0000161212,0.0007972386
3503,10.1021/ja400069s,105,6(a),299,Pb0.95Ca0.04Na0.01Se1,Pb0.95Ca0.04Na0.01Se1,666.5,61893,0.0011211,0.00015204,1.4038,0.65126,0.0000161569,0.000798618
3503,10.1021/ja400069s,105,6(a),299,Pb0.95Ca0.04Na0.01Se1,Pb0.95Ca0.04Na0.01Se1,667,61755,0.0011221,0.00015226,1.4025,0.6523,0.000016193,0.0008000713
3503,10.1021/ja400069s,105,6(a),299,Pb0.95Ca0.04Na0.01Se1,Pb0.95Ca0.04Na0.01Se1,667.5,61618,0.001123,0.00015248,1.4012,0.65333,0.000016229,0.0008014559
3503,10.1021/ja400069s,105,6(a),299,Pb0.95Ca0.04Na0.01Se1,Pb0.95Ca0.04Na0.01Se1,668,61482,0.001124,0.0001527,1.3999,0.65437,0.0000162649,0.0008029145
3503,10.1021/ja400069s,105,6(a),299,Pb0.95Ca0.04Na0.01Se1,Pb0.95Ca0.04Na0.01Se1,668.5,61345,0.0011249,0.00015293,1.3986,0.65541,0.0000163012,0.0008043043
3503,10.1021/ja400069s,105,6(a),299,Pb0.95Ca0.04Na0.01Se1,Pb0.95Ca0.04Na0.01Se1,669,61209,0.0011259,0.00015315,1.3973,0.65644,0.0000163375,0.0008057683
3503,10.1021/ja400069s,105,6(a),299,Pb0.95Ca0.04Na0.01Se1,Pb0.95Ca0.04Na0.01Se1,669.5,61073,0.0011268,0.00015337,1.396,0.65748,0.0000163738,0.0008071633
3503,10.1021/ja400069s,105,6(a),299,Pb0.95Ca0.04Na0.01Se1,Pb0.95Ca0.04Na0.01Se1,670,60937,0.0011278,0.00015359,1.3948,0.65851,0.0000164104,0.0008085747
3503,10.1021/ja400069s,105,6(a),299,Pb0.95Ca0.04Na0.01Se1,Pb0.95Ca0.04Na0.01Se1,670.5,60801,0.0011287,0.00015381,1.3935,0.65955,0.0000164471,0.0008099749
3503,10.1021/ja400069s,105,6(a),299,Pb0.95Ca0.04Na0.01Se1,Pb0.95Ca0.04Na0.01Se1,671,60666,0.0011296,0.00015404,1.3922,0.66059,0.0000164837,0.0008113777
3503,10.1021/ja400069s,105,6(a),299,Pb0.95Ca0.04Na0.01Se1,Pb0.95Ca0.04Na0.01Se1,671.5,60531,0.0011306,0.00015426,1.3909,0.66162,0.0000165205,0.000812855
3503,10.1021/ja400069s,105,6(a),299,Pb0.95Ca0.04Na0.01Se1,Pb0.95Ca0.04Na0.01Se1,672,60396,0.0011315,0.00015448,1.3896,0.66266,0.0000165574,0.0008142631
3503,10.1021/ja400069s,105,6(a),299,Pb0.95Ca0.04Na0.01Se1,Pb0.95Ca0.04Na0.01Se1,672.5,60261,0.0011325,0.0001547,1.3884,0.66369,0.0000165945,0.0008156871
3503,10.1021/ja400069s,105,6(a),299,Pb0.95Ca0.04Na0.01Se1,Pb0.95Ca0.04Na0.01Se1,673,60126,0.0011334,0.00015493,1.3871,0.66473,0.0000166317,0.0008171004
3503,10.1021/ja400069s,105,6(a),299,Pb0.95Ca0.04Na0.01Se1,Pb0.95Ca0.04Na0.01Se1,673.5,59992,0.0011344,0.00015515,1.3858,0.66577,0.0000166689,0.0008185885
3503,10.1021/ja400069s,105,6(a),299,Pb0.95Ca0.04Na0.01Se1,Pb0.95Ca0.04Na0.01Se1,674,59858,0.0011353,0.00015537,1.3846,0.6668,0.0000167062,0.000819948
3503,10.1021/ja400069s,105,6(a),299,Pb0.95Ca0.04Na0.01Se1,Pb0.95Ca0.04Na0.01Se1,674.5,59724,0.0011363,0.00015559,1.3833,0.66784,0.0000167437,0.0008214415
3503,10.1021/ja400069s,105,6(a),299,Pb0.95Ca0.04Na0.01Se1,Pb0.95Ca0.04Na0.01Se1,675,59591,0.0011372,0.00015582,1.382,0.66887,0.0000167811,0.0008228654
3503,10.1021/ja400069s,105,6(a),299,Pb0.95Ca0.04Na0.01Se1,Pb0.95Ca0.04Na0.01Se1,675.5,59458,0.0011382,0.00015604,1.3808,0.66991,0.0000168186,0.0008243048
3503,10.1021/ja400069s,105,6(a),299,Pb0.95Ca0.04Na0.01Se1,Pb0.95Ca0.04Na0.01Se1,676,59325,0.0011391,0.00015626,1.3795,0.67095,0.0000168563,0.000825734
3503,10.1021/ja400069s,105,6(a),299,Pb0.95Ca0.04Na0.01Se1,Pb0.95Ca0.04Na0.01Se1,676.5,59192,0.0011401,0.00015648,1.3783,0.67198,0.0000168942,0.0008271784
3503,10.1021/ja400069s,105,6(a),299,Pb0.95Ca0.04Na0.01Se1,Pb0.95Ca0.04Na0.01Se1,677,59059,0.001141,0.0001567,1.377,0.67302,0.0000169322,0.0008286129
