Repository: RamyaGuru/STD2_EffMass

# STD2_EffMass
Effective mass modeling of StarryData2 data

File: csvfiles/highperformancetellerium10.1021ja400069s.csv (part 41 of 61)
sid,DOI,figureid,fignum,sampleid,samplename,composition,Temperature,Electrical conductivity,Power factor,Seebeck coefficient,Thermal conductivity,ZT,Electrical resistivity,Figure of merit Z
3503,10.1021/ja400069s,105,6(a),299,Pb0.95Ca0.04Na0.01Se1,Pb0.95Ca0.04Na0.01Se1,677.5,58927,0.0011419,0.00015693,1.3758,0.67405,0.0000169701,0.0008299898
3503,10.1021/ja400069s,105,6(a),299,Pb0.95Ca0.04Na0.01Se1,Pb0.95Ca0.04Na0.01Se1,678,58795,0.0011429,0.00015715,1.3745,0.67509,0.0000170082,0.0008315024
3503,10.1021/ja400069s,105,6(a),299,Pb0.95Ca0.04Na0.01Se1,Pb0.95Ca0.04Na0.01Se1,678.5,58663,0.0011438,0.00015737,1.3733,0.67613,0.0000170465,0.0008328843
3503,10.1021/ja400069s,105,6(a),299,Pb0.95Ca0.04Na0.01Se1,Pb0.95Ca0.04Na0.01Se1,679,58531,0.0011448,0.00015759,1.372,0.67716,0.000017085,0.0008344023
3503,10.1021/ja400069s,105,6(a),299,Pb0.95Ca0.04Na0.01Se1,Pb0.95Ca0.04Na0.01Se1,679.5,58399,0.0011457,0.00015782,1.3708,0.6782,0.0000171236,0.0008357893
3503,10.1021/ja400069s,105,6(a),299,Pb0.95Ca0.04Na0.01Se1,Pb0.95Ca0.04Na0.01Se1,680,58268,0.0011467,0.00015804,1.3695,0.67923,0.0000171621,0.0008373129
3503,10.1021/ja400069s,105,6(a),299,Pb0.95Ca0.04Na0.01Se1,Pb0.95Ca0.04Na0.01Se1,680.5,58137,0.0011476,0.00015826,1.3683,0.68027,0.0000172007,0.000838705
3503,10.1021/ja400069s,105,6(a),299,Pb0.95Ca0.04Na0.01Se1,Pb0.95Ca0.04Na0.01Se1,681,58006,0.0011486,0.00015848,1.3671,0.68131,0.0000172396,0.0008401726
3503,10.1021/ja400069s,105,6(a),299,Pb0.95Ca0.04Na0.01Se1,Pb0.95Ca0.04Na0.01Se1,681.5,57876,0.0011495,0.00015871,1.3658,0.68234,0.0000172783,0.0008416313
3503,10.1021/ja400069s,105,6(a),299,Pb0.95Ca0.04Na0.01Se1,Pb0.95Ca0.04Na0.01Se1,682,57746,0.0011505,0.00015893,1.3646,0.68338,0.0000173172,0.0008431042
3503,10.1021/ja400069s,105,6(a),299,Pb0.95Ca0.04Na0.01Se1,Pb0.95Ca0.04Na0.01Se1,682.5,57615,0.0011514,0.00015915,1.3634,0.68441,0.0000173566,0.0008445064
3503,10.1021/ja400069s,105,6(a),299,Pb0.95Ca0.04Na0.01Se1,Pb0.95Ca0.04Na0.01Se1,683,57486,0.0011524,0.00015937,1.3621,0.68545,0.0000173955,0.0008460465
3503,10.1021/ja400069s,105,6(a),299,Pb0.95Ca0.04Na0.01Se1,Pb0.95Ca0.04Na0.01Se1,683.5,57356,0.0011533,0.0001596,1.3609,0.68649,0.000017435,0.0008474539
3503,10.1021/ja400069s,105,6(a),299,Pb0.95Ca0.04Na0.01Se1,Pb0.95Ca0.04Na0.01Se1,684,57227,0.0011542,0.00015982,1.3597,0.68752,0.0000174743,0.0008488637
3503,10.1021/ja400069s,105,6(a),299,Pb0.95Ca0.04Na0.01Se1,Pb0.95Ca0.04Na0.01Se1,684.5,57097,0.0011552,0.00016004,1.3585,0.68856,0.0000175141,0.0008503497
3503,10.1021/ja400069s,105,6(a),299,Pb0.95Ca0.04Na0.01Se1,Pb0.95Ca0.04Na0.01Se1,685,56968,0.0011561,0.00016026,1.3572,0.68959,0.0000175537,0.0008518273
3503,10.1021/ja400069s,105,6(a),299,Pb0.95Ca0.04Na0.01Se1,Pb0.95Ca0.04Na0.01Se1,685.5,56840,0.0011571,0.00016049,1.356,0.69063,0.0000175932,0.0008533186
3503,10.1021/ja400069s,105,6(a),299,Pb0.95Ca0.04Na0.01Se1,Pb0.95Ca0.04Na0.01Se1,686,56711,0.001158,0.00016071,1.3548,0.69167,0.0000176333,0.0008547387
3503,10.1021/ja400069s,105,6(a),299,Pb0.95Ca0.04Na0.01Se1,Pb0.95Ca0.04Na0.01Se1,686.5,56583,0.001159,0.00016093,1.3536,0.6927,0.0000176732,0.0008562352
3503,10.1021/ja400069s,105,6(a),299,Pb0.95Ca0.04Na0.01Se1,Pb0.95Ca0.04Na0.01Se1,687,56455,0.0011599,0.00016115,1.3524,0.69374,0.0000177132,0.0008576605
3503,10.1021/ja400069s,105,6(a),299,Pb0.95Ca0.04Na0.01Se1,Pb0.95Ca0.04Na0.01Se1,687.5,56327,0.0011609,0.00016138,1.3512,0.69477,0.0000177535,0.0008591622
3503,10.1021/ja400069s,105,6(a),299,Pb0.95Ca0.04Na0.01Se1,Pb0.95Ca0.04Na0.01Se1,688,56199,0.0011618,0.0001616,1.35,0.69581,0.0000177939,0.0008605926
3503,10.1021/ja400069s,105,6(a),299,Pb0.95Ca0.04Na0.01Se1,Pb0.95Ca0.04Na0.01Se1,688.5,56072,0.0011628,0.00016182,1.3488,0.69685,0.0000178342,0.0008620996
3503,10.1021/ja400069s,105,6(a),299,Pb0.95Ca0.04Na0.01Se1,Pb0.95Ca0.04Na0.01Se1,689,55945,0.0011637,0.00016204,1.3476,0.69788,0.0000178747,0.0008635352
3503,10.1021/ja400069s,105,6(a),299,Pb0.95Ca0.04Na0.01Se1,Pb0.95Ca0.04Na0.01Se1,689.5,55818,0.0011647,0.00016226,1.3464,0.69892,0.0000179154,0.0008650475
3503,10.1021/ja400069s,105,6(a),299,Pb0.95Ca0.04Na0.01Se1,Pb0.95Ca0.04Na0.01Se1,690,55691,0.0011656,0.00016249,1.3452,0.69995,0.0000179562,0.0008664883
3503,10.1021/ja400069s,105,6(a),299,Pb0.95Ca0.04Na0.01Se1,Pb0.95Ca0.04Na0.01Se1,690.5,55565,0.0011666,0.00016271,1.344,0.70099,0.0000179969,0.000868006
3503,10.1021/ja400069s,105,6(a),299,Pb0.95Ca0.04Na0.01Se1,Pb0.95Ca0.04Na0.01Se1,691,55438,0.0011675,0.00016293,1.3428,0.70203,0.0000180382,0.0008694519
3503,10.1021/ja400069s,105,6(a),299,Pb0.95Ca0.04Na0.01Se1,Pb0.95Ca0.04Na0.01Se1,691.5,55312,0.0011684,0.00016315,1.3416,0.70306,0.0000180793,0.0008709004
3503,10.1021/ja400069s,105,6(a),299,Pb0.95Ca0.04Na0.01Se1,Pb0.95Ca0.04Na0.01Se1,692,55187,0.0011694,0.00016338,1.3404,0.7041,0.0000181202,0.0008724261
3503,10.1021/ja400069s,105,6(a),299,Pb0.95Ca0.04Na0.01Se1,Pb0.95Ca0.04Na0.01Se1,692.5,55061,0.0011703,0.0001636,1.3392,0.70513,0.0000181617,0.0008738799
3503,10.1021/ja400069s,105,6(a),299,Pb0.95Ca0.04Na0.01Se1,Pb0.95Ca0.04Na0.01Se1,693,54936,0.0011713,0.00016382,1.338,0.70617,0.000018203,0.0008754111
3503,10.1021/ja400069s,105,6(a),299,Pb0.95Ca0.04Na0.01Se1,Pb0.95Ca0.04Na0.01Se1,693.5,54811,0.0011722,0.00016404,1.3368,0.70721,0.0000182445,0.0008768701
3503,10.1021/ja400069s,105,6(a),299,Pb0.95Ca0.04Na0.01Se1,Pb0.95Ca0.04Na0.01Se1,694,54686,0.0011732,0.00016427,1.3356,0.70824,0.0000182862,0.0008784067
3503,10.1021/ja400069s,105,6(a),299,Pb0.95Ca0.04Na0.01Se1,Pb0.95Ca0.04Na0.01Se1,694.5,54561,0.0011741,0.00016449,1.3345,0.70928,0.0000183281,0.0008798052
3503,10.1021/ja400069s,105,6(a),299,Pb0.95Ca0.04Na0.01Se1,Pb0.95Ca0.04Na0.01Se1,695,54436,0.0011751,0.00016471,1.3333,0.71031,0.0000183702,0.000881347
3503,10.1021/ja400069s,105,6(a),299,Pb0.95Ca0.04Na0.01Se1,Pb0.95Ca0.04Na0.01Se1,695.5,54312,0.001176,0.00016493,1.3321,0.71135,0.0000184121,0.0008828166
3503,10.1021/ja400069s,105,6(a),299,Pb0.95Ca0.04Na0.01Se1,Pb0.95Ca0.04Na0.01Se1,696,54188,0.001177,0.00016515,1.3309,0.71239,0.0000184543,0.000884364
3503,10.1021/ja400069s,105,6(a),299,Pb0.95Ca0.04Na0.01Se1,Pb0.95Ca0.04Na0.01Se1,696.5,54064,0.0011779,0.00016538,1.3298,0.71342,0.0000184966,0.0008857723
3503,10.1021/ja400069s,105,6(a),299,Pb0.95Ca0.04Na0.01Se1,Pb0.95Ca0.04Na0.01Se1,697,53941,0.0011789,0.0001656,1.3286,0.71446,0.0000185388,0.000887325
3503,10.1021/ja400069s,105,6(a),299,Pb0.95Ca0.04Na0.01Se1,Pb0.95Ca0.04Na0.01Se1,697.5,53818,0.0011798,0.00016582,1.3274,0.71549,0.0000185811,0.0008888052
3503,10.1021/ja400069s,105,6(a),299,Pb0.95Ca0.04Na0.01Se1,Pb0.95Ca0.04Na0.01Se1,698,53694,0.0011807,0.00016604,1.3263,0.71653,0.0000186241,0.0008902209
3503,10.1021/ja400069s,105,6(a),299,Pb0.95Ca0.04Na0.01Se1,Pb0.95Ca0.04Na0.01Se1,698.5,53571,0.0011817,0.00016627,1.3251,0.71757,0.0000186668,0.0008917818
3503,10.1021/ja400069s,105,6(a),299,Pb0.95Ca0.04Na0.01Se1,Pb0.95Ca0.04Na0.01Se1,699,53449,0.0011826,0.00016649,1.3239,0.7186,0.0000187094,0.0008932699
3503,10.1021/ja400069s,105,6(a),299,Pb0.95Ca0.04Na0.01Se1,Pb0.95Ca0.04Na0.01Se1,699.5,53326,0.0011836,0.00016671,1.3228,0.71964,0.0000187526,0.0008947687
3503,10.1021/ja400069s,105,6(a),299,Pb0.95Ca0.04Na0.01Se1,Pb0.95Ca0.04Na0.01Se1,700,53204,0.0011845,0.00016693,1.3216,0.72067,0.0000187956,0.0008962621
3503,10.1021/ja400069s,105,6(a),299,Pb0.95Ca0.04Na0.01Se1,Pb0.95Ca0.04Na0.01Se1,700.5,53082,0.0011855,0.00016715,1.3205,0.72171,0.0000188388,0.000897766
3503,10.1021/ja400069s,105,6(a),299,Pb0.95Ca0.04Na0.01Se1,Pb0.95Ca0.04Na0.01Se1,701,52960,0.0011864,0.00016738,1.3193,0.72275,0.0000188822,0.0008992648
3503,10.1021/ja400069s,105,6(a),299,Pb0.95Ca0.04Na0.01Se1,Pb0.95Ca0.04Na0.01Se1,701.5,52839,0.0011874,0.0001676,1.3182,0.72378,0.0000189254,0.0009007738
3503,10.1021/ja400069s,105,6(a),299,Pb0.95Ca0.04Na0.01Se1,Pb0.95Ca0.04Na0.01Se1,702,52717,0.0011883,0.00016782,1.317,0.72482,0.0000189692,0.0009022779
3503,10.1021/ja400069s,105,6(a),299,Pb0.95Ca0.04Na0.01Se1,Pb0.95Ca0.04Na0.01Se1,702.5,52596,0.0011893,0.00016804,1.3159,0.72585,0.0000190129,0.0009037921
3503,10.1021/ja400069s,105,6(a),299,Pb0.95Ca0.04Na0.01Se1,Pb0.95Ca0.04Na0.01Se1,703,52475,0.0011902,0.00016826,1.3147,0.72689,0.0000190567,0.0009053016
3503,10.1021/ja400069s,105,6(a),299,Pb0.95Ca0.04Na0.01Se1,Pb0.95Ca0.04Na0.01Se1,703.5,52355,0.0011912,0.00016849,1.3136,0.72793,0.0000191004,0.000906821
3503,10.1021/ja400069s,105,6(a),299,Pb0.95Ca0.04Na0.01Se1,Pb0.95Ca0.04Na0.01Se1,704,52234,0.0011921,0.00016871,1.3125,0.72896,0.0000191446,0.0009082667
3503,10.1021/ja400069s,105,6(a),299,Pb0.95Ca0.04Na0.01Se1,Pb0.95Ca0.04Na0.01Se1,704.5,52114,0.001193,0.00016893,1.3113,0.73,0.0000191887,0.0009097842
3503,10.1021/ja400069s,105,6(a),299,Pb0.95Ca0.04Na0.01Se1,Pb0.95Ca0.04Na0.01Se1,705,51994,0.001194,0.00016915,1.3102,0.73103,0.000019233,0.0009113113
3503,10.1021/ja400069s,105,6(a),299,Pb0.95Ca0.04Na0.01Se1,Pb0.95Ca0.04Na0.01Se1,705.5,51874,0.0011949,0.00016937,1.309,0.73207,0.0000192775,0.0009128342
3503,10.1021/ja400069s,105,6(a),299,Pb0.95Ca0.04Na0.01Se1,Pb0.95Ca0.04Na0.01Se1,706,51754,0.0011959,0.0001696,1.3079,0.73311,0.0000193222,0.0009143665
3503,10.1021/ja400069s,105,6(a),299,Pb0.95Ca0.04Na0.01Se1,Pb0.95Ca0.04Na0.01Se1,706.5,51635,0.0011968,0.00016982,1.3068,0.73414,0.0000193667,0.0009158249
3503,10.1021/ja400069s,105,6(a),299,Pb0.95Ca0.04Na0.01Se1,Pb0.95Ca0.04Na0.01Se1,707,51516,0.0011978,0.00017004,1.3057,0.73518,0.0000194114,0.0009173623
3503,10.1021/ja400069s,105,6(a),299,Pb0.95Ca0.04Na0.01Se1,Pb0.95Ca0.04Na0.01Se1,707.5,51397,0.0011987,0.00017026,1.3045,0.73621,0.0000194564,0.0009188961
3503,10.1021/ja400069s,105,6(a),299,Pb0.95Ca0.04Na0.01Se1,Pb0.95Ca0.04Na0.01Se1,708,51278,0.0011997,0.00017048,1.3034,0.73725,0.0000195015,0.0009204389
3503,10.1021/ja400069s,105,6(a),299,Pb0.95Ca0.04Na0.01Se1,Pb0.95Ca0.04Na0.01Se1,708.5,51160,0.0012006,0.0001707,1.3023,0.73829,0.0000195465,0.0009219074
3503,10.1021/ja400069s,105,6(a),299,Pb0.95Ca0.04Na0.01Se1,Pb0.95Ca0.04Na0.01Se1,709,51041,0.0012016,0.00017093,1.3012,0.73932,0.0000195921,0.0009234553
3503,10.1021/ja400069s,105,6(a),299,Pb0.95Ca0.04Na0.01Se1,Pb0.95Ca0.04Na0.01Se1,709.5,50923,0.0012025,0.00017115,1.3001,0.74036,0.0000196375,0.0009249289
3503,10.1021/ja400069s,105,6(a),299,Pb0.95Ca0.04Na0.01Se1,Pb0.95Ca0.04Na0.01Se1,710,50806,0.0012035,0.00017137,1.2989,0.74139,0.0000196827,0.0009265532
3503,10.1021/ja400069s,105,6(a),299,Pb0.95Ca0.04Na0.01Se1,Pb0.95Ca0.04Na0.01Se1,710.5,50688,0.0012044,0.00017159,1.2978,0.74243,0.0000197285,0.0009280321
3503,10.1021/ja400069s,105,6(a),299,Pb0.95Ca0.04Na0.01Se1,Pb0.95Ca0.04Na0.01Se1,711,50571,0.0012053,0.00017181,1.2967,0.74347,0.0000197742,0.0009295134
3503,10.1021/ja400069s,105,6(a),299,Pb0.95Ca0.04Na0.01Se1,Pb0.95Ca0.04Na0.01Se1,711.5,50453,0.0012063,0.00017203,1.2956,0.7445,0.0000198204,0.0009310744
3503,10.1021/ja400069s,105,6(a),299,Pb0.95Ca0.04Na0.01Se1,Pb0.95Ca0.04Na0.01Se1,712,50336,0.0012072,0.00017226,1.2945,0.74554,0.0000198665,0.0009325608
3503,10.1021/ja400069s,105,6(a),299,Pb0.95Ca0.04Na0.01Se1,Pb0.95Ca0.04Na0.01Se1,712.5,50220,0.0012082,0.00017248,1.2934,0.74657,0.0000199124,0.0009341271
3503,10.1021/ja400069s,105,6(a),299,Pb0.95Ca0.04Na0.01Se1,Pb0.95Ca0.04Na0.01Se1,713,50103,0.0012091,0.0001727,1.2923,0.74761,0.0000199589,0.0009356187
3503,10.1021/ja400069s,105,6(a),299,Pb0.95Ca0.04Na0.01Se1,Pb0.95Ca0.04Na0.01Se1,713.5,49987,0.0012101,0.00017292,1.2912,0.74865,0.0000200052,0.0009371902
3503,10.1021/ja400069s,105,6(a),299,Pb0.95Ca0.04Na0.01Se1,Pb0.95Ca0.04Na0.01Se1,714,49871,0.001211,0.00017314,1.2901,0.74968,0.0000200517,0.0009386869
3503,10.1021/ja400069s,105,6(a),299,Pb0.95Ca0.04Na0.01Se1,Pb0.95Ca0.04Na0.01Se1,714.5,49755,0.001212,0.00017336,1.289,0.75072,0.0000200985,0.0009402638
3503,10.1021/ja400069s,105,6(a),299,Pb0.95Ca0.04Na0.01Se1,Pb0.95Ca0.04Na0.01Se1,715,49639,0.0012129,0.00017358,1.2879,0.75175,0.0000201455,0.0009417657
3503,10.1021/ja400069s,105,6(a),299,Pb0.95Ca0.04Na0.01Se1,Pb0.95Ca0.04Na0.01Se1,715.5,49524,0.0012139,0.00017381,1.2868,0.75279,0.0000201922,0.0009433478
3503,10.1021/ja400069s,105,6(a),299,Pb0.95Ca0.04Na0.01Se1,Pb0.95Ca0.04Na0.01Se1,716,49408,0.0012148,0.00017403,1.2857,0.75383,0.0000202396,0.0009448549
3503,10.1021/ja400069s,105,6(a),299,Pb0.95Ca0.04Na0.01Se1,Pb0.95Ca0.04Na0.01Se1,716.5,49293,0.0012158,0.00017425,1.2846,0.75486,0.0000202869,0.0009464425
3503,10.1021/ja400069s,105,6(a),299,Pb0.95Ca0.04Na0.01Se1,Pb0.95Ca0.04Na0.01Se1,717,49179,0.0012167,0.00017447,1.2835,0.7559,0.0000203339,0.0009479548
3503,10.1021/ja400069s,105,6(a),299,Pb0.95Ca0.04Na0.01Se1,Pb0.95Ca0.04Na0.01Se1,717.5,49064,0.0012176,0.00017469,1.2825,0.75693,0.0000203815,0.0009493957
3503,10.1021/ja400069s,105,6(a),299,Pb0.95Ca0.04Na0.01Se1,Pb0.95Ca0.04Na0.01Se1,718,48950,0.0012186,0.00017491,1.2814,0.75797,0.000020429,0.0009509911
3503,10.1021/ja400069s,105,6(a),299,Pb0.95Ca0.04Na0.01Se1,Pb0.95Ca0.04Na0.01Se1,718.5,48836,0.0012195,0.00017513,1.2803,0.75901,0.0000204767,0.0009525111
3503,10.1021/ja400069s,105,6(a),299,Pb0.95Ca0.04Na0.01Se1,Pb0.95Ca0.04Na0.01Se1,719,48722,0.0012205,0.00017535,1.2792,0.76004,0.0000205246,0.0009541119
3503,10.1021/ja400069s,105,6(a),299,Pb0.95Ca0.04Na0.01Se1,Pb0.95Ca0.04Na0.01Se1,719.5,48608,0.0012214,0.00017558,1.2782,0.76108,0.0000205727,0.0009555625
3503,10.1021/ja400069s,105,6(a),299,Pb0.95Ca0.04Na0.01Se1,Pb0.95Ca0.04Na0.01Se1,720,48494,0.0012224,0.0001758,1.2771,0.76211,0.0000206211,0.0009571686
3503,10.1021/ja400069s,105,6(a),299,Pb0.95Ca0.04Na0.01Se1,Pb0.95Ca0.04Na0.01Se1,720.5,48381,0.0012233,0.00017602,1.276,0.76315,0.0000206693,0.0009586991
3503,10.1021/ja400069s,105,6(a),299,Pb0.95Ca0.04Na0.01Se1,Pb0.95Ca0.04Na0.01Se1,721,48268,0.0012243,0.00017624,1.2749,0.76419,0.0000207177,0.0009603106
3503,10.1021/ja400069s,105,6(a),299,Pb0.95Ca0.04Na0.01Se1,Pb0.95Ca0.04Na0.01Se1,721.5,48155,0.0012252,0.00017646,1.2739,0.76522,0.0000207663,0.0009617709
3503,10.1021/ja400069s,105,6(a),299,Pb0.95Ca0.04Na0.01Se1,Pb0.95Ca0.04Na0.01Se1,722,48043,0.0012262,0.00017668,1.2728,0.76626,0.0000208147,0.0009633878
3503,10.1021/ja400069s,105,6(a),299,Pb0.95Ca0.04Na0.01Se1,Pb0.95Ca0.04Na0.01Se1,722.5,47930,0.0012271,0.0001769,1.2717,0.76729,0.0000208638,0.0009649288
3503,10.1021/ja400069s,105,6(a),299,Pb0.95Ca0.04Na0.01Se1,Pb0.95Ca0.04Na0.01Se1,723,47818,0.0012281,0.00017712,1.2707,0.76833,0.0000209126,0.0009664752
3503,10.1021/ja400069s,105,6(a),299,Pb0.95Ca0.04Na0.01Se1,Pb0.95Ca0.04Na0.01Se1,723.5,47706,0.001229,0.00017734,1.2696,0.76937,0.0000209617,0.0009680214
3503,10.1021/ja400069s,105,6(a),299,Pb0.95Ca0.04Na0.01Se1,Pb0.95Ca0.04Na0.01Se1,724,47594,0.00123,0.00017757,1.2686,0.7704,0.0000210111,0.0009695728
3503,10.1021/ja400069s,105,6(a),299,Pb0.95Ca0.04Na0.01Se1,Pb0.95Ca0.04Na0.01Se1,724.5,47483,0.0012309,0.00017779,1.2675,0.77144,0.0000210602,0.0009711243
3503,10.1021/ja400069s,105,6(a),299,Pb0.95Ca0.04Na0.01Se1,Pb0.95Ca0.04Na0.01Se1,725,47372,0.0012318,0.00017801,1.2665,0.77247,0.0000211095,0.0009726017
3503,10.1021/ja400069s,105,6(a),299,Pb0.95Ca0.04Na0.01Se1,Pb0.95Ca0.04Na0.01Se1,725.5,47260,0.0012328,0.00017823,1.2654,0.77351,0.0000211595,0.0009742374
3503,10.1021/ja400069s,105,6(a),299,Pb0.95Ca0.04Na0.01Se1,Pb0.95Ca0.04Na0.01Se1,726,47150,0.0012337,0.00017845,1.2644,0.77455,0.0000212089,0.0009757197
3503,10.1021/ja400069s,105,6(a),299,Pb0.95Ca0.04Na0.01Se1,Pb0.95Ca0.04Na0.01Se1,726.5,47039,0.0012347,0.00017867,1.2633,0.77558,0.000021259,0.0009773609
3503,10.1021/ja400069s,105,6(a),299,Pb0.95Ca0.04Na0.01Se1,Pb0.95Ca0.04Na0.01Se1,727,46928,0.0012356,0.00017889,1.2623,0.77662,0.0000213092,0.0009788481
3503,10.1021/ja400069s,105,6(a),299,Pb0.95Ca0.04Na0.01Se1,Pb0.95Ca0.04Na0.01Se1,727.5,46818,0.0012366,0.00017911,1.2612,0.77765,0.0000213593,0.0009804948
3503,10.1021/ja400069s,105,6(a),299,Pb0.95Ca0.04Na0.01Se1,Pb0.95Ca0.04Na0.01Se1,728,46708,0.0012375,0.00017933,1.2602,0.77869,0.0000214096,0.000981987
3503,10.1021/ja400069s,105,6(a),299,Pb0.95Ca0.04Na0.01Se1,Pb0.95Ca0.04Na0.01Se1,728.5,46598,0.0012385,0.00017955,1.2591,0.77973,0.0000214601,0.0009836391
3503,10.1021/ja400069s,105,6(a),299,Pb0.95Ca0.04Na0.01Se1,Pb0.95Ca0.04Na0.01Se1,729,46489,0.0012394,0.00017977,1.2581,0.78076,0.0000215105,0.0009851363
3503,10.1021/ja400069s,105,6(a),299,Pb0.95Ca0.04Na0.01Se1,Pb0.95Ca0.04Na0.01Se1,729.5,46379,0.0012404,0.00017999,1.2571,0.7818,0.0000215615,0.0009867155
3503,10.1021/ja400069s,105,6(a),299,Pb0.95Ca0.04Na0.01Se1,Pb0.95Ca0.04Na0.01Se1,730,46270,0.0012413,0.00018021,1.256,0.78283,0.0000216123,0.0009882962
3503,10.1021/ja400069s,105,6(a),299,Pb0.95Ca0.04Na0.01Se1,Pb0.95Ca0.04Na0.01Se1,730.5,46161,0.0012423,0.00018043,1.255,0.78387,0.0000216633,0.0009898805
3503,10.1021/ja400069s,105,6(a),299,Pb0.95Ca0.04Na0.01Se1,Pb0.95Ca0.04Na0.01Se1,731,46053,0.0012432,0.00018065,1.254,0.78491,0.0000217141,0.0009913876
3503,10.1021/ja400069s,105,6(a),299,Pb0.95Ca0.04Na0.01Se1,Pb0.95Ca0.04Na0.01Se1,731.5,45944,0.0012441,0.00018087,1.253,0.78594,0.0000217656,0.000992897
3503,10.1021/ja400069s,105,6(a),299,Pb0.95Ca0.04Na0.01Se1,Pb0.95Ca0.04Na0.01Se1,732,45836,0.0012451,0.0001811,1.2519,0.78698,0.0000218169,0.0009945683
3503,10.1021/ja400069s,105,6(a),299,Pb0.95Ca0.04Na0.01Se1,Pb0.95Ca0.04Na0.01Se1,732.5,45728,0.001246,0.00018132,1.2509,0.78801,0.0000218684,0.0009960828
3503,10.1021/ja400069s,105,6(a),299,Pb0.95Ca0.04Na0.01Se1,Pb0.95Ca0.04Na0.01Se1,733,45620,0.001247,0.00018154,1.2499,0.78905,0.0000219202,0.0009976798
3503,10.1021/ja400069s,105,6(a),299,Pb0.95Ca0.04Na0.01Se1,Pb0.95Ca0.04Na0.01Se1,733.5,45512,0.0012479,0.00018176,1.2489,0.79009,0.0000219722,0.0009991993
3503,10.1021/ja400069s,105,6(a),299,Pb0.95Ca0.04Na0.01Se1,Pb0.95Ca0.04Na0.01Se1,734,45405,0.0012489,0.00018198,1.2479,0.79112,0.000022024,0.0010008013
3503,10.1021/ja400069s,105,6(a),299,Pb0.95Ca0.04Na0.01Se1,Pb0.95Ca0.04Na0.01Se1,734.5,45297,0.0012498,0.0001822,1.2469,0.79216,0.0000220765,0.0010023258
3503,10.1021/ja400069s,105,6(a),299,Pb0.95Ca0.04Na0.01Se1,Pb0.95Ca0.04Na0.01Se1,735,45190,0.0012508,0.00018242,1.2458,0.79319,0.0000221288,0.0010040135
3503,10.1021/ja400069s,105,6(a),299,Pb0.95Ca0.04Na0.01Se1,Pb0.95Ca0.04Na0.01Se1,735.5,45084,0.0012517,0.00018264,1.2448,0.79423,0.0000221808,0.0010055431
3503,10.1021/ja400069s,105,6(a),299,Pb0.95Ca0.04Na0.01Se1,Pb0.95Ca0.04Na0.01Se1,736,44977,0.0012527,0.00018286,1.2438,0.79527,0.0000222336,0.0010071555
3503,10.1021/ja400069s,105,6(a),299,Pb0.95Ca0.04Na0.01Se1,Pb0.95Ca0.04Na0.01Se1,736.5,44871,0.0012536,0.00018308,1.2428,0.7963,0.0000222861,0.0010086901
3503,10.1021/ja400069s,105,6(a),299,Pb0.95Ca0.04Na0.01Se1,Pb0.95Ca0.04Na0.01Se1,737,44765,0.0012546,0.0001833,1.2418,0.79734,0.0000223389,0.0010103076
3503,10.1021/ja400069s,105,6(a),299,Pb0.95Ca0.04Na0.01Se1,Pb0.95Ca0.04Na0.01Se1,737.5,44659,0.0012555,0.00018352,1.2408,0.79837,0.0000223919,0.0010118472
3503,10.1021/ja400069s,105,6(a),299,Pb0.95Ca0.04Na0.01Se1,Pb0.95Ca0.04Na0.01Se1,738,44553,0.0012564,0.00018374,1.2398,0.79941,0.0000224452,0.0010133893
3503,10.1021/ja400069s,105,6(a),299,Pb0.95Ca0.04Na0.01Se1,Pb0.95Ca0.04Na0.01Se1,738.5,44447,0.0012574,0.00018396,1.2388,0.80045,0.0000224987,0.0010150145
3503,10.1021/ja400069s,105,6(a),299,Pb0.95Ca0.04Na0.01Se1,Pb0.95Ca0.04Na0.01Se1,739,44342,0.0012583,0.00018418,1.2378,0.80148,0.000022552,0.0010165616
3503,10.1021/ja400069s,105,6(a),299,Pb0.95Ca0.04Na0.01Se1,Pb0.95Ca0.04Na0.01Se1,739.5,44237,0.0012593,0.0001844,1.2368,0.80252,0.0000226055,0.0010181921
3503,10.1021/ja400069s,105,6(a),299,Pb0.95Ca0.04Na0.01Se1,Pb0.95Ca0.04Na0.01Se1,740,44132,0.0012602,0.00018462,1.2358,0.80355,0.0000226593,0.0010197443
3503,10.1021/ja400069s,105,6(a),299,Pb0.95Ca0.04Na0.01Se1,Pb0.95Ca0.04Na0.01Se1,740.5,44028,0.0012612,0.00018484,1.2348,0.80459,0.0000227128,0.00102138
3503,10.1021/ja400069s,105,6(a),299,Pb0.95Ca0.04Na0.01Se1,Pb0.95Ca0.04Na0.01Se1,741,43923,0.0012621,0.00018506,1.2339,0.80563,0.0000227671,0.0010228544
3503,10.1021/ja400069s,105,6(a),299,Pb0.95Ca0.04Na0.01Se1,Pb0.95Ca0.04Na0.01Se1,741.5,43819,0.0012631,0.00018528,1.2329,0.80666,0.0000228212,0.0010244951
3503,10.1021/ja400069s,105,6(a),299,Pb0.95Ca0.04Na0.01Se1,Pb0.95Ca0.04Na0.01Se1,742,43715,0.001264,0.0001855,1.2319,0.8077,0.0000228754,0.0010260573
3503,10.1021/ja400069s,105,6(a),299,Pb0.95Ca0.04Na0.01Se1,Pb0.95Ca0.04Na0.01Se1,742.5,43611,0.001265,0.00018572,1.2309,0.80873,0.00002293,0.0010277033
3503,10.1021/ja400069s,105,6(a),299,Pb0.95Ca0.04Na0.01Se1,Pb0.95Ca0.04Na0.01Se1,743,43508,0.0012659,0.00018594,1.2299,0.80977,0.0000229843,0.0010292707
3503,10.1021/ja400069s,105,6(a),299,Pb0.95Ca0.04Na0.01Se1,Pb0.95Ca0.04Na0.01Se1,743.5,43404,0.0012669,0.00018616,1.229,0.81081,0.0000230394,0.0010308381
3503,10.1021/ja400069s,105,6(a),299,Pb0.95Ca0.04Na0.01Se1,Pb0.95Ca0.04Na0.01Se1,744,43301,0.0012678,0.00018637,1.228,0.81184,0.0000230942,0.0010324104
3503,10.1021/ja400069s,105,6(a),299,Pb0.95Ca0.04Na0.01Se1,Pb0.95Ca0.04Na0.01Se1,744.5,43198,0.0012687,0.00018659,1.227,0.81288,0.0000231492,0.0010339853
3503,10.1021/ja400069s,105,6(a),299,Pb0.95Ca0.04Na0.01Se1,Pb0.95Ca0.04Na0.01Se1,745,43096,0.0012697,0.00018681,1.226,0.81391,0.000023204,0.0010356444
3503,10.1021/ja400069s,105,6(a),299,Pb0.95Ca0.04Na0.01Se1,Pb0.95Ca0.04Na0.01Se1,745.5,42993,0.0012706,0.00018703,1.2251,0.81495,0.0000232596,0.0010371398
3503,10.1021/ja400069s,105,6(a),299,Pb0.95Ca0.04Na0.01Se1,Pb0.95Ca0.04Na0.01Se1,746,42891,0.0012716,0.00018725,1.2241,0.81599,0.0000233149,0.001038804
3503,10.1021/ja400069s,105,6(a),299,Pb0.95Ca0.04Na0.01Se1,Pb0.95Ca0.04Na0.01Se1,746.5,42789,0.0012725,0.00018747,1.2231,0.81702,0.0000233705,0.0010403892
3503,10.1021/ja400069s,105,6(a),299,Pb0.95Ca0.04Na0.01Se1,Pb0.95Ca0.04Na0.01Se1,747,42687,0.0012735,0.00018769,1.2222,0.81806,0.0000234263,0.0010419735
3503,10.1021/ja400069s,105,6(a),299,Pb0.95Ca0.04Na0.01Se1,Pb0.95Ca0.04Na0.01Se1,747.5,42586,0.0012744,0.00018791,1.2212,0.81909,0.0000234819,0.0010435637
3503,10.1021/ja400069s,105,6(a),299,Pb0.95Ca0.04Na0.01Se1,Pb0.95Ca0.04Na0.01Se1,748,42484,0.0012754,0.00018813,1.2203,0.82013,0.0000235383,0.0010451528
3503,10.1021/ja400069s,105,6(a),299,Pb0.95Ca0.04Na0.01Se1,Pb0.95Ca0.04Na0.01Se1,748.5,42383,0.0012763,0.00018835,1.2193,0.82117,0.0000235944,0.0010467481
3503,10.1021/ja400069s,105,6(a),299,Pb0.95Ca0.04Na0.01Se1,Pb0.95Ca0.04Na0.01Se1,749,42282,0.0012773,0.00018857,1.2184,0.8222,0.0000236507,0.0010483421
3503,10.1021/ja400069s,105,6(a),299,Pb0.95Ca0.04Na0.01Se1,Pb0.95Ca0.04Na0.01Se1,749.5,42181,0.0012782,0.00018879,1.2174,0.82324,0.0000237074,0.0010499425
3503,10.1021/ja400069s,105,6(a),299,Pb0.95Ca0.04Na0.01Se1,Pb0.95Ca0.04Na0.01Se1,750,42081,0.0012792,0.00018901,1.2165,0.82427,0.0000237637,0.0010515413
3503,10.1021/ja400069s,105,6(a),299,Pb0.95Ca0.04Na0.01Se1,Pb0.95Ca0.04Na0.01Se1,750.5,41980,0.0012801,0.00018923,1.2155,0.82531,0.0000238209,0.0010531469
3503,10.1021/ja400069s,105,6(a),299,Pb0.95Ca0.04Na0.01Se1,Pb0.95Ca0.04Na0.01Se1,751,41880,0.001281,0.00018945,1.2146,0.82635,0.0000238777,0.0010546682
3503,10.1021/ja400069s,105,6(a),299,Pb0.95Ca0.04Na0.01Se1,Pb0.95Ca0.04Na0.01Se1,751.5,41781,0.001282,0.00018967,1.2136,0.82738,0.0000239343,0.0010563612
3503,10.1021/ja400069s,105,6(a),299,Pb0.95Ca0.04Na0.01Se1,Pb0.95Ca0.04Na0.01Se1,752,41681,0.0012829,0.00018988,1.2127,0.82842,0.0000239917,0.0010578874
3503,10.1021/ja400069s,105,6(a),299,Pb0.95Ca0.04Na0.01Se1,Pb0.95Ca0.04Na0.01Se1,752.5,41581,0.0012839,0.0001901,1.2117,0.82945,0.0000240494,0.0010595857
3503,10.1021/ja400069s,105,6(a),299,Pb0.95Ca0.04Na0.01Se1,Pb0.95Ca0.04Na0.01Se1,753,41482,0.0012848,0.00019032,1.2108,0.83049,0.0000241068,0.0010611166
3503,10.1021/ja400069s,105,6(a),299,Pb0.95Ca0.04Na0.01Se1,Pb0.95Ca0.04Na0.01Se1,753.5,41383,0.0012858,0.00019054,1.2099,0.83153,0.0000241645,0.0010627325
3503,10.1021/ja400069s,105,6(a),299,Pb0.95Ca0.04Na0.01Se1,Pb0.95Ca0.04Na0.01Se1,754,41284,0.0012867,0.00019076,1.2089,0.83256,0.0000242225,0.001064356
3503,10.1021/ja400069s,105,6(a),299,Pb0.95Ca0.04Na0.01Se1,Pb0.95Ca0.04Na0.01Se1,754.5,41186,0.0012877,0.00019098,1.208,0.8336,0.0000242801,0.0010659768
3503,10.1021/ja400069s,105,6(a),299,Pb0.95Ca0.04Na0.01Se1,Pb0.95Ca0.04Na0.01Se1,755,41088,0.0012886,0.0001912,1.2071,0.83463,0.000024338,0.0010675172
3503,10.1021/ja400069s,105,6(a),299,Pb0.95Ca0.04Na0.01Se1,Pb0.95Ca0.04Na0.01Se1,755.5,40989,0.0012896,0.00019142,1.2061,0.83567,0.0000243968,0.0010692314
3503,10.1021/ja400069s,105,6(a),299,Pb0.95Ca0.04Na0.01Se1,Pb0.95Ca0.04Na0.01Se1,756,40891,0.0012905,0.00019164,1.2052,0.83671,0.0000244553,0.0010707766
3503,10.1021/ja400069s,105,6(a),299,Pb0.95Ca0.04Na0.01Se1,Pb0.95Ca0.04Na0.01Se1,756.5,40794,0.0012915,0.00019186,1.2043,0.83774,0.0000245134,0.0010724072
3503,10.1021/ja400069s,105,6(a),299,Pb0.95Ca0.04Na0.01Se1,Pb0.95Ca0.04Na0.01Se1,757,40696,0.0012924,0.00019207,1.2034,0.83878,0.0000245724,0.0010739571
3503,10.1021/ja400069s,105,6(a),299,Pb0.95Ca0.04Na0.01Se1,Pb0.95Ca0.04Na0.01Se1,757.5,40599,0.0012933,0.00019229,1.2025,0.83981,0.0000246311,0.0010755094
3503,10.1021/ja400069s,105,6(a),299,Pb0.95Ca0.04Na0.01Se1,Pb0.95Ca0.04Na0.01Se1,758,40502,0.0012943,0.00019251,1.2015,0.84085,0.0000246901,0.0010772368
3503,10.1021/ja400069s,105,6(a),299,Pb0.95Ca0.04Na0.01Se1,Pb0.95Ca0.04Na0.01Se1,758.5,40405,0.0012952,0.00019273,1.2006,0.84189,0.0000247494,0.0010787939
3503,10.1021/ja400069s,105,6(a),299,Pb0.95Ca0.04Na0.01Se1,Pb0.95Ca0.04Na0.01Se1,759,40309,0.0012962,0.00019295,1.1997,0.84292,0.0000248084,0.0010804368
3503,10.1021/ja400069s,105,6(a),299,Pb0.95Ca0.04Na0.01Se1,Pb0.95Ca0.04Na0.01Se1,759.5,40212,0.0012971,0.00019317,1.1988,0.84396,0.0000248682,0.0010819987
3503,10.1021/ja400069s,105,6(a),299,Pb0.95Ca0.04Na0.01Se1,Pb0.95Ca0.04Na0.01Se1,760,40116,0.0012981,0.00019339,1.1979,0.84499,0.0000249277,0.0010836464
3503,10.1021/ja400069s,105,6(a),299,Pb0.95Ca0.04Na0.01Se1,Pb0.95Ca0.04Na0.01Se1,760.5,40020,0.001299,0.0001936,1.197,0.84603,0.0000249875,0.001085213
3503,10.1021/ja400069s,105,6(a),299,Pb0.95Ca0.04Na0.01Se1,Pb0.95Ca0.04Na0.01Se1,761,39924,0.0013,0.00019382,1.1961,0.84707,0.0000250476,0.0010868656
3503,10.1021/ja400069s,105,6(a),299,Pb0.95Ca0.04Na0.01Se1,Pb0.95Ca0.04Na0.01Se1,761.5,39829,0.0013009,0.00019404,1.1952,0.8481,0.0000251073,0.0010884371
3503,10.1021/ja400069s,105,6(a),299,Pb0.95Ca0.04Na0.01Se1,Pb0.95Ca0.04Na0.01Se1,762,39734,0.0013019,0.00019426,1.1943,0.84914,0.0000251674,0.0010900946
3503,10.1021/ja400069s,105,6(a),299,Pb0.95Ca0.04Na0.01Se1,Pb0.95Ca0.04Na0.01Se1,762.5,39638,0.0013028,0.00019448,1.1934,0.85018,0.0000252283,0.0010916709
3503,10.1021/ja400069s,105,6(a),299,Pb0.95Ca0.04Na0.01Se1,Pb0.95Ca0.04Na0.01Se1,763,39544,0.0013038,0.0001947,1.1925,0.85121,0.0000252883,0.0010933333
3503,10.1021/ja400069s,105,6(a),299,Pb0.95Ca0.04Na0.01Se1,Pb0.95Ca0.04Na0.01Se1,763.5,39449,0.0013047,0.00019492,1.1916,0.85225,0.0000253492,0.0010949144
3503,10.1021/ja400069s,105,6(a),299,Pb0.95Ca0.04Na0.01Se1,Pb0.95Ca0.04Na0.01Se1,764,39355,0.0013057,0.00019513,1.1907,0.85328,0.0000254097,0.0010965818
3503,10.1021/ja400069s,105,6(a),299,Pb0.95Ca0.04Na0.01Se1,Pb0.95Ca0.04Na0.01Se1,764.5,39260,0.0013066,0.00019535,1.1898,0.85432,0.0000254712,0.0010981678
3503,10.1021/ja400069s,105,6(a),299,Pb0.95Ca0.04Na0.01Se1,Pb0.95Ca0.04Na0.01Se1,765,39166,0.0013075,0.00019557,1.1889,0.85536,0.0000255323,0.0010997561
3503,10.1021/ja400069s,105,6(a),299,Pb0.95Ca0.04Na0.01Se1,Pb0.95Ca0.04Na0.01Se1,765.5,39073,0.0013085,0.00019579,1.188,0.85639,0.0000255931,0.001101431
3503,10.1021/ja400069s,105,6(a),299,Pb0.95Ca0.04Na0.01Se1,Pb0.95Ca0.04Na0.01Se1,766,38979,0.0013094,0.00019601,1.1872,0.85743,0.0000256548,0.0011029313
3503,10.1021/ja400069s,105,6(a),299,Pb0.95Ca0.04Na0.01Se1,Pb0.95Ca0.04Na0.01Se1,766.5,38886,0.0013104,0.00019623,1.1863,0.85846,0.0000257162,0.001104611
3503,10.1021/ja400069s,105,6(a),299,Pb0.95Ca0.04Na0.01Se1,Pb0.95Ca0.04Na0.01Se1,767,38793,0.0013113,0.00019645,1.1854,0.8595,0.0000257778,0.0011062089
3503,10.1021/ja400069s,105,6(a),299,Pb0.95Ca0.04Na0.01Se1,Pb0.95Ca0.04Na0.01Se1,767.5,38700,0.0013123,0.00019666,1.1845,0.86054,0.0000258398,0.0011078936
3503,10.1021/ja400069s,105,6(a),299,Pb0.95Ca0.04Na0.01Se1,Pb0.95Ca0.04Na0.01Se1,768,38607,0.0013132,0.00019688,1.1836,0.86157,0.000025902,0.0011094965
3503,10.1021/ja400069s,105,6(a),299,Pb0.95Ca0.04Na0.01Se1,Pb0.95Ca0.04Na0.01Se1,768.5,38515,0.0013142,0.0001971,1.1828,0.86261,0.0000259639,0.0011110923
3503,10.1021/ja400069s,105,6(a),299,Pb0.95Ca0.04Na0.01Se1,Pb0.95Ca0.04Na0.01Se1,769,38423,0.0013151,0.00019732,1.1819,0.86364,0.0000260261,0.0011126999
3503,10.1021/ja400069s,105,6(a),299,Pb0.95Ca0.04Na0.01Se1,Pb0.95Ca0.04Na0.01Se1,769.5,38331,0.0013161,0.00019754,1.181,0.86468,0.0000260885,0.0011143946
3503,10.1021/ja400069s,105,6(a),299,Pb0.95Ca0.04Na0.01Se1,Pb0.95Ca0.04Na0.01Se1,770,38239,0.001317,0.00019776,1.1802,0.86572,0.0000261513,0.0011159126
3503,10.1021/ja400069s,105,6(a),299,Pb0.95Ca0.04Na0.01Se1,Pb0.95Ca0.04Na0.01Se1,770.5,38147,0.001318,0.00019797,1.1793,0.86675,0.0000262144,0.0011176121
3503,10.1021/ja400069s,105,6(a),299,Pb0.95Ca0.04Na0.01Se1,Pb0.95Ca0.04Na0.01Se1,771,38056,0.0013189,0.00019819,1.1784,0.86779,0.0000262771,0.0011192295
3503,10.1021/ja400069s,105,6(a),299,Pb0.95Ca0.04Na0.01Se1,Pb0.95Ca0.04Na0.01Se1,771.5,37965,0.0013198,0.00019841,1.1776,0.86882,0.0000263401,0.0011207541
3503,10.1021/ja400069s,105,6(a),299,Pb0.95Ca0.04Na0.01Se1,Pb0.95Ca0.04Na0.01Se1,772,37874,0.0013208,0.00019863,1.1767,0.86986,0.0000264033,0.0011224611
3503,10.1021/ja400069s,105,6(a),299,Pb0.95Ca0.04Na0.01Se1,Pb0.95Ca0.04Na0.01Se1,772.5,37784,0.0013217,0.00019885,1.1759,0.8709,0.0000264662,0.0011239901
3503,10.1021/ja400069s,105,6(a),299,Pb0.95Ca0.04Na0.01Se1,Pb0.95Ca0.04Na0.01Se1,773,37693,0.0013227,0.00019906,1.175,0.87193,0.0000265301,0.0011257021
3503,10.1021/ja400069s,105,6(a),299,Pb0.95Ca0.04Na0.01Se1,Pb0.95Ca0.04Na0.01Se1,773.5,37603,0.0013236,0.00019928,1.1742,0.87297,0.0000265936,0.0011272356
3503,10.1021/ja400069s,105,6(a),299,Pb0.95Ca0.04Na0.01Se1,Pb0.95Ca0.04Na0.01Se1,774,37513,0.0013246,0.0001995,1.1733,0.874,0.0000266574,0.0011289525
3503,10.1021/ja400069s,105,6(a),299,Pb0.95Ca0.04Na0.01Se1,Pb0.95Ca0.04Na0.01Se1,774.5,37423,0.0013255,0.00019972,1.1725,0.87504,0.0000267215,0.0011304904
3503,10.1021/ja400069s,105,6(a),299,Pb0.95Ca0.04Na0.01Se1,Pb0.95Ca0.04Na0.01Se1,775,37334,0.0013265,0.00019994,1.1716,0.87608,0.0000267852,0.0011322124
3503,10.1021/ja400069s,105,6(a),299,Pb0.95Ca0.04Na0.01Se1,Pb0.95Ca0.04Na0.01Se1,775.5,37244,0.0013274,0.00020016,1.1708,0.87711,0.00002685,0.0011337547
3503,10.1021/ja400069s,105,6(a),299,Pb0.95Ca0.04Na0.01Se1,Pb0.95Ca0.04Na0.01Se1,776,37155,0.0013284,0.00020037,1.1699,0.87815,0.0000269143,0.0011354817
3503,10.1021/ja400069s,105,6(a),299,Pb0.95Ca0.04Na0.01Se1,Pb0.95Ca0.04Na0.01Se1,776.5,37067,0.0013293,0.00020059,1.1691,0.87918,0.0000269782,0.0011370285
3503,10.1021/ja400069s,105,6(a),299,Pb0.95Ca0.04Na0.01Se1,Pb0.95Ca0.04Na0.01Se1,777,36978,0.0013303,0.00020081,1.1683,0.88022,0.0000270431,0.001138663
3503,10.1021/ja400069s,105,6(a),299,Pb0.95Ca0.04Na0.01Se1,Pb0.95Ca0.04Na0.01Se1,777.5,36889,0.0013312,0.00020103,1.1674,0.88126,0.0000271084,0.0011403118
3503,10.1021/ja400069s,105,6(a),299,Pb0.95Ca0.04Na0.01Se1,Pb0.95Ca0.04Na0.01Se1,778,36801,0.0013321,0.00020125,1.1666,0.88229,0.0000271732,0.0011418652
3503,10.1021/ja400069s,105,6(a),299,Pb0.95Ca0.04Na0.01Se1,Pb0.95Ca0.04Na0.01Se1,778.5,36713,0.0013331,0.00020146,1.1658,0.88333,0.0000272383,0.0011435066
3503,10.1021/ja400069s,105,6(a),299,Pb0.95Ca0.04Na0.01Se1,Pb0.95Ca0.04Na0.01Se1,779,36626,0.001334,0.00020168,1.1649,0.88436,0.000027303,0.0011451627
3503,10.1021/ja400069s,105,6(a),299,Pb0.95Ca0.04Na0.01Se1,Pb0.95Ca0.04Na0.01Se1,779.5,36538,0.001335,0.0002019,1.1641,0.8854,0.0000273688,0.0011468087
3503,10.1021/ja400069s,105,6(a),299,Pb0.95Ca0.04Na0.01Se1,Pb0.95Ca0.04Na0.01Se1,780,36451,0.0013359,0.00020212,1.1633,0.88644,0.0000274341,0.001148371
3503,10.1021/ja400069s,105,6(a),299,Pb0.95Ca0.04Na0.01Se1,Pb0.95Ca0.04Na0.01Se1,780.5,36364,0.0013369,0.00020234,1.1624,0.88747,0.0000274997,0.0011501204
3503,10.1021/ja400069s,105,6(a),299,Pb0.95Ca0.04Na0.01Se1,Pb0.95Ca0.04Na0.01Se1,781,36277,0.0013378,0.00020255,1.1616,0.88851,0.0000275657,0.0011516873
3503,10.1021/ja400069s,105,6(a),299,Pb0.95Ca0.04Na0.01Se1,Pb0.95Ca0.04Na0.01Se1,781.5,36191,0.0013388,0.00020277,1.1608,0.88954,0.0000276312,0.0011533425
3503,10.1021/ja400069s,105,6(a),299,Pb0.95Ca0.04Na0.01Se1,Pb0.95Ca0.04Na0.01Se1,782,36104,0.0013397,0.00020299,1.16,0.89058,0.0000276978,0.0011549138
3503,10.1021/ja400069s,105,6(a),299,Pb0.95Ca0.04Na0.01Se1,Pb0.95Ca0.04Na0.01Se1,782.5,36018,0.0013407,0.00020321,1.1592,0.89162,0.0000277639,0.0011565735
3503,10.1021/ja400069s,105,6(a),299,Pb0.95Ca0.04Na0.01Se1,Pb0.95Ca0.04Na0.01Se1,783,35932,0.0013416,0.00020343,1.1584,0.89265,0.0000278303,0.0011581492
3503,10.1021/ja400069s,105,6(a),299,Pb0.95Ca0.04Na0.01Se1,Pb0.95Ca0.04Na0.01Se1,783.5,35846,0.0013426,0.00020364,1.1576,0.89369,0.0000278971,0.0011598134
3503,10.1021/ja400069s,105,6(a),299,Pb0.95Ca0.04Na0.01Se1,Pb0.95Ca0.04Na0.01Se1,784,35761,0.0013435,0.00020386,1.1568,0.89472,0.0000279634,0.0011613935
3503,10.1021/ja400069s,105,6(a),299,Pb0.95Ca0.04Na0.01Se1,Pb0.95Ca0.04Na0.01Se1,784.5,35676,0.0013444,0.00020408,1.1559,0.89576,0.00002803,0.0011630764
3503,10.1021/ja400069s,105,6(a),299,Pb0.95Ca0.04Na0.01Se1,Pb0.95Ca0.04Na0.01Se1,785,35591,0.0013454,0.0002043,1.1551,0.8968,0.000028097,0.0011647476
3503,10.1021/ja400069s,105,6(a),299,Pb0.95Ca0.04Na0.01Se1,Pb0.95Ca0.04Na0.01Se1,785.5,35506,0.0013463,0.00020452,1.1543,0.89783,0.0000281643,0.0011663346
3503,10.1021/ja400069s,105,6(a),299,Pb0.95Ca0.04Na0.01Se1,Pb0.95Ca0.04Na0.01Se1,786,35422,0.0013473,0.00020473,1.1535,0.89887,0.000028231,0.0011680104
3503,10.1021/ja400069s,105,6(a),299,Pb0.95Ca0.04Na0.01Se1,Pb0.95Ca0.04Na0.01Se1,786.5,35337,0.0013482,0.00020495,1.1527,0.8999,0.000028299,0.0011696018
3503,10.1021/ja400069s,105,6(a),299,Pb0.95Ca0.04Na0.01Se1,Pb0.95Ca0.04Na0.01Se1,787,35253,0.0013492,0.00020517,1.1519,0.90094,0.0000283664,0.0011712822
3503,10.1021/ja400069s,105,6(a),299,Pb0.95Ca0.04Na0.01Se1,Pb0.95Ca0.04Na0.01Se1,787.5,35169,0.0013501,0.00020539,1.1512,0.90198,0.0000284341,0.0011727762
3503,10.1021/ja400069s,105,6(a),299,Pb0.95Ca0.04Na0.01Se1,Pb0.95Ca0.04Na0.01Se1,788,35086,0.0013511,0.00020561,1.1504,0.90301,0.0000285014,0.0011744611
3503,10.1021/ja400069s,105,6(a),299,Pb0.95Ca0.04Na0.01Se1,Pb0.95Ca0.04Na0.01Se1,788.5,35003,0.001352,0.00020582,1.1496,0.90405,0.000028569,0.0011760612
3503,10.1021/ja400069s,105,6(a),299,Pb0.95Ca0.04Na0.01Se1,Pb0.95Ca0.04Na0.01Se1,789,34919,0.001353,0.00020604,1.1488,0.90508,0.0000286377,0.0011777507
3503,10.1021/ja400069s,105,6(a),299,Pb0.95Ca0.04Na0.01Se1,Pb0.95Ca0.04Na0.01Se1,789.5,34837,0.0013539,0.00020626,1.148,0.90612,0.0000287051,0.0011793554
3503,10.1021/ja400069s,105,6(a),299,Pb0.95Ca0.04Na0.01Se1,Pb0.95Ca0.04Na0.01Se1,790,34754,0.0013549,0.00020648,1.1472,0.90716,0.0000287737,0.0011810495
3503,10.1021/ja400069s,105,6(a),299,Pb0.95Ca0.04Na0.01Se1,Pb0.95Ca0.04Na0.01Se1,790.5,34671,0.0013558,0.0002067,1.1464,0.90819,0.0000288425,0.0011826588
3503,10.1021/ja400069s,105,6(a),299,Pb0.95Ca0.04Na0.01Se1,Pb0.95Ca0.04Na0.01Se1,791,34589,0.0013567,0.00020691,1.1457,0.90923,0.0000289109,0.0011841669
3503,10.1021/ja400069s,105,6(a),299,Pb0.95Ca0.04Na0.01Se1,Pb0.95Ca0.04Na0.01Se1,791.5,34507,0.0013577,0.00020713,1.1449,0.91026,0.0000289796,0.0011858678
3503,10.1021/ja400069s,105,6(a),299,Pb0.95Ca0.04Na0.01Se1,Pb0.95Ca0.04Na0.01Se1,792,34426,0.0013586,0.00020735,1.1441,0.9113,0.0000290478,0.0011874836
3503,10.1021/ja400069s,105,6(a),299,Pb0.95Ca0.04Na0.01Se1,Pb0.95Ca0.04Na0.01Se1,792.5,34344,0.0013596,0.00020757,1.1433,0.91234,0.0000291172,0.0011891892
3503,10.1021/ja400069s,105,6(a),299,Pb0.95Ca0.04Na0.01Se1,Pb0.95Ca0.04Na0.01Se1,793,34263,0.0013605,0.00020779,1.1426,0.91337,0.000029186,0.0011907054
3503,10.1021/ja400069s,105,6(a),299,Pb0.95Ca0.04Na0.01Se1,Pb0.95Ca0.04Na0.01Se1,793.5,34182,0.0013615,0.000208,1.1418,0.91441,0.0000292552,0.0011924155
3503,10.1021/ja400069s,105,6(a),299,Pb0.95Ca0.04Na0.01Se1,Pb0.95Ca0.04Na0.01Se1,794,34101,0.0013624,0.00020822,1.141,0.91544,0.0000293247,0.0011940403
3503,10.1021/ja400069s,105,6(a),299,Pb0.95Ca0.04Na0.01Se1,Pb0.95Ca0.04Na0.01Se1,794.5,34020,0.0013634,0.00020844,1.1403,0.91648,0.0000293945,0.0011956503
3503,10.1021/ja400069s,105,6(a),299,Pb0.95Ca0.04Na0.01Se1,Pb0.95Ca0.04Na0.01Se1,795,33940,0.0013643,0.00020866,1.1395,0.91752,0.0000294638,0.0011972795
3503,10.1021/ja400069s,105,6(a),299,Pb0.95Ca0.04Na0.01Se1,Pb0.95Ca0.04Na0.01Se1,795.5,33860,0.0013653,0.00020888,1.1388,0.91855,0.0000295334,0.0011988936
3503,10.1021/ja400069s,105,6(a),299,Pb0.95Ca0.04Na0.01Se1,Pb0.95Ca0.04Na0.01Se1,796,33780,0.0013662,0.00020909,1.138,0.91959,0.0000296033,0.0012005272
3503,10.1021/ja400069s,105,6(a),299,Pb0.95Ca0.04Na0.01Se1,Pb0.95Ca0.04Na0.01Se1,796.5,33701,0.0013672,0.00020931,1.1372,0.92062,0.0000296727,0.0012022511
3503,10.1021/ja400069s,105,6(a),299,Pb0.95Ca0.04Na0.01Se1,Pb0.95Ca0.04Na0.01Se1,797,33621,0.0013681,0.00020953,1.1365,0.92166,0.0000297433,0.0012037835
3503,10.1021/ja400069s,105,6(a),299,Pb0.95Ca0.04Na0.01Se1,Pb0.95Ca0.04Na0.01Se1,797.5,33542,0.001369,0.00020975,1.1357,0.9227,0.0000298134,0.001205424
3503,10.1021/ja400069s,105,6(a),299,Pb0.95Ca0.04Na0.01Se1,Pb0.95Ca0.04Na0.01Se1,798,33463,0.00137,0.00020997,1.135,0.92373,0.0000298838,0.0012070485
3503,10.1021/ja400069s,105,6(a),299,Pb0.95Ca0.04Na0.01Se1,Pb0.95Ca0.04Na0.01Se1,798.5,33385,0.0013709,0.00021019,1.1342,0.92477,0.0000299536,0.0012086934
3503,10.1021/ja400069s,105,6(a),299,Pb0.95Ca0.04Na0.01Se1,Pb0.95Ca0.04Na0.01Se1,799,33306,0.0013719,0.0002104,1.1335,0.9258,0.0000300246,0.001210322
3503,10.1021/ja400069s,105,6(a),299,Pb0.95Ca0.04Na0.01Se1,Pb0.95Ca0.04Na0.01Se1,799.5,33228,0.0013728,0.00021062,1.1328,0.92684,0.0000300951,0.0012118644
3503,10.1021/ja400069s,105,6(a),299,Pb0.95Ca0.04Na0.01Se1,Pb0.95Ca0.04Na0.01Se1,800,33150,0.0013738,0.00021084,1.132,0.92788,0.0000301659,0.0012136042
3503,10.1021/ja400069s,105,6(a),299,Pb0.95Ca0.04Na0.01Se1,Pb0.95Ca0.04Na0.01Se1,800.5,33073,0.0013747,0.00021106,1.1313,0.92891,0.0000302361,0.0012151507
3503,10.1021/ja400069s,105,6(a),299,Pb0.95Ca0.04Na0.01Se1,Pb0.95Ca0.04Na0.01Se1,801,32995,0.0013757,0.00021128,1.1305,0.92995,0.0000303076,0.0012168952
3503,10.1021/ja400069s,105,6(a),299,Pb0.95Ca0.04Na0.01Se1,Pb0.95Ca0.04Na0.01Se1,801.5,32918,0.0013766,0.0002115,1.1298,0.93098,0.0000303785,0.0012184457
3503,10.1021/ja400069s,105,6(a),299,Pb0.95Ca0.04Na0.01Se1,Pb0.95Ca0.04Na0.01Se1,802,32841,0.0013776,0.00021171,1.1291,0.93202,0.0000304497,0.0012200868
3503,10.1021/ja400069s,105,6(a),299,Pb0.95Ca0.04Na0.01Se1,Pb0.95Ca0.04Na0.01Se1,802.5,32764,0.0013785,0.00021193,1.1284,0.93306,0.0000305213,0.0012216413
3503,10.1021/ja400069s,105,6(a),299,Pb0.95Ca0.04Na0.01Se1,Pb0.95Ca0.04Na0.01Se1,803,32688,0.0013795,0.00021215,1.1276,0.93409,0.0000305923,0.0012233948
3503,10.1021/ja400069s,105,6(a),299,Pb0.95Ca0.04Na0.01Se1,Pb0.95Ca0.04Na0.01Se1,803.5,32612,0.0013804,0.00021237,1.1269,0.93513,0.0000306636,0.0012249534
3503,10.1021/ja400069s,105,6(a),299,Pb0.95Ca0.04Na0.01Se1,Pb0.95Ca0.04Na0.01Se1,804,32536,0.0013814,0.00021259,1.1262,0.93616,0.0000307352,0.0012266027
3503,10.1021/ja400069s,105,6(a),299,Pb0.95Ca0.04Na0.01Se1,Pb0.95Ca0.04Na0.01Se1,804.5,32460,0.0013823,0.00021281,1.1255,0.9372,0.0000308071,0.0012281653
3503,10.1021/ja400069s,105,6(a),299,Pb0.95Ca0.04Na0.01Se1,Pb0.95Ca0.04Na0.01Se1,805,32384,0.0013832,0.00021303,1.1247,0.93824,0.0000308794,0.0012298391
3503,10.1021/ja400069s,105,6(a),299,Pb0.95Ca0.04Na0.01Se1,Pb0.95Ca0.04Na0.01Se1,805.5,32309,0.0013842,0.00021324,1.124,0.93927,0.0000309511,0.0012314947
3503,10.1021/ja400069s,105,6(a),299,Pb0.95Ca0.04Na0.01Se1,Pb0.95Ca0.04Na0.01Se1,806,32234,0.0013851,0.00021346,1.1233,0.94031,0.0000310231,0.0012330633
3503,10.1021/ja400069s,105,6(a),299,Pb0.95Ca0.04Na0.01Se1,Pb0.95Ca0.04Na0.01Se1,806.5,32159,0.0013861,0.00021368,1.1226,0.94134,0.0000310955,0.001234723
3503,10.1021/ja400069s,105,6(a),299,Pb0.95Ca0.04Na0.01Se1,Pb0.95Ca0.04Na0.01Se1,807,32085,0.001387,0.0002139,1.1219,0.94238,0.0000311672,0.0012362956
3503,10.1021/ja400069s,105,6(a),299,Pb0.95Ca0.04Na0.01Se1,Pb0.95Ca0.04Na0.01Se1,807.5,32011,0.001388,0.00021412,1.1212,0.94342,0.0000312393,0.0012379593
3503,10.1021/ja400069s,105,6(a),299,Pb0.95Ca0.04Na0.01Se1,Pb0.95Ca0.04Na0.01Se1,808,31937,0.0013889,0.00021434,1.1205,0.94445,0.0000313116,0.0012395359
