Repository: RamyaGuru/STD2_EffMass

# STD2_EffMass
Effective mass modeling of StarryData2 data

File: csvfiles/highperformancetellerium10.1021ja400069s.csv (part 42 of 61)
sid,DOI,figureid,fignum,sampleid,samplename,composition,Temperature,Electrical conductivity,Power factor,Seebeck coefficient,Thermal conductivity,ZT,Electrical resistivity,Figure of merit Z
3503,10.1021/ja400069s,105,6(a),299,Pb0.95Ca0.04Na0.01Se1,Pb0.95Ca0.04Na0.01Se1,808.5,31863,0.0013899,0.00021456,1.1198,0.94549,0.0000313844,0.0012412038
3503,10.1021/ja400069s,105,6(a),299,Pb0.95Ca0.04Na0.01Se1,Pb0.95Ca0.04Na0.01Se1,809,31789,0.0013908,0.00021478,1.1191,0.94652,0.0000314574,0.0012427844
3503,10.1021/ja400069s,105,6(a),299,Pb0.95Ca0.04Na0.01Se1,Pb0.95Ca0.04Na0.01Se1,809.5,31716,0.0013918,0.000215,1.1184,0.94756,0.0000315298,0.0012444564
3503,10.1021/ja400069s,105,6(a),299,Pb0.95Ca0.04Na0.01Se1,Pb0.95Ca0.04Na0.01Se1,810,31643,0.0013927,0.00021521,1.1177,0.9486,0.0000316026,0.001246041
3503,10.1021/ja400069s,105,6(a),299,Pb0.95Ca0.04Na0.01Se1,Pb0.95Ca0.04Na0.01Se1,810.5,31570,0.0013937,0.00021543,1.117,0.94963,0.0000316756,0.0012477171
3503,10.1021/ja400069s,105,6(a),299,Pb0.95Ca0.04Na0.01Se1,Pb0.95Ca0.04Na0.01Se1,811,31498,0.0013946,0.00021565,1.1163,0.95067,0.000031748,0.0012493057
3503,10.1021/ja400069s,105,6(a),299,Pb0.95Ca0.04Na0.01Se1,Pb0.95Ca0.04Na0.01Se1,811.5,31426,0.0013955,0.00021587,1.1156,0.9517,0.0000318208,0.0012508964
3503,10.1021/ja400069s,105,6(a),299,Pb0.95Ca0.04Na0.01Se1,Pb0.95Ca0.04Na0.01Se1,812,31354,0.0013965,0.00021609,1.1149,0.95274,0.0000318939,0.0012525787
3503,10.1021/ja400069s,105,6(a),299,Pb0.95Ca0.04Na0.01Se1,Pb0.95Ca0.04Na0.01Se1,812.5,31282,0.0013974,0.00021631,1.1142,0.95378,0.0000319673,0.0012541734
3503,10.1021/ja400069s,105,6(a),299,Pb0.95Ca0.04Na0.01Se1,Pb0.95Ca0.04Na0.01Se1,813,31210,0.0013984,0.00021653,1.1136,0.95481,0.000032041,0.0012557471
3503,10.1021/ja400069s,105,6(a),299,Pb0.95Ca0.04Na0.01Se1,Pb0.95Ca0.04Na0.01Se1,813.5,31139,0.0013993,0.00021675,1.1129,0.95585,0.0000321141,0.0012573457
3503,10.1021/ja400069s,105,6(a),299,Pb0.95Ca0.04Na0.01Se1,Pb0.95Ca0.04Na0.01Se1,814,31068,0.0014003,0.00021697,1.1122,0.95688,0.0000321875,0.0012590361
3503,10.1021/ja400069s,105,6(a),299,Pb0.95Ca0.04Na0.01Se1,Pb0.95Ca0.04Na0.01Se1,814.5,30997,0.0014012,0.00021719,1.1115,0.95792,0.0000322612,0.0012606388
3503,10.1021/ja400069s,105,6(a),299,Pb0.95Ca0.04Na0.01Se1,Pb0.95Ca0.04Na0.01Se1,815,30927,0.0014022,0.00021741,1.1109,0.95896,0.0000323342,0.0012622198
3503,10.1021/ja400069s,105,6(a),299,Pb0.95Ca0.04Na0.01Se1,Pb0.95Ca0.04Na0.01Se1,815.5,30857,0.0014031,0.00021763,1.1102,0.95999,0.0000324076,0.0012638263
3503,10.1021/ja400069s,105,6(a),299,Pb0.95Ca0.04Na0.01Se1,Pb0.95Ca0.04Na0.01Se1,816,30787,0.0014041,0.00021785,1.1095,0.96103,0.0000324812,0.001265525
3503,10.1021/ja400069s,105,6(a),299,Pb0.95Ca0.04Na0.01Se1,Pb0.95Ca0.04Na0.01Se1,816.5,30717,0.001405,0.00021807,1.1088,0.96206,0.0000325553,0.0012671356
3503,10.1021/ja400069s,105,6(a),299,Pb0.95Ca0.04Na0.01Se1,Pb0.95Ca0.04Na0.01Se1,817,30647,0.001406,0.00021829,1.1082,0.9631,0.0000326296,0.0012687241
3503,10.1021/ja400069s,105,6(a),299,Pb0.95Ca0.04Na0.01Se1,Pb0.95Ca0.04Na0.01Se1,817.5,30578,0.0014069,0.00021851,1.1075,0.96414,0.0000327033,0.0012703386
3503,10.1021/ja400069s,105,6(a),299,Pb0.95Ca0.04Na0.01Se1,Pb0.95Ca0.04Na0.01Se1,818,30509,0.0014078,0.00021873,1.1069,0.96517,0.0000327772,0.0012718403
3503,10.1021/ja400069s,105,6(a),299,Pb0.95Ca0.04Na0.01Se1,Pb0.95Ca0.04Na0.01Se1,818.5,30441,0.0014088,0.00021895,1.1062,0.96621,0.0000328504,0.0012735491
3503,10.1021/ja400069s,105,6(a),299,Pb0.95Ca0.04Na0.01Se1,Pb0.95Ca0.04Na0.01Se1,819,30372,0.0014097,0.00021917,1.1055,0.96724,0.0000329251,0.0012751696
3503,10.1021/ja400069s,105,6(a),299,Pb0.95Ca0.04Na0.01Se1,Pb0.95Ca0.04Na0.01Se1,819.5,30304,0.0014107,0.00021939,1.1049,0.96828,0.0000329989,0.0012767671
3503,10.1021/ja400069s,105,6(a),299,Pb0.95Ca0.04Na0.01Se1,Pb0.95Ca0.04Na0.01Se1,820,30236,0.0014116,0.00021961,1.1042,0.96932,0.0000330732,0.0012783916
3503,10.1021/ja400069s,105,6(a),299,Pb0.95Ca0.04Na0.01Se1,Pb0.95Ca0.04Na0.01Se1,820.5,30169,0.0014126,0.00021983,1.1036,0.97035,0.0000331466,0.0012799928
3503,10.1021/ja400069s,105,6(a),299,Pb0.95Ca0.04Na0.01Se1,Pb0.95Ca0.04Na0.01Se1,821,30101,0.0014135,0.00022005,1.1029,0.97139,0.0000332215,0.0012816212
3503,10.1021/ja400069s,105,6(a),299,Pb0.95Ca0.04Na0.01Se1,Pb0.95Ca0.04Na0.01Se1,821.5,30034,0.0014145,0.00022027,1.1023,0.97242,0.0000332956,0.001283226
3503,10.1021/ja400069s,105,6(a),299,Pb0.95Ca0.04Na0.01Se1,Pb0.95Ca0.04Na0.01Se1,822,29967,0.0014154,0.00022049,1.1017,0.97346,0.00003337,0.0012847418
3503,10.1021/ja400069s,105,6(a),299,Pb0.95Ca0.04Na0.01Se1,Pb0.95Ca0.04Na0.01Se1,822.5,29901,0.0014164,0.00022071,1.101,0.9745,0.0000334437,0.0012864668
3503,10.1021/ja400069s,105,6(a),299,Pb0.95Ca0.04Na0.01Se1,Pb0.95Ca0.04Na0.01Se1,823,29834,0.0014173,0.00022093,1.1004,0.97553,0.0000335188,0.0012879862
3503,10.1021/ja400069s,105,6(a),299,Pb0.95Ca0.04Na0.01Se1,Pb0.95Ca0.04Na0.01Se1,823.5,29768,0.0014183,0.00022115,1.0997,0.97657,0.0000335931,0.0012897154
3503,10.1021/ja400069s,105,6(a),299,Pb0.95Ca0.04Na0.01Se1,Pb0.95Ca0.04Na0.01Se1,824,29702,0.0014192,0.00022137,1.0991,0.9776,0.0000336678,0.0012912383
3503,10.1021/ja400069s,105,6(a),299,Pb0.95Ca0.04Na0.01Se1,Pb0.95Ca0.04Na0.01Se1,824.5,29637,0.0014201,0.00022159,1.0985,0.97864,0.0000337416,0.0012927629
3503,10.1021/ja400069s,105,6(a),299,Pb0.95Ca0.04Na0.01Se1,Pb0.95Ca0.04Na0.01Se1,825,29572,0.0014211,0.00022181,1.0979,0.97968,0.0000338158,0.0012943802
3503,10.1021/ja400069s,105,6(a),299,Pb0.95Ca0.04Na0.01Se1,Pb0.95Ca0.04Na0.01Se1,825.5,29507,0.001422,0.00022203,1.0972,0.98071,0.0000338903,0.0012960262
3503,10.1021/ja400069s,105,6(a),299,Pb0.95Ca0.04Na0.01Se1,Pb0.95Ca0.04Na0.01Se1,826,29442,0.001423,0.00022226,1.0966,0.98175,0.0000339651,0.0012976473
3503,10.1021/ja400069s,105,6(a),299,Pb0.95Ca0.04Na0.01Se1,Pb0.95Ca0.04Na0.01Se1,826.5,29377,0.0014239,0.00022248,1.096,0.98278,0.0000340402,0.0012991788
3503,10.1021/ja400069s,105,6(a),299,Pb0.95Ca0.04Na0.01Se1,Pb0.95Ca0.04Na0.01Se1,827,29313,0.0014249,0.0002227,1.0954,0.98382,0.0000341146,0.0013008034
3503,10.1021/ja400069s,105,6(a),299,Pb0.95Ca0.04Na0.01Se1,Pb0.95Ca0.04Na0.01Se1,827.5,29249,0.0014258,0.00022292,1.0947,0.98486,0.0000341892,0.0013024573
3503,10.1021/ja400069s,105,6(a),299,Pb0.95Ca0.04Na0.01Se1,Pb0.95Ca0.04Na0.01Se1,828,29186,0.0014268,0.00022314,1.0941,0.98589,0.000034263,0.0013040855
3503,10.1021/ja400069s,105,6(a),299,Pb0.95Ca0.04Na0.01Se1,Pb0.95Ca0.04Na0.01Se1,828.5,29122,0.0014277,0.00022336,1.0935,0.98693,0.0000343383,0.0013056241
3503,10.1021/ja400069s,105,6(a),299,Pb0.95Ca0.04Na0.01Se1,Pb0.95Ca0.04Na0.01Se1,829,29059,0.0014287,0.00022358,1.0929,0.98796,0.0000344127,0.0013072559
3503,10.1021/ja400069s,105,6(a),299,Pb0.95Ca0.04Na0.01Se1,Pb0.95Ca0.04Na0.01Se1,829.5,28996,0.0014296,0.00022381,1.0923,0.989,0.0000344875,0.0013087979
3503,10.1021/ja400069s,105,6(a),299,Pb0.95Ca0.04Na0.01Se1,Pb0.95Ca0.04Na0.01Se1,830,28934,0.0014306,0.00022403,1.0917,0.99004,0.0000345614,0.0013104333
3503,10.1021/ja400069s,105,6(a),299,Pb0.95Ca0.04Na0.01Se1,Pb0.95Ca0.04Na0.01Se1,830.5,28872,0.0014315,0.00022425,1.0911,0.99107,0.0000346356,0.0013119787
3503,10.1021/ja400069s,105,6(a),299,Pb0.95Ca0.04Na0.01Se1,Pb0.95Ca0.04Na0.01Se1,831,28810,0.0014324,0.00022447,1.0905,0.99211,0.0000347102,0.0013135259
3503,10.1021/ja400069s,105,6(a),299,Pb0.95Ca0.04Na0.01Se1,Pb0.95Ca0.04Na0.01Se1,831.5,28748,0.0014334,0.0002247,1.0899,0.99314,0.000034785,0.0013151665
3503,10.1021/ja400069s,105,6(a),299,Pb0.95Ca0.04Na0.01Se1,Pb0.95Ca0.04Na0.01Se1,832,28686,0.0014343,0.00022492,1.0893,0.99418,0.0000348602,0.0013167172
3503,10.1021/ja400069s,105,6(a),299,Pb0.95Ca0.04Na0.01Se1,Pb0.95Ca0.04Na0.01Se1,832.5,28625,0.0014353,0.00022514,1.0887,0.99522,0.0000349345,0.0013183613
3503,10.1021/ja400069s,105,6(a),299,Pb0.95Ca0.04Na0.01Se1,Pb0.95Ca0.04Na0.01Se1,833,28564,0.0014362,0.00022536,1.0881,0.99625,0.0000350091,0.0013199154
3503,10.1021/ja400069s,105,6(a),299,Pb0.95Ca0.04Na0.01Se1,Pb0.95Ca0.04Na0.01Se1,833.5,28504,0.0014372,0.00022559,1.0875,0.99729,0.0000350828,0.0013215632
3503,10.1021/ja400069s,105,6(a),299,Pb0.95Ca0.04Na0.01Se1,Pb0.95Ca0.04Na0.01Se1,834,28443,0.0014381,0.00022581,1.0869,0.99832,0.000035158,0.0013231208
3503,10.1021/ja400069s,105,6(a),299,Pb0.95Ca0.04Na0.01Se1,Pb0.95Ca0.04Na0.01Se1,834.5,28383,0.0014391,0.00022603,1.0864,0.99936,0.0000352324,0.0013246502
3503,10.1021/ja400069s,105,6(a),299,Pb0.95Ca0.04Na0.01Se1,Pb0.95Ca0.04Na0.01Se1,835,28323,0.00144,0.00022625,1.0858,1.0004,0.000035307,0.0013262111
3503,10.1021/ja400069s,105,6(a),299,Pb0.95Ca0.04Na0.01Se1,Pb0.95Ca0.04Na0.01Se1,835.5,28264,0.001441,0.00022648,1.0852,1.0014,0.0000353807,0.0013278658
3503,10.1021/ja400069s,105,6(a),299,Pb0.95Ca0.04Na0.01Se1,Pb0.95Ca0.04Na0.01Se1,836,28205,0.0014419,0.0002267,1.0846,1.0025,0.0000354547,0.0013294302
3503,10.1021/ja400069s,105,6(a),299,Pb0.95Ca0.04Na0.01Se1,Pb0.95Ca0.04Na0.01Se1,836.5,28146,0.0014429,0.00022692,1.084,1.0035,0.000035529,0.0013310886
3503,10.1021/ja400069s,105,6(a),299,Pb0.95Ca0.04Na0.01Se1,Pb0.95Ca0.04Na0.01Se1,837,28087,0.0014438,0.00022715,1.0835,1.0045,0.0000356037,0.0013325335
3503,10.1021/ja400069s,105,6(a),299,Pb0.95Ca0.04Na0.01Se1,Pb0.95Ca0.04Na0.01Se1,837.5,28029,0.0014447,0.00022737,1.0829,1.0056,0.0000356773,0.0013341029
3503,10.1021/ja400069s,105,6(a),299,Pb0.95Ca0.04Na0.01Se1,Pb0.95Ca0.04Na0.01Se1,838,27971,0.0014457,0.00022759,1.0823,1.0066,0.0000357513,0.0013357664
3503,10.1021/ja400069s,105,6(a),299,Pb0.95Ca0.04Na0.01Se1,Pb0.95Ca0.04Na0.01Se1,838.5,27913,0.0014466,0.00022782,1.0818,1.0076,0.0000358256,0.0013372158
3503,10.1021/ja400069s,105,6(a),299,Pb0.95Ca0.04Na0.01Se1,Pb0.95Ca0.04Na0.01Se1,839,27855,0.0014476,0.00022804,1.0812,1.0087,0.0000359002,0.0013388827
3503,10.1021/ja400069s,105,6(a),299,Pb0.95Ca0.04Na0.01Se1,Pb0.95Ca0.04Na0.01Se1,839.5,27798,0.0014485,0.00022827,1.0806,1.0097,0.0000359738,0.001340459
3503,10.1021/ja400069s,105,6(a),299,Pb0.95Ca0.04Na0.01Se1,Pb0.95Ca0.04Na0.01Se1,840,27741,0.0014495,0.00022849,1.0801,1.0108,0.0000360477,0.0013420054
3503,10.1021/ja400069s,105,6(a),299,Pb0.95Ca0.04Na0.01Se1,Pb0.95Ca0.04Na0.01Se1,840.5,27685,0.0014504,0.00022871,1.0795,1.0118,0.0000361206,0.001343585
3503,10.1021/ja400069s,105,6(a),299,Pb0.95Ca0.04Na0.01Se1,Pb0.95Ca0.04Na0.01Se1,841,27628,0.0014514,0.00022894,1.079,1.0128,0.0000361952,0.0013451344
3503,10.1021/ja400069s,105,6(a),299,Pb0.95Ca0.04Na0.01Se1,Pb0.95Ca0.04Na0.01Se1,841.5,27572,0.0014523,0.00022916,1.0784,1.0139,0.0000362687,0.0013467174
3503,10.1021/ja400069s,105,6(a),299,Pb0.95Ca0.04Na0.01Se1,Pb0.95Ca0.04Na0.01Se1,842,27516,0.0014533,0.00022939,1.0779,1.0149,0.0000363425,0.0013482698
3503,10.1021/ja400069s,105,6(a),299,Pb0.95Ca0.04Na0.01Se1,Pb0.95Ca0.04Na0.01Se1,842.5,27461,0.0014542,0.00022961,1.0773,1.0159,0.0000364153,0.0013498561
3503,10.1021/ja400069s,105,6(a),299,Pb0.95Ca0.04Na0.01Se1,Pb0.95Ca0.04Na0.01Se1,843,27406,0.0014552,0.00022984,1.0768,1.017,0.0000364884,0.0013514116
3503,10.1021/ja400069s,105,6(a),299,Pb0.95Ca0.04Na0.01Se1,Pb0.95Ca0.04Na0.01Se1,843.5,27351,0.0014561,0.00023006,1.0762,1.018,0.0000365617,0.0013530013
3503,10.1021/ja400069s,105,6(a),299,Pb0.95Ca0.04Na0.01Se1,Pb0.95Ca0.04Na0.01Se1,844,27296,0.0014571,0.00023029,1.0757,1.019,0.0000366354,0.0013545598
3503,10.1021/ja400069s,105,6(a),299,Pb0.95Ca0.04Na0.01Se1,Pb0.95Ca0.04Na0.01Se1,844.5,27242,0.001458,0.00023051,1.0752,1.0201,0.000036708,0.0013560268
3503,10.1021/ja400069s,105,6(a),299,Pb0.95Ca0.04Na0.01Se1,Pb0.95Ca0.04Na0.01Se1,845,27188,0.0014589,0.00023074,1.0746,1.0211,0.0000367809,0.0013576214
3503,10.1021/ja400069s,105,6(a),299,Pb0.95Ca0.04Na0.01Se1,Pb0.95Ca0.04Na0.01Se1,845.5,27134,0.0014599,0.00023097,1.0741,1.0222,0.0000368541,0.0013591844
3503,10.1021/ja400069s,105,6(a),299,Pb0.95Ca0.04Na0.01Se1,Pb0.95Ca0.04Na0.01Se1,846,27081,0.0014608,0.00023119,1.0736,1.0232,0.0000369263,0.0013606557
3503,10.1021/ja400069s,105,6(a),299,Pb0.95Ca0.04Na0.01Se1,Pb0.95Ca0.04Na0.01Se1,846.5,27028,0.0014618,0.00023142,1.073,1.0242,0.0000369987,0.0013623486
3503,10.1021/ja400069s,105,6(a),299,Pb0.95Ca0.04Na0.01Se1,Pb0.95Ca0.04Na0.01Se1,847,26975,0.0014627,0.00023164,1.0725,1.0253,0.0000370714,0.0013638228
3503,10.1021/ja400069s,105,6(a),299,Pb0.95Ca0.04Na0.01Se1,Pb0.95Ca0.04Na0.01Se1,847.5,26922,0.0014637,0.00023187,1.072,1.0263,0.0000371443,0.0013653918
3503,10.1021/ja400069s,105,6(a),299,Pb0.95Ca0.04Na0.01Se1,Pb0.95Ca0.04Na0.01Se1,848,26870,0.0014646,0.0002321,1.0715,1.0273,0.0000372162,0.0013668689
3503,10.1021/ja400069s,105,6(a),299,Pb0.95Ca0.04Na0.01Se1,Pb0.95Ca0.04Na0.01Se1,848.5,26818,0.0014656,0.00023232,1.0709,1.0284,0.0000372884,0.0013685685
3503,10.1021/ja400069s,105,6(a),299,Pb0.95Ca0.04Na0.01Se1,Pb0.95Ca0.04Na0.01Se1,849,26766,0.0014665,0.00023255,1.0704,1.0294,0.0000373608,0.0013700486
3503,10.1021/ja400069s,105,6(a),299,Pb0.95Ca0.04Na0.01Se1,Pb0.95Ca0.04Na0.01Se1,849.5,26715,0.0014675,0.00023278,1.0699,1.0304,0.0000374322,0.0013716235
3503,10.1021/ja400069s,105,6(a),299,Pb0.95Ca0.04Na0.01Se1,Pb0.95Ca0.04Na0.01Se1,850,26664,0.0014684,0.00023301,1.0694,1.0315,0.0000375038,0.0013731064
3503,10.1021/ja400069s,105,6(a),299,Pb0.95Ca0.04Na0.01Se1,Pb0.95Ca0.04Na0.01Se1,850.5,26613,0.0014694,0.00023323,1.0689,1.0325,0.0000375756,0.0013746843
3503,10.1021/ja400069s,105,6(a),299,Pb0.95Ca0.04Na0.01Se1,Pb0.95Ca0.04Na0.01Se1,851,26563,0.0014703,0.00023346,1.0684,1.0335,0.0000376464,0.00137617
3503,10.1021/ja400069s,105,6(a),299,Pb0.95Ca0.04Na0.01Se1,Pb0.95Ca0.04Na0.01Se1,851.5,26513,0.0014712,0.00023369,1.0679,1.0346,0.0000377173,0.0013776571
3503,10.1021/ja400069s,105,6(a),299,Pb0.95Ca0.04Na0.01Se1,Pb0.95Ca0.04Na0.01Se1,852,26463,0.0014722,0.00023392,1.0674,1.0356,0.0000377886,0.0013792393
3503,10.1021/ja400069s,105,6(a),299,Pb0.95Ca0.04Na0.01Se1,Pb0.95Ca0.04Na0.01Se1,852.5,26414,0.0014731,0.00023414,1.0669,1.0367,0.0000378587,0.0013807292
3503,10.1021/ja400069s,105,6(a),299,Pb0.95Ca0.04Na0.01Se1,Pb0.95Ca0.04Na0.01Se1,853,26365,0.0014741,0.00023437,1.0664,1.0377,0.0000379291,0.0013823143
3503,10.1021/ja400069s,105,6(a),299,Pb0.95Ca0.04Na0.01Se1,Pb0.95Ca0.04Na0.01Se1,853.5,26316,0.001475,0.0002346,1.0659,1.0387,0.0000379997,0.0013838071
3503,10.1021/ja400069s,105,6(a),299,Pb0.95Ca0.04Na0.01Se1,Pb0.95Ca0.04Na0.01Se1,854,26267,0.001476,0.00023483,1.0654,1.0398,0.0000380706,0.0013853952
3503,10.1021/ja400069s,105,6(a),299,Pb0.95Ca0.04Na0.01Se1,Pb0.95Ca0.04Na0.01Se1,854.5,26219,0.0014769,0.00023506,1.0649,1.0408,0.0000381403,0.0013868908
3503,10.1021/ja400069s,105,6(a),299,Pb0.95Ca0.04Na0.01Se1,Pb0.95Ca0.04Na0.01Se1,855,26171,0.0014779,0.00023529,1.0644,1.0418,0.0000382102,0.0013884818
3503,10.1021/ja400069s,105,6(a),299,Pb0.95Ca0.04Na0.01Se1,Pb0.95Ca0.04Na0.01Se1,855.5,26123,0.0014788,0.00023552,1.064,1.0429,0.0000382804,0.0013898496
3503,10.1021/ja400069s,105,6(a),299,Pb0.95Ca0.04Na0.01Se1,Pb0.95Ca0.04Na0.01Se1,856,26076,0.0014798,0.00023575,1.0635,1.0439,0.0000383494,0.0013914433
3503,10.1021/ja400069s,105,6(a),299,Pb0.95Ca0.04Na0.01Se1,Pb0.95Ca0.04Na0.01Se1,856.5,26029,0.0014807,0.00023598,1.063,1.0449,0.0000384187,0.0013929445
3503,10.1021/ja400069s,105,6(a),299,Pb0.95Ca0.04Na0.01Se1,Pb0.95Ca0.04Na0.01Se1,857,25982,0.0014817,0.00023621,1.0625,1.046,0.0000384882,0.0013945412
3503,10.1021/ja400069s,105,6(a),299,Pb0.95Ca0.04Na0.01Se1,Pb0.95Ca0.04Na0.01Se1,857.5,25936,0.0014826,0.00023644,1.0621,1.047,0.0000385564,0.0013959138
3503,10.1021/ja400069s,105,6(a),299,Pb0.95Ca0.04Na0.01Se1,Pb0.95Ca0.04Na0.01Se1,858,25890,0.0014835,0.00023667,1.0616,1.0481,0.000038625,0.001397419
3503,10.1021/ja400069s,105,6(a),299,Pb0.95Ca0.04Na0.01Se1,Pb0.95Ca0.04Na0.01Se1,858.5,25844,0.0014845,0.0002369,1.0611,1.0491,0.0000386937,0.0013990199
3503,10.1021/ja400069s,105,6(a),299,Pb0.95Ca0.04Na0.01Se1,Pb0.95Ca0.04Na0.01Se1,859,25799,0.0014854,0.00023713,1.0607,1.0501,0.0000387612,0.001400396
3503,10.1021/ja400069s,105,6(a),299,Pb0.95Ca0.04Na0.01Se1,Pb0.95Ca0.04Na0.01Se1,859.5,25754,0.0014864,0.00023736,1.0602,1.0512,0.0000388289,0.0014019996
3503,10.1021/ja400069s,105,6(a),299,Pb0.95Ca0.04Na0.01Se1,Pb0.95Ca0.04Na0.01Se1,860,25709,0.0014873,0.00023759,1.0597,1.0522,0.0000388969,0.0014035104
3503,10.1021/ja400069s,105,6(a),299,Pb0.95Ca0.04Na0.01Se1,Pb0.95Ca0.04Na0.01Se1,860.5,25665,0.0014883,0.00023782,1.0593,1.0532,0.0000389636,0.0014049844
3503,10.1021/ja400069s,105,6(a),299,Pb0.95Ca0.04Na0.01Se1,Pb0.95Ca0.04Na0.01Se1,861,25621,0.0014892,0.00023805,1.0588,1.0543,0.0000390305,0.0014064979
3503,10.1021/ja400069s,105,6(a),299,Pb0.95Ca0.04Na0.01Se1,Pb0.95Ca0.04Na0.01Se1,861.5,25577,0.0014902,0.00023828,1.0584,1.0553,0.0000390976,0.0014079743
3503,10.1021/ja400069s,105,6(a),299,Pb0.95Ca0.04Na0.01Se1,Pb0.95Ca0.04Na0.01Se1,862,25534,0.0014911,0.00023852,1.0579,1.0563,0.0000391635,0.0014094905
3503,10.1021/ja400069s,105,6(a),299,Pb0.95Ca0.04Na0.01Se1,Pb0.95Ca0.04Na0.01Se1,862.5,25490,0.0014921,0.00023875,1.0575,1.0574,0.0000392311,0.0014109693
3503,10.1021/ja400069s,105,6(a),299,Pb0.95Ca0.04Na0.01Se1,Pb0.95Ca0.04Na0.01Se1,863,25448,0.001493,0.00023898,1.057,1.0584,0.0000392958,0.0014124882
3503,10.1021/ja400069s,105,6(a),299,Pb0.95Ca0.04Na0.01Se1,Pb0.95Ca0.04Na0.01Se1,863.5,25405,0.001494,0.00023921,1.0566,1.0594,0.0000393623,0.0014139693
3503,10.1021/ja400069s,105,6(a),299,Pb0.95Ca0.04Na0.01Se1,Pb0.95Ca0.04Na0.01Se1,864,25363,0.0014949,0.00023945,1.0561,1.0605,0.0000394275,0.001415491
3503,10.1021/ja400069s,105,6(a),299,Pb0.95Ca0.04Na0.01Se1,Pb0.95Ca0.04Na0.01Se1,864.5,25321,0.0014958,0.00023968,1.0557,1.0615,0.0000394929,0.0014168798
3503,10.1021/ja400069s,105,6(a),299,Pb0.95Ca0.04Na0.01Se1,Pb0.95Ca0.04Na0.01Se1,865,25280,0.0014968,0.00023991,1.0553,1.0626,0.000039557,0.0014183644
3503,10.1021/ja400069s,105,6(a),299,Pb0.95Ca0.04Na0.01Se1,Pb0.95Ca0.04Na0.01Se1,865.5,25239,0.0014977,0.00024015,1.0548,1.0636,0.0000396212,0.00141989
3503,10.1021/ja400069s,105,6(a),299,Pb0.95Ca0.04Na0.01Se1,Pb0.95Ca0.04Na0.01Se1,866,25198,0.0014987,0.00024038,1.0544,1.0646,0.0000396857,0.0014213771
3503,10.1021/ja400069s,105,6(a),299,Pb0.95Ca0.04Na0.01Se1,Pb0.95Ca0.04Na0.01Se1,866.5,25158,0.0014996,0.00024061,1.054,1.0657,0.0000397488,0.0014227704
3503,10.1021/ja400069s,105,6(a),299,Pb0.95Ca0.04Na0.01Se1,Pb0.95Ca0.04Na0.01Se1,867,25117,0.0015006,0.00024085,1.0536,1.0667,0.0000398137,0.0014242597
3503,10.1021/ja400069s,105,6(a),299,Pb0.95Ca0.04Na0.01Se1,Pb0.95Ca0.04Na0.01Se1,867.5,25078,0.0015015,0.00024108,1.0531,1.0677,0.0000398756,0.0014257905
3503,10.1021/ja400069s,105,6(a),299,Pb0.95Ca0.04Na0.01Se1,Pb0.95Ca0.04Na0.01Se1,868,25038,0.0015025,0.00024132,1.0527,1.0688,0.0000399393,0.0014272822
3503,10.1021/ja400069s,105,6(a),299,Pb0.95Ca0.04Na0.01Se1,Pb0.95Ca0.04Na0.01Se1,868.5,24999,0.0015034,0.00024155,1.0523,1.0698,0.0000400016,0.00142868
3503,10.1021/ja400069s,105,6(a),299,Pb0.95Ca0.04Na0.01Se1,Pb0.95Ca0.04Na0.01Se1,869,24960,0.0015044,0.00024179,1.0519,1.0708,0.0000400641,0.001430174
3503,10.1021/ja400069s,105,6(a),299,Pb0.95Ca0.04Na0.01Se1,Pb0.95Ca0.04Na0.01Se1,869.5,24922,0.0015053,0.00024202,1.0515,1.0719,0.0000401252,0.0014315739
3503,10.1021/ja400069s,105,6(a),299,Pb0.95Ca0.04Na0.01Se1,Pb0.95Ca0.04Na0.01Se1,870,24884,0.0015063,0.00024226,1.0511,1.0729,0.0000401865,0.0014330701
3503,10.1021/ja400069s,105,6(a),299,Pb0.95Ca0.04Na0.01Se1,Pb0.95Ca0.04Na0.01Se1,870.5,24846,0.0015072,0.00024249,1.0507,1.074,0.0000402479,0.0014344723
3503,10.1021/ja400069s,105,6(a),299,Pb0.95Ca0.04Na0.01Se1,Pb0.95Ca0.04Na0.01Se1,871,24809,0.0015081,0.00024273,1.0502,1.075,0.000040308,0.0014360122
3503,10.1021/ja400069s,105,6(a),299,Pb0.95Ca0.04Na0.01Se1,Pb0.95Ca0.04Na0.01Se1,871.5,24772,0.0015091,0.00024297,1.0498,1.076,0.0000403682,0.0014375119
3503,10.1021/ja400069s,105,6(a),299,Pb0.95Ca0.04Na0.01Se1,Pb0.95Ca0.04Na0.01Se1,872,24735,0.00151,0.0002432,1.0495,1.0771,0.0000404285,0.0014387804
3503,10.1021/ja400069s,105,6(a),299,Pb0.95Ca0.04Na0.01Se1,Pb0.95Ca0.04Na0.01Se1,872.5,24699,0.001511,0.00024344,1.0491,1.0781,0.0000404875,0.0014402821
3503,10.1021/ja400069s,105,6(a),299,Pb0.95Ca0.04Na0.01Se1,Pb0.95Ca0.04Na0.01Se1,873,24663,0.0015119,0.00024368,1.0487,1.0791,0.0000405466,0.0014416897
3503,10.1021/ja400069s,105,6(a),299,Pb0.95Ca0.04Na0.01Se1,Pb0.95Ca0.04Na0.01Se1,873.5,24627,0.0015129,0.00024391,1.0483,1.0802,0.0000406058,0.0014431937
3503,10.1021/ja400069s,105,6(a),299,Pb0.95Ca0.04Na0.01Se1,Pb0.95Ca0.04Na0.01Se1,874,24592,0.0015138,0.00024415,1.0479,1.0812,0.0000406636,0.0014446035
3503,10.1021/ja400069s,105,6(a),299,Pb0.95Ca0.04Na0.01Se1,Pb0.95Ca0.04Na0.01Se1,874.5,24557,0.0015148,0.00024439,1.0475,1.0822,0.0000407216,0.0014461098
3503,10.1021/ja400069s,105,6(a),299,Pb0.95Ca0.04Na0.01Se1,Pb0.95Ca0.04Na0.01Se1,875,24523,0.0015157,0.00024463,1.0471,1.0833,0.000040778,0.0014475217
3503,10.1021/ja400069s,105,6(a),299,Pb0.95Ca0.04Na0.01Se1,Pb0.95Ca0.04Na0.01Se1,875.5,24488,0.0015167,0.00024487,1.0467,1.0843,0.0000408363,0.0014490303
3503,10.1021/ja400069s,105,6(a),299,Pb0.95Ca0.04Na0.01Se1,Pb0.95Ca0.04Na0.01Se1,876,24454,0.0015176,0.00024511,1.0464,1.0853,0.0000408931,0.0014503058
3503,10.1021/ja400069s,105,6(a),299,Pb0.95Ca0.04Na0.01Se1,Pb0.95Ca0.04Na0.01Se1,876.5,24421,0.0015186,0.00024535,1.046,1.0864,0.0000409484,0.0014518164
3503,10.1021/ja400069s,105,6(a),299,Pb0.95Ca0.04Na0.01Se1,Pb0.95Ca0.04Na0.01Se1,877,24388,0.0015195,0.00024559,1.0456,1.0874,0.0000410038,0.0014532326
3503,10.1021/ja400069s,105,6(a),299,Pb0.95Ca0.04Na0.01Se1,Pb0.95Ca0.04Na0.01Se1,877.5,24355,0.0015204,0.00024583,1.0452,1.0885,0.0000410593,0.0014546498
3503,10.1021/ja400069s,105,6(a),299,Pb0.95Ca0.04Na0.01Se1,Pb0.95Ca0.04Na0.01Se1,878,24323,0.0015214,0.00024607,1.0449,1.0895,0.0000411133,0.0014560245
3503,10.1021/ja400069s,105,6(a),299,Pb0.95Ca0.04Na0.01Se1,Pb0.95Ca0.04Na0.01Se1,878.5,24291,0.0015223,0.00024631,1.0445,1.0905,0.0000411675,0.0014574438
3503,10.1021/ja400069s,105,6(a),299,Pb0.95Ca0.04Na0.01Se1,Pb0.95Ca0.04Na0.01Se1,879,24259,0.0015233,0.00024655,1.0442,1.0916,0.0000412218,0.0014588201
3503,10.1021/ja400069s,105,6(a),299,Pb0.95Ca0.04Na0.01Se1,Pb0.95Ca0.04Na0.01Se1,879.5,24228,0.0015242,0.00024679,1.0438,1.0926,0.0000412746,0.0014602414
3503,10.1021/ja400069s,105,6(a),299,Pb0.95Ca0.04Na0.01Se1,Pb0.95Ca0.04Na0.01Se1,880,24197,0.0015252,0.00024703,1.0434,1.0936,0.0000413274,0.0014617596
3503,10.1021/ja400069s,105,6(a),299,Pb0.95Ca0.04Na0.01Se1,Pb0.95Ca0.04Na0.01Se1,880.5,24166,0.0015261,0.00024727,1.0431,1.0947,0.0000413805,0.0014630429
3503,10.1021/ja400069s,105,6(a),299,Pb0.95Ca0.04Na0.01Se1,Pb0.95Ca0.04Na0.01Se1,881,24136,0.0015271,0.00024751,1.0427,1.0957,0.0000414319,0.0014645632
3503,10.1021/ja400069s,105,6(a),299,Pb0.95Ca0.04Na0.01Se1,Pb0.95Ca0.04Na0.01Se1,881.5,24106,0.001528,0.00024775,1.0424,1.0967,0.0000414834,0.001465848
3503,10.1021/ja400069s,105,6(a),299,Pb0.95Ca0.04Na0.01Se1,Pb0.95Ca0.04Na0.01Se1,882,24076,0.001529,0.000248,1.0421,1.0978,0.0000415351,0.0014672296
3503,10.1021/ja400069s,105,6(a),299,Pb0.95Ca0.04Na0.01Se1,Pb0.95Ca0.04Na0.01Se1,882.5,24047,0.0015299,0.00024824,1.0417,1.0988,0.0000415852,0.001468657
3503,10.1021/ja400069s,105,6(a),299,Pb0.95Ca0.04Na0.01Se1,Pb0.95Ca0.04Na0.01Se1,883,24019,0.0015309,0.00024848,1.0414,1.0999,0.0000416337,0.0014700403
3503,10.1021/ja400069s,105,6(a),299,Pb0.95Ca0.04Na0.01Se1,Pb0.95Ca0.04Na0.01Se1,883.5,23990,0.0015318,0.00024873,1.041,1.1009,0.000041684,0.0014714697
3503,10.1021/ja400069s,105,6(a),299,Pb0.95Ca0.04Na0.01Se1,Pb0.95Ca0.04Na0.01Se1,884,23962,0.0015328,0.00024897,1.0407,1.1019,0.0000417327,0.0014728548
3503,10.1021/ja400069s,105,6(a),299,Pb0.95Ca0.04Na0.01Se1,Pb0.95Ca0.04Na0.01Se1,884.5,23935,0.0015337,0.00024921,1.0404,1.103,0.0000417798,0.0014741446
3503,10.1021/ja400069s,105,6(a),299,Pb0.95Ca0.04Na0.01Se1,Pb0.95Ca0.04Na0.01Se1,885,23907,0.0015346,0.00024946,1.04,1.104,0.0000418288,0.0014755769
3503,10.1021/ja400069s,105,6(a),299,Pb0.95Ca0.04Na0.01Se1,Pb0.95Ca0.04Na0.01Se1,885.5,23881,0.0015356,0.0002497,1.0397,1.105,0.0000418743,0.0014769645
3503,10.1021/ja400069s,105,6(a),299,Pb0.95Ca0.04Na0.01Se1,Pb0.95Ca0.04Na0.01Se1,886,23854,0.0015365,0.00024995,1.0394,1.1061,0.0000419217,0.0014782567
3503,10.1021/ja400069s,105,6(a),299,Pb0.95Ca0.04Na0.01Se1,Pb0.95Ca0.04Na0.01Se1,886.5,23828,0.0015375,0.00025019,1.0391,1.1071,0.0000419674,0.0014796458
3503,10.1021/ja400069s,105,6(a),299,Pb0.95Ca0.04Na0.01Se1,Pb0.95Ca0.04Na0.01Se1,887,23802,0.0015384,0.00025044,1.0388,1.1081,0.0000420133,0.0014809395
3503,10.1021/ja400069s,105,6(a),299,Pb0.95Ca0.04Na0.01Se1,Pb0.95Ca0.04Na0.01Se1,887.5,23777,0.0015394,0.00025069,1.0384,1.1092,0.0000420575,0.001482473
3503,10.1021/ja400069s,105,6(a),299,Pb0.95Ca0.04Na0.01Se1,Pb0.95Ca0.04Na0.01Se1,888,23752,0.0015403,0.00025093,1.0381,1.1102,0.0000421017,0.0014837684
3503,10.1021/ja400069s,105,6(a),299,Pb0.95Ca0.04Na0.01Se1,Pb0.95Ca0.04Na0.01Se1,888.5,23728,0.0015413,0.00025118,1.0378,1.1112,0.0000421443,0.0014851609
3503,10.1021/ja400069s,105,6(a),299,Pb0.95Ca0.04Na0.01Se1,Pb0.95Ca0.04Na0.01Se1,889,23703,0.0015422,0.00025143,1.0375,1.1123,0.0000421888,0.0014864578
3503,10.1021/ja400069s,105,6(a),299,Pb0.95Ca0.04Na0.01Se1,Pb0.95Ca0.04Na0.01Se1,889.5,23680,0.0015432,0.00025168,1.0372,1.1133,0.0000422297,0.0014878519
3503,10.1021/ja400069s,105,6(a),299,Pb0.95Ca0.04Na0.01Se1,Pb0.95Ca0.04Na0.01Se1,890,23656,0.0015441,0.00025192,1.0369,1.1144,0.0000422726,0.0014891504
3503,10.1021/ja400069s,105,6(a),299,Pb0.95Ca0.04Na0.01Se1,Pb0.95Ca0.04Na0.01Se1,890.5,23633,0.0015451,0.00025217,1.0366,1.1154,0.0000423137,0.001490546
3503,10.1021/ja400069s,105,6(a),299,Pb0.95Ca0.04Na0.01Se1,Pb0.95Ca0.04Na0.01Se1,891,23611,0.001546,0.00025242,1.0363,1.1164,0.0000423531,0.001491846
3503,10.1021/ja400069s,105,6(a),299,Pb0.95Ca0.04Na0.01Se1,Pb0.95Ca0.04Na0.01Se1,891.5,23589,0.0015469,0.00025267,1.036,1.1175,0.0000423926,0.0014931467
3503,10.1021/ja400069s,105,6(a),299,Pb0.95Ca0.04Na0.01Se1,Pb0.95Ca0.04Na0.01Se1,892,23567,0.0015479,0.00025292,1.0358,1.1185,0.0000424322,0.0014944005
3503,10.1021/ja400069s,105,6(a),299,Pb0.95Ca0.04Na0.01Se1,Pb0.95Ca0.04Na0.01Se1,892.5,23545,0.0015488,0.00025317,1.0355,1.1195,0.0000424719,0.0014957026
3503,10.1021/ja400069s,105,6(a),299,Pb0.95Ca0.04Na0.01Se1,Pb0.95Ca0.04Na0.01Se1,893,23524,0.0015498,0.00025342,1.0352,1.1206,0.0000425098,0.001497102
3503,10.1021/ja400069s,105,6(a),299,Pb0.95Ca0.04Na0.01Se1,Pb0.95Ca0.04Na0.01Se1,893.5,23504,0.0015507,0.00025367,1.0349,1.1216,0.0000425459,0.0014984056
3503,10.1021/ja400069s,105,6(a),299,Pb0.95Ca0.04Na0.01Se1,Pb0.95Ca0.04Na0.01Se1,894,23484,0.0015517,0.00025392,1.0346,1.1226,0.0000425822,0.0014998067
3503,10.1021/ja400069s,105,6(a),299,Pb0.95Ca0.04Na0.01Se1,Pb0.95Ca0.04Na0.01Se1,894.5,23464,0.0015526,0.00025417,1.0344,1.1237,0.0000426185,0.0015009667
3503,10.1021/ja400069s,105,6(a),299,Pb0.95Ca0.04Na0.01Se1,Pb0.95Ca0.04Na0.01Se1,895,23444,0.0015536,0.00025442,1.0341,1.1247,0.0000426548,0.0015023692
3503,10.1021/ja400069s,105,6(a),299,Pb0.95Ca0.04Na0.01Se1,Pb0.95Ca0.04Na0.01Se1,895.5,23425,0.0015545,0.00025468,1.0338,1.1258,0.0000426894,0.0015036758
3503,10.1021/ja400069s,105,6(a),299,Pb0.95Ca0.04Na0.01Se1,Pb0.95Ca0.04Na0.01Se1,896,23407,0.0015555,0.00025493,1.0336,1.1268,0.0000427223,0.0015049342
3503,10.1021/ja400069s,105,6(a),299,Pb0.95Ca0.04Na0.01Se1,Pb0.95Ca0.04Na0.01Se1,896.5,23389,0.0015564,0.00025518,1.0333,1.1278,0.0000427551,0.0015062421
3503,10.1021/ja400069s,105,6(a),299,Pb0.95Ca0.04Na0.01Se1,Pb0.95Ca0.04Na0.01Se1,897,23371,0.0015574,0.00025543,1.033,1.1289,0.0000427881,0.0015076476
3503,10.1021/ja400069s,105,6(a),299,Pb0.95Ca0.04Na0.01Se1,Pb0.95Ca0.04Na0.01Se1,897.5,23354,0.0015583,0.00025569,1.0328,1.1299,0.0000428192,0.001508811
3503,10.1021/ja400069s,105,6(a),299,Pb0.95Ca0.04Na0.01Se1,Pb0.95Ca0.04Na0.01Se1,898,23337,0.0015592,0.00025594,1.0325,1.1309,0.0000428504,0.0015101211
3503,10.1021/ja400069s,105,6(a),299,Pb0.95Ca0.04Na0.01Se1,Pb0.95Ca0.04Na0.01Se1,898.5,23320,0.0015602,0.0002562,1.0323,1.132,0.0000428816,0.0015113824
3503,10.1021/ja400069s,105,6(a),299,Pb0.95Ca0.04Na0.01Se1,Pb0.95Ca0.04Na0.01Se1,899,23304,0.0015611,0.00025645,1.032,1.133,0.0000429111,0.0015126938
3503,10.1021/ja400069s,105,6(a),299,Pb0.95Ca0.04Na0.01Se1,Pb0.95Ca0.04Na0.01Se1,899.5,23288,0.0015621,0.00025671,1.0318,1.134,0.0000429406,0.0015139562
3503,10.1021/ja400069s,105,6(a),299,Pb0.95Ca0.04Na0.01Se1,Pb0.95Ca0.04Na0.01Se1,900,23273,0.001563,0.00025696,1.0315,1.1351,0.0000429682,0.001515269
3503,10.1021/ja400069s,105,6(a),299,Pb0.95Ca0.04Na0.01Se1,Pb0.95Ca0.04Na0.01Se1,900.5,23258,0.001564,0.00025722,1.0313,1.1361,0.000042996,0.0015165325
3503,10.1021/ja400069s,105,6(a),299,Pb0.95Ca0.04Na0.01Se1,Pb0.95Ca0.04Na0.01Se1,901,,,0.00025748,1.0311,1.1371,,
3503,10.1021/ja400069s,105,6(a),299,Pb0.95Ca0.04Na0.01Se1,Pb0.95Ca0.04Na0.01Se1,901.5,,,0.00025773,1.0308,1.1382,,
3503,10.1021/ja400069s,105,6(a),299,Pb0.95Ca0.04Na0.01Se1,Pb0.95Ca0.04Na0.01Se1,902,,,0.00025799,1.0306,1.1392,,
3503,10.1021/ja400069s,105,6(a),299,Pb0.95Ca0.04Na0.01Se1,Pb0.95Ca0.04Na0.01Se1,902.5,,,0.00025825,,1.1403,,
3503,10.1021/ja400069s,105,6(a),225,Pb0.97Sr0.02Na0.01Se1,Pb0.97Sr0.02Na0.01Se1,300.5,,,0.000023656,,,,
3503,10.1021/ja400069s,105,6(a),225,Pb0.97Sr0.02Na0.01Se1,Pb0.97Sr0.02Na0.01Se1,301,,,0.000023771,,-0.20215,,
3503,10.1021/ja400069s,105,6(a),225,Pb0.97Sr0.02Na0.01Se1,Pb0.97Sr0.02Na0.01Se1,301.5,,,0.000023885,3.6706,-0.201,,
3503,10.1021/ja400069s,105,6(a),225,Pb0.97Sr0.02Na0.01Se1,Pb0.97Sr0.02Na0.01Se1,302,,0.00014346,0.000023998,3.6665,-0.19986,,0.0000391272
3503,10.1021/ja400069s,105,6(a),225,Pb0.97Sr0.02Na0.01Se1,Pb0.97Sr0.02Na0.01Se1,302.5,,0.00014485,0.00002411,3.6624,-0.19872,,0.0000395506
3503,10.1021/ja400069s,105,6(a),225,Pb0.97Sr0.02Na0.01Se1,Pb0.97Sr0.02Na0.01Se1,303,289290,0.00014625,0.000024222,3.6584,-0.19757,0.0000034567,0.0000399765
3503,10.1021/ja400069s,105,6(a),225,Pb0.97Sr0.02Na0.01Se1,Pb0.97Sr0.02Na0.01Se1,303.5,288780,0.00014765,0.000024333,3.6543,-0.19643,0.0000034628,0.0000404045
3503,10.1021/ja400069s,105,6(a),225,Pb0.97Sr0.02Na0.01Se1,Pb0.97Sr0.02Na0.01Se1,304,288260,0.00014904,0.000024444,3.6503,-0.19528,0.0000034691,0.0000408295
3503,10.1021/ja400069s,105,6(a),225,Pb0.97Sr0.02Na0.01Se1,Pb0.97Sr0.02Na0.01Se1,304.5,287750,0.00015044,0.000024554,3.6462,-0.19414,0.0000034752,0.0000412594
3503,10.1021/ja400069s,105,6(a),225,Pb0.97Sr0.02Na0.01Se1,Pb0.97Sr0.02Na0.01Se1,305,287230,0.00015183,0.000024663,3.6422,-0.193,0.0000034815,0.0000416863
3503,10.1021/ja400069s,105,6(a),225,Pb0.97Sr0.02Na0.01Se1,Pb0.97Sr0.02Na0.01Se1,305.5,286720,0.00015323,0.000024772,3.6381,-0.19185,0.0000034877,0.0000421181
3503,10.1021/ja400069s,105,6(a),225,Pb0.97Sr0.02Na0.01Se1,Pb0.97Sr0.02Na0.01Se1,306,286210,0.00015463,0.00002488,3.6341,-0.19071,0.0000034939,0.0000425497
3503,10.1021/ja400069s,105,6(a),225,Pb0.97Sr0.02Na0.01Se1,Pb0.97Sr0.02Na0.01Se1,306.5,285700,0.00015602,0.000024987,3.6301,-0.18956,0.0000035002,0.0000429795
3503,10.1021/ja400069s,105,6(a),225,Pb0.97Sr0.02Na0.01Se1,Pb0.97Sr0.02Na0.01Se1,307,285190,0.00015742,0.000025094,3.626,-0.18842,0.0000035064,0.0000434142
3503,10.1021/ja400069s,105,6(a),225,Pb0.97Sr0.02Na0.01Se1,Pb0.97Sr0.02Na0.01Se1,307.5,284680,0.00015881,0.0000252,3.622,-0.18728,0.0000035127,0.0000438459
3503,10.1021/ja400069s,105,6(a),225,Pb0.97Sr0.02Na0.01Se1,Pb0.97Sr0.02Na0.01Se1,308,284170,0.00016021,0.000025306,3.618,-0.18613,0.000003519,0.0000442814
3503,10.1021/ja400069s,105,6(a),225,Pb0.97Sr0.02Na0.01Se1,Pb0.97Sr0.02Na0.01Se1,308.5,283670,0.00016161,0.000025411,3.614,-0.18499,0.0000035252,0.0000447178
3503,10.1021/ja400069s,105,6(a),225,Pb0.97Sr0.02Na0.01Se1,Pb0.97Sr0.02Na0.01Se1,309,283160,0.000163,0.000025515,3.6099,-0.18384,0.0000035316,0.0000451536
3503,10.1021/ja400069s,105,6(a),225,Pb0.97Sr0.02Na0.01Se1,Pb0.97Sr0.02Na0.01Se1,309.5,282660,0.0001644,0.000025619,3.6059,-0.1827,0.0000035378,0.0000455919
3503,10.1021/ja400069s,105,6(a),225,Pb0.97Sr0.02Na0.01Se1,Pb0.97Sr0.02Na0.01Se1,310,282150,0.0001658,0.000025722,3.6019,-0.18155,0.0000035442,0.0000460313
3503,10.1021/ja400069s,105,6(a),225,Pb0.97Sr0.02Na0.01Se1,Pb0.97Sr0.02Na0.01Se1,310.5,281650,0.00016719,0.000025825,3.5979,-0.18041,0.0000035505,0.0000464688
3503,10.1021/ja400069s,105,6(a),225,Pb0.97Sr0.02Na0.01Se1,Pb0.97Sr0.02Na0.01Se1,311,281140,0.00016859,0.000025928,3.5939,-0.17927,0.0000035569,0.00004691
3503,10.1021/ja400069s,105,6(a),225,Pb0.97Sr0.02Na0.01Se1,Pb0.97Sr0.02Na0.01Se1,311.5,280640,0.00016998,0.000026029,3.5899,-0.17812,0.0000035633,0.0000473495
3503,10.1021/ja400069s,105,6(a),225,Pb0.97Sr0.02Na0.01Se1,Pb0.97Sr0.02Na0.01Se1,312,280140,0.00017138,0.00002613,3.5859,-0.17698,0.0000035696,0.0000477927
3503,10.1021/ja400069s,105,6(a),225,Pb0.97Sr0.02Na0.01Se1,Pb0.97Sr0.02Na0.01Se1,312.5,279640,0.00017278,0.000026231,3.5819,-0.17583,0.000003576,0.000048237
3503,10.1021/ja400069s,105,6(a),225,Pb0.97Sr0.02Na0.01Se1,Pb0.97Sr0.02Na0.01Se1,313,279140,0.00017417,0.000026331,3.5779,-0.17469,0.0000035824,0.0000486794
3503,10.1021/ja400069s,105,6(a),225,Pb0.97Sr0.02Na0.01Se1,Pb0.97Sr0.02Na0.01Se1,313.5,278640,0.00017557,0.000026431,3.5739,-0.17355,0.0000035889,0.0000491256
3503,10.1021/ja400069s,105,6(a),225,Pb0.97Sr0.02Na0.01Se1,Pb0.97Sr0.02Na0.01Se1,314,278150,0.00017696,0.00002653,3.5699,-0.1724,0.0000035952,0.00004957
3503,10.1021/ja400069s,105,6(a),225,Pb0.97Sr0.02Na0.01Se1,Pb0.97Sr0.02Na0.01Se1,314.5,277650,0.00017836,0.000026629,3.566,-0.17126,0.0000036017,0.0000500168
3503,10.1021/ja400069s,105,6(a),225,Pb0.97Sr0.02Na0.01Se1,Pb0.97Sr0.02Na0.01Se1,315,277150,0.00017976,0.000026727,3.562,-0.17011,0.0000036082,0.000050466
3503,10.1021/ja400069s,105,6(a),225,Pb0.97Sr0.02Na0.01Se1,Pb0.97Sr0.02Na0.01Se1,315.5,276660,0.00018115,0.000026825,3.558,-0.16897,0.0000036145,0.0000509134
3503,10.1021/ja400069s,105,6(a),225,Pb0.97Sr0.02Na0.01Se1,Pb0.97Sr0.02Na0.01Se1,316,276160,0.00018255,0.000026922,3.554,-0.16783,0.0000036211,0.0000513647
3503,10.1021/ja400069s,105,6(a),225,Pb0.97Sr0.02Na0.01Se1,Pb0.97Sr0.02Na0.01Se1,316.5,275670,0.00018394,0.000027019,3.5501,-0.16668,0.0000036275,0.0000518126
3503,10.1021/ja400069s,105,6(a),225,Pb0.97Sr0.02Na0.01Se1,Pb0.97Sr0.02Na0.01Se1,317,275180,0.00018534,0.000027115,3.5461,-0.16554,0.000003634,0.0000522659
3503,10.1021/ja400069s,105,6(a),225,Pb0.97Sr0.02Na0.01Se1,Pb0.97Sr0.02Na0.01Se1,317.5,274680,0.00018674,0.000027211,3.5421,-0.16439,0.0000036406,0.0000527201
3503,10.1021/ja400069s,105,6(a),225,Pb0.97Sr0.02Na0.01Se1,Pb0.97Sr0.02Na0.01Se1,318,274190,0.00018813,0.000027306,3.5382,-0.16325,0.0000036471,0.0000531711
3503,10.1021/ja400069s,105,6(a),225,Pb0.97Sr0.02Na0.01Se1,Pb0.97Sr0.02Na0.01Se1,318.5,273700,0.00018953,0.000027401,3.5342,-0.1621,0.0000036536,0.0000536274
3503,10.1021/ja400069s,105,6(a),225,Pb0.97Sr0.02Na0.01Se1,Pb0.97Sr0.02Na0.01Se1,319,273210,0.00019092,0.000027496,3.5303,-0.16096,0.0000036602,0.0000540804
3503,10.1021/ja400069s,105,6(a),225,Pb0.97Sr0.02Na0.01Se1,Pb0.97Sr0.02Na0.01Se1,319.5,272730,0.00019232,0.00002759,3.5263,-0.15982,0.0000036666,0.0000545388
3503,10.1021/ja400069s,105,6(a),225,Pb0.97Sr0.02Na0.01Se1,Pb0.97Sr0.02Na0.01Se1,320,272240,0.00019372,0.000027684,3.5224,-0.15867,0.0000036732,0.0000549966
3503,10.1021/ja400069s,105,6(a),225,Pb0.97Sr0.02Na0.01Se1,Pb0.97Sr0.02Na0.01Se1,320.5,271750,0.00019511,0.000027777,3.5184,-0.15753,0.0000036799,0.0000554542
3503,10.1021/ja400069s,105,6(a),225,Pb0.97Sr0.02Na0.01Se1,Pb0.97Sr0.02Na0.01Se1,321,271260,0.00019651,0.00002787,3.5145,-0.15638,0.0000036865,0.0000559141
3503,10.1021/ja400069s,105,6(a),225,Pb0.97Sr0.02Na0.01Se1,Pb0.97Sr0.02Na0.01Se1,321.5,270780,0.0001979,0.000027963,3.5105,-0.15524,0.000003693,0.0000563737
3503,10.1021/ja400069s,105,6(a),225,Pb0.97Sr0.02Na0.01Se1,Pb0.97Sr0.02Na0.01Se1,322,270290,0.0001993,0.000028055,3.5066,-0.1541,0.0000036997,0.0000568357
3503,10.1021/ja400069s,105,6(a),225,Pb0.97Sr0.02Na0.01Se1,Pb0.97Sr0.02Na0.01Se1,322.5,269810,0.0002007,0.000028147,3.5027,-0.15295,0.0000037063,0.0000572987
3503,10.1021/ja400069s,105,6(a),225,Pb0.97Sr0.02Na0.01Se1,Pb0.97Sr0.02Na0.01Se1,323,269330,0.00020209,0.000028238,3.4988,-0.15181,0.0000037129,0.0000577598
3503,10.1021/ja400069s,105,6(a),225,Pb0.97Sr0.02Na0.01Se1,Pb0.97Sr0.02Na0.01Se1,323.5,268850,0.00020349,0.000028329,3.4948,-0.15066,0.0000037195,0.0000582265
3503,10.1021/ja400069s,105,6(a),225,Pb0.97Sr0.02Na0.01Se1,Pb0.97Sr0.02Na0.01Se1,324,268360,0.00020489,0.00002842,3.4909,-0.14952,0.0000037263,0.0000586926
3503,10.1021/ja400069s,105,6(a),225,Pb0.97Sr0.02Na0.01Se1,Pb0.97Sr0.02Na0.01Se1,324.5,267880,0.00020628,0.00002851,3.487,-0.14838,0.000003733,0.0000591569
3503,10.1021/ja400069s,105,6(a),225,Pb0.97Sr0.02Na0.01Se1,Pb0.97Sr0.02Na0.01Se1,325,267400,0.00020768,0.0000286,3.4831,-0.14723,0.0000037397,0.000059625
3503,10.1021/ja400069s,105,6(a),225,Pb0.97Sr0.02Na0.01Se1,Pb0.97Sr0.02Na0.01Se1,325.5,266930,0.00020907,0.00002869,3.4792,-0.14609,0.0000037463,0.0000600914
3503,10.1021/ja400069s,105,6(a),225,Pb0.97Sr0.02Na0.01Se1,Pb0.97Sr0.02Na0.01Se1,326,266450,0.00021047,0.000028779,3.4753,-0.14494,0.000003753,0.0000605617
3503,10.1021/ja400069s,105,6(a),225,Pb0.97Sr0.02Na0.01Se1,Pb0.97Sr0.02Na0.01Se1,326.5,265970,0.00021187,0.000028868,3.4714,-0.1438,0.0000037598,0.000061033
3503,10.1021/ja400069s,105,6(a),225,Pb0.97Sr0.02Na0.01Se1,Pb0.97Sr0.02Na0.01Se1,327,265490,0.00021326,0.000028957,3.4675,-0.14265,0.0000037666,0.0000615025
3503,10.1021/ja400069s,105,6(a),225,Pb0.97Sr0.02Na0.01Se1,Pb0.97Sr0.02Na0.01Se1,327.5,265020,0.00021466,0.000029045,3.4636,-0.14151,0.0000037733,0.000061976
3503,10.1021/ja400069s,105,6(a),225,Pb0.97Sr0.02Na0.01Se1,Pb0.97Sr0.02Na0.01Se1,328,264540,0.00021605,0.000029133,3.4597,-0.14037,0.0000037801,0.0000624476
3503,10.1021/ja400069s,105,6(a),225,Pb0.97Sr0.02Na0.01Se1,Pb0.97Sr0.02Na0.01Se1,328.5,264070,0.00021745,0.000029221,3.4558,-0.13922,0.0000037869,0.0000629232
3503,10.1021/ja400069s,105,6(a),225,Pb0.97Sr0.02Na0.01Se1,Pb0.97Sr0.02Na0.01Se1,329,263600,0.00021885,0.000029308,3.4519,-0.13808,0.0000037936,0.0000633999
3503,10.1021/ja400069s,105,6(a),225,Pb0.97Sr0.02Na0.01Se1,Pb0.97Sr0.02Na0.01Se1,329.5,263120,0.00022024,0.000029395,3.448,-0.13693,0.0000038005,0.0000638747
3503,10.1021/ja400069s,105,6(a),225,Pb0.97Sr0.02Na0.01Se1,Pb0.97Sr0.02Na0.01Se1,330,262650,0.00022164,0.000029482,3.4442,-0.13579,0.0000038073,0.0000643517
3503,10.1021/ja400069s,105,6(a),225,Pb0.97Sr0.02Na0.01Se1,Pb0.97Sr0.02Na0.01Se1,330.5,262180,0.00022303,0.000029568,3.4403,-0.13465,0.0000038142,0.0000648286
3503,10.1021/ja400069s,105,6(a),225,Pb0.97Sr0.02Na0.01Se1,Pb0.97Sr0.02Na0.01Se1,331,261710,0.00022443,0.000029655,3.4364,-0.1335,0.000003821,0.0000653096
3503,10.1021/ja400069s,105,6(a),225,Pb0.97Sr0.02Na0.01Se1,Pb0.97Sr0.02Na0.01Se1,331.5,261240,0.00022583,0.000029741,3.4326,-0.13236,0.0000038279,0.0000657898
3503,10.1021/ja400069s,105,6(a),225,Pb0.97Sr0.02Na0.01Se1,Pb0.97Sr0.02Na0.01Se1,332,260770,0.00022722,0.000029826,3.4287,-0.13121,0.0000038348,0.00006627
3503,10.1021/ja400069s,105,6(a),225,Pb0.97Sr0.02Na0.01Se1,Pb0.97Sr0.02Na0.01Se1,332.5,260310,0.00022862,0.000029912,3.4248,-0.13007,0.0000038416,0.0000667543
3503,10.1021/ja400069s,105,6(a),225,Pb0.97Sr0.02Na0.01Se1,Pb0.97Sr0.02Na0.01Se1,333,259840,0.00023001,0.000029997,3.421,-0.12893,0.0000038485,0.0000672347
3503,10.1021/ja400069s,105,6(a),225,Pb0.97Sr0.02Na0.01Se1,Pb0.97Sr0.02Na0.01Se1,333.5,259370,0.00023141,0.000030082,3.4171,-0.12778,0.0000038555,0.0000677212
3503,10.1021/ja400069s,105,6(a),225,Pb0.97Sr0.02Na0.01Se1,Pb0.97Sr0.02Na0.01Se1,334,258910,0.00023281,0.000030167,3.4133,-0.12664,0.0000038623,0.0000682067
3503,10.1021/ja400069s,105,6(a),225,Pb0.97Sr0.02Na0.01Se1,Pb0.97Sr0.02Na0.01Se1,334.5,258440,0.0002342,0.000030251,3.4094,-0.12549,0.0000038694,0.0000686924
3503,10.1021/ja400069s,105,6(a),225,Pb0.97Sr0.02Na0.01Se1,Pb0.97Sr0.02Na0.01Se1,335,257980,0.0002356,0.000030336,3.4056,-0.12435,0.0000038763,0.0000691802
3503,10.1021/ja400069s,105,6(a),225,Pb0.97Sr0.02Na0.01Se1,Pb0.97Sr0.02Na0.01Se1,335.5,257520,0.000237,0.00003042,3.4018,-0.1232,0.0000038832,0.000069669
3503,10.1021/ja400069s,105,6(a),225,Pb0.97Sr0.02Na0.01Se1,Pb0.97Sr0.02Na0.01Se1,336,257060,0.00023839,0.000030504,3.3979,-0.12206,0.0000038901,0.000070158
3503,10.1021/ja400069s,105,6(a),225,Pb0.97Sr0.02Na0.01Se1,Pb0.97Sr0.02Na0.01Se1,336.5,256590,0.00023979,0.000030587,3.3941,-0.12092,0.0000038973,0.0000706491
3503,10.1021/ja400069s,105,6(a),225,Pb0.97Sr0.02Na0.01Se1,Pb0.97Sr0.02Na0.01Se1,337,256130,0.00024118,0.000030671,3.3903,-0.11977,0.0000039043,0.0000711382
