Repository: RamyaGuru/STD2_EffMass

# STD2_EffMass
Effective mass modeling of StarryData2 data

File: csvfiles/highperformancetellerium10.1021ja400069s.csv (part 44 of 61)
sid,DOI,figureid,fignum,sampleid,samplename,composition,Temperature,Electrical conductivity,Power factor,Seebeck coefficient,Thermal conductivity,ZT,Electrical resistivity,Figure of merit Z
3503,10.1021/ja400069s,105,6(a),225,Pb0.97Sr0.02Na0.01Se1,Pb0.97Sr0.02Na0.01Se1,465,160470,0.00059858,0.000056704,2.5372,0.17312,0.0000062317,0.0002359215
3503,10.1021/ja400069s,105,6(a),225,Pb0.97Sr0.02Na0.01Se1,Pb0.97Sr0.02Na0.01Se1,465.5,160180,0.00059998,0.000056851,2.5344,0.17427,0.000006243,0.0002367345
3503,10.1021/ja400069s,105,6(a),225,Pb0.97Sr0.02Na0.01Se1,Pb0.97Sr0.02Na0.01Se1,466,159880,0.00060137,0.000056999,2.5315,0.17541,0.0000062547,0.0002375548
3503,10.1021/ja400069s,105,6(a),225,Pb0.97Sr0.02Na0.01Se1,Pb0.97Sr0.02Na0.01Se1,466.5,159580,0.00060277,0.000057148,2.5287,0.17656,0.0000062664,0.0002383715
3503,10.1021/ja400069s,105,6(a),225,Pb0.97Sr0.02Na0.01Se1,Pb0.97Sr0.02Na0.01Se1,467,159290,0.00060416,0.000057296,2.5259,0.1777,0.0000062779,0.000239186
3503,10.1021/ja400069s,105,6(a),225,Pb0.97Sr0.02Na0.01Se1,Pb0.97Sr0.02Na0.01Se1,467.5,158990,0.00060556,0.000057446,2.5231,0.17884,0.0000062897,0.0002400063
3503,10.1021/ja400069s,105,6(a),225,Pb0.97Sr0.02Na0.01Se1,Pb0.97Sr0.02Na0.01Se1,468,158690,0.00060696,0.000057595,2.5203,0.17999,0.0000063016,0.0002408285
3503,10.1021/ja400069s,105,6(a),225,Pb0.97Sr0.02Na0.01Se1,Pb0.97Sr0.02Na0.01Se1,468.5,158400,0.00060835,0.000057746,2.5175,0.18113,0.0000063131,0.0002416485
3503,10.1021/ja400069s,105,6(a),225,Pb0.97Sr0.02Na0.01Se1,Pb0.97Sr0.02Na0.01Se1,469,158100,0.00060975,0.000057896,2.5147,0.18228,0.0000063251,0.0002424743
3503,10.1021/ja400069s,105,6(a),225,Pb0.97Sr0.02Na0.01Se1,Pb0.97Sr0.02Na0.01Se1,469.5,157810,0.00061114,0.000058047,2.5119,0.18342,0.0000063367,0.0002432979
3503,10.1021/ja400069s,105,6(a),225,Pb0.97Sr0.02Na0.01Se1,Pb0.97Sr0.02Na0.01Se1,470,157520,0.00061254,0.000058199,2.5091,0.18456,0.0000063484,0.0002441274
3503,10.1021/ja400069s,105,6(a),225,Pb0.97Sr0.02Na0.01Se1,Pb0.97Sr0.02Na0.01Se1,470.5,157220,0.00061394,0.000058351,2.5063,0.18571,0.0000063605,0.0002449587
3503,10.1021/ja400069s,105,6(a),225,Pb0.97Sr0.02Na0.01Se1,Pb0.97Sr0.02Na0.01Se1,471,156930,0.00061533,0.000058503,2.5036,0.18685,0.0000063723,0.0002457781
3503,10.1021/ja400069s,105,6(a),225,Pb0.97Sr0.02Na0.01Se1,Pb0.97Sr0.02Na0.01Se1,471.5,156640,0.00061673,0.000058656,2.5008,0.188,0.0000063841,0.0002466131
3503,10.1021/ja400069s,105,6(a),225,Pb0.97Sr0.02Na0.01Se1,Pb0.97Sr0.02Na0.01Se1,472,156350,0.00061813,0.00005881,2.498,0.18914,0.0000063959,0.00024745
3503,10.1021/ja400069s,105,6(a),225,Pb0.97Sr0.02Na0.01Se1,Pb0.97Sr0.02Na0.01Se1,472.5,156060,0.00061952,0.000058963,2.4952,0.19028,0.0000064078,0.0002482847
3503,10.1021/ja400069s,105,6(a),225,Pb0.97Sr0.02Na0.01Se1,Pb0.97Sr0.02Na0.01Se1,473,155770,0.00062092,0.000059118,2.4925,0.19143,0.0000064197,0.0002491153
3503,10.1021/ja400069s,105,6(a),225,Pb0.97Sr0.02Na0.01Se1,Pb0.97Sr0.02Na0.01Se1,473.5,155480,0.00062231,0.000059272,2.4897,0.19257,0.0000064317,0.0002499538
3503,10.1021/ja400069s,105,6(a),225,Pb0.97Sr0.02Na0.01Se1,Pb0.97Sr0.02Na0.01Se1,474,155190,0.00062371,0.000059427,2.487,0.19372,0.0000064437,0.0002507881
3503,10.1021/ja400069s,105,6(a),225,Pb0.97Sr0.02Na0.01Se1,Pb0.97Sr0.02Na0.01Se1,474.5,154900,0.00062511,0.000059583,2.4842,0.19486,0.0000064558,0.0002516343
3503,10.1021/ja400069s,105,6(a),225,Pb0.97Sr0.02Na0.01Se1,Pb0.97Sr0.02Na0.01Se1,475,154610,0.0006265,0.000059739,2.4815,0.19601,0.0000064679,0.0002524683
3503,10.1021/ja400069s,105,6(a),225,Pb0.97Sr0.02Na0.01Se1,Pb0.97Sr0.02Na0.01Se1,475.5,154320,0.0006279,0.000059896,2.4787,0.19715,0.00000648,0.0002533183
3503,10.1021/ja400069s,105,6(a),225,Pb0.97Sr0.02Na0.01Se1,Pb0.97Sr0.02Na0.01Se1,476,154030,0.00062929,0.000060053,2.476,0.19829,0.0000064922,0.0002541559
3503,10.1021/ja400069s,105,6(a),225,Pb0.97Sr0.02Na0.01Se1,Pb0.97Sr0.02Na0.01Se1,476.5,153750,0.00063069,0.00006021,2.4732,0.19944,0.0000065041,0.0002550097
3503,10.1021/ja400069s,105,6(a),225,Pb0.97Sr0.02Na0.01Se1,Pb0.97Sr0.02Na0.01Se1,477,153460,0.00063209,0.000060368,2.4705,0.20058,0.0000065164,0.0002558551
3503,10.1021/ja400069s,105,6(a),225,Pb0.97Sr0.02Na0.01Se1,Pb0.97Sr0.02Na0.01Se1,477.5,153170,0.00063348,0.000060526,2.4678,0.20173,0.0000065287,0.0002566983
3503,10.1021/ja400069s,105,6(a),225,Pb0.97Sr0.02Na0.01Se1,Pb0.97Sr0.02Na0.01Se1,478,152890,0.00063488,0.000060685,2.465,0.20287,0.0000065407,0.0002575578
3503,10.1021/ja400069s,105,6(a),225,Pb0.97Sr0.02Na0.01Se1,Pb0.97Sr0.02Na0.01Se1,478.5,152600,0.00063627,0.000060844,2.4623,0.20401,0.0000065531,0.0002584047
3503,10.1021/ja400069s,105,6(a),225,Pb0.97Sr0.02Na0.01Se1,Pb0.97Sr0.02Na0.01Se1,479,152320,0.00063767,0.000061004,2.4596,0.20516,0.0000065651,0.0002592576
3503,10.1021/ja400069s,105,6(a),225,Pb0.97Sr0.02Na0.01Se1,Pb0.97Sr0.02Na0.01Se1,479.5,152040,0.00063907,0.000061164,2.4569,0.2063,0.0000065772,0.0002601123
3503,10.1021/ja400069s,105,6(a),225,Pb0.97Sr0.02Na0.01Se1,Pb0.97Sr0.02Na0.01Se1,480,151750,0.00064046,0.000061325,2.4542,0.20745,0.0000065898,0.0002609649
3503,10.1021/ja400069s,105,6(a),225,Pb0.97Sr0.02Na0.01Se1,Pb0.97Sr0.02Na0.01Se1,480.5,151470,0.00064186,0.000061486,2.4515,0.20859,0.000006602,0.0002618234
3503,10.1021/ja400069s,105,6(a),225,Pb0.97Sr0.02Na0.01Se1,Pb0.97Sr0.02Na0.01Se1,481,151190,0.00064325,0.000061647,2.4488,0.20973,0.0000066142,0.0002626797
3503,10.1021/ja400069s,105,6(a),225,Pb0.97Sr0.02Na0.01Se1,Pb0.97Sr0.02Na0.01Se1,481.5,150900,0.00064465,0.000061809,2.4461,0.21088,0.0000066269,0.000263542
3503,10.1021/ja400069s,105,6(a),225,Pb0.97Sr0.02Na0.01Se1,Pb0.97Sr0.02Na0.01Se1,482,150620,0.00064605,0.000061972,2.4434,0.21202,0.0000066392,0.0002644062
3503,10.1021/ja400069s,105,6(a),225,Pb0.97Sr0.02Na0.01Se1,Pb0.97Sr0.02Na0.01Se1,482.5,150340,0.00064744,0.000062134,2.4407,0.21317,0.0000066516,0.0002652682
3503,10.1021/ja400069s,105,6(a),225,Pb0.97Sr0.02Na0.01Se1,Pb0.97Sr0.02Na0.01Se1,483,150060,0.00064884,0.000062298,2.438,0.21431,0.000006664,0.0002661362
3503,10.1021/ja400069s,105,6(a),225,Pb0.97Sr0.02Na0.01Se1,Pb0.97Sr0.02Na0.01Se1,483.5,149780,0.00065023,0.000062461,2.4353,0.21546,0.0000066765,0.000267002
3503,10.1021/ja400069s,105,6(a),225,Pb0.97Sr0.02Na0.01Se1,Pb0.97Sr0.02Na0.01Se1,484,149500,0.00065163,0.000062626,2.4326,0.2166,0.000006689,0.0002678739
3503,10.1021/ja400069s,105,6(a),225,Pb0.97Sr0.02Na0.01Se1,Pb0.97Sr0.02Na0.01Se1,484.5,149220,0.00065303,0.00006279,2.43,0.21774,0.0000067015,0.0002687366
3503,10.1021/ja400069s,105,6(a),225,Pb0.97Sr0.02Na0.01Se1,Pb0.97Sr0.02Na0.01Se1,485,148940,0.00065442,0.000062955,2.4273,0.21889,0.0000067141,0.0002696082
3503,10.1021/ja400069s,105,6(a),225,Pb0.97Sr0.02Na0.01Se1,Pb0.97Sr0.02Na0.01Se1,485.5,148670,0.00065582,0.000063121,2.4246,0.22003,0.0000067263,0.0002704859
3503,10.1021/ja400069s,105,6(a),225,Pb0.97Sr0.02Na0.01Se1,Pb0.97Sr0.02Na0.01Se1,486,148390,0.00065722,0.000063287,2.422,0.22118,0.000006739,0.0002713543
3503,10.1021/ja400069s,105,6(a),225,Pb0.97Sr0.02Na0.01Se1,Pb0.97Sr0.02Na0.01Se1,486.5,148110,0.00065861,0.000063453,2.4193,0.22232,0.0000067517,0.0002722316
3503,10.1021/ja400069s,105,6(a),225,Pb0.97Sr0.02Na0.01Se1,Pb0.97Sr0.02Na0.01Se1,487,147830,0.00066001,0.00006362,2.4167,0.22346,0.0000067645,0.0002731038
3503,10.1021/ja400069s,105,6(a),225,Pb0.97Sr0.02Na0.01Se1,Pb0.97Sr0.02Na0.01Se1,487.5,147560,0.0006614,0.000063787,2.414,0.22461,0.0000067769,0.0002739851
3503,10.1021/ja400069s,105,6(a),225,Pb0.97Sr0.02Na0.01Se1,Pb0.97Sr0.02Na0.01Se1,488,147280,0.0006628,0.000063955,2.4114,0.22575,0.0000067898,0.0002748611
3503,10.1021/ja400069s,105,6(a),225,Pb0.97Sr0.02Na0.01Se1,Pb0.97Sr0.02Na0.01Se1,488.5,147010,0.0006642,0.000064123,2.4087,0.2269,0.0000068023,0.0002757504
3503,10.1021/ja400069s,105,6(a),225,Pb0.97Sr0.02Na0.01Se1,Pb0.97Sr0.02Na0.01Se1,489,146730,0.00066559,0.000064292,2.4061,0.22804,0.0000068152,0.0002766261
3503,10.1021/ja400069s,105,6(a),225,Pb0.97Sr0.02Na0.01Se1,Pb0.97Sr0.02Na0.01Se1,489.5,146460,0.00066699,0.000064461,2.4034,0.22918,0.0000068278,0.0002775193
3503,10.1021/ja400069s,105,6(a),225,Pb0.97Sr0.02Na0.01Se1,Pb0.97Sr0.02Na0.01Se1,490,146180,0.00066838,0.00006463,2.4008,0.23033,0.0000068409,0.0002783989
3503,10.1021/ja400069s,105,6(a),225,Pb0.97Sr0.02Na0.01Se1,Pb0.97Sr0.02Na0.01Se1,490.5,145910,0.00066978,0.0000648,2.3982,0.23147,0.0000068535,0.0002792845
3503,10.1021/ja400069s,105,6(a),225,Pb0.97Sr0.02Na0.01Se1,Pb0.97Sr0.02Na0.01Se1,491,145640,0.00067118,0.000064971,2.3955,0.23262,0.0000068662,0.0002801837
3503,10.1021/ja400069s,105,6(a),225,Pb0.97Sr0.02Na0.01Se1,Pb0.97Sr0.02Na0.01Se1,491.5,145360,0.00067257,0.000065142,2.3929,0.23376,0.0000068795,0.000281069
3503,10.1021/ja400069s,105,6(a),225,Pb0.97Sr0.02Na0.01Se1,Pb0.97Sr0.02Na0.01Se1,492,145090,0.00067397,0.000065313,2.3903,0.23491,0.0000068923,0.0002819604
3503,10.1021/ja400069s,105,6(a),225,Pb0.97Sr0.02Na0.01Se1,Pb0.97Sr0.02Na0.01Se1,492.5,144820,0.00067536,0.000065484,2.3877,0.23605,0.0000069051,0.0002828496
3503,10.1021/ja400069s,105,6(a),225,Pb0.97Sr0.02Na0.01Se1,Pb0.97Sr0.02Na0.01Se1,493,144550,0.00067676,0.000065657,2.3851,0.23719,0.000006918,0.0002837449
3503,10.1021/ja400069s,105,6(a),225,Pb0.97Sr0.02Na0.01Se1,Pb0.97Sr0.02Na0.01Se1,493.5,144280,0.00067816,0.000065829,2.3825,0.23834,0.000006931,0.0002846422
3503,10.1021/ja400069s,105,6(a),225,Pb0.97Sr0.02Na0.01Se1,Pb0.97Sr0.02Na0.01Se1,494,144010,0.00067955,0.000066002,2.3799,0.23948,0.000006944,0.0002855372
3503,10.1021/ja400069s,105,6(a),225,Pb0.97Sr0.02Na0.01Se1,Pb0.97Sr0.02Na0.01Se1,494.5,143740,0.00068095,0.000066175,2.3773,0.24063,0.000006957,0.0002864384
3503,10.1021/ja400069s,105,6(a),225,Pb0.97Sr0.02Na0.01Se1,Pb0.97Sr0.02Na0.01Se1,495,143470,0.00068234,0.000066349,2.3747,0.24177,0.0000069701,0.0002873373
3503,10.1021/ja400069s,105,6(a),225,Pb0.97Sr0.02Na0.01Se1,Pb0.97Sr0.02Na0.01Se1,495.5,143200,0.00068374,0.000066524,2.3721,0.24291,0.0000069832,0.0002882425
3503,10.1021/ja400069s,105,6(a),225,Pb0.97Sr0.02Na0.01Se1,Pb0.97Sr0.02Na0.01Se1,496,142930,0.00068514,0.000066698,2.3695,0.24406,0.0000069964,0.0002891496
3503,10.1021/ja400069s,105,6(a),225,Pb0.97Sr0.02Na0.01Se1,Pb0.97Sr0.02Na0.01Se1,496.5,142670,0.00068653,0.000066873,2.3669,0.2452,0.0000070092,0.0002900545
3503,10.1021/ja400069s,105,6(a),225,Pb0.97Sr0.02Na0.01Se1,Pb0.97Sr0.02Na0.01Se1,497,142400,0.00068793,0.000067049,2.3643,0.24635,0.0000070225,0.0002909656
3503,10.1021/ja400069s,105,6(a),225,Pb0.97Sr0.02Na0.01Se1,Pb0.97Sr0.02Na0.01Se1,497.5,142130,0.00068933,0.000067225,2.3618,0.24749,0.0000070358,0.0002918664
3503,10.1021/ja400069s,105,6(a),225,Pb0.97Sr0.02Na0.01Se1,Pb0.97Sr0.02Na0.01Se1,498,141870,0.00069072,0.000067402,2.3592,0.24863,0.0000070487,0.0002927772
3503,10.1021/ja400069s,105,6(a),225,Pb0.97Sr0.02Na0.01Se1,Pb0.97Sr0.02Na0.01Se1,498.5,141600,0.00069212,0.000067578,2.3566,0.24978,0.0000070621,0.0002936943
3503,10.1021/ja400069s,105,6(a),225,Pb0.97Sr0.02Na0.01Se1,Pb0.97Sr0.02Na0.01Se1,499,141330,0.00069351,0.000067756,2.3541,0.25092,0.0000070756,0.0002945967
3503,10.1021/ja400069s,105,6(a),225,Pb0.97Sr0.02Na0.01Se1,Pb0.97Sr0.02Na0.01Se1,499.5,141070,0.00069491,0.000067933,2.3515,0.25207,0.0000070887,0.0002955178
3503,10.1021/ja400069s,105,6(a),225,Pb0.97Sr0.02Na0.01Se1,Pb0.97Sr0.02Na0.01Se1,500,140810,0.00069631,0.000068112,2.3489,0.25321,0.0000071018,0.0002964409
3503,10.1021/ja400069s,105,6(a),225,Pb0.97Sr0.02Na0.01Se1,Pb0.97Sr0.02Na0.01Se1,500.5,140540,0.0006977,0.00006829,2.3464,0.25436,0.0000071154,0.0002973491
3503,10.1021/ja400069s,105,6(a),225,Pb0.97Sr0.02Na0.01Se1,Pb0.97Sr0.02Na0.01Se1,501,140280,0.0006991,0.000068469,2.3438,0.2555,0.0000071286,0.0002982763
3503,10.1021/ja400069s,105,6(a),225,Pb0.97Sr0.02Na0.01Se1,Pb0.97Sr0.02Na0.01Se1,501.5,140010,0.00070049,0.000068648,2.3413,0.25664,0.0000071423,0.0002991885
3503,10.1021/ja400069s,105,6(a),225,Pb0.97Sr0.02Na0.01Se1,Pb0.97Sr0.02Na0.01Se1,502,139750,0.00070189,0.000068828,2.3388,0.25779,0.0000071556,0.0003001069
3503,10.1021/ja400069s,105,6(a),225,Pb0.97Sr0.02Na0.01Se1,Pb0.97Sr0.02Na0.01Se1,502.5,139490,0.00070329,0.000069009,2.3362,0.25893,0.000007169,0.0003010402
3503,10.1021/ja400069s,105,6(a),225,Pb0.97Sr0.02Na0.01Se1,Pb0.97Sr0.02Na0.01Se1,503,139230,0.00070468,0.000069189,2.3337,0.26008,0.0000071824,0.0003019583
3503,10.1021/ja400069s,105,6(a),225,Pb0.97Sr0.02Na0.01Se1,Pb0.97Sr0.02Na0.01Se1,503.5,138970,0.00070608,0.00006937,2.3312,0.26122,0.0000071958,0.0003028826
3503,10.1021/ja400069s,105,6(a),225,Pb0.97Sr0.02Na0.01Se1,Pb0.97Sr0.02Na0.01Se1,504,138710,0.00070747,0.000069552,2.3286,0.26236,0.0000072093,0.0003038177
3503,10.1021/ja400069s,105,6(a),225,Pb0.97Sr0.02Na0.01Se1,Pb0.97Sr0.02Na0.01Se1,504.5,138450,0.00070887,0.000069734,2.3261,0.26351,0.0000072228,0.0003047461
3503,10.1021/ja400069s,105,6(a),225,Pb0.97Sr0.02Na0.01Se1,Pb0.97Sr0.02Na0.01Se1,505,138190,0.00071027,0.000069916,2.3236,0.26465,0.0000072364,0.0003056765
3503,10.1021/ja400069s,105,6(a),225,Pb0.97Sr0.02Na0.01Se1,Pb0.97Sr0.02Na0.01Se1,505.5,137930,0.00071166,0.000070099,2.3211,0.2658,0.0000072501,0.0003066046
3503,10.1021/ja400069s,105,6(a),225,Pb0.97Sr0.02Na0.01Se1,Pb0.97Sr0.02Na0.01Se1,506,137670,0.00071306,0.000070282,2.3186,0.26694,0.0000072637,0.000307539
3503,10.1021/ja400069s,105,6(a),225,Pb0.97Sr0.02Na0.01Se1,Pb0.97Sr0.02Na0.01Se1,506.5,137410,0.00071445,0.000070466,2.316,0.26808,0.0000072775,0.0003084845
3503,10.1021/ja400069s,105,6(a),225,Pb0.97Sr0.02Na0.01Se1,Pb0.97Sr0.02Na0.01Se1,507,137150,0.00071585,0.00007065,2.3135,0.26923,0.0000072913,0.000309423
3503,10.1021/ja400069s,105,6(a),225,Pb0.97Sr0.02Na0.01Se1,Pb0.97Sr0.02Na0.01Se1,507.5,136890,0.00071725,0.000070834,2.311,0.27037,0.0000073051,0.0003103635
3503,10.1021/ja400069s,105,6(a),225,Pb0.97Sr0.02Na0.01Se1,Pb0.97Sr0.02Na0.01Se1,508,136640,0.00071864,0.000071019,2.3085,0.27152,0.0000073185,0.0003113017
3503,10.1021/ja400069s,105,6(a),225,Pb0.97Sr0.02Na0.01Se1,Pb0.97Sr0.02Na0.01Se1,508.5,136380,0.00072004,0.000071204,2.3061,0.27266,0.0000073325,0.0003122328
3503,10.1021/ja400069s,105,6(a),225,Pb0.97Sr0.02Na0.01Se1,Pb0.97Sr0.02Na0.01Se1,509,136120,0.00072144,0.00007139,2.3036,0.27381,0.0000073465,0.0003131794
3503,10.1021/ja400069s,105,6(a),225,Pb0.97Sr0.02Na0.01Se1,Pb0.97Sr0.02Na0.01Se1,509.5,135870,0.00072283,0.000071576,2.3011,0.27495,0.00000736,0.0003141237
3503,10.1021/ja400069s,105,6(a),225,Pb0.97Sr0.02Na0.01Se1,Pb0.97Sr0.02Na0.01Se1,510,135610,0.00072423,0.000071762,2.2986,0.27609,0.0000073741,0.0003150744
3503,10.1021/ja400069s,105,6(a),225,Pb0.97Sr0.02Na0.01Se1,Pb0.97Sr0.02Na0.01Se1,510.5,135360,0.00072562,0.000071949,2.2961,0.27724,0.0000073877,0.0003160228
3503,10.1021/ja400069s,105,6(a),225,Pb0.97Sr0.02Na0.01Se1,Pb0.97Sr0.02Na0.01Se1,511,135100,0.00072702,0.000072136,2.2936,0.27838,0.0000074019,0.0003169777
3503,10.1021/ja400069s,105,6(a),225,Pb0.97Sr0.02Na0.01Se1,Pb0.97Sr0.02Na0.01Se1,511.5,134850,0.00072842,0.000072324,2.2912,0.27953,0.0000074156,0.0003179207
3503,10.1021/ja400069s,105,6(a),225,Pb0.97Sr0.02Na0.01Se1,Pb0.97Sr0.02Na0.01Se1,512,134590,0.00072981,0.000072512,2.2887,0.28067,0.00000743,0.0003188753
3503,10.1021/ja400069s,105,6(a),225,Pb0.97Sr0.02Na0.01Se1,Pb0.97Sr0.02Na0.01Se1,512.5,134340,0.00073121,0.0000727,2.2862,0.28181,0.0000074438,0.0003198364
3503,10.1021/ja400069s,105,6(a),225,Pb0.97Sr0.02Na0.01Se1,Pb0.97Sr0.02Na0.01Se1,513,134090,0.0007326,0.000072889,2.2838,0.28296,0.0000074577,0.0003207812
3503,10.1021/ja400069s,105,6(a),225,Pb0.97Sr0.02Na0.01Se1,Pb0.97Sr0.02Na0.01Se1,513.5,133840,0.000734,0.000073078,2.2813,0.2841,0.0000074716,0.0003217464
3503,10.1021/ja400069s,105,6(a),225,Pb0.97Sr0.02Na0.01Se1,Pb0.97Sr0.02Na0.01Se1,514,133580,0.0007354,0.000073268,2.2789,0.28525,0.0000074862,0.0003226995
3503,10.1021/ja400069s,105,6(a),225,Pb0.97Sr0.02Na0.01Se1,Pb0.97Sr0.02Na0.01Se1,514.5,133330,0.00073679,0.000073458,2.2764,0.28639,0.0000075002,0.0003236646
3503,10.1021/ja400069s,105,6(a),225,Pb0.97Sr0.02Na0.01Se1,Pb0.97Sr0.02Na0.01Se1,515,133080,0.00073819,0.000073648,2.274,0.28754,0.0000075143,0.0003246218
3503,10.1021/ja400069s,105,6(a),225,Pb0.97Sr0.02Na0.01Se1,Pb0.97Sr0.02Na0.01Se1,515.5,132830,0.00073958,0.000073839,2.2715,0.28868,0.0000075284,0.000325591
3503,10.1021/ja400069s,105,6(a),225,Pb0.97Sr0.02Na0.01Se1,Pb0.97Sr0.02Na0.01Se1,516,132580,0.00074098,0.00007403,2.2691,0.28982,0.0000075426,0.0003265524
3503,10.1021/ja400069s,105,6(a),225,Pb0.97Sr0.02Na0.01Se1,Pb0.97Sr0.02Na0.01Se1,516.5,132330,0.00074238,0.000074222,2.2667,0.29097,0.0000075569,0.0003275158
3503,10.1021/ja400069s,105,6(a),225,Pb0.97Sr0.02Na0.01Se1,Pb0.97Sr0.02Na0.01Se1,517,132080,0.00074377,0.000074414,2.2642,0.29211,0.0000075712,0.0003284913
3503,10.1021/ja400069s,105,6(a),225,Pb0.97Sr0.02Na0.01Se1,Pb0.97Sr0.02Na0.01Se1,517.5,131830,0.00074517,0.000074606,2.2618,0.29326,0.0000075855,0.0003294588
3503,10.1021/ja400069s,105,6(a),225,Pb0.97Sr0.02Na0.01Se1,Pb0.97Sr0.02Na0.01Se1,518,131590,0.00074656,0.000074799,2.2594,0.2944,0.0000075994,0.000330424
3503,10.1021/ja400069s,105,6(a),225,Pb0.97Sr0.02Na0.01Se1,Pb0.97Sr0.02Na0.01Se1,518.5,131340,0.00074796,0.000074992,2.257,0.29554,0.0000076138,0.0003313957
3503,10.1021/ja400069s,105,6(a),225,Pb0.97Sr0.02Na0.01Se1,Pb0.97Sr0.02Na0.01Se1,519,131090,0.00074936,0.000075186,2.2546,0.29669,0.0000076283,0.0003323694
3503,10.1021/ja400069s,105,6(a),225,Pb0.97Sr0.02Na0.01Se1,Pb0.97Sr0.02Na0.01Se1,519.5,130840,0.00075075,0.00007538,2.2521,0.29783,0.0000076429,0.0003333555
3503,10.1021/ja400069s,105,6(a),225,Pb0.97Sr0.02Na0.01Se1,Pb0.97Sr0.02Na0.01Se1,520,130600,0.00075215,0.000075574,2.2497,0.29898,0.000007657,0.0003343335
3503,10.1021/ja400069s,105,6(a),225,Pb0.97Sr0.02Na0.01Se1,Pb0.97Sr0.02Na0.01Se1,520.5,130350,0.00075354,0.000075769,2.2473,0.30012,0.0000076717,0.000335309
3503,10.1021/ja400069s,105,6(a),225,Pb0.97Sr0.02Na0.01Se1,Pb0.97Sr0.02Na0.01Se1,521,130100,0.00075494,0.000075964,2.2449,0.30126,0.0000076864,0.0003362911
3503,10.1021/ja400069s,105,6(a),225,Pb0.97Sr0.02Na0.01Se1,Pb0.97Sr0.02Na0.01Se1,521.5,129860,0.00075634,0.000076159,2.2425,0.30241,0.0000077006,0.0003372754
3503,10.1021/ja400069s,105,6(a),225,Pb0.97Sr0.02Na0.01Se1,Pb0.97Sr0.02Na0.01Se1,522,129610,0.00075773,0.000076355,2.2401,0.30355,0.0000077155,0.0003382572
3503,10.1021/ja400069s,105,6(a),225,Pb0.97Sr0.02Na0.01Se1,Pb0.97Sr0.02Na0.01Se1,522.5,129370,0.00075913,0.000076551,2.2377,0.3047,0.0000077298,0.0003392457
3503,10.1021/ja400069s,105,6(a),225,Pb0.97Sr0.02Na0.01Se1,Pb0.97Sr0.02Na0.01Se1,523,129130,0.00076053,0.000076748,2.2354,0.30584,0.0000077441,0.000340221
3503,10.1021/ja400069s,105,6(a),225,Pb0.97Sr0.02Na0.01Se1,Pb0.97Sr0.02Na0.01Se1,523.5,128880,0.00076192,0.000076945,2.233,0.30699,0.0000077592,0.0003412091
3503,10.1021/ja400069s,105,6(a),225,Pb0.97Sr0.02Na0.01Se1,Pb0.97Sr0.02Na0.01Se1,524,128640,0.00076332,0.000077142,2.2306,0.30813,0.0000077736,0.0003422039
3503,10.1021/ja400069s,105,6(a),225,Pb0.97Sr0.02Na0.01Se1,Pb0.97Sr0.02Na0.01Se1,524.5,128400,0.00076471,0.00007734,2.2282,0.30927,0.0000077882,0.0003431963
3503,10.1021/ja400069s,105,6(a),225,Pb0.97Sr0.02Na0.01Se1,Pb0.97Sr0.02Na0.01Se1,525,128150,0.00076611,0.000077538,2.2258,0.31042,0.0000078034,0.0003441953
3503,10.1021/ja400069s,105,6(a),225,Pb0.97Sr0.02Na0.01Se1,Pb0.97Sr0.02Na0.01Se1,525.5,127910,0.00076751,0.000077736,2.2235,0.31156,0.000007818,0.000345181
3503,10.1021/ja400069s,105,6(a),225,Pb0.97Sr0.02Na0.01Se1,Pb0.97Sr0.02Na0.01Se1,526,127670,0.0007689,0.000077935,2.2211,0.31271,0.0000078327,0.0003461798
3503,10.1021/ja400069s,105,6(a),225,Pb0.97Sr0.02Na0.01Se1,Pb0.97Sr0.02Na0.01Se1,526.5,127430,0.0007703,0.000078134,2.2187,0.31385,0.0000078474,0.0003471853
3503,10.1021/ja400069s,105,6(a),225,Pb0.97Sr0.02Na0.01Se1,Pb0.97Sr0.02Na0.01Se1,527,127190,0.00077169,0.000078334,2.2164,0.31499,0.0000078623,0.0003481727
3503,10.1021/ja400069s,105,6(a),225,Pb0.97Sr0.02Na0.01Se1,Pb0.97Sr0.02Na0.01Se1,527.5,126950,0.00077309,0.000078534,2.214,0.31614,0.0000078771,0.0003491825
3503,10.1021/ja400069s,105,6(a),225,Pb0.97Sr0.02Na0.01Se1,Pb0.97Sr0.02Na0.01Se1,528,126710,0.00077449,0.000078734,2.2117,0.31728,0.000007892,0.0003501786
3503,10.1021/ja400069s,105,6(a),225,Pb0.97Sr0.02Na0.01Se1,Pb0.97Sr0.02Na0.01Se1,528.5,126470,0.00077588,0.000078934,2.2093,0.31843,0.000007907,0.0003511882
3503,10.1021/ja400069s,105,6(a),225,Pb0.97Sr0.02Na0.01Se1,Pb0.97Sr0.02Na0.01Se1,529,126230,0.00077728,0.000079135,2.207,0.31957,0.000007922,0.0003521885
3503,10.1021/ja400069s,105,6(a),225,Pb0.97Sr0.02Na0.01Se1,Pb0.97Sr0.02Na0.01Se1,529.5,125990,0.00077867,0.000079337,2.2047,0.32071,0.0000079371,0.0003531864
3503,10.1021/ja400069s,105,6(a),225,Pb0.97Sr0.02Na0.01Se1,Pb0.97Sr0.02Na0.01Se1,530,125760,0.00078007,0.000079538,2.2023,0.32186,0.0000079517,0.000354207
3503,10.1021/ja400069s,105,6(a),225,Pb0.97Sr0.02Na0.01Se1,Pb0.97Sr0.02Na0.01Se1,530.5,125520,0.00078147,0.00007974,2.2,0.323,0.0000079669,0.0003552136
3503,10.1021/ja400069s,105,6(a),225,Pb0.97Sr0.02Na0.01Se1,Pb0.97Sr0.02Na0.01Se1,531,125280,0.00078286,0.000079943,2.1977,0.32415,0.0000079821,0.0003562179
3503,10.1021/ja400069s,105,6(a),225,Pb0.97Sr0.02Na0.01Se1,Pb0.97Sr0.02Na0.01Se1,531.5,125040,0.00078426,0.000080145,2.1953,0.32529,0.0000079974,0.000357245
3503,10.1021/ja400069s,105,6(a),225,Pb0.97Sr0.02Na0.01Se1,Pb0.97Sr0.02Na0.01Se1,532,124810,0.00078565,0.000080349,2.193,0.32644,0.0000080122,0.0003582535
3503,10.1021/ja400069s,105,6(a),225,Pb0.97Sr0.02Na0.01Se1,Pb0.97Sr0.02Na0.01Se1,532.5,124570,0.00078705,0.000080552,2.1907,0.32758,0.0000080276,0.0003592687
3503,10.1021/ja400069s,105,6(a),225,Pb0.97Sr0.02Na0.01Se1,Pb0.97Sr0.02Na0.01Se1,533,124340,0.00078845,0.000080756,2.1884,0.32872,0.0000080425,0.0003602861
3503,10.1021/ja400069s,105,6(a),225,Pb0.97Sr0.02Na0.01Se1,Pb0.97Sr0.02Na0.01Se1,533.5,124100,0.00078984,0.00008096,2.1861,0.32987,0.000008058,0.0003613009
3503,10.1021/ja400069s,105,6(a),225,Pb0.97Sr0.02Na0.01Se1,Pb0.97Sr0.02Na0.01Se1,534,123870,0.00079124,0.000081164,2.1838,0.33101,0.000008073,0.0003623226
3503,10.1021/ja400069s,105,6(a),225,Pb0.97Sr0.02Na0.01Se1,Pb0.97Sr0.02Na0.01Se1,534.5,123630,0.00079264,0.000081369,2.1814,0.33216,0.0000080887,0.000363363
3503,10.1021/ja400069s,105,6(a),225,Pb0.97Sr0.02Na0.01Se1,Pb0.97Sr0.02Na0.01Se1,535,123400,0.00079403,0.000081574,2.1791,0.3333,0.0000081037,0.0003643844
3503,10.1021/ja400069s,105,6(a),225,Pb0.97Sr0.02Na0.01Se1,Pb0.97Sr0.02Na0.01Se1,535.5,123170,0.00079543,0.00008178,2.1769,0.33444,0.0000081189,0.0003653957
3503,10.1021/ja400069s,105,6(a),225,Pb0.97Sr0.02Na0.01Se1,Pb0.97Sr0.02Na0.01Se1,536,122930,0.00079682,0.000081985,2.1746,0.33559,0.0000081347,0.0003664214
3503,10.1021/ja400069s,105,6(a),225,Pb0.97Sr0.02Na0.01Se1,Pb0.97Sr0.02Na0.01Se1,536.5,122700,0.00079822,0.000082192,2.1723,0.33673,0.00000815,0.0003674539
3503,10.1021/ja400069s,105,6(a),225,Pb0.97Sr0.02Na0.01Se1,Pb0.97Sr0.02Na0.01Se1,537,122470,0.00079962,0.000082398,2.17,0.33788,0.0000081653,0.0003684885
3503,10.1021/ja400069s,105,6(a),225,Pb0.97Sr0.02Na0.01Se1,Pb0.97Sr0.02Na0.01Se1,537.5,122240,0.00080101,0.000082605,2.1677,0.33902,0.0000081806,0.0003695207
3503,10.1021/ja400069s,105,6(a),225,Pb0.97Sr0.02Na0.01Se1,Pb0.97Sr0.02Na0.01Se1,538,122000,0.00080241,0.000082812,2.1654,0.34016,0.0000081967,0.0003705597
3503,10.1021/ja400069s,105,6(a),225,Pb0.97Sr0.02Na0.01Se1,Pb0.97Sr0.02Na0.01Se1,538.5,121770,0.0008038,0.00008302,2.1631,0.34131,0.0000082122,0.0003715963
3503,10.1021/ja400069s,105,6(a),225,Pb0.97Sr0.02Na0.01Se1,Pb0.97Sr0.02Na0.01Se1,539,121540,0.0008052,0.000083227,2.1609,0.34245,0.0000082277,0.0003726225
3503,10.1021/ja400069s,105,6(a),225,Pb0.97Sr0.02Na0.01Se1,Pb0.97Sr0.02Na0.01Se1,539.5,121310,0.0008066,0.000083435,2.1586,0.3436,0.0000082433,0.0003736681
3503,10.1021/ja400069s,105,6(a),225,Pb0.97Sr0.02Na0.01Se1,Pb0.97Sr0.02Na0.01Se1,540,121080,0.00080799,0.000083644,2.1563,0.34474,0.000008259,0.0003747113
3503,10.1021/ja400069s,105,6(a),225,Pb0.97Sr0.02Na0.01Se1,Pb0.97Sr0.02Na0.01Se1,540.5,120850,0.00080939,0.000083853,2.1541,0.34589,0.0000082747,0.0003757439
3503,10.1021/ja400069s,105,6(a),225,Pb0.97Sr0.02Na0.01Se1,Pb0.97Sr0.02Na0.01Se1,541,120630,0.00081078,0.000084062,2.1518,0.34703,0.0000082898,0.0003767915
3503,10.1021/ja400069s,105,6(a),225,Pb0.97Sr0.02Na0.01Se1,Pb0.97Sr0.02Na0.01Se1,541.5,120400,0.00081218,0.000084271,2.1496,0.34817,0.0000083056,0.0003778284
3503,10.1021/ja400069s,105,6(a),225,Pb0.97Sr0.02Na0.01Se1,Pb0.97Sr0.02Na0.01Se1,542,120170,0.00081358,0.000084481,2.1473,0.34932,0.0000083215,0.0003788851
3503,10.1021/ja400069s,105,6(a),225,Pb0.97Sr0.02Na0.01Se1,Pb0.97Sr0.02Na0.01Se1,542.5,119940,0.00081497,0.000084691,2.1451,0.35046,0.0000083375,0.0003799217
3503,10.1021/ja400069s,105,6(a),225,Pb0.97Sr0.02Na0.01Se1,Pb0.97Sr0.02Na0.01Se1,543,119710,0.00081637,0.000084901,2.1428,0.35161,0.0000083535,0.0003809828
3503,10.1021/ja400069s,105,6(a),225,Pb0.97Sr0.02Na0.01Se1,Pb0.97Sr0.02Na0.01Se1,543.5,119490,0.00081776,0.000085112,2.1406,0.35275,0.0000083689,0.0003820237
3503,10.1021/ja400069s,105,6(a),225,Pb0.97Sr0.02Na0.01Se1,Pb0.97Sr0.02Na0.01Se1,544,119260,0.00081916,0.000085323,2.1383,0.35389,0.000008385,0.0003830894
3503,10.1021/ja400069s,105,6(a),225,Pb0.97Sr0.02Na0.01Se1,Pb0.97Sr0.02Na0.01Se1,544.5,119030,0.00082056,0.000085534,2.1361,0.35504,0.0000084012,0.0003841393
3503,10.1021/ja400069s,105,6(a),225,Pb0.97Sr0.02Na0.01Se1,Pb0.97Sr0.02Na0.01Se1,545,118810,0.00082195,0.000085746,2.1339,0.35618,0.0000084168,0.0003851867
3503,10.1021/ja400069s,105,6(a),225,Pb0.97Sr0.02Na0.01Se1,Pb0.97Sr0.02Na0.01Se1,545.5,118580,0.00082335,0.000085958,2.1316,0.35733,0.0000084331,0.0003862591
3503,10.1021/ja400069s,105,6(a),225,Pb0.97Sr0.02Na0.01Se1,Pb0.97Sr0.02Na0.01Se1,546,118360,0.00082474,0.00008617,2.1294,0.35847,0.0000084488,0.000387311
3503,10.1021/ja400069s,105,6(a),225,Pb0.97Sr0.02Na0.01Se1,Pb0.97Sr0.02Na0.01Se1,546.5,118130,0.00082614,0.000086383,2.1272,0.35961,0.0000084653,0.0003883697
3503,10.1021/ja400069s,105,6(a),225,Pb0.97Sr0.02Na0.01Se1,Pb0.97Sr0.02Na0.01Se1,547,117910,0.00082754,0.000086595,2.125,0.36076,0.000008481,0.0003894306
3503,10.1021/ja400069s,105,6(a),225,Pb0.97Sr0.02Na0.01Se1,Pb0.97Sr0.02Na0.01Se1,547.5,117690,0.00082893,0.000086809,2.1228,0.3619,0.0000084969,0.000390489
3503,10.1021/ja400069s,105,6(a),225,Pb0.97Sr0.02Na0.01Se1,Pb0.97Sr0.02Na0.01Se1,548,117460,0.00083033,0.000087022,2.1205,0.36305,0.0000085135,0.0003915727
3503,10.1021/ja400069s,105,6(a),225,Pb0.97Sr0.02Na0.01Se1,Pb0.97Sr0.02Na0.01Se1,548.5,117240,0.00083173,0.000087236,2.1183,0.36419,0.0000085295,0.0003926403
3503,10.1021/ja400069s,105,6(a),225,Pb0.97Sr0.02Na0.01Se1,Pb0.97Sr0.02Na0.01Se1,549,117020,0.00083312,0.00008745,2.1161,0.36534,0.0000085455,0.0003937054
3503,10.1021/ja400069s,105,6(a),225,Pb0.97Sr0.02Na0.01Se1,Pb0.97Sr0.02Na0.01Se1,549.5,116800,0.00083452,0.000087664,2.1139,0.36648,0.0000085616,0.0003947774
3503,10.1021/ja400069s,105,6(a),225,Pb0.97Sr0.02Na0.01Se1,Pb0.97Sr0.02Na0.01Se1,550,116580,0.00083591,0.000087879,2.1117,0.36762,0.0000085778,0.0003958469
3503,10.1021/ja400069s,105,6(a),225,Pb0.97Sr0.02Na0.01Se1,Pb0.97Sr0.02Na0.01Se1,550.5,116350,0.00083731,0.000088094,2.1095,0.36877,0.0000085948,0.0003969234
3503,10.1021/ja400069s,105,6(a),225,Pb0.97Sr0.02Na0.01Se1,Pb0.97Sr0.02Na0.01Se1,551,116130,0.00083871,0.000088309,2.1074,0.36991,0.000008611,0.0003979833
3503,10.1021/ja400069s,105,6(a),225,Pb0.97Sr0.02Na0.01Se1,Pb0.97Sr0.02Na0.01Se1,551.5,115910,0.0008401,0.000088524,2.1052,0.37106,0.0000086274,0.0003990595
3503,10.1021/ja400069s,105,6(a),225,Pb0.97Sr0.02Na0.01Se1,Pb0.97Sr0.02Na0.01Se1,552,115690,0.0008415,0.00008874,2.103,0.3722,0.0000086438,0.0004001427
3503,10.1021/ja400069s,105,6(a),225,Pb0.97Sr0.02Na0.01Se1,Pb0.97Sr0.02Na0.01Se1,552.5,115470,0.00084289,0.000088956,2.1008,0.37334,0.0000086603,0.0004012233
3503,10.1021/ja400069s,105,6(a),225,Pb0.97Sr0.02Na0.01Se1,Pb0.97Sr0.02Na0.01Se1,553,115250,0.00084429,0.000089172,2.0986,0.37449,0.0000086768,0.0004023111
3503,10.1021/ja400069s,105,6(a),225,Pb0.97Sr0.02Na0.01Se1,Pb0.97Sr0.02Na0.01Se1,553.5,115040,0.00084569,0.000089389,2.0964,0.37563,0.0000086926,0.0004034011
3503,10.1021/ja400069s,105,6(a),225,Pb0.97Sr0.02Na0.01Se1,Pb0.97Sr0.02Na0.01Se1,554,114820,0.00084708,0.000089606,2.0943,0.37678,0.0000087093,0.0004044693
3503,10.1021/ja400069s,105,6(a),225,Pb0.97Sr0.02Na0.01Se1,Pb0.97Sr0.02Na0.01Se1,554.5,114600,0.00084848,0.000089823,2.0921,0.37792,0.000008726,0.0004055638
3503,10.1021/ja400069s,105,6(a),225,Pb0.97Sr0.02Na0.01Se1,Pb0.97Sr0.02Na0.01Se1,555,114380,0.00084987,0.000090041,2.0899,0.37906,0.0000087428,0.0004066558
3503,10.1021/ja400069s,105,6(a),225,Pb0.97Sr0.02Na0.01Se1,Pb0.97Sr0.02Na0.01Se1,555.5,114160,0.00085127,0.000090258,2.0878,0.38021,0.0000087596,0.0004077354
3503,10.1021/ja400069s,105,6(a),225,Pb0.97Sr0.02Na0.01Se1,Pb0.97Sr0.02Na0.01Se1,556,113950,0.00085267,0.000090476,2.0856,0.38135,0.0000087758,0.0004088368
3503,10.1021/ja400069s,105,6(a),225,Pb0.97Sr0.02Na0.01Se1,Pb0.97Sr0.02Na0.01Se1,556.5,113730,0.00085406,0.000090695,2.0835,0.3825,0.0000087928,0.000409916
3503,10.1021/ja400069s,105,6(a),225,Pb0.97Sr0.02Na0.01Se1,Pb0.97Sr0.02Na0.01Se1,557,113520,0.00085546,0.000090913,2.0813,0.38364,0.000008809,0.000411022
3503,10.1021/ja400069s,105,6(a),225,Pb0.97Sr0.02Na0.01Se1,Pb0.97Sr0.02Na0.01Se1,557.5,113300,0.00085685,0.000091132,2.0792,0.38479,0.0000088261,0.0004121056
3503,10.1021/ja400069s,105,6(a),225,Pb0.97Sr0.02Na0.01Se1,Pb0.97Sr0.02Na0.01Se1,558,113080,0.00085825,0.000091351,2.077,0.38593,0.0000088433,0.0004132162
3503,10.1021/ja400069s,105,6(a),225,Pb0.97Sr0.02Na0.01Se1,Pb0.97Sr0.02Na0.01Se1,558.5,112870,0.00085965,0.00009157,2.0749,0.38707,0.0000088598,0.0004143091
3503,10.1021/ja400069s,105,6(a),225,Pb0.97Sr0.02Na0.01Se1,Pb0.97Sr0.02Na0.01Se1,559,112650,0.00086104,0.00009179,2.0728,0.38822,0.0000088771,0.0004153995
3503,10.1021/ja400069s,105,6(a),225,Pb0.97Sr0.02Na0.01Se1,Pb0.97Sr0.02Na0.01Se1,559.5,112440,0.00086244,0.00009201,2.0706,0.38936,0.0000088936,0.000416517
3503,10.1021/ja400069s,105,6(a),225,Pb0.97Sr0.02Na0.01Se1,Pb0.97Sr0.02Na0.01Se1,560,112230,0.00086384,0.00009223,2.0685,0.39051,0.0000089103,0.0004176166
3503,10.1021/ja400069s,105,6(a),225,Pb0.97Sr0.02Na0.01Se1,Pb0.97Sr0.02Na0.01Se1,560.5,112010,0.00086523,0.00009245,2.0664,0.39165,0.0000089278,0.0004187137
3503,10.1021/ja400069s,105,6(a),225,Pb0.97Sr0.02Na0.01Se1,Pb0.97Sr0.02Na0.01Se1,561,111800,0.00086663,0.000092671,2.0642,0.39279,0.0000089445,0.0004198382
3503,10.1021/ja400069s,105,6(a),225,Pb0.97Sr0.02Na0.01Se1,Pb0.97Sr0.02Na0.01Se1,561.5,111590,0.00086802,0.000092892,2.0621,0.39394,0.0000089614,0.0004209398
3503,10.1021/ja400069s,105,6(a),225,Pb0.97Sr0.02Na0.01Se1,Pb0.97Sr0.02Na0.01Se1,562,111380,0.00086942,0.000093113,2.06,0.39508,0.0000089783,0.0004220485
3503,10.1021/ja400069s,105,6(a),225,Pb0.97Sr0.02Na0.01Se1,Pb0.97Sr0.02Na0.01Se1,562.5,111160,0.00087082,0.000093334,2.0579,0.39623,0.000008996,0.0004231595
3503,10.1021/ja400069s,105,6(a),225,Pb0.97Sr0.02Na0.01Se1,Pb0.97Sr0.02Na0.01Se1,563,110950,0.00087221,0.000093556,2.0558,0.39737,0.0000090131,0.0004242679
3503,10.1021/ja400069s,105,6(a),225,Pb0.97Sr0.02Na0.01Se1,Pb0.97Sr0.02Na0.01Se1,563.5,110740,0.00087361,0.000093777,2.0537,0.39851,0.0000090302,0.0004253835
3503,10.1021/ja400069s,105,6(a),225,Pb0.97Sr0.02Na0.01Se1,Pb0.97Sr0.02Na0.01Se1,564,110530,0.000875,0.000094,2.0516,0.39966,0.0000090473,0.0004264964
3503,10.1021/ja400069s,105,6(a),225,Pb0.97Sr0.02Na0.01Se1,Pb0.97Sr0.02Na0.01Se1,564.5,110320,0.0008764,0.000094222,2.0495,0.4008,0.0000090645,0.0004276165
3503,10.1021/ja400069s,105,6(a),225,Pb0.97Sr0.02Na0.01Se1,Pb0.97Sr0.02Na0.01Se1,565,110110,0.0008778,0.000094444,2.0474,0.40195,0.0000090818,0.0004287389
3503,10.1021/ja400069s,105,6(a),225,Pb0.97Sr0.02Na0.01Se1,Pb0.97Sr0.02Na0.01Se1,565.5,109900,0.00087919,0.000094667,2.0453,0.40309,0.0000090992,0.0004298587
3503,10.1021/ja400069s,105,6(a),225,Pb0.97Sr0.02Na0.01Se1,Pb0.97Sr0.02Na0.01Se1,566,109690,0.00088059,0.00009489,2.0432,0.40424,0.0000091166,0.0004309857
3503,10.1021/ja400069s,105,6(a),225,Pb0.97Sr0.02Na0.01Se1,Pb0.97Sr0.02Na0.01Se1,566.5,109480,0.00088198,0.000095114,2.0411,0.40538,0.0000091341,0.0004321101
3503,10.1021/ja400069s,105,6(a),225,Pb0.97Sr0.02Na0.01Se1,Pb0.97Sr0.02Na0.01Se1,567,109280,0.00088338,0.000095337,2.039,0.40652,0.0000091508,0.0004332418
3503,10.1021/ja400069s,105,6(a),225,Pb0.97Sr0.02Na0.01Se1,Pb0.97Sr0.02Na0.01Se1,567.5,109070,0.00088478,0.000095561,2.0369,0.40767,0.0000091684,0.0004343758
3503,10.1021/ja400069s,105,6(a),225,Pb0.97Sr0.02Na0.01Se1,Pb0.97Sr0.02Na0.01Se1,568,108860,0.00088617,0.000095785,2.0349,0.40881,0.0000091861,0.0004354858
3503,10.1021/ja400069s,105,6(a),225,Pb0.97Sr0.02Na0.01Se1,Pb0.97Sr0.02Na0.01Se1,568.5,108650,0.00088757,0.000096009,2.0328,0.40996,0.0000092039,0.0004366244
3503,10.1021/ja400069s,105,6(a),225,Pb0.97Sr0.02Na0.01Se1,Pb0.97Sr0.02Na0.01Se1,569,108450,0.00088896,0.000096233,2.0307,0.4111,0.0000092208,0.0004377604
3503,10.1021/ja400069s,105,6(a),225,Pb0.97Sr0.02Na0.01Se1,Pb0.97Sr0.02Na0.01Se1,569.5,108240,0.00089036,0.000096458,2.0286,0.41224,0.0000092387,0.0004389037
3503,10.1021/ja400069s,105,6(a),225,Pb0.97Sr0.02Na0.01Se1,Pb0.97Sr0.02Na0.01Se1,570,108030,0.00089176,0.000096683,2.0266,0.41339,0.0000092567,0.0004400276
3503,10.1021/ja400069s,105,6(a),225,Pb0.97Sr0.02Na0.01Se1,Pb0.97Sr0.02Na0.01Se1,570.5,107830,0.00089315,0.000096908,2.0245,0.41453,0.0000092739,0.0004411707
3503,10.1021/ja400069s,105,6(a),225,Pb0.97Sr0.02Na0.01Se1,Pb0.97Sr0.02Na0.01Se1,571,107620,0.00089455,0.000097133,2.0225,0.41568,0.000009292,0.0004422991
3503,10.1021/ja400069s,105,6(a),225,Pb0.97Sr0.02Na0.01Se1,Pb0.97Sr0.02Na0.01Se1,571.5,107420,0.00089595,0.000097359,2.0204,0.41682,0.0000093093,0.0004434518
3503,10.1021/ja400069s,105,6(a),225,Pb0.97Sr0.02Na0.01Se1,Pb0.97Sr0.02Na0.01Se1,572,107210,0.00089734,0.000097585,2.0184,0.41796,0.0000093275,0.0004445799
3503,10.1021/ja400069s,105,6(a),225,Pb0.97Sr0.02Na0.01Se1,Pb0.97Sr0.02Na0.01Se1,572.5,107010,0.00089874,0.000097811,2.0163,0.41911,0.0000093449,0.0004457372
3503,10.1021/ja400069s,105,6(a),225,Pb0.97Sr0.02Na0.01Se1,Pb0.97Sr0.02Na0.01Se1,573,106800,0.00090013,0.000098037,2.0143,0.42025,0.0000093633,0.0004468699
3503,10.1021/ja400069s,105,6(a),225,Pb0.97Sr0.02Na0.01Se1,Pb0.97Sr0.02Na0.01Se1,573.5,106600,0.00090153,0.000098263,2.0122,0.4214,0.0000093809,0.000448032
3503,10.1021/ja400069s,105,6(a),225,Pb0.97Sr0.02Na0.01Se1,Pb0.97Sr0.02Na0.01Se1,574,106400,0.00090293,0.00009849,2.0102,0.42254,0.0000093985,0.0004491742
3503,10.1021/ja400069s,105,6(a),225,Pb0.97Sr0.02Na0.01Se1,Pb0.97Sr0.02Na0.01Se1,574.5,106190,0.00090432,0.000098716,2.0081,0.42369,0.0000094171,0.0004503361
3503,10.1021/ja400069s,105,6(a),225,Pb0.97Sr0.02Na0.01Se1,Pb0.97Sr0.02Na0.01Se1,575,105990,0.00090572,0.000098943,2.0061,0.42483,0.0000094349,0.000451483
3503,10.1021/ja400069s,105,6(a),225,Pb0.97Sr0.02Na0.01Se1,Pb0.97Sr0.02Na0.01Se1,575.5,105790,0.00090711,0.000099171,2.0041,0.42597,0.0000094527,0.0004526271
3503,10.1021/ja400069s,105,6(a),225,Pb0.97Sr0.02Na0.01Se1,Pb0.97Sr0.02Na0.01Se1,576,105590,0.00090851,0.000099398,2.0021,0.42712,0.0000094706,0.0004537785
3503,10.1021/ja400069s,105,6(a),225,Pb0.97Sr0.02Na0.01Se1,Pb0.97Sr0.02Na0.01Se1,576.5,105390,0.00090991,0.000099626,2,0.42826,0.0000094886,0.000454955
3503,10.1021/ja400069s,105,6(a),225,Pb0.97Sr0.02Na0.01Se1,Pb0.97Sr0.02Na0.01Se1,577,105190,0.0009113,0.000099853,1.998,0.42941,0.0000095066,0.0004561061
3503,10.1021/ja400069s,105,6(a),225,Pb0.97Sr0.02Na0.01Se1,Pb0.97Sr0.02Na0.01Se1,577.5,104990,0.0009127,0.00010008,1.996,0.43055,0.0000095247,0.0004572645
3503,10.1021/ja400069s,105,6(a),225,Pb0.97Sr0.02Na0.01Se1,Pb0.97Sr0.02Na0.01Se1,578,104790,0.00091409,0.00010031,1.994,0.43169,0.0000095429,0.0004584203
3503,10.1021/ja400069s,105,6(a),225,Pb0.97Sr0.02Na0.01Se1,Pb0.97Sr0.02Na0.01Se1,578.5,104590,0.00091549,0.00010054,1.992,0.43284,0.0000095611,0.0004595833
3503,10.1021/ja400069s,105,6(a),225,Pb0.97Sr0.02Na0.01Se1,Pb0.97Sr0.02Na0.01Se1,579,104390,0.00091689,0.00010077,1.99,0.43398,0.0000095795,0.0004607487
3503,10.1021/ja400069s,105,6(a),225,Pb0.97Sr0.02Na0.01Se1,Pb0.97Sr0.02Na0.01Se1,579.5,104190,0.00091828,0.00010099,1.988,0.43513,0.0000095979,0.0004619115
3503,10.1021/ja400069s,105,6(a),225,Pb0.97Sr0.02Na0.01Se1,Pb0.97Sr0.02Na0.01Se1,580,103990,0.00091968,0.00010122,1.9859,0.43627,0.0000096163,0.0004631049
3503,10.1021/ja400069s,105,6(a),225,Pb0.97Sr0.02Na0.01Se1,Pb0.97Sr0.02Na0.01Se1,580.5,103790,0.00092107,0.00010145,1.984,0.43741,0.0000096348,0.000464249
3503,10.1021/ja400069s,105,6(a),225,Pb0.97Sr0.02Na0.01Se1,Pb0.97Sr0.02Na0.01Se1,581,103590,0.00092247,0.00010168,1.982,0.43856,0.0000096534,0.0004654238
3503,10.1021/ja400069s,105,6(a),225,Pb0.97Sr0.02Na0.01Se1,Pb0.97Sr0.02Na0.01Se1,581.5,103400,0.00092387,0.00010191,1.98,0.4397,0.0000096712,0.000466601
3503,10.1021/ja400069s,105,6(a),225,Pb0.97Sr0.02Na0.01Se1,Pb0.97Sr0.02Na0.01Se1,582,103200,0.00092526,0.00010214,1.978,0.44085,0.0000096899,0.0004677755
3503,10.1021/ja400069s,105,6(a),225,Pb0.97Sr0.02Na0.01Se1,Pb0.97Sr0.02Na0.01Se1,582.5,103000,0.00092666,0.00010237,1.976,0.44199,0.0000097087,0.0004689575
3503,10.1021/ja400069s,105,6(a),225,Pb0.97Sr0.02Na0.01Se1,Pb0.97Sr0.02Na0.01Se1,583,102800,0.00092805,0.0001026,1.974,0.44314,0.0000097276,0.0004701368
3503,10.1021/ja400069s,105,6(a),225,Pb0.97Sr0.02Na0.01Se1,Pb0.97Sr0.02Na0.01Se1,583.5,102610,0.00092945,0.00010283,1.972,0.44428,0.0000097456,0.0004713235
3503,10.1021/ja400069s,105,6(a),225,Pb0.97Sr0.02Na0.01Se1,Pb0.97Sr0.02Na0.01Se1,584,102410,0.00093085,0.00010306,1.97,0.44542,0.0000097647,0.0004725127
3503,10.1021/ja400069s,105,6(a),225,Pb0.97Sr0.02Na0.01Se1,Pb0.97Sr0.02Na0.01Se1,584.5,102220,0.00093224,0.00010329,1.9681,0.44657,0.0000097828,0.0004736751
3503,10.1021/ja400069s,105,6(a),225,Pb0.97Sr0.02Na0.01Se1,Pb0.97Sr0.02Na0.01Se1,585,102020,0.00093364,0.00010352,1.9661,0.44771,0.000009802,0.000474869
3503,10.1021/ja400069s,105,6(a),225,Pb0.97Sr0.02Na0.01Se1,Pb0.97Sr0.02Na0.01Se1,585.5,101830,0.00093504,0.00010375,1.9641,0.44886,0.0000098203,0.0004760654
3503,10.1021/ja400069s,105,6(a),225,Pb0.97Sr0.02Na0.01Se1,Pb0.97Sr0.02Na0.01Se1,586,101630,0.00093643,0.00010398,1.9622,0.45,0.0000098396,0.0004772347
3503,10.1021/ja400069s,105,6(a),225,Pb0.97Sr0.02Na0.01Se1,Pb0.97Sr0.02Na0.01Se1,586.5,101440,0.00093783,0.00010422,1.9602,0.45114,0.000009858,0.0004784359
3503,10.1021/ja400069s,105,6(a),225,Pb0.97Sr0.02Na0.01Se1,Pb0.97Sr0.02Na0.01Se1,587,101250,0.00093922,0.00010445,1.9583,0.45229,0.0000098765,0.0004796099
3503,10.1021/ja400069s,105,6(a),225,Pb0.97Sr0.02Na0.01Se1,Pb0.97Sr0.02Na0.01Se1,587.5,101050,0.00094062,0.00010468,1.9563,0.45343,0.0000098961,0.0004808158
3503,10.1021/ja400069s,105,6(a),225,Pb0.97Sr0.02Na0.01Se1,Pb0.97Sr0.02Na0.01Se1,588,100860,0.00094202,0.00010491,1.9543,0.45458,0.0000099147,0.0004820243
3503,10.1021/ja400069s,105,6(a),225,Pb0.97Sr0.02Na0.01Se1,Pb0.97Sr0.02Na0.01Se1,588.5,100670,0.00094341,0.00010514,1.9524,0.45572,0.0000099334,0.0004832053
3503,10.1021/ja400069s,105,6(a),225,Pb0.97Sr0.02Na0.01Se1,Pb0.97Sr0.02Na0.01Se1,589,100470,0.00094481,0.00010537,1.9504,0.45686,0.0000099532,0.0004844186
3503,10.1021/ja400069s,105,6(a),225,Pb0.97Sr0.02Na0.01Se1,Pb0.97Sr0.02Na0.01Se1,589.5,100280,0.0009462,0.00010561,1.9485,0.45801,0.0000099721,0.0004856043
3503,10.1021/ja400069s,105,6(a),225,Pb0.97Sr0.02Na0.01Se1,Pb0.97Sr0.02Na0.01Se1,590,100090,0.0009476,0.00010584,1.9466,0.45915,0.000009991,0.0004867975
3503,10.1021/ja400069s,105,6(a),225,Pb0.97Sr0.02Na0.01Se1,Pb0.97Sr0.02Na0.01Se1,590.5,99900,0.000949,0.00010607,1.9446,0.4603,0.00001001,0.0004880181
3503,10.1021/ja400069s,105,6(a),225,Pb0.97Sr0.02Na0.01Se1,Pb0.97Sr0.02Na0.01Se1,591,99709,0.00095039,0.0001063,1.9427,0.46144,0.0000100292,0.0004892109
3503,10.1021/ja400069s,105,6(a),225,Pb0.97Sr0.02Na0.01Se1,Pb0.97Sr0.02Na0.01Se1,591.5,99519,0.00095179,0.00010653,1.9408,0.46259,0.0000100483,0.0004904112
3503,10.1021/ja400069s,105,6(a),225,Pb0.97Sr0.02Na0.01Se1,Pb0.97Sr0.02Na0.01Se1,592,99329,0.00095318,0.00010677,1.9388,0.46373,0.0000100676,0.000491634
3503,10.1021/ja400069s,105,6(a),225,Pb0.97Sr0.02Na0.01Se1,Pb0.97Sr0.02Na0.01Se1,592.5,99139,0.00095458,0.000107,1.9369,0.46487,0.0000100868,0.0004928391
3503,10.1021/ja400069s,105,6(a),225,Pb0.97Sr0.02Na0.01Se1,Pb0.97Sr0.02Na0.01Se1,593,98950,0.00095598,0.00010723,1.935,0.46602,0.0000101061,0.0004940465
3503,10.1021/ja400069s,105,6(a),225,Pb0.97Sr0.02Na0.01Se1,Pb0.97Sr0.02Na0.01Se1,593.5,98761,0.00095737,0.00010747,1.9331,0.46716,0.0000101255,0.0004952512
