Repository: RamyaGuru/STD2_EffMass

# STD2_EffMass
Effective mass modeling of StarryData2 data

File: csvfiles/highperformancetellerium10.1021ja400069s.csv (part 45 of 61)
sid,DOI,figureid,fignum,sampleid,samplename,composition,Temperature,Electrical conductivity,Power factor,Seebeck coefficient,Thermal conductivity,ZT,Electrical resistivity,Figure of merit Z
3503,10.1021/ja400069s,105,6(a),225,Pb0.97Sr0.02Na0.01Se1,Pb0.97Sr0.02Na0.01Se1,594,98572,0.00095877,0.0001077,1.9311,0.46831,0.0000101449,0.000496489
3503,10.1021/ja400069s,105,6(a),225,Pb0.97Sr0.02Na0.01Se1,Pb0.97Sr0.02Na0.01Se1,594.5,98384,0.00096016,0.00010793,1.9292,0.46945,0.0000101643,0.0004976985
3503,10.1021/ja400069s,105,6(a),225,Pb0.97Sr0.02Na0.01Se1,Pb0.97Sr0.02Na0.01Se1,595,98196,0.00096156,0.00010817,1.9273,0.47059,0.0000101837,0.0004989156
3503,10.1021/ja400069s,105,6(a),225,Pb0.97Sr0.02Na0.01Se1,Pb0.97Sr0.02Na0.01Se1,595.5,98008,0.00096296,0.0001084,1.9254,0.47174,0.0000102032,0.000500135
3503,10.1021/ja400069s,105,6(a),225,Pb0.97Sr0.02Na0.01Se1,Pb0.97Sr0.02Na0.01Se1,596,97821,0.00096435,0.00010863,1.9235,0.47288,0.0000102228,0.0005013517
3503,10.1021/ja400069s,105,6(a),225,Pb0.97Sr0.02Na0.01Se1,Pb0.97Sr0.02Na0.01Se1,596.5,97634,0.00096575,0.00010887,1.9216,0.47403,0.0000102423,0.000502576
3503,10.1021/ja400069s,105,6(a),225,Pb0.97Sr0.02Na0.01Se1,Pb0.97Sr0.02Na0.01Se1,597,97447,0.00096715,0.0001091,1.9197,0.47517,0.000010262,0.0005038027
3503,10.1021/ja400069s,105,6(a),225,Pb0.97Sr0.02Na0.01Se1,Pb0.97Sr0.02Na0.01Se1,597.5,97261,0.00096854,0.00010934,1.9178,0.47632,0.0000102816,0.0005050266
3503,10.1021/ja400069s,105,6(a),225,Pb0.97Sr0.02Na0.01Se1,Pb0.97Sr0.02Na0.01Se1,598,97075,0.00096994,0.00010957,1.9159,0.47746,0.0000103013,0.0005062582
3503,10.1021/ja400069s,105,6(a),225,Pb0.97Sr0.02Na0.01Se1,Pb0.97Sr0.02Na0.01Se1,598.5,96890,0.00097133,0.0001098,1.914,0.4786,0.000010321,0.0005074869
3503,10.1021/ja400069s,105,6(a),225,Pb0.97Sr0.02Na0.01Se1,Pb0.97Sr0.02Na0.01Se1,599,96704,0.00097273,0.00011004,1.9121,0.47975,0.0000103408,0.0005087234
3503,10.1021/ja400069s,105,6(a),225,Pb0.97Sr0.02Na0.01Se1,Pb0.97Sr0.02Na0.01Se1,599.5,96519,0.00097413,0.00011027,1.9103,0.48089,0.0000103607,0.0005099356
3503,10.1021/ja400069s,105,6(a),225,Pb0.97Sr0.02Na0.01Se1,Pb0.97Sr0.02Na0.01Se1,600,96335,0.00097552,0.00011051,1.9084,0.48204,0.0000103804,0.0005111717
3503,10.1021/ja400069s,105,6(a),225,Pb0.97Sr0.02Na0.01Se1,Pb0.97Sr0.02Na0.01Se1,600.5,96151,0.00097692,0.00011074,1.9065,0.48318,0.0000104003,0.0005124154
3503,10.1021/ja400069s,105,6(a),225,Pb0.97Sr0.02Na0.01Se1,Pb0.97Sr0.02Na0.01Se1,601,95967,0.00097831,0.00011098,1.9046,0.48432,0.0000104202,0.0005136564
3503,10.1021/ja400069s,105,6(a),225,Pb0.97Sr0.02Na0.01Se1,Pb0.97Sr0.02Na0.01Se1,601.5,95783,0.00097971,0.00011121,1.9028,0.48547,0.0000104403,0.0005148781
3503,10.1021/ja400069s,105,6(a),225,Pb0.97Sr0.02Na0.01Se1,Pb0.97Sr0.02Na0.01Se1,602,95600,0.00098111,0.00011145,1.9009,0.48661,0.0000104603,0.0005161292
3503,10.1021/ja400069s,105,6(a),225,Pb0.97Sr0.02Na0.01Se1,Pb0.97Sr0.02Na0.01Se1,602.5,95417,0.0009825,0.00011168,1.899,0.48776,0.0000104803,0.0005173776
3503,10.1021/ja400069s,105,6(a),225,Pb0.97Sr0.02Na0.01Se1,Pb0.97Sr0.02Na0.01Se1,603,95235,0.0009839,0.00011192,1.8972,0.4889,0.0000105003,0.0005186064
3503,10.1021/ja400069s,105,6(a),225,Pb0.97Sr0.02Na0.01Se1,Pb0.97Sr0.02Na0.01Se1,603.5,95053,0.00098529,0.00011215,1.8953,0.49004,0.0000105204,0.0005198597
3503,10.1021/ja400069s,105,6(a),225,Pb0.97Sr0.02Na0.01Se1,Pb0.97Sr0.02Na0.01Se1,604,94871,0.00098669,0.00011239,1.8934,0.49119,0.0000105406,0.0005211207
3503,10.1021/ja400069s,105,6(a),225,Pb0.97Sr0.02Na0.01Se1,Pb0.97Sr0.02Na0.01Se1,604.5,94690,0.00098809,0.00011262,1.8916,0.49233,0.0000105608,0.0005223567
3503,10.1021/ja400069s,105,6(a),225,Pb0.97Sr0.02Na0.01Se1,Pb0.97Sr0.02Na0.01Se1,605,94509,0.00098948,0.00011286,1.8897,0.49348,0.000010581,0.0005236175
3503,10.1021/ja400069s,105,6(a),225,Pb0.97Sr0.02Na0.01Se1,Pb0.97Sr0.02Na0.01Se1,605.5,94328,0.00099088,0.0001131,1.8879,0.49462,0.0000106013,0.0005248583
3503,10.1021/ja400069s,105,6(a),225,Pb0.97Sr0.02Na0.01Se1,Pb0.97Sr0.02Na0.01Se1,606,94147,0.00099227,0.00011333,1.886,0.49577,0.0000106217,0.0005261241
3503,10.1021/ja400069s,105,6(a),225,Pb0.97Sr0.02Na0.01Se1,Pb0.97Sr0.02Na0.01Se1,606.5,93967,0.00099367,0.00011357,1.8842,0.49691,0.000010642,0.0005273697
3503,10.1021/ja400069s,105,6(a),225,Pb0.97Sr0.02Na0.01Se1,Pb0.97Sr0.02Na0.01Se1,607,93787,0.00099507,0.0001138,1.8823,0.49805,0.0000106625,0.0005286458
3503,10.1021/ja400069s,105,6(a),225,Pb0.97Sr0.02Na0.01Se1,Pb0.97Sr0.02Na0.01Se1,607.5,93608,0.00099646,0.00011404,1.8805,0.4992,0.0000106828,0.000529891
3503,10.1021/ja400069s,105,6(a),225,Pb0.97Sr0.02Na0.01Se1,Pb0.97Sr0.02Na0.01Se1,608,93429,0.00099786,0.00011427,1.8787,0.50034,0.0000107033,0.0005311439
3503,10.1021/ja400069s,105,6(a),225,Pb0.97Sr0.02Na0.01Se1,Pb0.97Sr0.02Na0.01Se1,608.5,93250,0.00099925,0.00011451,1.8768,0.50149,0.0000107239,0.0005324222
3503,10.1021/ja400069s,105,6(a),225,Pb0.97Sr0.02Na0.01Se1,Pb0.97Sr0.02Na0.01Se1,609,93072,0.0010007,0.00011475,1.875,0.50263,0.0000107444,0.0005337067
3503,10.1021/ja400069s,105,6(a),225,Pb0.97Sr0.02Na0.01Se1,Pb0.97Sr0.02Na0.01Se1,609.5,92894,0.001002,0.00011498,1.8732,0.50377,0.000010765,0.0005349135
3503,10.1021/ja400069s,105,6(a),225,Pb0.97Sr0.02Na0.01Se1,Pb0.97Sr0.02Na0.01Se1,610,92716,0.0010034,0.00011522,1.8714,0.50492,0.0000107856,0.0005361761
3503,10.1021/ja400069s,105,6(a),225,Pb0.97Sr0.02Na0.01Se1,Pb0.97Sr0.02Na0.01Se1,610.5,92538,0.0010048,0.00011546,1.8695,0.50606,0.0000108064,0.0005374699
3503,10.1021/ja400069s,105,6(a),225,Pb0.97Sr0.02Na0.01Se1,Pb0.97Sr0.02Na0.01Se1,611,92361,0.0010062,0.00011569,1.8677,0.50721,0.0000108271,0.0005387375
3503,10.1021/ja400069s,105,6(a),225,Pb0.97Sr0.02Na0.01Se1,Pb0.97Sr0.02Na0.01Se1,611.5,92185,0.0010076,0.00011593,1.8659,0.50835,0.0000108478,0.0005400075
3503,10.1021/ja400069s,105,6(a),225,Pb0.97Sr0.02Na0.01Se1,Pb0.97Sr0.02Na0.01Se1,612,92008,0.001009,0.00011617,1.8641,0.50949,0.0000108686,0.00054128
3503,10.1021/ja400069s,105,6(a),225,Pb0.97Sr0.02Na0.01Se1,Pb0.97Sr0.02Na0.01Se1,612.5,91832,0.0010104,0.0001164,1.8623,0.51064,0.0000108895,0.0005425549
3503,10.1021/ja400069s,105,6(a),225,Pb0.97Sr0.02Na0.01Se1,Pb0.97Sr0.02Na0.01Se1,613,91656,0.0010118,0.00011664,1.8605,0.51178,0.0000109104,0.0005438323
3503,10.1021/ja400069s,105,6(a),225,Pb0.97Sr0.02Na0.01Se1,Pb0.97Sr0.02Na0.01Se1,613.5,91481,0.0010132,0.00011688,1.8587,0.51293,0.0000109312,0.0005451122
3503,10.1021/ja400069s,105,6(a),225,Pb0.97Sr0.02Na0.01Se1,Pb0.97Sr0.02Na0.01Se1,614,91306,0.0010146,0.00011711,1.8569,0.51407,0.0000109522,0.0005463945
3503,10.1021/ja400069s,105,6(a),225,Pb0.97Sr0.02Na0.01Se1,Pb0.97Sr0.02Na0.01Se1,614.5,91131,0.001016,0.00011735,1.8551,0.51522,0.0000109732,0.0005476794
3503,10.1021/ja400069s,105,6(a),225,Pb0.97Sr0.02Na0.01Se1,Pb0.97Sr0.02Na0.01Se1,615,90956,0.0010174,0.00011759,1.8533,0.51636,0.0000109943,0.0005489667
3503,10.1021/ja400069s,105,6(a),225,Pb0.97Sr0.02Na0.01Se1,Pb0.97Sr0.02Na0.01Se1,615.5,90782,0.0010188,0.00011782,1.8515,0.5175,0.0000110154,0.0005502565
3503,10.1021/ja400069s,105,6(a),225,Pb0.97Sr0.02Na0.01Se1,Pb0.97Sr0.02Na0.01Se1,616,90609,0.0010202,0.00011806,1.8497,0.51865,0.0000110364,0.0005515489
3503,10.1021/ja400069s,105,6(a),225,Pb0.97Sr0.02Na0.01Se1,Pb0.97Sr0.02Na0.01Se1,616.5,90435,0.0010216,0.0001183,1.8479,0.51979,0.0000110577,0.0005528438
3503,10.1021/ja400069s,105,6(a),225,Pb0.97Sr0.02Na0.01Se1,Pb0.97Sr0.02Na0.01Se1,617,90262,0.001023,0.00011853,1.8461,0.52094,0.0000110789,0.0005541412
3503,10.1021/ja400069s,105,6(a),225,Pb0.97Sr0.02Na0.01Se1,Pb0.97Sr0.02Na0.01Se1,617.5,90089,0.0010244,0.00011877,1.8443,0.52208,0.0000111001,0.0005554411
3503,10.1021/ja400069s,105,6(a),225,Pb0.97Sr0.02Na0.01Se1,Pb0.97Sr0.02Na0.01Se1,618,89917,0.0010258,0.00011901,1.8426,0.52322,0.0000111214,0.0005567133
3503,10.1021/ja400069s,105,6(a),225,Pb0.97Sr0.02Na0.01Se1,Pb0.97Sr0.02Na0.01Se1,618.5,89744,0.0010272,0.00011925,1.8408,0.52437,0.0000111428,0.0005580183
3503,10.1021/ja400069s,105,6(a),225,Pb0.97Sr0.02Na0.01Se1,Pb0.97Sr0.02Na0.01Se1,619,89573,0.0010286,0.00011948,1.839,0.52551,0.0000111641,0.0005593257
3503,10.1021/ja400069s,105,6(a),225,Pb0.97Sr0.02Na0.01Se1,Pb0.97Sr0.02Na0.01Se1,619.5,89401,0.00103,0.00011972,1.8372,0.52666,0.0000111856,0.0005606358
3503,10.1021/ja400069s,105,6(a),225,Pb0.97Sr0.02Na0.01Se1,Pb0.97Sr0.02Na0.01Se1,620,89230,0.0010314,0.00011996,1.8355,0.5278,0.000011207,0.0005619177
3503,10.1021/ja400069s,105,6(a),225,Pb0.97Sr0.02Na0.01Se1,Pb0.97Sr0.02Na0.01Se1,620.5,89059,0.0010328,0.00012019,1.8337,0.52894,0.0000112285,0.0005632328
3503,10.1021/ja400069s,105,6(a),225,Pb0.97Sr0.02Na0.01Se1,Pb0.97Sr0.02Na0.01Se1,621,88888,0.0010342,0.00012043,1.8319,0.53009,0.0000112501,0.0005645505
3503,10.1021/ja400069s,105,6(a),225,Pb0.97Sr0.02Na0.01Se1,Pb0.97Sr0.02Na0.01Se1,621.5,88718,0.0010356,0.00012067,1.8302,0.53123,0.0000112717,0.0005658398
3503,10.1021/ja400069s,105,6(a),225,Pb0.97Sr0.02Na0.01Se1,Pb0.97Sr0.02Na0.01Se1,622,88548,0.0010369,0.00012091,1.8284,0.53238,0.0000112933,0.0005671079
3503,10.1021/ja400069s,105,6(a),225,Pb0.97Sr0.02Na0.01Se1,Pb0.97Sr0.02Na0.01Se1,622.5,88379,0.0010383,0.00012114,1.8267,0.53352,0.0000113149,0.000568402
3503,10.1021/ja400069s,105,6(a),225,Pb0.97Sr0.02Na0.01Se1,Pb0.97Sr0.02Na0.01Se1,623,88209,0.0010397,0.00012138,1.8249,0.53467,0.0000113367,0.0005697298
3503,10.1021/ja400069s,105,6(a),225,Pb0.97Sr0.02Na0.01Se1,Pb0.97Sr0.02Na0.01Se1,623.5,88040,0.0010411,0.00012162,1.8232,0.53581,0.0000113585,0.000571029
3503,10.1021/ja400069s,105,6(a),225,Pb0.97Sr0.02Na0.01Se1,Pb0.97Sr0.02Na0.01Se1,624,87872,0.0010425,0.00012186,1.8214,0.53695,0.0000113802,0.0005723619
3503,10.1021/ja400069s,105,6(a),225,Pb0.97Sr0.02Na0.01Se1,Pb0.97Sr0.02Na0.01Se1,624.5,87703,0.0010439,0.00012209,1.8197,0.5381,0.0000114021,0.000573666
3503,10.1021/ja400069s,105,6(a),225,Pb0.97Sr0.02Na0.01Se1,Pb0.97Sr0.02Na0.01Se1,625,87535,0.0010453,0.00012233,1.8179,0.53924,0.000011424,0.0005750041
3503,10.1021/ja400069s,105,6(a),225,Pb0.97Sr0.02Na0.01Se1,Pb0.97Sr0.02Na0.01Se1,625.5,87368,0.0010467,0.00012257,1.8162,0.54039,0.0000114458,0.0005763132
3503,10.1021/ja400069s,105,6(a),225,Pb0.97Sr0.02Na0.01Se1,Pb0.97Sr0.02Na0.01Se1,626,87200,0.0010481,0.00012281,1.8144,0.54153,0.0000114679,0.0005776565
3503,10.1021/ja400069s,105,6(a),225,Pb0.97Sr0.02Na0.01Se1,Pb0.97Sr0.02Na0.01Se1,626.5,87033,0.0010495,0.00012304,1.8127,0.54267,0.0000114899,0.0005789706
3503,10.1021/ja400069s,105,6(a),225,Pb0.97Sr0.02Na0.01Se1,Pb0.97Sr0.02Na0.01Se1,627,86867,0.0010509,0.00012328,1.811,0.54382,0.0000115119,0.0005802871
3503,10.1021/ja400069s,105,6(a),225,Pb0.97Sr0.02Na0.01Se1,Pb0.97Sr0.02Na0.01Se1,627.5,86700,0.0010523,0.00012352,1.8093,0.54496,0.000011534,0.0005816061
3503,10.1021/ja400069s,105,6(a),225,Pb0.97Sr0.02Na0.01Se1,Pb0.97Sr0.02Na0.01Se1,628,86534,0.0010537,0.00012376,1.8075,0.54611,0.0000115562,0.0005829599
3503,10.1021/ja400069s,105,6(a),225,Pb0.97Sr0.02Na0.01Se1,Pb0.97Sr0.02Na0.01Se1,628.5,86368,0.0010551,0.00012399,1.8058,0.54725,0.0000115784,0.000584284
3503,10.1021/ja400069s,105,6(a),225,Pb0.97Sr0.02Na0.01Se1,Pb0.97Sr0.02Na0.01Se1,629,86203,0.0010565,0.00012423,1.8041,0.54839,0.0000116005,0.0005856106
3503,10.1021/ja400069s,105,6(a),225,Pb0.97Sr0.02Na0.01Se1,Pb0.97Sr0.02Na0.01Se1,629.5,86038,0.0010579,0.00012447,1.8024,0.54954,0.0000116228,0.0005869396
3503,10.1021/ja400069s,105,6(a),225,Pb0.97Sr0.02Na0.01Se1,Pb0.97Sr0.02Na0.01Se1,630,85873,0.0010593,0.00012471,1.8006,0.55068,0.0000116451,0.0005883039
3503,10.1021/ja400069s,105,6(a),225,Pb0.97Sr0.02Na0.01Se1,Pb0.97Sr0.02Na0.01Se1,630.5,85708,0.0010607,0.00012494,1.7989,0.55183,0.0000116675,0.0005896381
3503,10.1021/ja400069s,105,6(a),225,Pb0.97Sr0.02Na0.01Se1,Pb0.97Sr0.02Na0.01Se1,631,85544,0.0010621,0.00012518,1.7972,0.55297,0.0000116899,0.0005909748
3503,10.1021/ja400069s,105,6(a),225,Pb0.97Sr0.02Na0.01Se1,Pb0.97Sr0.02Na0.01Se1,631.5,85380,0.0010635,0.00012542,1.7955,0.55412,0.0000117123,0.0005923141
3503,10.1021/ja400069s,105,6(a),225,Pb0.97Sr0.02Na0.01Se1,Pb0.97Sr0.02Na0.01Se1,632,85216,0.0010649,0.00012566,1.7938,0.55526,0.0000117349,0.0005936559
3503,10.1021/ja400069s,105,6(a),225,Pb0.97Sr0.02Na0.01Se1,Pb0.97Sr0.02Na0.01Se1,632.5,85053,0.0010663,0.00012589,1.7921,0.5564,0.0000117574,0.0005950003
3503,10.1021/ja400069s,105,6(a),225,Pb0.97Sr0.02Na0.01Se1,Pb0.97Sr0.02Na0.01Se1,633,84890,0.0010677,0.00012613,1.7904,0.55755,0.00001178,0.0005963472
3503,10.1021/ja400069s,105,6(a),225,Pb0.97Sr0.02Na0.01Se1,Pb0.97Sr0.02Na0.01Se1,633.5,84727,0.0010691,0.00012637,1.7887,0.55869,0.0000118026,0.0005976967
3503,10.1021/ja400069s,105,6(a),225,Pb0.97Sr0.02Na0.01Se1,Pb0.97Sr0.02Na0.01Se1,634,84565,0.0010705,0.0001266,1.787,0.55984,0.0000118252,0.0005990487
3503,10.1021/ja400069s,105,6(a),225,Pb0.97Sr0.02Na0.01Se1,Pb0.97Sr0.02Na0.01Se1,634.5,84403,0.0010719,0.00012684,1.7853,0.56098,0.0000118479,0.0006004033
3503,10.1021/ja400069s,105,6(a),225,Pb0.97Sr0.02Na0.01Se1,Pb0.97Sr0.02Na0.01Se1,635,84241,0.0010732,0.00012708,1.7836,0.56212,0.0000118707,0.0006017044
3503,10.1021/ja400069s,105,6(a),225,Pb0.97Sr0.02Na0.01Se1,Pb0.97Sr0.02Na0.01Se1,635.5,84080,0.0010746,0.00012732,1.7819,0.56327,0.0000118934,0.0006030641
3503,10.1021/ja400069s,105,6(a),225,Pb0.97Sr0.02Na0.01Se1,Pb0.97Sr0.02Na0.01Se1,636,83919,0.001076,0.00012755,1.7803,0.56441,0.0000119163,0.0006043925
3503,10.1021/ja400069s,105,6(a),225,Pb0.97Sr0.02Na0.01Se1,Pb0.97Sr0.02Na0.01Se1,636.5,83758,0.0010774,0.00012779,1.7786,0.56556,0.0000119392,0.0006057573
3503,10.1021/ja400069s,105,6(a),225,Pb0.97Sr0.02Na0.01Se1,Pb0.97Sr0.02Na0.01Se1,637,83597,0.0010788,0.00012803,1.7769,0.5667,0.0000119622,0.0006071248
3503,10.1021/ja400069s,105,6(a),225,Pb0.97Sr0.02Na0.01Se1,Pb0.97Sr0.02Na0.01Se1,637.5,83437,0.0010802,0.00012826,1.7752,0.56784,0.0000119851,0.0006084948
3503,10.1021/ja400069s,105,6(a),225,Pb0.97Sr0.02Na0.01Se1,Pb0.97Sr0.02Na0.01Se1,638,83277,0.0010816,0.0001285,1.7735,0.56899,0.0000120081,0.0006098675
3503,10.1021/ja400069s,105,6(a),225,Pb0.97Sr0.02Na0.01Se1,Pb0.97Sr0.02Na0.01Se1,638.5,83118,0.001083,0.00012874,1.7719,0.57013,0.0000120311,0.0006112083
3503,10.1021/ja400069s,105,6(a),225,Pb0.97Sr0.02Na0.01Se1,Pb0.97Sr0.02Na0.01Se1,639,82958,0.0010844,0.00012898,1.7702,0.57128,0.0000120543,0.0006125861
3503,10.1021/ja400069s,105,6(a),225,Pb0.97Sr0.02Na0.01Se1,Pb0.97Sr0.02Na0.01Se1,639.5,82799,0.0010858,0.00012921,1.7685,0.57242,0.0000120774,0.0006139666
3503,10.1021/ja400069s,105,6(a),225,Pb0.97Sr0.02Na0.01Se1,Pb0.97Sr0.02Na0.01Se1,640,82640,0.0010872,0.00012945,1.7669,0.57357,0.0000121007,0.000615315
3503,10.1021/ja400069s,105,6(a),225,Pb0.97Sr0.02Na0.01Se1,Pb0.97Sr0.02Na0.01Se1,640.5,82482,0.0010886,0.00012969,1.7652,0.57471,0.0000121239,0.0006167007
3503,10.1021/ja400069s,105,6(a),225,Pb0.97Sr0.02Na0.01Se1,Pb0.97Sr0.02Na0.01Se1,641,82324,0.00109,0.00012992,1.7635,0.57585,0.0000121471,0.000618089
3503,10.1021/ja400069s,105,6(a),225,Pb0.97Sr0.02Na0.01Se1,Pb0.97Sr0.02Na0.01Se1,641.5,82166,0.0010914,0.00013016,1.7619,0.577,0.0000121705,0.0006194449
3503,10.1021/ja400069s,105,6(a),225,Pb0.97Sr0.02Na0.01Se1,Pb0.97Sr0.02Na0.01Se1,642,82009,0.0010928,0.0001304,1.7602,0.57814,0.0000121938,0.0006208385
3503,10.1021/ja400069s,105,6(a),225,Pb0.97Sr0.02Na0.01Se1,Pb0.97Sr0.02Na0.01Se1,642.5,81851,0.0010942,0.00013063,1.7586,0.57929,0.0000122173,0.0006221995
3503,10.1021/ja400069s,105,6(a),225,Pb0.97Sr0.02Na0.01Se1,Pb0.97Sr0.02Na0.01Se1,643,81695,0.0010956,0.00013087,1.7569,0.58043,0.0000122407,0.0006235984
3503,10.1021/ja400069s,105,6(a),225,Pb0.97Sr0.02Na0.01Se1,Pb0.97Sr0.02Na0.01Se1,643.5,81538,0.001097,0.00013111,1.7553,0.58157,0.0000122642,0.0006249644
3503,10.1021/ja400069s,105,6(a),225,Pb0.97Sr0.02Na0.01Se1,Pb0.97Sr0.02Na0.01Se1,644,81382,0.0010984,0.00013134,1.7536,0.58272,0.0000122877,0.0006263686
3503,10.1021/ja400069s,105,6(a),225,Pb0.97Sr0.02Na0.01Se1,Pb0.97Sr0.02Na0.01Se1,644.5,81226,0.0010998,0.00013158,1.752,0.58386,0.0000123113,0.0006277397
3503,10.1021/ja400069s,105,6(a),225,Pb0.97Sr0.02Na0.01Se1,Pb0.97Sr0.02Na0.01Se1,645,81070,0.0011012,0.00013182,1.7503,0.58501,0.000012335,0.0006291493
3503,10.1021/ja400069s,105,6(a),225,Pb0.97Sr0.02Na0.01Se1,Pb0.97Sr0.02Na0.01Se1,645.5,80914,0.0011026,0.00013205,1.7487,0.58615,0.0000123588,0.0006305255
3503,10.1021/ja400069s,105,6(a),225,Pb0.97Sr0.02Na0.01Se1,Pb0.97Sr0.02Na0.01Se1,646,80759,0.001104,0.00013229,1.7471,0.58729,0.0000123825,0.0006319043
3503,10.1021/ja400069s,105,6(a),225,Pb0.97Sr0.02Na0.01Se1,Pb0.97Sr0.02Na0.01Se1,646.5,80605,0.0011054,0.00013252,1.7454,0.58844,0.0000124062,0.0006333219
3503,10.1021/ja400069s,105,6(a),225,Pb0.97Sr0.02Na0.01Se1,Pb0.97Sr0.02Na0.01Se1,647,80450,0.0011068,0.00013276,1.7438,0.58958,0.0000124301,0.0006347058
3503,10.1021/ja400069s,105,6(a),225,Pb0.97Sr0.02Na0.01Se1,Pb0.97Sr0.02Na0.01Se1,647.5,80296,0.0011081,0.000133,1.7422,0.59073,0.0000124539,0.0006360349
3503,10.1021/ja400069s,105,6(a),225,Pb0.97Sr0.02Na0.01Se1,Pb0.97Sr0.02Na0.01Se1,648,80142,0.0011095,0.00013323,1.7405,0.59187,0.0000124779,0.0006374605
3503,10.1021/ja400069s,105,6(a),225,Pb0.97Sr0.02Na0.01Se1,Pb0.97Sr0.02Na0.01Se1,648.5,79988,0.0011109,0.00013347,1.7389,0.59302,0.0000125019,0.0006388521
3503,10.1021/ja400069s,105,6(a),225,Pb0.97Sr0.02Na0.01Se1,Pb0.97Sr0.02Na0.01Se1,649,79835,0.0011123,0.0001337,1.7373,0.59416,0.0000125258,0.0006402464
3503,10.1021/ja400069s,105,6(a),225,Pb0.97Sr0.02Na0.01Se1,Pb0.97Sr0.02Na0.01Se1,649.5,79682,0.0011137,0.00013394,1.7357,0.5953,0.0000125499,0.0006416431
3503,10.1021/ja400069s,105,6(a),225,Pb0.97Sr0.02Na0.01Se1,Pb0.97Sr0.02Na0.01Se1,650,79529,0.0011151,0.00013417,1.7341,0.59645,0.000012574,0.0006430425
3503,10.1021/ja400069s,105,6(a),225,Pb0.97Sr0.02Na0.01Se1,Pb0.97Sr0.02Na0.01Se1,650.5,79376,0.0011165,0.00013441,1.7324,0.59759,0.0000125983,0.0006444816
3503,10.1021/ja400069s,105,6(a),225,Pb0.97Sr0.02Na0.01Se1,Pb0.97Sr0.02Na0.01Se1,651,79224,0.0011179,0.00013465,1.7308,0.59874,0.0000126224,0.0006458863
3503,10.1021/ja400069s,105,6(a),225,Pb0.97Sr0.02Na0.01Se1,Pb0.97Sr0.02Na0.01Se1,651.5,79072,0.0011193,0.00013488,1.7292,0.59988,0.0000126467,0.0006472935
3503,10.1021/ja400069s,105,6(a),225,Pb0.97Sr0.02Na0.01Se1,Pb0.97Sr0.02Na0.01Se1,652,78921,0.0011207,0.00013512,1.7276,0.60102,0.0000126709,0.0006487034
3503,10.1021/ja400069s,105,6(a),225,Pb0.97Sr0.02Na0.01Se1,Pb0.97Sr0.02Na0.01Se1,652.5,78769,0.0011221,0.00013535,1.726,0.60217,0.0000126953,0.0006501159
3503,10.1021/ja400069s,105,6(a),225,Pb0.97Sr0.02Na0.01Se1,Pb0.97Sr0.02Na0.01Se1,653,78618,0.0011235,0.00013559,1.7244,0.60331,0.0000127197,0.000651531
3503,10.1021/ja400069s,105,6(a),225,Pb0.97Sr0.02Na0.01Se1,Pb0.97Sr0.02Na0.01Se1,653.5,78468,0.0011249,0.00013582,1.7228,0.60446,0.000012744,0.0006529487
3503,10.1021/ja400069s,105,6(a),225,Pb0.97Sr0.02Na0.01Se1,Pb0.97Sr0.02Na0.01Se1,654,78317,0.0011263,0.00013606,1.7212,0.6056,0.0000127686,0.000654369
3503,10.1021/ja400069s,105,6(a),225,Pb0.97Sr0.02Na0.01Se1,Pb0.97Sr0.02Na0.01Se1,654.5,78167,0.0011277,0.00013629,1.7196,0.60674,0.0000127931,0.000655792
3503,10.1021/ja400069s,105,6(a),225,Pb0.97Sr0.02Na0.01Se1,Pb0.97Sr0.02Na0.01Se1,655,78017,0.0011291,0.00013653,1.718,0.60789,0.0000128177,0.0006572177
3503,10.1021/ja400069s,105,6(a),225,Pb0.97Sr0.02Na0.01Se1,Pb0.97Sr0.02Na0.01Se1,655.5,77868,0.0011305,0.00013676,1.7164,0.60903,0.0000128422,0.000658646
3503,10.1021/ja400069s,105,6(a),225,Pb0.97Sr0.02Na0.01Se1,Pb0.97Sr0.02Na0.01Se1,656,77718,0.0011319,0.000137,1.7148,0.61018,0.000012867,0.000660077
3503,10.1021/ja400069s,105,6(a),225,Pb0.97Sr0.02Na0.01Se1,Pb0.97Sr0.02Na0.01Se1,656.5,77569,0.0011333,0.00013723,1.7133,0.61132,0.0000128917,0.000661472
3503,10.1021/ja400069s,105,6(a),225,Pb0.97Sr0.02Na0.01Se1,Pb0.97Sr0.02Na0.01Se1,657,77421,0.0011347,0.00013746,1.7117,0.61247,0.0000129164,0.0006629082
3503,10.1021/ja400069s,105,6(a),225,Pb0.97Sr0.02Na0.01Se1,Pb0.97Sr0.02Na0.01Se1,657.5,77272,0.0011361,0.0001377,1.7101,0.61361,0.0000129413,0.0006643471
3503,10.1021/ja400069s,105,6(a),225,Pb0.97Sr0.02Na0.01Se1,Pb0.97Sr0.02Na0.01Se1,658,77124,0.0011375,0.00013793,1.7085,0.61475,0.0000129661,0.0006657887
3503,10.1021/ja400069s,105,6(a),225,Pb0.97Sr0.02Na0.01Se1,Pb0.97Sr0.02Na0.01Se1,658.5,76976,0.0011389,0.00013817,1.7069,0.6159,0.0000129911,0.000667233
3503,10.1021/ja400069s,105,6(a),225,Pb0.97Sr0.02Na0.01Se1,Pb0.97Sr0.02Na0.01Se1,659,76828,0.0011403,0.0001384,1.7054,0.61704,0.0000130161,0.0006686408
3503,10.1021/ja400069s,105,6(a),225,Pb0.97Sr0.02Na0.01Se1,Pb0.97Sr0.02Na0.01Se1,659.5,76681,0.0011417,0.00013863,1.7038,0.61819,0.000013041,0.0006700904
3503,10.1021/ja400069s,105,6(a),225,Pb0.97Sr0.02Na0.01Se1,Pb0.97Sr0.02Na0.01Se1,660,76534,0.0011431,0.00013887,1.7022,0.61933,0.0000130661,0.0006715427
3503,10.1021/ja400069s,105,6(a),225,Pb0.97Sr0.02Na0.01Se1,Pb0.97Sr0.02Na0.01Se1,660.5,76387,0.0011444,0.0001391,1.7006,0.62047,0.0000130912,0.000672939
3503,10.1021/ja400069s,105,6(a),225,Pb0.97Sr0.02Na0.01Se1,Pb0.97Sr0.02Na0.01Se1,661,76241,0.0011458,0.00013933,1.6991,0.62162,0.0000131163,0.000674357
3503,10.1021/ja400069s,105,6(a),225,Pb0.97Sr0.02Na0.01Se1,Pb0.97Sr0.02Na0.01Se1,661.5,76095,0.0011472,0.00013957,1.6975,0.62276,0.0000131415,0.0006758174
3503,10.1021/ja400069s,105,6(a),225,Pb0.97Sr0.02Na0.01Se1,Pb0.97Sr0.02Na0.01Se1,662,75949,0.0011486,0.0001398,1.6959,0.62391,0.0000131667,0.0006772805
3503,10.1021/ja400069s,105,6(a),225,Pb0.97Sr0.02Na0.01Se1,Pb0.97Sr0.02Na0.01Se1,662.5,75803,0.00115,0.00014003,1.6944,0.62505,0.0000131921,0.0006787063
3503,10.1021/ja400069s,105,6(a),225,Pb0.97Sr0.02Na0.01Se1,Pb0.97Sr0.02Na0.01Se1,663,75658,0.0011514,0.00014027,1.6928,0.62619,0.0000132174,0.0006801749
3503,10.1021/ja400069s,105,6(a),225,Pb0.97Sr0.02Na0.01Se1,Pb0.97Sr0.02Na0.01Se1,663.5,75513,0.0011528,0.0001405,1.6913,0.62734,0.0000132428,0.0006816059
3503,10.1021/ja400069s,105,6(a),225,Pb0.97Sr0.02Na0.01Se1,Pb0.97Sr0.02Na0.01Se1,664,75368,0.0011542,0.00014073,1.6897,0.62848,0.0000132682,0.0006830798
3503,10.1021/ja400069s,105,6(a),225,Pb0.97Sr0.02Na0.01Se1,Pb0.97Sr0.02Na0.01Se1,664.5,75223,0.0011556,0.00014097,1.6882,0.62963,0.0000132938,0.0006845161
3503,10.1021/ja400069s,105,6(a),225,Pb0.97Sr0.02Na0.01Se1,Pb0.97Sr0.02Na0.01Se1,665,75079,0.001157,0.0001412,1.6866,0.63077,0.0000133193,0.0006859955
3503,10.1021/ja400069s,105,6(a),225,Pb0.97Sr0.02Na0.01Se1,Pb0.97Sr0.02Na0.01Se1,665.5,74935,0.0011584,0.00014143,1.6851,0.63192,0.0000133449,0.0006874369
3503,10.1021/ja400069s,105,6(a),225,Pb0.97Sr0.02Na0.01Se1,Pb0.97Sr0.02Na0.01Se1,666,74791,0.0011598,0.00014166,1.6835,0.63306,0.0000133706,0.0006889219
3503,10.1021/ja400069s,105,6(a),225,Pb0.97Sr0.02Na0.01Se1,Pb0.97Sr0.02Na0.01Se1,666.5,74648,0.0011612,0.00014189,1.682,0.6342,0.0000133962,0.0006903686
3503,10.1021/ja400069s,105,6(a),225,Pb0.97Sr0.02Na0.01Se1,Pb0.97Sr0.02Na0.01Se1,667,74505,0.0011626,0.00014213,1.6805,0.63535,0.0000134219,0.0006918179
3503,10.1021/ja400069s,105,6(a),225,Pb0.97Sr0.02Na0.01Se1,Pb0.97Sr0.02Na0.01Se1,667.5,74362,0.001164,0.00014236,1.6789,0.63649,0.0000134477,0.0006933111
3503,10.1021/ja400069s,105,6(a),225,Pb0.97Sr0.02Na0.01Se1,Pb0.97Sr0.02Na0.01Se1,668,74219,0.0011654,0.00014259,1.6774,0.63764,0.0000134736,0.0006947657
3503,10.1021/ja400069s,105,6(a),225,Pb0.97Sr0.02Na0.01Se1,Pb0.97Sr0.02Na0.01Se1,668.5,74077,0.0011668,0.00014282,1.6758,0.63878,0.0000134995,0.0006962645
3503,10.1021/ja400069s,105,6(a),225,Pb0.97Sr0.02Na0.01Se1,Pb0.97Sr0.02Na0.01Se1,669,73935,0.0011682,0.00014305,1.6743,0.63992,0.0000135254,0.0006977244
3503,10.1021/ja400069s,105,6(a),225,Pb0.97Sr0.02Na0.01Se1,Pb0.97Sr0.02Na0.01Se1,669.5,73793,0.0011696,0.00014328,1.6728,0.64107,0.0000135514,0.000699187
3503,10.1021/ja400069s,105,6(a),225,Pb0.97Sr0.02Na0.01Se1,Pb0.97Sr0.02Na0.01Se1,670,73652,0.001171,0.00014352,1.6713,0.64221,0.0000135774,0.0007006522
3503,10.1021/ja400069s,105,6(a),225,Pb0.97Sr0.02Na0.01Se1,Pb0.97Sr0.02Na0.01Se1,670.5,73510,0.0011724,0.00014375,1.6697,0.64336,0.0000136036,0.0007021621
3503,10.1021/ja400069s,105,6(a),225,Pb0.97Sr0.02Na0.01Se1,Pb0.97Sr0.02Na0.01Se1,671,73369,0.0011738,0.00014398,1.6682,0.6445,0.0000136297,0.0007036327
3503,10.1021/ja400069s,105,6(a),225,Pb0.97Sr0.02Na0.01Se1,Pb0.97Sr0.02Na0.01Se1,671.5,73229,0.0011752,0.00014421,1.6667,0.64564,0.0000136558,0.0007051059
3503,10.1021/ja400069s,105,6(a),225,Pb0.97Sr0.02Na0.01Se1,Pb0.97Sr0.02Na0.01Se1,672,73088,0.0011766,0.00014444,1.6652,0.64679,0.0000136821,0.0007065818
3503,10.1021/ja400069s,105,6(a),225,Pb0.97Sr0.02Na0.01Se1,Pb0.97Sr0.02Na0.01Se1,672.5,72948,0.001178,0.00014467,1.6637,0.64793,0.0000137084,0.0007080603
3503,10.1021/ja400069s,105,6(a),225,Pb0.97Sr0.02Na0.01Se1,Pb0.97Sr0.02Na0.01Se1,673,72808,0.0011793,0.0001449,1.6621,0.64908,0.0000137348,0.0007095241
3503,10.1021/ja400069s,105,6(a),225,Pb0.97Sr0.02Na0.01Se1,Pb0.97Sr0.02Na0.01Se1,673.5,72669,0.0011807,0.00014513,1.6606,0.65022,0.000013761,0.0007110081
3503,10.1021/ja400069s,105,6(a),225,Pb0.97Sr0.02Na0.01Se1,Pb0.97Sr0.02Na0.01Se1,674,72529,0.0011821,0.00014536,1.6591,0.65137,0.0000137876,0.0007124947
3503,10.1021/ja400069s,105,6(a),225,Pb0.97Sr0.02Na0.01Se1,Pb0.97Sr0.02Na0.01Se1,674.5,72390,0.0011835,0.00014559,1.6576,0.65251,0.0000138141,0.0007139841
3503,10.1021/ja400069s,105,6(a),225,Pb0.97Sr0.02Na0.01Se1,Pb0.97Sr0.02Na0.01Se1,675,72251,0.0011849,0.00014582,1.6561,0.65365,0.0000138406,0.0007154761
3503,10.1021/ja400069s,105,6(a),225,Pb0.97Sr0.02Na0.01Se1,Pb0.97Sr0.02Na0.01Se1,675.5,72113,0.0011863,0.00014605,1.6546,0.6548,0.0000138671,0.0007169709
3503,10.1021/ja400069s,105,6(a),225,Pb0.97Sr0.02Na0.01Se1,Pb0.97Sr0.02Na0.01Se1,676,71974,0.0011877,0.00014628,1.6531,0.65594,0.0000138939,0.0007184683
3503,10.1021/ja400069s,105,6(a),225,Pb0.97Sr0.02Na0.01Se1,Pb0.97Sr0.02Na0.01Se1,676.5,71836,0.0011891,0.00014651,1.6516,0.65709,0.0000139206,0.0007199685
3503,10.1021/ja400069s,105,6(a),225,Pb0.97Sr0.02Na0.01Se1,Pb0.97Sr0.02Na0.01Se1,677,71699,0.0011905,0.00014674,1.6501,0.65823,0.0000139472,0.0007214714
3503,10.1021/ja400069s,105,6(a),225,Pb0.97Sr0.02Na0.01Se1,Pb0.97Sr0.02Na0.01Se1,677.5,71561,0.0011919,0.00014696,1.6486,0.65937,0.0000139741,0.0007229771
3503,10.1021/ja400069s,105,6(a),225,Pb0.97Sr0.02Na0.01Se1,Pb0.97Sr0.02Na0.01Se1,678,71424,0.0011933,0.00014719,1.6471,0.66052,0.0000140009,0.0007244855
3503,10.1021/ja400069s,105,6(a),225,Pb0.97Sr0.02Na0.01Se1,Pb0.97Sr0.02Na0.01Se1,678.5,71287,0.0011947,0.00014742,1.6456,0.66166,0.0000140278,0.0007259966
3503,10.1021/ja400069s,105,6(a),225,Pb0.97Sr0.02Na0.01Se1,Pb0.97Sr0.02Na0.01Se1,679,71150,0.0011961,0.00014765,1.6441,0.66281,0.0000140548,0.0007275105
3503,10.1021/ja400069s,105,6(a),225,Pb0.97Sr0.02Na0.01Se1,Pb0.97Sr0.02Na0.01Se1,679.5,71014,0.0011975,0.00014788,1.6426,0.66395,0.0000140817,0.0007290272
3503,10.1021/ja400069s,105,6(a),225,Pb0.97Sr0.02Na0.01Se1,Pb0.97Sr0.02Na0.01Se1,680,70878,0.0011989,0.00014811,1.6412,0.6651,0.0000141088,0.0007305021
3503,10.1021/ja400069s,105,6(a),225,Pb0.97Sr0.02Na0.01Se1,Pb0.97Sr0.02Na0.01Se1,680.5,70742,0.0012003,0.00014833,1.6397,0.66624,0.0000141359,0.0007320242
3503,10.1021/ja400069s,105,6(a),225,Pb0.97Sr0.02Na0.01Se1,Pb0.97Sr0.02Na0.01Se1,681,70606,0.0012017,0.00014856,1.6382,0.66738,0.0000141631,0.000733549
3503,10.1021/ja400069s,105,6(a),225,Pb0.97Sr0.02Na0.01Se1,Pb0.97Sr0.02Na0.01Se1,681.5,70471,0.0012031,0.00014879,1.6367,0.66853,0.0000141902,0.0007350767
3503,10.1021/ja400069s,105,6(a),225,Pb0.97Sr0.02Na0.01Se1,Pb0.97Sr0.02Na0.01Se1,682,70335,0.0012045,0.00014902,1.6352,0.66967,0.0000142177,0.0007366071
3503,10.1021/ja400069s,105,6(a),225,Pb0.97Sr0.02Na0.01Se1,Pb0.97Sr0.02Na0.01Se1,682.5,70200,0.0012059,0.00014924,1.6338,0.67082,0.000014245,0.0007380952
3503,10.1021/ja400069s,105,6(a),225,Pb0.97Sr0.02Na0.01Se1,Pb0.97Sr0.02Na0.01Se1,683,70066,0.0012073,0.00014947,1.6323,0.67196,0.0000142723,0.0007396312
3503,10.1021/ja400069s,105,6(a),225,Pb0.97Sr0.02Na0.01Se1,Pb0.97Sr0.02Na0.01Se1,683.5,69931,0.0012087,0.0001497,1.6308,0.6731,0.0000142998,0.00074117
3503,10.1021/ja400069s,105,6(a),225,Pb0.97Sr0.02Na0.01Se1,Pb0.97Sr0.02Na0.01Se1,684,69797,0.0012101,0.00014992,1.6294,0.67425,0.0000143273,0.000742666
3503,10.1021/ja400069s,105,6(a),225,Pb0.97Sr0.02Na0.01Se1,Pb0.97Sr0.02Na0.01Se1,684.5,69663,0.0012115,0.00015015,1.6279,0.67539,0.0000143548,0.0007442103
3503,10.1021/ja400069s,105,6(a),225,Pb0.97Sr0.02Na0.01Se1,Pb0.97Sr0.02Na0.01Se1,685,69530,0.0012129,0.00015038,1.6264,0.67654,0.0000143823,0.0007457575
3503,10.1021/ja400069s,105,6(a),225,Pb0.97Sr0.02Na0.01Se1,Pb0.97Sr0.02Na0.01Se1,685.5,69397,0.0012143,0.0001506,1.625,0.67768,0.0000144098,0.0007472615
3503,10.1021/ja400069s,105,6(a),225,Pb0.97Sr0.02Na0.01Se1,Pb0.97Sr0.02Na0.01Se1,686,69263,0.0012156,0.00015083,1.6235,0.67882,0.0000144377,0.0007487527
3503,10.1021/ja400069s,105,6(a),225,Pb0.97Sr0.02Na0.01Se1,Pb0.97Sr0.02Na0.01Se1,686.5,69131,0.001217,0.00015106,1.622,0.67997,0.0000144653,0.0007503083
3503,10.1021/ja400069s,105,6(a),225,Pb0.97Sr0.02Na0.01Se1,Pb0.97Sr0.02Na0.01Se1,687,68998,0.0012184,0.00015128,1.6206,0.68111,0.0000144932,0.0007518203
3503,10.1021/ja400069s,105,6(a),225,Pb0.97Sr0.02Na0.01Se1,Pb0.97Sr0.02Na0.01Se1,687.5,68866,0.0012198,0.00015151,1.6191,0.68226,0.000014521,0.0007533815
3503,10.1021/ja400069s,105,6(a),225,Pb0.97Sr0.02Na0.01Se1,Pb0.97Sr0.02Na0.01Se1,688,68734,0.0012212,0.00015173,1.6177,0.6834,0.0000145488,0.0007548989
3503,10.1021/ja400069s,105,6(a),225,Pb0.97Sr0.02Na0.01Se1,Pb0.97Sr0.02Na0.01Se1,688.5,68602,0.0012226,0.00015196,1.6162,0.68455,0.0000145768,0.0007564658
3503,10.1021/ja400069s,105,6(a),225,Pb0.97Sr0.02Na0.01Se1,Pb0.97Sr0.02Na0.01Se1,689,68470,0.001224,0.00015218,1.6148,0.68569,0.0000146049,0.0007579886
3503,10.1021/ja400069s,105,6(a),225,Pb0.97Sr0.02Na0.01Se1,Pb0.97Sr0.02Na0.01Se1,689.5,68339,0.0012254,0.00015241,1.6133,0.68683,0.0000146329,0.0007595611
3503,10.1021/ja400069s,105,6(a),225,Pb0.97Sr0.02Na0.01Se1,Pb0.97Sr0.02Na0.01Se1,690,68208,0.0012268,0.00015263,1.6119,0.68798,0.000014661,0.0007610894
3503,10.1021/ja400069s,105,6(a),225,Pb0.97Sr0.02Na0.01Se1,Pb0.97Sr0.02Na0.01Se1,690.5,68077,0.0012282,0.00015285,1.6104,0.68912,0.0000146892,0.0007626677
3503,10.1021/ja400069s,105,6(a),225,Pb0.97Sr0.02Na0.01Se1,Pb0.97Sr0.02Na0.01Se1,691,67946,0.0012296,0.00015308,1.609,0.69027,0.0000147176,0.0007642014
3503,10.1021/ja400069s,105,6(a),225,Pb0.97Sr0.02Na0.01Se1,Pb0.97Sr0.02Na0.01Se1,691.5,67816,0.001231,0.0001533,1.6076,0.69141,0.0000147458,0.0007657377
3503,10.1021/ja400069s,105,6(a),225,Pb0.97Sr0.02Na0.01Se1,Pb0.97Sr0.02Na0.01Se1,692,67686,0.0012324,0.00015353,1.6061,0.69255,0.0000147741,0.0007673246
3503,10.1021/ja400069s,105,6(a),225,Pb0.97Sr0.02Na0.01Se1,Pb0.97Sr0.02Na0.01Se1,692.5,67556,0.0012338,0.00015375,1.6047,0.6937,0.0000148025,0.0007688665
3503,10.1021/ja400069s,105,6(a),225,Pb0.97Sr0.02Na0.01Se1,Pb0.97Sr0.02Na0.01Se1,693,67426,0.0012352,0.00015397,1.6032,0.69484,0.0000148311,0.0007704591
3503,10.1021/ja400069s,105,6(a),225,Pb0.97Sr0.02Na0.01Se1,Pb0.97Sr0.02Na0.01Se1,693.5,67297,0.0012366,0.0001542,1.6018,0.69599,0.0000148595,0.0007720065
3503,10.1021/ja400069s,105,6(a),225,Pb0.97Sr0.02Na0.01Se1,Pb0.97Sr0.02Na0.01Se1,694,67168,0.001238,0.00015442,1.6004,0.69713,0.000014888,0.0007735566
3503,10.1021/ja400069s,105,6(a),225,Pb0.97Sr0.02Na0.01Se1,Pb0.97Sr0.02Na0.01Se1,694.5,67039,0.0012394,0.00015464,1.599,0.69827,0.0000149167,0.0007751094
3503,10.1021/ja400069s,105,6(a),225,Pb0.97Sr0.02Na0.01Se1,Pb0.97Sr0.02Na0.01Se1,695,66910,0.0012408,0.00015486,1.5975,0.69942,0.0000149454,0.0007767136
3503,10.1021/ja400069s,105,6(a),225,Pb0.97Sr0.02Na0.01Se1,Pb0.97Sr0.02Na0.01Se1,695.5,66782,0.0012422,0.00015509,1.5961,0.70056,0.0000149741,0.000778272
3503,10.1021/ja400069s,105,6(a),225,Pb0.97Sr0.02Na0.01Se1,Pb0.97Sr0.02Na0.01Se1,696,66654,0.0012436,0.00015531,1.5947,0.70171,0.0000150029,0.0007798332
3503,10.1021/ja400069s,105,6(a),225,Pb0.97Sr0.02Na0.01Se1,Pb0.97Sr0.02Na0.01Se1,696.5,66526,0.001245,0.00015553,1.5933,0.70285,0.0000150317,0.0007813971
3503,10.1021/ja400069s,105,6(a),225,Pb0.97Sr0.02Na0.01Se1,Pb0.97Sr0.02Na0.01Se1,697,66398,0.0012464,0.00015575,1.5918,0.704,0.0000150607,0.0007830129
3503,10.1021/ja400069s,105,6(a),225,Pb0.97Sr0.02Na0.01Se1,Pb0.97Sr0.02Na0.01Se1,697.5,66271,0.0012478,0.00015597,1.5904,0.70514,0.0000150896,0.0007845825
3503,10.1021/ja400069s,105,6(a),225,Pb0.97Sr0.02Na0.01Se1,Pb0.97Sr0.02Na0.01Se1,698,66144,0.0012492,0.0001562,1.589,0.70628,0.0000151185,0.0007861548
3503,10.1021/ja400069s,105,6(a),225,Pb0.97Sr0.02Na0.01Se1,Pb0.97Sr0.02Na0.01Se1,698.5,66017,0.0012505,0.00015642,1.5876,0.70743,0.0000151476,0.0007876669
3503,10.1021/ja400069s,105,6(a),225,Pb0.97Sr0.02Na0.01Se1,Pb0.97Sr0.02Na0.01Se1,699,65890,0.0012519,0.00015664,1.5862,0.70857,0.0000151768,0.0007892447
3503,10.1021/ja400069s,105,6(a),225,Pb0.97Sr0.02Na0.01Se1,Pb0.97Sr0.02Na0.01Se1,699.5,65764,0.0012533,0.00015686,1.5848,0.70972,0.0000152059,0.0007908253
3503,10.1021/ja400069s,105,6(a),225,Pb0.97Sr0.02Na0.01Se1,Pb0.97Sr0.02Na0.01Se1,700,65638,0.0012547,0.00015708,1.5834,0.71086,0.0000152351,0.0007924087
3503,10.1021/ja400069s,105,6(a),225,Pb0.97Sr0.02Na0.01Se1,Pb0.97Sr0.02Na0.01Se1,700.5,65512,0.0012561,0.0001573,1.582,0.712,0.0000152644,0.0007939949
3503,10.1021/ja400069s,105,6(a),225,Pb0.97Sr0.02Na0.01Se1,Pb0.97Sr0.02Na0.01Se1,701,65386,0.0012575,0.00015752,1.5806,0.71315,0.0000152938,0.000795584
3503,10.1021/ja400069s,105,6(a),225,Pb0.97Sr0.02Na0.01Se1,Pb0.97Sr0.02Na0.01Se1,701.5,65260,0.0012589,0.00015774,1.5791,0.71429,0.0000153233,0.0007972263
3503,10.1021/ja400069s,105,6(a),225,Pb0.97Sr0.02Na0.01Se1,Pb0.97Sr0.02Na0.01Se1,702,65135,0.0012603,0.00015796,1.5777,0.71544,0.0000153527,0.0007988211
3503,10.1021/ja400069s,105,6(a),225,Pb0.97Sr0.02Na0.01Se1,Pb0.97Sr0.02Na0.01Se1,702.5,65010,0.0012617,0.00015818,1.5763,0.71658,0.0000153822,0.0008004187
3503,10.1021/ja400069s,105,6(a),225,Pb0.97Sr0.02Na0.01Se1,Pb0.97Sr0.02Na0.01Se1,703,64885,0.0012631,0.0001584,1.575,0.71772,0.0000154119,0.0008019683
3503,10.1021/ja400069s,105,6(a),225,Pb0.97Sr0.02Na0.01Se1,Pb0.97Sr0.02Na0.01Se1,703.5,64761,0.0012645,0.00015862,1.5736,0.71887,0.0000154414,0.0008035714
3503,10.1021/ja400069s,105,6(a),225,Pb0.97Sr0.02Na0.01Se1,Pb0.97Sr0.02Na0.01Se1,704,64637,0.0012659,0.00015884,1.5722,0.72001,0.000015471,0.0008051775
3503,10.1021/ja400069s,105,6(a),225,Pb0.97Sr0.02Na0.01Se1,Pb0.97Sr0.02Na0.01Se1,704.5,64513,0.0012673,0.00015905,1.5708,0.72116,0.0000155008,0.0008067864
3503,10.1021/ja400069s,105,6(a),225,Pb0.97Sr0.02Na0.01Se1,Pb0.97Sr0.02Na0.01Se1,705,64389,0.0012687,0.00015927,1.5694,0.7223,0.0000155306,0.0008083981
3503,10.1021/ja400069s,105,6(a),225,Pb0.97Sr0.02Na0.01Se1,Pb0.97Sr0.02Na0.01Se1,705.5,64265,0.0012701,0.00015949,1.568,0.72345,0.0000155606,0.0008100128
3503,10.1021/ja400069s,105,6(a),225,Pb0.97Sr0.02Na0.01Se1,Pb0.97Sr0.02Na0.01Se1,706,64142,0.0012715,0.00015971,1.5666,0.72459,0.0000155904,0.0008116303
3503,10.1021/ja400069s,105,6(a),225,Pb0.97Sr0.02Na0.01Se1,Pb0.97Sr0.02Na0.01Se1,706.5,64019,0.0012729,0.00015993,1.5652,0.72573,0.0000156204,0.0008132507
3503,10.1021/ja400069s,105,6(a),225,Pb0.97Sr0.02Na0.01Se1,Pb0.97Sr0.02Na0.01Se1,707,63896,0.0012743,0.00016014,1.5638,0.72688,0.0000156504,0.000814874
3503,10.1021/ja400069s,105,6(a),225,Pb0.97Sr0.02Na0.01Se1,Pb0.97Sr0.02Na0.01Se1,707.5,63773,0.0012757,0.00016036,1.5625,0.72802,0.0000156806,0.000816448
3503,10.1021/ja400069s,105,6(a),225,Pb0.97Sr0.02Na0.01Se1,Pb0.97Sr0.02Na0.01Se1,708,63651,0.0012771,0.00016058,1.5611,0.72917,0.0000157107,0.000818077
3503,10.1021/ja400069s,105,6(a),225,Pb0.97Sr0.02Na0.01Se1,Pb0.97Sr0.02Na0.01Se1,708.5,63528,0.0012785,0.0001608,1.5597,0.73031,0.0000157411,0.0008197089
3503,10.1021/ja400069s,105,6(a),225,Pb0.97Sr0.02Na0.01Se1,Pb0.97Sr0.02Na0.01Se1,709,63406,0.0012799,0.00016101,1.5583,0.73145,0.0000157714,0.0008213438
3503,10.1021/ja400069s,105,6(a),225,Pb0.97Sr0.02Na0.01Se1,Pb0.97Sr0.02Na0.01Se1,709.5,63285,0.0012813,0.00016123,1.5569,0.7326,0.0000158015,0.0008229816
3503,10.1021/ja400069s,105,6(a),225,Pb0.97Sr0.02Na0.01Se1,Pb0.97Sr0.02Na0.01Se1,710,63163,0.0012827,0.00016144,1.5556,0.73374,0.0000158321,0.0008245693
3503,10.1021/ja400069s,105,6(a),225,Pb0.97Sr0.02Na0.01Se1,Pb0.97Sr0.02Na0.01Se1,710.5,63042,0.0012841,0.00016166,1.5542,0.73489,0.0000158624,0.0008262128
3503,10.1021/ja400069s,105,6(a),225,Pb0.97Sr0.02Na0.01Se1,Pb0.97Sr0.02Na0.01Se1,711,62921,0.0012855,0.00016188,1.5528,0.73603,0.0000158929,0.0008278594
3503,10.1021/ja400069s,105,6(a),225,Pb0.97Sr0.02Na0.01Se1,Pb0.97Sr0.02Na0.01Se1,711.5,62800,0.0012868,0.00016209,1.5515,0.73717,0.0000159236,0.0008293909
3503,10.1021/ja400069s,105,6(a),225,Pb0.97Sr0.02Na0.01Se1,Pb0.97Sr0.02Na0.01Se1,712,62679,0.0012882,0.00016231,1.5501,0.73832,0.0000159543,0.0008310432
3503,10.1021/ja400069s,105,6(a),225,Pb0.97Sr0.02Na0.01Se1,Pb0.97Sr0.02Na0.01Se1,712.5,62559,0.0012896,0.00016252,1.5487,0.73946,0.0000159849,0.0008326984
3503,10.1021/ja400069s,105,6(a),225,Pb0.97Sr0.02Na0.01Se1,Pb0.97Sr0.02Na0.01Se1,713,62439,0.001291,0.00016274,1.5474,0.74061,0.0000160156,0.0008343027
3503,10.1021/ja400069s,105,6(a),225,Pb0.97Sr0.02Na0.01Se1,Pb0.97Sr0.02Na0.01Se1,713.5,62319,0.0012924,0.00016295,1.546,0.74175,0.0000160465,0.0008359638
3503,10.1021/ja400069s,105,6(a),225,Pb0.97Sr0.02Na0.01Se1,Pb0.97Sr0.02Na0.01Se1,714,62199,0.0012938,0.00016317,1.5446,0.7429,0.0000160774,0.0008376279
3503,10.1021/ja400069s,105,6(a),225,Pb0.97Sr0.02Na0.01Se1,Pb0.97Sr0.02Na0.01Se1,714.5,62080,0.0012952,0.00016338,1.5433,0.74404,0.0000161082,0.0008392406
3503,10.1021/ja400069s,105,6(a),225,Pb0.97Sr0.02Na0.01Se1,Pb0.97Sr0.02Na0.01Se1,715,61960,0.0012966,0.00016359,1.5419,0.74518,0.0000161394,0.0008409106
3503,10.1021/ja400069s,105,6(a),225,Pb0.97Sr0.02Na0.01Se1,Pb0.97Sr0.02Na0.01Se1,715.5,61841,0.001298,0.00016381,1.5406,0.74633,0.0000161705,0.0008425289
3503,10.1021/ja400069s,105,6(a),225,Pb0.97Sr0.02Na0.01Se1,Pb0.97Sr0.02Na0.01Se1,716,61723,0.0012994,0.00016402,1.5392,0.74747,0.0000162014,0.0008442048
3503,10.1021/ja400069s,105,6(a),225,Pb0.97Sr0.02Na0.01Se1,Pb0.97Sr0.02Na0.01Se1,716.5,61604,0.0013008,0.00016424,1.5379,0.74862,0.0000162327,0.0008458287
3503,10.1021/ja400069s,105,6(a),225,Pb0.97Sr0.02Na0.01Se1,Pb0.97Sr0.02Na0.01Se1,717,61486,0.0013022,0.00016445,1.5365,0.74976,0.0000162639,0.0008475106
3503,10.1021/ja400069s,105,6(a),225,Pb0.97Sr0.02Na0.01Se1,Pb0.97Sr0.02Na0.01Se1,717.5,61367,0.0013036,0.00016466,1.5352,0.7509,0.0000162954,0.0008491402
3503,10.1021/ja400069s,105,6(a),225,Pb0.97Sr0.02Na0.01Se1,Pb0.97Sr0.02Na0.01Se1,718,61250,0.001305,0.00016487,1.5338,0.75205,0.0000163265,0.000850828
3503,10.1021/ja400069s,105,6(a),225,Pb0.97Sr0.02Na0.01Se1,Pb0.97Sr0.02Na0.01Se1,718.5,61132,0.0013064,0.00016509,1.5325,0.75319,0.000016358,0.0008524633
3503,10.1021/ja400069s,105,6(a),225,Pb0.97Sr0.02Na0.01Se1,Pb0.97Sr0.02Na0.01Se1,719,61014,0.0013078,0.0001653,1.5311,0.75434,0.0000163897,0.0008541571
3503,10.1021/ja400069s,105,6(a),225,Pb0.97Sr0.02Na0.01Se1,Pb0.97Sr0.02Na0.01Se1,719.5,60897,0.0013092,0.00016551,1.5298,0.75548,0.0000164212,0.0008557981
3503,10.1021/ja400069s,105,6(a),225,Pb0.97Sr0.02Na0.01Se1,Pb0.97Sr0.02Na0.01Se1,720,60780,0.0013106,0.00016572,1.5285,0.75662,0.0000164528,0.0008574419
3503,10.1021/ja400069s,105,6(a),225,Pb0.97Sr0.02Na0.01Se1,Pb0.97Sr0.02Na0.01Se1,720.5,60663,0.001312,0.00016593,1.5271,0.75777,0.0000164845,0.0008591448
3503,10.1021/ja400069s,105,6(a),225,Pb0.97Sr0.02Na0.01Se1,Pb0.97Sr0.02Na0.01Se1,721,60546,0.0013134,0.00016614,1.5258,0.75891,0.0000165164,0.0008607943
3503,10.1021/ja400069s,105,6(a),225,Pb0.97Sr0.02Na0.01Se1,Pb0.97Sr0.02Na0.01Se1,721.5,60430,0.0013148,0.00016636,1.5244,0.76006,0.0000165481,0.0008625033
3503,10.1021/ja400069s,105,6(a),225,Pb0.97Sr0.02Na0.01Se1,Pb0.97Sr0.02Na0.01Se1,722,60314,0.0013162,0.00016657,1.5231,0.7612,0.0000165799,0.0008641586
3503,10.1021/ja400069s,105,6(a),225,Pb0.97Sr0.02Na0.01Se1,Pb0.97Sr0.02Na0.01Se1,722.5,60198,0.0013176,0.00016678,1.5218,0.76235,0.0000166118,0.0008658168
3503,10.1021/ja400069s,105,6(a),225,Pb0.97Sr0.02Na0.01Se1,Pb0.97Sr0.02Na0.01Se1,723,60082,0.001319,0.00016699,1.5204,0.76349,0.0000166439,0.0008675349
3503,10.1021/ja400069s,105,6(a),225,Pb0.97Sr0.02Na0.01Se1,Pb0.97Sr0.02Na0.01Se1,723.5,59966,0.0013204,0.0001672,1.5191,0.76463,0.0000166761,0.0008691989
3503,10.1021/ja400069s,105,6(a),225,Pb0.97Sr0.02Na0.01Se1,Pb0.97Sr0.02Na0.01Se1,724,59851,0.0013217,0.00016741,1.5178,0.76578,0.0000167082,0.0008707998
3503,10.1021/ja400069s,105,6(a),225,Pb0.97Sr0.02Na0.01Se1,Pb0.97Sr0.02Na0.01Se1,724.5,59736,0.0013231,0.00016762,1.5165,0.76692,0.0000167403,0.0008724695
