Repository: RamyaGuru/STD2_EffMass

# STD2_EffMass
Effective mass modeling of StarryData2 data

File: csvfiles/highperformancetellerium10.1021ja400069s.csv (part 46 of 61)
sid,DOI,figureid,fignum,sampleid,samplename,composition,Temperature,Electrical conductivity,Power factor,Seebeck coefficient,Thermal conductivity,ZT,Electrical resistivity,Figure of merit Z
3503,10.1021/ja400069s,105,6(a),225,Pb0.97Sr0.02Na0.01Se1,Pb0.97Sr0.02Na0.01Se1,725,59621,0.0013245,0.00016783,1.5151,0.76807,0.0000167726,0.0008741997
3503,10.1021/ja400069s,105,6(a),225,Pb0.97Sr0.02Na0.01Se1,Pb0.97Sr0.02Na0.01Se1,725.5,59506,0.0013259,0.00016804,1.5138,0.76921,0.000016805,0.0008758753
3503,10.1021/ja400069s,105,6(a),225,Pb0.97Sr0.02Na0.01Se1,Pb0.97Sr0.02Na0.01Se1,726,59392,0.0013273,0.00016824,1.5125,0.77035,0.0000168373,0.0008775537
3503,10.1021/ja400069s,105,6(a),225,Pb0.97Sr0.02Na0.01Se1,Pb0.97Sr0.02Na0.01Se1,726.5,59278,0.0013287,0.00016845,1.5112,0.7715,0.0000168697,0.000879235
3503,10.1021/ja400069s,105,6(a),225,Pb0.97Sr0.02Na0.01Se1,Pb0.97Sr0.02Na0.01Se1,727,59163,0.0013301,0.00016866,1.5099,0.77264,0.0000169025,0.0008809193
3503,10.1021/ja400069s,105,6(a),225,Pb0.97Sr0.02Na0.01Se1,Pb0.97Sr0.02Na0.01Se1,727.5,59050,0.0013315,0.00016887,1.5085,0.77379,0.0000169348,0.0008826649
3503,10.1021/ja400069s,105,6(a),225,Pb0.97Sr0.02Na0.01Se1,Pb0.97Sr0.02Na0.01Se1,728,58936,0.0013329,0.00016908,1.5072,0.77493,0.0000169676,0.0008843551
3503,10.1021/ja400069s,105,6(a),225,Pb0.97Sr0.02Na0.01Se1,Pb0.97Sr0.02Na0.01Se1,728.5,58822,0.0013343,0.00016929,1.5059,0.77607,0.0000170004,0.0008860482
3503,10.1021/ja400069s,105,6(a),225,Pb0.97Sr0.02Na0.01Se1,Pb0.97Sr0.02Na0.01Se1,729,58709,0.0013357,0.00016949,1.5046,0.77722,0.0000170332,0.0008877443
3503,10.1021/ja400069s,105,6(a),225,Pb0.97Sr0.02Na0.01Se1,Pb0.97Sr0.02Na0.01Se1,729.5,58596,0.0013371,0.0001697,1.5033,0.77836,0.000017066,0.0008894432
3503,10.1021/ja400069s,105,6(a),225,Pb0.97Sr0.02Na0.01Se1,Pb0.97Sr0.02Na0.01Se1,730,58483,0.0013385,0.00016991,1.502,0.77951,0.000017099,0.0008911451
3503,10.1021/ja400069s,105,6(a),225,Pb0.97Sr0.02Na0.01Se1,Pb0.97Sr0.02Na0.01Se1,730.5,58371,0.0013399,0.00017011,1.5007,0.78065,0.0000171318,0.00089285
3503,10.1021/ja400069s,105,6(a),225,Pb0.97Sr0.02Na0.01Se1,Pb0.97Sr0.02Na0.01Se1,731,58258,0.0013413,0.00017032,1.4994,0.7818,0.000017165,0.0008945578
3503,10.1021/ja400069s,105,6(a),225,Pb0.97Sr0.02Na0.01Se1,Pb0.97Sr0.02Na0.01Se1,731.5,58146,0.0013427,0.00017053,1.4981,0.78294,0.0000171981,0.0008962686
3503,10.1021/ja400069s,105,6(a),225,Pb0.97Sr0.02Na0.01Se1,Pb0.97Sr0.02Na0.01Se1,732,58034,0.0013441,0.00017073,1.4968,0.78408,0.0000172313,0.0008979824
3503,10.1021/ja400069s,105,6(a),225,Pb0.97Sr0.02Na0.01Se1,Pb0.97Sr0.02Na0.01Se1,732.5,57922,0.0013455,0.00017094,1.4955,0.78523,0.0000172646,0.0008996991
3503,10.1021/ja400069s,105,6(a),225,Pb0.97Sr0.02Na0.01Se1,Pb0.97Sr0.02Na0.01Se1,733,57811,0.0013469,0.00017115,1.4942,0.78637,0.0000172977,0.0009014188
3503,10.1021/ja400069s,105,6(a),225,Pb0.97Sr0.02Na0.01Se1,Pb0.97Sr0.02Na0.01Se1,733.5,57699,0.0013483,0.00017135,1.4929,0.78752,0.0000173313,0.0009031415
3503,10.1021/ja400069s,105,6(a),225,Pb0.97Sr0.02Na0.01Se1,Pb0.97Sr0.02Na0.01Se1,734,57588,0.0013497,0.00017156,1.4916,0.78866,0.0000173647,0.0009048673
3503,10.1021/ja400069s,105,6(a),225,Pb0.97Sr0.02Na0.01Se1,Pb0.97Sr0.02Na0.01Se1,734.5,57477,0.0013511,0.00017176,1.4903,0.7898,0.0000173983,0.000906596
3503,10.1021/ja400069s,105,6(a),225,Pb0.97Sr0.02Na0.01Se1,Pb0.97Sr0.02Na0.01Se1,735,57366,0.0013525,0.00017197,1.489,0.79095,0.0000174319,0.0009083277
3503,10.1021/ja400069s,105,6(a),225,Pb0.97Sr0.02Na0.01Se1,Pb0.97Sr0.02Na0.01Se1,735.5,57255,0.0013539,0.00017217,1.4877,0.79209,0.0000174657,0.0009100625
3503,10.1021/ja400069s,105,6(a),225,Pb0.97Sr0.02Na0.01Se1,Pb0.97Sr0.02Na0.01Se1,736,57145,0.0013553,0.00017237,1.4864,0.79324,0.0000174993,0.0009118003
3503,10.1021/ja400069s,105,6(a),225,Pb0.97Sr0.02Na0.01Se1,Pb0.97Sr0.02Na0.01Se1,736.5,57035,0.0013567,0.00017258,1.4851,0.79438,0.0000175331,0.0009135412
3503,10.1021/ja400069s,105,6(a),225,Pb0.97Sr0.02Na0.01Se1,Pb0.97Sr0.02Na0.01Se1,737,56925,0.001358,0.00017278,1.4838,0.79552,0.000017567,0.0009152177
3503,10.1021/ja400069s,105,6(a),225,Pb0.97Sr0.02Na0.01Se1,Pb0.97Sr0.02Na0.01Se1,737.5,56815,0.0013594,0.00017299,1.4825,0.79667,0.000017601,0.0009169646
3503,10.1021/ja400069s,105,6(a),225,Pb0.97Sr0.02Na0.01Se1,Pb0.97Sr0.02Na0.01Se1,738,56705,0.0013608,0.00017319,1.4812,0.79781,0.0000176351,0.0009187146
3503,10.1021/ja400069s,105,6(a),225,Pb0.97Sr0.02Na0.01Se1,Pb0.97Sr0.02Na0.01Se1,738.5,56596,0.0013622,0.00017339,1.48,0.79896,0.0000176691,0.0009204054
3503,10.1021/ja400069s,105,6(a),225,Pb0.97Sr0.02Na0.01Se1,Pb0.97Sr0.02Na0.01Se1,739,56487,0.0013636,0.0001736,1.4787,0.8001,0.0000177032,0.0009221614
3503,10.1021/ja400069s,105,6(a),225,Pb0.97Sr0.02Na0.01Se1,Pb0.97Sr0.02Na0.01Se1,739.5,56378,0.001365,0.0001738,1.4774,0.80125,0.0000177374,0.0009239204
3503,10.1021/ja400069s,105,6(a),225,Pb0.97Sr0.02Na0.01Se1,Pb0.97Sr0.02Na0.01Se1,740,56269,0.0013664,0.000174,1.4761,0.80239,0.0000177718,0.0009256825
3503,10.1021/ja400069s,105,6(a),225,Pb0.97Sr0.02Na0.01Se1,Pb0.97Sr0.02Na0.01Se1,740.5,56160,0.0013678,0.0001742,1.4748,0.80353,0.0000178063,0.0009274478
3503,10.1021/ja400069s,105,6(a),225,Pb0.97Sr0.02Na0.01Se1,Pb0.97Sr0.02Na0.01Se1,741,56052,0.0013692,0.00017441,1.4735,0.80468,0.0000178406,0.0009292162
3503,10.1021/ja400069s,105,6(a),225,Pb0.97Sr0.02Na0.01Se1,Pb0.97Sr0.02Na0.01Se1,741.5,55943,0.0013706,0.00017461,1.4723,0.80582,0.0000178753,0.0009309244
3503,10.1021/ja400069s,105,6(a),225,Pb0.97Sr0.02Na0.01Se1,Pb0.97Sr0.02Na0.01Se1,742,55835,0.001372,0.00017481,1.471,0.80697,0.0000179099,0.0009326988
3503,10.1021/ja400069s,105,6(a),225,Pb0.97Sr0.02Na0.01Se1,Pb0.97Sr0.02Na0.01Se1,742.5,55727,0.0013734,0.00017501,1.4697,0.80811,0.0000179446,0.0009344764
3503,10.1021/ja400069s,105,6(a),225,Pb0.97Sr0.02Na0.01Se1,Pb0.97Sr0.02Na0.01Se1,743,55620,0.0013748,0.00017521,1.4685,0.80925,0.0000179791,0.0009361934
3503,10.1021/ja400069s,105,6(a),225,Pb0.97Sr0.02Na0.01Se1,Pb0.97Sr0.02Na0.01Se1,743.5,55512,0.0013762,0.00017541,1.4672,0.8104,0.0000180141,0.0009379771
3503,10.1021/ja400069s,105,6(a),225,Pb0.97Sr0.02Na0.01Se1,Pb0.97Sr0.02Na0.01Se1,744,55405,0.0013776,0.00017561,1.4659,0.81154,0.0000180489,0.000939764
3503,10.1021/ja400069s,105,6(a),225,Pb0.97Sr0.02Na0.01Se1,Pb0.97Sr0.02Na0.01Se1,744.5,55298,0.001379,0.00017581,1.4646,0.81269,0.0000180838,0.000941554
3503,10.1021/ja400069s,105,6(a),225,Pb0.97Sr0.02Na0.01Se1,Pb0.97Sr0.02Na0.01Se1,745,55191,0.0013804,0.00017601,1.4634,0.81383,0.0000181189,0.0009432828
3503,10.1021/ja400069s,105,6(a),225,Pb0.97Sr0.02Na0.01Se1,Pb0.97Sr0.02Na0.01Se1,745.5,55084,0.0013818,0.00017621,1.4621,0.81497,0.0000181541,0.000945079
3503,10.1021/ja400069s,105,6(a),225,Pb0.97Sr0.02Na0.01Se1,Pb0.97Sr0.02Na0.01Se1,746,54977,0.0013832,0.00017641,1.4608,0.81612,0.0000181894,0.0009468784
3503,10.1021/ja400069s,105,6(a),225,Pb0.97Sr0.02Na0.01Se1,Pb0.97Sr0.02Na0.01Se1,746.5,54871,0.0013846,0.00017661,1.4596,0.81726,0.0000182246,0.0009486161
3503,10.1021/ja400069s,105,6(a),225,Pb0.97Sr0.02Na0.01Se1,Pb0.97Sr0.02Na0.01Se1,747,54765,0.001386,0.00017681,1.4583,0.81841,0.0000182598,0.0009504217
3503,10.1021/ja400069s,105,6(a),225,Pb0.97Sr0.02Na0.01Se1,Pb0.97Sr0.02Na0.01Se1,747.5,54659,0.0013874,0.00017701,1.4571,0.81955,0.0000182952,0.0009521653
3503,10.1021/ja400069s,105,6(a),225,Pb0.97Sr0.02Na0.01Se1,Pb0.97Sr0.02Na0.01Se1,748,54553,0.0013888,0.00017721,1.4558,0.8207,0.0000183308,0.0009539772
3503,10.1021/ja400069s,105,6(a),225,Pb0.97Sr0.02Na0.01Se1,Pb0.97Sr0.02Na0.01Se1,748.5,54447,0.0013902,0.00017741,1.4546,0.82184,0.0000183665,0.0009557267
3503,10.1021/ja400069s,105,6(a),225,Pb0.97Sr0.02Na0.01Se1,Pb0.97Sr0.02Na0.01Se1,749,54342,0.0013916,0.00017761,1.4533,0.82298,0.000018402,0.0009575449
3503,10.1021/ja400069s,105,6(a),225,Pb0.97Sr0.02Na0.01Se1,Pb0.97Sr0.02Na0.01Se1,749.5,54236,0.0013929,0.0001778,1.452,0.82413,0.0000184379,0.0009592975
3503,10.1021/ja400069s,105,6(a),225,Pb0.97Sr0.02Na0.01Se1,Pb0.97Sr0.02Na0.01Se1,750,54131,0.0013943,0.000178,1.4508,0.82527,0.0000184737,0.000961056
3503,10.1021/ja400069s,105,6(a),225,Pb0.97Sr0.02Na0.01Se1,Pb0.97Sr0.02Na0.01Se1,750.5,54026,0.0013957,0.0001782,1.4495,0.82642,0.0000185096,0.0009628838
3503,10.1021/ja400069s,105,6(a),225,Pb0.97Sr0.02Na0.01Se1,Pb0.97Sr0.02Na0.01Se1,751,53922,0.0013971,0.0001784,1.4483,0.82756,0.0000185453,0.0009646482
3503,10.1021/ja400069s,105,6(a),225,Pb0.97Sr0.02Na0.01Se1,Pb0.97Sr0.02Na0.01Se1,751.5,53817,0.0013985,0.0001786,1.447,0.8287,0.0000185815,0.0009664824
3503,10.1021/ja400069s,105,6(a),225,Pb0.97Sr0.02Na0.01Se1,Pb0.97Sr0.02Na0.01Se1,752,53713,0.0013999,0.00017879,1.4458,0.82985,0.0000186175,0.0009682529
3503,10.1021/ja400069s,105,6(a),225,Pb0.97Sr0.02Na0.01Se1,Pb0.97Sr0.02Na0.01Se1,752.5,53609,0.0014013,0.00017899,1.4445,0.83099,0.0000186536,0.0009700935
3503,10.1021/ja400069s,105,6(a),225,Pb0.97Sr0.02Na0.01Se1,Pb0.97Sr0.02Na0.01Se1,753,53504,0.0014027,0.00017919,1.4433,0.83214,0.0000186902,0.00097187
3503,10.1021/ja400069s,105,6(a),225,Pb0.97Sr0.02Na0.01Se1,Pb0.97Sr0.02Na0.01Se1,753.5,53401,0.0014041,0.00017938,1.442,0.83328,0.0000187262,0.0009737171
3503,10.1021/ja400069s,105,6(a),225,Pb0.97Sr0.02Na0.01Se1,Pb0.97Sr0.02Na0.01Se1,754,53297,0.0014055,0.00017958,1.4408,0.83442,0.0000187628,0.0009754997
3503,10.1021/ja400069s,105,6(a),225,Pb0.97Sr0.02Na0.01Se1,Pb0.97Sr0.02Na0.01Se1,754.5,53193,0.0014069,0.00017977,1.4396,0.83557,0.0000187995,0.0009772854
3503,10.1021/ja400069s,105,6(a),225,Pb0.97Sr0.02Na0.01Se1,Pb0.97Sr0.02Na0.01Se1,755,53090,0.0014083,0.00017997,1.4383,0.83671,0.0000188359,0.000979142
3503,10.1021/ja400069s,105,6(a),225,Pb0.97Sr0.02Na0.01Se1,Pb0.97Sr0.02Na0.01Se1,755.5,52987,0.0014097,0.00018017,1.4371,0.83786,0.0000188726,0.0009809338
3503,10.1021/ja400069s,105,6(a),225,Pb0.97Sr0.02Na0.01Se1,Pb0.97Sr0.02Na0.01Se1,756,52884,0.0014111,0.00018036,1.4358,0.839,0.0000189093,0.000982797
3503,10.1021/ja400069s,105,6(a),225,Pb0.97Sr0.02Na0.01Se1,Pb0.97Sr0.02Na0.01Se1,756.5,52781,0.0014125,0.00018056,1.4346,0.84015,0.0000189462,0.000984595
3503,10.1021/ja400069s,105,6(a),225,Pb0.97Sr0.02Na0.01Se1,Pb0.97Sr0.02Na0.01Se1,757,52679,0.0014139,0.00018075,1.4334,0.84129,0.0000189829,0.000986396
3503,10.1021/ja400069s,105,6(a),225,Pb0.97Sr0.02Na0.01Se1,Pb0.97Sr0.02Na0.01Se1,757.5,52576,0.0014153,0.00018095,1.4321,0.84243,0.0000190201,0.000988269
3503,10.1021/ja400069s,105,6(a),225,Pb0.97Sr0.02Na0.01Se1,Pb0.97Sr0.02Na0.01Se1,758,52474,0.0014167,0.00018114,1.4309,0.84358,0.0000190571,0.0009900762
3503,10.1021/ja400069s,105,6(a),225,Pb0.97Sr0.02Na0.01Se1,Pb0.97Sr0.02Na0.01Se1,758.5,52372,0.0014181,0.00018134,1.4297,0.84472,0.0000190942,0.0009918864
3503,10.1021/ja400069s,105,6(a),225,Pb0.97Sr0.02Na0.01Se1,Pb0.97Sr0.02Na0.01Se1,759,52270,0.0014195,0.00018153,1.4284,0.84587,0.0000191314,0.0009937693
3503,10.1021/ja400069s,105,6(a),225,Pb0.97Sr0.02Na0.01Se1,Pb0.97Sr0.02Na0.01Se1,759.5,52168,0.0014209,0.00018172,1.4272,0.84701,0.0000191688,0.0009955858
3503,10.1021/ja400069s,105,6(a),225,Pb0.97Sr0.02Na0.01Se1,Pb0.97Sr0.02Na0.01Se1,760,52066,0.0014223,0.00018192,1.426,0.84815,0.0000192064,0.0009974053
3503,10.1021/ja400069s,105,6(a),225,Pb0.97Sr0.02Na0.01Se1,Pb0.97Sr0.02Na0.01Se1,760.5,51965,0.0014237,0.00018211,1.4248,0.8493,0.0000192437,0.000999228
3503,10.1021/ja400069s,105,6(a),225,Pb0.97Sr0.02Na0.01Se1,Pb0.97Sr0.02Na0.01Se1,761,51864,0.0014251,0.0001823,1.4235,0.85044,0.0000192812,0.001001124
3503,10.1021/ja400069s,105,6(a),225,Pb0.97Sr0.02Na0.01Se1,Pb0.97Sr0.02Na0.01Se1,761.5,51763,0.0014265,0.0001825,1.4223,0.85159,0.0000193188,0.001002953
3503,10.1021/ja400069s,105,6(a),225,Pb0.97Sr0.02Na0.01Se1,Pb0.97Sr0.02Na0.01Se1,762,51662,0.0014279,0.00018269,1.4211,0.85273,0.0000193566,0.001004785
3503,10.1021/ja400069s,105,6(a),225,Pb0.97Sr0.02Na0.01Se1,Pb0.97Sr0.02Na0.01Se1,762.5,51561,0.0014292,0.00018288,1.4199,0.85388,0.0000193945,0.0010065498
3503,10.1021/ja400069s,105,6(a),225,Pb0.97Sr0.02Na0.01Se1,Pb0.97Sr0.02Na0.01Se1,763,51460,0.0014306,0.00018308,1.4186,0.85502,0.0000194326,0.001008459
3503,10.1021/ja400069s,105,6(a),225,Pb0.97Sr0.02Na0.01Se1,Pb0.97Sr0.02Na0.01Se1,763.5,51360,0.001432,0.00018327,1.4174,0.85616,0.0000194704,0.0010103006
3503,10.1021/ja400069s,105,6(a),225,Pb0.97Sr0.02Na0.01Se1,Pb0.97Sr0.02Na0.01Se1,764,51259,0.0014334,0.00018346,1.4162,0.85731,0.0000195088,0.0010121452
3503,10.1021/ja400069s,105,6(a),225,Pb0.97Sr0.02Na0.01Se1,Pb0.97Sr0.02Na0.01Se1,764.5,51159,0.0014348,0.00018365,1.415,0.85845,0.0000195469,0.0010139929
3503,10.1021/ja400069s,105,6(a),225,Pb0.97Sr0.02Na0.01Se1,Pb0.97Sr0.02Na0.01Se1,765,51059,0.0014362,0.00018384,1.4138,0.8596,0.0000195852,0.0010158438
3503,10.1021/ja400069s,105,6(a),225,Pb0.97Sr0.02Na0.01Se1,Pb0.97Sr0.02Na0.01Se1,765.5,50960,0.0014376,0.00018403,1.4126,0.86074,0.0000196232,0.0010176979
3503,10.1021/ja400069s,105,6(a),225,Pb0.97Sr0.02Na0.01Se1,Pb0.97Sr0.02Na0.01Se1,766,50860,0.001439,0.00018423,1.4113,0.86188,0.0000196618,0.0010196273
3503,10.1021/ja400069s,105,6(a),225,Pb0.97Sr0.02Na0.01Se1,Pb0.97Sr0.02Na0.01Se1,766.5,50761,0.0014404,0.00018442,1.4101,0.86303,0.0000197002,0.0010214878
3503,10.1021/ja400069s,105,6(a),225,Pb0.97Sr0.02Na0.01Se1,Pb0.97Sr0.02Na0.01Se1,767,50661,0.0014418,0.00018461,1.4089,0.86417,0.000019739,0.0010233516
3503,10.1021/ja400069s,105,6(a),225,Pb0.97Sr0.02Na0.01Se1,Pb0.97Sr0.02Na0.01Se1,767.5,50562,0.0014432,0.0001848,1.4077,0.86532,0.0000197777,0.0010252184
3503,10.1021/ja400069s,105,6(a),225,Pb0.97Sr0.02Na0.01Se1,Pb0.97Sr0.02Na0.01Se1,768,50463,0.0014446,0.00018499,1.4065,0.86646,0.0000198165,0.0010270885
3503,10.1021/ja400069s,105,6(a),225,Pb0.97Sr0.02Na0.01Se1,Pb0.97Sr0.02Na0.01Se1,768.5,50364,0.001446,0.00018518,1.4053,0.8676,0.0000198555,0.0010289618
3503,10.1021/ja400069s,105,6(a),225,Pb0.97Sr0.02Na0.01Se1,Pb0.97Sr0.02Na0.01Se1,769,50266,0.0014474,0.00018537,1.4041,0.86875,0.0000198942,0.0010308383
3503,10.1021/ja400069s,105,6(a),225,Pb0.97Sr0.02Na0.01Se1,Pb0.97Sr0.02Na0.01Se1,769.5,50167,0.0014488,0.00018556,1.4029,0.86989,0.0000199334,0.0010327179
3503,10.1021/ja400069s,105,6(a),225,Pb0.97Sr0.02Na0.01Se1,Pb0.97Sr0.02Na0.01Se1,770,50069,0.0014502,0.00018575,1.4017,0.87104,0.0000199724,0.0010346008
3503,10.1021/ja400069s,105,6(a),225,Pb0.97Sr0.02Na0.01Se1,Pb0.97Sr0.02Na0.01Se1,770.5,49970,0.0014516,0.00018594,1.4005,0.87218,0.000020012,0.001036487
3503,10.1021/ja400069s,105,6(a),225,Pb0.97Sr0.02Na0.01Se1,Pb0.97Sr0.02Na0.01Se1,771,49872,0.001453,0.00018613,1.3993,0.87333,0.0000200513,0.0010383763
3503,10.1021/ja400069s,105,6(a),225,Pb0.97Sr0.02Na0.01Se1,Pb0.97Sr0.02Na0.01Se1,771.5,49774,0.0014544,0.00018632,1.3981,0.87447,0.0000200908,0.0010402689
3503,10.1021/ja400069s,105,6(a),225,Pb0.97Sr0.02Na0.01Se1,Pb0.97Sr0.02Na0.01Se1,772,49677,0.0014558,0.00018651,1.3969,0.87561,0.00002013,0.0010421648
3503,10.1021/ja400069s,105,6(a),225,Pb0.97Sr0.02Na0.01Se1,Pb0.97Sr0.02Na0.01Se1,772.5,49579,0.0014572,0.0001867,1.3957,0.87676,0.0000201698,0.0010440639
3503,10.1021/ja400069s,105,6(a),225,Pb0.97Sr0.02Na0.01Se1,Pb0.97Sr0.02Na0.01Se1,773,49482,0.0014586,0.00018689,1.3945,0.8779,0.0000202094,0.0010459663
3503,10.1021/ja400069s,105,6(a),225,Pb0.97Sr0.02Na0.01Se1,Pb0.97Sr0.02Na0.01Se1,773.5,49384,0.00146,0.00018707,1.3933,0.87905,0.0000202495,0.001047872
3503,10.1021/ja400069s,105,6(a),225,Pb0.97Sr0.02Na0.01Se1,Pb0.97Sr0.02Na0.01Se1,774,49287,0.0014614,0.00018726,1.3921,0.88019,0.0000202893,0.0010497809
3503,10.1021/ja400069s,105,6(a),225,Pb0.97Sr0.02Na0.01Se1,Pb0.97Sr0.02Na0.01Se1,774.5,49190,0.0014628,0.00018745,1.3909,0.88133,0.0000203293,0.0010516931
3503,10.1021/ja400069s,105,6(a),225,Pb0.97Sr0.02Na0.01Se1,Pb0.97Sr0.02Na0.01Se1,775,49093,0.0014641,0.00018764,1.3897,0.88248,0.0000203695,0.0010535367
3503,10.1021/ja400069s,105,6(a),225,Pb0.97Sr0.02Na0.01Se1,Pb0.97Sr0.02Na0.01Se1,775.5,48997,0.0014655,0.00018783,1.3885,0.88362,0.0000204094,0.0010554555
3503,10.1021/ja400069s,105,6(a),225,Pb0.97Sr0.02Na0.01Se1,Pb0.97Sr0.02Na0.01Se1,776,48900,0.0014669,0.00018801,1.3873,0.88477,0.0000204499,0.0010573776
3503,10.1021/ja400069s,105,6(a),225,Pb0.97Sr0.02Na0.01Se1,Pb0.97Sr0.02Na0.01Se1,776.5,48804,0.0014683,0.0001882,1.3861,0.88591,0.0000204901,0.0010593031
3503,10.1021/ja400069s,105,6(a),225,Pb0.97Sr0.02Na0.01Se1,Pb0.97Sr0.02Na0.01Se1,777,48708,0.0014697,0.00018839,1.3849,0.88705,0.0000205305,0.0010612319
3503,10.1021/ja400069s,105,6(a),225,Pb0.97Sr0.02Na0.01Se1,Pb0.97Sr0.02Na0.01Se1,777.5,48611,0.0014711,0.00018858,1.3837,0.8882,0.0000205715,0.001063164
3503,10.1021/ja400069s,105,6(a),225,Pb0.97Sr0.02Na0.01Se1,Pb0.97Sr0.02Na0.01Se1,778,48515,0.0014725,0.00018876,1.3825,0.88934,0.0000206122,0.0010650995
3503,10.1021/ja400069s,105,6(a),225,Pb0.97Sr0.02Na0.01Se1,Pb0.97Sr0.02Na0.01Se1,778.5,48420,0.0014739,0.00018895,1.3814,0.89049,0.0000206526,0.0010669611
3503,10.1021/ja400069s,105,6(a),225,Pb0.97Sr0.02Na0.01Se1,Pb0.97Sr0.02Na0.01Se1,779,48324,0.0014753,0.00018914,1.3802,0.89163,0.0000206937,0.0010689031
3503,10.1021/ja400069s,105,6(a),225,Pb0.97Sr0.02Na0.01Se1,Pb0.97Sr0.02Na0.01Se1,779.5,48228,0.0014767,0.00018933,1.379,0.89278,0.0000207348,0.0010708484
3503,10.1021/ja400069s,105,6(a),225,Pb0.97Sr0.02Na0.01Se1,Pb0.97Sr0.02Na0.01Se1,780,48133,0.0014781,0.00018951,1.3778,0.89392,0.0000207758,0.0010727972
3503,10.1021/ja400069s,105,6(a),225,Pb0.97Sr0.02Na0.01Se1,Pb0.97Sr0.02Na0.01Se1,780.5,48038,0.0014795,0.0001897,1.3766,0.89506,0.0000208169,0.0010747494
3503,10.1021/ja400069s,105,6(a),225,Pb0.97Sr0.02Na0.01Se1,Pb0.97Sr0.02Na0.01Se1,781,47943,0.0014809,0.00018988,1.3754,0.89621,0.0000208581,0.001076705
3503,10.1021/ja400069s,105,6(a),225,Pb0.97Sr0.02Na0.01Se1,Pb0.97Sr0.02Na0.01Se1,781.5,47848,0.0014823,0.00019007,1.3743,0.89735,0.0000208995,0.0010785855
3503,10.1021/ja400069s,105,6(a),225,Pb0.97Sr0.02Na0.01Se1,Pb0.97Sr0.02Na0.01Se1,782,47753,0.0014837,0.00019026,1.3731,0.8985,0.0000209411,0.0010805477
3503,10.1021/ja400069s,105,6(a),225,Pb0.97Sr0.02Na0.01Se1,Pb0.97Sr0.02Na0.01Se1,782.5,47658,0.0014851,0.00019044,1.3719,0.89964,0.0000209828,0.0010825133
3503,10.1021/ja400069s,105,6(a),225,Pb0.97Sr0.02Na0.01Se1,Pb0.97Sr0.02Na0.01Se1,783,47564,0.0014865,0.00019063,1.3707,0.90078,0.0000210243,0.0010844824
3503,10.1021/ja400069s,105,6(a),225,Pb0.97Sr0.02Na0.01Se1,Pb0.97Sr0.02Na0.01Se1,783.5,47469,0.0014879,0.00019081,1.3695,0.90193,0.0000210664,0.0010864549
3503,10.1021/ja400069s,105,6(a),225,Pb0.97Sr0.02Na0.01Se1,Pb0.97Sr0.02Na0.01Se1,784,47375,0.0014893,0.000191,1.3684,0.90307,0.0000211082,0.0010883514
3503,10.1021/ja400069s,105,6(a),225,Pb0.97Sr0.02Na0.01Se1,Pb0.97Sr0.02Na0.01Se1,784.5,47281,0.0014907,0.00019118,1.3672,0.90422,0.0000211501,0.0010903306
3503,10.1021/ja400069s,105,6(a),225,Pb0.97Sr0.02Na0.01Se1,Pb0.97Sr0.02Na0.01Se1,785,47187,0.0014921,0.00019137,1.366,0.90536,0.0000211923,0.0010923133
3503,10.1021/ja400069s,105,6(a),225,Pb0.97Sr0.02Na0.01Se1,Pb0.97Sr0.02Na0.01Se1,785.5,47093,0.0014935,0.00019155,1.3648,0.9065,0.0000212346,0.0010942995
3503,10.1021/ja400069s,105,6(a),225,Pb0.97Sr0.02Na0.01Se1,Pb0.97Sr0.02Na0.01Se1,786,46999,0.0014949,0.00019174,1.3637,0.90765,0.000021277,0.0010962088
3503,10.1021/ja400069s,105,6(a),225,Pb0.97Sr0.02Na0.01Se1,Pb0.97Sr0.02Na0.01Se1,786.5,46906,0.0014963,0.00019192,1.3625,0.90879,0.0000213192,0.0010982018
3503,10.1021/ja400069s,105,6(a),225,Pb0.97Sr0.02Na0.01Se1,Pb0.97Sr0.02Na0.01Se1,787,46812,0.0014977,0.00019211,1.3613,0.90994,0.000021362,0.0011001983
3503,10.1021/ja400069s,105,6(a),225,Pb0.97Sr0.02Na0.01Se1,Pb0.97Sr0.02Na0.01Se1,787.5,46719,0.0014991,0.00019229,1.3602,0.91108,0.0000214046,0.0011021173
3503,10.1021/ja400069s,105,6(a),225,Pb0.97Sr0.02Na0.01Se1,Pb0.97Sr0.02Na0.01Se1,788,46626,0.0015004,0.00019248,1.359,0.91223,0.0000214473,0.0011040471
3503,10.1021/ja400069s,105,6(a),225,Pb0.97Sr0.02Na0.01Se1,Pb0.97Sr0.02Na0.01Se1,788.5,46532,0.0015018,0.00019266,1.3578,0.91337,0.0000214906,0.0011060539
3503,10.1021/ja400069s,105,6(a),225,Pb0.97Sr0.02Na0.01Se1,Pb0.97Sr0.02Na0.01Se1,789,46440,0.0015032,0.00019285,1.3567,0.91451,0.0000215332,0.0011079826
3503,10.1021/ja400069s,105,6(a),225,Pb0.97Sr0.02Na0.01Se1,Pb0.97Sr0.02Na0.01Se1,789.5,46347,0.0015046,0.00019303,1.3555,0.91566,0.0000215764,0.0011099963
3503,10.1021/ja400069s,105,6(a),225,Pb0.97Sr0.02Na0.01Se1,Pb0.97Sr0.02Na0.01Se1,790,46254,0.001506,0.00019321,1.3543,0.9168,0.0000216198,0.0011120136
3503,10.1021/ja400069s,105,6(a),225,Pb0.97Sr0.02Na0.01Se1,Pb0.97Sr0.02Na0.01Se1,790.5,46161,0.0015074,0.0001934,1.3532,0.91795,0.0000216633,0.0011139521
3503,10.1021/ja400069s,105,6(a),225,Pb0.97Sr0.02Na0.01Se1,Pb0.97Sr0.02Na0.01Se1,791,46069,0.0015088,0.00019358,1.352,0.91909,0.0000217066,0.0011159763
3503,10.1021/ja400069s,105,6(a),225,Pb0.97Sr0.02Na0.01Se1,Pb0.97Sr0.02Na0.01Se1,791.5,45977,0.0015102,0.00019377,1.3509,0.92023,0.00002175,0.0011179214
3503,10.1021/ja400069s,105,6(a),225,Pb0.97Sr0.02Na0.01Se1,Pb0.97Sr0.02Na0.01Se1,792,45885,0.0015116,0.00019395,1.3497,0.92138,0.0000217936,0.0011199526
3503,10.1021/ja400069s,105,6(a),225,Pb0.97Sr0.02Na0.01Se1,Pb0.97Sr0.02Na0.01Se1,792.5,45792,0.001513,0.00019413,1.3485,0.92252,0.0000218379,0.0011219874
3503,10.1021/ja400069s,105,6(a),225,Pb0.97Sr0.02Na0.01Se1,Pb0.97Sr0.02Na0.01Se1,793,45701,0.0015144,0.00019432,1.3474,0.92367,0.0000218814,0.0011239424
3503,10.1021/ja400069s,105,6(a),225,Pb0.97Sr0.02Na0.01Se1,Pb0.97Sr0.02Na0.01Se1,793.5,45609,0.0015158,0.0001945,1.3462,0.92481,0.0000219255,0.0011259843
3503,10.1021/ja400069s,105,6(a),225,Pb0.97Sr0.02Na0.01Se1,Pb0.97Sr0.02Na0.01Se1,794,45517,0.0015172,0.00019468,1.3451,0.92595,0.0000219698,0.0011279459
3503,10.1021/ja400069s,105,6(a),225,Pb0.97Sr0.02Na0.01Se1,Pb0.97Sr0.02Na0.01Se1,794.5,45425,0.0015186,0.00019486,1.3439,0.9271,0.0000220143,0.0011299948
3503,10.1021/ja400069s,105,6(a),225,Pb0.97Sr0.02Na0.01Se1,Pb0.97Sr0.02Na0.01Se1,795,45334,0.00152,0.00019505,1.3428,0.92824,0.0000220585,0.0011319631
3503,10.1021/ja400069s,105,6(a),225,Pb0.97Sr0.02Na0.01Se1,Pb0.97Sr0.02Na0.01Se1,795.5,45243,0.0015214,0.00019523,1.3416,0.92939,0.0000221029,0.0011340191
3503,10.1021/ja400069s,105,6(a),225,Pb0.97Sr0.02Na0.01Se1,Pb0.97Sr0.02Na0.01Se1,796,45152,0.0015228,0.00019541,1.3405,0.93053,0.0000221474,0.001135994
3503,10.1021/ja400069s,105,6(a),225,Pb0.97Sr0.02Na0.01Se1,Pb0.97Sr0.02Na0.01Se1,796.5,45060,0.0015242,0.0001956,1.3393,0.93168,0.0000221926,0.0011380572
3503,10.1021/ja400069s,105,6(a),225,Pb0.97Sr0.02Na0.01Se1,Pb0.97Sr0.02Na0.01Se1,797,44969,0.0015256,0.00019578,1.3382,0.93282,0.0000222375,0.0011400389
3503,10.1021/ja400069s,105,6(a),225,Pb0.97Sr0.02Na0.01Se1,Pb0.97Sr0.02Na0.01Se1,797.5,44879,0.001527,0.00019596,1.337,0.93396,0.0000222821,0.0011421092
3503,10.1021/ja400069s,105,6(a),225,Pb0.97Sr0.02Na0.01Se1,Pb0.97Sr0.02Na0.01Se1,798,44788,0.0015284,0.00019614,1.3359,0.93511,0.0000223274,0.0011440976
3503,10.1021/ja400069s,105,6(a),225,Pb0.97Sr0.02Na0.01Se1,Pb0.97Sr0.02Na0.01Se1,798.5,44697,0.0015298,0.00019633,1.3347,0.93625,0.0000223729,0.0011461752
3503,10.1021/ja400069s,105,6(a),225,Pb0.97Sr0.02Na0.01Se1,Pb0.97Sr0.02Na0.01Se1,799,44607,0.0015312,0.00019651,1.3336,0.9374,0.000022418,0.0011481704
3503,10.1021/ja400069s,105,6(a),225,Pb0.97Sr0.02Na0.01Se1,Pb0.97Sr0.02Na0.01Se1,799.5,44516,0.0015326,0.00019669,1.3324,0.93854,0.0000224638,0.0011502552
3503,10.1021/ja400069s,105,6(a),225,Pb0.97Sr0.02Na0.01Se1,Pb0.97Sr0.02Na0.01Se1,800,44426,0.001534,0.00019687,1.3313,0.93968,0.0000225093,0.0011522572
3503,10.1021/ja400069s,105,6(a),225,Pb0.97Sr0.02Na0.01Se1,Pb0.97Sr0.02Na0.01Se1,800.5,44336,0.0015353,0.00019705,1.3301,0.94083,0.000022555,0.0011542741
3503,10.1021/ja400069s,105,6(a),225,Pb0.97Sr0.02Na0.01Se1,Pb0.97Sr0.02Na0.01Se1,801,44246,0.0015367,0.00019724,1.329,0.94197,0.0000226009,0.0011562829
3503,10.1021/ja400069s,105,6(a),225,Pb0.97Sr0.02Na0.01Se1,Pb0.97Sr0.02Na0.01Se1,801.5,44156,0.0015381,0.00019742,1.3278,0.94312,0.000022647,0.0011583823
3503,10.1021/ja400069s,105,6(a),225,Pb0.97Sr0.02Na0.01Se1,Pb0.97Sr0.02Na0.01Se1,802,44066,0.0015395,0.0001976,1.3267,0.94426,0.0000226932,0.001160398
3503,10.1021/ja400069s,105,6(a),225,Pb0.97Sr0.02Na0.01Se1,Pb0.97Sr0.02Na0.01Se1,802.5,43976,0.0015409,0.00019778,1.3256,0.9454,0.0000227397,0.001162417
3503,10.1021/ja400069s,105,6(a),225,Pb0.97Sr0.02Na0.01Se1,Pb0.97Sr0.02Na0.01Se1,803,43887,0.0015423,0.00019796,1.3244,0.94655,0.0000227858,0.0011645273
3503,10.1021/ja400069s,105,6(a),225,Pb0.97Sr0.02Na0.01Se1,Pb0.97Sr0.02Na0.01Se1,803.5,43797,0.0015437,0.00019815,1.3233,0.94769,0.0000228326,0.0011665533
3503,10.1021/ja400069s,105,6(a),225,Pb0.97Sr0.02Na0.01Se1,Pb0.97Sr0.02Na0.01Se1,804,43708,0.0015451,0.00019833,1.3221,0.94884,0.0000228791,0.0011686711
3503,10.1021/ja400069s,105,6(a),225,Pb0.97Sr0.02Na0.01Se1,Pb0.97Sr0.02Na0.01Se1,804.5,43619,0.0015465,0.00019851,1.321,0.94998,0.0000229258,0.001170704
3503,10.1021/ja400069s,105,6(a),225,Pb0.97Sr0.02Na0.01Se1,Pb0.97Sr0.02Na0.01Se1,805,43529,0.0015479,0.00019869,1.3199,0.95113,0.0000229732,0.0011727404
3503,10.1021/ja400069s,105,6(a),225,Pb0.97Sr0.02Na0.01Se1,Pb0.97Sr0.02Na0.01Se1,805.5,43440,0.0015493,0.00019887,1.3187,0.95227,0.0000230203,0.0011748692
3503,10.1021/ja400069s,105,6(a),225,Pb0.97Sr0.02Na0.01Se1,Pb0.97Sr0.02Na0.01Se1,806,43351,0.0015507,0.00019905,1.3176,0.95341,0.0000230675,0.0011769126
3503,10.1021/ja400069s,105,6(a),225,Pb0.97Sr0.02Na0.01Se1,Pb0.97Sr0.02Na0.01Se1,806.5,43263,0.0015521,0.00019924,1.3165,0.95456,0.0000231144,0.0011789594
3503,10.1021/ja400069s,105,6(a),225,Pb0.97Sr0.02Na0.01Se1,Pb0.97Sr0.02Na0.01Se1,807,43174,0.0015535,0.00019942,1.3153,0.9557,0.0000231621,0.0011810994
3503,10.1021/ja400069s,105,6(a),225,Pb0.97Sr0.02Na0.01Se1,Pb0.97Sr0.02Na0.01Se1,807.5,43085,0.0015549,0.0001996,1.3142,0.95685,0.0000232099,0.0011831532
3503,10.1021/ja400069s,105,6(a),225,Pb0.97Sr0.02Na0.01Se1,Pb0.97Sr0.02Na0.01Se1,808,42997,0.0015563,0.00019978,1.3131,0.95799,0.0000232574,0.0011852106
3503,10.1021/ja400069s,105,6(a),225,Pb0.97Sr0.02Na0.01Se1,Pb0.97Sr0.02Na0.01Se1,808.5,42908,0.0015577,0.00019996,1.3119,0.95913,0.0000233057,0.0011873618
3503,10.1021/ja400069s,105,6(a),225,Pb0.97Sr0.02Na0.01Se1,Pb0.97Sr0.02Na0.01Se1,809,42820,0.0015591,0.00020014,1.3108,0.96028,0.0000233536,0.0011894263
3503,10.1021/ja400069s,105,6(a),225,Pb0.97Sr0.02Na0.01Se1,Pb0.97Sr0.02Na0.01Se1,809.5,42731,0.0015605,0.00020033,1.3097,0.96142,0.0000234022,0.0011914942
3503,10.1021/ja400069s,105,6(a),225,Pb0.97Sr0.02Na0.01Se1,Pb0.97Sr0.02Na0.01Se1,810,42643,0.0015619,0.00020051,1.3085,0.96257,0.0000234505,0.0011936569
3503,10.1021/ja400069s,105,6(a),225,Pb0.97Sr0.02Na0.01Se1,Pb0.97Sr0.02Na0.01Se1,810.5,42555,0.0015633,0.00020069,1.3074,0.96371,0.000023499,0.001195732
3503,10.1021/ja400069s,105,6(a),225,Pb0.97Sr0.02Na0.01Se1,Pb0.97Sr0.02Na0.01Se1,811,42467,0.0015647,0.00020087,1.3063,0.96485,0.0000235477,0.0011978106
3503,10.1021/ja400069s,105,6(a),225,Pb0.97Sr0.02Na0.01Se1,Pb0.97Sr0.02Na0.01Se1,811.5,42379,0.0015661,0.00020105,1.3052,0.966,0.0000235966,0.0011998927
3503,10.1021/ja400069s,105,6(a),225,Pb0.97Sr0.02Na0.01Se1,Pb0.97Sr0.02Na0.01Se1,812,42292,0.0015675,0.00020123,1.304,0.96714,0.0000236451,0.0012020706
3503,10.1021/ja400069s,105,6(a),225,Pb0.97Sr0.02Na0.01Se1,Pb0.97Sr0.02Na0.01Se1,812.5,42204,0.0015689,0.00020141,1.3029,0.96829,0.0000236944,0.00120416
3503,10.1021/ja400069s,105,6(a),225,Pb0.97Sr0.02Na0.01Se1,Pb0.97Sr0.02Na0.01Se1,813,42116,0.0015703,0.0002016,1.3018,0.96943,0.0000237439,0.0012062529
3503,10.1021/ja400069s,105,6(a),225,Pb0.97Sr0.02Na0.01Se1,Pb0.97Sr0.02Na0.01Se1,813.5,42029,0.0015716,0.00020178,1.3007,0.97058,0.0000237931,0.0012082725
3503,10.1021/ja400069s,105,6(a),225,Pb0.97Sr0.02Na0.01Se1,Pb0.97Sr0.02Na0.01Se1,814,41942,0.001573,0.00020196,1.2996,0.97172,0.0000238424,0.0012103724
3503,10.1021/ja400069s,105,6(a),225,Pb0.97Sr0.02Na0.01Se1,Pb0.97Sr0.02Na0.01Se1,814.5,41854,0.0015744,0.00020214,1.2984,0.97286,0.0000238926,0.0012125693
3503,10.1021/ja400069s,105,6(a),225,Pb0.97Sr0.02Na0.01Se1,Pb0.97Sr0.02Na0.01Se1,815,41767,0.0015758,0.00020232,1.2973,0.97401,0.0000239423,0.0012146766
3503,10.1021/ja400069s,105,6(a),225,Pb0.97Sr0.02Na0.01Se1,Pb0.97Sr0.02Na0.01Se1,815.5,41680,0.0015772,0.0002025,1.2962,0.97515,0.0000239923,0.0012167875
3503,10.1021/ja400069s,105,6(a),225,Pb0.97Sr0.02Na0.01Se1,Pb0.97Sr0.02Na0.01Se1,816,41593,0.0015786,0.00020269,1.2951,0.9763,0.0000240425,0.001218902
3503,10.1021/ja400069s,105,6(a),225,Pb0.97Sr0.02Na0.01Se1,Pb0.97Sr0.02Na0.01Se1,816.5,41506,0.00158,0.00020287,1.294,0.97744,0.0000240929,0.0012210201
3503,10.1021/ja400069s,105,6(a),225,Pb0.97Sr0.02Na0.01Se1,Pb0.97Sr0.02Na0.01Se1,817,41419,0.0015814,0.00020305,1.2928,0.97858,0.0000241435,0.0012232364
3503,10.1021/ja400069s,105,6(a),225,Pb0.97Sr0.02Na0.01Se1,Pb0.97Sr0.02Na0.01Se1,817.5,41332,0.0015828,0.00020323,1.2917,0.97973,0.0000241943,0.0012253619
3503,10.1021/ja400069s,105,6(a),225,Pb0.97Sr0.02Na0.01Se1,Pb0.97Sr0.02Na0.01Se1,818,41246,0.0015842,0.00020341,1.2906,0.98087,0.0000242448,0.0012274911
3503,10.1021/ja400069s,105,6(a),225,Pb0.97Sr0.02Na0.01Se1,Pb0.97Sr0.02Na0.01Se1,818.5,41159,0.0015856,0.00020359,1.2895,0.98202,0.000024296,0.0012296239
3503,10.1021/ja400069s,105,6(a),225,Pb0.97Sr0.02Na0.01Se1,Pb0.97Sr0.02Na0.01Se1,819,41072,0.001587,0.00020378,1.2884,0.98316,0.0000243475,0.0012317603
3503,10.1021/ja400069s,105,6(a),225,Pb0.97Sr0.02Na0.01Se1,Pb0.97Sr0.02Na0.01Se1,819.5,40986,0.0015884,0.00020396,1.2873,0.9843,0.0000243986,0.0012339004
3503,10.1021/ja400069s,105,6(a),225,Pb0.97Sr0.02Na0.01Se1,Pb0.97Sr0.02Na0.01Se1,820,40900,0.0015898,0.00020414,1.2862,0.98545,0.0000244499,0.0012360442
3503,10.1021/ja400069s,105,6(a),225,Pb0.97Sr0.02Na0.01Se1,Pb0.97Sr0.02Na0.01Se1,820.5,40813,0.0015912,0.00020432,1.285,0.98659,0.000024502,0.0012382879
3503,10.1021/ja400069s,105,6(a),225,Pb0.97Sr0.02Na0.01Se1,Pb0.97Sr0.02Na0.01Se1,821,40727,0.0015926,0.0002045,1.2839,0.98774,0.0000245537,0.0012404393
3503,10.1021/ja400069s,105,6(a),225,Pb0.97Sr0.02Na0.01Se1,Pb0.97Sr0.02Na0.01Se1,821.5,40641,0.001594,0.00020469,1.2828,0.98888,0.0000246057,0.0012425943
3503,10.1021/ja400069s,105,6(a),225,Pb0.97Sr0.02Na0.01Se1,Pb0.97Sr0.02Na0.01Se1,822,40555,0.0015954,0.00020487,1.2817,0.99003,0.0000246579,0.0012447531
3503,10.1021/ja400069s,105,6(a),225,Pb0.97Sr0.02Na0.01Se1,Pb0.97Sr0.02Na0.01Se1,822.5,40469,0.0015968,0.00020505,1.2806,0.99117,0.0000247103,0.0012469155
3503,10.1021/ja400069s,105,6(a),225,Pb0.97Sr0.02Na0.01Se1,Pb0.97Sr0.02Na0.01Se1,823,40383,0.0015982,0.00020523,1.2795,0.99231,0.0000247629,0.0012490817
3503,10.1021/ja400069s,105,6(a),225,Pb0.97Sr0.02Na0.01Se1,Pb0.97Sr0.02Na0.01Se1,823.5,40297,0.0015996,0.00020542,1.2784,0.99346,0.0000248157,0.0012512516
3503,10.1021/ja400069s,105,6(a),225,Pb0.97Sr0.02Na0.01Se1,Pb0.97Sr0.02Na0.01Se1,824,40212,0.001601,0.0002056,1.2773,0.9946,0.0000248682,0.0012534252
3503,10.1021/ja400069s,105,6(a),225,Pb0.97Sr0.02Na0.01Se1,Pb0.97Sr0.02Na0.01Se1,824.5,40126,0.0016024,0.00020578,1.2762,0.99575,0.0000249215,0.0012556026
3503,10.1021/ja400069s,105,6(a),225,Pb0.97Sr0.02Na0.01Se1,Pb0.97Sr0.02Na0.01Se1,825,40041,0.0016038,0.00020596,1.2751,0.99689,0.0000249744,0.0012577837
3503,10.1021/ja400069s,105,6(a),225,Pb0.97Sr0.02Na0.01Se1,Pb0.97Sr0.02Na0.01Se1,825.5,39955,0.0016052,0.00020615,1.274,0.99803,0.0000250282,0.0012599686
3503,10.1021/ja400069s,105,6(a),225,Pb0.97Sr0.02Na0.01Se1,Pb0.97Sr0.02Na0.01Se1,826,39870,0.0016065,0.00020633,1.2729,0.99918,0.0000250815,0.0012620787
3503,10.1021/ja400069s,105,6(a),225,Pb0.97Sr0.02Na0.01Se1,Pb0.97Sr0.02Na0.01Se1,826.5,39784,0.0016079,0.00020651,1.2718,1.0003,0.0000251357,0.0012642711
3503,10.1021/ja400069s,105,6(a),225,Pb0.97Sr0.02Na0.01Se1,Pb0.97Sr0.02Na0.01Se1,827,39699,0.0016093,0.0002067,1.2707,1.0015,0.0000251896,0.0012664673
3503,10.1021/ja400069s,105,6(a),225,Pb0.97Sr0.02Na0.01Se1,Pb0.97Sr0.02Na0.01Se1,827.5,39614,0.0016107,0.00020688,1.2696,1.0026,0.0000252436,0.0012686673
3503,10.1021/ja400069s,105,6(a),225,Pb0.97Sr0.02Na0.01Se1,Pb0.97Sr0.02Na0.01Se1,828,39529,0.0016121,0.00020706,1.2685,1.0038,0.0000252979,0.0012708711
3503,10.1021/ja400069s,105,6(a),225,Pb0.97Sr0.02Na0.01Se1,Pb0.97Sr0.02Na0.01Se1,828.5,39444,0.0016135,0.00020725,1.2674,1.0049,0.0000253524,0.0012730787
3503,10.1021/ja400069s,105,6(a),225,Pb0.97Sr0.02Na0.01Se1,Pb0.97Sr0.02Na0.01Se1,829,39359,0.0016149,0.00020743,1.2663,1.006,0.0000254071,0.0012752902
3503,10.1021/ja400069s,105,6(a),225,Pb0.97Sr0.02Na0.01Se1,Pb0.97Sr0.02Na0.01Se1,829.5,39274,0.0016163,0.00020761,1.2652,1.0072,0.0000254621,0.0012775055
3503,10.1021/ja400069s,105,6(a),225,Pb0.97Sr0.02Na0.01Se1,Pb0.97Sr0.02Na0.01Se1,830,39189,0.0016177,0.0002078,1.2641,1.0083,0.0000255174,0.0012797247
3503,10.1021/ja400069s,105,6(a),225,Pb0.97Sr0.02Na0.01Se1,Pb0.97Sr0.02Na0.01Se1,830.5,39104,0.0016191,0.00020798,1.263,1.0095,0.0000255728,0.0012819477
3503,10.1021/ja400069s,105,6(a),225,Pb0.97Sr0.02Na0.01Se1,Pb0.97Sr0.02Na0.01Se1,831,39019,0.0016205,0.00020817,1.2619,1.0106,0.0000256285,0.0012841747
3503,10.1021/ja400069s,105,6(a),225,Pb0.97Sr0.02Na0.01Se1,Pb0.97Sr0.02Na0.01Se1,831.5,38935,0.0016219,0.00020835,1.2608,1.0118,0.0000256838,0.0012864055
3503,10.1021/ja400069s,105,6(a),225,Pb0.97Sr0.02Na0.01Se1,Pb0.97Sr0.02Na0.01Se1,832,38850,0.0016233,0.00020854,1.2597,1.0129,0.00002574,0.0012886402
3503,10.1021/ja400069s,105,6(a),225,Pb0.97Sr0.02Na0.01Se1,Pb0.97Sr0.02Na0.01Se1,832.5,38766,0.0016247,0.00020872,1.2586,1.0141,0.0000257958,0.0012908788
3503,10.1021/ja400069s,105,6(a),225,Pb0.97Sr0.02Na0.01Se1,Pb0.97Sr0.02Na0.01Se1,833,38681,0.0016261,0.00020891,1.2575,1.0152,0.0000258525,0.0012931213
3503,10.1021/ja400069s,105,6(a),225,Pb0.97Sr0.02Na0.01Se1,Pb0.97Sr0.02Na0.01Se1,833.5,38597,0.0016275,0.00020909,1.2564,1.0163,0.0000259087,0.0012953677
3503,10.1021/ja400069s,105,6(a),225,Pb0.97Sr0.02Na0.01Se1,Pb0.97Sr0.02Na0.01Se1,834,38512,0.0016289,0.00020928,1.2553,1.0175,0.0000259659,0.0012976181
3503,10.1021/ja400069s,105,6(a),225,Pb0.97Sr0.02Na0.01Se1,Pb0.97Sr0.02Na0.01Se1,834.5,38428,0.0016303,0.00020946,1.2542,1.0186,0.0000260227,0.0012998724
3503,10.1021/ja400069s,105,6(a),225,Pb0.97Sr0.02Na0.01Se1,Pb0.97Sr0.02Na0.01Se1,835,38344,0.0016317,0.00020965,1.2531,1.0198,0.0000260797,0.0013021307
3503,10.1021/ja400069s,105,6(a),225,Pb0.97Sr0.02Na0.01Se1,Pb0.97Sr0.02Na0.01Se1,835.5,38260,0.0016331,0.00020983,1.252,1.0209,0.000026137,0.001304393
3503,10.1021/ja400069s,105,6(a),225,Pb0.97Sr0.02Na0.01Se1,Pb0.97Sr0.02Na0.01Se1,836,38175,0.0016345,0.00021002,1.2509,1.0221,0.0000261952,0.0013066592
3503,10.1021/ja400069s,105,6(a),225,Pb0.97Sr0.02Na0.01Se1,Pb0.97Sr0.02Na0.01Se1,836.5,38091,0.0016359,0.0002102,1.2499,1.0232,0.0000262529,0.0013088247
3503,10.1021/ja400069s,105,6(a),225,Pb0.97Sr0.02Na0.01Se1,Pb0.97Sr0.02Na0.01Se1,837,38007,0.0016373,0.00021039,1.2488,1.0243,0.0000263109,0.0013110987
3503,10.1021/ja400069s,105,6(a),225,Pb0.97Sr0.02Na0.01Se1,Pb0.97Sr0.02Na0.01Se1,837.5,37923,0.0016387,0.00021058,1.2477,1.0255,0.0000263692,0.0013133766
3503,10.1021/ja400069s,105,6(a),225,Pb0.97Sr0.02Na0.01Se1,Pb0.97Sr0.02Na0.01Se1,838,37839,0.0016401,0.00021076,1.2466,1.0266,0.0000264278,0.0013156586
3503,10.1021/ja400069s,105,6(a),225,Pb0.97Sr0.02Na0.01Se1,Pb0.97Sr0.02Na0.01Se1,838.5,37756,0.0016415,0.00021095,1.2455,1.0278,0.0000264859,0.0013179446
3503,10.1021/ja400069s,105,6(a),225,Pb0.97Sr0.02Na0.01Se1,Pb0.97Sr0.02Na0.01Se1,839,37672,0.0016428,0.00021114,1.2444,1.0289,0.0000265449,0.0013201543
3503,10.1021/ja400069s,105,6(a),225,Pb0.97Sr0.02Na0.01Se1,Pb0.97Sr0.02Na0.01Se1,839.5,37588,0.0016442,0.00021133,1.2433,1.0301,0.0000266042,0.0013224483
3503,10.1021/ja400069s,105,6(a),225,Pb0.97Sr0.02Na0.01Se1,Pb0.97Sr0.02Na0.01Se1,840,37504,0.0016456,0.00021151,1.2423,1.0312,0.0000266638,0.0013246398
3503,10.1021/ja400069s,105,6(a),225,Pb0.97Sr0.02Na0.01Se1,Pb0.97Sr0.02Na0.01Se1,840.5,37421,0.001647,0.0002117,1.2412,1.0324,0.000026723,0.0013269417
3503,10.1021/ja400069s,105,6(a),225,Pb0.97Sr0.02Na0.01Se1,Pb0.97Sr0.02Na0.01Se1,841,37337,0.0016484,0.00021189,1.2401,1.0335,0.0000267831,0.0013292476
3503,10.1021/ja400069s,105,6(a),225,Pb0.97Sr0.02Na0.01Se1,Pb0.97Sr0.02Na0.01Se1,841.5,37253,0.0016498,0.00021208,1.239,1.0346,0.0000268435,0.0013315577
3503,10.1021/ja400069s,105,6(a),225,Pb0.97Sr0.02Na0.01Se1,Pb0.97Sr0.02Na0.01Se1,842,37170,0.0016512,0.00021227,1.2379,1.0358,0.0000269034,0.0013338719
3503,10.1021/ja400069s,105,6(a),225,Pb0.97Sr0.02Na0.01Se1,Pb0.97Sr0.02Na0.01Se1,842.5,37086,0.0016526,0.00021245,1.2368,1.0369,0.0000269644,0.0013361902
3503,10.1021/ja400069s,105,6(a),225,Pb0.97Sr0.02Na0.01Se1,Pb0.97Sr0.02Na0.01Se1,843,37003,0.001654,0.00021264,1.2358,1.0381,0.0000270248,0.0013384043
3503,10.1021/ja400069s,105,6(a),225,Pb0.97Sr0.02Na0.01Se1,Pb0.97Sr0.02Na0.01Se1,843.5,36920,0.0016554,0.00021283,1.2347,1.0392,0.0000270856,0.0013407305
3503,10.1021/ja400069s,105,6(a),225,Pb0.97Sr0.02Na0.01Se1,Pb0.97Sr0.02Na0.01Se1,844,36836,0.0016568,0.00021302,1.2336,1.0404,0.0000271474,0.001343061
3503,10.1021/ja400069s,105,6(a),225,Pb0.97Sr0.02Na0.01Se1,Pb0.97Sr0.02Na0.01Se1,844.5,36753,0.0016582,0.00021321,1.2325,1.0415,0.0000272087,0.0013453955
3503,10.1021/ja400069s,105,6(a),225,Pb0.97Sr0.02Na0.01Se1,Pb0.97Sr0.02Na0.01Se1,845,36670,0.0016596,0.0002134,1.2314,1.0427,0.0000272702,0.0013477343
3503,10.1021/ja400069s,105,6(a),225,Pb0.97Sr0.02Na0.01Se1,Pb0.97Sr0.02Na0.01Se1,845.5,36587,0.001661,0.00021359,1.2304,1.0438,0.0000273321,0.0013499675
3503,10.1021/ja400069s,105,6(a),225,Pb0.97Sr0.02Na0.01Se1,Pb0.97Sr0.02Na0.01Se1,846,36503,0.0016624,0.00021378,1.2293,1.0449,0.000027395,0.0013523143
3503,10.1021/ja400069s,105,6(a),225,Pb0.97Sr0.02Na0.01Se1,Pb0.97Sr0.02Na0.01Se1,846.5,36420,0.0016638,0.00021397,1.2282,1.0461,0.0000274574,0.0013546654
3503,10.1021/ja400069s,105,6(a),225,Pb0.97Sr0.02Na0.01Se1,Pb0.97Sr0.02Na0.01Se1,847,36337,0.0016652,0.00021417,1.2271,1.0472,0.0000275202,0.0013570206
3503,10.1021/ja400069s,105,6(a),225,Pb0.97Sr0.02Na0.01Se1,Pb0.97Sr0.02Na0.01Se1,847.5,36254,0.0016666,0.00021436,1.2261,1.0484,0.0000275832,0.0013592692
3503,10.1021/ja400069s,105,6(a),225,Pb0.97Sr0.02Na0.01Se1,Pb0.97Sr0.02Na0.01Se1,848,36171,0.001668,0.00021455,1.225,1.0495,0.0000276465,0.0013616327
3503,10.1021/ja400069s,105,6(a),225,Pb0.97Sr0.02Na0.01Se1,Pb0.97Sr0.02Na0.01Se1,848.5,36088,0.0016694,0.00021474,1.2239,1.0507,0.00002771,0.0013640003
3503,10.1021/ja400069s,105,6(a),225,Pb0.97Sr0.02Na0.01Se1,Pb0.97Sr0.02Na0.01Se1,849,36005,0.0016708,0.00021493,1.2228,1.0518,0.0000277739,0.0013663723
3503,10.1021/ja400069s,105,6(a),225,Pb0.97Sr0.02Na0.01Se1,Pb0.97Sr0.02Na0.01Se1,849.5,35922,0.0016722,0.00021513,1.2218,1.053,0.0000278381,0.0013686364
3503,10.1021/ja400069s,105,6(a),225,Pb0.97Sr0.02Na0.01Se1,Pb0.97Sr0.02Na0.01Se1,850,35839,0.0016736,0.00021532,1.2207,1.0541,0.0000279026,0.0013710166
3503,10.1021/ja400069s,105,6(a),225,Pb0.97Sr0.02Na0.01Se1,Pb0.97Sr0.02Na0.01Se1,850.5,35756,0.001675,0.00021551,1.2196,1.0552,0.0000279673,0.0013734011
3503,10.1021/ja400069s,105,6(a),225,Pb0.97Sr0.02Na0.01Se1,Pb0.97Sr0.02Na0.01Se1,851,35673,0.0016764,0.00021571,1.2186,1.0564,0.0000280324,0.001375677
3503,10.1021/ja400069s,105,6(a),225,Pb0.97Sr0.02Na0.01Se1,Pb0.97Sr0.02Na0.01Se1,851.5,35591,0.0016777,0.0002159,1.2175,1.0575,0.000028097,0.0013779877
3503,10.1021/ja400069s,105,6(a),225,Pb0.97Sr0.02Na0.01Se1,Pb0.97Sr0.02Na0.01Se1,852,35508,0.0016791,0.00021609,1.2164,1.0587,0.0000281627,0.0013803847
3503,10.1021/ja400069s,105,6(a),225,Pb0.97Sr0.02Na0.01Se1,Pb0.97Sr0.02Na0.01Se1,852.5,35425,0.0016805,0.00021629,1.2154,1.0598,0.0000282287,0.0013826724
3503,10.1021/ja400069s,105,6(a),225,Pb0.97Sr0.02Na0.01Se1,Pb0.97Sr0.02Na0.01Se1,853,35342,0.0016819,0.00021648,1.2143,1.061,0.0000282949,0.0013850778
3503,10.1021/ja400069s,105,6(a),225,Pb0.97Sr0.02Na0.01Se1,Pb0.97Sr0.02Na0.01Se1,853.5,35260,0.0016833,0.00021668,1.2132,1.0621,0.0000283607,0.0013874876
3503,10.1021/ja400069s,105,6(a),225,Pb0.97Sr0.02Na0.01Se1,Pb0.97Sr0.02Na0.01Se1,854,35177,0.0016847,0.00021687,1.2122,1.0632,0.0000284277,0.0013897872
3503,10.1021/ja400069s,105,6(a),225,Pb0.97Sr0.02Na0.01Se1,Pb0.97Sr0.02Na0.01Se1,854.5,35094,0.0016861,0.00021707,1.2111,1.0644,0.0000284949,0.0013922054
3503,10.1021/ja400069s,105,6(a),225,Pb0.97Sr0.02Na0.01Se1,Pb0.97Sr0.02Na0.01Se1,855,35012,0.0016875,0.00021727,1.21,1.0655,0.0000285616,0.0013946281
3503,10.1021/ja400069s,105,6(a),225,Pb0.97Sr0.02Na0.01Se1,Pb0.97Sr0.02Na0.01Se1,855.5,34929,0.0016889,0.00021746,1.209,1.0667,0.0000286295,0.0013969396
3503,10.1021/ja400069s,105,6(a),225,Pb0.97Sr0.02Na0.01Se1,Pb0.97Sr0.02Na0.01Se1,856,34846,0.0016903,0.00021766,1.2079,1.0678,0.0000286977,0.0013993708
