Repository: RamyaGuru/STD2_EffMass

# STD2_EffMass
Effective mass modeling of StarryData2 data

File: csvfiles/highperformancetellerium10.1021ja400069s.csv (part 47 of 61)
sid,DOI,figureid,fignum,sampleid,samplename,composition,Temperature,Electrical conductivity,Power factor,Seebeck coefficient,Thermal conductivity,ZT,Electrical resistivity,Figure of merit Z
3503,10.1021/ja400069s,105,6(a),225,Pb0.97Sr0.02Na0.01Se1,Pb0.97Sr0.02Na0.01Se1,856.5,34764,0.0016917,0.00021786,1.2068,1.069,0.0000287654,0.0014018064
3503,10.1021/ja400069s,105,6(a),225,Pb0.97Sr0.02Na0.01Se1,Pb0.97Sr0.02Na0.01Se1,857,34681,0.0016931,0.00021806,1.2058,1.0701,0.0000288342,0.00140413
3503,10.1021/ja400069s,105,6(a),225,Pb0.97Sr0.02Na0.01Se1,Pb0.97Sr0.02Na0.01Se1,857.5,34599,0.0016945,0.00021825,1.2047,1.0713,0.0000289026,0.0014065743
3503,10.1021/ja400069s,105,6(a),225,Pb0.97Sr0.02Na0.01Se1,Pb0.97Sr0.02Na0.01Se1,858,34516,0.0016959,0.00021845,1.2036,1.0724,0.0000289721,0.0014090229
3503,10.1021/ja400069s,105,6(a),225,Pb0.97Sr0.02Na0.01Se1,Pb0.97Sr0.02Na0.01Se1,858.5,34434,0.0016973,0.00021865,1.2026,1.0735,0.0000290411,0.0014113587
3503,10.1021/ja400069s,105,6(a),225,Pb0.97Sr0.02Na0.01Se1,Pb0.97Sr0.02Na0.01Se1,859,34351,0.0016987,0.00021885,1.2015,1.0747,0.0000291112,0.0014138161
3503,10.1021/ja400069s,105,6(a),225,Pb0.97Sr0.02Na0.01Se1,Pb0.97Sr0.02Na0.01Se1,859.5,34269,0.0017001,0.00021905,1.2005,1.0758,0.0000291809,0.0014161599
3503,10.1021/ja400069s,105,6(a),225,Pb0.97Sr0.02Na0.01Se1,Pb0.97Sr0.02Na0.01Se1,860,34186,0.0017015,0.00021925,1.1994,1.077,0.0000292517,0.001418626
3503,10.1021/ja400069s,105,6(a),225,Pb0.97Sr0.02Na0.01Se1,Pb0.97Sr0.02Na0.01Se1,860.5,34104,0.0017029,0.00021945,1.1983,1.0781,0.0000293221,0.0014210966
3503,10.1021/ja400069s,105,6(a),225,Pb0.97Sr0.02Na0.01Se1,Pb0.97Sr0.02Na0.01Se1,861,34021,0.0017043,0.00021966,1.1973,1.0793,0.0000293936,0.0014234528
3503,10.1021/ja400069s,105,6(a),225,Pb0.97Sr0.02Na0.01Se1,Pb0.97Sr0.02Na0.01Se1,861.5,33939,0.0017057,0.00021986,1.1962,1.0804,0.0000294646,0.0014259321
3503,10.1021/ja400069s,105,6(a),225,Pb0.97Sr0.02Na0.01Se1,Pb0.97Sr0.02Na0.01Se1,862,33857,0.0017071,0.00022006,1.1952,1.0816,0.000029536,0.0014282965
3503,10.1021/ja400069s,105,6(a),225,Pb0.97Sr0.02Na0.01Se1,Pb0.97Sr0.02Na0.01Se1,862.5,33774,0.0017085,0.00022026,1.1941,1.0827,0.0000296086,0.0014307847
3503,10.1021/ja400069s,105,6(a),225,Pb0.97Sr0.02Na0.01Se1,Pb0.97Sr0.02Na0.01Se1,863,33692,0.0017099,0.00022047,1.1931,1.0838,0.0000296806,0.0014331573
3503,10.1021/ja400069s,105,6(a),225,Pb0.97Sr0.02Na0.01Se1,Pb0.97Sr0.02Na0.01Se1,863.5,33609,0.0017113,0.00022067,1.192,1.085,0.0000297539,0.0014356544
3503,10.1021/ja400069s,105,6(a),225,Pb0.97Sr0.02Na0.01Se1,Pb0.97Sr0.02Na0.01Se1,864,33527,0.0017127,0.00022087,1.1909,1.0861,0.0000298267,0.001438156
3503,10.1021/ja400069s,105,6(a),225,Pb0.97Sr0.02Na0.01Se1,Pb0.97Sr0.02Na0.01Se1,864.5,33445,0.001714,0.00022108,1.1899,1.0873,0.0000298998,0.0014404572
3503,10.1021/ja400069s,105,6(a),225,Pb0.97Sr0.02Na0.01Se1,Pb0.97Sr0.02Na0.01Se1,865,33362,0.0017154,0.00022128,1.1888,1.0884,0.0000299742,0.0014429677
3503,10.1021/ja400069s,105,6(a),225,Pb0.97Sr0.02Na0.01Se1,Pb0.97Sr0.02Na0.01Se1,865.5,33280,0.0017168,0.00022149,1.1878,1.0896,0.0000300481,0.0014453612
3503,10.1021/ja400069s,105,6(a),225,Pb0.97Sr0.02Na0.01Se1,Pb0.97Sr0.02Na0.01Se1,866,33197,0.0017182,0.00022169,1.1867,1.0907,0.0000301232,0.0014478807
3503,10.1021/ja400069s,105,6(a),225,Pb0.97Sr0.02Na0.01Se1,Pb0.97Sr0.02Na0.01Se1,866.5,33115,0.0017196,0.0002219,1.1857,1.0919,0.0000301978,0.0014502825
3503,10.1021/ja400069s,105,6(a),225,Pb0.97Sr0.02Na0.01Se1,Pb0.97Sr0.02Na0.01Se1,867,33033,0.001721,0.00022211,1.1846,1.093,0.0000302728,0.0014528111
3503,10.1021/ja400069s,105,6(a),225,Pb0.97Sr0.02Na0.01Se1,Pb0.97Sr0.02Na0.01Se1,867.5,32950,0.0017224,0.00022232,1.1836,1.0941,0.000030349,0.0014552214
3503,10.1021/ja400069s,105,6(a),225,Pb0.97Sr0.02Na0.01Se1,Pb0.97Sr0.02Na0.01Se1,868,32868,0.0017238,0.00022252,1.1825,1.0953,0.0000304247,0.001457759
3503,10.1021/ja400069s,105,6(a),225,Pb0.97Sr0.02Na0.01Se1,Pb0.97Sr0.02Na0.01Se1,868.5,32786,0.0017252,0.00022273,1.1815,1.0964,0.0000305008,0.0014601777
3503,10.1021/ja400069s,105,6(a),225,Pb0.97Sr0.02Na0.01Se1,Pb0.97Sr0.02Na0.01Se1,869,32703,0.0017266,0.00022294,1.1804,1.0976,0.0000305782,0.0014627245
3503,10.1021/ja400069s,105,6(a),225,Pb0.97Sr0.02Na0.01Se1,Pb0.97Sr0.02Na0.01Se1,869.5,32621,0.001728,0.00022315,1.1794,1.0987,0.0000306551,0.0014651518
3503,10.1021/ja400069s,105,6(a),225,Pb0.97Sr0.02Na0.01Se1,Pb0.97Sr0.02Na0.01Se1,870,32538,0.0017294,0.00022336,1.1783,1.0999,0.0000307333,0.0014677077
3503,10.1021/ja400069s,105,6(a),225,Pb0.97Sr0.02Na0.01Se1,Pb0.97Sr0.02Na0.01Se1,870.5,32456,0.0017308,0.00022357,1.1773,1.101,0.0000308109,0.0014701435
3503,10.1021/ja400069s,105,6(a),225,Pb0.97Sr0.02Na0.01Se1,Pb0.97Sr0.02Na0.01Se1,871,32374,0.0017322,0.00022378,1.1762,1.1021,0.000030889,0.0014727087
3503,10.1021/ja400069s,105,6(a),225,Pb0.97Sr0.02Na0.01Se1,Pb0.97Sr0.02Na0.01Se1,871.5,32291,0.0017336,0.000224,1.1752,1.1033,0.0000309684,0.0014751532
3503,10.1021/ja400069s,105,6(a),225,Pb0.97Sr0.02Na0.01Se1,Pb0.97Sr0.02Na0.01Se1,872,32209,0.001735,0.00022421,1.1741,1.1044,0.0000310472,0.0014777276
3503,10.1021/ja400069s,105,6(a),225,Pb0.97Sr0.02Na0.01Se1,Pb0.97Sr0.02Na0.01Se1,872.5,32126,0.0017364,0.00022442,1.1731,1.1056,0.0000311274,0.0014801807
3503,10.1021/ja400069s,105,6(a),225,Pb0.97Sr0.02Na0.01Se1,Pb0.97Sr0.02Na0.01Se1,873,32044,0.0017378,0.00022463,1.1721,1.1067,0.0000312071,0.001482638
3503,10.1021/ja400069s,105,6(a),225,Pb0.97Sr0.02Na0.01Se1,Pb0.97Sr0.02Na0.01Se1,873.5,31961,0.0017392,0.00022485,1.171,1.1079,0.0000312881,0.0014852263
3503,10.1021/ja400069s,105,6(a),225,Pb0.97Sr0.02Na0.01Se1,Pb0.97Sr0.02Na0.01Se1,874,31879,0.0017406,0.00022506,1.17,1.109,0.0000313686,0.0014876923
3503,10.1021/ja400069s,105,6(a),225,Pb0.97Sr0.02Na0.01Se1,Pb0.97Sr0.02Na0.01Se1,874.5,31796,0.001742,0.00022528,1.1689,1.1102,0.0000314505,0.00149029
3503,10.1021/ja400069s,105,6(a),225,Pb0.97Sr0.02Na0.01Se1,Pb0.97Sr0.02Na0.01Se1,875,31714,0.0017434,0.0002255,1.1679,1.1113,0.0000315318,0.0014927648
3503,10.1021/ja400069s,105,6(a),225,Pb0.97Sr0.02Na0.01Se1,Pb0.97Sr0.02Na0.01Se1,875.5,31631,0.0017448,0.00022571,1.1668,1.1124,0.0000316146,0.001495372
3503,10.1021/ja400069s,105,6(a),225,Pb0.97Sr0.02Na0.01Se1,Pb0.97Sr0.02Na0.01Se1,876,31549,0.0017462,0.00022593,1.1658,1.1136,0.0000316967,0.0014978555
3503,10.1021/ja400069s,105,6(a),225,Pb0.97Sr0.02Na0.01Se1,Pb0.97Sr0.02Na0.01Se1,876.5,31466,0.0017476,0.00022615,1.1648,1.1147,0.0000317803,0.0015003434
3503,10.1021/ja400069s,105,6(a),225,Pb0.97Sr0.02Na0.01Se1,Pb0.97Sr0.02Na0.01Se1,877,31384,0.0017489,0.00022637,1.1637,1.1159,0.0000318634,0.0015028787
3503,10.1021/ja400069s,105,6(a),225,Pb0.97Sr0.02Na0.01Se1,Pb0.97Sr0.02Na0.01Se1,877.5,31301,0.0017503,0.00022659,1.1627,1.117,0.0000319479,0.0015053754
3503,10.1021/ja400069s,105,6(a),225,Pb0.97Sr0.02Na0.01Se1,Pb0.97Sr0.02Na0.01Se1,878,31218,0.0017517,0.00022681,1.1616,1.1182,0.0000320328,0.0015080062
3503,10.1021/ja400069s,105,6(a),225,Pb0.97Sr0.02Na0.01Se1,Pb0.97Sr0.02Na0.01Se1,878.5,31136,0.0017531,0.00022703,1.1606,1.1193,0.0000321172,0.0015105118
3503,10.1021/ja400069s,105,6(a),225,Pb0.97Sr0.02Na0.01Se1,Pb0.97Sr0.02Na0.01Se1,879,31053,0.0017545,0.00022725,1.1596,1.1205,0.000032203,0.0015130217
3503,10.1021/ja400069s,105,6(a),225,Pb0.97Sr0.02Na0.01Se1,Pb0.97Sr0.02Na0.01Se1,879.5,30970,0.0017559,0.00022747,1.1585,1.1216,0.0000322893,0.0015156668
3503,10.1021/ja400069s,105,6(a),225,Pb0.97Sr0.02Na0.01Se1,Pb0.97Sr0.02Na0.01Se1,880,30887,0.0017573,0.00022769,1.1575,1.1227,0.0000323761,0.0015181857
3503,10.1021/ja400069s,105,6(a),225,Pb0.97Sr0.02Na0.01Se1,Pb0.97Sr0.02Na0.01Se1,880.5,30805,0.0017587,0.00022791,1.1564,1.1239,0.0000324623,0.0015208405
3503,10.1021/ja400069s,105,6(a),225,Pb0.97Sr0.02Na0.01Se1,Pb0.97Sr0.02Na0.01Se1,881,30722,0.0017601,0.00022814,1.1554,1.125,0.00003255,0.0015233685
3503,10.1021/ja400069s,105,6(a),225,Pb0.97Sr0.02Na0.01Se1,Pb0.97Sr0.02Na0.01Se1,881.5,30639,0.0017615,0.00022836,1.1544,1.1262,0.0000326381,0.0015259009
3503,10.1021/ja400069s,105,6(a),225,Pb0.97Sr0.02Na0.01Se1,Pb0.97Sr0.02Na0.01Se1,882,30556,0.0017629,0.00022859,1.1533,1.1273,0.0000327268,0.0015285702
3503,10.1021/ja400069s,105,6(a),225,Pb0.97Sr0.02Na0.01Se1,Pb0.97Sr0.02Na0.01Se1,882.5,30473,0.0017643,0.00022881,1.1523,1.1285,0.0000328159,0.0015311117
3503,10.1021/ja400069s,105,6(a),225,Pb0.97Sr0.02Na0.01Se1,Pb0.97Sr0.02Na0.01Se1,883,30390,0.0017657,0.00022904,1.1513,1.1296,0.0000329056,0.0015336576
3503,10.1021/ja400069s,105,6(a),225,Pb0.97Sr0.02Na0.01Se1,Pb0.97Sr0.02Na0.01Se1,883.5,30308,0.0017671,0.00022927,1.1502,1.1308,0.0000329946,0.0015363415
3503,10.1021/ja400069s,105,6(a),225,Pb0.97Sr0.02Na0.01Se1,Pb0.97Sr0.02Na0.01Se1,884,30225,0.0017685,0.0002295,1.1492,1.1319,0.0000330852,0.0015388966
3503,10.1021/ja400069s,105,6(a),225,Pb0.97Sr0.02Na0.01Se1,Pb0.97Sr0.02Na0.01Se1,884.5,30142,0.0017699,0.00022973,1.1482,1.133,0.0000331763,0.0015414562
3503,10.1021/ja400069s,105,6(a),225,Pb0.97Sr0.02Na0.01Se1,Pb0.97Sr0.02Na0.01Se1,885,30058,0.0017713,0.00022996,1.1471,1.1342,0.000033269,0.0015441548
3503,10.1021/ja400069s,105,6(a),225,Pb0.97Sr0.02Na0.01Se1,Pb0.97Sr0.02Na0.01Se1,885.5,29975,0.0017727,0.00023019,1.1461,1.1353,0.0000333611,0.0015467237
3503,10.1021/ja400069s,105,6(a),225,Pb0.97Sr0.02Na0.01Se1,Pb0.97Sr0.02Na0.01Se1,886,29892,0.0017741,0.00023042,1.1451,1.1365,0.0000334538,0.001549297
3503,10.1021/ja400069s,105,6(a),225,Pb0.97Sr0.02Na0.01Se1,Pb0.97Sr0.02Na0.01Se1,886.5,29809,0.0017755,0.00023065,1.144,1.1376,0.0000335469,0.0015520105
3503,10.1021/ja400069s,105,6(a),225,Pb0.97Sr0.02Na0.01Se1,Pb0.97Sr0.02Na0.01Se1,887,29726,0.0017769,0.00023088,1.143,1.1388,0.0000336406,0.0015545932
3503,10.1021/ja400069s,105,6(a),225,Pb0.97Sr0.02Na0.01Se1,Pb0.97Sr0.02Na0.01Se1,887.5,29643,0.0017783,0.00023112,1.142,1.1399,0.0000337348,0.0015571804
3503,10.1021/ja400069s,105,6(a),225,Pb0.97Sr0.02Na0.01Se1,Pb0.97Sr0.02Na0.01Se1,888,29559,0.0017797,0.00023135,1.141,1.141,0.0000338306,0.0015597721
3503,10.1021/ja400069s,105,6(a),225,Pb0.97Sr0.02Na0.01Se1,Pb0.97Sr0.02Na0.01Se1,888.5,29476,0.0017811,0.00023159,1.1399,1.1422,0.0000339259,0.0015625055
3503,10.1021/ja400069s,105,6(a),225,Pb0.97Sr0.02Na0.01Se1,Pb0.97Sr0.02Na0.01Se1,889,29393,0.0017825,0.00023182,1.1389,1.1433,0.0000340217,0.0015651067
3503,10.1021/ja400069s,105,6(a),225,Pb0.97Sr0.02Na0.01Se1,Pb0.97Sr0.02Na0.01Se1,889.5,29309,0.0017839,0.00023206,1.1379,1.1445,0.0000341192,0.0015677125
3503,10.1021/ja400069s,105,6(a),225,Pb0.97Sr0.02Na0.01Se1,Pb0.97Sr0.02Na0.01Se1,890,29226,0.0017852,0.0002323,1.1369,1.1456,0.0000342161,0.0015702348
3503,10.1021/ja400069s,105,6(a),225,Pb0.97Sr0.02Na0.01Se1,Pb0.97Sr0.02Na0.01Se1,890.5,29142,0.0017866,0.00023253,1.1358,1.1468,0.0000343147,0.0015729882
3503,10.1021/ja400069s,105,6(a),225,Pb0.97Sr0.02Na0.01Se1,Pb0.97Sr0.02Na0.01Se1,891,29059,0.001788,0.00023277,1.1348,1.1479,0.0000344127,0.001575608
3503,10.1021/ja400069s,105,6(a),225,Pb0.97Sr0.02Na0.01Se1,Pb0.97Sr0.02Na0.01Se1,891.5,28975,0.0017894,0.00023301,1.1338,1.1491,0.0000345125,0.0015782325
3503,10.1021/ja400069s,105,6(a),225,Pb0.97Sr0.02Na0.01Se1,Pb0.97Sr0.02Na0.01Se1,892,28891,0.0017908,0.00023326,1.1328,1.1502,0.0000346129,0.0015808616
3503,10.1021/ja400069s,105,6(a),225,Pb0.97Sr0.02Na0.01Se1,Pb0.97Sr0.02Na0.01Se1,892.5,28808,0.0017922,0.0002335,1.1317,1.1513,0.0000347126,0.0015836352
3503,10.1021/ja400069s,105,6(a),225,Pb0.97Sr0.02Na0.01Se1,Pb0.97Sr0.02Na0.01Se1,893,28724,0.0017936,0.00023374,1.1307,1.1525,0.0000348141,0.001586274
3503,10.1021/ja400069s,105,6(a),225,Pb0.97Sr0.02Na0.01Se1,Pb0.97Sr0.02Na0.01Se1,893.5,28640,0.001795,0.00023398,1.1297,1.1536,0.0000349162,0.0015889174
3503,10.1021/ja400069s,105,6(a),225,Pb0.97Sr0.02Na0.01Se1,Pb0.97Sr0.02Na0.01Se1,894,28556,0.0017964,0.00023423,1.1287,1.1548,0.0000350189,0.0015915655
3503,10.1021/ja400069s,105,6(a),225,Pb0.97Sr0.02Na0.01Se1,Pb0.97Sr0.02Na0.01Se1,894.5,28472,0.0017978,0.00023447,1.1276,1.1559,0.0000351222,0.0015943597
3503,10.1021/ja400069s,105,6(a),225,Pb0.97Sr0.02Na0.01Se1,Pb0.97Sr0.02Na0.01Se1,895,28388,0.0017992,0.00023472,1.1266,1.1571,0.0000352262,0.0015970176
3503,10.1021/ja400069s,105,6(a),225,Pb0.97Sr0.02Na0.01Se1,Pb0.97Sr0.02Na0.01Se1,895.5,28304,0.0018006,0.00023497,1.1256,1.1582,0.0000353307,0.0015996802
3503,10.1021/ja400069s,105,6(a),225,Pb0.97Sr0.02Na0.01Se1,Pb0.97Sr0.02Na0.01Se1,896,28220,0.001802,0.00023522,1.1246,1.1594,0.0000354359,0.0016023475
3503,10.1021/ja400069s,105,6(a),225,Pb0.97Sr0.02Na0.01Se1,Pb0.97Sr0.02Na0.01Se1,896.5,28136,0.0018034,0.00023546,1.1236,1.1605,0.0000355417,0.0016050196
3503,10.1021/ja400069s,105,6(a),225,Pb0.97Sr0.02Na0.01Se1,Pb0.97Sr0.02Na0.01Se1,897,28052,0.0018048,0.00023571,1.1225,1.1616,0.0000356481,0.0016078396
3503,10.1021/ja400069s,105,6(a),225,Pb0.97Sr0.02Na0.01Se1,Pb0.97Sr0.02Na0.01Se1,897.5,27967,0.0018062,0.00023597,1.1215,1.1628,0.0000357564,0.0016105216
3503,10.1021/ja400069s,105,6(a),225,Pb0.97Sr0.02Na0.01Se1,Pb0.97Sr0.02Na0.01Se1,898,27883,0.0018076,0.00023622,1.1205,1.1639,0.0000358641,0.0016132084
3503,10.1021/ja400069s,105,6(a),225,Pb0.97Sr0.02Na0.01Se1,Pb0.97Sr0.02Na0.01Se1,898.5,27798,0.001809,0.00023647,1.1195,1.1651,0.0000359738,0.0016159
3503,10.1021/ja400069s,105,6(a),225,Pb0.97Sr0.02Na0.01Se1,Pb0.97Sr0.02Na0.01Se1,899,27714,0.0018104,0.00023672,1.1185,1.1662,0.0000360828,0.0016185963
3503,10.1021/ja400069s,105,6(a),225,Pb0.97Sr0.02Na0.01Se1,Pb0.97Sr0.02Na0.01Se1,899.5,27629,0.0018118,0.00023698,1.1175,1.1674,0.0000361939,0.0016212975
3503,10.1021/ja400069s,105,6(a),225,Pb0.97Sr0.02Na0.01Se1,Pb0.97Sr0.02Na0.01Se1,900,27545,0.0018132,0.00023723,1.1164,1.1685,0.0000363042,0.0016241491
3503,10.1021/ja400069s,105,6(a),225,Pb0.97Sr0.02Na0.01Se1,Pb0.97Sr0.02Na0.01Se1,900.5,27460,0.0018146,0.00023749,1.1154,1.1697,0.0000364166,0.0016268603
3503,10.1021/ja400069s,105,6(a),225,Pb0.97Sr0.02Na0.01Se1,Pb0.97Sr0.02Na0.01Se1,901,27375,0.001816,0.00023775,1.1144,1.1708,0.0000365297,0.0016295765
3503,10.1021/ja400069s,105,6(a),225,Pb0.97Sr0.02Na0.01Se1,Pb0.97Sr0.02Na0.01Se1,901.5,27290,0.0018174,0.00023801,1.1134,1.1719,0.0000366435,0.0016322975
3503,10.1021/ja400069s,105,6(a),225,Pb0.97Sr0.02Na0.01Se1,Pb0.97Sr0.02Na0.01Se1,902,27205,0.0018188,0.00023827,1.1124,1.1731,0.0000367579,0.0016350234
3503,10.1021/ja400069s,105,6(a),225,Pb0.97Sr0.02Na0.01Se1,Pb0.97Sr0.02Na0.01Se1,902.5,27120,0.0018202,0.00023853,1.1114,1.1742,0.0000368732,0.0016377542
3503,10.1021/ja400069s,105,6(a),225,Pb0.97Sr0.02Na0.01Se1,Pb0.97Sr0.02Na0.01Se1,903,27035,0.0018215,0.00023879,1.1104,1.1754,0.0000369891,0.0016403999
3503,10.1021/ja400069s,105,6(a),225,Pb0.97Sr0.02Na0.01Se1,Pb0.97Sr0.02Na0.01Se1,903.5,26950,0.0018229,0.00023905,1.1093,1.1765,0.0000371058,0.0016432886
3503,10.1021/ja400069s,105,6(a),225,Pb0.97Sr0.02Na0.01Se1,Pb0.97Sr0.02Na0.01Se1,904,26865,0.0018243,0.00023932,1.1083,1.1777,0.0000372232,0.0016460345
3503,10.1021/ja400069s,105,6(a),225,Pb0.97Sr0.02Na0.01Se1,Pb0.97Sr0.02Na0.01Se1,904.5,26780,0.0018257,0.00023958,1.1073,1.1788,0.0000373413,0.0016487853
3503,10.1021/ja400069s,105,6(a),225,Pb0.97Sr0.02Na0.01Se1,Pb0.97Sr0.02Na0.01Se1,905,26694,0.0018271,0.00023985,1.1063,1.1799,0.0000374616,0.0016515412
3503,10.1021/ja400069s,105,6(a),225,Pb0.97Sr0.02Na0.01Se1,Pb0.97Sr0.02Na0.01Se1,905.5,26609,0.0018285,0.00024012,1.1053,1.1811,0.0000375813,0.001654302
3503,10.1021/ja400069s,105,6(a),225,Pb0.97Sr0.02Na0.01Se1,Pb0.97Sr0.02Na0.01Se1,906,26523,0.0018299,0.00024038,1.1043,1.1822,0.0000377031,0.0016570678
3503,10.1021/ja400069s,105,6(a),225,Pb0.97Sr0.02Na0.01Se1,Pb0.97Sr0.02Na0.01Se1,906.5,26437,0.0018313,0.00024065,1.1033,1.1834,0.0000378258,0.0016598387
3503,10.1021/ja400069s,105,6(a),225,Pb0.97Sr0.02Na0.01Se1,Pb0.97Sr0.02Na0.01Se1,907,26352,0.0018327,0.00024092,1.1023,1.1845,0.0000379478,0.0016626145
3503,10.1021/ja400069s,105,6(a),225,Pb0.97Sr0.02Na0.01Se1,Pb0.97Sr0.02Na0.01Se1,907.5,26266,0.0018341,0.00024119,1.1013,1.1857,0.000038072,0.0016653954
3503,10.1021/ja400069s,105,6(a),225,Pb0.97Sr0.02Na0.01Se1,Pb0.97Sr0.02Na0.01Se1,908,26180,0.0018355,0.00024147,1.1003,1.1868,0.0000381971,0.0016681814
3503,10.1021/ja400069s,105,6(a),225,Pb0.97Sr0.02Na0.01Se1,Pb0.97Sr0.02Na0.01Se1,908.5,26094,0.0018369,0.00024174,1.0993,1.188,0.000038323,0.0016709724
3503,10.1021/ja400069s,31,7(b),225,Pb0.97Sr0.02Na0.01Se1,Pb0.97Sr0.02Na0.01Se1,909,,0.0018383,,1.0983,1.1891,,0.0016737686
3503,10.1021/ja400069s,4875,7(a),225,Pb0.97Sr0.02Na0.01Se1,Pb0.97Sr0.02Na0.01Se1,909.5,,0.0018397,,,1.1902,,
3503,10.1021/ja400069s,4876,16,225,Pb0.97Sr0.02Na0.01Se1,Pb0.97Sr0.02Na0.01Se1,910,,,,,1.1914,,
3503,10.1021/ja400069s,105,6(a),414,Pb0.96Sr0.03Na0.01Se1,Pb0.96Sr0.03Na0.01Se1,299.5,,,0.000025248,,,,
3503,10.1021/ja400069s,105,6(a),414,Pb0.96Sr0.03Na0.01Se1,Pb0.96Sr0.03Na0.01Se1,300,,,0.000025316,,,,
3503,10.1021/ja400069s,105,6(a),414,Pb0.96Sr0.03Na0.01Se1,Pb0.96Sr0.03Na0.01Se1,300.5,,,0.000025384,3.4115,,,
3503,10.1021/ja400069s,105,6(a),414,Pb0.96Sr0.03Na0.01Se1,Pb0.96Sr0.03Na0.01Se1,301,279530,0.00028118,0.000025452,3.4086,0.02483,0.0000035774,0.0000824913
3503,10.1021/ja400069s,105,6(a),414,Pb0.96Sr0.03Na0.01Se1,Pb0.96Sr0.03Na0.01Se1,301.5,279080,0.00028219,0.00002552,3.4057,0.024982,0.0000035832,0.0000828581
3503,10.1021/ja400069s,105,6(a),414,Pb0.96Sr0.03Na0.01Se1,Pb0.96Sr0.03Na0.01Se1,302,278630,0.0002832,0.000025588,3.4028,0.025134,0.000003589,0.0000832256
3503,10.1021/ja400069s,105,6(a),414,Pb0.96Sr0.03Na0.01Se1,Pb0.96Sr0.03Na0.01Se1,302.5,278170,0.0002842,0.000025657,3.3999,0.025286,0.0000035949,0.0000835907
3503,10.1021/ja400069s,105,6(a),414,Pb0.96Sr0.03Na0.01Se1,Pb0.96Sr0.03Na0.01Se1,303,277720,0.00028521,0.000025726,3.397,0.02544,0.0000036007,0.0000839594
3503,10.1021/ja400069s,105,6(a),414,Pb0.96Sr0.03Na0.01Se1,Pb0.96Sr0.03Na0.01Se1,303.5,277270,0.00028621,0.000025795,3.3941,0.025593,0.0000036066,0.0000843257
3503,10.1021/ja400069s,105,6(a),414,Pb0.96Sr0.03Na0.01Se1,Pb0.96Sr0.03Na0.01Se1,304,276820,0.00028722,0.000025864,3.3911,0.025748,0.0000036125,0.0000846982
3503,10.1021/ja400069s,105,6(a),414,Pb0.96Sr0.03Na0.01Se1,Pb0.96Sr0.03Na0.01Se1,304.5,276360,0.00028823,0.000025934,3.3882,-0.074115,0.0000036185,0.0000850688
3503,10.1021/ja400069s,105,6(a),414,Pb0.96Sr0.03Na0.01Se1,Pb0.96Sr0.03Na0.01Se1,305,275910,0.00028923,0.000026004,3.3853,-0.073231,0.0000036244,0.000085437
3503,10.1021/ja400069s,105,6(a),414,Pb0.96Sr0.03Na0.01Se1,Pb0.96Sr0.03Na0.01Se1,305.5,275460,0.00029024,0.000026074,3.3824,-0.072348,0.0000036303,0.0000858089
3503,10.1021/ja400069s,105,6(a),414,Pb0.96Sr0.03Na0.01Se1,Pb0.96Sr0.03Na0.01Se1,306,275010,0.00029124,0.000026144,3.3794,-0.071464,0.0000036362,0.000086181
3503,10.1021/ja400069s,105,6(a),414,Pb0.96Sr0.03Na0.01Se1,Pb0.96Sr0.03Na0.01Se1,306.5,274560,0.00029225,0.000026215,3.3765,-0.07058,0.0000036422,0.0000865541
3503,10.1021/ja400069s,105,6(a),414,Pb0.96Sr0.03Na0.01Se1,Pb0.96Sr0.03Na0.01Se1,307,274110,0.00029326,0.000026285,3.3736,-0.069696,0.0000036482,0.0000869279
3503,10.1021/ja400069s,105,6(a),414,Pb0.96Sr0.03Na0.01Se1,Pb0.96Sr0.03Na0.01Se1,307.5,273670,0.00029426,0.000026356,3.3706,-0.068812,0.000003654,0.000087302
3503,10.1021/ja400069s,105,6(a),414,Pb0.96Sr0.03Na0.01Se1,Pb0.96Sr0.03Na0.01Se1,308,273220,0.00029527,0.000026427,3.3677,-0.067929,0.0000036601,0.000087677
3503,10.1021/ja400069s,105,6(a),414,Pb0.96Sr0.03Na0.01Se1,Pb0.96Sr0.03Na0.01Se1,308.5,272770,0.00029627,0.000026499,3.3647,-0.067045,0.0000036661,0.0000880524
3503,10.1021/ja400069s,105,6(a),414,Pb0.96Sr0.03Na0.01Se1,Pb0.96Sr0.03Na0.01Se1,309,272320,0.00029728,0.00002657,3.3618,-0.066161,0.0000036722,0.0000884288
3503,10.1021/ja400069s,105,6(a),414,Pb0.96Sr0.03Na0.01Se1,Pb0.96Sr0.03Na0.01Se1,309.5,271880,0.00029828,0.000026642,3.3588,-0.065277,0.0000036781,0.0000888055
3503,10.1021/ja400069s,105,6(a),414,Pb0.96Sr0.03Na0.01Se1,Pb0.96Sr0.03Na0.01Se1,310,271430,0.00029929,0.000026714,3.3559,-0.064393,0.0000036842,0.0000891832
3503,10.1021/ja400069s,105,6(a),414,Pb0.96Sr0.03Na0.01Se1,Pb0.96Sr0.03Na0.01Se1,310.5,270980,0.0003003,0.000026787,3.3529,-0.06351,0.0000036903,0.0000895643
3503,10.1021/ja400069s,105,6(a),414,Pb0.96Sr0.03Na0.01Se1,Pb0.96Sr0.03Na0.01Se1,311,270540,0.0003013,0.000026859,3.35,-0.062626,0.0000036963,0.0000899403
3503,10.1021/ja400069s,105,6(a),414,Pb0.96Sr0.03Na0.01Se1,Pb0.96Sr0.03Na0.01Se1,311.5,270090,0.00030231,0.000026932,3.347,-0.061742,0.0000037025,0.0000903227
3503,10.1021/ja400069s,105,6(a),414,Pb0.96Sr0.03Na0.01Se1,Pb0.96Sr0.03Na0.01Se1,312,269650,0.00030331,0.000027005,3.3441,-0.060858,0.0000037085,0.0000907
3503,10.1021/ja400069s,105,6(a),414,Pb0.96Sr0.03Na0.01Se1,Pb0.96Sr0.03Na0.01Se1,312.5,269200,0.00030432,0.000027078,3.3411,-0.059974,0.0000037147,0.0000910838
3503,10.1021/ja400069s,105,6(a),414,Pb0.96Sr0.03Na0.01Se1,Pb0.96Sr0.03Na0.01Se1,313,268760,0.00030533,0.000027152,3.3381,-0.059091,0.0000037208,0.0000914682
3503,10.1021/ja400069s,105,6(a),414,Pb0.96Sr0.03Na0.01Se1,Pb0.96Sr0.03Na0.01Se1,313.5,268320,0.00030633,0.000027225,3.3352,-0.058207,0.0000037269,0.0000918476
3503,10.1021/ja400069s,105,6(a),414,Pb0.96Sr0.03Na0.01Se1,Pb0.96Sr0.03Na0.01Se1,314,267880,0.00030734,0.000027299,3.3322,-0.057323,0.000003733,0.0000922334
3503,10.1021/ja400069s,105,6(a),414,Pb0.96Sr0.03Na0.01Se1,Pb0.96Sr0.03Na0.01Se1,314.5,267430,0.00030834,0.000027373,3.3292,-0.056439,0.0000037393,0.0000926168
3503,10.1021/ja400069s,105,6(a),414,Pb0.96Sr0.03Na0.01Se1,Pb0.96Sr0.03Na0.01Se1,315,266990,0.00030935,0.000027448,3.3263,-0.055556,0.0000037455,0.0000930012
3503,10.1021/ja400069s,105,6(a),414,Pb0.96Sr0.03Na0.01Se1,Pb0.96Sr0.03Na0.01Se1,315.5,266550,0.00031036,0.000027522,3.3233,-0.054672,0.0000037516,0.0000933891
3503,10.1021/ja400069s,105,6(a),414,Pb0.96Sr0.03Na0.01Se1,Pb0.96Sr0.03Na0.01Se1,316,266110,0.00031136,0.000027597,3.3203,-0.053788,0.0000037578,0.0000937747
3503,10.1021/ja400069s,105,6(a),414,Pb0.96Sr0.03Na0.01Se1,Pb0.96Sr0.03Na0.01Se1,316.5,265670,0.00031237,0.000027672,3.3174,-0.052904,0.0000037641,0.0000941611
3503,10.1021/ja400069s,105,6(a),414,Pb0.96Sr0.03Na0.01Se1,Pb0.96Sr0.03Na0.01Se1,317,265230,0.00031337,0.000027748,3.3144,-0.05202,0.0000037703,0.000094548
3503,10.1021/ja400069s,105,6(a),414,Pb0.96Sr0.03Na0.01Se1,Pb0.96Sr0.03Na0.01Se1,317.5,264790,0.00031438,0.000027823,3.3114,-0.051137,0.0000037766,0.0000949387
3503,10.1021/ja400069s,105,6(a),414,Pb0.96Sr0.03Na0.01Se1,Pb0.96Sr0.03Na0.01Se1,318,264350,0.00031539,0.000027899,3.3084,-0.050253,0.0000037829,0.0000953301
3503,10.1021/ja400069s,105,6(a),414,Pb0.96Sr0.03Na0.01Se1,Pb0.96Sr0.03Na0.01Se1,318.5,263910,0.00031639,0.000027975,3.3054,-0.049369,0.0000037892,0.0000957191
3503,10.1021/ja400069s,105,6(a),414,Pb0.96Sr0.03Na0.01Se1,Pb0.96Sr0.03Na0.01Se1,319,263480,0.0003174,0.000028051,3.3024,-0.048485,0.0000037954,0.0000961119
3503,10.1021/ja400069s,105,6(a),414,Pb0.96Sr0.03Na0.01Se1,Pb0.96Sr0.03Na0.01Se1,319.5,263040,0.0003184,0.000028127,3.2995,-0.047601,0.0000038017,0.0000964995
3503,10.1021/ja400069s,105,6(a),414,Pb0.96Sr0.03Na0.01Se1,Pb0.96Sr0.03Na0.01Se1,320,262600,0.00031941,0.000028204,3.2965,-0.046718,0.0000038081,0.0000968937
3503,10.1021/ja400069s,105,6(a),414,Pb0.96Sr0.03Na0.01Se1,Pb0.96Sr0.03Na0.01Se1,320.5,262160,0.00032042,0.000028281,3.2935,-0.045834,0.0000038145,0.0000972886
3503,10.1021/ja400069s,105,6(a),414,Pb0.96Sr0.03Na0.01Se1,Pb0.96Sr0.03Na0.01Se1,321,261730,0.00032142,0.000028358,3.2905,-0.04495,0.0000038207,0.0000976812
3503,10.1021/ja400069s,105,6(a),414,Pb0.96Sr0.03Na0.01Se1,Pb0.96Sr0.03Na0.01Se1,321.5,261290,0.00032243,0.000028436,3.2875,-0.044066,0.0000038272,0.0000980776
3503,10.1021/ja400069s,105,6(a),414,Pb0.96Sr0.03Na0.01Se1,Pb0.96Sr0.03Na0.01Se1,322,260860,0.00032343,0.000028513,3.2845,-0.043182,0.0000038335,0.0000984716
3503,10.1021/ja400069s,105,6(a),414,Pb0.96Sr0.03Na0.01Se1,Pb0.96Sr0.03Na0.01Se1,322.5,260420,0.00032444,0.000028591,3.2815,-0.042299,0.00000384,0.0000988694
3503,10.1021/ja400069s,105,6(a),414,Pb0.96Sr0.03Na0.01Se1,Pb0.96Sr0.03Na0.01Se1,323,259990,0.00032544,0.000028669,3.2785,-0.041415,0.0000038463,0.0000992649
3503,10.1021/ja400069s,105,6(a),414,Pb0.96Sr0.03Na0.01Se1,Pb0.96Sr0.03Na0.01Se1,323.5,259550,0.00032645,0.000028748,3.2755,-0.040531,0.0000038528,0.0000996642
3503,10.1021/ja400069s,105,6(a),414,Pb0.96Sr0.03Na0.01Se1,Pb0.96Sr0.03Na0.01Se1,324,259120,0.00032746,0.000028826,3.2725,-0.039647,0.0000038592,0.0001000642
3503,10.1021/ja400069s,105,6(a),414,Pb0.96Sr0.03Na0.01Se1,Pb0.96Sr0.03Na0.01Se1,324.5,258690,0.00032846,0.000028905,3.2695,-0.038764,0.0000038656,0.0001004618
3503,10.1021/ja400069s,105,6(a),414,Pb0.96Sr0.03Na0.01Se1,Pb0.96Sr0.03Na0.01Se1,325,258260,0.00032947,0.000028984,3.2665,-0.03788,0.0000038721,0.0001008633
3503,10.1021/ja400069s,105,6(a),414,Pb0.96Sr0.03Na0.01Se1,Pb0.96Sr0.03Na0.01Se1,325.5,257820,0.00033047,0.000029063,3.2635,-0.036996,0.0000038787,0.0001012624
3503,10.1021/ja400069s,105,6(a),414,Pb0.96Sr0.03Na0.01Se1,Pb0.96Sr0.03Na0.01Se1,326,257390,0.00033148,0.000029143,3.2605,-0.036112,0.0000038852,0.0001016654
3503,10.1021/ja400069s,105,6(a),414,Pb0.96Sr0.03Na0.01Se1,Pb0.96Sr0.03Na0.01Se1,326.5,256960,0.00033249,0.000029223,3.2575,-0.035228,0.0000038917,0.0001020691
3503,10.1021/ja400069s,105,6(a),414,Pb0.96Sr0.03Na0.01Se1,Pb0.96Sr0.03Na0.01Se1,327,256530,0.00033349,0.000029302,3.2544,-0.034345,0.0000038982,0.0001024736
3503,10.1021/ja400069s,105,6(a),414,Pb0.96Sr0.03Na0.01Se1,Pb0.96Sr0.03Na0.01Se1,327.5,256100,0.0003345,0.000029383,3.2514,-0.033461,0.0000039047,0.0001028788
3503,10.1021/ja400069s,105,6(a),414,Pb0.96Sr0.03Na0.01Se1,Pb0.96Sr0.03Na0.01Se1,328,255670,0.0003355,0.000029463,3.2484,-0.032577,0.0000039113,0.0001032816
3503,10.1021/ja400069s,105,6(a),414,Pb0.96Sr0.03Na0.01Se1,Pb0.96Sr0.03Na0.01Se1,328.5,255240,0.00033651,0.000029544,3.2454,-0.031693,0.0000039179,0.0001036883
3503,10.1021/ja400069s,105,6(a),414,Pb0.96Sr0.03Na0.01Se1,Pb0.96Sr0.03Na0.01Se1,329,254810,0.00033752,0.000029625,3.2424,-0.030809,0.0000039245,0.0001040957
3503,10.1021/ja400069s,105,6(a),414,Pb0.96Sr0.03Na0.01Se1,Pb0.96Sr0.03Na0.01Se1,329.5,254390,0.00033852,0.000029706,3.2394,-0.029926,0.000003931,0.0001045008
3503,10.1021/ja400069s,105,6(a),414,Pb0.96Sr0.03Na0.01Se1,Pb0.96Sr0.03Na0.01Se1,330,253960,0.00033953,0.000029787,3.2363,-0.029042,0.0000039376,0.000104913
3503,10.1021/ja400069s,105,6(a),414,Pb0.96Sr0.03Na0.01Se1,Pb0.96Sr0.03Na0.01Se1,330.5,253530,0.00034053,0.000029869,3.2333,-0.028158,0.0000039443,0.0001053196
3503,10.1021/ja400069s,105,6(a),414,Pb0.96Sr0.03Na0.01Se1,Pb0.96Sr0.03Na0.01Se1,331,253100,0.00034154,0.000029951,3.2303,-0.027274,0.000003951,0.0001057301
3503,10.1021/ja400069s,105,6(a),414,Pb0.96Sr0.03Na0.01Se1,Pb0.96Sr0.03Na0.01Se1,331.5,252680,0.00034255,0.000030033,3.2273,-0.02639,0.0000039576,0.0001061414
3503,10.1021/ja400069s,105,6(a),414,Pb0.96Sr0.03Na0.01Se1,Pb0.96Sr0.03Na0.01Se1,332,252250,0.00034355,0.000030115,3.2243,-0.025507,0.0000039643,0.0001065503
3503,10.1021/ja400069s,105,6(a),414,Pb0.96Sr0.03Na0.01Se1,Pb0.96Sr0.03Na0.01Se1,332.5,251830,0.00034456,0.000030198,3.2212,-0.024623,0.0000039709,0.0001069663
3503,10.1021/ja400069s,105,6(a),414,Pb0.96Sr0.03Na0.01Se1,Pb0.96Sr0.03Na0.01Se1,333,251400,0.00034556,0.000030281,3.2182,-0.023739,0.0000039777,0.0001073768
3503,10.1021/ja400069s,105,6(a),414,Pb0.96Sr0.03Na0.01Se1,Pb0.96Sr0.03Na0.01Se1,333.5,250980,0.00034657,0.000030364,3.2152,-0.022855,0.0000039844,0.0001077911
3503,10.1021/ja400069s,105,6(a),414,Pb0.96Sr0.03Na0.01Se1,Pb0.96Sr0.03Na0.01Se1,334,250550,0.00034757,0.000030447,3.2121,-0.021972,0.0000039912,0.0001082065
3503,10.1021/ja400069s,105,6(a),414,Pb0.96Sr0.03Na0.01Se1,Pb0.96Sr0.03Na0.01Se1,334.5,250130,0.00034858,0.000030531,3.2091,-0.021088,0.0000039979,0.0001086224
3503,10.1021/ja400069s,105,6(a),414,Pb0.96Sr0.03Na0.01Se1,Pb0.96Sr0.03Na0.01Se1,335,249710,0.00034959,0.000030615,3.2061,-0.020204,0.0000040046,0.000109039
3503,10.1021/ja400069s,105,6(a),414,Pb0.96Sr0.03Na0.01Se1,Pb0.96Sr0.03Na0.01Se1,335.5,249280,0.00035059,0.000030699,3.2031,-0.01932,0.0000040116,0.0001094533
3503,10.1021/ja400069s,105,6(a),414,Pb0.96Sr0.03Na0.01Se1,Pb0.96Sr0.03Na0.01Se1,336,248860,0.0003516,0.000030783,3.2,-0.018436,0.0000040183,0.000109875
3503,10.1021/ja400069s,105,6(a),414,Pb0.96Sr0.03Na0.01Se1,Pb0.96Sr0.03Na0.01Se1,336.5,248440,0.0003526,0.000030868,3.197,-0.017553,0.0000040251,0.0001102909
3503,10.1021/ja400069s,105,6(a),414,Pb0.96Sr0.03Na0.01Se1,Pb0.96Sr0.03Na0.01Se1,337,248020,0.00035361,0.000030952,3.1939,-0.016669,0.0000040319,0.0001107142
3503,10.1021/ja400069s,105,6(a),414,Pb0.96Sr0.03Na0.01Se1,Pb0.96Sr0.03Na0.01Se1,337.5,247600,0.00035462,0.000031037,3.1909,-0.015785,0.0000040388,0.0001111348
3503,10.1021/ja400069s,105,6(a),414,Pb0.96Sr0.03Na0.01Se1,Pb0.96Sr0.03Na0.01Se1,338,247180,0.00035562,0.000031123,3.1879,-0.014901,0.0000040456,0.0001115531
3503,10.1021/ja400069s,105,6(a),414,Pb0.96Sr0.03Na0.01Se1,Pb0.96Sr0.03Na0.01Se1,338.5,246760,0.00035663,0.000031208,3.1848,-0.014017,0.0000040525,0.0001119788
3503,10.1021/ja400069s,105,6(a),414,Pb0.96Sr0.03Na0.01Se1,Pb0.96Sr0.03Na0.01Se1,339,246340,0.00035763,0.000031294,3.1818,-0.013134,0.0000040594,0.0001123986
3503,10.1021/ja400069s,105,6(a),414,Pb0.96Sr0.03Na0.01Se1,Pb0.96Sr0.03Na0.01Se1,339.5,245920,0.00035864,0.00003138,3.1788,-0.01225,0.0000040664,0.0001128224
3503,10.1021/ja400069s,105,6(a),414,Pb0.96Sr0.03Na0.01Se1,Pb0.96Sr0.03Na0.01Se1,340,245500,0.00035965,0.000031466,3.1757,-0.011366,0.0000040733,0.0001132506
3503,10.1021/ja400069s,105,6(a),414,Pb0.96Sr0.03Na0.01Se1,Pb0.96Sr0.03Na0.01Se1,340.5,245080,0.00036065,0.000031553,3.1727,-0.010482,0.0000040803,0.0001136729
3503,10.1021/ja400069s,105,6(a),414,Pb0.96Sr0.03Na0.01Se1,Pb0.96Sr0.03Na0.01Se1,341,244670,0.00036166,0.000031639,3.1696,-0.0095985,0.0000040871,0.0001141027
3503,10.1021/ja400069s,105,6(a),414,Pb0.96Sr0.03Na0.01Se1,Pb0.96Sr0.03Na0.01Se1,341.5,244250,0.00036266,0.000031726,3.1666,-0.0087147,0.0000040942,0.0001145266
3503,10.1021/ja400069s,105,6(a),414,Pb0.96Sr0.03Na0.01Se1,Pb0.96Sr0.03Na0.01Se1,342,243830,0.00036367,0.000031814,3.1635,-0.0078309,0.0000041012,0.0001149581
3503,10.1021/ja400069s,105,6(a),414,Pb0.96Sr0.03Na0.01Se1,Pb0.96Sr0.03Na0.01Se1,342.5,243420,0.00036468,0.000031901,3.1605,-0.0069471,0.0000041081,0.0001153868
3503,10.1021/ja400069s,105,6(a),414,Pb0.96Sr0.03Na0.01Se1,Pb0.96Sr0.03Na0.01Se1,343,243000,0.00036568,0.000031989,3.1574,-0.0060633,0.0000041152,0.0001158168
3503,10.1021/ja400069s,105,6(a),414,Pb0.96Sr0.03Na0.01Se1,Pb0.96Sr0.03Na0.01Se1,343.5,242590,0.00036669,0.000032077,3.1544,-0.0051795,0.0000041222,0.0001162471
3503,10.1021/ja400069s,105,6(a),414,Pb0.96Sr0.03Na0.01Se1,Pb0.96Sr0.03Na0.01Se1,344,242170,0.00036769,0.000032165,3.1513,-0.0042958,0.0000041293,0.0001166788
3503,10.1021/ja400069s,105,6(a),414,Pb0.96Sr0.03Na0.01Se1,Pb0.96Sr0.03Na0.01Se1,344.5,241760,0.0003687,0.000032253,3.1483,-0.003412,0.0000041363,0.0001171108
3503,10.1021/ja400069s,105,6(a),414,Pb0.96Sr0.03Na0.01Se1,Pb0.96Sr0.03Na0.01Se1,345,241340,0.0003697,0.000032342,3.1453,-0.0025282,0.0000041435,0.0001175405
3503,10.1021/ja400069s,105,6(a),414,Pb0.96Sr0.03Na0.01Se1,Pb0.96Sr0.03Na0.01Se1,345.5,240930,0.00037071,0.000032431,3.1422,-0.0016444,0.0000041506,0.0001179778
3503,10.1021/ja400069s,105,6(a),414,Pb0.96Sr0.03Na0.01Se1,Pb0.96Sr0.03Na0.01Se1,346,240520,0.00037172,0.00003252,3.1391,-0.0007606,0.0000041577,0.0001184161
3503,10.1021/ja400069s,105,6(a),414,Pb0.96Sr0.03Na0.01Se1,Pb0.96Sr0.03Na0.01Se1,346.5,240100,0.00037272,0.000032609,3.1361,0.00012319,0.0000041649,0.0001188483
3503,10.1021/ja400069s,105,6(a),414,Pb0.96Sr0.03Na0.01Se1,Pb0.96Sr0.03Na0.01Se1,347,239690,0.00037373,0.000032699,3.133,0.001007,0.0000041721,0.0001192882
3503,10.1021/ja400069s,105,6(a),414,Pb0.96Sr0.03Na0.01Se1,Pb0.96Sr0.03Na0.01Se1,347.5,239280,0.00037473,0.000032789,3.13,0.0018908,0.0000041792,0.000119722
3503,10.1021/ja400069s,105,6(a),414,Pb0.96Sr0.03Na0.01Se1,Pb0.96Sr0.03Na0.01Se1,348,238870,0.00037574,0.000032879,3.1269,0.0027746,0.0000041864,0.0001201637
3503,10.1021/ja400069s,105,6(a),414,Pb0.96Sr0.03Na0.01Se1,Pb0.96Sr0.03Na0.01Se1,348.5,238460,0.00037675,0.000032969,3.1239,0.0036583,0.0000041936,0.0001206025
3503,10.1021/ja400069s,105,6(a),414,Pb0.96Sr0.03Na0.01Se1,Pb0.96Sr0.03Na0.01Se1,349,238050,0.00037775,0.00003306,3.1208,0.0045421,0.0000042008,0.0001210427
3503,10.1021/ja400069s,105,6(a),414,Pb0.96Sr0.03Na0.01Se1,Pb0.96Sr0.03Na0.01Se1,349.5,237640,0.00037876,0.000033151,3.1178,0.0054259,0.000004208,0.0001214831
3503,10.1021/ja400069s,105,6(a),414,Pb0.96Sr0.03Na0.01Se1,Pb0.96Sr0.03Na0.01Se1,350,237230,0.00037976,0.000033242,3.1147,0.0063097,0.0000042153,0.0001219251
3503,10.1021/ja400069s,105,6(a),414,Pb0.96Sr0.03Na0.01Se1,Pb0.96Sr0.03Na0.01Se1,350.5,236820,0.00038077,0.000033334,3.1117,0.0071935,0.0000042226,0.0001223672
3503,10.1021/ja400069s,105,6(a),414,Pb0.96Sr0.03Na0.01Se1,Pb0.96Sr0.03Na0.01Se1,351,236410,0.00038178,0.000033425,3.1086,0.0080773,0.0000042299,0.0001228141
3503,10.1021/ja400069s,105,6(a),414,Pb0.96Sr0.03Na0.01Se1,Pb0.96Sr0.03Na0.01Se1,351.5,236010,0.00038278,0.000033517,3.1055,0.0089611,0.0000042371,0.0001232587
3503,10.1021/ja400069s,105,6(a),414,Pb0.96Sr0.03Na0.01Se1,Pb0.96Sr0.03Na0.01Se1,352,235600,0.00038379,0.000033609,3.1025,0.0098449,0.0000042445,0.0001237035
3503,10.1021/ja400069s,105,6(a),414,Pb0.96Sr0.03Na0.01Se1,Pb0.96Sr0.03Na0.01Se1,352.5,235190,0.00038479,0.000033702,3.0994,0.010729,0.0000042519,0.0001241498
3503,10.1021/ja400069s,105,6(a),414,Pb0.96Sr0.03Na0.01Se1,Pb0.96Sr0.03Na0.01Se1,353,234790,0.0003858,0.000033794,3.0964,0.011612,0.0000042591,0.0001245963
3503,10.1021/ja400069s,105,6(a),414,Pb0.96Sr0.03Na0.01Se1,Pb0.96Sr0.03Na0.01Se1,353.5,234380,0.00038681,0.000033887,3.0933,0.012496,0.0000042666,0.0001250477
3503,10.1021/ja400069s,105,6(a),414,Pb0.96Sr0.03Na0.01Se1,Pb0.96Sr0.03Na0.01Se1,354,233980,0.00038781,0.00003398,3.0903,0.01338,0.0000042739,0.0001254927
3503,10.1021/ja400069s,105,6(a),414,Pb0.96Sr0.03Na0.01Se1,Pb0.96Sr0.03Na0.01Se1,354.5,233570,0.00038882,0.000034073,3.0872,0.014264,0.0000042814,0.0001259458
3503,10.1021/ja400069s,105,6(a),414,Pb0.96Sr0.03Na0.01Se1,Pb0.96Sr0.03Na0.01Se1,355,233170,0.00038982,0.000034167,3.0841,0.015148,0.0000042887,0.0001263967
3503,10.1021/ja400069s,105,6(a),414,Pb0.96Sr0.03Na0.01Se1,Pb0.96Sr0.03Na0.01Se1,355.5,232760,0.00039083,0.000034261,3.0811,0.016031,0.0000042963,0.0001268476
3503,10.1021/ja400069s,105,6(a),414,Pb0.96Sr0.03Na0.01Se1,Pb0.96Sr0.03Na0.01Se1,356,232360,0.00039184,0.000034355,3.078,0.016915,0.0000043037,0.0001273034
3503,10.1021/ja400069s,105,6(a),414,Pb0.96Sr0.03Na0.01Se1,Pb0.96Sr0.03Na0.01Se1,356.5,231960,0.00039284,0.000034449,3.075,0.017799,0.0000043111,0.0001277528
3503,10.1021/ja400069s,105,6(a),414,Pb0.96Sr0.03Na0.01Se1,Pb0.96Sr0.03Na0.01Se1,357,231550,0.00039385,0.000034544,3.0719,0.018683,0.0000043187,0.0001282106
3503,10.1021/ja400069s,105,6(a),414,Pb0.96Sr0.03Na0.01Se1,Pb0.96Sr0.03Na0.01Se1,357.5,231150,0.00039485,0.000034639,3.0688,0.019567,0.0000043262,0.0001286659
3503,10.1021/ja400069s,105,6(a),414,Pb0.96Sr0.03Na0.01Se1,Pb0.96Sr0.03Na0.01Se1,358,230750,0.00039586,0.000034734,3.0658,0.02045,0.0000043337,0.0001291213
3503,10.1021/ja400069s,105,6(a),414,Pb0.96Sr0.03Na0.01Se1,Pb0.96Sr0.03Na0.01Se1,358.5,230350,0.00039686,0.000034829,3.0627,0.021334,0.0000043412,0.0001295785
3503,10.1021/ja400069s,105,6(a),414,Pb0.96Sr0.03Na0.01Se1,Pb0.96Sr0.03Na0.01Se1,359,229950,0.00039787,0.000034925,3.0596,0.022218,0.0000043488,0.0001300399
3503,10.1021/ja400069s,105,6(a),414,Pb0.96Sr0.03Na0.01Se1,Pb0.96Sr0.03Na0.01Se1,359.5,229550,0.00039888,0.000035021,3.0566,0.023102,0.0000043563,0.0001304979
3503,10.1021/ja400069s,105,6(a),414,Pb0.96Sr0.03Na0.01Se1,Pb0.96Sr0.03Na0.01Se1,360,229150,0.00039988,0.000035117,3.0535,0.023985,0.000004364,0.0001309579
3503,10.1021/ja400069s,105,6(a),414,Pb0.96Sr0.03Na0.01Se1,Pb0.96Sr0.03Na0.01Se1,360.5,228750,0.00040089,0.000035213,3.0505,0.024869,0.0000043716,0.0001314178
3503,10.1021/ja400069s,105,6(a),414,Pb0.96Sr0.03Na0.01Se1,Pb0.96Sr0.03Na0.01Se1,361,228350,0.00040189,0.00003531,3.0474,0.025753,0.0000043792,0.0001318796
3503,10.1021/ja400069s,105,6(a),414,Pb0.96Sr0.03Na0.01Se1,Pb0.96Sr0.03Na0.01Se1,361.5,227950,0.0004029,0.000035407,3.0443,0.026637,0.0000043869,0.0001323457
3503,10.1021/ja400069s,105,6(a),414,Pb0.96Sr0.03Na0.01Se1,Pb0.96Sr0.03Na0.01Se1,362,227550,0.00040391,0.000035504,3.0413,0.027521,0.0000043946,0.0001328083
3503,10.1021/ja400069s,105,6(a),414,Pb0.96Sr0.03Na0.01Se1,Pb0.96Sr0.03Na0.01Se1,362.5,227160,0.00040491,0.000035601,3.0382,0.028404,0.0000044022,0.000133273
3503,10.1021/ja400069s,105,6(a),414,Pb0.96Sr0.03Na0.01Se1,Pb0.96Sr0.03Na0.01Se1,363,226760,0.00040592,0.000035699,3.0351,0.029288,0.0000044099,0.0001337419
3503,10.1021/ja400069s,105,6(a),414,Pb0.96Sr0.03Na0.01Se1,Pb0.96Sr0.03Na0.01Se1,363.5,226360,0.00040692,0.000035796,3.0321,0.030172,0.0000044177,0.000134204
3503,10.1021/ja400069s,105,6(a),414,Pb0.96Sr0.03Na0.01Se1,Pb0.96Sr0.03Na0.01Se1,364,225970,0.00040793,0.000035895,3.029,0.031056,0.0000044254,0.0001346748
3503,10.1021/ja400069s,105,6(a),414,Pb0.96Sr0.03Na0.01Se1,Pb0.96Sr0.03Na0.01Se1,364.5,225570,0.00040894,0.000035993,3.026,0.03194,0.0000044332,0.0001351421
3503,10.1021/ja400069s,105,6(a),414,Pb0.96Sr0.03Na0.01Se1,Pb0.96Sr0.03Na0.01Se1,365,225180,0.00040994,0.000036092,3.0229,0.032823,0.0000044409,0.0001356115
3503,10.1021/ja400069s,105,6(a),414,Pb0.96Sr0.03Na0.01Se1,Pb0.96Sr0.03Na0.01Se1,365.5,224780,0.00041095,0.00003619,3.0198,0.033707,0.0000044488,0.0001360852
3503,10.1021/ja400069s,105,6(a),414,Pb0.96Sr0.03Na0.01Se1,Pb0.96Sr0.03Na0.01Se1,366,224390,0.00041195,0.000036289,3.0168,0.034591,0.0000044565,0.000136552
3503,10.1021/ja400069s,105,6(a),414,Pb0.96Sr0.03Na0.01Se1,Pb0.96Sr0.03Na0.01Se1,366.5,223990,0.00041296,0.000036389,3.0137,0.035475,0.0000044645,0.0001370276
3503,10.1021/ja400069s,105,6(a),414,Pb0.96Sr0.03Na0.01Se1,Pb0.96Sr0.03Na0.01Se1,367,223600,0.00041397,0.000036488,3.0106,0.036359,0.0000044723,0.0001375042
3503,10.1021/ja400069s,105,6(a),414,Pb0.96Sr0.03Na0.01Se1,Pb0.96Sr0.03Na0.01Se1,367.5,223210,0.00041497,0.000036588,3.0076,0.037242,0.0000044801,0.0001379738
3503,10.1021/ja400069s,105,6(a),414,Pb0.96Sr0.03Na0.01Se1,Pb0.96Sr0.03Na0.01Se1,368,222810,0.00041598,0.000036688,3.0045,0.038126,0.0000044881,0.0001384523
3503,10.1021/ja400069s,105,6(a),414,Pb0.96Sr0.03Na0.01Se1,Pb0.96Sr0.03Na0.01Se1,368.5,222420,0.00041698,0.000036789,3.0015,0.03901,0.000004496,0.0001389239
3503,10.1021/ja400069s,105,6(a),414,Pb0.96Sr0.03Na0.01Se1,Pb0.96Sr0.03Na0.01Se1,369,222030,0.00041799,0.000036889,2.9984,0.039894,0.0000045039,0.0001394043
3503,10.1021/ja400069s,105,6(a),414,Pb0.96Sr0.03Na0.01Se1,Pb0.96Sr0.03Na0.01Se1,369.5,221640,0.00041899,0.00003699,2.9953,0.040777,0.0000045118,0.0001398825
3503,10.1021/ja400069s,105,6(a),414,Pb0.96Sr0.03Na0.01Se1,Pb0.96Sr0.03Na0.01Se1,370,221250,0.00042,0.000037091,2.9923,0.041661,0.0000045198,0.0001403603
3503,10.1021/ja400069s,105,6(a),414,Pb0.96Sr0.03Na0.01Se1,Pb0.96Sr0.03Na0.01Se1,370.5,220860,0.00042101,0.000037193,2.9892,0.042545,0.0000045278,0.0001408437
3503,10.1021/ja400069s,105,6(a),414,Pb0.96Sr0.03Na0.01Se1,Pb0.96Sr0.03Na0.01Se1,371,220470,0.00042201,0.000037294,2.9861,0.043429,0.0000045358,0.0001413248
3503,10.1021/ja400069s,105,6(a),414,Pb0.96Sr0.03Na0.01Se1,Pb0.96Sr0.03Na0.01Se1,371.5,220080,0.00042302,0.000037396,2.9831,0.044313,0.0000045438,0.0001418055
3503,10.1021/ja400069s,105,6(a),414,Pb0.96Sr0.03Na0.01Se1,Pb0.96Sr0.03Na0.01Se1,372,219690,0.00042402,0.000037498,2.98,0.045196,0.0000045519,0.0001422886
3503,10.1021/ja400069s,105,6(a),414,Pb0.96Sr0.03Na0.01Se1,Pb0.96Sr0.03Na0.01Se1,372.5,219300,0.00042503,0.000037601,2.977,0.04608,0.00000456,0.0001427712
3503,10.1021/ja400069s,105,6(a),414,Pb0.96Sr0.03Na0.01Se1,Pb0.96Sr0.03Na0.01Se1,373,218920,0.00042604,0.000037703,2.9739,0.046964,0.0000045679,0.0001432597
3503,10.1021/ja400069s,105,6(a),414,Pb0.96Sr0.03Na0.01Se1,Pb0.96Sr0.03Na0.01Se1,373.5,218530,0.00042704,0.000037806,2.9708,0.047848,0.000004576,0.0001437458
3503,10.1021/ja400069s,105,6(a),414,Pb0.96Sr0.03Na0.01Se1,Pb0.96Sr0.03Na0.01Se1,374,218140,0.00042805,0.000037909,2.9678,0.048732,0.0000045842,0.0001442314
3503,10.1021/ja400069s,105,6(a),414,Pb0.96Sr0.03Na0.01Se1,Pb0.96Sr0.03Na0.01Se1,374.5,217760,0.00042905,0.000038013,2.9647,0.049615,0.0000045922,0.0001447195
3503,10.1021/ja400069s,105,6(a),414,Pb0.96Sr0.03Na0.01Se1,Pb0.96Sr0.03Na0.01Se1,375,217370,0.00043006,0.000038116,2.9617,0.050499,0.0000046005,0.0001452071
