Repository: RamyaGuru/STD2_EffMass

# STD2_EffMass
Effective mass modeling of StarryData2 data

File: csvfiles/highperformancetellerium10.1021ja400069s.csv (part 48 of 61)
sid,DOI,figureid,fignum,sampleid,samplename,composition,Temperature,Electrical conductivity,Power factor,Seebeck coefficient,Thermal conductivity,ZT,Electrical resistivity,Figure of merit Z
3503,10.1021/ja400069s,105,6(a),414,Pb0.96Sr0.03Na0.01Se1,Pb0.96Sr0.03Na0.01Se1,375.5,216990,0.00043107,0.00003822,2.9586,0.051383,0.0000046085,0.0001457007
3503,10.1021/ja400069s,105,6(a),414,Pb0.96Sr0.03Na0.01Se1,Pb0.96Sr0.03Na0.01Se1,376,216600,0.00043207,0.000038324,2.9555,0.052267,0.0000046168,0.0001461918
3503,10.1021/ja400069s,105,6(a),414,Pb0.96Sr0.03Na0.01Se1,Pb0.96Sr0.03Na0.01Se1,376.5,216220,0.00043308,0.000038429,2.9525,0.053151,0.0000046249,0.0001466825
3503,10.1021/ja400069s,105,6(a),414,Pb0.96Sr0.03Na0.01Se1,Pb0.96Sr0.03Na0.01Se1,377,215830,0.00043408,0.000038533,2.9494,0.054034,0.0000046333,0.0001471757
3503,10.1021/ja400069s,105,6(a),414,Pb0.96Sr0.03Na0.01Se1,Pb0.96Sr0.03Na0.01Se1,377.5,215450,0.00043509,0.000038638,2.9464,0.054918,0.0000046414,0.0001476683
3503,10.1021/ja400069s,105,6(a),414,Pb0.96Sr0.03Na0.01Se1,Pb0.96Sr0.03Na0.01Se1,378,215070,0.0004361,0.000038743,2.9433,0.055802,0.0000046496,0.000148167
3503,10.1021/ja400069s,105,6(a),414,Pb0.96Sr0.03Na0.01Se1,Pb0.96Sr0.03Na0.01Se1,378.5,214680,0.0004371,0.000038849,2.9403,0.056686,0.0000046581,0.0001486583
3503,10.1021/ja400069s,105,6(a),414,Pb0.96Sr0.03Na0.01Se1,Pb0.96Sr0.03Na0.01Se1,379,214300,0.00043811,0.000038954,2.9372,0.057569,0.0000046664,0.0001491591
3503,10.1021/ja400069s,105,6(a),414,Pb0.96Sr0.03Na0.01Se1,Pb0.96Sr0.03Na0.01Se1,379.5,213920,0.00043911,0.00003906,2.9341,0.058453,0.0000046746,0.0001496575
3503,10.1021/ja400069s,105,6(a),414,Pb0.96Sr0.03Na0.01Se1,Pb0.96Sr0.03Na0.01Se1,380,213540,0.00044012,0.000039166,2.9311,0.059337,0.000004683,0.0001501552
3503,10.1021/ja400069s,105,6(a),414,Pb0.96Sr0.03Na0.01Se1,Pb0.96Sr0.03Na0.01Se1,380.5,213160,0.00044112,0.000039273,2.928,0.060221,0.0000046913,0.0001506557
3503,10.1021/ja400069s,105,6(a),414,Pb0.96Sr0.03Na0.01Se1,Pb0.96Sr0.03Na0.01Se1,381,212780,0.00044213,0.00003938,2.925,0.061105,0.0000046997,0.0001511556
3503,10.1021/ja400069s,105,6(a),414,Pb0.96Sr0.03Na0.01Se1,Pb0.96Sr0.03Na0.01Se1,381.5,212400,0.00044314,0.000039486,2.9219,0.061988,0.0000047081,0.0001516616
3503,10.1021/ja400069s,105,6(a),414,Pb0.96Sr0.03Na0.01Se1,Pb0.96Sr0.03Na0.01Se1,382,212020,0.00044414,0.000039594,2.9189,0.062872,0.0000047165,0.0001521601
3503,10.1021/ja400069s,105,6(a),414,Pb0.96Sr0.03Na0.01Se1,Pb0.96Sr0.03Na0.01Se1,382.5,211640,0.00044515,0.000039701,2.9158,0.063756,0.000004725,0.0001526682
3503,10.1021/ja400069s,105,6(a),414,Pb0.96Sr0.03Na0.01Se1,Pb0.96Sr0.03Na0.01Se1,383,211260,0.00044615,0.000039809,2.9128,0.06464,0.0000047335,0.0001531688
3503,10.1021/ja400069s,105,6(a),414,Pb0.96Sr0.03Na0.01Se1,Pb0.96Sr0.03Na0.01Se1,383.5,210880,0.00044716,0.000039917,2.9097,0.065524,0.000004742,0.0001536791
3503,10.1021/ja400069s,105,6(a),414,Pb0.96Sr0.03Na0.01Se1,Pb0.96Sr0.03Na0.01Se1,384,210510,0.00044817,0.000040025,2.9067,0.066407,0.0000047504,0.0001541852
3503,10.1021/ja400069s,105,6(a),414,Pb0.96Sr0.03Na0.01Se1,Pb0.96Sr0.03Na0.01Se1,384.5,210130,0.00044917,0.000040133,2.9036,0.067291,0.000004759,0.0001546942
3503,10.1021/ja400069s,105,6(a),414,Pb0.96Sr0.03Na0.01Se1,Pb0.96Sr0.03Na0.01Se1,385,209750,0.00045018,0.000040242,2.9006,0.068175,0.0000047676,0.0001552024
3503,10.1021/ja400069s,105,6(a),414,Pb0.96Sr0.03Na0.01Se1,Pb0.96Sr0.03Na0.01Se1,385.5,209380,0.00045118,0.000040351,2.8975,0.069059,0.000004776,0.0001557135
3503,10.1021/ja400069s,105,6(a),414,Pb0.96Sr0.03Na0.01Se1,Pb0.96Sr0.03Na0.01Se1,386,209000,0.00045219,0.00004046,2.8945,0.069943,0.0000047847,0.0001562239
3503,10.1021/ja400069s,105,6(a),414,Pb0.96Sr0.03Na0.01Se1,Pb0.96Sr0.03Na0.01Se1,386.5,208630,0.0004532,0.00004057,2.8914,0.070826,0.0000047932,0.0001567407
3503,10.1021/ja400069s,105,6(a),414,Pb0.96Sr0.03Na0.01Se1,Pb0.96Sr0.03Na0.01Se1,387,208250,0.0004542,0.000040679,2.8884,0.07171,0.0000048019,0.0001572497
3503,10.1021/ja400069s,105,6(a),414,Pb0.96Sr0.03Na0.01Se1,Pb0.96Sr0.03Na0.01Se1,387.5,207880,0.00045521,0.000040789,2.8853,0.072594,0.0000048105,0.0001577687
3503,10.1021/ja400069s,105,6(a),414,Pb0.96Sr0.03Na0.01Se1,Pb0.96Sr0.03Na0.01Se1,388,207500,0.00045621,0.000040899,2.8823,0.073478,0.0000048193,0.0001582798
3503,10.1021/ja400069s,105,6(a),414,Pb0.96Sr0.03Na0.01Se1,Pb0.96Sr0.03Na0.01Se1,388.5,207130,0.00045722,0.00004101,2.8792,0.074361,0.0000048279,0.0001588011
3503,10.1021/ja400069s,105,6(a),414,Pb0.96Sr0.03Na0.01Se1,Pb0.96Sr0.03Na0.01Se1,389,206760,0.00045823,0.000041121,2.8762,0.075245,0.0000048365,0.0001593178
3503,10.1021/ja400069s,105,6(a),414,Pb0.96Sr0.03Na0.01Se1,Pb0.96Sr0.03Na0.01Se1,389.5,206390,0.00045923,0.000041232,2.8731,0.076129,0.0000048452,0.0001598378
3503,10.1021/ja400069s,105,6(a),414,Pb0.96Sr0.03Na0.01Se1,Pb0.96Sr0.03Na0.01Se1,390,206010,0.00046024,0.000041343,2.8701,0.077013,0.0000048541,0.0001603568
3503,10.1021/ja400069s,105,6(a),414,Pb0.96Sr0.03Na0.01Se1,Pb0.96Sr0.03Na0.01Se1,390.5,205640,0.00046124,0.000041454,2.8671,0.077897,0.0000048629,0.0001608734
3503,10.1021/ja400069s,105,6(a),414,Pb0.96Sr0.03Na0.01Se1,Pb0.96Sr0.03Na0.01Se1,391,205270,0.00046225,0.000041566,2.864,0.07878,0.0000048716,0.0001614001
3503,10.1021/ja400069s,105,6(a),414,Pb0.96Sr0.03Na0.01Se1,Pb0.96Sr0.03Na0.01Se1,391.5,204900,0.00046326,0.000041678,2.861,0.079664,0.0000048804,0.0001619224
3503,10.1021/ja400069s,105,6(a),414,Pb0.96Sr0.03Na0.01Se1,Pb0.96Sr0.03Na0.01Se1,392,204530,0.00046426,0.00004179,2.8579,0.080548,0.0000048893,0.000162448
3503,10.1021/ja400069s,105,6(a),414,Pb0.96Sr0.03Na0.01Se1,Pb0.96Sr0.03Na0.01Se1,392.5,204160,0.00046527,0.000041903,2.8549,0.081432,0.0000048981,0.0001629724
3503,10.1021/ja400069s,105,6(a),414,Pb0.96Sr0.03Na0.01Se1,Pb0.96Sr0.03Na0.01Se1,393,203790,0.00046627,0.000042015,2.8519,0.082316,0.000004907,0.0001634945
3503,10.1021/ja400069s,105,6(a),414,Pb0.96Sr0.03Na0.01Se1,Pb0.96Sr0.03Na0.01Se1,393.5,203420,0.00046728,0.000042128,2.8488,0.083199,0.0000049159,0.000164027
3503,10.1021/ja400069s,105,6(a),414,Pb0.96Sr0.03Na0.01Se1,Pb0.96Sr0.03Na0.01Se1,394,203050,0.00046828,0.000042242,2.8458,0.084083,0.0000049249,0.0001645513
3503,10.1021/ja400069s,105,6(a),414,Pb0.96Sr0.03Na0.01Se1,Pb0.96Sr0.03Na0.01Se1,394.5,202690,0.00046929,0.000042355,2.8428,0.084967,0.0000049336,0.0001650802
3503,10.1021/ja400069s,105,6(a),414,Pb0.96Sr0.03Na0.01Se1,Pb0.96Sr0.03Na0.01Se1,395,202320,0.0004703,0.000042469,2.8397,0.085851,0.0000049427,0.0001656161
3503,10.1021/ja400069s,105,6(a),414,Pb0.96Sr0.03Na0.01Se1,Pb0.96Sr0.03Na0.01Se1,395.5,201950,0.0004713,0.000042583,2.8367,0.086735,0.0000049517,0.0001661438
3503,10.1021/ja400069s,105,6(a),414,Pb0.96Sr0.03Na0.01Se1,Pb0.96Sr0.03Na0.01Se1,396,201590,0.00047231,0.000042697,2.8337,0.087618,0.0000049606,0.0001666761
3503,10.1021/ja400069s,105,6(a),414,Pb0.96Sr0.03Na0.01Se1,Pb0.96Sr0.03Na0.01Se1,396.5,201220,0.00047331,0.000042812,2.8306,0.088502,0.0000049697,0.0001672119
3503,10.1021/ja400069s,105,6(a),414,Pb0.96Sr0.03Na0.01Se1,Pb0.96Sr0.03Na0.01Se1,397,200850,0.00047432,0.000042927,2.8276,0.089386,0.0000049788,0.0001677465
3503,10.1021/ja400069s,105,6(a),414,Pb0.96Sr0.03Na0.01Se1,Pb0.96Sr0.03Na0.01Se1,397.5,200490,0.00047533,0.000043042,2.8246,0.09027,0.0000049878,0.0001682822
3503,10.1021/ja400069s,105,6(a),414,Pb0.96Sr0.03Na0.01Se1,Pb0.96Sr0.03Na0.01Se1,398,200130,0.00047633,0.000043157,2.8215,0.091153,0.0000049968,0.0001688215
3503,10.1021/ja400069s,105,6(a),414,Pb0.96Sr0.03Na0.01Se1,Pb0.96Sr0.03Na0.01Se1,398.5,199760,0.00047734,0.000043272,2.8185,0.092037,0.000005006,0.0001693596
3503,10.1021/ja400069s,105,6(a),414,Pb0.96Sr0.03Na0.01Se1,Pb0.96Sr0.03Na0.01Se1,399,199400,0.00047834,0.000043388,2.8155,0.092921,0.000005015,0.0001698952
3503,10.1021/ja400069s,105,6(a),414,Pb0.96Sr0.03Na0.01Se1,Pb0.96Sr0.03Na0.01Se1,399.5,199030,0.00047935,0.000043504,2.8125,0.093805,0.0000050244,0.0001704356
3503,10.1021/ja400069s,105,6(a),414,Pb0.96Sr0.03Na0.01Se1,Pb0.96Sr0.03Na0.01Se1,400,198670,0.00048036,0.000043621,2.8094,0.094689,0.0000050335,0.0001709831
3503,10.1021/ja400069s,105,6(a),414,Pb0.96Sr0.03Na0.01Se1,Pb0.96Sr0.03Na0.01Se1,400.5,198310,0.00048136,0.000043737,2.8064,0.095572,0.0000050426,0.0001715222
3503,10.1021/ja400069s,105,6(a),414,Pb0.96Sr0.03Na0.01Se1,Pb0.96Sr0.03Na0.01Se1,401,197950,0.00048237,0.000043854,2.8034,0.096456,0.0000050518,0.0001720661
3503,10.1021/ja400069s,105,6(a),414,Pb0.96Sr0.03Na0.01Se1,Pb0.96Sr0.03Na0.01Se1,401.5,197590,0.00048337,0.000043971,2.8004,0.09734,0.000005061,0.0001726075
3503,10.1021/ja400069s,105,6(a),414,Pb0.96Sr0.03Na0.01Se1,Pb0.96Sr0.03Na0.01Se1,402,197230,0.00048438,0.000044088,2.7973,0.098224,0.0000050702,0.0001731598
3503,10.1021/ja400069s,105,6(a),414,Pb0.96Sr0.03Na0.01Se1,Pb0.96Sr0.03Na0.01Se1,402.5,196870,0.00048539,0.000044206,2.7943,0.099108,0.0000050795,0.0001737072
3503,10.1021/ja400069s,105,6(a),414,Pb0.96Sr0.03Na0.01Se1,Pb0.96Sr0.03Na0.01Se1,403,196510,0.00048639,0.000044324,2.7913,0.099991,0.0000050888,0.0001742521
3503,10.1021/ja400069s,105,6(a),414,Pb0.96Sr0.03Na0.01Se1,Pb0.96Sr0.03Na0.01Se1,403.5,196150,0.0004874,0.000044442,2.7883,0.10088,0.0000050981,0.0001748019
3503,10.1021/ja400069s,105,6(a),414,Pb0.96Sr0.03Na0.01Se1,Pb0.96Sr0.03Na0.01Se1,404,195790,0.0004884,0.00004456,2.7853,0.10176,0.0000051075,0.0001753492
3503,10.1021/ja400069s,105,6(a),414,Pb0.96Sr0.03Na0.01Se1,Pb0.96Sr0.03Na0.01Se1,404.5,195430,0.00048941,0.000044679,2.7823,0.10264,0.0000051169,0.0001759012
3503,10.1021/ja400069s,105,6(a),414,Pb0.96Sr0.03Na0.01Se1,Pb0.96Sr0.03Na0.01Se1,405,195070,0.00049041,0.000044797,2.7792,0.10353,0.0000051264,0.0001764573
3503,10.1021/ja400069s,105,6(a),414,Pb0.96Sr0.03Na0.01Se1,Pb0.96Sr0.03Na0.01Se1,405.5,194710,0.00049142,0.000044917,2.7762,0.10441,0.0000051358,0.0001770117
3503,10.1021/ja400069s,105,6(a),414,Pb0.96Sr0.03Na0.01Se1,Pb0.96Sr0.03Na0.01Se1,406,194360,0.00049243,0.000045036,2.7732,0.10529,0.0000051451,0.0001775674
3503,10.1021/ja400069s,105,6(a),414,Pb0.96Sr0.03Na0.01Se1,Pb0.96Sr0.03Na0.01Se1,406.5,194000,0.00049343,0.000045155,2.7702,0.10618,0.0000051546,0.0001781207
3503,10.1021/ja400069s,105,6(a),414,Pb0.96Sr0.03Na0.01Se1,Pb0.96Sr0.03Na0.01Se1,407,193640,0.00049444,0.000045275,2.7672,0.10706,0.0000051642,0.0001786788
3503,10.1021/ja400069s,105,6(a),414,Pb0.96Sr0.03Na0.01Se1,Pb0.96Sr0.03Na0.01Se1,407.5,193290,0.00049544,0.000045395,2.7642,0.10795,0.0000051736,0.0001792345
3503,10.1021/ja400069s,105,6(a),414,Pb0.96Sr0.03Na0.01Se1,Pb0.96Sr0.03Na0.01Se1,408,192930,0.00049645,0.000045516,2.7612,0.10883,0.0000051832,0.000179795
3503,10.1021/ja400069s,105,6(a),414,Pb0.96Sr0.03Na0.01Se1,Pb0.96Sr0.03Na0.01Se1,408.5,192580,0.00049746,0.000045636,2.7582,0.10971,0.0000051926,0.0001803568
3503,10.1021/ja400069s,105,6(a),414,Pb0.96Sr0.03Na0.01Se1,Pb0.96Sr0.03Na0.01Se1,409,192220,0.00049846,0.000045757,2.7552,0.1106,0.0000052024,0.0001809161
3503,10.1021/ja400069s,105,6(a),414,Pb0.96Sr0.03Na0.01Se1,Pb0.96Sr0.03Na0.01Se1,409.5,191870,0.00049947,0.000045878,2.7522,0.11148,0.0000052119,0.0001814803
3503,10.1021/ja400069s,105,6(a),414,Pb0.96Sr0.03Na0.01Se1,Pb0.96Sr0.03Na0.01Se1,410,191510,0.00050047,0.000046,2.7492,0.11236,0.0000052217,0.000182042
3503,10.1021/ja400069s,105,6(a),414,Pb0.96Sr0.03Na0.01Se1,Pb0.96Sr0.03Na0.01Se1,410.5,191160,0.00050148,0.000046121,2.7462,0.11325,0.0000052312,0.0001826087
3503,10.1021/ja400069s,105,6(a),414,Pb0.96Sr0.03Na0.01Se1,Pb0.96Sr0.03Na0.01Se1,411,190810,0.00050249,0.000046243,2.7432,0.11413,0.0000052408,0.0001831766
3503,10.1021/ja400069s,105,6(a),414,Pb0.96Sr0.03Na0.01Se1,Pb0.96Sr0.03Na0.01Se1,411.5,190460,0.00050349,0.000046365,2.7402,0.11502,0.0000052504,0.0001837421
3503,10.1021/ja400069s,105,6(a),414,Pb0.96Sr0.03Na0.01Se1,Pb0.96Sr0.03Na0.01Se1,412,190100,0.0005045,0.000046488,2.7372,0.1159,0.0000052604,0.0001843124
3503,10.1021/ja400069s,105,6(a),414,Pb0.96Sr0.03Na0.01Se1,Pb0.96Sr0.03Na0.01Se1,412.5,189750,0.0005055,0.00004661,2.7342,0.11678,0.0000052701,0.0001848804
3503,10.1021/ja400069s,105,6(a),414,Pb0.96Sr0.03Na0.01Se1,Pb0.96Sr0.03Na0.01Se1,413,189400,0.00050651,0.000046733,2.7312,0.11767,0.0000052798,0.0001854533
3503,10.1021/ja400069s,105,6(a),414,Pb0.96Sr0.03Na0.01Se1,Pb0.96Sr0.03Na0.01Se1,413.5,189050,0.00050752,0.000046856,2.7282,0.11855,0.0000052896,0.0001860274
3503,10.1021/ja400069s,105,6(a),414,Pb0.96Sr0.03Na0.01Se1,Pb0.96Sr0.03Na0.01Se1,414,188700,0.00050852,0.00004698,2.7252,0.11943,0.0000052994,0.0001865991
3503,10.1021/ja400069s,105,6(a),414,Pb0.96Sr0.03Na0.01Se1,Pb0.96Sr0.03Na0.01Se1,414.5,188350,0.00050953,0.000047103,2.7222,0.12032,0.0000053093,0.0001871758
3503,10.1021/ja400069s,105,6(a),414,Pb0.96Sr0.03Na0.01Se1,Pb0.96Sr0.03Na0.01Se1,415,188000,0.00051053,0.000047227,2.7192,0.1212,0.0000053191,0.0001877501
3503,10.1021/ja400069s,105,6(a),414,Pb0.96Sr0.03Na0.01Se1,Pb0.96Sr0.03Na0.01Se1,415.5,187660,0.00051154,0.000047351,2.7163,0.12209,0.0000053288,0.0001883224
3503,10.1021/ja400069s,105,6(a),414,Pb0.96Sr0.03Na0.01Se1,Pb0.96Sr0.03Na0.01Se1,416,187310,0.00051254,0.000047476,2.7133,0.12297,0.0000053387,0.0001888991
3503,10.1021/ja400069s,105,6(a),414,Pb0.96Sr0.03Na0.01Se1,Pb0.96Sr0.03Na0.01Se1,416.5,186960,0.00051355,0.0000476,2.7103,0.12385,0.0000053487,0.0001894809
3503,10.1021/ja400069s,105,6(a),414,Pb0.96Sr0.03Na0.01Se1,Pb0.96Sr0.03Na0.01Se1,417,186610,0.00051456,0.000047725,2.7073,0.12474,0.0000053588,0.0001900639
3503,10.1021/ja400069s,105,6(a),414,Pb0.96Sr0.03Na0.01Se1,Pb0.96Sr0.03Na0.01Se1,417.5,186270,0.00051556,0.000047851,2.7043,0.12562,0.0000053686,0.0001906445
3503,10.1021/ja400069s,105,6(a),414,Pb0.96Sr0.03Na0.01Se1,Pb0.96Sr0.03Na0.01Se1,418,185920,0.00051657,0.000047976,2.7013,0.12651,0.0000053787,0.0001912301
3503,10.1021/ja400069s,105,6(a),414,Pb0.96Sr0.03Na0.01Se1,Pb0.96Sr0.03Na0.01Se1,418.5,185570,0.00051757,0.000048102,2.6984,0.12739,0.0000053888,0.0001918063
3503,10.1021/ja400069s,105,6(a),414,Pb0.96Sr0.03Na0.01Se1,Pb0.96Sr0.03Na0.01Se1,419,185230,0.00051858,0.000048228,2.6954,0.12827,0.0000053987,0.0001923944
3503,10.1021/ja400069s,105,6(a),414,Pb0.96Sr0.03Na0.01Se1,Pb0.96Sr0.03Na0.01Se1,419.5,184880,0.00051959,0.000048354,2.6924,0.12916,0.0000054089,0.000192984
3503,10.1021/ja400069s,105,6(a),414,Pb0.96Sr0.03Na0.01Se1,Pb0.96Sr0.03Na0.01Se1,420,184540,0.00052059,0.00004848,2.6894,0.13004,0.0000054189,0.0001935711
3503,10.1021/ja400069s,105,6(a),414,Pb0.96Sr0.03Na0.01Se1,Pb0.96Sr0.03Na0.01Se1,420.5,184200,0.0005216,0.000048607,2.6865,0.13092,0.0000054289,0.000194156
3503,10.1021/ja400069s,105,6(a),414,Pb0.96Sr0.03Na0.01Se1,Pb0.96Sr0.03Na0.01Se1,421,183850,0.0005226,0.000048734,2.6835,0.13181,0.0000054392,0.0001947457
3503,10.1021/ja400069s,105,6(a),414,Pb0.96Sr0.03Na0.01Se1,Pb0.96Sr0.03Na0.01Se1,421.5,183510,0.00052361,0.000048861,2.6805,0.13269,0.0000054493,0.0001953404
3503,10.1021/ja400069s,105,6(a),414,Pb0.96Sr0.03Na0.01Se1,Pb0.96Sr0.03Na0.01Se1,422,183170,0.00052462,0.000048988,2.6776,0.13358,0.0000054594,0.0001959292
3503,10.1021/ja400069s,105,6(a),414,Pb0.96Sr0.03Na0.01Se1,Pb0.96Sr0.03Na0.01Se1,422.5,182820,0.00052562,0.000049116,2.6746,0.13446,0.0000054699,0.0001965228
3503,10.1021/ja400069s,105,6(a),414,Pb0.96Sr0.03Na0.01Se1,Pb0.96Sr0.03Na0.01Se1,423,182480,0.00052663,0.000049244,2.6716,0.13534,0.0000054801,0.0001971216
3503,10.1021/ja400069s,105,6(a),414,Pb0.96Sr0.03Na0.01Se1,Pb0.96Sr0.03Na0.01Se1,423.5,182140,0.00052763,0.000049372,2.6687,0.13623,0.0000054903,0.0001977105
3503,10.1021/ja400069s,105,6(a),414,Pb0.96Sr0.03Na0.01Se1,Pb0.96Sr0.03Na0.01Se1,424,181800,0.00052864,0.0000495,2.6657,0.13711,0.0000055006,0.0001983119
3503,10.1021/ja400069s,105,6(a),414,Pb0.96Sr0.03Na0.01Se1,Pb0.96Sr0.03Na0.01Se1,424.5,181460,0.00052965,0.000049629,2.6628,0.13799,0.0000055109,0.0001989072
3503,10.1021/ja400069s,105,6(a),414,Pb0.96Sr0.03Na0.01Se1,Pb0.96Sr0.03Na0.01Se1,425,181120,0.00053065,0.000049758,2.6598,0.13888,0.0000055212,0.0001995075
3503,10.1021/ja400069s,105,6(a),414,Pb0.96Sr0.03Na0.01Se1,Pb0.96Sr0.03Na0.01Se1,425.5,180780,0.00053166,0.000049887,2.6568,0.13976,0.0000055316,0.0002001129
3503,10.1021/ja400069s,105,6(a),414,Pb0.96Sr0.03Na0.01Se1,Pb0.96Sr0.03Na0.01Se1,426,180440,0.00053266,0.000050017,2.6539,0.14065,0.000005542,0.0002007084
3503,10.1021/ja400069s,105,6(a),414,Pb0.96Sr0.03Na0.01Se1,Pb0.96Sr0.03Na0.01Se1,426.5,180100,0.00053367,0.000050146,2.6509,0.14153,0.0000055525,0.0002013165
3503,10.1021/ja400069s,105,6(a),414,Pb0.96Sr0.03Na0.01Se1,Pb0.96Sr0.03Na0.01Se1,427,179760,0.00053467,0.000050276,2.648,0.14241,0.000005563,0.0002019147
3503,10.1021/ja400069s,105,6(a),414,Pb0.96Sr0.03Na0.01Se1,Pb0.96Sr0.03Na0.01Se1,427.5,179430,0.00053568,0.000050406,2.645,0.1433,0.0000055732,0.0002025255
3503,10.1021/ja400069s,105,6(a),414,Pb0.96Sr0.03Na0.01Se1,Pb0.96Sr0.03Na0.01Se1,428,179090,0.00053669,0.000050537,2.6421,0.14418,0.0000055838,0.0002031301
3503,10.1021/ja400069s,105,6(a),414,Pb0.96Sr0.03Na0.01Se1,Pb0.96Sr0.03Na0.01Se1,428.5,178750,0.00053769,0.000050668,2.6391,0.14506,0.0000055944,0.0002037399
3503,10.1021/ja400069s,105,6(a),414,Pb0.96Sr0.03Na0.01Se1,Pb0.96Sr0.03Na0.01Se1,429,178420,0.0005387,0.000050798,2.6362,0.14595,0.0000056048,0.0002043472
3503,10.1021/ja400069s,105,6(a),414,Pb0.96Sr0.03Na0.01Se1,Pb0.96Sr0.03Na0.01Se1,429.5,178080,0.0005397,0.00005093,2.6333,0.14683,0.0000056155,0.000204952
3503,10.1021/ja400069s,105,6(a),414,Pb0.96Sr0.03Na0.01Se1,Pb0.96Sr0.03Na0.01Se1,430,177750,0.00054071,0.000051061,2.6303,0.14772,0.0000056259,0.0002055697
3503,10.1021/ja400069s,105,6(a),414,Pb0.96Sr0.03Na0.01Se1,Pb0.96Sr0.03Na0.01Se1,430.5,177410,0.00054172,0.000051193,2.6274,0.1486,0.0000056367,0.000206181
3503,10.1021/ja400069s,105,6(a),414,Pb0.96Sr0.03Na0.01Se1,Pb0.96Sr0.03Na0.01Se1,431,177080,0.00054272,0.000051325,2.6244,0.14948,0.0000056472,0.0002067977
3503,10.1021/ja400069s,105,6(a),414,Pb0.96Sr0.03Na0.01Se1,Pb0.96Sr0.03Na0.01Se1,431.5,176740,0.00054373,0.000051457,2.6215,0.15037,0.000005658,0.0002074118
3503,10.1021/ja400069s,105,6(a),414,Pb0.96Sr0.03Na0.01Se1,Pb0.96Sr0.03Na0.01Se1,432,176410,0.00054473,0.000051589,2.6186,0.15125,0.0000056686,0.0002080234
3503,10.1021/ja400069s,105,6(a),414,Pb0.96Sr0.03Na0.01Se1,Pb0.96Sr0.03Na0.01Se1,432.5,176070,0.00054574,0.000051722,2.6156,0.15213,0.0000056796,0.0002086481
3503,10.1021/ja400069s,105,6(a),414,Pb0.96Sr0.03Na0.01Se1,Pb0.96Sr0.03Na0.01Se1,433,175740,0.00054675,0.000051855,2.6127,0.15302,0.0000056902,0.0002092663
3503,10.1021/ja400069s,105,6(a),414,Pb0.96Sr0.03Na0.01Se1,Pb0.96Sr0.03Na0.01Se1,433.5,175410,0.00054775,0.000051988,2.6098,0.1539,0.0000057009,0.000209882
3503,10.1021/ja400069s,105,6(a),414,Pb0.96Sr0.03Na0.01Se1,Pb0.96Sr0.03Na0.01Se1,434,175080,0.00054876,0.000052121,2.6069,0.15479,0.0000057117,0.0002105029
3503,10.1021/ja400069s,105,6(a),414,Pb0.96Sr0.03Na0.01Se1,Pb0.96Sr0.03Na0.01Se1,434.5,174750,0.00054976,0.000052255,2.6039,0.15567,0.0000057225,0.0002111295
3503,10.1021/ja400069s,105,6(a),414,Pb0.96Sr0.03Na0.01Se1,Pb0.96Sr0.03Na0.01Se1,435,174420,0.00055077,0.000052389,2.601,0.15655,0.0000057333,0.0002117532
3503,10.1021/ja400069s,105,6(a),414,Pb0.96Sr0.03Na0.01Se1,Pb0.96Sr0.03Na0.01Se1,435.5,174090,0.00055178,0.000052523,2.5981,0.15744,0.0000057442,0.0002123783
3503,10.1021/ja400069s,105,6(a),414,Pb0.96Sr0.03Na0.01Se1,Pb0.96Sr0.03Na0.01Se1,436,173760,0.00055278,0.000052658,2.5952,0.15832,0.0000057551,0.0002130009
3503,10.1021/ja400069s,105,6(a),414,Pb0.96Sr0.03Na0.01Se1,Pb0.96Sr0.03Na0.01Se1,436.5,173430,0.00055379,0.000052792,2.5922,0.15921,0.000005766,0.0002136371
3503,10.1021/ja400069s,105,6(a),414,Pb0.96Sr0.03Na0.01Se1,Pb0.96Sr0.03Na0.01Se1,437,173100,0.00055479,0.000052927,2.5893,0.16009,0.000005777,0.0002142625
3503,10.1021/ja400069s,105,6(a),414,Pb0.96Sr0.03Na0.01Se1,Pb0.96Sr0.03Na0.01Se1,437.5,172770,0.0005558,0.000053062,2.5864,0.16097,0.000005788,0.0002148933
3503,10.1021/ja400069s,105,6(a),414,Pb0.96Sr0.03Na0.01Se1,Pb0.96Sr0.03Na0.01Se1,438,172440,0.00055681,0.000053198,2.5835,0.16186,0.0000057991,0.0002155254
3503,10.1021/ja400069s,105,6(a),414,Pb0.96Sr0.03Na0.01Se1,Pb0.96Sr0.03Na0.01Se1,438.5,172110,0.00055781,0.000053333,2.5806,0.16274,0.0000058102,0.0002161552
3503,10.1021/ja400069s,105,6(a),414,Pb0.96Sr0.03Na0.01Se1,Pb0.96Sr0.03Na0.01Se1,439,171780,0.00055882,0.000053469,2.5777,0.16362,0.0000058214,0.0002167902
3503,10.1021/ja400069s,105,6(a),414,Pb0.96Sr0.03Na0.01Se1,Pb0.96Sr0.03Na0.01Se1,439.5,171460,0.00055982,0.000053605,2.5748,0.16451,0.0000058323,0.0002174227
3503,10.1021/ja400069s,105,6(a),414,Pb0.96Sr0.03Na0.01Se1,Pb0.96Sr0.03Na0.01Se1,440,171130,0.00056083,0.000053742,2.5719,0.16539,0.0000058435,0.0002180606
3503,10.1021/ja400069s,105,6(a),414,Pb0.96Sr0.03Na0.01Se1,Pb0.96Sr0.03Na0.01Se1,440.5,170810,0.00056183,0.000053878,2.569,0.16628,0.0000058545,0.000218696
3503,10.1021/ja400069s,105,6(a),414,Pb0.96Sr0.03Na0.01Se1,Pb0.96Sr0.03Na0.01Se1,441,170480,0.00056284,0.000054015,2.5661,0.16716,0.0000058658,0.0002193367
3503,10.1021/ja400069s,105,6(a),414,Pb0.96Sr0.03Na0.01Se1,Pb0.96Sr0.03Na0.01Se1,441.5,170150,0.00056385,0.000054152,2.5632,0.16804,0.0000058772,0.0002199789
3503,10.1021/ja400069s,105,6(a),414,Pb0.96Sr0.03Na0.01Se1,Pb0.96Sr0.03Na0.01Se1,442,169830,0.00056485,0.00005429,2.5603,0.16893,0.0000058882,0.0002206187
3503,10.1021/ja400069s,105,6(a),414,Pb0.96Sr0.03Na0.01Se1,Pb0.96Sr0.03Na0.01Se1,442.5,169510,0.00056586,0.000054427,2.5574,0.16981,0.0000058994,0.0002212638
3503,10.1021/ja400069s,105,6(a),414,Pb0.96Sr0.03Na0.01Se1,Pb0.96Sr0.03Na0.01Se1,443,169180,0.00056686,0.000054565,2.5545,0.17069,0.0000059109,0.0002219064
3503,10.1021/ja400069s,105,6(a),414,Pb0.96Sr0.03Na0.01Se1,Pb0.96Sr0.03Na0.01Se1,443.5,168860,0.00056787,0.000054703,2.5516,0.17158,0.0000059221,0.0002225545
3503,10.1021/ja400069s,105,6(a),414,Pb0.96Sr0.03Na0.01Se1,Pb0.96Sr0.03Na0.01Se1,444,168540,0.00056888,0.000054842,2.5487,0.17246,0.0000059333,0.000223204
3503,10.1021/ja400069s,105,6(a),414,Pb0.96Sr0.03Na0.01Se1,Pb0.96Sr0.03Na0.01Se1,444.5,168210,0.00056988,0.00005498,2.5458,0.17335,0.0000059449,0.000223851
3503,10.1021/ja400069s,105,6(a),414,Pb0.96Sr0.03Na0.01Se1,Pb0.96Sr0.03Na0.01Se1,445,167890,0.00057089,0.000055119,2.5429,0.17423,0.0000059563,0.0002245035
3503,10.1021/ja400069s,105,6(a),414,Pb0.96Sr0.03Na0.01Se1,Pb0.96Sr0.03Na0.01Se1,445.5,167570,0.00057189,0.000055258,2.5401,0.17511,0.0000059677,0.0002251447
3503,10.1021/ja400069s,105,6(a),414,Pb0.96Sr0.03Na0.01Se1,Pb0.96Sr0.03Na0.01Se1,446,167250,0.0005729,0.000055398,2.5372,0.176,0.0000059791,0.0002258001
3503,10.1021/ja400069s,105,6(a),414,Pb0.96Sr0.03Na0.01Se1,Pb0.96Sr0.03Na0.01Se1,446.5,166930,0.00057391,0.000055537,2.5343,0.17688,0.0000059905,0.000226457
3503,10.1021/ja400069s,105,6(a),414,Pb0.96Sr0.03Na0.01Se1,Pb0.96Sr0.03Na0.01Se1,447,166610,0.00057491,0.000055677,2.5314,0.17776,0.000006002,0.0002271115
3503,10.1021/ja400069s,105,6(a),414,Pb0.96Sr0.03Na0.01Se1,Pb0.96Sr0.03Na0.01Se1,447.5,166290,0.00057592,0.000055817,2.5285,0.17865,0.0000060136,0.0002277714
3503,10.1021/ja400069s,105,6(a),414,Pb0.96Sr0.03Na0.01Se1,Pb0.96Sr0.03Na0.01Se1,448,165970,0.00057692,0.000055958,2.5257,0.17953,0.0000060252,0.0002284198
3503,10.1021/ja400069s,105,6(a),414,Pb0.96Sr0.03Na0.01Se1,Pb0.96Sr0.03Na0.01Se1,448.5,165650,0.00057793,0.000056098,2.5228,0.18042,0.0000060368,0.0002290828
3503,10.1021/ja400069s,105,6(a),414,Pb0.96Sr0.03Na0.01Se1,Pb0.96Sr0.03Na0.01Se1,449,165330,0.00057894,0.000056239,2.5199,0.1813,0.0000060485,0.0002297472
3503,10.1021/ja400069s,105,6(a),414,Pb0.96Sr0.03Na0.01Se1,Pb0.96Sr0.03Na0.01Se1,449.5,165010,0.00057994,0.00005638,2.5171,0.18218,0.0000060602,0.0002304001
3503,10.1021/ja400069s,105,6(a),414,Pb0.96Sr0.03Na0.01Se1,Pb0.96Sr0.03Na0.01Se1,450,164700,0.00058095,0.000056521,2.5142,0.18307,0.0000060716,0.0002310675
3503,10.1021/ja400069s,105,6(a),414,Pb0.96Sr0.03Na0.01Se1,Pb0.96Sr0.03Na0.01Se1,450.5,164380,0.00058195,0.000056663,2.5113,0.18395,0.0000060835,0.0002317326
3503,10.1021/ja400069s,105,6(a),414,Pb0.96Sr0.03Na0.01Se1,Pb0.96Sr0.03Na0.01Se1,451,164060,0.00058296,0.000056805,2.5085,0.18484,0.0000060953,0.0002323939
3503,10.1021/ja400069s,105,6(a),414,Pb0.96Sr0.03Na0.01Se1,Pb0.96Sr0.03Na0.01Se1,451.5,163750,0.00058396,0.000056947,2.5056,0.18572,0.0000061069,0.0002330619
3503,10.1021/ja400069s,105,6(a),414,Pb0.96Sr0.03Na0.01Se1,Pb0.96Sr0.03Na0.01Se1,452,163430,0.00058497,0.000057089,2.5028,0.1866,0.0000061188,0.0002337262
3503,10.1021/ja400069s,105,6(a),414,Pb0.96Sr0.03Na0.01Se1,Pb0.96Sr0.03Na0.01Se1,452.5,163110,0.00058598,0.000057232,2.4999,0.18749,0.0000061308,0.0002344014
3503,10.1021/ja400069s,105,6(a),414,Pb0.96Sr0.03Na0.01Se1,Pb0.96Sr0.03Na0.01Se1,453,162800,0.00058698,0.000057374,2.4971,0.18837,0.0000061425,0.0002350647
3503,10.1021/ja400069s,105,6(a),414,Pb0.96Sr0.03Na0.01Se1,Pb0.96Sr0.03Na0.01Se1,453.5,162480,0.00058799,0.000057517,2.4942,0.18925,0.0000061546,0.0002357429
3503,10.1021/ja400069s,105,6(a),414,Pb0.96Sr0.03Na0.01Se1,Pb0.96Sr0.03Na0.01Se1,454,162170,0.00058899,0.000057661,2.4914,0.19014,0.0000061664,0.0002364092
3503,10.1021/ja400069s,105,6(a),414,Pb0.96Sr0.03Na0.01Se1,Pb0.96Sr0.03Na0.01Se1,454.5,161860,0.00059,0.000057804,2.4885,0.19102,0.0000061782,0.0002370906
3503,10.1021/ja400069s,105,6(a),414,Pb0.96Sr0.03Na0.01Se1,Pb0.96Sr0.03Na0.01Se1,455,161540,0.00059101,0.000057948,2.4857,0.19191,0.0000061904,0.000237764
3503,10.1021/ja400069s,105,6(a),414,Pb0.96Sr0.03Na0.01Se1,Pb0.96Sr0.03Na0.01Se1,455.5,161230,0.00059201,0.000058092,2.4828,0.19279,0.0000062023,0.0002384445
3503,10.1021/ja400069s,105,6(a),414,Pb0.96Sr0.03Na0.01Se1,Pb0.96Sr0.03Na0.01Se1,456,160920,0.00059302,0.000058236,2.48,0.19367,0.0000062143,0.000239121
3503,10.1021/ja400069s,105,6(a),414,Pb0.96Sr0.03Na0.01Se1,Pb0.96Sr0.03Na0.01Se1,456.5,160610,0.00059402,0.00005838,2.4772,0.19456,0.0000062263,0.0002397949
3503,10.1021/ja400069s,105,6(a),414,Pb0.96Sr0.03Na0.01Se1,Pb0.96Sr0.03Na0.01Se1,457,160300,0.00059503,0.000058525,2.4743,0.19544,0.0000062383,0.0002404842
3503,10.1021/ja400069s,105,6(a),414,Pb0.96Sr0.03Na0.01Se1,Pb0.96Sr0.03Na0.01Se1,457.5,159980,0.00059604,0.00005867,2.4715,0.19632,0.0000062508,0.0002411653
3503,10.1021/ja400069s,105,6(a),414,Pb0.96Sr0.03Na0.01Se1,Pb0.96Sr0.03Na0.01Se1,458,159670,0.00059704,0.000058815,2.4687,0.19721,0.0000062629,0.0002418439
3503,10.1021/ja400069s,105,6(a),414,Pb0.96Sr0.03Na0.01Se1,Pb0.96Sr0.03Na0.01Se1,458.5,159360,0.00059805,0.000058961,2.4658,0.19809,0.0000062751,0.0002425379
3503,10.1021/ja400069s,105,6(a),414,Pb0.96Sr0.03Na0.01Se1,Pb0.96Sr0.03Na0.01Se1,459,159050,0.00059905,0.000059106,2.463,0.19898,0.0000062873,0.0002432197
3503,10.1021/ja400069s,105,6(a),414,Pb0.96Sr0.03Na0.01Se1,Pb0.96Sr0.03Na0.01Se1,459.5,158740,0.00060006,0.000059252,2.4602,0.19986,0.0000062996,0.000243907
3503,10.1021/ja400069s,105,6(a),414,Pb0.96Sr0.03Na0.01Se1,Pb0.96Sr0.03Na0.01Se1,460,158440,0.00060107,0.000059398,2.4574,0.20074,0.0000063115,0.0002445959
3503,10.1021/ja400069s,105,6(a),414,Pb0.96Sr0.03Na0.01Se1,Pb0.96Sr0.03Na0.01Se1,460.5,158130,0.00060207,0.000059545,2.4545,0.20163,0.0000063239,0.0002452923
3503,10.1021/ja400069s,105,6(a),414,Pb0.96Sr0.03Na0.01Se1,Pb0.96Sr0.03Na0.01Se1,461,157820,0.00060308,0.000059691,2.4517,0.20251,0.0000063363,0.0002459844
3503,10.1021/ja400069s,105,6(a),414,Pb0.96Sr0.03Na0.01Se1,Pb0.96Sr0.03Na0.01Se1,461.5,157510,0.00060408,0.000059838,2.4489,0.20339,0.0000063488,0.000246674
3503,10.1021/ja400069s,105,6(a),414,Pb0.96Sr0.03Na0.01Se1,Pb0.96Sr0.03Na0.01Se1,462,157210,0.00060509,0.000059985,2.4461,0.20428,0.0000063609,0.0002473693
3503,10.1021/ja400069s,105,6(a),414,Pb0.96Sr0.03Na0.01Se1,Pb0.96Sr0.03Na0.01Se1,462.5,156900,0.00060609,0.000060133,2.4433,0.20516,0.0000063735,0.000248062
3503,10.1021/ja400069s,105,6(a),414,Pb0.96Sr0.03Na0.01Se1,Pb0.96Sr0.03Na0.01Se1,463,156590,0.0006071,0.00006028,2.4405,0.20605,0.0000063861,0.0002487605
3503,10.1021/ja400069s,105,6(a),414,Pb0.96Sr0.03Na0.01Se1,Pb0.96Sr0.03Na0.01Se1,463.5,156290,0.00060811,0.000060428,2.4377,0.20693,0.0000063984,0.0002494606
3503,10.1021/ja400069s,105,6(a),414,Pb0.96Sr0.03Na0.01Se1,Pb0.96Sr0.03Na0.01Se1,464,155980,0.00060911,0.000060576,2.4349,0.20781,0.0000064111,0.0002501581
3503,10.1021/ja400069s,105,6(a),414,Pb0.96Sr0.03Na0.01Se1,Pb0.96Sr0.03Na0.01Se1,464.5,155680,0.00061012,0.000060724,2.4321,0.2087,0.0000064234,0.0002508614
3503,10.1021/ja400069s,105,6(a),414,Pb0.96Sr0.03Na0.01Se1,Pb0.96Sr0.03Na0.01Se1,465,155370,0.00061112,0.000060873,2.4293,0.20958,0.0000064362,0.0002515622
3503,10.1021/ja400069s,105,6(a),414,Pb0.96Sr0.03Na0.01Se1,Pb0.96Sr0.03Na0.01Se1,465.5,155070,0.00061213,0.000061022,2.4265,0.21047,0.0000064487,0.0002522687
3503,10.1021/ja400069s,105,6(a),414,Pb0.96Sr0.03Na0.01Se1,Pb0.96Sr0.03Na0.01Se1,466,154760,0.00061314,0.000061171,2.4237,0.21135,0.0000064616,0.0002529769
3503,10.1021/ja400069s,105,6(a),414,Pb0.96Sr0.03Na0.01Se1,Pb0.96Sr0.03Na0.01Se1,466.5,154460,0.00061414,0.00006132,2.4209,0.21223,0.0000064742,0.0002536825
3503,10.1021/ja400069s,105,6(a),414,Pb0.96Sr0.03Na0.01Se1,Pb0.96Sr0.03Na0.01Se1,467,154160,0.00061515,0.000061469,2.4181,0.21312,0.0000064868,0.0002543939
3503,10.1021/ja400069s,105,6(a),414,Pb0.96Sr0.03Na0.01Se1,Pb0.96Sr0.03Na0.01Se1,467.5,153860,0.00061615,0.000061619,2.4153,0.214,0.0000064994,0.0002551029
3503,10.1021/ja400069s,105,6(a),414,Pb0.96Sr0.03Na0.01Se1,Pb0.96Sr0.03Na0.01Se1,468,153550,0.00061716,0.000061769,2.4125,0.21488,0.0000065125,0.0002558176
3503,10.1021/ja400069s,105,6(a),414,Pb0.96Sr0.03Na0.01Se1,Pb0.96Sr0.03Na0.01Se1,468.5,153250,0.00061817,0.000061919,2.4097,0.21577,0.0000065253,0.000256534
3503,10.1021/ja400069s,105,6(a),414,Pb0.96Sr0.03Na0.01Se1,Pb0.96Sr0.03Na0.01Se1,469,152950,0.00061917,0.00006207,2.4069,0.21665,0.0000065381,0.0002572479
3503,10.1021/ja400069s,105,6(a),414,Pb0.96Sr0.03Na0.01Se1,Pb0.96Sr0.03Na0.01Se1,469.5,152650,0.00062018,0.00006222,2.4042,0.21754,0.0000065509,0.0002579569
3503,10.1021/ja400069s,105,6(a),414,Pb0.96Sr0.03Na0.01Se1,Pb0.96Sr0.03Na0.01Se1,470,152350,0.00062118,0.000062371,2.4014,0.21842,0.0000065638,0.0002586741
3503,10.1021/ja400069s,105,6(a),414,Pb0.96Sr0.03Na0.01Se1,Pb0.96Sr0.03Na0.01Se1,470.5,152050,0.00062219,0.000062522,2.3986,0.2193,0.0000065768,0.0002593971
3503,10.1021/ja400069s,105,6(a),414,Pb0.96Sr0.03Na0.01Se1,Pb0.96Sr0.03Na0.01Se1,471,151750,0.0006232,0.000062674,2.3958,0.22019,0.0000065898,0.0002601219
3503,10.1021/ja400069s,105,6(a),414,Pb0.96Sr0.03Na0.01Se1,Pb0.96Sr0.03Na0.01Se1,471.5,151450,0.0006242,0.000062825,2.3931,0.22107,0.0000066028,0.0002608332
3503,10.1021/ja400069s,105,6(a),414,Pb0.96Sr0.03Na0.01Se1,Pb0.96Sr0.03Na0.01Se1,472,151160,0.00062521,0.000062977,2.3903,0.22195,0.0000066155,0.0002615613
3503,10.1021/ja400069s,105,6(a),414,Pb0.96Sr0.03Na0.01Se1,Pb0.96Sr0.03Na0.01Se1,472.5,150860,0.00062621,0.000063129,2.3875,0.22284,0.0000066287,0.0002622869
3503,10.1021/ja400069s,105,6(a),414,Pb0.96Sr0.03Na0.01Se1,Pb0.96Sr0.03Na0.01Se1,473,150560,0.00062722,0.000063282,2.3848,0.22372,0.0000066419,0.0002630074
3503,10.1021/ja400069s,105,6(a),414,Pb0.96Sr0.03Na0.01Se1,Pb0.96Sr0.03Na0.01Se1,473.5,150260,0.00062823,0.000063434,2.382,0.22461,0.0000066551,0.0002637406
3503,10.1021/ja400069s,105,6(a),414,Pb0.96Sr0.03Na0.01Se1,Pb0.96Sr0.03Na0.01Se1,474,149970,0.00062923,0.000063587,2.3793,0.22549,0.000006668,0.0002644601
3503,10.1021/ja400069s,105,6(a),414,Pb0.96Sr0.03Na0.01Se1,Pb0.96Sr0.03Na0.01Se1,474.5,149670,0.00063024,0.00006374,2.3765,0.22637,0.0000066814,0.0002651967
3503,10.1021/ja400069s,105,6(a),414,Pb0.96Sr0.03Na0.01Se1,Pb0.96Sr0.03Na0.01Se1,475,149370,0.00063124,0.000063893,2.3738,0.22726,0.0000066948,0.0002659196
3503,10.1021/ja400069s,105,6(a),414,Pb0.96Sr0.03Na0.01Se1,Pb0.96Sr0.03Na0.01Se1,475.5,149080,0.00063225,0.000064047,2.371,0.22814,0.0000067078,0.0002666596
3503,10.1021/ja400069s,105,6(a),414,Pb0.96Sr0.03Na0.01Se1,Pb0.96Sr0.03Na0.01Se1,476,148780,0.00063325,0.0000642,2.3683,0.22902,0.0000067213,0.0002673859
3503,10.1021/ja400069s,105,6(a),414,Pb0.96Sr0.03Na0.01Se1,Pb0.96Sr0.03Na0.01Se1,476.5,148490,0.00063426,0.000064354,2.3655,0.22991,0.0000067345,0.0002681294
3503,10.1021/ja400069s,105,6(a),414,Pb0.96Sr0.03Na0.01Se1,Pb0.96Sr0.03Na0.01Se1,477,148190,0.00063527,0.000064509,2.3628,0.23079,0.0000067481,0.0002688632
3503,10.1021/ja400069s,105,6(a),414,Pb0.96Sr0.03Na0.01Se1,Pb0.96Sr0.03Na0.01Se1,477.5,147900,0.00063627,0.000064663,2.36,0.23168,0.0000067613,0.0002696059
3503,10.1021/ja400069s,105,6(a),414,Pb0.96Sr0.03Na0.01Se1,Pb0.96Sr0.03Na0.01Se1,478,147610,0.00063728,0.000064818,2.3573,0.23256,0.0000067746,0.0002703432
3503,10.1021/ja400069s,105,6(a),414,Pb0.96Sr0.03Na0.01Se1,Pb0.96Sr0.03Na0.01Se1,478.5,147320,0.00063828,0.000064972,2.3546,0.23344,0.0000067879,0.0002710779
3503,10.1021/ja400069s,105,6(a),414,Pb0.96Sr0.03Na0.01Se1,Pb0.96Sr0.03Na0.01Se1,479,147020,0.00063929,0.000065128,2.3518,0.23433,0.0000068018,0.0002718301
3503,10.1021/ja400069s,105,6(a),414,Pb0.96Sr0.03Na0.01Se1,Pb0.96Sr0.03Na0.01Se1,479.5,146730,0.0006403,0.000065283,2.3491,0.23521,0.0000068152,0.0002725725
3503,10.1021/ja400069s,105,6(a),414,Pb0.96Sr0.03Na0.01Se1,Pb0.96Sr0.03Na0.01Se1,480,146440,0.0006413,0.000065438,2.3464,0.23609,0.0000068287,0.0002733123
3503,10.1021/ja400069s,105,6(a),414,Pb0.96Sr0.03Na0.01Se1,Pb0.96Sr0.03Na0.01Se1,480.5,146150,0.00064231,0.000065594,2.3436,0.23698,0.0000068423,0.0002740698
3503,10.1021/ja400069s,105,6(a),414,Pb0.96Sr0.03Na0.01Se1,Pb0.96Sr0.03Na0.01Se1,481,145860,0.00064331,0.00006575,2.3409,0.23786,0.0000068559,0.0002748131
3503,10.1021/ja400069s,105,6(a),414,Pb0.96Sr0.03Na0.01Se1,Pb0.96Sr0.03Na0.01Se1,481.5,145570,0.00064432,0.000065907,2.3382,0.23875,0.0000068695,0.0002755624
3503,10.1021/ja400069s,105,6(a),414,Pb0.96Sr0.03Na0.01Se1,Pb0.96Sr0.03Na0.01Se1,482,145280,0.00064533,0.000066063,2.3355,0.23963,0.0000068833,0.0002763134
3503,10.1021/ja400069s,105,6(a),414,Pb0.96Sr0.03Na0.01Se1,Pb0.96Sr0.03Na0.01Se1,482.5,144990,0.00064633,0.00006622,2.3328,0.24051,0.000006897,0.0002770619
3503,10.1021/ja400069s,105,6(a),414,Pb0.96Sr0.03Na0.01Se1,Pb0.96Sr0.03Na0.01Se1,483,144700,0.00064734,0.000066377,2.3301,0.2414,0.0000069109,0.0002778164
3503,10.1021/ja400069s,105,6(a),414,Pb0.96Sr0.03Na0.01Se1,Pb0.96Sr0.03Na0.01Se1,483.5,144410,0.00064834,0.000066534,2.3273,0.24228,0.0000069247,0.0002785803
3503,10.1021/ja400069s,105,6(a),414,Pb0.96Sr0.03Na0.01Se1,Pb0.96Sr0.03Na0.01Se1,484,144120,0.00064935,0.000066691,2.3246,0.24317,0.0000069387,0.0002793384
3503,10.1021/ja400069s,105,6(a),414,Pb0.96Sr0.03Na0.01Se1,Pb0.96Sr0.03Na0.01Se1,484.5,143830,0.00065036,0.000066849,2.3219,0.24405,0.0000069527,0.0002800982
3503,10.1021/ja400069s,105,6(a),414,Pb0.96Sr0.03Na0.01Se1,Pb0.96Sr0.03Na0.01Se1,485,143550,0.00065136,0.000067007,2.3192,0.24493,0.0000069662,0.0002808555
3503,10.1021/ja400069s,105,6(a),414,Pb0.96Sr0.03Na0.01Se1,Pb0.96Sr0.03Na0.01Se1,485.5,143260,0.00065237,0.000067165,2.3165,0.24582,0.0000069803,0.0002816188
3503,10.1021/ja400069s,105,6(a),414,Pb0.96Sr0.03Na0.01Se1,Pb0.96Sr0.03Na0.01Se1,486,142970,0.00065337,0.000067323,2.3138,0.2467,0.0000069945,0.0002823796
3503,10.1021/ja400069s,105,6(a),414,Pb0.96Sr0.03Na0.01Se1,Pb0.96Sr0.03Na0.01Se1,486.5,142690,0.00065438,0.000067482,2.3111,0.24758,0.0000070082,0.0002831466
3503,10.1021/ja400069s,105,6(a),414,Pb0.96Sr0.03Na0.01Se1,Pb0.96Sr0.03Na0.01Se1,487,142400,0.00065538,0.00006764,2.3084,0.24847,0.0000070225,0.0002839109
3503,10.1021/ja400069s,105,6(a),414,Pb0.96Sr0.03Na0.01Se1,Pb0.96Sr0.03Na0.01Se1,487.5,142120,0.00065639,0.000067799,2.3058,0.24935,0.0000070363,0.0002846691
3503,10.1021/ja400069s,105,6(a),414,Pb0.96Sr0.03Na0.01Se1,Pb0.96Sr0.03Na0.01Se1,488,141830,0.0006574,0.000067959,2.3031,0.25024,0.0000070507,0.0002854414
3503,10.1021/ja400069s,105,6(a),414,Pb0.96Sr0.03Na0.01Se1,Pb0.96Sr0.03Na0.01Se1,488.5,141550,0.0006584,0.000068118,2.3004,0.25112,0.0000070646,0.0002862111
3503,10.1021/ja400069s,105,6(a),414,Pb0.96Sr0.03Na0.01Se1,Pb0.96Sr0.03Na0.01Se1,489,141260,0.00065941,0.000068278,2.2977,0.252,0.0000070791,0.000286987
3503,10.1021/ja400069s,105,6(a),414,Pb0.96Sr0.03Na0.01Se1,Pb0.96Sr0.03Na0.01Se1,489.5,140980,0.00066041,0.000068438,2.295,0.25289,0.0000070932,0.0002877603
3503,10.1021/ja400069s,105,6(a),414,Pb0.96Sr0.03Na0.01Se1,Pb0.96Sr0.03Na0.01Se1,490,140700,0.00066142,0.000068598,2.2923,0.25377,0.0000071073,0.0002885399
3503,10.1021/ja400069s,105,6(a),414,Pb0.96Sr0.03Na0.01Se1,Pb0.96Sr0.03Na0.01Se1,490.5,140420,0.00066243,0.000068758,2.2897,0.25465,0.0000071215,0.0002893086
3503,10.1021/ja400069s,105,6(a),414,Pb0.96Sr0.03Na0.01Se1,Pb0.96Sr0.03Na0.01Se1,491,140130,0.00066343,0.000068919,2.287,0.25554,0.0000071362,0.0002900875
3503,10.1021/ja400069s,105,6(a),414,Pb0.96Sr0.03Na0.01Se1,Pb0.96Sr0.03Na0.01Se1,491.5,139850,0.00066444,0.000069079,2.2843,0.25642,0.0000071505,0.0002908725
3503,10.1021/ja400069s,105,6(a),414,Pb0.96Sr0.03Na0.01Se1,Pb0.96Sr0.03Na0.01Se1,492,139570,0.00066544,0.00006924,2.2817,0.25731,0.0000071649,0.0002916422
3503,10.1021/ja400069s,105,6(a),414,Pb0.96Sr0.03Na0.01Se1,Pb0.96Sr0.03Na0.01Se1,492.5,139290,0.00066645,0.000069402,2.279,0.25819,0.0000071793,0.0002924309
3503,10.1021/ja400069s,105,6(a),414,Pb0.96Sr0.03Na0.01Se1,Pb0.96Sr0.03Na0.01Se1,493,139010,0.00066746,0.000069563,2.2763,0.25907,0.0000071937,0.0002932215
3503,10.1021/ja400069s,105,6(a),414,Pb0.96Sr0.03Na0.01Se1,Pb0.96Sr0.03Na0.01Se1,493.5,138730,0.00066846,0.000069725,2.2737,0.25996,0.0000072082,0.0002939966
3503,10.1021/ja400069s,105,6(a),414,Pb0.96Sr0.03Na0.01Se1,Pb0.96Sr0.03Na0.01Se1,494,138450,0.00066947,0.000069887,2.271,0.26084,0.0000072228,0.0002947908
3503,10.1021/ja400069s,105,6(a),414,Pb0.96Sr0.03Na0.01Se1,Pb0.96Sr0.03Na0.01Se1,494.5,138170,0.00067047,0.000070049,2.2684,0.26172,0.0000072375,0.0002955696
3503,10.1021/ja400069s,105,6(a),414,Pb0.96Sr0.03Na0.01Se1,Pb0.96Sr0.03Na0.01Se1,495,137890,0.00067148,0.000070211,2.2657,0.26261,0.0000072522,0.0002963676
3503,10.1021/ja400069s,105,6(a),414,Pb0.96Sr0.03Na0.01Se1,Pb0.96Sr0.03Na0.01Se1,495.5,137610,0.00067249,0.000070374,2.2631,0.26349,0.0000072669,0.0002971543
3503,10.1021/ja400069s,105,6(a),414,Pb0.96Sr0.03Na0.01Se1,Pb0.96Sr0.03Na0.01Se1,496,137330,0.00067349,0.000070537,2.2604,0.26438,0.0000072817,0.0002979517
3503,10.1021/ja400069s,105,6(a),414,Pb0.96Sr0.03Na0.01Se1,Pb0.96Sr0.03Na0.01Se1,496.5,137060,0.0006745,0.0000707,2.2578,0.26526,0.0000072961,0.0002987421
3503,10.1021/ja400069s,105,6(a),414,Pb0.96Sr0.03Na0.01Se1,Pb0.96Sr0.03Na0.01Se1,497,136780,0.0006755,0.000070863,2.2551,0.26614,0.000007311,0.0002995433
3503,10.1021/ja400069s,105,6(a),414,Pb0.96Sr0.03Na0.01Se1,Pb0.96Sr0.03Na0.01Se1,497.5,136500,0.00067651,0.000071026,2.2525,0.26703,0.000007326,0.0003003374
3503,10.1021/ja400069s,105,6(a),414,Pb0.96Sr0.03Na0.01Se1,Pb0.96Sr0.03Na0.01Se1,498,136230,0.00067751,0.00007119,2.2499,0.26791,0.0000073405,0.0003011289
3503,10.1021/ja400069s,105,6(a),414,Pb0.96Sr0.03Na0.01Se1,Pb0.96Sr0.03Na0.01Se1,498.5,135950,0.00067852,0.000071354,2.2472,0.2688,0.0000073556,0.0003019402
3503,10.1021/ja400069s,105,6(a),414,Pb0.96Sr0.03Na0.01Se1,Pb0.96Sr0.03Na0.01Se1,499,135680,0.00067953,0.000071518,2.2446,0.26968,0.0000073703,0.0003027399
3503,10.1021/ja400069s,105,6(a),414,Pb0.96Sr0.03Na0.01Se1,Pb0.96Sr0.03Na0.01Se1,499.5,135400,0.00068053,0.000071682,2.242,0.27056,0.0000073855,0.000303537
3503,10.1021/ja400069s,105,6(a),414,Pb0.96Sr0.03Na0.01Se1,Pb0.96Sr0.03Na0.01Se1,500,135130,0.00068154,0.000071847,2.2393,0.27145,0.0000074003,0.000304354
3503,10.1021/ja400069s,105,6(a),414,Pb0.96Sr0.03Na0.01Se1,Pb0.96Sr0.03Na0.01Se1,500.5,134850,0.00068254,0.000072012,2.2367,0.27233,0.0000074156,0.0003051549
3503,10.1021/ja400069s,105,6(a),414,Pb0.96Sr0.03Na0.01Se1,Pb0.96Sr0.03Na0.01Se1,501,134580,0.00068355,0.000072177,2.2341,0.27321,0.0000074305,0.0003059621
3503,10.1021/ja400069s,105,6(a),414,Pb0.96Sr0.03Na0.01Se1,Pb0.96Sr0.03Na0.01Se1,501.5,134300,0.00068456,0.000072342,2.2315,0.2741,0.000007446,0.0003067712
3503,10.1021/ja400069s,105,6(a),414,Pb0.96Sr0.03Na0.01Se1,Pb0.96Sr0.03Na0.01Se1,502,134030,0.00068556,0.000072508,2.2289,0.27498,0.000007461,0.0003075777
3503,10.1021/ja400069s,105,6(a),414,Pb0.96Sr0.03Na0.01Se1,Pb0.96Sr0.03Na0.01Se1,502.5,133760,0.00068657,0.000072673,2.2263,0.27587,0.0000074761,0.0003083906
3503,10.1021/ja400069s,105,6(a),414,Pb0.96Sr0.03Na0.01Se1,Pb0.96Sr0.03Na0.01Se1,503,133490,0.00068757,0.000072839,2.2236,0.27675,0.0000074912,0.0003092148
3503,10.1021/ja400069s,105,6(a),414,Pb0.96Sr0.03Na0.01Se1,Pb0.96Sr0.03Na0.01Se1,503.5,133210,0.00068858,0.000073005,2.221,0.27763,0.0000075069,0.0003100315
