Repository: RamyaGuru/STD2_EffMass

# STD2_EffMass
Effective mass modeling of StarryData2 data

File: csvfiles/highperformancetellerium10.1021ja400069s.csv (part 49 of 61)
sid,DOI,figureid,fignum,sampleid,samplename,composition,Temperature,Electrical conductivity,Power factor,Seebeck coefficient,Thermal conductivity,ZT,Electrical resistivity,Figure of merit Z
3503,10.1021/ja400069s,105,6(a),414,Pb0.96Sr0.03Na0.01Se1,Pb0.96Sr0.03Na0.01Se1,504,132940,0.00068959,0.000073171,2.2184,0.27852,0.0000075222,0.0003108502
3503,10.1021/ja400069s,105,6(a),414,Pb0.96Sr0.03Na0.01Se1,Pb0.96Sr0.03Na0.01Se1,504.5,132670,0.00069059,0.000073338,2.2158,0.2794,0.0000075375,0.0003116662
3503,10.1021/ja400069s,105,6(a),414,Pb0.96Sr0.03Na0.01Se1,Pb0.96Sr0.03Na0.01Se1,505,132400,0.0006916,0.000073505,2.2132,0.28028,0.0000075529,0.0003124887
3503,10.1021/ja400069s,105,6(a),414,Pb0.96Sr0.03Na0.01Se1,Pb0.96Sr0.03Na0.01Se1,505.5,132130,0.0006926,0.000073672,2.2106,0.28117,0.0000075683,0.0003133086
3503,10.1021/ja400069s,105,6(a),414,Pb0.96Sr0.03Na0.01Se1,Pb0.96Sr0.03Na0.01Se1,506,131860,0.00069361,0.000073839,2.208,0.28205,0.0000075838,0.000314135
3503,10.1021/ja400069s,105,6(a),414,Pb0.96Sr0.03Na0.01Se1,Pb0.96Sr0.03Na0.01Se1,506.5,131590,0.00069462,0.000074006,2.2055,0.28294,0.0000075994,0.000314949
3503,10.1021/ja400069s,105,6(a),414,Pb0.96Sr0.03Na0.01Se1,Pb0.96Sr0.03Na0.01Se1,507,131320,0.00069562,0.000074174,2.2029,0.28382,0.000007615,0.0003157747
3503,10.1021/ja400069s,105,6(a),414,Pb0.96Sr0.03Na0.01Se1,Pb0.96Sr0.03Na0.01Se1,507.5,131060,0.00069663,0.000074342,2.2003,0.2847,0.0000076301,0.0003166068
3503,10.1021/ja400069s,105,6(a),414,Pb0.96Sr0.03Na0.01Se1,Pb0.96Sr0.03Na0.01Se1,508,130790,0.00069763,0.00007451,2.1977,0.28559,0.0000076458,0.0003174364
3503,10.1021/ja400069s,105,6(a),414,Pb0.96Sr0.03Na0.01Se1,Pb0.96Sr0.03Na0.01Se1,508.5,130520,0.00069864,0.000074678,2.1951,0.28647,0.0000076617,0.0003182725
3503,10.1021/ja400069s,105,6(a),414,Pb0.96Sr0.03Na0.01Se1,Pb0.96Sr0.03Na0.01Se1,509,130250,0.00069965,0.000074846,2.1925,0.28735,0.0000076775,0.0003191106
3503,10.1021/ja400069s,105,6(a),414,Pb0.96Sr0.03Na0.01Se1,Pb0.96Sr0.03Na0.01Se1,509.5,129990,0.00070065,0.000075015,2.19,0.28824,0.0000076929,0.0003199315
3503,10.1021/ja400069s,105,6(a),414,Pb0.96Sr0.03Na0.01Se1,Pb0.96Sr0.03Na0.01Se1,510,129720,0.00070166,0.000075184,2.1874,0.28912,0.0000077089,0.0003207735
3503,10.1021/ja400069s,105,6(a),414,Pb0.96Sr0.03Na0.01Se1,Pb0.96Sr0.03Na0.01Se1,510.5,129450,0.00070266,0.000075353,2.1848,0.29001,0.000007725,0.000321613
3503,10.1021/ja400069s,105,6(a),414,Pb0.96Sr0.03Na0.01Se1,Pb0.96Sr0.03Na0.01Se1,511,129190,0.00070367,0.000075522,2.1823,0.29089,0.0000077405,0.0003224442
3503,10.1021/ja400069s,105,6(a),414,Pb0.96Sr0.03Na0.01Se1,Pb0.96Sr0.03Na0.01Se1,511.5,128920,0.00070467,0.000075692,2.1797,0.29177,0.0000077567,0.0003232876
3503,10.1021/ja400069s,105,6(a),414,Pb0.96Sr0.03Na0.01Se1,Pb0.96Sr0.03Na0.01Se1,512,128660,0.00070568,0.000075862,2.1771,0.29266,0.0000077724,0.0003241376
3503,10.1021/ja400069s,105,6(a),414,Pb0.96Sr0.03Na0.01Se1,Pb0.96Sr0.03Na0.01Se1,512.5,128390,0.00070669,0.000076032,2.1746,0.29354,0.0000077888,0.0003249747
3503,10.1021/ja400069s,105,6(a),414,Pb0.96Sr0.03Na0.01Se1,Pb0.96Sr0.03Na0.01Se1,513,128130,0.00070769,0.000076202,2.172,0.29442,0.0000078046,0.0003258241
3503,10.1021/ja400069s,105,6(a),414,Pb0.96Sr0.03Na0.01Se1,Pb0.96Sr0.03Na0.01Se1,513.5,127870,0.0007087,0.000076372,2.1695,0.29531,0.0000078204,0.0003266651
3503,10.1021/ja400069s,105,6(a),414,Pb0.96Sr0.03Na0.01Se1,Pb0.96Sr0.03Na0.01Se1,514,127600,0.0007097,0.000076543,2.1669,0.29619,0.000007837,0.0003275186
3503,10.1021/ja400069s,105,6(a),414,Pb0.96Sr0.03Na0.01Se1,Pb0.96Sr0.03Na0.01Se1,514.5,127340,0.00071071,0.000076713,2.1644,0.29708,0.000007853,0.0003283635
3503,10.1021/ja400069s,105,6(a),414,Pb0.96Sr0.03Na0.01Se1,Pb0.96Sr0.03Na0.01Se1,515,127080,0.00071172,0.000076884,2.1618,0.29796,0.0000078691,0.0003292256
3503,10.1021/ja400069s,105,6(a),414,Pb0.96Sr0.03Na0.01Se1,Pb0.96Sr0.03Na0.01Se1,515.5,126820,0.00071272,0.000077056,2.1593,0.29884,0.0000078852,0.0003300699
3503,10.1021/ja400069s,105,6(a),414,Pb0.96Sr0.03Na0.01Se1,Pb0.96Sr0.03Na0.01Se1,516,126550,0.00071373,0.000077227,2.1568,0.29973,0.000007902,0.0003309208
3503,10.1021/ja400069s,105,6(a),414,Pb0.96Sr0.03Na0.01Se1,Pb0.96Sr0.03Na0.01Se1,516.5,126290,0.00071473,0.000077399,2.1542,0.30061,0.0000079183,0.0003317844
3503,10.1021/ja400069s,105,6(a),414,Pb0.96Sr0.03Na0.01Se1,Pb0.96Sr0.03Na0.01Se1,517,126030,0.00071574,0.000077571,2.1517,0.3015,0.0000079346,0.0003326393
3503,10.1021/ja400069s,105,6(a),414,Pb0.96Sr0.03Na0.01Se1,Pb0.96Sr0.03Na0.01Se1,517.5,125770,0.00071675,0.000077743,2.1492,0.30238,0.000007951,0.0003334962
3503,10.1021/ja400069s,105,6(a),414,Pb0.96Sr0.03Na0.01Se1,Pb0.96Sr0.03Na0.01Se1,518,125510,0.00071775,0.000077915,2.1466,0.30326,0.0000079675,0.000334366
3503,10.1021/ja400069s,105,6(a),414,Pb0.96Sr0.03Na0.01Se1,Pb0.96Sr0.03Na0.01Se1,518.5,125250,0.00071876,0.000078087,2.1441,0.30415,0.000007984,0.0003352269
3503,10.1021/ja400069s,105,6(a),414,Pb0.96Sr0.03Na0.01Se1,Pb0.96Sr0.03Na0.01Se1,519,124990,0.00071976,0.00007826,2.1416,0.30503,0.0000080006,0.0003360852
3503,10.1021/ja400069s,105,6(a),414,Pb0.96Sr0.03Na0.01Se1,Pb0.96Sr0.03Na0.01Se1,519.5,124730,0.00072077,0.000078433,2.1391,0.30591,0.0000080173,0.0003369501
3503,10.1021/ja400069s,105,6(a),414,Pb0.96Sr0.03Na0.01Se1,Pb0.96Sr0.03Na0.01Se1,520,124480,0.00072178,0.000078606,2.1366,0.3068,0.0000080334,0.0003378171
3503,10.1021/ja400069s,105,6(a),414,Pb0.96Sr0.03Na0.01Se1,Pb0.96Sr0.03Na0.01Se1,520.5,124220,0.00072278,0.000078779,2.134,0.30768,0.0000080502,0.0003386973
3503,10.1021/ja400069s,105,6(a),414,Pb0.96Sr0.03Na0.01Se1,Pb0.96Sr0.03Na0.01Se1,521,123960,0.00072379,0.000078953,2.1315,0.30857,0.0000080671,0.0003395684
3503,10.1021/ja400069s,105,6(a),414,Pb0.96Sr0.03Na0.01Se1,Pb0.96Sr0.03Na0.01Se1,521.5,123700,0.00072479,0.000079126,2.129,0.30945,0.0000080841,0.0003404368
3503,10.1021/ja400069s,105,6(a),414,Pb0.96Sr0.03Na0.01Se1,Pb0.96Sr0.03Na0.01Se1,522,123450,0.0007258,0.0000793,2.1265,0.31033,0.0000081004,0.000341312
3503,10.1021/ja400069s,105,6(a),414,Pb0.96Sr0.03Na0.01Se1,Pb0.96Sr0.03Na0.01Se1,522.5,123190,0.0007268,0.000079474,2.124,0.31122,0.0000081175,0.0003421846
3503,10.1021/ja400069s,105,6(a),414,Pb0.96Sr0.03Na0.01Se1,Pb0.96Sr0.03Na0.01Se1,523,122940,0.00072781,0.000079649,2.1215,0.3121,0.000008134,0.0003430639
3503,10.1021/ja400069s,105,6(a),414,Pb0.96Sr0.03Na0.01Se1,Pb0.96Sr0.03Na0.01Se1,523.5,122680,0.00072882,0.000079823,2.119,0.31298,0.0000081513,0.0003439453
3503,10.1021/ja400069s,105,6(a),414,Pb0.96Sr0.03Na0.01Se1,Pb0.96Sr0.03Na0.01Se1,524,122430,0.00072982,0.000079998,2.1165,0.31387,0.0000081679,0.000344824
3503,10.1021/ja400069s,105,6(a),414,Pb0.96Sr0.03Na0.01Se1,Pb0.96Sr0.03Na0.01Se1,524.5,122170,0.00073083,0.000080173,2.114,0.31475,0.0000081853,0.0003457096
3503,10.1021/ja400069s,105,6(a),414,Pb0.96Sr0.03Na0.01Se1,Pb0.96Sr0.03Na0.01Se1,525,121920,0.00073183,0.000080348,2.1116,0.31564,0.0000082021,0.0003465761
3503,10.1021/ja400069s,105,6(a),414,Pb0.96Sr0.03Na0.01Se1,Pb0.96Sr0.03Na0.01Se1,525.5,121660,0.00073284,0.000080523,2.1091,0.31652,0.0000082196,0.0003474657
3503,10.1021/ja400069s,105,6(a),414,Pb0.96Sr0.03Na0.01Se1,Pb0.96Sr0.03Na0.01Se1,526,121410,0.00073385,0.000080699,2.1066,0.3174,0.0000082366,0.0003483575
3503,10.1021/ja400069s,105,6(a),414,Pb0.96Sr0.03Na0.01Se1,Pb0.96Sr0.03Na0.01Se1,526.5,121160,0.00073485,0.000080874,2.1041,0.31829,0.0000082535,0.0003492467
3503,10.1021/ja400069s,105,6(a),414,Pb0.96Sr0.03Na0.01Se1,Pb0.96Sr0.03Na0.01Se1,527,120900,0.00073586,0.00008105,2.1016,0.31917,0.0000082713,0.0003501427
3503,10.1021/ja400069s,105,6(a),414,Pb0.96Sr0.03Na0.01Se1,Pb0.96Sr0.03Na0.01Se1,527.5,120650,0.00073686,0.000081226,2.0992,0.32005,0.0000082884,0.0003510194
3503,10.1021/ja400069s,105,6(a),414,Pb0.96Sr0.03Na0.01Se1,Pb0.96Sr0.03Na0.01Se1,528,120400,0.00073787,0.000081403,2.0967,0.32094,0.0000083056,0.0003519197
3503,10.1021/ja400069s,105,6(a),414,Pb0.96Sr0.03Na0.01Se1,Pb0.96Sr0.03Na0.01Se1,528.5,120150,0.00073888,0.000081579,2.0942,0.32182,0.0000083229,0.0003528221
3503,10.1021/ja400069s,105,6(a),414,Pb0.96Sr0.03Na0.01Se1,Pb0.96Sr0.03Na0.01Se1,529,119900,0.00073988,0.000081756,2.0918,0.32271,0.0000083403,0.0003537049
3503,10.1021/ja400069s,105,6(a),414,Pb0.96Sr0.03Na0.01Se1,Pb0.96Sr0.03Na0.01Se1,529.5,119650,0.00074089,0.000081933,2.0893,0.32359,0.0000083577,0.0003546116
3503,10.1021/ja400069s,105,6(a),414,Pb0.96Sr0.03Na0.01Se1,Pb0.96Sr0.03Na0.01Se1,530,119400,0.00074189,0.00008211,2.0868,0.32447,0.0000083752,0.0003555156
3503,10.1021/ja400069s,105,6(a),414,Pb0.96Sr0.03Na0.01Se1,Pb0.96Sr0.03Na0.01Se1,530.5,119150,0.0007429,0.000082287,2.0844,0.32536,0.0000083928,0.0003564095
3503,10.1021/ja400069s,105,6(a),414,Pb0.96Sr0.03Na0.01Se1,Pb0.96Sr0.03Na0.01Se1,531,118900,0.00074391,0.000082465,2.0819,0.32624,0.0000084104,0.0003573226
3503,10.1021/ja400069s,105,6(a),414,Pb0.96Sr0.03Na0.01Se1,Pb0.96Sr0.03Na0.01Se1,531.5,118650,0.00074491,0.000082642,2.0795,0.32713,0.0000084282,0.0003582159
3503,10.1021/ja400069s,105,6(a),414,Pb0.96Sr0.03Na0.01Se1,Pb0.96Sr0.03Na0.01Se1,532,118400,0.00074592,0.00008282,2.077,0.32801,0.0000084459,0.0003591334
3503,10.1021/ja400069s,105,6(a),414,Pb0.96Sr0.03Na0.01Se1,Pb0.96Sr0.03Na0.01Se1,532.5,118150,0.00074692,0.000082998,2.0746,0.32889,0.0000084638,0.0003600308
3503,10.1021/ja400069s,105,6(a),414,Pb0.96Sr0.03Na0.01Se1,Pb0.96Sr0.03Na0.01Se1,533,117900,0.00074793,0.000083177,2.0721,0.32978,0.0000084818,0.0003609527
3503,10.1021/ja400069s,105,6(a),414,Pb0.96Sr0.03Na0.01Se1,Pb0.96Sr0.03Na0.01Se1,533.5,117660,0.00074893,0.000083355,2.0697,0.33066,0.0000084991,0.0003618544
3503,10.1021/ja400069s,105,6(a),414,Pb0.96Sr0.03Na0.01Se1,Pb0.96Sr0.03Na0.01Se1,534,117410,0.00074994,0.000083534,2.0673,0.33154,0.0000085172,0.000362763
3503,10.1021/ja400069s,105,6(a),414,Pb0.96Sr0.03Na0.01Se1,Pb0.96Sr0.03Na0.01Se1,534.5,117160,0.00075095,0.000083713,2.0648,0.33243,0.0000085353,0.0003636914
3503,10.1021/ja400069s,105,6(a),414,Pb0.96Sr0.03Na0.01Se1,Pb0.96Sr0.03Na0.01Se1,535,116920,0.00075195,0.000083892,2.0624,0.33331,0.0000085529,0.0003645995
3503,10.1021/ja400069s,105,6(a),414,Pb0.96Sr0.03Na0.01Se1,Pb0.96Sr0.03Na0.01Se1,535.5,116670,0.00075296,0.000084071,2.06,0.3342,0.0000085712,0.0003655146
3503,10.1021/ja400069s,105,6(a),414,Pb0.96Sr0.03Na0.01Se1,Pb0.96Sr0.03Na0.01Se1,536,116420,0.00075396,0.00008425,2.0575,0.33508,0.0000085896,0.0003664447
3503,10.1021/ja400069s,105,6(a),414,Pb0.96Sr0.03Na0.01Se1,Pb0.96Sr0.03Na0.01Se1,536.5,116180,0.00075497,0.00008443,2.0551,0.33596,0.0000086073,0.0003673641
3503,10.1021/ja400069s,105,6(a),414,Pb0.96Sr0.03Na0.01Se1,Pb0.96Sr0.03Na0.01Se1,537,115930,0.00075598,0.00008461,2.0527,0.33685,0.0000086259,0.0003682857
3503,10.1021/ja400069s,105,6(a),414,Pb0.96Sr0.03Na0.01Se1,Pb0.96Sr0.03Na0.01Se1,537.5,115690,0.00075698,0.00008479,2.0503,0.33773,0.0000086438,0.0003692045
3503,10.1021/ja400069s,105,6(a),414,Pb0.96Sr0.03Na0.01Se1,Pb0.96Sr0.03Na0.01Se1,538,115450,0.00075799,0.00008497,2.0479,0.33861,0.0000086618,0.0003701304
3503,10.1021/ja400069s,105,6(a),414,Pb0.96Sr0.03Na0.01Se1,Pb0.96Sr0.03Na0.01Se1,538.5,115200,0.00075899,0.000085151,2.0455,0.3395,0.0000086806,0.0003710535
3503,10.1021/ja400069s,105,6(a),414,Pb0.96Sr0.03Na0.01Se1,Pb0.96Sr0.03Na0.01Se1,539,114960,0.00076,0.000085331,2.043,0.34038,0.0000086987,0.000372002
3503,10.1021/ja400069s,105,6(a),414,Pb0.96Sr0.03Na0.01Se1,Pb0.96Sr0.03Na0.01Se1,539.5,114720,0.00076101,0.000085512,2.0406,0.34127,0.0000087169,0.0003729344
3503,10.1021/ja400069s,105,6(a),414,Pb0.96Sr0.03Na0.01Se1,Pb0.96Sr0.03Na0.01Se1,540,114470,0.00076201,0.000085693,2.0382,0.34215,0.0000087359,0.0003738642
3503,10.1021/ja400069s,105,6(a),414,Pb0.96Sr0.03Na0.01Se1,Pb0.96Sr0.03Na0.01Se1,540.5,114230,0.00076302,0.000085874,2.0358,0.34303,0.0000087543,0.0003748011
3503,10.1021/ja400069s,105,6(a),414,Pb0.96Sr0.03Na0.01Se1,Pb0.96Sr0.03Na0.01Se1,541,113990,0.00076402,0.000086056,2.0334,0.34392,0.0000087727,0.0003757352
3503,10.1021/ja400069s,105,6(a),414,Pb0.96Sr0.03Na0.01Se1,Pb0.96Sr0.03Na0.01Se1,541.5,113750,0.00076503,0.000086237,2.0311,0.3448,0.0000087912,0.000376658
3503,10.1021/ja400069s,105,6(a),414,Pb0.96Sr0.03Na0.01Se1,Pb0.96Sr0.03Na0.01Se1,542,113510,0.00076604,0.000086419,2.0287,0.34568,0.0000088098,0.0003776014
3503,10.1021/ja400069s,105,6(a),414,Pb0.96Sr0.03Na0.01Se1,Pb0.96Sr0.03Na0.01Se1,542.5,113270,0.00076704,0.000086601,2.0263,0.34657,0.0000088285,0.0003785422
3503,10.1021/ja400069s,105,6(a),414,Pb0.96Sr0.03Na0.01Se1,Pb0.96Sr0.03Na0.01Se1,543,113030,0.00076805,0.000086783,2.0239,0.34745,0.0000088472,0.0003794901
3503,10.1021/ja400069s,105,6(a),414,Pb0.96Sr0.03Na0.01Se1,Pb0.96Sr0.03Na0.01Se1,543.5,112790,0.00076905,0.000086965,2.0215,0.34834,0.000008866,0.0003804353
3503,10.1021/ja400069s,105,6(a),414,Pb0.96Sr0.03Na0.01Se1,Pb0.96Sr0.03Na0.01Se1,544,112550,0.00077006,0.000087148,2.0191,0.34922,0.0000088849,0.0003813877
3503,10.1021/ja400069s,105,6(a),414,Pb0.96Sr0.03Na0.01Se1,Pb0.96Sr0.03Na0.01Se1,544.5,112310,0.00077107,0.00008733,2.0168,0.3501,0.0000089039,0.0003823235
3503,10.1021/ja400069s,105,6(a),414,Pb0.96Sr0.03Na0.01Se1,Pb0.96Sr0.03Na0.01Se1,545,112070,0.00077207,0.000087513,2.0144,0.35099,0.000008923,0.0003832754
3503,10.1021/ja400069s,105,6(a),414,Pb0.96Sr0.03Na0.01Se1,Pb0.96Sr0.03Na0.01Se1,545.5,111830,0.00077308,0.000087696,2.012,0.35187,0.0000089421,0.0003842346
3503,10.1021/ja400069s,105,6(a),414,Pb0.96Sr0.03Na0.01Se1,Pb0.96Sr0.03Na0.01Se1,546,111600,0.00077408,0.00008788,2.0096,0.35276,0.0000089606,0.0003851911
3503,10.1021/ja400069s,105,6(a),414,Pb0.96Sr0.03Na0.01Se1,Pb0.96Sr0.03Na0.01Se1,546.5,111360,0.00077509,0.000088063,2.0073,0.35364,0.0000089799,0.0003861356
3503,10.1021/ja400069s,105,6(a),414,Pb0.96Sr0.03Na0.01Se1,Pb0.96Sr0.03Na0.01Se1,547,111120,0.00077609,0.000088247,2.0049,0.35452,0.0000089993,0.0003870966
3503,10.1021/ja400069s,105,6(a),414,Pb0.96Sr0.03Na0.01Se1,Pb0.96Sr0.03Na0.01Se1,547.5,110890,0.0007771,0.00008843,2.0026,0.35541,0.0000090179,0.0003880455
3503,10.1021/ja400069s,105,6(a),414,Pb0.96Sr0.03Na0.01Se1,Pb0.96Sr0.03Na0.01Se1,548,110650,0.00077811,0.000088614,2.0002,0.35629,0.0000090375,0.0003890161
3503,10.1021/ja400069s,105,6(a),414,Pb0.96Sr0.03Na0.01Se1,Pb0.96Sr0.03Na0.01Se1,548.5,110410,0.00077911,0.000088799,1.9978,0.35717,0.0000090572,0.000389984
3503,10.1021/ja400069s,105,6(a),414,Pb0.96Sr0.03Na0.01Se1,Pb0.96Sr0.03Na0.01Se1,549,110180,0.00078012,0.000088983,1.9955,0.35806,0.0000090761,0.0003909396
3503,10.1021/ja400069s,105,6(a),414,Pb0.96Sr0.03Na0.01Se1,Pb0.96Sr0.03Na0.01Se1,549.5,109940,0.00078112,0.000089167,1.9931,0.35894,0.0000090959,0.0003919121
3503,10.1021/ja400069s,105,6(a),414,Pb0.96Sr0.03Na0.01Se1,Pb0.96Sr0.03Na0.01Se1,550,109710,0.00078213,0.000089352,1.9908,0.35983,0.0000091149,0.0003928722
3503,10.1021/ja400069s,105,6(a),414,Pb0.96Sr0.03Na0.01Se1,Pb0.96Sr0.03Na0.01Se1,550.5,109480,0.00078314,0.000089537,1.9885,0.36071,0.0000091341,0.0003938345
3503,10.1021/ja400069s,105,6(a),414,Pb0.96Sr0.03Na0.01Se1,Pb0.96Sr0.03Na0.01Se1,551,109240,0.00078414,0.000089722,1.9861,0.36159,0.0000091542,0.000394814
3503,10.1021/ja400069s,105,6(a),414,Pb0.96Sr0.03Na0.01Se1,Pb0.96Sr0.03Na0.01Se1,551.5,109010,0.00078515,0.000089907,1.9838,0.36248,0.0000091735,0.0003957808
3503,10.1021/ja400069s,105,6(a),414,Pb0.96Sr0.03Na0.01Se1,Pb0.96Sr0.03Na0.01Se1,552,108780,0.00078615,0.000090093,1.9815,0.36336,0.0000091929,0.0003967449
3503,10.1021/ja400069s,105,6(a),414,Pb0.96Sr0.03Na0.01Se1,Pb0.96Sr0.03Na0.01Se1,552.5,108540,0.00078716,0.000090278,1.9791,0.36424,0.0000092132,0.0003977363
3503,10.1021/ja400069s,105,6(a),414,Pb0.96Sr0.03Na0.01Se1,Pb0.96Sr0.03Na0.01Se1,553,108310,0.00078817,0.000090464,1.9768,0.36513,0.0000092328,0.00039871
3503,10.1021/ja400069s,105,6(a),414,Pb0.96Sr0.03Na0.01Se1,Pb0.96Sr0.03Na0.01Se1,553.5,108080,0.00078917,0.00009065,1.9745,0.36601,0.0000092524,0.0003996809
3503,10.1021/ja400069s,105,6(a),414,Pb0.96Sr0.03Na0.01Se1,Pb0.96Sr0.03Na0.01Se1,554,107850,0.00079018,0.000090836,1.9722,0.3669,0.0000092721,0.0004006592
3503,10.1021/ja400069s,105,6(a),414,Pb0.96Sr0.03Na0.01Se1,Pb0.96Sr0.03Na0.01Se1,554.5,107620,0.00079118,0.000091023,1.9698,0.36778,0.000009292,0.000401655
3503,10.1021/ja400069s,105,6(a),414,Pb0.96Sr0.03Na0.01Se1,Pb0.96Sr0.03Na0.01Se1,555,107390,0.00079219,0.000091209,1.9675,0.36866,0.0000093119,0.0004026379
3503,10.1021/ja400069s,105,6(a),414,Pb0.96Sr0.03Na0.01Se1,Pb0.96Sr0.03Na0.01Se1,555.5,107150,0.0007932,0.000091396,1.9652,0.36955,0.0000093327,0.000403623
3503,10.1021/ja400069s,105,6(a),414,Pb0.96Sr0.03Na0.01Se1,Pb0.96Sr0.03Na0.01Se1,556,106920,0.0007942,0.000091583,1.9629,0.37043,0.0000093528,0.0004046054
3503,10.1021/ja400069s,105,6(a),414,Pb0.96Sr0.03Na0.01Se1,Pb0.96Sr0.03Na0.01Se1,556.5,106700,0.00079521,0.00009177,1.9606,0.37131,0.0000093721,0.0004055952
3503,10.1021/ja400069s,105,6(a),414,Pb0.96Sr0.03Na0.01Se1,Pb0.96Sr0.03Na0.01Se1,557,106470,0.00079621,0.000091957,1.9583,0.3722,0.0000093923,0.0004065822
3503,10.1021/ja400069s,105,6(a),414,Pb0.96Sr0.03Na0.01Se1,Pb0.96Sr0.03Na0.01Se1,557.5,106240,0.00079722,0.000092144,1.956,0.37308,0.0000094127,0.0004075767
3503,10.1021/ja400069s,105,6(a),414,Pb0.96Sr0.03Na0.01Se1,Pb0.96Sr0.03Na0.01Se1,558,106010,0.00079822,0.000092332,1.9537,0.37397,0.0000094331,0.0004085684
3503,10.1021/ja400069s,105,6(a),414,Pb0.96Sr0.03Na0.01Se1,Pb0.96Sr0.03Na0.01Se1,558.5,105780,0.00079923,0.00009252,1.9514,0.37485,0.0000094536,0.0004095675
3503,10.1021/ja400069s,105,6(a),414,Pb0.96Sr0.03Na0.01Se1,Pb0.96Sr0.03Na0.01Se1,559,105550,0.00080024,0.000092708,1.9491,0.37573,0.0000094742,0.000410569
3503,10.1021/ja400069s,105,6(a),414,Pb0.96Sr0.03Na0.01Se1,Pb0.96Sr0.03Na0.01Se1,559.5,105330,0.00080124,0.000092896,1.9468,0.37662,0.000009494,0.0004115677
3503,10.1021/ja400069s,105,6(a),414,Pb0.96Sr0.03Na0.01Se1,Pb0.96Sr0.03Na0.01Se1,560,105100,0.00080225,0.000093084,1.9445,0.3775,0.0000095147,0.0004125739
3503,10.1021/ja400069s,105,6(a),414,Pb0.96Sr0.03Na0.01Se1,Pb0.96Sr0.03Na0.01Se1,560.5,104870,0.00080325,0.000093272,1.9422,0.37838,0.0000095356,0.0004135774
3503,10.1021/ja400069s,105,6(a),414,Pb0.96Sr0.03Na0.01Se1,Pb0.96Sr0.03Na0.01Se1,561,104650,0.00080426,0.000093461,1.94,0.37927,0.0000095557,0.000414567
3503,10.1021/ja400069s,105,6(a),414,Pb0.96Sr0.03Na0.01Se1,Pb0.96Sr0.03Na0.01Se1,561.5,104420,0.00080527,0.00009365,1.9377,0.38015,0.0000095767,0.0004155803
3503,10.1021/ja400069s,105,6(a),414,Pb0.96Sr0.03Na0.01Se1,Pb0.96Sr0.03Na0.01Se1,562,104190,0.00080627,0.000093839,1.9354,0.38104,0.0000095979,0.0004165909
3503,10.1021/ja400069s,105,6(a),414,Pb0.96Sr0.03Na0.01Se1,Pb0.96Sr0.03Na0.01Se1,562.5,103970,0.00080728,0.000094028,1.9331,0.38192,0.0000096182,0.000417609
3503,10.1021/ja400069s,105,6(a),414,Pb0.96Sr0.03Na0.01Se1,Pb0.96Sr0.03Na0.01Se1,563,103750,0.00080828,0.000094217,1.9309,0.3828,0.0000096386,0.0004186027
3503,10.1021/ja400069s,105,6(a),414,Pb0.96Sr0.03Na0.01Se1,Pb0.96Sr0.03Na0.01Se1,563.5,103520,0.00080929,0.000094407,1.9286,0.38369,0.00000966,0.0004196256
3503,10.1021/ja400069s,105,6(a),414,Pb0.96Sr0.03Na0.01Se1,Pb0.96Sr0.03Na0.01Se1,564,103300,0.0008103,0.000094596,1.9263,0.38457,0.0000096805,0.000420651
3503,10.1021/ja400069s,105,6(a),414,Pb0.96Sr0.03Na0.01Se1,Pb0.96Sr0.03Na0.01Se1,564.5,103070,0.0008113,0.000094786,1.9241,0.38546,0.0000097021,0.0004216517
3503,10.1021/ja400069s,105,6(a),414,Pb0.96Sr0.03Na0.01Se1,Pb0.96Sr0.03Na0.01Se1,565,102850,0.00081231,0.000094976,1.9218,0.38634,0.0000097229,0.0004226819
3503,10.1021/ja400069s,105,6(a),414,Pb0.96Sr0.03Na0.01Se1,Pb0.96Sr0.03Na0.01Se1,565.5,102630,0.00081331,0.000095166,1.9196,0.38722,0.0000097437,0.0004236872
3503,10.1021/ja400069s,105,6(a),414,Pb0.96Sr0.03Na0.01Se1,Pb0.96Sr0.03Na0.01Se1,566,102410,0.00081432,0.000095356,1.9173,0.38811,0.0000097647,0.0004247223
3503,10.1021/ja400069s,105,6(a),414,Pb0.96Sr0.03Na0.01Se1,Pb0.96Sr0.03Na0.01Se1,566.5,102180,0.00081533,0.000095547,1.9151,0.38899,0.0000097867,0.0004257376
3503,10.1021/ja400069s,105,6(a),414,Pb0.96Sr0.03Na0.01Se1,Pb0.96Sr0.03Na0.01Se1,567,101960,0.00081633,0.000095737,1.9128,0.38987,0.0000098078,0.0004267723
3503,10.1021/ja400069s,105,6(a),414,Pb0.96Sr0.03Na0.01Se1,Pb0.96Sr0.03Na0.01Se1,567.5,101740,0.00081734,0.000095928,1.9106,0.39076,0.000009829,0.0004277923
3503,10.1021/ja400069s,105,6(a),414,Pb0.96Sr0.03Na0.01Se1,Pb0.96Sr0.03Na0.01Se1,568,101520,0.00081834,0.000096119,1.9084,0.39164,0.0000098503,0.0004288095
3503,10.1021/ja400069s,105,6(a),414,Pb0.96Sr0.03Na0.01Se1,Pb0.96Sr0.03Na0.01Se1,568.5,101300,0.00081935,0.00009631,1.9061,0.39253,0.0000098717,0.0004298568
3503,10.1021/ja400069s,105,6(a),414,Pb0.96Sr0.03Na0.01Se1,Pb0.96Sr0.03Na0.01Se1,569,101080,0.00082035,0.000096502,1.9039,0.39341,0.0000098932,0.0004308787
3503,10.1021/ja400069s,105,6(a),414,Pb0.96Sr0.03Na0.01Se1,Pb0.96Sr0.03Na0.01Se1,569.5,100860,0.00082136,0.000096693,1.9017,0.39429,0.0000099147,0.0004319083
3503,10.1021/ja400069s,105,6(a),414,Pb0.96Sr0.03Na0.01Se1,Pb0.96Sr0.03Na0.01Se1,570,100640,0.00082237,0.000096885,1.8994,0.39518,0.0000099364,0.000432963
3503,10.1021/ja400069s,105,6(a),414,Pb0.96Sr0.03Na0.01Se1,Pb0.96Sr0.03Na0.01Se1,570.5,100420,0.00082337,0.000097076,1.8972,0.39606,0.0000099582,0.0004339922
3503,10.1021/ja400069s,105,6(a),414,Pb0.96Sr0.03Na0.01Se1,Pb0.96Sr0.03Na0.01Se1,571,100200,0.00082438,0.000097268,1.895,0.39694,0.00000998,0.000435029
3503,10.1021/ja400069s,105,6(a),414,Pb0.96Sr0.03Na0.01Se1,Pb0.96Sr0.03Na0.01Se1,571.5,99984,0.00082538,0.000097461,1.8928,0.39783,0.0000100016,0.000436063
3503,10.1021/ja400069s,105,6(a),414,Pb0.96Sr0.03Na0.01Se1,Pb0.96Sr0.03Na0.01Se1,572,99766,0.00082639,0.000097653,1.8905,0.39871,0.0000100235,0.0004371277
3503,10.1021/ja400069s,105,6(a),414,Pb0.96Sr0.03Na0.01Se1,Pb0.96Sr0.03Na0.01Se1,572.5,99548,0.0008274,0.000097845,1.8883,0.3996,0.0000100454,0.0004381719
3503,10.1021/ja400069s,105,6(a),414,Pb0.96Sr0.03Na0.01Se1,Pb0.96Sr0.03Na0.01Se1,573,99331,0.0008284,0.000098038,1.8861,0.40048,0.0000100674,0.0004392132
3503,10.1021/ja400069s,105,6(a),414,Pb0.96Sr0.03Na0.01Se1,Pb0.96Sr0.03Na0.01Se1,573.5,99114,0.00082941,0.000098231,1.8839,0.40136,0.0000100894,0.0004402622
3503,10.1021/ja400069s,105,6(a),414,Pb0.96Sr0.03Na0.01Se1,Pb0.96Sr0.03Na0.01Se1,574,98898,0.00083041,0.000098424,1.8817,0.40225,0.0000101114,0.0004413084
3503,10.1021/ja400069s,105,6(a),414,Pb0.96Sr0.03Na0.01Se1,Pb0.96Sr0.03Na0.01Se1,574.5,98682,0.00083142,0.000098617,1.8795,0.40313,0.0000101336,0.0004423623
3503,10.1021/ja400069s,105,6(a),414,Pb0.96Sr0.03Na0.01Se1,Pb0.96Sr0.03Na0.01Se1,575,98466,0.00083243,0.00009881,1.8773,0.40401,0.0000101558,0.0004434187
3503,10.1021/ja400069s,105,6(a),414,Pb0.96Sr0.03Na0.01Se1,Pb0.96Sr0.03Na0.01Se1,575.5,98251,0.00083343,0.000099003,1.8751,0.4049,0.000010178,0.0004444723
3503,10.1021/ja400069s,105,6(a),414,Pb0.96Sr0.03Na0.01Se1,Pb0.96Sr0.03Na0.01Se1,576,98036,0.00083444,0.000099197,1.8729,0.40578,0.0000102003,0.0004455337
3503,10.1021/ja400069s,105,6(a),414,Pb0.96Sr0.03Na0.01Se1,Pb0.96Sr0.03Na0.01Se1,576.5,97821,0.00083544,0.00009939,1.8707,0.40667,0.0000102228,0.0004465922
3503,10.1021/ja400069s,105,6(a),414,Pb0.96Sr0.03Na0.01Se1,Pb0.96Sr0.03Na0.01Se1,577,97607,0.00083645,0.000099584,1.8686,0.40755,0.0000102452,0.0004476346
3503,10.1021/ja400069s,105,6(a),414,Pb0.96Sr0.03Na0.01Se1,Pb0.96Sr0.03Na0.01Se1,577.5,97393,0.00083746,0.000099778,1.8664,0.40843,0.0000102677,0.0004487034
3503,10.1021/ja400069s,105,6(a),414,Pb0.96Sr0.03Na0.01Se1,Pb0.96Sr0.03Na0.01Se1,578,97180,0.00083846,0.000099973,1.8642,0.40932,0.0000102902,0.0004497693
3503,10.1021/ja400069s,105,6(a),414,Pb0.96Sr0.03Na0.01Se1,Pb0.96Sr0.03Na0.01Se1,578.5,96966,0.00083947,0.00010017,1.862,0.4102,0.0000103129,0.0004508432
3503,10.1021/ja400069s,105,6(a),414,Pb0.96Sr0.03Na0.01Se1,Pb0.96Sr0.03Na0.01Se1,579,96754,0.00084047,0.00010036,1.8598,0.41109,0.0000103355,0.0004519142
3503,10.1021/ja400069s,105,6(a),414,Pb0.96Sr0.03Na0.01Se1,Pb0.96Sr0.03Na0.01Se1,579.5,96541,0.00084148,0.00010056,1.8577,0.41197,0.0000103583,0.0004529687
3503,10.1021/ja400069s,105,6(a),414,Pb0.96Sr0.03Na0.01Se1,Pb0.96Sr0.03Na0.01Se1,580,96329,0.00084249,0.00010075,1.8555,0.41285,0.0000103811,0.0004540501
3503,10.1021/ja400069s,105,6(a),414,Pb0.96Sr0.03Na0.01Se1,Pb0.96Sr0.03Na0.01Se1,580.5,96118,0.00084349,0.00010095,1.8533,0.41374,0.0000104039,0.0004551287
3503,10.1021/ja400069s,105,6(a),414,Pb0.96Sr0.03Na0.01Se1,Pb0.96Sr0.03Na0.01Se1,581,95906,0.0008445,0.00010114,1.8512,0.41462,0.0000104269,0.0004561906
3503,10.1021/ja400069s,105,6(a),414,Pb0.96Sr0.03Na0.01Se1,Pb0.96Sr0.03Na0.01Se1,581.5,95695,0.0008455,0.00010134,1.849,0.4155,0.0000104499,0.0004572742
3503,10.1021/ja400069s,105,6(a),414,Pb0.96Sr0.03Na0.01Se1,Pb0.96Sr0.03Na0.01Se1,582,95485,0.00084651,0.00010153,1.8468,0.41639,0.0000104728,0.0004583658
3503,10.1021/ja400069s,105,6(a),414,Pb0.96Sr0.03Na0.01Se1,Pb0.96Sr0.03Na0.01Se1,582.5,95275,0.00084751,0.00010173,1.8447,0.41727,0.0000104959,0.0004594297
3503,10.1021/ja400069s,105,6(a),414,Pb0.96Sr0.03Na0.01Se1,Pb0.96Sr0.03Na0.01Se1,583,95065,0.00084852,0.00010192,1.8425,0.41816,0.0000105191,0.0004605265
3503,10.1021/ja400069s,105,6(a),414,Pb0.96Sr0.03Na0.01Se1,Pb0.96Sr0.03Na0.01Se1,583.5,94855,0.00084953,0.00010212,1.8404,0.41904,0.0000105424,0.0004616007
3503,10.1021/ja400069s,105,6(a),414,Pb0.96Sr0.03Na0.01Se1,Pb0.96Sr0.03Na0.01Se1,584,94646,0.00085053,0.00010231,1.8383,0.41992,0.0000105657,0.000462672
3503,10.1021/ja400069s,105,6(a),414,Pb0.96Sr0.03Na0.01Se1,Pb0.96Sr0.03Na0.01Se1,584.5,94437,0.00085154,0.00010251,1.8361,0.42081,0.0000105891,0.0004637765
3503,10.1021/ja400069s,105,6(a),414,Pb0.96Sr0.03Na0.01Se1,Pb0.96Sr0.03Na0.01Se1,585,94229,0.00085254,0.00010271,1.834,0.42169,0.0000106124,0.0004648528
3503,10.1021/ja400069s,105,6(a),414,Pb0.96Sr0.03Na0.01Se1,Pb0.96Sr0.03Na0.01Se1,585.5,94021,0.00085355,0.0001029,1.8318,0.42257,0.0000106359,0.0004659624
3503,10.1021/ja400069s,105,6(a),414,Pb0.96Sr0.03Na0.01Se1,Pb0.96Sr0.03Na0.01Se1,586,93813,0.00085456,0.0001031,1.8297,0.42346,0.0000106595,0.0004670492
3503,10.1021/ja400069s,105,6(a),414,Pb0.96Sr0.03Na0.01Se1,Pb0.96Sr0.03Na0.01Se1,586.5,93606,0.00085556,0.0001033,1.8276,0.42434,0.0000106831,0.0004681331
3503,10.1021/ja400069s,105,6(a),414,Pb0.96Sr0.03Na0.01Se1,Pb0.96Sr0.03Na0.01Se1,587,93399,0.00085657,0.00010349,1.8254,0.42523,0.0000107068,0.0004692506
3503,10.1021/ja400069s,105,6(a),414,Pb0.96Sr0.03Na0.01Se1,Pb0.96Sr0.03Na0.01Se1,587.5,93193,0.00085757,0.00010369,1.8233,0.42611,0.0000107304,0.0004703395
3503,10.1021/ja400069s,105,6(a),414,Pb0.96Sr0.03Na0.01Se1,Pb0.96Sr0.03Na0.01Se1,588,92986,0.00085858,0.00010389,1.8212,0.42699,0.0000107543,0.0004714364
3503,10.1021/ja400069s,105,6(a),414,Pb0.96Sr0.03Na0.01Se1,Pb0.96Sr0.03Na0.01Se1,588.5,92781,0.00085959,0.00010409,1.8191,0.42788,0.0000107781,0.0004725359
3503,10.1021/ja400069s,105,6(a),414,Pb0.96Sr0.03Na0.01Se1,Pb0.96Sr0.03Na0.01Se1,589,92575,0.00086059,0.00010428,1.817,0.42876,0.0000108021,0.0004736324
3503,10.1021/ja400069s,105,6(a),414,Pb0.96Sr0.03Na0.01Se1,Pb0.96Sr0.03Na0.01Se1,589.5,92370,0.0008616,0.00010448,1.8148,0.42964,0.000010826,0.0004747631
3503,10.1021/ja400069s,105,6(a),414,Pb0.96Sr0.03Na0.01Se1,Pb0.96Sr0.03Na0.01Se1,590,92165,0.0008626,0.00010468,1.8127,0.43053,0.0000108501,0.0004758647
3503,10.1021/ja400069s,105,6(a),414,Pb0.96Sr0.03Na0.01Se1,Pb0.96Sr0.03Na0.01Se1,590.5,91961,0.00086361,0.00010488,1.8106,0.43141,0.0000108742,0.0004769745
3503,10.1021/ja400069s,105,6(a),414,Pb0.96Sr0.03Na0.01Se1,Pb0.96Sr0.03Na0.01Se1,591,91757,0.00086462,0.00010507,1.8085,0.4323,0.0000108984,0.0004780868
3503,10.1021/ja400069s,105,6(a),414,Pb0.96Sr0.03Na0.01Se1,Pb0.96Sr0.03Na0.01Se1,591.5,91553,0.00086562,0.00010527,1.8064,0.43318,0.0000109226,0.0004791962
3503,10.1021/ja400069s,105,6(a),414,Pb0.96Sr0.03Na0.01Se1,Pb0.96Sr0.03Na0.01Se1,592,91350,0.00086663,0.00010547,1.8043,0.43406,0.0000109469,0.0004803137
3503,10.1021/ja400069s,105,6(a),414,Pb0.96Sr0.03Na0.01Se1,Pb0.96Sr0.03Na0.01Se1,592.5,91147,0.00086763,0.00010567,1.8022,0.43495,0.0000109713,0.0004814283
3503,10.1021/ja400069s,105,6(a),414,Pb0.96Sr0.03Na0.01Se1,Pb0.96Sr0.03Na0.01Se1,593,90944,0.00086864,0.00010587,1.8001,0.43583,0.0000109958,0.000482551
3503,10.1021/ja400069s,105,6(a),414,Pb0.96Sr0.03Na0.01Se1,Pb0.96Sr0.03Na0.01Se1,593.5,90742,0.00086964,0.00010607,1.798,0.43672,0.0000110203,0.0004836707
3503,10.1021/ja400069s,105,6(a),414,Pb0.96Sr0.03Na0.01Se1,Pb0.96Sr0.03Na0.01Se1,594,90540,0.00087065,0.00010627,1.796,0.4376,0.0000110448,0.0004847717
3503,10.1021/ja400069s,105,6(a),414,Pb0.96Sr0.03Na0.01Se1,Pb0.96Sr0.03Na0.01Se1,594.5,90338,0.00087166,0.00010646,1.7939,0.43848,0.0000110695,0.0004859022
3503,10.1021/ja400069s,105,6(a),414,Pb0.96Sr0.03Na0.01Se1,Pb0.96Sr0.03Na0.01Se1,595,90137,0.00087266,0.00010666,1.7918,0.43937,0.0000110942,0.0004870298
3503,10.1021/ja400069s,105,6(a),414,Pb0.96Sr0.03Na0.01Se1,Pb0.96Sr0.03Na0.01Se1,595.5,89936,0.00087367,0.00010686,1.7897,0.44025,0.000011119,0.0004881656
3503,10.1021/ja400069s,105,6(a),414,Pb0.96Sr0.03Na0.01Se1,Pb0.96Sr0.03Na0.01Se1,596,89736,0.00087467,0.00010706,1.7876,0.44113,0.0000111438,0.0004892985
3503,10.1021/ja400069s,105,6(a),414,Pb0.96Sr0.03Na0.01Se1,Pb0.96Sr0.03Na0.01Se1,596.5,89536,0.00087568,0.00010726,1.7856,0.44202,0.0000111687,0.0004904122
3503,10.1021/ja400069s,105,6(a),414,Pb0.96Sr0.03Na0.01Se1,Pb0.96Sr0.03Na0.01Se1,597,89336,0.00087669,0.00010746,1.7835,0.4429,0.0000111937,0.0004915559
3503,10.1021/ja400069s,105,6(a),414,Pb0.96Sr0.03Na0.01Se1,Pb0.96Sr0.03Na0.01Se1,597.5,89137,0.00087769,0.00010766,1.7814,0.44379,0.0000112187,0.0004926968
3503,10.1021/ja400069s,105,6(a),414,Pb0.96Sr0.03Na0.01Se1,Pb0.96Sr0.03Na0.01Se1,598,88938,0.0008787,0.00010786,1.7794,0.44467,0.0000112438,0.0004938181
3503,10.1021/ja400069s,105,6(a),414,Pb0.96Sr0.03Na0.01Se1,Pb0.96Sr0.03Na0.01Se1,598.5,88739,0.0008797,0.00010806,1.7773,0.44555,0.000011269,0.0004949643
3503,10.1021/ja400069s,105,6(a),414,Pb0.96Sr0.03Na0.01Se1,Pb0.96Sr0.03Na0.01Se1,599,88541,0.00088071,0.00010826,1.7753,0.44644,0.0000112942,0.0004960908
3503,10.1021/ja400069s,105,6(a),414,Pb0.96Sr0.03Na0.01Se1,Pb0.96Sr0.03Na0.01Se1,599.5,88343,0.00088172,0.00010846,1.7732,0.44732,0.0000113195,0.0004972479
3503,10.1021/ja400069s,105,6(a),414,Pb0.96Sr0.03Na0.01Se1,Pb0.96Sr0.03Na0.01Se1,600,88145,0.00088272,0.00010866,1.7711,0.4482,0.0000113449,0.0004984021
3503,10.1021/ja400069s,105,6(a),414,Pb0.96Sr0.03Na0.01Se1,Pb0.96Sr0.03Na0.01Se1,600.5,87948,0.00088373,0.00010886,1.7691,0.44909,0.0000113704,0.0004995365
3503,10.1021/ja400069s,105,6(a),414,Pb0.96Sr0.03Na0.01Se1,Pb0.96Sr0.03Na0.01Se1,601,87751,0.00088473,0.00010907,1.7671,0.44997,0.0000113959,0.0005006678
3503,10.1021/ja400069s,105,6(a),414,Pb0.96Sr0.03Na0.01Se1,Pb0.96Sr0.03Na0.01Se1,601.5,87554,0.00088574,0.00010927,1.765,0.45086,0.0000114215,0.0005018357
3503,10.1021/ja400069s,105,6(a),414,Pb0.96Sr0.03Na0.01Se1,Pb0.96Sr0.03Na0.01Se1,602,87358,0.00088675,0.00010947,1.763,0.45174,0.0000114471,0.0005029779
3503,10.1021/ja400069s,105,6(a),414,Pb0.96Sr0.03Na0.01Se1,Pb0.96Sr0.03Na0.01Se1,602.5,87162,0.00088775,0.00010967,1.7609,0.45262,0.0000114729,0.0005041456
3503,10.1021/ja400069s,105,6(a),414,Pb0.96Sr0.03Na0.01Se1,Pb0.96Sr0.03Na0.01Se1,603,86966,0.00088876,0.00010987,1.7589,0.45351,0.0000114987,0.0005052931
3503,10.1021/ja400069s,105,6(a),414,Pb0.96Sr0.03Na0.01Se1,Pb0.96Sr0.03Na0.01Se1,603.5,86771,0.00088976,0.00011007,1.7569,0.45439,0.0000115246,0.0005064375
3503,10.1021/ja400069s,105,6(a),414,Pb0.96Sr0.03Na0.01Se1,Pb0.96Sr0.03Na0.01Se1,604,86576,0.00089077,0.00011027,1.7548,0.45527,0.0000115505,0.0005076191
3503,10.1021/ja400069s,105,6(a),414,Pb0.96Sr0.03Na0.01Se1,Pb0.96Sr0.03Na0.01Se1,604.5,86382,0.00089177,0.00011047,1.7528,0.45616,0.0000115765,0.0005087688
3503,10.1021/ja400069s,105,6(a),414,Pb0.96Sr0.03Na0.01Se1,Pb0.96Sr0.03Na0.01Se1,605,86188,0.00089278,0.00011068,1.7508,0.45704,0.0000116025,0.0005099269
3503,10.1021/ja400069s,105,6(a),414,Pb0.96Sr0.03Na0.01Se1,Pb0.96Sr0.03Na0.01Se1,605.5,85994,0.00089379,0.00011088,1.7488,0.45793,0.0000116287,0.0005110876
3503,10.1021/ja400069s,105,6(a),414,Pb0.96Sr0.03Na0.01Se1,Pb0.96Sr0.03Na0.01Se1,606,85801,0.00089479,0.00011108,1.7468,0.45881,0.0000116549,0.0005122452
3503,10.1021/ja400069s,105,6(a),414,Pb0.96Sr0.03Na0.01Se1,Pb0.96Sr0.03Na0.01Se1,606.5,85607,0.0008958,0.00011128,1.7447,0.45969,0.0000116813,0.0005134407
3503,10.1021/ja400069s,105,6(a),414,Pb0.96Sr0.03Na0.01Se1,Pb0.96Sr0.03Na0.01Se1,607,85415,0.0008968,0.00011149,1.7427,0.46058,0.0000117075,0.0005146038
3503,10.1021/ja400069s,105,6(a),414,Pb0.96Sr0.03Na0.01Se1,Pb0.96Sr0.03Na0.01Se1,607.5,85222,0.00089781,0.00011169,1.7407,0.46146,0.0000117341,0.0005157753
3503,10.1021/ja400069s,105,6(a),414,Pb0.96Sr0.03Na0.01Se1,Pb0.96Sr0.03Na0.01Se1,608,85030,0.00089882,0.00011189,1.7387,0.46234,0.0000117606,0.0005169494
3503,10.1021/ja400069s,105,6(a),414,Pb0.96Sr0.03Na0.01Se1,Pb0.96Sr0.03Na0.01Se1,608.5,84839,0.00089982,0.00011209,1.7367,0.46323,0.000011787,0.0005181206
3503,10.1021/ja400069s,105,6(a),414,Pb0.96Sr0.03Na0.01Se1,Pb0.96Sr0.03Na0.01Se1,609,84647,0.00090083,0.0001123,1.7347,0.46411,0.0000118138,0.0005193002
3503,10.1021/ja400069s,105,6(a),414,Pb0.96Sr0.03Na0.01Se1,Pb0.96Sr0.03Na0.01Se1,609.5,84456,0.00090183,0.0001125,1.7327,0.465,0.0000118405,0.0005204767
3503,10.1021/ja400069s,105,6(a),414,Pb0.96Sr0.03Na0.01Se1,Pb0.96Sr0.03Na0.01Se1,610,84266,0.00090284,0.0001127,1.7307,0.46588,0.0000118672,0.0005216618
3503,10.1021/ja400069s,105,6(a),414,Pb0.96Sr0.03Na0.01Se1,Pb0.96Sr0.03Na0.01Se1,610.5,84075,0.00090385,0.00011291,1.7287,0.46676,0.0000118941,0.0005228495
3503,10.1021/ja400069s,105,6(a),414,Pb0.96Sr0.03Na0.01Se1,Pb0.96Sr0.03Na0.01Se1,611,83885,0.00090485,0.00011311,1.7267,0.46765,0.0000119211,0.0005240343
3503,10.1021/ja400069s,105,6(a),414,Pb0.96Sr0.03Na0.01Se1,Pb0.96Sr0.03Na0.01Se1,611.5,83696,0.00090586,0.00011331,1.7248,0.46853,0.000011948,0.0005251971
3503,10.1021/ja400069s,105,6(a),414,Pb0.96Sr0.03Na0.01Se1,Pb0.96Sr0.03Na0.01Se1,612,83506,0.00090686,0.00011352,1.7228,0.46942,0.0000119752,0.0005263873
3503,10.1021/ja400069s,105,6(a),414,Pb0.96Sr0.03Na0.01Se1,Pb0.96Sr0.03Na0.01Se1,612.5,83317,0.00090787,0.00011372,1.7208,0.4703,0.0000120024,0.000527586
3503,10.1021/ja400069s,105,6(a),414,Pb0.96Sr0.03Na0.01Se1,Pb0.96Sr0.03Na0.01Se1,613,83129,0.00090888,0.00011392,1.7188,0.47118,0.0000120295,0.0005287875
3503,10.1021/ja400069s,105,6(a),414,Pb0.96Sr0.03Na0.01Se1,Pb0.96Sr0.03Na0.01Se1,613.5,82941,0.00090988,0.00011413,1.7169,0.47207,0.0000120568,0.0005299552
3503,10.1021/ja400069s,105,6(a),414,Pb0.96Sr0.03Na0.01Se1,Pb0.96Sr0.03Na0.01Se1,614,82753,0.00091089,0.00011433,1.7149,0.47295,0.0000120842,0.0005311622
3503,10.1021/ja400069s,105,6(a),414,Pb0.96Sr0.03Na0.01Se1,Pb0.96Sr0.03Na0.01Se1,614.5,82565,0.00091189,0.00011454,1.7129,0.47383,0.0000121117,0.0005323662
3503,10.1021/ja400069s,105,6(a),414,Pb0.96Sr0.03Na0.01Se1,Pb0.96Sr0.03Na0.01Se1,615,82378,0.0009129,0.00011474,1.7109,0.47472,0.0000121392,0.0005335788
3503,10.1021/ja400069s,105,6(a),414,Pb0.96Sr0.03Na0.01Se1,Pb0.96Sr0.03Na0.01Se1,615.5,82191,0.00091391,0.00011494,1.709,0.4756,0.0000121668,0.000534763
3503,10.1021/ja400069s,105,6(a),414,Pb0.96Sr0.03Na0.01Se1,Pb0.96Sr0.03Na0.01Se1,616,82005,0.00091491,0.00011515,1.707,0.47649,0.0000121944,0.0005359754
3503,10.1021/ja400069s,105,6(a),414,Pb0.96Sr0.03Na0.01Se1,Pb0.96Sr0.03Na0.01Se1,616.5,81818,0.00091592,0.00011535,1.7051,0.47737,0.0000122222,0.000537165
3503,10.1021/ja400069s,105,6(a),414,Pb0.96Sr0.03Na0.01Se1,Pb0.96Sr0.03Na0.01Se1,617,81632,0.00091692,0.00011556,1.7031,0.47825,0.0000122501,0.0005383829
3503,10.1021/ja400069s,105,6(a),414,Pb0.96Sr0.03Na0.01Se1,Pb0.96Sr0.03Na0.01Se1,617.5,81447,0.00091793,0.00011576,1.7012,0.47914,0.0000122779,0.0005395779
3503,10.1021/ja400069s,105,6(a),414,Pb0.96Sr0.03Na0.01Se1,Pb0.96Sr0.03Na0.01Se1,618,81262,0.00091893,0.00011597,1.6992,0.48002,0.0000123059,0.0005408016
3503,10.1021/ja400069s,105,6(a),414,Pb0.96Sr0.03Na0.01Se1,Pb0.96Sr0.03Na0.01Se1,618.5,81077,0.00091994,0.00011617,1.6973,0.4809,0.000012334,0.000542002
3503,10.1021/ja400069s,105,6(a),414,Pb0.96Sr0.03Na0.01Se1,Pb0.96Sr0.03Na0.01Se1,619,80892,0.00092095,0.00011638,1.6953,0.48179,0.0000123622,0.0005432372
3503,10.1021/ja400069s,105,6(a),414,Pb0.96Sr0.03Na0.01Se1,Pb0.96Sr0.03Na0.01Se1,619.5,80708,0.00092195,0.00011658,1.6934,0.48267,0.0000123903,0.0005444372
3503,10.1021/ja400069s,105,6(a),414,Pb0.96Sr0.03Na0.01Se1,Pb0.96Sr0.03Na0.01Se1,620,80525,0.00092296,0.00011679,1.6915,0.48356,0.0000124185,0.0005456459
3503,10.1021/ja400069s,105,6(a),414,Pb0.96Sr0.03Na0.01Se1,Pb0.96Sr0.03Na0.01Se1,620.5,80341,0.00092396,0.000117,1.6895,0.48444,0.0000124469,0.0005468837
3503,10.1021/ja400069s,105,6(a),414,Pb0.96Sr0.03Na0.01Se1,Pb0.96Sr0.03Na0.01Se1,621,80158,0.00092497,0.0001172,1.6876,0.48532,0.0000124754,0.0005480979
3503,10.1021/ja400069s,105,6(a),414,Pb0.96Sr0.03Na0.01Se1,Pb0.96Sr0.03Na0.01Se1,621.5,79975,0.00092598,0.00011741,1.6857,0.48621,0.0000125039,0.0005493148
3503,10.1021/ja400069s,105,6(a),414,Pb0.96Sr0.03Na0.01Se1,Pb0.96Sr0.03Na0.01Se1,622,79793,0.00092698,0.00011761,1.6837,0.48709,0.0000125324,0.0005505613
3503,10.1021/ja400069s,105,6(a),414,Pb0.96Sr0.03Na0.01Se1,Pb0.96Sr0.03Na0.01Se1,622.5,79611,0.00092799,0.00011782,1.6818,0.48797,0.0000125611,0.0005517838
3503,10.1021/ja400069s,105,6(a),414,Pb0.96Sr0.03Na0.01Se1,Pb0.96Sr0.03Na0.01Se1,623,79429,0.00092899,0.00011802,1.6799,0.48886,0.0000125899,0.0005530032
3503,10.1021/ja400069s,105,6(a),414,Pb0.96Sr0.03Na0.01Se1,Pb0.96Sr0.03Na0.01Se1,623.5,79247,0.00093,0.00011823,1.678,0.48974,0.0000126188,0.0005542312
3503,10.1021/ja400069s,105,6(a),414,Pb0.96Sr0.03Na0.01Se1,Pb0.96Sr0.03Na0.01Se1,624,79066,0.00093101,0.00011844,1.6761,0.49063,0.0000126477,0.0005554621
3503,10.1021/ja400069s,105,6(a),414,Pb0.96Sr0.03Na0.01Se1,Pb0.96Sr0.03Na0.01Se1,624.5,78886,0.00093201,0.00011864,1.6742,0.49151,0.0000126765,0.0005566898
3503,10.1021/ja400069s,105,6(a),414,Pb0.96Sr0.03Na0.01Se1,Pb0.96Sr0.03Na0.01Se1,625,78705,0.00093302,0.00011885,1.6723,0.49239,0.0000127057,0.0005579262
3503,10.1021/ja400069s,105,6(a),414,Pb0.96Sr0.03Na0.01Se1,Pb0.96Sr0.03Na0.01Se1,625.5,78525,0.00093402,0.00011906,1.6704,0.49328,0.0000127348,0.0005591595
3503,10.1021/ja400069s,105,6(a),414,Pb0.96Sr0.03Na0.01Se1,Pb0.96Sr0.03Na0.01Se1,626,78345,0.00093503,0.00011926,1.6685,0.49416,0.0000127641,0.0005604016
3503,10.1021/ja400069s,105,6(a),414,Pb0.96Sr0.03Na0.01Se1,Pb0.96Sr0.03Na0.01Se1,626.5,78166,0.00093604,0.00011947,1.6666,0.49505,0.0000127933,0.0005616465
3503,10.1021/ja400069s,105,6(a),414,Pb0.96Sr0.03Na0.01Se1,Pb0.96Sr0.03Na0.01Se1,627,77987,0.00093704,0.00011968,1.6647,0.49593,0.0000128226,0.0005628882
3503,10.1021/ja400069s,105,6(a),414,Pb0.96Sr0.03Na0.01Se1,Pb0.96Sr0.03Na0.01Se1,627.5,77808,0.00093805,0.00011988,1.6628,0.49681,0.0000128521,0.0005641388
3503,10.1021/ja400069s,105,6(a),414,Pb0.96Sr0.03Na0.01Se1,Pb0.96Sr0.03Na0.01Se1,628,77630,0.00093905,0.00012009,1.6609,0.4977,0.0000128816,0.0005653862
3503,10.1021/ja400069s,105,6(a),414,Pb0.96Sr0.03Na0.01Se1,Pb0.96Sr0.03Na0.01Se1,628.5,77452,0.00094006,0.0001203,1.659,0.49858,0.0000129112,0.0005666426
3503,10.1021/ja400069s,105,6(a),414,Pb0.96Sr0.03Na0.01Se1,Pb0.96Sr0.03Na0.01Se1,629,77274,0.00094106,0.00012051,1.6571,0.49946,0.000012941,0.0005678957
3503,10.1021/ja400069s,105,6(a),414,Pb0.96Sr0.03Na0.01Se1,Pb0.96Sr0.03Na0.01Se1,629.5,77096,0.00094207,0.00012071,1.6552,0.50035,0.0000129708,0.0005691578
3503,10.1021/ja400069s,105,6(a),414,Pb0.96Sr0.03Na0.01Se1,Pb0.96Sr0.03Na0.01Se1,630,76919,0.00094308,0.00012092,1.6533,0.50123,0.0000130007,0.0005704228
3503,10.1021/ja400069s,105,6(a),414,Pb0.96Sr0.03Na0.01Se1,Pb0.96Sr0.03Na0.01Se1,630.5,76743,0.00094408,0.00012113,1.6515,0.50212,0.0000130305,0.00057165
3503,10.1021/ja400069s,105,6(a),414,Pb0.96Sr0.03Na0.01Se1,Pb0.96Sr0.03Na0.01Se1,631,76566,0.00094509,0.00012134,1.6496,0.503,0.0000130606,0.0005729207
3503,10.1021/ja400069s,105,6(a),414,Pb0.96Sr0.03Na0.01Se1,Pb0.96Sr0.03Na0.01Se1,631.5,76390,0.00094609,0.00012154,1.6477,0.50388,0.0000130907,0.0005741883
3503,10.1021/ja400069s,105,6(a),414,Pb0.96Sr0.03Na0.01Se1,Pb0.96Sr0.03Na0.01Se1,632,76214,0.0009471,0.00012175,1.6459,0.50477,0.0000131209,0.0005754299
3503,10.1021/ja400069s,105,6(a),414,Pb0.96Sr0.03Na0.01Se1,Pb0.96Sr0.03Na0.01Se1,632.5,76039,0.00094811,0.00012196,1.644,0.50565,0.0000131511,0.0005767092
3503,10.1021/ja400069s,105,6(a),414,Pb0.96Sr0.03Na0.01Se1,Pb0.96Sr0.03Na0.01Se1,633,75864,0.00094911,0.00012217,1.6421,0.50653,0.0000131815,0.0005779855
