Repository: RamyaGuru/STD2_EffMass

# STD2_EffMass
Effective mass modeling of StarryData2 data

File: csvfiles/highperformancetellerium10.1021ja400069s.csv (part 50 of 61)
sid,DOI,figureid,fignum,sampleid,samplename,composition,Temperature,Electrical conductivity,Power factor,Seebeck coefficient,Thermal conductivity,ZT,Electrical resistivity,Figure of merit Z
3503,10.1021/ja400069s,105,6(a),414,Pb0.96Sr0.03Na0.01Se1,Pb0.96Sr0.03Na0.01Se1,633.5,75689,0.00095012,0.00012238,1.6403,0.50742,0.000013212,0.0005792355
3503,10.1021/ja400069s,105,6(a),414,Pb0.96Sr0.03Na0.01Se1,Pb0.96Sr0.03Na0.01Se1,634,75515,0.00095112,0.00012259,1.6384,0.5083,0.0000132424,0.0005805176
3503,10.1021/ja400069s,105,6(a),414,Pb0.96Sr0.03Na0.01Se1,Pb0.96Sr0.03Na0.01Se1,634.5,75340,0.00095213,0.00012279,1.6366,0.50919,0.0000132732,0.0005817732
3503,10.1021/ja400069s,105,6(a),414,Pb0.96Sr0.03Na0.01Se1,Pb0.96Sr0.03Na0.01Se1,635,75167,0.00095314,0.000123,1.6347,0.51007,0.0000133037,0.0005830672
3503,10.1021/ja400069s,105,6(a),414,Pb0.96Sr0.03Na0.01Se1,Pb0.96Sr0.03Na0.01Se1,635.5,74993,0.00095414,0.00012321,1.6329,0.51095,0.0000133346,0.0005843224
3503,10.1021/ja400069s,105,6(a),414,Pb0.96Sr0.03Na0.01Se1,Pb0.96Sr0.03Na0.01Se1,636,74820,0.00095515,0.00012342,1.631,0.51184,0.0000133654,0.0005856223
3503,10.1021/ja400069s,105,6(a),414,Pb0.96Sr0.03Na0.01Se1,Pb0.96Sr0.03Na0.01Se1,636.5,74647,0.00095615,0.00012363,1.6292,0.51272,0.0000133964,0.0005868831
3503,10.1021/ja400069s,105,6(a),414,Pb0.96Sr0.03Na0.01Se1,Pb0.96Sr0.03Na0.01Se1,637,74475,0.00095716,0.00012384,1.6273,0.5136,0.0000134273,0.000588189
3503,10.1021/ja400069s,105,6(a),414,Pb0.96Sr0.03Na0.01Se1,Pb0.96Sr0.03Na0.01Se1,637.5,74303,0.00095817,0.00012405,1.6255,0.51449,0.0000134584,0.0005894617
3503,10.1021/ja400069s,105,6(a),414,Pb0.96Sr0.03Na0.01Se1,Pb0.96Sr0.03Na0.01Se1,638,74131,0.00095917,0.00012426,1.6237,0.51537,0.0000134896,0.000590731
3503,10.1021/ja400069s,105,6(a),414,Pb0.96Sr0.03Na0.01Se1,Pb0.96Sr0.03Na0.01Se1,638.5,73960,0.00096018,0.00012447,1.6218,0.51626,0.0000135208,0.0005920459
3503,10.1021/ja400069s,105,6(a),414,Pb0.96Sr0.03Na0.01Se1,Pb0.96Sr0.03Na0.01Se1,639,73788,0.00096118,0.00012467,1.62,0.51714,0.0000135523,0.000593321
3503,10.1021/ja400069s,105,6(a),414,Pb0.96Sr0.03Na0.01Se1,Pb0.96Sr0.03Na0.01Se1,639.5,73618,0.00096219,0.00012488,1.6182,0.51802,0.0000135836,0.0005946051
3503,10.1021/ja400069s,105,6(a),414,Pb0.96Sr0.03Na0.01Se1,Pb0.96Sr0.03Na0.01Se1,640,73447,0.00096319,0.00012509,1.6164,0.51891,0.0000136153,0.0005958859
3503,10.1021/ja400069s,105,6(a),414,Pb0.96Sr0.03Na0.01Se1,Pb0.96Sr0.03Na0.01Se1,640.5,73277,0.0009642,0.0001253,1.6145,0.51979,0.0000136468,0.0005972128
3503,10.1021/ja400069s,105,6(a),414,Pb0.96Sr0.03Na0.01Se1,Pb0.96Sr0.03Na0.01Se1,641,73107,0.00096521,0.00012551,1.6127,0.52068,0.0000136786,0.0005985056
3503,10.1021/ja400069s,105,6(a),414,Pb0.96Sr0.03Na0.01Se1,Pb0.96Sr0.03Na0.01Se1,641.5,72938,0.00096621,0.00012572,1.6109,0.52156,0.0000137103,0.0005997951
3503,10.1021/ja400069s,105,6(a),414,Pb0.96Sr0.03Na0.01Se1,Pb0.96Sr0.03Na0.01Se1,642,72768,0.00096722,0.00012593,1.6091,0.52244,0.0000137423,0.0006010938
3503,10.1021/ja400069s,105,6(a),414,Pb0.96Sr0.03Na0.01Se1,Pb0.96Sr0.03Na0.01Se1,642.5,72600,0.00096822,0.00012614,1.6073,0.52333,0.0000137741,0.0006023891
3503,10.1021/ja400069s,105,6(a),414,Pb0.96Sr0.03Na0.01Se1,Pb0.96Sr0.03Na0.01Se1,643,72431,0.00096923,0.00012635,1.6055,0.52421,0.0000138062,0.0006036936
3503,10.1021/ja400069s,105,6(a),414,Pb0.96Sr0.03Na0.01Se1,Pb0.96Sr0.03Na0.01Se1,643.5,72263,0.00097024,0.00012656,1.6037,0.52509,0.0000138383,0.0006050009
3503,10.1021/ja400069s,105,6(a),414,Pb0.96Sr0.03Na0.01Se1,Pb0.96Sr0.03Na0.01Se1,644,72095,0.00097124,0.00012677,1.6019,0.52598,0.0000138706,0.000606305
3503,10.1021/ja400069s,105,6(a),414,Pb0.96Sr0.03Na0.01Se1,Pb0.96Sr0.03Na0.01Se1,644.5,71927,0.00097225,0.00012698,1.6001,0.52686,0.000013903,0.0006076183
3503,10.1021/ja400069s,105,6(a),414,Pb0.96Sr0.03Na0.01Se1,Pb0.96Sr0.03Na0.01Se1,645,71760,0.00097325,0.00012719,1.5983,0.52775,0.0000139353,0.0006089282
3503,10.1021/ja400069s,105,6(a),414,Pb0.96Sr0.03Na0.01Se1,Pb0.96Sr0.03Na0.01Se1,645.5,71593,0.00097426,0.0001274,1.5965,0.52863,0.0000139678,0.0006102474
3503,10.1021/ja400069s,105,6(a),414,Pb0.96Sr0.03Na0.01Se1,Pb0.96Sr0.03Na0.01Se1,646,71427,0.00097527,0.00012761,1.5947,0.52951,0.0000140003,0.0006115696
3503,10.1021/ja400069s,105,6(a),414,Pb0.96Sr0.03Na0.01Se1,Pb0.96Sr0.03Na0.01Se1,646.5,71260,0.00097627,0.00012782,1.5929,0.5304,0.0000140331,0.0006128884
3503,10.1021/ja400069s,105,6(a),414,Pb0.96Sr0.03Na0.01Se1,Pb0.96Sr0.03Na0.01Se1,647,71094,0.00097728,0.00012804,1.5911,0.53128,0.0000140659,0.0006142166
3503,10.1021/ja400069s,105,6(a),414,Pb0.96Sr0.03Na0.01Se1,Pb0.96Sr0.03Na0.01Se1,647.5,70929,0.00097828,0.00012825,1.5894,0.53216,0.0000140986,0.0006155027
3503,10.1021/ja400069s,105,6(a),414,Pb0.96Sr0.03Na0.01Se1,Pb0.96Sr0.03Na0.01Se1,648,70764,0.00097929,0.00012846,1.5876,0.53305,0.0000141315,0.0006168367
3503,10.1021/ja400069s,105,6(a),414,Pb0.96Sr0.03Na0.01Se1,Pb0.96Sr0.03Na0.01Se1,648.5,70599,0.0009803,0.00012867,1.5858,0.53393,0.0000141645,0.0006181738
3503,10.1021/ja400069s,105,6(a),414,Pb0.96Sr0.03Na0.01Se1,Pb0.96Sr0.03Na0.01Se1,649,70434,0.0009813,0.00012888,1.584,0.53482,0.0000141977,0.0006195076
3503,10.1021/ja400069s,105,6(a),414,Pb0.96Sr0.03Na0.01Se1,Pb0.96Sr0.03Na0.01Se1,649.5,70270,0.00098231,0.00012909,1.5823,0.5357,0.0000142308,0.0006208115
3503,10.1021/ja400069s,105,6(a),414,Pb0.96Sr0.03Na0.01Se1,Pb0.96Sr0.03Na0.01Se1,650,70106,0.00098331,0.0001293,1.5805,0.53658,0.0000142641,0.0006221512
3503,10.1021/ja400069s,105,6(a),414,Pb0.96Sr0.03Na0.01Se1,Pb0.96Sr0.03Na0.01Se1,650.5,69942,0.00098432,0.00012951,1.5787,0.53747,0.0000142976,0.0006235003
3503,10.1021/ja400069s,105,6(a),414,Pb0.96Sr0.03Na0.01Se1,Pb0.96Sr0.03Na0.01Se1,651,69778,0.00098532,0.00012972,1.577,0.53835,0.0000143312,0.0006248066
3503,10.1021/ja400069s,105,6(a),414,Pb0.96Sr0.03Na0.01Se1,Pb0.96Sr0.03Na0.01Se1,651.5,69615,0.00098633,0.00012993,1.5752,0.53923,0.0000143647,0.0006261618
3503,10.1021/ja400069s,105,6(a),414,Pb0.96Sr0.03Na0.01Se1,Pb0.96Sr0.03Na0.01Se1,652,69453,0.00098734,0.00013015,1.5735,0.54012,0.0000143982,0.0006274801
3503,10.1021/ja400069s,105,6(a),414,Pb0.96Sr0.03Na0.01Se1,Pb0.96Sr0.03Na0.01Se1,652.5,69290,0.00098834,0.00013036,1.5717,0.541,0.0000144321,0.000628835
3503,10.1021/ja400069s,105,6(a),414,Pb0.96Sr0.03Na0.01Se1,Pb0.96Sr0.03Na0.01Se1,653,69128,0.00098935,0.00013057,1.57,0.54189,0.0000144659,0.0006301592
3503,10.1021/ja400069s,105,6(a),414,Pb0.96Sr0.03Na0.01Se1,Pb0.96Sr0.03Na0.01Se1,653.5,68966,0.00099035,0.00013078,1.5682,0.54277,0.0000144999,0.0006315202
3503,10.1021/ja400069s,105,6(a),414,Pb0.96Sr0.03Na0.01Se1,Pb0.96Sr0.03Na0.01Se1,654,68805,0.00099136,0.00013099,1.5665,0.54365,0.0000145338,0.0006328503
3503,10.1021/ja400069s,105,6(a),414,Pb0.96Sr0.03Na0.01Se1,Pb0.96Sr0.03Na0.01Se1,654.5,68644,0.00099237,0.0001312,1.5647,0.54454,0.0000145679,0.0006342238
3503,10.1021/ja400069s,105,6(a),414,Pb0.96Sr0.03Na0.01Se1,Pb0.96Sr0.03Na0.01Se1,655,68483,0.00099337,0.00013142,1.563,0.54542,0.0000146022,0.0006355534
3503,10.1021/ja400069s,105,6(a),414,Pb0.96Sr0.03Na0.01Se1,Pb0.96Sr0.03Na0.01Se1,655.5,68322,0.00099438,0.00013163,1.5612,0.5463,0.0000146366,0.0006369331
3503,10.1021/ja400069s,105,6(a),414,Pb0.96Sr0.03Na0.01Se1,Pb0.96Sr0.03Na0.01Se1,656,68162,0.00099538,0.00013184,1.5595,0.54719,0.0000146709,0.0006382687
3503,10.1021/ja400069s,105,6(a),414,Pb0.96Sr0.03Na0.01Se1,Pb0.96Sr0.03Na0.01Se1,656.5,68002,0.00099639,0.00013205,1.5578,0.54807,0.0000147054,0.0006396136
3503,10.1021/ja400069s,105,6(a),414,Pb0.96Sr0.03Na0.01Se1,Pb0.96Sr0.03Na0.01Se1,657,67843,0.0009974,0.00013226,1.556,0.54896,0.0000147399,0.0006410026
3503,10.1021/ja400069s,105,6(a),414,Pb0.96Sr0.03Na0.01Se1,Pb0.96Sr0.03Na0.01Se1,657.5,67684,0.0009984,0.00013248,1.5543,0.54984,0.0000147745,0.000642347
3503,10.1021/ja400069s,105,6(a),414,Pb0.96Sr0.03Na0.01Se1,Pb0.96Sr0.03Na0.01Se1,658,67525,0.00099941,0.00013269,1.5526,0.55072,0.0000148093,0.0006437009
3503,10.1021/ja400069s,105,6(a),414,Pb0.96Sr0.03Na0.01Se1,Pb0.96Sr0.03Na0.01Se1,658.5,67366,0.0010004,0.0001329,1.5509,0.55161,0.0000148443,0.0006450448
3503,10.1021/ja400069s,105,6(a),414,Pb0.96Sr0.03Na0.01Se1,Pb0.96Sr0.03Na0.01Se1,659,67208,0.0010014,0.00013311,1.5492,0.55249,0.0000148792,0.0006463981
3503,10.1021/ja400069s,105,6(a),414,Pb0.96Sr0.03Na0.01Se1,Pb0.96Sr0.03Na0.01Se1,659.5,67050,0.0010024,0.00013333,1.5474,0.55338,0.0000149142,0.0006477963
3503,10.1021/ja400069s,105,6(a),414,Pb0.96Sr0.03Na0.01Se1,Pb0.96Sr0.03Na0.01Se1,660,66892,0.0010034,0.00013354,1.5457,0.55426,0.0000149495,0.0006491557
3503,10.1021/ja400069s,105,6(a),414,Pb0.96Sr0.03Na0.01Se1,Pb0.96Sr0.03Na0.01Se1,660.5,66735,0.0010044,0.00013375,1.544,0.55514,0.0000149846,0.0006505181
3503,10.1021/ja400069s,105,6(a),414,Pb0.96Sr0.03Na0.01Se1,Pb0.96Sr0.03Na0.01Se1,661,66578,0.0010054,0.00013396,1.5423,0.55603,0.00001502,0.0006518836
3503,10.1021/ja400069s,105,6(a),414,Pb0.96Sr0.03Na0.01Se1,Pb0.96Sr0.03Na0.01Se1,661.5,66421,0.0010064,0.00013418,1.5406,0.55691,0.0000150555,0.000653252
3503,10.1021/ja400069s,105,6(a),414,Pb0.96Sr0.03Na0.01Se1,Pb0.96Sr0.03Na0.01Se1,662,66264,0.0010075,0.00013439,1.5389,0.55779,0.0000150912,0.0006546884
3503,10.1021/ja400069s,105,6(a),414,Pb0.96Sr0.03Na0.01Se1,Pb0.96Sr0.03Na0.01Se1,662.5,66108,0.0010085,0.0001346,1.5372,0.55868,0.0000151268,0.000656063
3503,10.1021/ja400069s,105,6(a),414,Pb0.96Sr0.03Na0.01Se1,Pb0.96Sr0.03Na0.01Se1,663,65953,0.0010095,0.00013482,1.5355,0.55956,0.0000151623,0.0006574406
3503,10.1021/ja400069s,105,6(a),414,Pb0.96Sr0.03Na0.01Se1,Pb0.96Sr0.03Na0.01Se1,663.5,65797,0.0010105,0.00013503,1.5338,0.56045,0.0000151983,0.0006588212
3503,10.1021/ja400069s,105,6(a),414,Pb0.96Sr0.03Na0.01Se1,Pb0.96Sr0.03Na0.01Se1,664,65642,0.0010115,0.00013524,1.5321,0.56133,0.0000152341,0.0006602049
3503,10.1021/ja400069s,105,6(a),414,Pb0.96Sr0.03Na0.01Se1,Pb0.96Sr0.03Na0.01Se1,664.5,65487,0.0010125,0.00013545,1.5305,0.56221,0.0000152702,0.0006615485
3503,10.1021/ja400069s,105,6(a),414,Pb0.96Sr0.03Na0.01Se1,Pb0.96Sr0.03Na0.01Se1,665,65332,0.0010135,0.00013567,1.5288,0.5631,0.0000153064,0.0006629383
3503,10.1021/ja400069s,105,6(a),414,Pb0.96Sr0.03Na0.01Se1,Pb0.96Sr0.03Na0.01Se1,665.5,65178,0.0010145,0.00013588,1.5271,0.56398,0.0000153426,0.0006643311
3503,10.1021/ja400069s,105,6(a),414,Pb0.96Sr0.03Na0.01Se1,Pb0.96Sr0.03Na0.01Se1,666,65024,0.0010155,0.00013609,1.5254,0.56486,0.0000153789,0.000665727
3503,10.1021/ja400069s,105,6(a),414,Pb0.96Sr0.03Na0.01Se1,Pb0.96Sr0.03Na0.01Se1,666.5,64871,0.0010165,0.00013631,1.5237,0.56575,0.0000154152,0.0006671261
3503,10.1021/ja400069s,105,6(a),414,Pb0.96Sr0.03Na0.01Se1,Pb0.96Sr0.03Na0.01Se1,667,64717,0.0010175,0.00013652,1.5221,0.56663,0.0000154519,0.0006684843
3503,10.1021/ja400069s,105,6(a),414,Pb0.96Sr0.03Na0.01Se1,Pb0.96Sr0.03Na0.01Se1,667.5,64564,0.0010185,0.00013673,1.5204,0.56752,0.0000154885,0.0006698895
3503,10.1021/ja400069s,105,6(a),414,Pb0.96Sr0.03Na0.01Se1,Pb0.96Sr0.03Na0.01Se1,668,64412,0.0010195,0.00013695,1.5187,0.5684,0.0000155251,0.0006712978
3503,10.1021/ja400069s,105,6(a),414,Pb0.96Sr0.03Na0.01Se1,Pb0.96Sr0.03Na0.01Se1,668.5,64259,0.0010205,0.00013716,1.5171,0.56928,0.000015562,0.000672665
3503,10.1021/ja400069s,105,6(a),414,Pb0.96Sr0.03Na0.01Se1,Pb0.96Sr0.03Na0.01Se1,669,64107,0.0010215,0.00013737,1.5154,0.57017,0.0000155989,0.0006740795
3503,10.1021/ja400069s,105,6(a),414,Pb0.96Sr0.03Na0.01Se1,Pb0.96Sr0.03Na0.01Se1,669.5,63955,0.0010225,0.00013759,1.5137,0.57105,0.000015636,0.0006754971
3503,10.1021/ja400069s,105,6(a),414,Pb0.96Sr0.03Na0.01Se1,Pb0.96Sr0.03Na0.01Se1,670,63804,0.0010235,0.0001378,1.5121,0.57193,0.000015673,0.0006768732
3503,10.1021/ja400069s,105,6(a),414,Pb0.96Sr0.03Na0.01Se1,Pb0.96Sr0.03Na0.01Se1,670.5,63653,0.0010246,0.00013802,1.5104,0.57282,0.0000157102,0.0006783633
3503,10.1021/ja400069s,105,6(a),414,Pb0.96Sr0.03Na0.01Se1,Pb0.96Sr0.03Na0.01Se1,671,63502,0.0010256,0.00013823,1.5088,0.5737,0.0000157475,0.0006797455
3503,10.1021/ja400069s,105,6(a),414,Pb0.96Sr0.03Na0.01Se1,Pb0.96Sr0.03Na0.01Se1,671.5,63351,0.0010266,0.00013844,1.5071,0.57459,0.0000157851,0.0006811758
3503,10.1021/ja400069s,105,6(a),414,Pb0.96Sr0.03Na0.01Se1,Pb0.96Sr0.03Na0.01Se1,672,63201,0.0010276,0.00013866,1.5055,0.57547,0.0000158225,0.0006825639
3503,10.1021/ja400069s,105,6(a),414,Pb0.96Sr0.03Na0.01Se1,Pb0.96Sr0.03Na0.01Se1,672.5,63051,0.0010286,0.00013887,1.5038,0.57635,0.0000158602,0.0006840005
3503,10.1021/ja400069s,105,6(a),414,Pb0.96Sr0.03Na0.01Se1,Pb0.96Sr0.03Na0.01Se1,673,62902,0.0010296,0.00013909,1.5022,0.57724,0.0000158977,0.0006853948
3503,10.1021/ja400069s,105,6(a),414,Pb0.96Sr0.03Na0.01Se1,Pb0.96Sr0.03Na0.01Se1,673.5,62752,0.0010306,0.0001393,1.5005,0.57812,0.0000159357,0.0006868377
3503,10.1021/ja400069s,105,6(a),414,Pb0.96Sr0.03Na0.01Se1,Pb0.96Sr0.03Na0.01Se1,674,62603,0.0010316,0.00013951,1.4989,0.57901,0.0000159737,0.000688238
3503,10.1021/ja400069s,105,6(a),414,Pb0.96Sr0.03Na0.01Se1,Pb0.96Sr0.03Na0.01Se1,674.5,62455,0.0010326,0.00013973,1.4973,0.57989,0.0000160115,0.0006896414
3503,10.1021/ja400069s,105,6(a),414,Pb0.96Sr0.03Na0.01Se1,Pb0.96Sr0.03Na0.01Se1,675,62306,0.0010336,0.00013994,1.4956,0.58077,0.0000160498,0.0006910939
3503,10.1021/ja400069s,105,6(a),414,Pb0.96Sr0.03Na0.01Se1,Pb0.96Sr0.03Na0.01Se1,675.5,62158,0.0010346,0.00014016,1.494,0.58166,0.000016088,0.0006925033
3503,10.1021/ja400069s,105,6(a),414,Pb0.96Sr0.03Na0.01Se1,Pb0.96Sr0.03Na0.01Se1,676,62010,0.0010356,0.00014037,1.4924,0.58254,0.0000161264,0.0006939158
3503,10.1021/ja400069s,105,6(a),414,Pb0.96Sr0.03Na0.01Se1,Pb0.96Sr0.03Na0.01Se1,676.5,61863,0.0010366,0.00014058,1.4908,0.58342,0.0000161648,0.0006953314
3503,10.1021/ja400069s,105,6(a),414,Pb0.96Sr0.03Na0.01Se1,Pb0.96Sr0.03Na0.01Se1,677,61716,0.0010376,0.0001408,1.4892,0.58431,0.0000162033,0.0006967499
3503,10.1021/ja400069s,105,6(a),414,Pb0.96Sr0.03Na0.01Se1,Pb0.96Sr0.03Na0.01Se1,677.5,61569,0.0010386,0.00014101,1.4875,0.58519,0.0000162419,0.0006982185
3503,10.1021/ja400069s,105,6(a),414,Pb0.96Sr0.03Na0.01Se1,Pb0.96Sr0.03Na0.01Se1,678,61422,0.0010396,0.00014123,1.4859,0.58608,0.0000162808,0.0006996433
3503,10.1021/ja400069s,105,6(a),414,Pb0.96Sr0.03Na0.01Se1,Pb0.96Sr0.03Na0.01Se1,678.5,61276,0.0010407,0.00014144,1.4843,0.58696,0.0000163196,0.0007011386
3503,10.1021/ja400069s,105,6(a),414,Pb0.96Sr0.03Na0.01Se1,Pb0.96Sr0.03Na0.01Se1,679,61130,0.0010417,0.00014166,1.4827,0.58784,0.0000163586,0.0007025696
3503,10.1021/ja400069s,105,6(a),414,Pb0.96Sr0.03Na0.01Se1,Pb0.96Sr0.03Na0.01Se1,679.5,60984,0.0010427,0.00014187,1.4811,0.58873,0.0000163977,0.0007040038
3503,10.1021/ja400069s,105,6(a),414,Pb0.96Sr0.03Na0.01Se1,Pb0.96Sr0.03Na0.01Se1,680,60839,0.0010437,0.00014209,1.4795,0.58961,0.0000164368,0.000705441
3503,10.1021/ja400069s,105,6(a),414,Pb0.96Sr0.03Na0.01Se1,Pb0.96Sr0.03Na0.01Se1,680.5,60694,0.0010447,0.0001423,1.4779,0.59049,0.0000164761,0.0007068814
3503,10.1021/ja400069s,105,6(a),414,Pb0.96Sr0.03Na0.01Se1,Pb0.96Sr0.03Na0.01Se1,681,60549,0.0010457,0.00014252,1.4763,0.59138,0.0000165155,0.0007083249
3503,10.1021/ja400069s,105,6(a),414,Pb0.96Sr0.03Na0.01Se1,Pb0.96Sr0.03Na0.01Se1,681.5,60405,0.0010467,0.00014273,1.4747,0.59226,0.0000165549,0.0007097715
3503,10.1021/ja400069s,105,6(a),414,Pb0.96Sr0.03Na0.01Se1,Pb0.96Sr0.03Na0.01Se1,682,60261,0.0010477,0.00014295,1.4731,0.59315,0.0000165945,0.0007112212
3503,10.1021/ja400069s,105,6(a),414,Pb0.96Sr0.03Na0.01Se1,Pb0.96Sr0.03Na0.01Se1,682.5,60117,0.0010487,0.00014316,1.4715,0.59403,0.0000166342,0.0007126741
3503,10.1021/ja400069s,105,6(a),414,Pb0.96Sr0.03Na0.01Se1,Pb0.96Sr0.03Na0.01Se1,683,59973,0.0010497,0.00014337,1.4699,0.59491,0.0000166742,0.0007141302
3503,10.1021/ja400069s,105,6(a),414,Pb0.96Sr0.03Na0.01Se1,Pb0.96Sr0.03Na0.01Se1,683.5,59830,0.0010507,0.00014359,1.4683,0.5958,0.000016714,0.0007155895
3503,10.1021/ja400069s,105,6(a),414,Pb0.96Sr0.03Na0.01Se1,Pb0.96Sr0.03Na0.01Se1,684,59687,0.0010517,0.0001438,1.4668,0.59668,0.0000167541,0.000717003
3503,10.1021/ja400069s,105,6(a),414,Pb0.96Sr0.03Na0.01Se1,Pb0.96Sr0.03Na0.01Se1,684.5,59544,0.0010527,0.00014402,1.4652,0.59756,0.0000167943,0.0007184685
3503,10.1021/ja400069s,105,6(a),414,Pb0.96Sr0.03Na0.01Se1,Pb0.96Sr0.03Na0.01Se1,685,59402,0.0010537,0.00014423,1.4636,0.59845,0.0000168345,0.0007199371
3503,10.1021/ja400069s,105,6(a),414,Pb0.96Sr0.03Na0.01Se1,Pb0.96Sr0.03Na0.01Se1,685.5,59260,0.0010547,0.00014445,1.462,0.59933,0.0000168748,0.000721409
3503,10.1021/ja400069s,105,6(a),414,Pb0.96Sr0.03Na0.01Se1,Pb0.96Sr0.03Na0.01Se1,686,59118,0.0010557,0.00014466,1.4604,0.60022,0.0000169153,0.0007228841
3503,10.1021/ja400069s,105,6(a),414,Pb0.96Sr0.03Na0.01Se1,Pb0.96Sr0.03Na0.01Se1,686.5,58977,0.0010567,0.00014488,1.4589,0.6011,0.0000169558,0.0007243128
3503,10.1021/ja400069s,105,6(a),414,Pb0.96Sr0.03Na0.01Se1,Pb0.96Sr0.03Na0.01Se1,687,58836,0.0010578,0.00014509,1.4573,0.60198,0.0000169964,0.0007258629
3503,10.1021/ja400069s,105,6(a),414,Pb0.96Sr0.03Na0.01Se1,Pb0.96Sr0.03Na0.01Se1,687.5,58695,0.0010588,0.00014531,1.4557,0.60287,0.0000170372,0.0007273477
3503,10.1021/ja400069s,105,6(a),414,Pb0.96Sr0.03Na0.01Se1,Pb0.96Sr0.03Na0.01Se1,688,58554,0.0010598,0.00014553,1.4542,0.60375,0.0000170783,0.0007287856
3503,10.1021/ja400069s,105,6(a),414,Pb0.96Sr0.03Na0.01Se1,Pb0.96Sr0.03Na0.01Se1,688.5,58414,0.0010608,0.00014574,1.4526,0.60463,0.0000171192,0.0007302767
3503,10.1021/ja400069s,105,6(a),414,Pb0.96Sr0.03Na0.01Se1,Pb0.96Sr0.03Na0.01Se1,689,58274,0.0010618,0.00014596,1.4511,0.60552,0.0000171603,0.0007317208
3503,10.1021/ja400069s,105,6(a),414,Pb0.96Sr0.03Na0.01Se1,Pb0.96Sr0.03Na0.01Se1,689.5,58134,0.0010628,0.00014617,1.4495,0.6064,0.0000172016,0.0007332184
3503,10.1021/ja400069s,105,6(a),414,Pb0.96Sr0.03Na0.01Se1,Pb0.96Sr0.03Na0.01Se1,690,57995,0.0010638,0.00014639,1.448,0.60729,0.0000172429,0.0007346685
3503,10.1021/ja400069s,105,6(a),414,Pb0.96Sr0.03Na0.01Se1,Pb0.96Sr0.03Na0.01Se1,690.5,57856,0.0010648,0.0001466,1.4464,0.60817,0.0000172843,0.0007361726
3503,10.1021/ja400069s,105,6(a),414,Pb0.96Sr0.03Na0.01Se1,Pb0.96Sr0.03Na0.01Se1,691,57717,0.0010658,0.00014682,1.4449,0.60905,0.0000173259,0.0007376289
3503,10.1021/ja400069s,105,6(a),414,Pb0.96Sr0.03Na0.01Se1,Pb0.96Sr0.03Na0.01Se1,691.5,57579,0.0010668,0.00014703,1.4433,0.60994,0.0000173674,0.0007391395
3503,10.1021/ja400069s,105,6(a),414,Pb0.96Sr0.03Na0.01Se1,Pb0.96Sr0.03Na0.01Se1,692,57440,0.0010678,0.00014725,1.4418,0.61082,0.0000174095,0.000740602
3503,10.1021/ja400069s,105,6(a),414,Pb0.96Sr0.03Na0.01Se1,Pb0.96Sr0.03Na0.01Se1,692.5,57303,0.0010688,0.00014746,1.4402,0.61171,0.0000174511,0.0007421192
3503,10.1021/ja400069s,105,6(a),414,Pb0.96Sr0.03Na0.01Se1,Pb0.96Sr0.03Na0.01Se1,693,57165,0.0010698,0.00014768,1.4387,0.61259,0.0000174932,0.000743588
3503,10.1021/ja400069s,105,6(a),414,Pb0.96Sr0.03Na0.01Se1,Pb0.96Sr0.03Na0.01Se1,693.5,57028,0.0010708,0.00014789,1.4372,0.61347,0.0000175352,0.0007450598
3503,10.1021/ja400069s,105,6(a),414,Pb0.96Sr0.03Na0.01Se1,Pb0.96Sr0.03Na0.01Se1,694,56891,0.0010718,0.00014811,1.4356,0.61436,0.0000175775,0.0007465868
3503,10.1021/ja400069s,105,6(a),414,Pb0.96Sr0.03Na0.01Se1,Pb0.96Sr0.03Na0.01Se1,694.5,56754,0.0010728,0.00014832,1.4341,0.61524,0.0000176199,0.000748065
3503,10.1021/ja400069s,105,6(a),414,Pb0.96Sr0.03Na0.01Se1,Pb0.96Sr0.03Na0.01Se1,695,56617,0.0010738,0.00014854,1.4326,0.61612,0.0000176625,0.0007495463
3503,10.1021/ja400069s,105,6(a),414,Pb0.96Sr0.03Na0.01Se1,Pb0.96Sr0.03Na0.01Se1,695.5,56481,0.0010749,0.00014876,1.4311,0.61701,0.0000177051,0.0007511006
3503,10.1021/ja400069s,105,6(a),414,Pb0.96Sr0.03Na0.01Se1,Pb0.96Sr0.03Na0.01Se1,696,56345,0.0010759,0.00014897,1.4295,0.61789,0.0000177478,0.0007526408
3503,10.1021/ja400069s,105,6(a),414,Pb0.96Sr0.03Na0.01Se1,Pb0.96Sr0.03Na0.01Se1,696.5,56210,0.0010769,0.00014919,1.428,0.61878,0.0000177904,0.0007541317
3503,10.1021/ja400069s,105,6(a),414,Pb0.96Sr0.03Na0.01Se1,Pb0.96Sr0.03Na0.01Se1,697,56075,0.0010779,0.0001494,1.4265,0.61966,0.0000178333,0.0007556257
3503,10.1021/ja400069s,105,6(a),414,Pb0.96Sr0.03Na0.01Se1,Pb0.96Sr0.03Na0.01Se1,697.5,55940,0.0010789,0.00014962,1.425,0.62054,0.0000178763,0.0007571228
3503,10.1021/ja400069s,105,6(a),414,Pb0.96Sr0.03Na0.01Se1,Pb0.96Sr0.03Na0.01Se1,698,55805,0.0010799,0.00014983,1.4235,0.62143,0.0000179195,0.0007586231
3503,10.1021/ja400069s,105,6(a),414,Pb0.96Sr0.03Na0.01Se1,Pb0.96Sr0.03Na0.01Se1,698.5,55671,0.0010809,0.00015005,1.422,0.62231,0.0000179627,0.0007601266
3503,10.1021/ja400069s,105,6(a),414,Pb0.96Sr0.03Na0.01Se1,Pb0.96Sr0.03Na0.01Se1,699,55537,0.0010819,0.00015026,1.4205,0.62319,0.000018006,0.0007616332
3503,10.1021/ja400069s,105,6(a),414,Pb0.96Sr0.03Na0.01Se1,Pb0.96Sr0.03Na0.01Se1,699.5,55403,0.0010829,0.00015048,1.419,0.62408,0.0000180496,0.0007631431
3503,10.1021/ja400069s,105,6(a),414,Pb0.96Sr0.03Na0.01Se1,Pb0.96Sr0.03Na0.01Se1,700,55269,0.0010839,0.0001507,1.4175,0.62496,0.0000180933,0.0007646561
3503,10.1021/ja400069s,105,6(a),414,Pb0.96Sr0.03Na0.01Se1,Pb0.96Sr0.03Na0.01Se1,700.5,55136,0.0010849,0.00015091,1.416,0.62585,0.000018137,0.0007661723
3503,10.1021/ja400069s,105,6(a),414,Pb0.96Sr0.03Na0.01Se1,Pb0.96Sr0.03Na0.01Se1,701,55003,0.0010859,0.00015113,1.4145,0.62673,0.0000181808,0.0007676918
3503,10.1021/ja400069s,105,6(a),414,Pb0.96Sr0.03Na0.01Se1,Pb0.96Sr0.03Na0.01Se1,701.5,54871,0.0010869,0.00015134,1.413,0.62761,0.0000182246,0.0007692144
3503,10.1021/ja400069s,105,6(a),414,Pb0.96Sr0.03Na0.01Se1,Pb0.96Sr0.03Na0.01Se1,702,54738,0.0010879,0.00015156,1.4115,0.6285,0.0000182688,0.0007707403
3503,10.1021/ja400069s,105,6(a),414,Pb0.96Sr0.03Na0.01Se1,Pb0.96Sr0.03Na0.01Se1,702.5,54606,0.0010889,0.00015177,1.41,0.62938,0.000018313,0.0007722695
3503,10.1021/ja400069s,105,6(a),414,Pb0.96Sr0.03Na0.01Se1,Pb0.96Sr0.03Na0.01Se1,703,54474,0.0010899,0.00015199,1.4085,0.63026,0.0000183574,0.0007738019
3503,10.1021/ja400069s,105,6(a),414,Pb0.96Sr0.03Na0.01Se1,Pb0.96Sr0.03Na0.01Se1,703.5,54343,0.0010909,0.00015221,1.4071,0.63115,0.0000184016,0.0007752825
3503,10.1021/ja400069s,105,6(a),414,Pb0.96Sr0.03Na0.01Se1,Pb0.96Sr0.03Na0.01Se1,704,54212,0.001092,0.00015242,1.4056,0.63203,0.0000184461,0.0007768924
3503,10.1021/ja400069s,105,6(a),414,Pb0.96Sr0.03Na0.01Se1,Pb0.96Sr0.03Na0.01Se1,704.5,54081,0.001093,0.00015264,1.4041,0.63292,0.0000184908,0.0007784346
3503,10.1021/ja400069s,105,6(a),414,Pb0.96Sr0.03Na0.01Se1,Pb0.96Sr0.03Na0.01Se1,705,53950,0.001094,0.00015285,1.4026,0.6338,0.0000185357,0.00077998
3503,10.1021/ja400069s,105,6(a),414,Pb0.96Sr0.03Na0.01Se1,Pb0.96Sr0.03Na0.01Se1,705.5,53820,0.001095,0.00015307,1.4012,0.63468,0.0000185805,0.000781473
3503,10.1021/ja400069s,105,6(a),414,Pb0.96Sr0.03Na0.01Se1,Pb0.96Sr0.03Na0.01Se1,706,53690,0.001096,0.00015328,1.3997,0.63557,0.0000186254,0.0007830249
3503,10.1021/ja400069s,105,6(a),414,Pb0.96Sr0.03Na0.01Se1,Pb0.96Sr0.03Na0.01Se1,706.5,53560,0.001097,0.0001535,1.3982,0.63645,0.0000186706,0.0007845802
3503,10.1021/ja400069s,105,6(a),414,Pb0.96Sr0.03Na0.01Se1,Pb0.96Sr0.03Na0.01Se1,707,53431,0.001098,0.00015372,1.3968,0.63734,0.0000187157,0.0007860825
3503,10.1021/ja400069s,105,6(a),414,Pb0.96Sr0.03Na0.01Se1,Pb0.96Sr0.03Na0.01Se1,707.5,53301,0.001099,0.00015393,1.3953,0.63822,0.0000187614,0.0007876442
3503,10.1021/ja400069s,105,6(a),414,Pb0.96Sr0.03Na0.01Se1,Pb0.96Sr0.03Na0.01Se1,708,53173,0.0011,0.00015415,1.3938,0.6391,0.0000188065,0.0007892094
3503,10.1021/ja400069s,105,6(a),414,Pb0.96Sr0.03Na0.01Se1,Pb0.96Sr0.03Na0.01Se1,708.5,53044,0.001101,0.00015436,1.3924,0.63999,0.0000188523,0.0007907211
3503,10.1021/ja400069s,105,6(a),414,Pb0.96Sr0.03Na0.01Se1,Pb0.96Sr0.03Na0.01Se1,709,52916,0.001102,0.00015458,1.3909,0.64087,0.0000188979,0.0007922928
3503,10.1021/ja400069s,105,6(a),414,Pb0.96Sr0.03Na0.01Se1,Pb0.96Sr0.03Na0.01Se1,709.5,52788,0.001103,0.0001548,1.3895,0.64175,0.0000189437,0.0007938107
3503,10.1021/ja400069s,105,6(a),414,Pb0.96Sr0.03Na0.01Se1,Pb0.96Sr0.03Na0.01Se1,710,52660,0.001104,0.00015501,1.388,0.64264,0.0000189897,0.000795389
3503,10.1021/ja400069s,105,6(a),414,Pb0.96Sr0.03Na0.01Se1,Pb0.96Sr0.03Na0.01Se1,710.5,52532,0.001105,0.00015523,1.3866,0.64352,0.000019036,0.0007969133
3503,10.1021/ja400069s,105,6(a),414,Pb0.96Sr0.03Na0.01Se1,Pb0.96Sr0.03Na0.01Se1,711,52405,0.001106,0.00015544,1.3851,0.64441,0.0000190821,0.0007984983
3503,10.1021/ja400069s,105,6(a),414,Pb0.96Sr0.03Na0.01Se1,Pb0.96Sr0.03Na0.01Se1,711.5,52278,0.001107,0.00015566,1.3837,0.64529,0.0000191285,0.0008000289
3503,10.1021/ja400069s,105,6(a),414,Pb0.96Sr0.03Na0.01Se1,Pb0.96Sr0.03Na0.01Se1,712,52152,0.001108,0.00015587,1.3823,0.64617,0.0000191747,0.0008015626
3503,10.1021/ja400069s,105,6(a),414,Pb0.96Sr0.03Na0.01Se1,Pb0.96Sr0.03Na0.01Se1,712.5,52025,0.0011091,0.00015609,1.3808,0.64706,0.0000192215,0.00080323
3503,10.1021/ja400069s,105,6(a),414,Pb0.96Sr0.03Na0.01Se1,Pb0.96Sr0.03Na0.01Se1,713,51899,0.0011101,0.00015631,1.3794,0.64794,0.0000192682,0.0008047702
3503,10.1021/ja400069s,105,6(a),414,Pb0.96Sr0.03Na0.01Se1,Pb0.96Sr0.03Na0.01Se1,713.5,51774,0.0011111,0.00015652,1.378,0.64882,0.0000193147,0.0008063135
3503,10.1021/ja400069s,105,6(a),414,Pb0.96Sr0.03Na0.01Se1,Pb0.96Sr0.03Na0.01Se1,714,51648,0.0011121,0.00015674,1.3765,0.64971,0.0000193618,0.0008079186
3503,10.1021/ja400069s,105,6(a),414,Pb0.96Sr0.03Na0.01Se1,Pb0.96Sr0.03Na0.01Se1,714.5,51523,0.0011131,0.00015695,1.3751,0.65059,0.0000194088,0.0008094684
3503,10.1021/ja400069s,105,6(a),414,Pb0.96Sr0.03Na0.01Se1,Pb0.96Sr0.03Na0.01Se1,715,51398,0.0011141,0.00015717,1.3737,0.65148,0.000019456,0.0008110213
3503,10.1021/ja400069s,105,6(a),414,Pb0.96Sr0.03Na0.01Se1,Pb0.96Sr0.03Na0.01Se1,715.5,51274,0.0011151,0.00015738,1.3723,0.65236,0.0000195031,0.0008125774
3503,10.1021/ja400069s,105,6(a),414,Pb0.96Sr0.03Na0.01Se1,Pb0.96Sr0.03Na0.01Se1,716,51149,0.0011161,0.0001576,1.3708,0.65324,0.0000195507,0.0008141961
3503,10.1021/ja400069s,105,6(a),414,Pb0.96Sr0.03Na0.01Se1,Pb0.96Sr0.03Na0.01Se1,716.5,51025,0.0011171,0.00015782,1.3694,0.65413,0.0000195982,0.0008157587
3503,10.1021/ja400069s,105,6(a),414,Pb0.96Sr0.03Na0.01Se1,Pb0.96Sr0.03Na0.01Se1,717,50901,0.0011181,0.00015803,1.368,0.65501,0.000019646,0.0008173246
3503,10.1021/ja400069s,105,6(a),414,Pb0.96Sr0.03Na0.01Se1,Pb0.96Sr0.03Na0.01Se1,717.5,50778,0.0011191,0.00015825,1.3666,0.65589,0.0000196936,0.0008188936
3503,10.1021/ja400069s,105,6(a),414,Pb0.96Sr0.03Na0.01Se1,Pb0.96Sr0.03Na0.01Se1,718,50655,0.0011201,0.00015846,1.3652,0.65678,0.0000197414,0.0008204659
3503,10.1021/ja400069s,105,6(a),414,Pb0.96Sr0.03Na0.01Se1,Pb0.96Sr0.03Na0.01Se1,718.5,50532,0.0011211,0.00015868,1.3638,0.65766,0.0000197894,0.0008220414
3503,10.1021/ja400069s,105,6(a),414,Pb0.96Sr0.03Na0.01Se1,Pb0.96Sr0.03Na0.01Se1,719,50409,0.0011221,0.00015889,1.3624,0.65855,0.0000198377,0.0008236201
3503,10.1021/ja400069s,105,6(a),414,Pb0.96Sr0.03Na0.01Se1,Pb0.96Sr0.03Na0.01Se1,719.5,50287,0.0011231,0.00015911,1.361,0.65943,0.0000198859,0.0008252021
3503,10.1021/ja400069s,105,6(a),414,Pb0.96Sr0.03Na0.01Se1,Pb0.96Sr0.03Na0.01Se1,720,50165,0.0011241,0.00015933,1.3596,0.66031,0.0000199342,0.0008267873
3503,10.1021/ja400069s,105,6(a),414,Pb0.96Sr0.03Na0.01Se1,Pb0.96Sr0.03Na0.01Se1,720.5,50043,0.0011251,0.00015954,1.3582,0.6612,0.0000199828,0.0008283758
3503,10.1021/ja400069s,105,6(a),414,Pb0.96Sr0.03Na0.01Se1,Pb0.96Sr0.03Na0.01Se1,721,49921,0.0011262,0.00015976,1.3568,0.66208,0.0000200317,0.0008300413
3503,10.1021/ja400069s,105,6(a),414,Pb0.96Sr0.03Na0.01Se1,Pb0.96Sr0.03Na0.01Se1,721.5,49800,0.0011272,0.00015997,1.3554,0.66297,0.0000200803,0.0008316364
3503,10.1021/ja400069s,105,6(a),414,Pb0.96Sr0.03Na0.01Se1,Pb0.96Sr0.03Na0.01Se1,722,49679,0.0011282,0.00016019,1.354,0.66385,0.0000201292,0.0008332349
3503,10.1021/ja400069s,105,6(a),414,Pb0.96Sr0.03Na0.01Se1,Pb0.96Sr0.03Na0.01Se1,722.5,49559,0.0011292,0.0001604,1.3526,0.66473,0.000020178,0.0008348366
3503,10.1021/ja400069s,105,6(a),414,Pb0.96Sr0.03Na0.01Se1,Pb0.96Sr0.03Na0.01Se1,723,49438,0.0011302,0.00016062,1.3513,0.66562,0.0000202274,0.0008363798
3503,10.1021/ja400069s,105,6(a),414,Pb0.96Sr0.03Na0.01Se1,Pb0.96Sr0.03Na0.01Se1,723.5,49318,0.0011312,0.00016084,1.3499,0.6665,0.0000202766,0.000837988
3503,10.1021/ja400069s,105,6(a),414,Pb0.96Sr0.03Na0.01Se1,Pb0.96Sr0.03Na0.01Se1,724,49198,0.0011322,0.00016105,1.3485,0.66738,0.000020326,0.0008395996
3503,10.1021/ja400069s,105,6(a),414,Pb0.96Sr0.03Na0.01Se1,Pb0.96Sr0.03Na0.01Se1,724.5,49079,0.0011332,0.00016127,1.3471,0.66827,0.0000203753,0.0008412145
3503,10.1021/ja400069s,105,6(a),414,Pb0.96Sr0.03Na0.01Se1,Pb0.96Sr0.03Na0.01Se1,725,48959,0.0011342,0.00016148,1.3457,0.66915,0.0000204253,0.0008428327
3503,10.1021/ja400069s,105,6(a),414,Pb0.96Sr0.03Na0.01Se1,Pb0.96Sr0.03Na0.01Se1,725.5,48840,0.0011352,0.0001617,1.3444,0.67004,0.000020475,0.0008443916
3503,10.1021/ja400069s,105,6(a),414,Pb0.96Sr0.03Na0.01Se1,Pb0.96Sr0.03Na0.01Se1,726,48722,0.0011362,0.00016191,1.343,0.67092,0.0000205246,0.0008460164
3503,10.1021/ja400069s,105,6(a),414,Pb0.96Sr0.03Na0.01Se1,Pb0.96Sr0.03Na0.01Se1,726.5,48603,0.0011372,0.00016213,1.3416,0.6718,0.0000205749,0.0008476446
3503,10.1021/ja400069s,105,6(a),414,Pb0.96Sr0.03Na0.01Se1,Pb0.96Sr0.03Na0.01Se1,727,48485,0.0011382,0.00016234,1.3403,0.67269,0.0000206249,0.0008492129
3503,10.1021/ja400069s,105,6(a),414,Pb0.96Sr0.03Na0.01Se1,Pb0.96Sr0.03Na0.01Se1,727.5,48367,0.0011392,0.00016256,1.3389,0.67357,0.0000206753,0.0008508477
3503,10.1021/ja400069s,105,6(a),414,Pb0.96Sr0.03Na0.01Se1,Pb0.96Sr0.03Na0.01Se1,728,48249,0.0011402,0.00016277,1.3376,0.67445,0.0000207258,0.0008524222
3503,10.1021/ja400069s,105,6(a),414,Pb0.96Sr0.03Na0.01Se1,Pb0.96Sr0.03Na0.01Se1,728.5,48132,0.0011412,0.00016299,1.3362,0.67534,0.0000207762,0.0008540638
3503,10.1021/ja400069s,105,6(a),414,Pb0.96Sr0.03Na0.01Se1,Pb0.96Sr0.03Na0.01Se1,729,48015,0.0011422,0.0001632,1.3349,0.67622,0.0000208268,0.0008556446
3503,10.1021/ja400069s,105,6(a),414,Pb0.96Sr0.03Na0.01Se1,Pb0.96Sr0.03Na0.01Se1,729.5,47898,0.0011433,0.00016342,1.3335,0.67711,0.0000208777,0.0008573678
3503,10.1021/ja400069s,105,6(a),414,Pb0.96Sr0.03Na0.01Se1,Pb0.96Sr0.03Na0.01Se1,730,47782,0.0011443,0.00016364,1.3322,0.67799,0.0000209284,0.0008589551
3503,10.1021/ja400069s,105,6(a),414,Pb0.96Sr0.03Na0.01Se1,Pb0.96Sr0.03Na0.01Se1,730.5,47665,0.0011453,0.00016385,1.3308,0.67887,0.0000209798,0.0008606102
3503,10.1021/ja400069s,105,6(a),414,Pb0.96Sr0.03Na0.01Se1,Pb0.96Sr0.03Na0.01Se1,731,47549,0.0011463,0.00016407,1.3295,0.67976,0.0000210309,0.0008622038
3503,10.1021/ja400069s,105,6(a),414,Pb0.96Sr0.03Na0.01Se1,Pb0.96Sr0.03Na0.01Se1,731.5,47434,0.0011473,0.00016428,1.3281,0.68064,0.0000210819,0.0008638657
3503,10.1021/ja400069s,105,6(a),414,Pb0.96Sr0.03Na0.01Se1,Pb0.96Sr0.03Na0.01Se1,732,47318,0.0011483,0.0001645,1.3268,0.68152,0.0000211336,0.0008654658
3503,10.1021/ja400069s,105,6(a),414,Pb0.96Sr0.03Na0.01Se1,Pb0.96Sr0.03Na0.01Se1,732.5,47203,0.0011493,0.00016471,1.3254,0.68241,0.0000211851,0.0008671344
3503,10.1021/ja400069s,105,6(a),414,Pb0.96Sr0.03Na0.01Se1,Pb0.96Sr0.03Na0.01Se1,733,47088,0.0011503,0.00016493,1.3241,0.68329,0.0000212368,0.000868741
3503,10.1021/ja400069s,105,6(a),414,Pb0.96Sr0.03Na0.01Se1,Pb0.96Sr0.03Na0.01Se1,733.5,46974,0.0011513,0.00016514,1.3228,0.68418,0.0000212884,0.0008703508
3503,10.1021/ja400069s,105,6(a),414,Pb0.96Sr0.03Na0.01Se1,Pb0.96Sr0.03Na0.01Se1,734,46859,0.0011523,0.00016536,1.3215,0.68506,0.0000213406,0.0008719637
3503,10.1021/ja400069s,105,6(a),414,Pb0.96Sr0.03Na0.01Se1,Pb0.96Sr0.03Na0.01Se1,734.5,46745,0.0011533,0.00016557,1.3201,0.68594,0.0000213927,0.0008736459
3503,10.1021/ja400069s,105,6(a),414,Pb0.96Sr0.03Na0.01Se1,Pb0.96Sr0.03Na0.01Se1,735,46632,0.0011543,0.00016579,1.3188,0.68683,0.0000214445,0.0008752654
3503,10.1021/ja400069s,105,6(a),414,Pb0.96Sr0.03Na0.01Se1,Pb0.96Sr0.03Na0.01Se1,735.5,46518,0.0011553,0.000166,1.3175,0.68771,0.0000214971,0.000876888
3503,10.1021/ja400069s,105,6(a),414,Pb0.96Sr0.03Na0.01Se1,Pb0.96Sr0.03Na0.01Se1,736,46405,0.0011563,0.00016622,1.3162,0.68859,0.0000215494,0.0008785139
3503,10.1021/ja400069s,105,6(a),414,Pb0.96Sr0.03Na0.01Se1,Pb0.96Sr0.03Na0.01Se1,736.5,46292,0.0011573,0.00016643,1.3149,0.68948,0.000021602,0.000880143
3503,10.1021/ja400069s,105,6(a),414,Pb0.96Sr0.03Na0.01Se1,Pb0.96Sr0.03Na0.01Se1,737,46179,0.0011583,0.00016665,1.3135,0.69036,0.0000216549,0.0008818424
3503,10.1021/ja400069s,105,6(a),414,Pb0.96Sr0.03Na0.01Se1,Pb0.96Sr0.03Na0.01Se1,737.5,46067,0.0011593,0.00016686,1.3122,0.69125,0.0000217075,0.0008834781
3503,10.1021/ja400069s,105,6(a),414,Pb0.96Sr0.03Na0.01Se1,Pb0.96Sr0.03Na0.01Se1,738,45955,0.0011604,0.00016707,1.3109,0.69213,0.0000217604,0.0008851934
3503,10.1021/ja400069s,105,6(a),414,Pb0.96Sr0.03Na0.01Se1,Pb0.96Sr0.03Na0.01Se1,738.5,45843,0.0011614,0.00016729,1.3096,0.69301,0.0000218136,0.0008868357
3503,10.1021/ja400069s,105,6(a),414,Pb0.96Sr0.03Na0.01Se1,Pb0.96Sr0.03Na0.01Se1,739,45731,0.0011624,0.0001675,1.3083,0.6939,0.000021867,0.0008884812
3503,10.1021/ja400069s,105,6(a),414,Pb0.96Sr0.03Na0.01Se1,Pb0.96Sr0.03Na0.01Se1,739.5,45620,0.0011634,0.00016772,1.307,0.69478,0.0000219202,0.0008901301
3503,10.1021/ja400069s,105,6(a),414,Pb0.96Sr0.03Na0.01Se1,Pb0.96Sr0.03Na0.01Se1,740,45509,0.0011644,0.00016793,1.3057,0.69567,0.0000219737,0.0008917822
3503,10.1021/ja400069s,105,6(a),414,Pb0.96Sr0.03Na0.01Se1,Pb0.96Sr0.03Na0.01Se1,740.5,45398,0.0011654,0.00016815,1.3044,0.69655,0.0000220274,0.0008934376
3503,10.1021/ja400069s,105,6(a),414,Pb0.96Sr0.03Na0.01Se1,Pb0.96Sr0.03Na0.01Se1,741,45288,0.0011664,0.00016836,1.3031,0.69743,0.0000220809,0.0008950963
3503,10.1021/ja400069s,105,6(a),414,Pb0.96Sr0.03Na0.01Se1,Pb0.96Sr0.03Na0.01Se1,741.5,45177,0.0011674,0.00016858,1.3018,0.69832,0.0000221352,0.0008967583
3503,10.1021/ja400069s,105,6(a),414,Pb0.96Sr0.03Na0.01Se1,Pb0.96Sr0.03Na0.01Se1,742,45067,0.0011684,0.00016879,1.3005,0.6992,0.0000221892,0.0008984237
3503,10.1021/ja400069s,105,6(a),414,Pb0.96Sr0.03Na0.01Se1,Pb0.96Sr0.03Na0.01Se1,742.5,44958,0.0011694,0.00016901,1.2992,0.70008,0.000022243,0.0009000924
3503,10.1021/ja400069s,105,6(a),414,Pb0.96Sr0.03Na0.01Se1,Pb0.96Sr0.03Na0.01Se1,743,44848,0.0011704,0.00016922,1.298,0.70097,0.0000222975,0.0009016949
3503,10.1021/ja400069s,105,6(a),414,Pb0.96Sr0.03Na0.01Se1,Pb0.96Sr0.03Na0.01Se1,743.5,44739,0.0011714,0.00016943,1.2967,0.70185,0.0000223519,0.0009033701
3503,10.1021/ja400069s,105,6(a),414,Pb0.96Sr0.03Na0.01Se1,Pb0.96Sr0.03Na0.01Se1,744,44630,0.0011724,0.00016965,1.2954,0.70274,0.0000224065,0.0009050486
3503,10.1021/ja400069s,105,6(a),414,Pb0.96Sr0.03Na0.01Se1,Pb0.96Sr0.03Na0.01Se1,744.5,44522,0.0011734,0.00016986,1.2941,0.70362,0.0000224608,0.0009067305
3503,10.1021/ja400069s,105,6(a),414,Pb0.96Sr0.03Na0.01Se1,Pb0.96Sr0.03Na0.01Se1,745,44413,0.0011744,0.00017008,1.2928,0.7045,0.0000225159,0.0009084158
3503,10.1021/ja400069s,105,6(a),414,Pb0.96Sr0.03Na0.01Se1,Pb0.96Sr0.03Na0.01Se1,745.5,44305,0.0011754,0.00017029,1.2916,0.70539,0.0000225708,0.0009100341
3503,10.1021/ja400069s,105,6(a),414,Pb0.96Sr0.03Na0.01Se1,Pb0.96Sr0.03Na0.01Se1,746,44197,0.0011764,0.0001705,1.2903,0.70627,0.000022626,0.000911726
3503,10.1021/ja400069s,105,6(a),414,Pb0.96Sr0.03Na0.01Se1,Pb0.96Sr0.03Na0.01Se1,746.5,44090,0.0011775,0.00017072,1.289,0.70715,0.0000226809,0.0009134988
3503,10.1021/ja400069s,105,6(a),414,Pb0.96Sr0.03Na0.01Se1,Pb0.96Sr0.03Na0.01Se1,747,43983,0.0011785,0.00017093,1.2878,0.70804,0.0000227361,0.0009151266
3503,10.1021/ja400069s,105,6(a),414,Pb0.96Sr0.03Na0.01Se1,Pb0.96Sr0.03Na0.01Se1,747.5,43876,0.0011795,0.00017115,1.2865,0.70892,0.0000227915,0.0009168286
3503,10.1021/ja400069s,105,6(a),414,Pb0.96Sr0.03Na0.01Se1,Pb0.96Sr0.03Na0.01Se1,748,43769,0.0011805,0.00017136,1.2853,0.70981,0.0000228472,0.0009184626
3503,10.1021/ja400069s,105,6(a),414,Pb0.96Sr0.03Na0.01Se1,Pb0.96Sr0.03Na0.01Se1,748.5,43662,0.0011815,0.00017157,1.284,0.71069,0.0000229032,0.0009201713
3503,10.1021/ja400069s,105,6(a),414,Pb0.96Sr0.03Na0.01Se1,Pb0.96Sr0.03Na0.01Se1,749,43556,0.0011825,0.00017179,1.2827,0.71157,0.0000229589,0.0009218835
3503,10.1021/ja400069s,105,6(a),414,Pb0.96Sr0.03Na0.01Se1,Pb0.96Sr0.03Na0.01Se1,749.5,43450,0.0011835,0.000172,1.2815,0.71246,0.000023015,0.0009235271
3503,10.1021/ja400069s,105,6(a),414,Pb0.96Sr0.03Na0.01Se1,Pb0.96Sr0.03Na0.01Se1,750,43345,0.0011845,0.00017221,1.2802,0.71334,0.0000230707,0.0009252461
3503,10.1021/ja400069s,105,6(a),414,Pb0.96Sr0.03Na0.01Se1,Pb0.96Sr0.03Na0.01Se1,750.5,43239,0.0011855,0.00017243,1.279,0.71422,0.0000231273,0.000926896
3503,10.1021/ja400069s,105,6(a),414,Pb0.96Sr0.03Na0.01Se1,Pb0.96Sr0.03Na0.01Se1,751,43134,0.0011865,0.00017264,1.2777,0.71511,0.0000231836,0.0009286217
3503,10.1021/ja400069s,105,6(a),414,Pb0.96Sr0.03Na0.01Se1,Pb0.96Sr0.03Na0.01Se1,751.5,43029,0.0011875,0.00017286,1.2765,0.71599,0.0000232401,0.0009302781
3503,10.1021/ja400069s,105,6(a),414,Pb0.96Sr0.03Na0.01Se1,Pb0.96Sr0.03Na0.01Se1,752,42925,0.0011885,0.00017307,1.2753,0.71688,0.0000232964,0.0009319376
3503,10.1021/ja400069s,105,6(a),414,Pb0.96Sr0.03Na0.01Se1,Pb0.96Sr0.03Na0.01Se1,752.5,42820,0.0011895,0.00017328,1.274,0.71776,0.0000233536,0.0009336735
3503,10.1021/ja400069s,105,6(a),414,Pb0.96Sr0.03Na0.01Se1,Pb0.96Sr0.03Na0.01Se1,753,42716,0.0011905,0.0001735,1.2728,0.71864,0.0000234104,0.0009353394
3503,10.1021/ja400069s,105,6(a),414,Pb0.96Sr0.03Na0.01Se1,Pb0.96Sr0.03Na0.01Se1,753.5,42612,0.0011915,0.00017371,1.2716,0.71953,0.0000234676,0.0009370085
3503,10.1021/ja400069s,105,6(a),414,Pb0.96Sr0.03Na0.01Se1,Pb0.96Sr0.03Na0.01Se1,754,42509,0.0011925,0.00017392,1.2703,0.72041,0.0000235244,0.0009387546
3503,10.1021/ja400069s,105,6(a),414,Pb0.96Sr0.03Na0.01Se1,Pb0.96Sr0.03Na0.01Se1,754.5,42406,0.0011935,0.00017413,1.2691,0.7213,0.0000235816,0.0009404302
3503,10.1021/ja400069s,105,6(a),414,Pb0.96Sr0.03Na0.01Se1,Pb0.96Sr0.03Na0.01Se1,755,42303,0.0011946,0.00017435,1.2679,0.72218,0.000023639,0.0009421879
3503,10.1021/ja400069s,105,6(a),414,Pb0.96Sr0.03Na0.01Se1,Pb0.96Sr0.03Na0.01Se1,755.5,42200,0.0011956,0.00017456,1.2666,0.72306,0.0000236967,0.0009439444
3503,10.1021/ja400069s,105,6(a),414,Pb0.96Sr0.03Na0.01Se1,Pb0.96Sr0.03Na0.01Se1,756,42097,0.0011966,0.00017477,1.2654,0.72395,0.0000237547,0.0009456298
3503,10.1021/ja400069s,105,6(a),414,Pb0.96Sr0.03Na0.01Se1,Pb0.96Sr0.03Na0.01Se1,756.5,41995,0.0011976,0.00017499,1.2642,0.72483,0.0000238124,0.0009473185
3503,10.1021/ja400069s,105,6(a),414,Pb0.96Sr0.03Na0.01Se1,Pb0.96Sr0.03Na0.01Se1,757,41893,0.0011986,0.0001752,1.263,0.72571,0.0000238703,0.0009490103
3503,10.1021/ja400069s,105,6(a),414,Pb0.96Sr0.03Na0.01Se1,Pb0.96Sr0.03Na0.01Se1,757.5,41792,0.0011996,0.00017541,1.2618,0.7266,0.000023928,0.0009507053
3503,10.1021/ja400069s,105,6(a),414,Pb0.96Sr0.03Na0.01Se1,Pb0.96Sr0.03Na0.01Se1,758,41690,0.0012006,0.00017562,1.2606,0.72748,0.0000239866,0.0009524036
3503,10.1021/ja400069s,105,6(a),414,Pb0.96Sr0.03Na0.01Se1,Pb0.96Sr0.03Na0.01Se1,758.5,41589,0.0012016,0.00017584,1.2594,0.72837,0.0000240448,0.0009541051
3503,10.1021/ja400069s,105,6(a),414,Pb0.96Sr0.03Na0.01Se1,Pb0.96Sr0.03Na0.01Se1,759,41488,0.0012026,0.00017605,1.2581,0.72925,0.0000241034,0.0009558859
3503,10.1021/ja400069s,105,6(a),414,Pb0.96Sr0.03Na0.01Se1,Pb0.96Sr0.03Na0.01Se1,759.5,41388,0.0012036,0.00017626,1.2569,0.73013,0.0000241616,0.0009575941
3503,10.1021/ja400069s,105,6(a),414,Pb0.96Sr0.03Na0.01Se1,Pb0.96Sr0.03Na0.01Se1,760,41287,0.0012046,0.00017647,1.2557,0.73102,0.0000242207,0.0009593056
3503,10.1021/ja400069s,105,6(a),414,Pb0.96Sr0.03Na0.01Se1,Pb0.96Sr0.03Na0.01Se1,760.5,41187,0.0012056,0.00017669,1.2545,0.7319,0.0000242795,0.0009610203
3503,10.1021/ja400069s,105,6(a),414,Pb0.96Sr0.03Na0.01Se1,Pb0.96Sr0.03Na0.01Se1,761,41087,0.0012066,0.0001769,1.2533,0.73278,0.0000243386,0.0009627384
3503,10.1021/ja400069s,105,6(a),414,Pb0.96Sr0.03Na0.01Se1,Pb0.96Sr0.03Na0.01Se1,761.5,40988,0.0012076,0.00017711,1.2521,0.73367,0.0000243974,0.0009644597
3503,10.1021/ja400069s,105,6(a),414,Pb0.96Sr0.03Na0.01Se1,Pb0.96Sr0.03Na0.01Se1,762,40888,0.0012086,0.00017732,1.251,0.73455,0.0000244571,0.0009661071
3503,10.1021/ja400069s,105,6(a),414,Pb0.96Sr0.03Na0.01Se1,Pb0.96Sr0.03Na0.01Se1,762.5,40789,0.0012096,0.00017753,1.2498,0.73544,0.0000245164,0.0009678349
3503,10.1021/ja400069s,105,6(a),414,Pb0.96Sr0.03Na0.01Se1,Pb0.96Sr0.03Na0.01Se1,763,40691,0.0012106,0.00017775,1.2486,0.73632,0.0000245755,0.0009695659
3503,10.1021/ja400069s,105,6(a),414,Pb0.96Sr0.03Na0.01Se1,Pb0.96Sr0.03Na0.01Se1,763.5,40592,0.0012117,0.00017796,1.2474,0.7372,0.0000246354,0.0009713805
3503,10.1021/ja400069s,105,6(a),414,Pb0.96Sr0.03Na0.01Se1,Pb0.96Sr0.03Na0.01Se1,764,40494,0.0012127,0.00017817,1.2462,0.73809,0.000024695,0.0009731183
