Repository: RamyaGuru/STD2_EffMass

# STD2_EffMass
Effective mass modeling of StarryData2 data

File: csvfiles/highperformancetellerium10.1021ja400069s.csv (part 51 of 61)
sid,DOI,figureid,fignum,sampleid,samplename,composition,Temperature,Electrical conductivity,Power factor,Seebeck coefficient,Thermal conductivity,ZT,Electrical resistivity,Figure of merit Z
3503,10.1021/ja400069s,105,6(a),414,Pb0.96Sr0.03Na0.01Se1,Pb0.96Sr0.03Na0.01Se1,764.5,40396,0.0012137,0.00017838,1.245,0.73897,0.0000247549,0.0009748594
3503,10.1021/ja400069s,105,6(a),414,Pb0.96Sr0.03Na0.01Se1,Pb0.96Sr0.03Na0.01Se1,765,40298,0.0012147,0.00017859,1.2438,0.73985,0.0000248151,0.000976604
3503,10.1021/ja400069s,105,6(a),414,Pb0.96Sr0.03Na0.01Se1,Pb0.96Sr0.03Na0.01Se1,765.5,40201,0.0012157,0.0001788,1.2427,0.74074,0.000024875,0.0009782731
3503,10.1021/ja400069s,105,6(a),414,Pb0.96Sr0.03Na0.01Se1,Pb0.96Sr0.03Na0.01Se1,766,40103,0.0012167,0.00017902,1.2415,0.74162,0.0000249358,0.0009800242
3503,10.1021/ja400069s,105,6(a),414,Pb0.96Sr0.03Na0.01Se1,Pb0.96Sr0.03Na0.01Se1,766.5,40006,0.0012177,0.00017923,1.2403,0.74251,0.0000249963,0.0009817786
3503,10.1021/ja400069s,105,6(a),414,Pb0.96Sr0.03Na0.01Se1,Pb0.96Sr0.03Na0.01Se1,767,39910,0.0012187,0.00017944,1.2392,0.74339,0.0000250564,0.0009834571
3503,10.1021/ja400069s,105,6(a),414,Pb0.96Sr0.03Na0.01Se1,Pb0.96Sr0.03Na0.01Se1,767.5,39813,0.0012197,0.00017965,1.238,0.74427,0.0000251174,0.0009852181
3503,10.1021/ja400069s,105,6(a),414,Pb0.96Sr0.03Na0.01Se1,Pb0.96Sr0.03Na0.01Se1,768,39717,0.0012207,0.00017986,1.2368,0.74516,0.0000251781,0.0009869825
3503,10.1021/ja400069s,105,6(a),414,Pb0.96Sr0.03Na0.01Se1,Pb0.96Sr0.03Na0.01Se1,768.5,39621,0.0012217,0.00018007,1.2357,0.74604,0.0000252391,0.0009886704
3503,10.1021/ja400069s,105,6(a),414,Pb0.96Sr0.03Na0.01Se1,Pb0.96Sr0.03Na0.01Se1,769,39526,0.0012227,0.00018028,1.2345,0.74693,0.0000252998,0.0009904415
3503,10.1021/ja400069s,105,6(a),414,Pb0.96Sr0.03Na0.01Se1,Pb0.96Sr0.03Na0.01Se1,769.5,39430,0.0012237,0.00018049,1.2334,0.74781,0.0000253614,0.0009921356
3503,10.1021/ja400069s,105,6(a),414,Pb0.96Sr0.03Na0.01Se1,Pb0.96Sr0.03Na0.01Se1,770,39335,0.0012247,0.00018071,1.2322,0.74869,0.0000254227,0.0009939133
3503,10.1021/ja400069s,105,6(a),414,Pb0.96Sr0.03Na0.01Se1,Pb0.96Sr0.03Na0.01Se1,770.5,39240,0.0012257,0.00018092,1.231,0.74958,0.0000254842,0.0009956946
3503,10.1021/ja400069s,105,6(a),414,Pb0.96Sr0.03Na0.01Se1,Pb0.96Sr0.03Na0.01Se1,771,39146,0.0012267,0.00018113,1.2299,0.75046,0.0000255454,0.0009973982
3503,10.1021/ja400069s,105,6(a),414,Pb0.96Sr0.03Na0.01Se1,Pb0.96Sr0.03Na0.01Se1,771.5,39051,0.0012278,0.00018134,1.2288,0.75134,0.0000256075,0.0009991862
3503,10.1021/ja400069s,105,6(a),414,Pb0.96Sr0.03Na0.01Se1,Pb0.96Sr0.03Na0.01Se1,772,38957,0.0012288,0.00018155,1.2276,0.75223,0.0000256693,0.0010009775
3503,10.1021/ja400069s,105,6(a),414,Pb0.96Sr0.03Na0.01Se1,Pb0.96Sr0.03Na0.01Se1,772.5,38863,0.0012298,0.00018176,1.2265,0.75311,0.0000257314,0.0010026906
3503,10.1021/ja400069s,105,6(a),414,Pb0.96Sr0.03Na0.01Se1,Pb0.96Sr0.03Na0.01Se1,773,38770,0.0012308,0.00018197,1.2253,0.754,0.0000257931,0.0010044887
3503,10.1021/ja400069s,105,6(a),414,Pb0.96Sr0.03Na0.01Se1,Pb0.96Sr0.03Na0.01Se1,773.5,38677,0.0012318,0.00018218,1.2242,0.75488,0.0000258552,0.0010062081
3503,10.1021/ja400069s,105,6(a),414,Pb0.96Sr0.03Na0.01Se1,Pb0.96Sr0.03Na0.01Se1,774,38583,0.0012328,0.00018239,1.2231,0.75576,0.0000259182,0.0010079307
3503,10.1021/ja400069s,105,6(a),414,Pb0.96Sr0.03Na0.01Se1,Pb0.96Sr0.03Na0.01Se1,774.5,38491,0.0012338,0.0001826,1.2219,0.75665,0.0000259801,0.0010097389
3503,10.1021/ja400069s,105,6(a),414,Pb0.96Sr0.03Na0.01Se1,Pb0.96Sr0.03Na0.01Se1,775,38398,0.0012348,0.00018281,1.2208,0.75753,0.000026043,0.0010114679
3503,10.1021/ja400069s,105,6(a),414,Pb0.96Sr0.03Na0.01Se1,Pb0.96Sr0.03Na0.01Se1,775.5,38306,0.0012358,0.00018302,1.2197,0.75841,0.0000261056,0.0010132
3503,10.1021/ja400069s,105,6(a),414,Pb0.96Sr0.03Na0.01Se1,Pb0.96Sr0.03Na0.01Se1,776,38214,0.0012368,0.00018323,1.2185,0.7593,0.0000261684,0.0010150185
3503,10.1021/ja400069s,105,6(a),414,Pb0.96Sr0.03Na0.01Se1,Pb0.96Sr0.03Na0.01Se1,776.5,38122,0.0012378,0.00018344,1.2174,0.76018,0.0000262316,0.001016757
3503,10.1021/ja400069s,105,6(a),414,Pb0.96Sr0.03Na0.01Se1,Pb0.96Sr0.03Na0.01Se1,777,38031,0.0012388,0.00018365,1.2163,0.76107,0.0000262943,0.0010184987
3503,10.1021/ja400069s,105,6(a),414,Pb0.96Sr0.03Na0.01Se1,Pb0.96Sr0.03Na0.01Se1,777.5,37939,0.0012398,0.00018386,1.2152,0.76195,0.0000263581,0.0010202436
3503,10.1021/ja400069s,105,6(a),414,Pb0.96Sr0.03Na0.01Se1,Pb0.96Sr0.03Na0.01Se1,778,37848,0.0012408,0.00018407,1.2141,0.76283,0.0000264215,0.0010219916
3503,10.1021/ja400069s,105,6(a),414,Pb0.96Sr0.03Na0.01Se1,Pb0.96Sr0.03Na0.01Se1,778.5,37758,0.0012418,0.00018428,1.2129,0.76372,0.0000264845,0.0010238272
3503,10.1021/ja400069s,105,6(a),414,Pb0.96Sr0.03Na0.01Se1,Pb0.96Sr0.03Na0.01Se1,779,37667,0.0012428,0.00018448,1.2118,0.7646,0.0000265484,0.0010255818
3503,10.1021/ja400069s,105,6(a),414,Pb0.96Sr0.03Na0.01Se1,Pb0.96Sr0.03Na0.01Se1,779.5,37577,0.0012438,0.00018469,1.2107,0.76548,0.000026612,0.0010273396
3503,10.1021/ja400069s,105,6(a),414,Pb0.96Sr0.03Na0.01Se1,Pb0.96Sr0.03Na0.01Se1,780,37487,0.0012449,0.0001849,1.2096,0.76637,0.0000266759,0.0010291832
3503,10.1021/ja400069s,105,6(a),414,Pb0.96Sr0.03Na0.01Se1,Pb0.96Sr0.03Na0.01Se1,780.5,37397,0.0012459,0.00018511,1.2085,0.76725,0.0000267401,0.0010309475
3503,10.1021/ja400069s,105,6(a),414,Pb0.96Sr0.03Na0.01Se1,Pb0.96Sr0.03Na0.01Se1,781,37308,0.0012469,0.00018532,1.2074,0.76814,0.0000268039,0.0010327149
3503,10.1021/ja400069s,105,6(a),414,Pb0.96Sr0.03Na0.01Se1,Pb0.96Sr0.03Na0.01Se1,781.5,37219,0.0012479,0.00018553,1.2063,0.76902,0.000026868,0.0010344856
3503,10.1021/ja400069s,105,6(a),414,Pb0.96Sr0.03Na0.01Se1,Pb0.96Sr0.03Na0.01Se1,782,37130,0.0012489,0.00018574,1.2052,0.7699,0.0000269324,0.0010362595
3503,10.1021/ja400069s,105,6(a),414,Pb0.96Sr0.03Na0.01Se1,Pb0.96Sr0.03Na0.01Se1,782.5,37041,0.0012499,0.00018595,1.2041,0.77079,0.0000269971,0.0010380367
3503,10.1021/ja400069s,105,6(a),414,Pb0.96Sr0.03Na0.01Se1,Pb0.96Sr0.03Na0.01Se1,783,36953,0.0012509,0.00018615,1.203,0.77167,0.0000270614,0.0010398171
3503,10.1021/ja400069s,105,6(a),414,Pb0.96Sr0.03Na0.01Se1,Pb0.96Sr0.03Na0.01Se1,783.5,36864,0.0012519,0.00018636,1.2019,0.77255,0.0000271267,0.0010416008
3503,10.1021/ja400069s,105,6(a),414,Pb0.96Sr0.03Na0.01Se1,Pb0.96Sr0.03Na0.01Se1,784,36777,0.0012529,0.00018657,1.2009,0.77344,0.0000271909,0.0010433009
3503,10.1021/ja400069s,105,6(a),414,Pb0.96Sr0.03Na0.01Se1,Pb0.96Sr0.03Na0.01Se1,784.5,36689,0.0012539,0.00018678,1.1998,0.77432,0.0000272561,0.0010450908
3503,10.1021/ja400069s,105,6(a),414,Pb0.96Sr0.03Na0.01Se1,Pb0.96Sr0.03Na0.01Se1,785,36602,0.0012549,0.00018699,1.1987,0.77521,0.0000273209,0.0010468841
3503,10.1021/ja400069s,105,6(a),414,Pb0.96Sr0.03Na0.01Se1,Pb0.96Sr0.03Na0.01Se1,785.5,36514,0.0012559,0.0001872,1.1976,0.77609,0.0000273868,0.0010486807
3503,10.1021/ja400069s,105,6(a),414,Pb0.96Sr0.03Na0.01Se1,Pb0.96Sr0.03Na0.01Se1,786,36427,0.0012569,0.0001874,1.1965,0.77697,0.0000274522,0.0010504806
3503,10.1021/ja400069s,105,6(a),414,Pb0.96Sr0.03Na0.01Se1,Pb0.96Sr0.03Na0.01Se1,786.5,36341,0.0012579,0.00018761,1.1955,0.77786,0.0000275171,0.0010521957
3503,10.1021/ja400069s,105,6(a),414,Pb0.96Sr0.03Na0.01Se1,Pb0.96Sr0.03Na0.01Se1,787,36254,0.0012589,0.00018782,1.1944,0.77874,0.0000275832,0.001054002
3503,10.1021/ja400069s,105,6(a),414,Pb0.96Sr0.03Na0.01Se1,Pb0.96Sr0.03Na0.01Se1,787.5,36168,0.0012599,0.00018803,1.1933,0.77963,0.0000276488,0.0010558116
3503,10.1021/ja400069s,105,6(a),414,Pb0.96Sr0.03Na0.01Se1,Pb0.96Sr0.03Na0.01Se1,788,36083,0.0012609,0.00018823,1.1922,0.78051,0.0000277139,0.0010576246
3503,10.1021/ja400069s,105,6(a),414,Pb0.96Sr0.03Na0.01Se1,Pb0.96Sr0.03Na0.01Se1,788.5,35997,0.001262,0.00018844,1.1912,0.78139,0.0000277801,0.0010594359
3503,10.1021/ja400069s,105,6(a),414,Pb0.96Sr0.03Na0.01Se1,Pb0.96Sr0.03Na0.01Se1,789,35912,0.001263,0.00018865,1.1901,0.78228,0.0000278458,0.0010612554
3503,10.1021/ja400069s,105,6(a),414,Pb0.96Sr0.03Na0.01Se1,Pb0.96Sr0.03Na0.01Se1,789.5,35826,0.001264,0.00018885,1.1891,0.78316,0.0000279127,0.0010629888
3503,10.1021/ja400069s,105,6(a),414,Pb0.96Sr0.03Na0.01Se1,Pb0.96Sr0.03Na0.01Se1,790,35742,0.001265,0.00018906,1.188,0.78404,0.0000279783,0.0010648148
3503,10.1021/ja400069s,105,6(a),414,Pb0.96Sr0.03Na0.01Se1,Pb0.96Sr0.03Na0.01Se1,790.5,35657,0.001266,0.00018927,1.1869,0.78493,0.000028045,0.0010666442
3503,10.1021/ja400069s,105,6(a),414,Pb0.96Sr0.03Na0.01Se1,Pb0.96Sr0.03Na0.01Se1,791,35573,0.001267,0.00018948,1.1859,0.78581,0.0000281112,0.0010683869
3503,10.1021/ja400069s,105,6(a),414,Pb0.96Sr0.03Na0.01Se1,Pb0.96Sr0.03Na0.01Se1,791.5,35489,0.001268,0.00018968,1.1848,0.7867,0.0000281777,0.0010702228
3503,10.1021/ja400069s,105,6(a),414,Pb0.96Sr0.03Na0.01Se1,Pb0.96Sr0.03Na0.01Se1,792,35405,0.001269,0.00018989,1.1838,0.78758,0.0000282446,0.0010719716
3503,10.1021/ja400069s,105,6(a),414,Pb0.96Sr0.03Na0.01Se1,Pb0.96Sr0.03Na0.01Se1,792.5,35321,0.00127,0.00019009,1.1827,0.78846,0.0000283118,0.0010738142
3503,10.1021/ja400069s,105,6(a),414,Pb0.96Sr0.03Na0.01Se1,Pb0.96Sr0.03Na0.01Se1,793,35238,0.001271,0.0001903,1.1817,0.78935,0.0000283785,0.0010755691
3503,10.1021/ja400069s,105,6(a),414,Pb0.96Sr0.03Na0.01Se1,Pb0.96Sr0.03Na0.01Se1,793.5,35155,0.001272,0.00019051,1.1807,0.79023,0.0000284455,0.001077327
3503,10.1021/ja400069s,105,6(a),414,Pb0.96Sr0.03Na0.01Se1,Pb0.96Sr0.03Na0.01Se1,794,35072,0.001273,0.00019071,1.1796,0.79111,0.0000285128,0.0010791794
3503,10.1021/ja400069s,105,6(a),414,Pb0.96Sr0.03Na0.01Se1,Pb0.96Sr0.03Na0.01Se1,794.5,34989,0.001274,0.00019092,1.1786,0.792,0.0000285804,0.0010809435
3503,10.1021/ja400069s,105,6(a),414,Pb0.96Sr0.03Na0.01Se1,Pb0.96Sr0.03Na0.01Se1,795,34907,0.001275,0.00019112,1.1776,0.79288,0.0000286475,0.0010827106
3503,10.1021/ja400069s,105,6(a),414,Pb0.96Sr0.03Na0.01Se1,Pb0.96Sr0.03Na0.01Se1,795.5,34825,0.001276,0.00019133,1.1765,0.79377,0.000028715,0.0010845729
3503,10.1021/ja400069s,105,6(a),414,Pb0.96Sr0.03Na0.01Se1,Pb0.96Sr0.03Na0.01Se1,796,34743,0.001277,0.00019154,1.1755,0.79465,0.0000287828,0.0010863462
3503,10.1021/ja400069s,105,6(a),414,Pb0.96Sr0.03Na0.01Se1,Pb0.96Sr0.03Na0.01Se1,796.5,34662,0.001278,0.00019174,1.1745,0.79553,0.00002885,0.0010881226
3503,10.1021/ja400069s,105,6(a),414,Pb0.96Sr0.03Na0.01Se1,Pb0.96Sr0.03Na0.01Se1,797,34580,0.0012791,0.00019195,1.1734,0.79642,0.0000289184,0.0010900801
3503,10.1021/ja400069s,105,6(a),414,Pb0.96Sr0.03Na0.01Se1,Pb0.96Sr0.03Na0.01Se1,797.5,34499,0.0012801,0.00019215,1.1724,0.7973,0.0000289863,0.0010918628
3503,10.1021/ja400069s,105,6(a),414,Pb0.96Sr0.03Na0.01Se1,Pb0.96Sr0.03Na0.01Se1,798,34419,0.0012811,0.00019236,1.1714,0.79818,0.0000290537,0.0010936486
3503,10.1021/ja400069s,105,6(a),414,Pb0.96Sr0.03Na0.01Se1,Pb0.96Sr0.03Na0.01Se1,798.5,34338,0.0012821,0.00019256,1.1704,0.79907,0.0000291223,0.0010954375
3503,10.1021/ja400069s,105,6(a),414,Pb0.96Sr0.03Na0.01Se1,Pb0.96Sr0.03Na0.01Se1,799,34258,0.0012831,0.00019277,1.1694,0.79995,0.0000291903,0.0010972293
3503,10.1021/ja400069s,105,6(a),414,Pb0.96Sr0.03Na0.01Se1,Pb0.96Sr0.03Na0.01Se1,799.5,34178,0.0012841,0.00019297,1.1684,0.80084,0.0000292586,0.0010990243
3503,10.1021/ja400069s,105,6(a),414,Pb0.96Sr0.03Na0.01Se1,Pb0.96Sr0.03Na0.01Se1,800,34098,0.0012851,0.00019318,1.1673,0.80172,0.0000293272,0.0011009166
3503,10.1021/ja400069s,105,6(a),414,Pb0.96Sr0.03Na0.01Se1,Pb0.96Sr0.03Na0.01Se1,800.5,34018,0.0012861,0.00019338,1.1663,0.8026,0.0000293962,0.001102718
3503,10.1021/ja400069s,105,6(a),414,Pb0.96Sr0.03Na0.01Se1,Pb0.96Sr0.03Na0.01Se1,801,33939,0.0012871,0.00019358,1.1653,0.80349,0.0000294646,0.0011045224
3503,10.1021/ja400069s,105,6(a),414,Pb0.96Sr0.03Na0.01Se1,Pb0.96Sr0.03Na0.01Se1,801.5,33860,0.0012881,0.00019379,1.1643,0.80437,0.0000295334,0.00110633
3503,10.1021/ja400069s,105,6(a),414,Pb0.96Sr0.03Na0.01Se1,Pb0.96Sr0.03Na0.01Se1,802,33781,0.0012891,0.00019399,1.1633,0.80526,0.0000296024,0.0011081406
3503,10.1021/ja400069s,105,6(a),414,Pb0.96Sr0.03Na0.01Se1,Pb0.96Sr0.03Na0.01Se1,802.5,33703,0.0012901,0.0001942,1.1623,0.80614,0.0000296709,0.0011099544
3503,10.1021/ja400069s,105,6(a),414,Pb0.96Sr0.03Na0.01Se1,Pb0.96Sr0.03Na0.01Se1,803,33624,0.0012911,0.0001944,1.1613,0.80702,0.0000297407,0.0011117713
3503,10.1021/ja400069s,105,6(a),414,Pb0.96Sr0.03Na0.01Se1,Pb0.96Sr0.03Na0.01Se1,803.5,33546,0.0012921,0.0001946,1.1603,0.80791,0.0000298098,0.0011135913
3503,10.1021/ja400069s,105,6(a),414,Pb0.96Sr0.03Na0.01Se1,Pb0.96Sr0.03Na0.01Se1,804,33469,0.0012931,0.00019481,1.1593,0.80879,0.0000298784,0.0011154145
3503,10.1021/ja400069s,105,6(a),414,Pb0.96Sr0.03Na0.01Se1,Pb0.96Sr0.03Na0.01Se1,804.5,33391,0.0012941,0.00019501,1.1584,0.80967,0.0000299482,0.0011171443
3503,10.1021/ja400069s,105,6(a),414,Pb0.96Sr0.03Na0.01Se1,Pb0.96Sr0.03Na0.01Se1,805,33314,0.0012951,0.00019521,1.1574,0.81056,0.0000300174,0.0011189736
3503,10.1021/ja400069s,105,6(a),414,Pb0.96Sr0.03Na0.01Se1,Pb0.96Sr0.03Na0.01Se1,805.5,33237,0.0012962,0.00019542,1.1564,0.81144,0.000030087,0.0011208924
3503,10.1021/ja400069s,105,6(a),414,Pb0.96Sr0.03Na0.01Se1,Pb0.96Sr0.03Na0.01Se1,806,33160,0.0012972,0.00019562,1.1554,0.81233,0.0000301568,0.0011227281
3503,10.1021/ja400069s,105,6(a),414,Pb0.96Sr0.03Na0.01Se1,Pb0.96Sr0.03Na0.01Se1,806.5,33084,0.0012982,0.00019582,1.1544,0.81321,0.0000302261,0.0011245669
3503,10.1021/ja400069s,105,6(a),414,Pb0.96Sr0.03Na0.01Se1,Pb0.96Sr0.03Na0.01Se1,807,33007,0.0012992,0.00019603,1.1535,0.81409,0.0000302966,0.0011263112
3503,10.1021/ja400069s,105,6(a),414,Pb0.96Sr0.03Na0.01Se1,Pb0.96Sr0.03Na0.01Se1,807.5,32931,0.0013002,0.00019623,1.1525,0.81498,0.0000303665,0.0011281562
3503,10.1021/ja400069s,105,6(a),414,Pb0.96Sr0.03Na0.01Se1,Pb0.96Sr0.03Na0.01Se1,808,32856,0.0013012,0.00019643,1.1515,0.81586,0.0000304358,0.0011300043
3503,10.1021/ja400069s,105,6(a),414,Pb0.96Sr0.03Na0.01Se1,Pb0.96Sr0.03Na0.01Se1,808.5,32780,0.0013022,0.00019663,1.1505,0.81674,0.0000305064,0.0011318557
3503,10.1021/ja400069s,105,6(a),414,Pb0.96Sr0.03Na0.01Se1,Pb0.96Sr0.03Na0.01Se1,809,32705,0.0013032,0.00019683,1.1496,0.81763,0.0000305764,0.0011336117
3503,10.1021/ja400069s,105,6(a),414,Pb0.96Sr0.03Na0.01Se1,Pb0.96Sr0.03Na0.01Se1,809.5,32630,0.0013042,0.00019704,1.1486,0.81851,0.0000306466,0.0011354693
3503,10.1021/ja400069s,105,6(a),414,Pb0.96Sr0.03Na0.01Se1,Pb0.96Sr0.03Na0.01Se1,810,32555,0.0013052,0.00019724,1.1476,0.8194,0.0000307172,0.0011373301
3503,10.1021/ja400069s,105,6(a),414,Pb0.96Sr0.03Na0.01Se1,Pb0.96Sr0.03Na0.01Se1,810.5,32480,0.0013062,0.00019744,1.1467,0.82028,0.0000307882,0.0011390948
3503,10.1021/ja400069s,105,6(a),414,Pb0.96Sr0.03Na0.01Se1,Pb0.96Sr0.03Na0.01Se1,811,32406,0.0013072,0.00019764,1.1457,0.82116,0.0000308585,0.0011409619
3503,10.1021/ja400069s,105,6(a),414,Pb0.96Sr0.03Na0.01Se1,Pb0.96Sr0.03Na0.01Se1,811.5,32332,0.0013082,0.00019784,1.1448,0.82205,0.0000309291,0.0011427324
3503,10.1021/ja400069s,105,6(a),414,Pb0.96Sr0.03Na0.01Se1,Pb0.96Sr0.03Na0.01Se1,812,32258,0.0013092,0.00019804,1.1438,0.82293,0.0000310001,0.0011446057
3503,10.1021/ja400069s,105,6(a),414,Pb0.96Sr0.03Na0.01Se1,Pb0.96Sr0.03Na0.01Se1,812.5,32185,0.0013102,0.00019825,1.1429,0.82381,0.0000310704,0.001146382
3503,10.1021/ja400069s,105,6(a),414,Pb0.96Sr0.03Na0.01Se1,Pb0.96Sr0.03Na0.01Se1,813,32112,0.0013112,0.00019845,1.1419,0.8247,0.000031141,0.0011482617
3503,10.1021/ja400069s,105,6(a),414,Pb0.96Sr0.03Na0.01Se1,Pb0.96Sr0.03Na0.01Se1,813.5,32039,0.0013122,0.00019865,1.141,0.82558,0.000031212,0.0011500438
3503,10.1021/ja400069s,105,6(a),414,Pb0.96Sr0.03Na0.01Se1,Pb0.96Sr0.03Na0.01Se1,814,31966,0.0013133,0.00019885,1.14,0.82647,0.0000312832,0.0011520175
3503,10.1021/ja400069s,105,6(a),414,Pb0.96Sr0.03Na0.01Se1,Pb0.96Sr0.03Na0.01Se1,814.5,31893,0.0013143,0.00019905,1.1391,0.82735,0.0000313548,0.0011538056
3503,10.1021/ja400069s,105,6(a),414,Pb0.96Sr0.03Na0.01Se1,Pb0.96Sr0.03Na0.01Se1,815,31821,0.0013153,0.00019925,1.1382,0.82823,0.0000314258,0.0011555966
3503,10.1021/ja400069s,105,6(a),414,Pb0.96Sr0.03Na0.01Se1,Pb0.96Sr0.03Na0.01Se1,815.5,31749,0.0013163,0.00019945,1.1372,0.82912,0.0000314971,0.0011574921
3503,10.1021/ja400069s,105,6(a),414,Pb0.96Sr0.03Na0.01Se1,Pb0.96Sr0.03Na0.01Se1,816,31677,0.0013173,0.00019965,1.1363,0.83,0.0000315686,0.0011592889
3503,10.1021/ja400069s,105,6(a),414,Pb0.96Sr0.03Na0.01Se1,Pb0.96Sr0.03Na0.01Se1,816.5,31606,0.0013183,0.00019985,1.1354,0.83089,0.0000316396,0.0011610886
3503,10.1021/ja400069s,105,6(a),414,Pb0.96Sr0.03Na0.01Se1,Pb0.96Sr0.03Na0.01Se1,817,31534,0.0013193,0.00020005,1.1344,0.83177,0.0000317118,0.0011629937
3503,10.1021/ja400069s,105,6(a),414,Pb0.96Sr0.03Na0.01Se1,Pb0.96Sr0.03Na0.01Se1,817.5,31463,0.0013203,0.00020025,1.1335,0.83265,0.0000317834,0.0011647993
3503,10.1021/ja400069s,105,6(a),414,Pb0.96Sr0.03Na0.01Se1,Pb0.96Sr0.03Na0.01Se1,818,31393,0.0013213,0.00020045,1.1326,0.83354,0.0000318542,0.0011666078
3503,10.1021/ja400069s,105,6(a),414,Pb0.96Sr0.03Na0.01Se1,Pb0.96Sr0.03Na0.01Se1,818.5,31322,0.0013223,0.00020065,1.1317,0.83442,0.0000319264,0.0011684192
3503,10.1021/ja400069s,105,6(a),414,Pb0.96Sr0.03Na0.01Se1,Pb0.96Sr0.03Na0.01Se1,819,31252,0.0013233,0.00020085,1.1308,0.8353,0.000031998,0.0011702335
3503,10.1021/ja400069s,105,6(a),414,Pb0.96Sr0.03Na0.01Se1,Pb0.96Sr0.03Na0.01Se1,819.5,31182,0.0013243,0.00020105,1.1298,0.83619,0.0000320698,0.0011721544
3503,10.1021/ja400069s,105,6(a),414,Pb0.96Sr0.03Na0.01Se1,Pb0.96Sr0.03Na0.01Se1,820,31112,0.0013253,0.00020125,1.1289,0.83707,0.0000321419,0.0011739747
3503,10.1021/ja400069s,105,6(a),414,Pb0.96Sr0.03Na0.01Se1,Pb0.96Sr0.03Na0.01Se1,820.5,31043,0.0013263,0.00020144,1.128,0.83796,0.0000322134,0.0011757979
3503,10.1021/ja400069s,105,6(a),414,Pb0.96Sr0.03Na0.01Se1,Pb0.96Sr0.03Na0.01Se1,821,30973,0.0013273,0.00020164,1.1271,0.83884,0.0000322862,0.001177624
3503,10.1021/ja400069s,105,6(a),414,Pb0.96Sr0.03Na0.01Se1,Pb0.96Sr0.03Na0.01Se1,821.5,30904,0.0013283,0.00020184,1.1262,0.83972,0.0000323583,0.001179453
3503,10.1021/ja400069s,105,6(a),414,Pb0.96Sr0.03Na0.01Se1,Pb0.96Sr0.03Na0.01Se1,822,30835,0.0013293,0.00020204,1.1253,0.84061,0.0000324307,0.001181285
3503,10.1021/ja400069s,105,6(a),414,Pb0.96Sr0.03Na0.01Se1,Pb0.96Sr0.03Na0.01Se1,822.5,30767,0.0013304,0.00020224,1.1244,0.84149,0.0000325024,0.0011832088
3503,10.1021/ja400069s,105,6(a),414,Pb0.96Sr0.03Na0.01Se1,Pb0.96Sr0.03Na0.01Se1,823,30699,0.0013314,0.00020244,1.1235,0.84237,0.0000325744,0.0011850467
3503,10.1021/ja400069s,105,6(a),414,Pb0.96Sr0.03Na0.01Se1,Pb0.96Sr0.03Na0.01Se1,823.5,30631,0.0013324,0.00020263,1.1226,0.84326,0.0000326467,0.0011868876
3503,10.1021/ja400069s,105,6(a),414,Pb0.96Sr0.03Na0.01Se1,Pb0.96Sr0.03Na0.01Se1,824,30563,0.0013334,0.00020283,1.1217,0.84414,0.0000327193,0.0011887314
3503,10.1021/ja400069s,105,6(a),414,Pb0.96Sr0.03Na0.01Se1,Pb0.96Sr0.03Na0.01Se1,824.5,30495,0.0013344,0.00020303,1.1208,0.84503,0.0000327923,0.0011905782
3503,10.1021/ja400069s,105,6(a),414,Pb0.96Sr0.03Na0.01Se1,Pb0.96Sr0.03Na0.01Se1,825,30428,0.0013354,0.00020323,1.1199,0.84591,0.0000328645,0.0011924279
3503,10.1021/ja400069s,105,6(a),414,Pb0.96Sr0.03Na0.01Se1,Pb0.96Sr0.03Na0.01Se1,825.5,30361,0.0013364,0.00020342,1.1191,0.84679,0.000032937,0.0011941739
3503,10.1021/ja400069s,105,6(a),414,Pb0.96Sr0.03Na0.01Se1,Pb0.96Sr0.03Na0.01Se1,826,30294,0.0013374,0.00020362,1.1182,0.84768,0.0000330098,0.0011960293
3503,10.1021/ja400069s,105,6(a),414,Pb0.96Sr0.03Na0.01Se1,Pb0.96Sr0.03Na0.01Se1,826.5,30228,0.0013384,0.00020382,1.1173,0.84856,0.0000330819,0.0011978878
3503,10.1021/ja400069s,105,6(a),414,Pb0.96Sr0.03Na0.01Se1,Pb0.96Sr0.03Na0.01Se1,827,30161,0.0013394,0.00020401,1.1164,0.84944,0.0000331554,0.0011997492
3503,10.1021/ja400069s,105,6(a),414,Pb0.96Sr0.03Na0.01Se1,Pb0.96Sr0.03Na0.01Se1,827.5,30095,0.0013404,0.00020421,1.1155,0.85033,0.0000332281,0.0012016136
3503,10.1021/ja400069s,105,6(a),414,Pb0.96Sr0.03Na0.01Se1,Pb0.96Sr0.03Na0.01Se1,828,30030,0.0013414,0.00020441,1.1147,0.85121,0.0000333,0.0012033731
3503,10.1021/ja400069s,105,6(a),414,Pb0.96Sr0.03Na0.01Se1,Pb0.96Sr0.03Na0.01Se1,828.5,29964,0.0013424,0.0002046,1.1138,0.8521,0.0000333734,0.0012052433
3503,10.1021/ja400069s,105,6(a),414,Pb0.96Sr0.03Na0.01Se1,Pb0.96Sr0.03Na0.01Se1,829,29899,0.0013434,0.0002048,1.1129,0.85298,0.0000334459,0.0012071165
3503,10.1021/ja400069s,105,6(a),414,Pb0.96Sr0.03Na0.01Se1,Pb0.96Sr0.03Na0.01Se1,829.5,29834,0.0013444,0.00020499,1.1121,0.85386,0.0000335188,0.0012088841
3503,10.1021/ja400069s,105,6(a),414,Pb0.96Sr0.03Na0.01Se1,Pb0.96Sr0.03Na0.01Se1,830,29769,0.0013454,0.00020519,1.1112,0.85475,0.000033592,0.0012107631
3503,10.1021/ja400069s,105,6(a),414,Pb0.96Sr0.03Na0.01Se1,Pb0.96Sr0.03Na0.01Se1,830.5,29704,0.0013464,0.00020539,1.1103,0.85563,0.0000336655,0.0012126452
3503,10.1021/ja400069s,105,6(a),414,Pb0.96Sr0.03Na0.01Se1,Pb0.96Sr0.03Na0.01Se1,831,29640,0.0013475,0.00020558,1.1095,0.85651,0.0000337382,0.001214511
3503,10.1021/ja400069s,105,6(a),414,Pb0.96Sr0.03Na0.01Se1,Pb0.96Sr0.03Na0.01Se1,831.5,29576,0.0013485,0.00020578,1.1086,0.8574,0.0000338112,0.0012163991
3503,10.1021/ja400069s,105,6(a),414,Pb0.96Sr0.03Na0.01Se1,Pb0.96Sr0.03Na0.01Se1,832,29512,0.0013495,0.00020597,1.1078,0.85828,0.0000338845,0.0012181802
3503,10.1021/ja400069s,105,6(a),414,Pb0.96Sr0.03Na0.01Se1,Pb0.96Sr0.03Na0.01Se1,832.5,29449,0.0013505,0.00020617,1.1069,0.85917,0.000033957,0.0012200741
3503,10.1021/ja400069s,105,6(a),414,Pb0.96Sr0.03Na0.01Se1,Pb0.96Sr0.03Na0.01Se1,833,29385,0.0013515,0.00020636,1.1061,0.86005,0.000034031,0.0012218606
3503,10.1021/ja400069s,105,6(a),414,Pb0.96Sr0.03Na0.01Se1,Pb0.96Sr0.03Na0.01Se1,833.5,29322,0.0013525,0.00020655,1.1052,0.86093,0.0000341041,0.0012237604
3503,10.1021/ja400069s,105,6(a),414,Pb0.96Sr0.03Na0.01Se1,Pb0.96Sr0.03Na0.01Se1,834,29259,0.0013535,0.00020675,1.1044,0.86182,0.0000341775,0.0012255523
3503,10.1021/ja400069s,105,6(a),414,Pb0.96Sr0.03Na0.01Se1,Pb0.96Sr0.03Na0.01Se1,834.5,29197,0.0013545,0.00020694,1.1035,0.8627,0.0000342501,0.0012274581
3503,10.1021/ja400069s,105,6(a),414,Pb0.96Sr0.03Na0.01Se1,Pb0.96Sr0.03Na0.01Se1,835,29134,0.0013555,0.00020714,1.1027,0.86359,0.0000343242,0.0012292555
3503,10.1021/ja400069s,105,6(a),414,Pb0.96Sr0.03Na0.01Se1,Pb0.96Sr0.03Na0.01Se1,835.5,29072,0.0013565,0.00020733,1.1019,0.86447,0.0000343974,0.0012310554
3503,10.1021/ja400069s,105,6(a),414,Pb0.96Sr0.03Na0.01Se1,Pb0.96Sr0.03Na0.01Se1,836,29011,0.0013575,0.00020752,1.101,0.86535,0.0000344697,0.00123297
3503,10.1021/ja400069s,105,6(a),414,Pb0.96Sr0.03Na0.01Se1,Pb0.96Sr0.03Na0.01Se1,836.5,28949,0.0013585,0.00020772,1.1002,0.86624,0.0000345435,0.0012347755
3503,10.1021/ja400069s,105,6(a),414,Pb0.96Sr0.03Na0.01Se1,Pb0.96Sr0.03Na0.01Se1,837,28888,0.0013595,0.00020791,1.0994,0.86712,0.0000346164,0.0012365836
3503,10.1021/ja400069s,105,6(a),414,Pb0.96Sr0.03Na0.01Se1,Pb0.96Sr0.03Na0.01Se1,837.5,28827,0.0013605,0.0002081,1.0986,0.868,0.0000346897,0.0012383943
3503,10.1021/ja400069s,105,6(a),414,Pb0.96Sr0.03Na0.01Se1,Pb0.96Sr0.03Na0.01Se1,838,28766,0.0013615,0.0002083,1.0977,0.86889,0.0000347633,0.0012403207
3503,10.1021/ja400069s,105,6(a),414,Pb0.96Sr0.03Na0.01Se1,Pb0.96Sr0.03Na0.01Se1,838.5,28705,0.0013625,0.00020849,1.0969,0.86977,0.0000348371,0.0012421369
3503,10.1021/ja400069s,105,6(a),414,Pb0.96Sr0.03Na0.01Se1,Pb0.96Sr0.03Na0.01Se1,839,28645,0.0013635,0.00020868,1.0961,0.87066,0.0000349101,0.0012439558
3503,10.1021/ja400069s,105,6(a),414,Pb0.96Sr0.03Na0.01Se1,Pb0.96Sr0.03Na0.01Se1,839.5,28585,0.0013646,0.00020887,1.0953,0.87154,0.0000349834,0.0012458687
3503,10.1021/ja400069s,105,6(a),414,Pb0.96Sr0.03Na0.01Se1,Pb0.96Sr0.03Na0.01Se1,840,28525,0.0013656,0.00020907,1.0945,0.87242,0.000035057,0.001247693
3503,10.1021/ja400069s,105,6(a),414,Pb0.96Sr0.03Na0.01Se1,Pb0.96Sr0.03Na0.01Se1,840.5,28465,0.0013666,0.00020926,1.0937,0.87331,0.0000351309,0.00124952
3503,10.1021/ja400069s,105,6(a),414,Pb0.96Sr0.03Na0.01Se1,Pb0.96Sr0.03Na0.01Se1,841,28406,0.0013676,0.00020945,1.0929,0.87419,0.0000352038,0.0012513496
3503,10.1021/ja400069s,105,6(a),414,Pb0.96Sr0.03Na0.01Se1,Pb0.96Sr0.03Na0.01Se1,841.5,28347,0.0013686,0.00020964,1.0921,0.87507,0.0000352771,0.0012531819
3503,10.1021/ja400069s,105,6(a),414,Pb0.96Sr0.03Na0.01Se1,Pb0.96Sr0.03Na0.01Se1,842,28288,0.0013696,0.00020983,1.0913,0.87596,0.0000353507,0.001255017
3503,10.1021/ja400069s,105,6(a),414,Pb0.96Sr0.03Na0.01Se1,Pb0.96Sr0.03Na0.01Se1,842.5,28229,0.0013706,0.00021002,1.0905,0.87684,0.0000354246,0.0012568547
3503,10.1021/ja400069s,105,6(a),414,Pb0.96Sr0.03Na0.01Se1,Pb0.96Sr0.03Na0.01Se1,843,28171,0.0013716,0.00021022,1.0897,0.87773,0.0000354975,0.0012586951
3503,10.1021/ja400069s,105,6(a),414,Pb0.96Sr0.03Na0.01Se1,Pb0.96Sr0.03Na0.01Se1,843.5,28113,0.0013726,0.00021041,1.0889,0.87861,0.0000355707,0.0012605382
3503,10.1021/ja400069s,105,6(a),414,Pb0.96Sr0.03Na0.01Se1,Pb0.96Sr0.03Na0.01Se1,844,28055,0.0013736,0.0002106,1.0881,0.87949,0.0000356443,0.001262384
3503,10.1021/ja400069s,105,6(a),414,Pb0.96Sr0.03Na0.01Se1,Pb0.96Sr0.03Na0.01Se1,844.5,27997,0.0013746,0.00021079,1.0873,0.88038,0.0000357181,0.0012642325
3503,10.1021/ja400069s,105,6(a),414,Pb0.96Sr0.03Na0.01Se1,Pb0.96Sr0.03Na0.01Se1,845,27940,0.0013756,0.00021098,1.0865,0.88126,0.000035791,0.0012660838
3503,10.1021/ja400069s,105,6(a),414,Pb0.96Sr0.03Na0.01Se1,Pb0.96Sr0.03Na0.01Se1,845.5,27883,0.0013766,0.00021117,1.0857,0.88214,0.0000358641,0.0012679377
3503,10.1021/ja400069s,105,6(a),414,Pb0.96Sr0.03Na0.01Se1,Pb0.96Sr0.03Na0.01Se1,846,27826,0.0013776,0.00021136,1.0849,0.88303,0.0000359376,0.0012697945
3503,10.1021/ja400069s,105,6(a),414,Pb0.96Sr0.03Na0.01Se1,Pb0.96Sr0.03Na0.01Se1,846.5,27769,0.0013786,0.00021155,1.0842,0.88391,0.0000360114,0.0012715366
3503,10.1021/ja400069s,105,6(a),414,Pb0.96Sr0.03Na0.01Se1,Pb0.96Sr0.03Na0.01Se1,847,27713,0.0013796,0.00021174,1.0834,0.8848,0.0000360841,0.0012733986
3503,10.1021/ja400069s,105,6(a),414,Pb0.96Sr0.03Na0.01Se1,Pb0.96Sr0.03Na0.01Se1,847.5,27657,0.0013806,0.00021193,1.0826,0.88568,0.0000361572,0.0012752633
3503,10.1021/ja400069s,105,6(a),414,Pb0.96Sr0.03Na0.01Se1,Pb0.96Sr0.03Na0.01Se1,848,27601,0.0013817,0.00021212,1.0818,0.88656,0.0000362306,0.0012772231
3503,10.1021/ja400069s,105,6(a),414,Pb0.96Sr0.03Na0.01Se1,Pb0.96Sr0.03Na0.01Se1,848.5,27545,0.0013827,0.0002123,1.0811,0.88745,0.0000363042,0.0012789751
3503,10.1021/ja400069s,105,6(a),414,Pb0.96Sr0.03Na0.01Se1,Pb0.96Sr0.03Na0.01Se1,849,27490,0.0013837,0.00021249,1.0803,0.88833,0.0000363769,0.0012808479
3503,10.1021/ja400069s,105,6(a),414,Pb0.96Sr0.03Na0.01Se1,Pb0.96Sr0.03Na0.01Se1,849.5,27435,0.0013847,0.00021268,1.0795,0.88922,0.0000364498,0.0012827235
3503,10.1021/ja400069s,105,6(a),414,Pb0.96Sr0.03Na0.01Se1,Pb0.96Sr0.03Na0.01Se1,850,27380,0.0013857,0.00021287,1.0788,0.8901,0.000036523,0.0012844828
3503,10.1021/ja400069s,105,6(a),414,Pb0.96Sr0.03Na0.01Se1,Pb0.96Sr0.03Na0.01Se1,850.5,27325,0.0013867,0.00021306,1.078,0.89098,0.0000365965,0.0012863636
3503,10.1021/ja400069s,105,6(a),414,Pb0.96Sr0.03Na0.01Se1,Pb0.96Sr0.03Na0.01Se1,851,27271,0.0013877,0.00021325,1.0773,0.89187,0.000036669,0.0012881277
3503,10.1021/ja400069s,105,6(a),414,Pb0.96Sr0.03Na0.01Se1,Pb0.96Sr0.03Na0.01Se1,851.5,27217,0.0013887,0.00021343,1.0765,0.89275,0.0000367417,0.0012900139
3503,10.1021/ja400069s,105,6(a),414,Pb0.96Sr0.03Na0.01Se1,Pb0.96Sr0.03Na0.01Se1,852,27163,0.0013897,0.00021362,1.0758,0.89363,0.0000368148,0.0012917829
3503,10.1021/ja400069s,105,6(a),414,Pb0.96Sr0.03Na0.01Se1,Pb0.96Sr0.03Na0.01Se1,852.5,27109,0.0013907,0.00021381,1.075,0.89452,0.0000368881,0.0012936744
3503,10.1021/ja400069s,105,6(a),414,Pb0.96Sr0.03Na0.01Se1,Pb0.96Sr0.03Na0.01Se1,853,27056,0.0013917,0.000214,1.0743,0.8954,0.0000369604,0.0012954482
3503,10.1021/ja400069s,105,6(a),414,Pb0.96Sr0.03Na0.01Se1,Pb0.96Sr0.03Na0.01Se1,853.5,27003,0.0013927,0.00021418,1.0735,0.89629,0.0000370329,0.0012973451
3503,10.1021/ja400069s,105,6(a),414,Pb0.96Sr0.03Na0.01Se1,Pb0.96Sr0.03Na0.01Se1,854,26950,0.0013937,0.00021437,1.0728,0.89717,0.0000371058,0.0012991238
3503,10.1021/ja400069s,105,6(a),414,Pb0.96Sr0.03Na0.01Se1,Pb0.96Sr0.03Na0.01Se1,854.5,26897,0.0013947,0.00021456,1.0721,0.89805,0.0000371789,0.0013009048
3503,10.1021/ja400069s,105,6(a),414,Pb0.96Sr0.03Na0.01Se1,Pb0.96Sr0.03Na0.01Se1,855,26845,0.0013957,0.00021474,1.0713,0.89894,0.0000372509,0.0013028097
3503,10.1021/ja400069s,105,6(a),414,Pb0.96Sr0.03Na0.01Se1,Pb0.96Sr0.03Na0.01Se1,855.5,26792,0.0013967,0.00021493,1.0706,0.89982,0.0000373246,0.0013045956
3503,10.1021/ja400069s,105,6(a),414,Pb0.96Sr0.03Na0.01Se1,Pb0.96Sr0.03Na0.01Se1,856,26741,0.0013978,0.00021511,1.0699,0.9007,0.0000373958,0.0013064772
3503,10.1021/ja400069s,105,6(a),414,Pb0.96Sr0.03Na0.01Se1,Pb0.96Sr0.03Na0.01Se1,856.5,26689,0.0013988,0.0002153,1.0691,0.90159,0.0000374686,0.0013083902
3503,10.1021/ja400069s,105,6(a),414,Pb0.96Sr0.03Na0.01Se1,Pb0.96Sr0.03Na0.01Se1,857,26637,0.0013998,0.00021549,1.0684,0.90247,0.0000375418,0.0013101835
3503,10.1021/ja400069s,105,6(a),414,Pb0.96Sr0.03Na0.01Se1,Pb0.96Sr0.03Na0.01Se1,857.5,26586,0.0014008,0.00021567,1.0677,0.90336,0.0000376138,0.001311979
3503,10.1021/ja400069s,105,6(a),414,Pb0.96Sr0.03Na0.01Se1,Pb0.96Sr0.03Na0.01Se1,858,26535,0.0014018,0.00021586,1.067,0.90424,0.0000376861,0.0013137769
3503,10.1021/ja400069s,105,6(a),414,Pb0.96Sr0.03Na0.01Se1,Pb0.96Sr0.03Na0.01Se1,858.5,26485,0.0014028,0.00021604,1.0663,0.90512,0.0000377572,0.0013155772
3503,10.1021/ja400069s,105,6(a),414,Pb0.96Sr0.03Na0.01Se1,Pb0.96Sr0.03Na0.01Se1,859,26434,0.0014038,0.00021623,1.0656,0.90601,0.0000378301,0.0013173799
3503,10.1021/ja400069s,105,6(a),414,Pb0.96Sr0.03Na0.01Se1,Pb0.96Sr0.03Na0.01Se1,859.5,26384,0.0014048,0.00021641,1.0649,0.90689,0.0000379018,0.0013191849
3503,10.1021/ja400069s,105,6(a),414,Pb0.96Sr0.03Na0.01Se1,Pb0.96Sr0.03Na0.01Se1,860,26334,0.0014058,0.00021659,1.0641,0.90777,0.0000379737,0.0013211164
3503,10.1021/ja400069s,105,6(a),414,Pb0.96Sr0.03Na0.01Se1,Pb0.96Sr0.03Na0.01Se1,860.5,26284,0.0014068,0.00021678,1.0634,0.90866,0.000038046,0.0013229265
3503,10.1021/ja400069s,105,6(a),414,Pb0.96Sr0.03Na0.01Se1,Pb0.96Sr0.03Na0.01Se1,861,26235,0.0014078,0.00021696,1.0627,0.90954,0.000038117,0.0013247389
3503,10.1021/ja400069s,105,6(a),414,Pb0.96Sr0.03Na0.01Se1,Pb0.96Sr0.03Na0.01Se1,861.5,26186,0.0014088,0.00021715,1.062,0.91043,0.0000381883,0.0013265537
3503,10.1021/ja400069s,105,6(a),414,Pb0.96Sr0.03Na0.01Se1,Pb0.96Sr0.03Na0.01Se1,862,26137,0.0014098,0.00021733,1.0613,0.91131,0.0000382599,0.0013283709
3503,10.1021/ja400069s,105,6(a),414,Pb0.96Sr0.03Na0.01Se1,Pb0.96Sr0.03Na0.01Se1,862.5,26088,0.0014108,0.00021751,1.0607,0.91219,0.0000383318,0.0013300651
3503,10.1021/ja400069s,105,6(a),414,Pb0.96Sr0.03Na0.01Se1,Pb0.96Sr0.03Na0.01Se1,863,26040,0.0014118,0.00021769,1.06,0.91308,0.0000384025,0.0013318868
3503,10.1021/ja400069s,105,6(a),414,Pb0.96Sr0.03Na0.01Se1,Pb0.96Sr0.03Na0.01Se1,863.5,25992,0.0014128,0.00021788,1.0593,0.91396,0.0000384734,0.0013337109
3503,10.1021/ja400069s,105,6(a),414,Pb0.96Sr0.03Na0.01Se1,Pb0.96Sr0.03Na0.01Se1,864,25944,0.0014138,0.00021806,1.0586,0.91485,0.0000385446,0.0013355375
3503,10.1021/ja400069s,105,6(a),414,Pb0.96Sr0.03Na0.01Se1,Pb0.96Sr0.03Na0.01Se1,864.5,25896,0.0014149,0.00021824,1.0579,0.91573,0.000038616,0.001337461
3503,10.1021/ja400069s,105,6(a),414,Pb0.96Sr0.03Na0.01Se1,Pb0.96Sr0.03Na0.01Se1,865,25849,0.0014159,0.00021842,1.0572,0.91661,0.0000386862,0.0013392925
3503,10.1021/ja400069s,105,6(a),414,Pb0.96Sr0.03Na0.01Se1,Pb0.96Sr0.03Na0.01Se1,865.5,25801,0.0014169,0.00021861,1.0566,0.9175,0.0000387582,0.0013409994
3503,10.1021/ja400069s,105,6(a),414,Pb0.96Sr0.03Na0.01Se1,Pb0.96Sr0.03Na0.01Se1,866,25754,0.0014179,0.00021879,1.0559,0.91838,0.0000388289,0.0013428355
3503,10.1021/ja400069s,105,6(a),414,Pb0.96Sr0.03Na0.01Se1,Pb0.96Sr0.03Na0.01Se1,866.5,25708,0.0014189,0.00021897,1.0552,0.91926,0.0000388984,0.001344674
3503,10.1021/ja400069s,105,6(a),414,Pb0.96Sr0.03Na0.01Se1,Pb0.96Sr0.03Na0.01Se1,867,25661,0.0014199,0.00021915,1.0545,0.92015,0.0000389696,0.0013465149
3503,10.1021/ja400069s,105,6(a),414,Pb0.96Sr0.03Na0.01Se1,Pb0.96Sr0.03Na0.01Se1,867.5,25615,0.0014209,0.00021933,1.0539,0.92103,0.0000390396,0.0013482304
3503,10.1021/ja400069s,105,6(a),414,Pb0.96Sr0.03Na0.01Se1,Pb0.96Sr0.03Na0.01Se1,868,25569,0.0014219,0.00021951,1.0532,0.92192,0.0000391099,0.001350076
3503,10.1021/ja400069s,105,6(a),414,Pb0.96Sr0.03Na0.01Se1,Pb0.96Sr0.03Na0.01Se1,868.5,25524,0.0014229,0.00021969,1.0526,0.9228,0.0000391788,0.0013517956
3503,10.1021/ja400069s,105,6(a),414,Pb0.96Sr0.03Na0.01Se1,Pb0.96Sr0.03Na0.01Se1,869,25478,0.0014239,0.00021987,1.0519,0.92368,0.0000392495,0.0013536458
3503,10.1021/ja400069s,105,6(a),414,Pb0.96Sr0.03Na0.01Se1,Pb0.96Sr0.03Na0.01Se1,869.5,25433,0.0014249,0.00022005,1.0512,0.92457,0.000039319,0.0013554985
3503,10.1021/ja400069s,105,6(a),414,Pb0.96Sr0.03Na0.01Se1,Pb0.96Sr0.03Na0.01Se1,870,25388,0.0014259,0.00022023,1.0506,0.92545,0.0000393887,0.0013572244
3503,10.1021/ja400069s,105,6(a),414,Pb0.96Sr0.03Na0.01Se1,Pb0.96Sr0.03Na0.01Se1,870.5,25343,0.0014269,0.00022041,1.0499,0.92633,0.0000394586,0.0013590818
3503,10.1021/ja400069s,105,6(a),414,Pb0.96Sr0.03Na0.01Se1,Pb0.96Sr0.03Na0.01Se1,871,25299,0.0014279,0.00022059,1.0493,0.92722,0.0000395273,0.001360812
3503,10.1021/ja400069s,105,6(a),414,Pb0.96Sr0.03Na0.01Se1,Pb0.96Sr0.03Na0.01Se1,871.5,25255,0.0014289,0.00022077,1.0487,0.9281,0.0000395961,0.0013625441
3503,10.1021/ja400069s,105,6(a),414,Pb0.96Sr0.03Na0.01Se1,Pb0.96Sr0.03Na0.01Se1,872,25211,0.0014299,0.00022095,1.048,0.92899,0.0000396652,0.0013644084
3503,10.1021/ja400069s,105,6(a),414,Pb0.96Sr0.03Na0.01Se1,Pb0.96Sr0.03Na0.01Se1,872.5,25167,0.0014309,0.00022113,1.0474,0.92987,0.0000397346,0.0013661447
3503,10.1021/ja400069s,105,6(a),414,Pb0.96Sr0.03Na0.01Se1,Pb0.96Sr0.03Na0.01Se1,873,25124,0.001432,0.00022131,1.0468,0.93075,0.0000398026,0.0013679786
3503,10.1021/ja400069s,105,6(a),414,Pb0.96Sr0.03Na0.01Se1,Pb0.96Sr0.03Na0.01Se1,873.5,25080,0.001433,0.00022149,1.0461,0.93164,0.0000398724,0.0013698499
3503,10.1021/ja400069s,105,6(a),414,Pb0.96Sr0.03Na0.01Se1,Pb0.96Sr0.03Na0.01Se1,874,25037,0.001434,0.00022166,1.0455,0.93252,0.0000399409,0.0013715925
3503,10.1021/ja400069s,105,6(a),414,Pb0.96Sr0.03Na0.01Se1,Pb0.96Sr0.03Na0.01Se1,874.5,24995,0.001435,0.00022184,1.0449,0.9334,0.000040008,0.0013733372
3503,10.1021/ja400069s,105,6(a),414,Pb0.96Sr0.03Na0.01Se1,Pb0.96Sr0.03Na0.01Se1,875,24952,0.001436,0.00022202,1.0442,0.93429,0.0000400769,0.0013752155
3503,10.1021/ja400069s,105,6(a),414,Pb0.96Sr0.03Na0.01Se1,Pb0.96Sr0.03Na0.01Se1,875.5,24910,0.001437,0.0002222,1.0436,0.93517,0.0000401445,0.0013769644
3503,10.1021/ja400069s,105,6(a),414,Pb0.96Sr0.03Na0.01Se1,Pb0.96Sr0.03Na0.01Se1,876,24868,0.001438,0.00022237,1.043,0.93606,0.0000402123,0.0013787152
3503,10.1021/ja400069s,105,6(a),414,Pb0.96Sr0.03Na0.01Se1,Pb0.96Sr0.03Na0.01Se1,876.5,24827,0.001439,0.00022255,1.0424,0.93694,0.0000402787,0.0013804682
3503,10.1021/ja400069s,105,6(a),414,Pb0.96Sr0.03Na0.01Se1,Pb0.96Sr0.03Na0.01Se1,877,24785,0.00144,0.00022273,1.0418,0.93782,0.000040347,0.0013822231
3503,10.1021/ja400069s,105,6(a),414,Pb0.96Sr0.03Na0.01Se1,Pb0.96Sr0.03Na0.01Se1,877.5,24744,0.001441,0.0002229,1.0412,0.93871,0.0000404138,0.00138398
3503,10.1021/ja400069s,105,6(a),414,Pb0.96Sr0.03Na0.01Se1,Pb0.96Sr0.03Na0.01Se1,878,24703,0.001442,0.00022308,1.0406,0.93959,0.0000404809,0.001385739
3503,10.1021/ja400069s,105,6(a),414,Pb0.96Sr0.03Na0.01Se1,Pb0.96Sr0.03Na0.01Se1,878.5,24662,0.001443,0.00022326,1.04,0.94047,0.0000405482,0.0013875
3503,10.1021/ja400069s,105,6(a),414,Pb0.96Sr0.03Na0.01Se1,Pb0.96Sr0.03Na0.01Se1,879,24622,0.001444,0.00022343,1.0394,0.94136,0.0000406141,0.001389263
3503,10.1021/ja400069s,105,6(a),414,Pb0.96Sr0.03Na0.01Se1,Pb0.96Sr0.03Na0.01Se1,879.5,24582,0.001445,0.00022361,1.0388,0.94224,0.0000406802,0.0013910281
3503,10.1021/ja400069s,105,6(a),414,Pb0.96Sr0.03Na0.01Se1,Pb0.96Sr0.03Na0.01Se1,880,24542,0.001446,0.00022378,1.0382,0.94313,0.0000407465,0.0013927952
3503,10.1021/ja400069s,105,6(a),414,Pb0.96Sr0.03Na0.01Se1,Pb0.96Sr0.03Na0.01Se1,880.5,24502,0.001447,0.00022396,1.0376,0.94401,0.000040813,0.0013945644
3503,10.1021/ja400069s,105,6(a),414,Pb0.96Sr0.03Na0.01Se1,Pb0.96Sr0.03Na0.01Se1,881,24463,0.001448,0.00022413,1.037,0.94489,0.0000408781,0.0013963356
3503,10.1021/ja400069s,105,6(a),414,Pb0.96Sr0.03Na0.01Se1,Pb0.96Sr0.03Na0.01Se1,881.5,24424,0.0014491,0.00022431,1.0364,0.94578,0.0000409433,0.0013982053
3503,10.1021/ja400069s,105,6(a),414,Pb0.96Sr0.03Na0.01Se1,Pb0.96Sr0.03Na0.01Se1,882,24385,0.0014501,0.00022448,1.0358,0.94666,0.0000410088,0.0013999807
3503,10.1021/ja400069s,105,6(a),414,Pb0.96Sr0.03Na0.01Se1,Pb0.96Sr0.03Na0.01Se1,882.5,24346,0.0014511,0.00022465,1.0353,0.94755,0.0000410745,0.0014016227
3503,10.1021/ja400069s,105,6(a),414,Pb0.96Sr0.03Na0.01Se1,Pb0.96Sr0.03Na0.01Se1,883,24308,0.0014521,0.00022483,1.0347,0.94843,0.0000411387,0.001403402
3503,10.1021/ja400069s,105,6(a),414,Pb0.96Sr0.03Na0.01Se1,Pb0.96Sr0.03Na0.01Se1,883.5,24269,0.0014531,0.000225,1.0341,0.94931,0.0000412048,0.0014051833
3503,10.1021/ja400069s,105,6(a),414,Pb0.96Sr0.03Na0.01Se1,Pb0.96Sr0.03Na0.01Se1,884,24232,0.0014541,0.00022517,1.0335,0.9502,0.0000412677,0.0014069666
3503,10.1021/ja400069s,105,6(a),414,Pb0.96Sr0.03Na0.01Se1,Pb0.96Sr0.03Na0.01Se1,884.5,24194,0.0014551,0.00022535,1.033,0.95108,0.0000413326,0.0014086157
3503,10.1021/ja400069s,105,6(a),414,Pb0.96Sr0.03Na0.01Se1,Pb0.96Sr0.03Na0.01Se1,885,24157,0.0014561,0.00022552,1.0324,0.95196,0.0000413959,0.0014104029
3503,10.1021/ja400069s,105,6(a),414,Pb0.96Sr0.03Na0.01Se1,Pb0.96Sr0.03Na0.01Se1,885.5,24119,0.0014571,0.00022569,1.0318,0.95285,0.0000414611,0.0014121923
3503,10.1021/ja400069s,105,6(a),414,Pb0.96Sr0.03Na0.01Se1,Pb0.96Sr0.03Na0.01Se1,886,24083,0.0014581,0.00022586,1.0313,0.95373,0.0000415231,0.0014138466
3503,10.1021/ja400069s,105,6(a),414,Pb0.96Sr0.03Na0.01Se1,Pb0.96Sr0.03Na0.01Se1,886.5,24046,0.0014591,0.00022604,1.0307,0.95462,0.000041587,0.0014156399
3503,10.1021/ja400069s,105,6(a),414,Pb0.96Sr0.03Na0.01Se1,Pb0.96Sr0.03Na0.01Se1,887,24010,0.0014601,0.00022621,1.0302,0.9555,0.0000416493,0.0014172976
3503,10.1021/ja400069s,105,6(a),414,Pb0.96Sr0.03Na0.01Se1,Pb0.96Sr0.03Na0.01Se1,887.5,23973,0.0014611,0.00022638,1.0296,0.95638,0.0000417136,0.0014190948
3503,10.1021/ja400069s,105,6(a),414,Pb0.96Sr0.03Na0.01Se1,Pb0.96Sr0.03Na0.01Se1,888,23938,0.0014621,0.00022655,1.0291,0.95727,0.0000417746,0.001420756
3503,10.1021/ja400069s,105,6(a),414,Pb0.96Sr0.03Na0.01Se1,Pb0.96Sr0.03Na0.01Se1,888.5,23902,0.0014631,0.00022672,1.0285,0.95815,0.0000418375,0.0014225571
3503,10.1021/ja400069s,105,6(a),414,Pb0.96Sr0.03Na0.01Se1,Pb0.96Sr0.03Na0.01Se1,889,23867,0.0014641,0.00022689,1.028,0.95903,0.0000418989,0.0014242218
3503,10.1021/ja400069s,105,6(a),414,Pb0.96Sr0.03Na0.01Se1,Pb0.96Sr0.03Na0.01Se1,889.5,23831,0.0014651,0.00022706,1.0275,0.95992,0.0000419622,0.0014258881
3503,10.1021/ja400069s,105,6(a),414,Pb0.96Sr0.03Na0.01Se1,Pb0.96Sr0.03Na0.01Se1,890,23797,0.0014662,0.00022723,1.0269,0.9608,0.0000420221,0.0014277924
3503,10.1021/ja400069s,105,6(a),414,Pb0.96Sr0.03Na0.01Se1,Pb0.96Sr0.03Na0.01Se1,890.5,23762,0.0014672,0.0002274,1.0264,0.96169,0.000042084,0.0014294622
3503,10.1021/ja400069s,105,6(a),414,Pb0.96Sr0.03Na0.01Se1,Pb0.96Sr0.03Na0.01Se1,891,23728,0.0014682,0.00022757,1.0259,0.96257,0.0000421443,0.0014311336
3503,10.1021/ja400069s,105,6(a),414,Pb0.96Sr0.03Na0.01Se1,Pb0.96Sr0.03Na0.01Se1,891.5,23694,0.0014692,0.00022774,1.0254,0.96345,0.0000422048,0.0014328067
3503,10.1021/ja400069s,105,6(a),414,Pb0.96Sr0.03Na0.01Se1,Pb0.96Sr0.03Na0.01Se1,892,23660,0.0014702,0.00022791,1.0248,0.96434,0.0000422654,0.0014346214
3503,10.1021/ja400069s,105,6(a),414,Pb0.96Sr0.03Na0.01Se1,Pb0.96Sr0.03Na0.01Se1,892.5,23626,0.0014712,0.00022808,1.0243,0.96522,0.0000423263,0.001436298
3503,10.1021/ja400069s,105,6(a),414,Pb0.96Sr0.03Na0.01Se1,Pb0.96Sr0.03Na0.01Se1,893,23593,0.0014722,0.00022825,1.0238,0.9661,0.0000423855,0.0014379762
3503,10.1021/ja400069s,105,6(a),414,Pb0.96Sr0.03Na0.01Se1,Pb0.96Sr0.03Na0.01Se1,893.5,23560,0.0014732,0.00022842,1.0233,0.96699,0.0000424448,0.001439656
3503,10.1021/ja400069s,105,6(a),414,Pb0.96Sr0.03Na0.01Se1,Pb0.96Sr0.03Na0.01Se1,894,23527,0.0014742,0.00022859,1.0228,0.96787,0.0000425044,0.0014413375
3503,10.1021/ja400069s,105,6(a),414,Pb0.96Sr0.03Na0.01Se1,Pb0.96Sr0.03Na0.01Se1,894.5,23494,0.0014752,0.00022875,1.0223,0.96876,0.0000425641,0.0014430206
3503,10.1021/ja400069s,105,6(a),414,Pb0.96Sr0.03Na0.01Se1,Pb0.96Sr0.03Na0.01Se1,895,23462,0.0014762,0.00022892,1.0218,0.96964,0.0000426221,0.0014447054
