Repository: RamyaGuru/STD2_EffMass

# STD2_EffMass
Effective mass modeling of StarryData2 data

File: csvfiles/highperformancetellerium10.1021ja400069s.csv (part 52 of 61)
sid,DOI,figureid,fignum,sampleid,samplename,composition,Temperature,Electrical conductivity,Power factor,Seebeck coefficient,Thermal conductivity,ZT,Electrical resistivity,Figure of merit Z
3503,10.1021/ja400069s,105,6(a),414,Pb0.96Sr0.03Na0.01Se1,Pb0.96Sr0.03Na0.01Se1,895.5,23430,0.0014772,0.00022909,1.0213,0.97052,0.0000426803,0.0014463919
3503,10.1021/ja400069s,105,6(a),414,Pb0.96Sr0.03Na0.01Se1,Pb0.96Sr0.03Na0.01Se1,896,23398,0.0014782,0.00022926,1.0208,0.97141,0.0000427387,0.0014480799
3503,10.1021/ja400069s,105,6(a),414,Pb0.96Sr0.03Na0.01Se1,Pb0.96Sr0.03Na0.01Se1,896.5,23367,0.0014792,0.00022942,1.0203,0.97229,0.0000427954,0.0014497697
3503,10.1021/ja400069s,105,6(a),414,Pb0.96Sr0.03Na0.01Se1,Pb0.96Sr0.03Na0.01Se1,897,23335,0.0014802,0.00022959,1.0198,0.97318,0.0000428541,0.0014514611
3503,10.1021/ja400069s,105,6(a),414,Pb0.96Sr0.03Na0.01Se1,Pb0.96Sr0.03Na0.01Se1,897.5,23304,0.0014812,0.00022976,1.0193,0.97406,0.0000429111,0.0014531541
3503,10.1021/ja400069s,105,6(a),414,Pb0.96Sr0.03Na0.01Se1,Pb0.96Sr0.03Na0.01Se1,898,23274,0.0014822,0.00022992,1.0188,0.97494,0.0000429664,0.0014548488
3503,10.1021/ja400069s,105,6(a),414,Pb0.96Sr0.03Na0.01Se1,Pb0.96Sr0.03Na0.01Se1,898.5,23243,0.0014833,0.00023009,1.0183,0.97583,0.0000430237,0.0014566434
3503,10.1021/ja400069s,105,6(a),414,Pb0.96Sr0.03Na0.01Se1,Pb0.96Sr0.03Na0.01Se1,899,23213,0.0014843,0.00023025,1.0179,0.97671,0.0000430793,0.0014581983
3503,10.1021/ja400069s,105,6(a),414,Pb0.96Sr0.03Na0.01Se1,Pb0.96Sr0.03Na0.01Se1,899.5,23183,0.0014853,0.00023042,1.0174,0.97759,0.0000431351,0.0014598978
3503,10.1021/ja400069s,105,6(a),414,Pb0.96Sr0.03Na0.01Se1,Pb0.96Sr0.03Na0.01Se1,900,23153,0.0014863,0.00023058,1.0169,0.97848,0.0000431909,0.001461599
3503,10.1021/ja400069s,105,6(a),414,Pb0.96Sr0.03Na0.01Se1,Pb0.96Sr0.03Na0.01Se1,900.5,23124,0.0014873,0.00023075,1.0164,0.97936,0.0000432451,0.0014633018
3503,10.1021/ja400069s,105,6(a),414,Pb0.96Sr0.03Na0.01Se1,Pb0.96Sr0.03Na0.01Se1,901,23095,0.0014883,0.00023091,1.016,0.98025,0.0000432994,0.0014648622
3503,10.1021/ja400069s,105,6(a),414,Pb0.96Sr0.03Na0.01Se1,Pb0.96Sr0.03Na0.01Se1,901.5,23066,0.0014893,0.00023108,1.0155,0.98113,0.0000433539,0.0014665682
3503,10.1021/ja400069s,105,6(a),414,Pb0.96Sr0.03Na0.01Se1,Pb0.96Sr0.03Na0.01Se1,902,23037,0.0014903,0.00023124,1.0151,0.98201,0.0000434084,0.0014681312
3503,10.1021/ja400069s,105,6(a),414,Pb0.96Sr0.03Na0.01Se1,Pb0.96Sr0.03Na0.01Se1,902.5,23008,0.0014913,0.00023141,1.0146,0.9829,0.0000434631,0.0014698403
3503,10.1021/ja400069s,105,6(a),414,Pb0.96Sr0.03Na0.01Se1,Pb0.96Sr0.03Na0.01Se1,903,22980,0.0014923,0.00023157,1.0142,0.98378,0.0000435161,0.001471406
3503,10.1021/ja400069s,105,6(a),414,Pb0.96Sr0.03Na0.01Se1,Pb0.96Sr0.03Na0.01Se1,903.5,22952,0.0014933,0.00023173,1.0137,1.331,0.0000435692,0.0014731183
3503,10.1021/ja400069s,105,6(a),414,Pb0.96Sr0.03Na0.01Se1,Pb0.96Sr0.03Na0.01Se1,904,22925,0.0014943,0.00023189,1.0133,1.3331,0.0000436205,0.0014746867
3503,10.1021/ja400069s,105,6(a),414,Pb0.96Sr0.03Na0.01Se1,Pb0.96Sr0.03Na0.01Se1,904.5,22897,0.0014953,0.00023206,1.0128,1.3354,0.0000436738,0.0014764021
3503,10.1021/ja400069s,105,6(a),414,Pb0.96Sr0.03Na0.01Se1,Pb0.96Sr0.03Na0.01Se1,905,22870,0.0014963,0.00023222,1.0124,1.3376,0.0000437254,0.0014779731
3503,10.1021/ja400069s,105,6(a),414,Pb0.96Sr0.03Na0.01Se1,Pb0.96Sr0.03Na0.01Se1,905.5,22843,0.0014973,0.00023238,1.0119,1.3399,0.0000437771,0.0014796917
3503,10.1021/ja400069s,105,6(a),414,Pb0.96Sr0.03Na0.01Se1,Pb0.96Sr0.03Na0.01Se1,906,22817,0.0014983,0.00023254,1.0115,1.342,0.000043827,0.0014812654
3503,10.1021/ja400069s,105,6(a),414,Pb0.96Sr0.03Na0.01Se1,Pb0.96Sr0.03Na0.01Se1,906.5,22790,0.0014993,0.0002327,1.0111,1.3442,0.0000438789,0.0014828405
3503,10.1021/ja400069s,105,6(a),414,Pb0.96Sr0.03Na0.01Se1,Pb0.96Sr0.03Na0.01Se1,907,22764,0.0015004,0.00023287,1.0107,1.3465,0.000043929,0.0014845157
3503,10.1021/ja400069s,105,6(a),414,Pb0.96Sr0.03Na0.01Se1,Pb0.96Sr0.03Na0.01Se1,907.5,22738,0.0015014,0.00023303,1.0102,1.3488,0.0000439792,0.0014862403
3503,10.1021/ja400069s,105,6(a),414,Pb0.96Sr0.03Na0.01Se1,Pb0.96Sr0.03Na0.01Se1,908,22713,0.0015024,0.00023319,1.0098,1.3509,0.0000440276,0.0014878194
3503,10.1021/ja400069s,105,6(a),414,Pb0.96Sr0.03Na0.01Se1,Pb0.96Sr0.03Na0.01Se1,908.5,22687,0.0015034,0.00023335,1.0094,1.3531,0.0000440781,0.0014893996
3503,10.1021/ja400069s,105,6(a),414,Pb0.96Sr0.03Na0.01Se1,Pb0.96Sr0.03Na0.01Se1,909,22662,0.0015044,0.00023351,1.009,1.3553,0.0000441267,0.0014909812
3503,10.1021/ja400069s,105,6(a),414,Pb0.96Sr0.03Na0.01Se1,Pb0.96Sr0.03Na0.01Se1,909.5,22638,0.0015054,0.00023367,1.0086,1.3575,0.0000441735,0.001492564
3503,10.1021/ja400069s,105,6(a),414,Pb0.96Sr0.03Na0.01Se1,Pb0.96Sr0.03Na0.01Se1,910,22613,0.0015064,0.00023383,1.0082,1.3597,0.0000442223,0.001494148
3503,10.1021/ja400069s,171,5(a),414,Pb0.96Sr0.03Na0.01Se1,Pb0.96Sr0.03Na0.01Se1,910.5,22589,0.0015074,,1.0078,1.3619,0.0000442693,0.0014957333
3503,10.1021/ja400069s,171,5(a),414,Pb0.96Sr0.03Na0.01Se1,Pb0.96Sr0.03Na0.01Se1,911,22565,0.0015084,,1.0074,1.3641,0.0000443164,0.0014973198
3503,10.1021/ja400069s,171,5(a),414,Pb0.96Sr0.03Na0.01Se1,Pb0.96Sr0.03Na0.01Se1,911.5,22541,0.0015094,,1.007,1.3663,0.0000443636,0.0014989076
3503,10.1021/ja400069s,171,5(a),414,Pb0.96Sr0.03Na0.01Se1,Pb0.96Sr0.03Na0.01Se1,912,22517,0.0015104,,1.0066,1.3685,0.0000444109,0.0015004967
3503,10.1021/ja400069s,171,5(a),414,Pb0.96Sr0.03Na0.01Se1,Pb0.96Sr0.03Na0.01Se1,912.5,22494,0.0015114,,1.0062,1.3707,0.0000444563,0.0015020871
3503,10.1021/ja400069s,171,5(a),414,Pb0.96Sr0.03Na0.01Se1,Pb0.96Sr0.03Na0.01Se1,913,22471,0.0015124,,1.0058,1.3729,0.0000445018,0.0015036787
3503,10.1021/ja400069s,171,5(a),414,Pb0.96Sr0.03Na0.01Se1,Pb0.96Sr0.03Na0.01Se1,913.5,22449,,,,,0.0000445454,
3503,10.1021/ja400069s,105,6(a),325,Pb0.97Ba0.02Na0.01Se1,Pb0.97Ba0.02Na0.01Se1,298.5,,,0.000030462,,,,
3503,10.1021/ja400069s,105,6(a),325,Pb0.97Ba0.02Na0.01Se1,Pb0.97Ba0.02Na0.01Se1,299,,,0.000030492,,,,
3503,10.1021/ja400069s,105,6(a),325,Pb0.97Ba0.02Na0.01Se1,Pb0.97Ba0.02Na0.01Se1,299.5,217790,0.00020292,0.000030524,,,0.0000045916,
3503,10.1021/ja400069s,105,6(a),325,Pb0.97Ba0.02Na0.01Se1,Pb0.97Ba0.02Na0.01Se1,300,217390,0.00020297,0.000030556,,,0.0000046,
3503,10.1021/ja400069s,105,6(a),325,Pb0.97Ba0.02Na0.01Se1,Pb0.97Ba0.02Na0.01Se1,300.5,217000,0.00020304,0.000030589,2.9905,0.020402,0.0000046083,0.000067895
3503,10.1021/ja400069s,105,6(a),325,Pb0.97Ba0.02Na0.01Se1,Pb0.97Ba0.02Na0.01Se1,301,216610,0.00020312,0.000030622,2.9873,-0.10915,0.0000046166,0.0000679945
3503,10.1021/ja400069s,105,6(a),325,Pb0.97Ba0.02Na0.01Se1,Pb0.97Ba0.02Na0.01Se1,301.5,216210,0.00020321,0.000030657,2.9842,-0.10816,0.0000046251,0.0000680953
3503,10.1021/ja400069s,105,6(a),325,Pb0.97Ba0.02Na0.01Se1,Pb0.97Ba0.02Na0.01Se1,302,215820,0.0002033,0.000030692,2.981,-0.10716,0.0000046335,0.0000681986
3503,10.1021/ja400069s,105,6(a),325,Pb0.97Ba0.02Na0.01Se1,Pb0.97Ba0.02Na0.01Se1,302.5,215430,0.00034149,0.000030728,2.9779,-0.10617,0.0000046419,0.0001146748
3503,10.1021/ja400069s,105,6(a),325,Pb0.97Ba0.02Na0.01Se1,Pb0.97Ba0.02Na0.01Se1,303,215040,0.00034236,0.000030764,2.9747,-0.10518,0.0000046503,0.0001150906
3503,10.1021/ja400069s,105,6(a),325,Pb0.97Ba0.02Na0.01Se1,Pb0.97Ba0.02Na0.01Se1,303.5,214650,0.00034324,0.000030802,2.9716,-0.10419,0.0000046587,0.0001155068
3503,10.1021/ja400069s,105,6(a),325,Pb0.97Ba0.02Na0.01Se1,Pb0.97Ba0.02Na0.01Se1,304,214260,0.00034411,0.00003084,2.9685,-0.1032,0.0000046672,0.0001159205
3503,10.1021/ja400069s,105,6(a),325,Pb0.97Ba0.02Na0.01Se1,Pb0.97Ba0.02Na0.01Se1,304.5,213880,0.00034498,0.000030879,2.9653,-0.10221,0.0000046755,0.000116339
3503,10.1021/ja400069s,105,6(a),325,Pb0.97Ba0.02Na0.01Se1,Pb0.97Ba0.02Na0.01Se1,305,213490,0.00034586,0.000030919,2.9622,-0.10121,0.0000046841,0.0001167578
3503,10.1021/ja400069s,105,6(a),325,Pb0.97Ba0.02Na0.01Se1,Pb0.97Ba0.02Na0.01Se1,305.5,213100,0.00034673,0.000030959,2.959,-0.10022,0.0000046926,0.0001171781
3503,10.1021/ja400069s,105,6(a),325,Pb0.97Ba0.02Na0.01Se1,Pb0.97Ba0.02Na0.01Se1,306,212720,0.00034761,0.000031,2.9559,-0.09923,0.000004701,0.0001175987
3503,10.1021/ja400069s,105,6(a),325,Pb0.97Ba0.02Na0.01Se1,Pb0.97Ba0.02Na0.01Se1,306.5,212330,0.00034848,0.000031042,2.9528,-0.098238,0.0000047097,0.0001180168
3503,10.1021/ja400069s,105,6(a),325,Pb0.97Ba0.02Na0.01Se1,Pb0.97Ba0.02Na0.01Se1,307,211940,0.00034935,0.000031085,2.9496,-0.097247,0.0000047183,0.0001184398
3503,10.1021/ja400069s,105,6(a),325,Pb0.97Ba0.02Na0.01Se1,Pb0.97Ba0.02Na0.01Se1,307.5,211560,0.00035023,0.000031129,2.9465,-0.096255,0.0000047268,0.0001188631
3503,10.1021/ja400069s,105,6(a),325,Pb0.97Ba0.02Na0.01Se1,Pb0.97Ba0.02Na0.01Se1,308,211180,0.0003511,0.000031173,2.9434,-0.095263,0.0000047353,0.0001192838
3503,10.1021/ja400069s,105,6(a),325,Pb0.97Ba0.02Na0.01Se1,Pb0.97Ba0.02Na0.01Se1,308.5,210790,0.00035197,0.000031218,2.9402,-0.094271,0.0000047441,0.0001197095
3503,10.1021/ja400069s,105,6(a),325,Pb0.97Ba0.02Na0.01Se1,Pb0.97Ba0.02Na0.01Se1,309,210410,0.00035285,0.000031263,2.9371,-0.09328,0.0000047526,0.0001201355
3503,10.1021/ja400069s,105,6(a),325,Pb0.97Ba0.02Na0.01Se1,Pb0.97Ba0.02Na0.01Se1,309.5,210030,0.00035372,0.00003131,2.934,-0.092288,0.0000047612,0.000120559
3503,10.1021/ja400069s,105,6(a),325,Pb0.97Ba0.02Na0.01Se1,Pb0.97Ba0.02Na0.01Se1,310,209650,0.00035459,0.000031357,2.9309,-0.091296,0.0000047699,0.0001209833
3503,10.1021/ja400069s,105,6(a),325,Pb0.97Ba0.02Na0.01Se1,Pb0.97Ba0.02Na0.01Se1,310.5,209270,0.00035547,0.000031405,2.9278,-0.090304,0.0000047785,0.000121412
3503,10.1021/ja400069s,105,6(a),325,Pb0.97Ba0.02Na0.01Se1,Pb0.97Ba0.02Na0.01Se1,311,208890,0.00035634,0.000031453,2.9246,-0.089313,0.0000047872,0.0001218423
3503,10.1021/ja400069s,105,6(a),325,Pb0.97Ba0.02Na0.01Se1,Pb0.97Ba0.02Na0.01Se1,311.5,208510,0.00035722,0.000031503,2.9215,-0.088321,0.0000047959,0.0001222728
3503,10.1021/ja400069s,105,6(a),325,Pb0.97Ba0.02Na0.01Se1,Pb0.97Ba0.02Na0.01Se1,312,208130,0.00035809,0.000031553,2.9184,-0.087329,0.0000048047,0.0001227008
3503,10.1021/ja400069s,105,6(a),325,Pb0.97Ba0.02Na0.01Se1,Pb0.97Ba0.02Na0.01Se1,312.5,207750,0.00035896,0.000031604,2.9153,-0.086337,0.0000048135,0.0001231297
3503,10.1021/ja400069s,105,6(a),325,Pb0.97Ba0.02Na0.01Se1,Pb0.97Ba0.02Na0.01Se1,313,207380,0.00035984,0.000031655,2.9122,-0.085346,0.0000048221,0.0001235629
3503,10.1021/ja400069s,105,6(a),325,Pb0.97Ba0.02Na0.01Se1,Pb0.97Ba0.02Na0.01Se1,313.5,207000,0.00036071,0.000031707,2.9091,-0.084354,0.0000048309,0.0001239937
3503,10.1021/ja400069s,105,6(a),325,Pb0.97Ba0.02Na0.01Se1,Pb0.97Ba0.02Na0.01Se1,314,206630,0.00036158,0.00003176,2.906,-0.083362,0.0000048396,0.0001244253
3503,10.1021/ja400069s,105,6(a),325,Pb0.97Ba0.02Na0.01Se1,Pb0.97Ba0.02Na0.01Se1,314.5,206250,0.00036246,0.000031814,2.9029,-0.082371,0.0000048485,0.0001248613
3503,10.1021/ja400069s,105,6(a),325,Pb0.97Ba0.02Na0.01Se1,Pb0.97Ba0.02Na0.01Se1,315,205880,0.00036333,0.000031868,2.8998,-0.081379,0.0000048572,0.0001252948
3503,10.1021/ja400069s,105,6(a),325,Pb0.97Ba0.02Na0.01Se1,Pb0.97Ba0.02Na0.01Se1,315.5,205500,0.0003642,0.000031923,2.8967,-0.080387,0.0000048662,0.0001257293
3503,10.1021/ja400069s,105,6(a),325,Pb0.97Ba0.02Na0.01Se1,Pb0.97Ba0.02Na0.01Se1,316,205130,0.00036508,0.000031979,2.8936,-0.079395,0.000004875,0.0001261681
3503,10.1021/ja400069s,105,6(a),325,Pb0.97Ba0.02Na0.01Se1,Pb0.97Ba0.02Na0.01Se1,316.5,204760,0.00036595,0.000032035,2.8905,-0.078404,0.0000048838,0.0001266044
3503,10.1021/ja400069s,105,6(a),325,Pb0.97Ba0.02Na0.01Se1,Pb0.97Ba0.02Na0.01Se1,317,204380,0.00036683,0.000032093,2.8874,-0.077412,0.0000048928,0.0001270451
3503,10.1021/ja400069s,105,6(a),325,Pb0.97Ba0.02Na0.01Se1,Pb0.97Ba0.02Na0.01Se1,317.5,204010,0.0003677,0.00003215,2.8843,-0.07642,0.0000049017,0.0001274833
3503,10.1021/ja400069s,105,6(a),325,Pb0.97Ba0.02Na0.01Se1,Pb0.97Ba0.02Na0.01Se1,318,203640,0.00036857,0.000032209,2.8812,-0.075428,0.0000049106,0.0001279224
3503,10.1021/ja400069s,105,6(a),325,Pb0.97Ba0.02Na0.01Se1,Pb0.97Ba0.02Na0.01Se1,318.5,203270,0.00036945,0.000032268,2.8781,-0.074437,0.0000049196,0.0001283659
3503,10.1021/ja400069s,105,6(a),325,Pb0.97Ba0.02Na0.01Se1,Pb0.97Ba0.02Na0.01Se1,319,202900,0.00037032,0.000032328,2.875,-0.073445,0.0000049285,0.000128807
3503,10.1021/ja400069s,105,6(a),325,Pb0.97Ba0.02Na0.01Se1,Pb0.97Ba0.02Na0.01Se1,319.5,202530,0.00037119,0.000032389,2.8719,-0.072453,0.0000049375,0.0001292489
3503,10.1021/ja400069s,105,6(a),325,Pb0.97Ba0.02Na0.01Se1,Pb0.97Ba0.02Na0.01Se1,320,202170,0.00037207,0.00003245,2.8688,-0.071461,0.0000049463,0.0001296953
3503,10.1021/ja400069s,105,6(a),325,Pb0.97Ba0.02Na0.01Se1,Pb0.97Ba0.02Na0.01Se1,320.5,201800,0.00037294,0.000032512,2.8658,-0.07047,0.0000049554,0.0001301347
3503,10.1021/ja400069s,105,6(a),325,Pb0.97Ba0.02Na0.01Se1,Pb0.97Ba0.02Na0.01Se1,321,201430,0.00037381,0.000032575,2.8627,-0.069478,0.0000049645,0.0001305795
3503,10.1021/ja400069s,105,6(a),325,Pb0.97Ba0.02Na0.01Se1,Pb0.97Ba0.02Na0.01Se1,321.5,201070,0.00037469,0.000032638,2.8596,-0.068486,0.0000049734,0.0001310288
3503,10.1021/ja400069s,105,6(a),325,Pb0.97Ba0.02Na0.01Se1,Pb0.97Ba0.02Na0.01Se1,322,200700,0.00037556,0.000032702,2.8565,-0.067494,0.0000049826,0.0001314756
3503,10.1021/ja400069s,105,6(a),325,Pb0.97Ba0.02Na0.01Se1,Pb0.97Ba0.02Na0.01Se1,322.5,200330,0.00037644,0.000032767,2.8535,-0.066503,0.0000049918,0.0001319222
3503,10.1021/ja400069s,105,6(a),325,Pb0.97Ba0.02Na0.01Se1,Pb0.97Ba0.02Na0.01Se1,323,199970,0.00037731,0.000032832,2.8504,-0.065511,0.0000050008,0.0001323709
3503,10.1021/ja400069s,105,6(a),325,Pb0.97Ba0.02Na0.01Se1,Pb0.97Ba0.02Na0.01Se1,323.5,199610,0.00037818,0.000032898,2.8473,-0.064519,0.0000050098,0.0001328206
3503,10.1021/ja400069s,105,6(a),325,Pb0.97Ba0.02Na0.01Se1,Pb0.97Ba0.02Na0.01Se1,324,199240,0.00037906,0.000032965,2.8443,-0.063527,0.0000050191,0.00013327
3503,10.1021/ja400069s,105,6(a),325,Pb0.97Ba0.02Na0.01Se1,Pb0.97Ba0.02Na0.01Se1,324.5,198880,0.00037993,0.000033032,2.8412,-0.062536,0.0000050282,0.0001337217
3503,10.1021/ja400069s,105,6(a),325,Pb0.97Ba0.02Na0.01Se1,Pb0.97Ba0.02Na0.01Se1,325,198520,0.0003808,0.0000331,2.8381,-0.061544,0.0000050373,0.0001341743
3503,10.1021/ja400069s,105,6(a),325,Pb0.97Ba0.02Na0.01Se1,Pb0.97Ba0.02Na0.01Se1,325.5,198160,0.00038168,0.000033169,2.8351,-0.060552,0.0000050464,0.0001346266
3503,10.1021/ja400069s,105,6(a),325,Pb0.97Ba0.02Na0.01Se1,Pb0.97Ba0.02Na0.01Se1,326,197800,0.00038255,0.000033238,2.832,-0.05956,0.0000050556,0.0001350812
3503,10.1021/ja400069s,105,6(a),325,Pb0.97Ba0.02Na0.01Se1,Pb0.97Ba0.02Na0.01Se1,326.5,197440,0.00038342,0.000033309,2.829,-0.058569,0.0000050648,0.000135532
3503,10.1021/ja400069s,105,6(a),325,Pb0.97Ba0.02Na0.01Se1,Pb0.97Ba0.02Na0.01Se1,327,197080,0.0003843,0.000033379,2.8259,-0.057577,0.0000050741,0.0001359921
3503,10.1021/ja400069s,105,6(a),325,Pb0.97Ba0.02Na0.01Se1,Pb0.97Ba0.02Na0.01Se1,327.5,196720,0.00038517,0.000033451,2.8229,-0.056585,0.0000050834,0.0001364448
3503,10.1021/ja400069s,105,6(a),325,Pb0.97Ba0.02Na0.01Se1,Pb0.97Ba0.02Na0.01Se1,328,196360,0.00038605,0.000033523,2.8198,-0.055593,0.0000050927,0.0001369069
3503,10.1021/ja400069s,105,6(a),325,Pb0.97Ba0.02Na0.01Se1,Pb0.97Ba0.02Na0.01Se1,328.5,196000,0.00038692,0.000033595,2.8168,-0.054602,0.000005102,0.0001373615
3503,10.1021/ja400069s,105,6(a),325,Pb0.97Ba0.02Na0.01Se1,Pb0.97Ba0.02Na0.01Se1,329,195650,0.00038779,0.000033669,2.8137,-0.05361,0.0000051112,0.0001378221
3503,10.1021/ja400069s,105,6(a),325,Pb0.97Ba0.02Na0.01Se1,Pb0.97Ba0.02Na0.01Se1,329.5,195290,0.00038867,0.000033742,2.8107,-0.052618,0.0000051206,0.0001382823
3503,10.1021/ja400069s,105,6(a),325,Pb0.97Ba0.02Na0.01Se1,Pb0.97Ba0.02Na0.01Se1,330,194930,0.00038954,0.000033817,2.8076,-0.051626,0.00000513,0.0001387448
3503,10.1021/ja400069s,105,6(a),325,Pb0.97Ba0.02Na0.01Se1,Pb0.97Ba0.02Na0.01Se1,330.5,194580,0.00039041,0.000033892,2.8046,-0.050635,0.0000051393,0.0001392035
3503,10.1021/ja400069s,105,6(a),325,Pb0.97Ba0.02Na0.01Se1,Pb0.97Ba0.02Na0.01Se1,331,194220,0.00039129,0.000033968,2.8016,-0.049643,0.0000051488,0.0001396666
3503,10.1021/ja400069s,105,6(a),325,Pb0.97Ba0.02Na0.01Se1,Pb0.97Ba0.02Na0.01Se1,331.5,193870,0.00039216,0.000034045,2.7985,-0.048651,0.0000051581,0.0001401322
3503,10.1021/ja400069s,105,6(a),325,Pb0.97Ba0.02Na0.01Se1,Pb0.97Ba0.02Na0.01Se1,332,193520,0.00039303,0.000034122,2.7955,-0.047659,0.0000051674,0.0001405938
3503,10.1021/ja400069s,105,6(a),325,Pb0.97Ba0.02Na0.01Se1,Pb0.97Ba0.02Na0.01Se1,332.5,193160,0.00039391,0.0000342,2.7925,-0.046668,0.0000051771,0.00014106
3503,10.1021/ja400069s,105,6(a),325,Pb0.97Ba0.02Na0.01Se1,Pb0.97Ba0.02Na0.01Se1,333,192810,0.00039478,0.000034278,2.7894,-0.045676,0.0000051865,0.0001415286
3503,10.1021/ja400069s,105,6(a),325,Pb0.97Ba0.02Na0.01Se1,Pb0.97Ba0.02Na0.01Se1,333.5,192460,0.00039566,0.000034357,2.7864,-0.044684,0.0000051959,0.0001419968
3503,10.1021/ja400069s,105,6(a),325,Pb0.97Ba0.02Na0.01Se1,Pb0.97Ba0.02Na0.01Se1,334,192110,0.00039653,0.000034437,2.7834,-0.043692,0.0000052054,0.0001424625
3503,10.1021/ja400069s,105,6(a),325,Pb0.97Ba0.02Na0.01Se1,Pb0.97Ba0.02Na0.01Se1,334.5,191760,0.0003974,0.000034517,2.7804,-0.042701,0.0000052149,0.0001429291
3503,10.1021/ja400069s,105,6(a),325,Pb0.97Ba0.02Na0.01Se1,Pb0.97Ba0.02Na0.01Se1,335,191410,0.00039828,0.000034598,2.7774,-0.041709,0.0000052244,0.0001434003
3503,10.1021/ja400069s,105,6(a),325,Pb0.97Ba0.02Na0.01Se1,Pb0.97Ba0.02Na0.01Se1,335.5,191060,0.00039915,0.000034679,2.7744,-0.040717,0.000005234,0.0001438689
3503,10.1021/ja400069s,105,6(a),325,Pb0.97Ba0.02Na0.01Se1,Pb0.97Ba0.02Na0.01Se1,336,190710,0.00040002,0.000034762,2.7713,-0.039726,0.0000052436,0.0001443438
3503,10.1021/ja400069s,105,6(a),325,Pb0.97Ba0.02Na0.01Se1,Pb0.97Ba0.02Na0.01Se1,336.5,190360,0.0004009,0.000034844,2.7683,-0.038734,0.0000052532,0.0001448181
3503,10.1021/ja400069s,105,6(a),325,Pb0.97Ba0.02Na0.01Se1,Pb0.97Ba0.02Na0.01Se1,337,190020,0.00040177,0.000034928,2.7653,-0.037742,0.0000052626,0.0001452898
3503,10.1021/ja400069s,105,6(a),325,Pb0.97Ba0.02Na0.01Se1,Pb0.97Ba0.02Na0.01Se1,337.5,189670,0.00040264,0.000035012,2.7623,-0.03675,0.0000052723,0.0001457626
3503,10.1021/ja400069s,105,6(a),325,Pb0.97Ba0.02Na0.01Se1,Pb0.97Ba0.02Na0.01Se1,338,189320,0.00040352,0.000035096,2.7593,-0.035759,0.0000052821,0.00014624
3503,10.1021/ja400069s,105,6(a),325,Pb0.97Ba0.02Na0.01Se1,Pb0.97Ba0.02Na0.01Se1,338.5,188980,0.00040439,0.000035181,2.7563,-0.034767,0.0000052916,0.0001467148
3503,10.1021/ja400069s,105,6(a),325,Pb0.97Ba0.02Na0.01Se1,Pb0.97Ba0.02Na0.01Se1,339,188630,0.00040527,0.000035267,2.7533,-0.033775,0.0000053014,0.0001471943
3503,10.1021/ja400069s,105,6(a),325,Pb0.97Ba0.02Na0.01Se1,Pb0.97Ba0.02Na0.01Se1,339.5,188290,0.00040614,0.000035354,2.7503,-0.032783,0.000005311,0.0001476712
3503,10.1021/ja400069s,105,6(a),325,Pb0.97Ba0.02Na0.01Se1,Pb0.97Ba0.02Na0.01Se1,340,187950,0.00040701,0.000035441,2.7473,-0.031792,0.0000053206,0.0001481491
3503,10.1021/ja400069s,105,6(a),325,Pb0.97Ba0.02Na0.01Se1,Pb0.97Ba0.02Na0.01Se1,340.5,187600,0.00040789,0.000035528,2.7443,-0.0308,0.0000053305,0.0001486317
3503,10.1021/ja400069s,105,6(a),325,Pb0.97Ba0.02Na0.01Se1,Pb0.97Ba0.02Na0.01Se1,341,187260,0.00040876,0.000035617,2.7413,-0.029808,0.0000053402,0.0001491117
3503,10.1021/ja400069s,105,6(a),325,Pb0.97Ba0.02Na0.01Se1,Pb0.97Ba0.02Na0.01Se1,341.5,186920,0.00040963,0.000035705,2.7384,-0.028816,0.0000053499,0.0001495874
3503,10.1021/ja400069s,105,6(a),325,Pb0.97Ba0.02Na0.01Se1,Pb0.97Ba0.02Na0.01Se1,342,186580,0.00041051,0.000035795,2.7354,-0.027825,0.0000053596,0.0001500731
3503,10.1021/ja400069s,105,6(a),325,Pb0.97Ba0.02Na0.01Se1,Pb0.97Ba0.02Na0.01Se1,342.5,186240,0.00041138,0.000035885,2.7324,-0.026833,0.0000053694,0.0001505563
3503,10.1021/ja400069s,105,6(a),325,Pb0.97Ba0.02Na0.01Se1,Pb0.97Ba0.02Na0.01Se1,343,185900,0.00041225,0.000035975,2.7294,-0.025841,0.0000053792,0.0001510405
3503,10.1021/ja400069s,105,6(a),325,Pb0.97Ba0.02Na0.01Se1,Pb0.97Ba0.02Na0.01Se1,343.5,185560,0.00041313,0.000036067,2.7264,-0.024849,0.0000053891,0.0001515295
3503,10.1021/ja400069s,105,6(a),325,Pb0.97Ba0.02Na0.01Se1,Pb0.97Ba0.02Na0.01Se1,344,185220,0.000414,0.000036158,2.7235,-0.023858,0.000005399,0.0001520103
3503,10.1021/ja400069s,105,6(a),325,Pb0.97Ba0.02Na0.01Se1,Pb0.97Ba0.02Na0.01Se1,344.5,184880,0.00041488,0.000036251,2.7205,-0.022866,0.0000054089,0.0001525014
3503,10.1021/ja400069s,105,6(a),325,Pb0.97Ba0.02Na0.01Se1,Pb0.97Ba0.02Na0.01Se1,345,184540,0.00041575,0.000036344,2.7175,-0.021874,0.0000054189,0.0001529899
3503,10.1021/ja400069s,105,6(a),325,Pb0.97Ba0.02Na0.01Se1,Pb0.97Ba0.02Na0.01Se1,345.5,184200,0.00041662,0.000036437,2.7145,-0.020882,0.0000054289,0.0001534795
3503,10.1021/ja400069s,105,6(a),325,Pb0.97Ba0.02Na0.01Se1,Pb0.97Ba0.02Na0.01Se1,346,183870,0.0004175,0.000036531,2.7116,-0.019891,0.0000054386,0.0001539681
3503,10.1021/ja400069s,105,6(a),325,Pb0.97Ba0.02Na0.01Se1,Pb0.97Ba0.02Na0.01Se1,346.5,183530,0.00041837,0.000036626,2.7086,-0.018899,0.0000054487,0.0001544599
3503,10.1021/ja400069s,105,6(a),325,Pb0.97Ba0.02Na0.01Se1,Pb0.97Ba0.02Na0.01Se1,347,183190,0.00041924,0.000036721,2.7057,-0.017907,0.0000054588,0.000154947
3503,10.1021/ja400069s,105,6(a),325,Pb0.97Ba0.02Na0.01Se1,Pb0.97Ba0.02Na0.01Se1,347.5,182860,0.00042012,0.000036817,2.7027,-0.016915,0.0000054687,0.0001554446
3503,10.1021/ja400069s,105,6(a),325,Pb0.97Ba0.02Na0.01Se1,Pb0.97Ba0.02Na0.01Se1,348,182520,0.00042099,0.000036913,2.6997,-0.015924,0.0000054789,0.0001559395
3503,10.1021/ja400069s,105,6(a),325,Pb0.97Ba0.02Na0.01Se1,Pb0.97Ba0.02Na0.01Se1,348.5,182190,0.00042186,0.00003701,2.6968,-0.014932,0.0000054888,0.0001564298
3503,10.1021/ja400069s,105,6(a),325,Pb0.97Ba0.02Na0.01Se1,Pb0.97Ba0.02Na0.01Se1,349,181860,0.00042274,0.000037108,2.6938,-0.01394,0.0000054987,0.0001569307
3503,10.1021/ja400069s,105,6(a),325,Pb0.97Ba0.02Na0.01Se1,Pb0.97Ba0.02Na0.01Se1,349.5,181520,0.00042361,0.000037206,2.6909,-0.012948,0.000005509,0.0001574232
3503,10.1021/ja400069s,105,6(a),325,Pb0.97Ba0.02Na0.01Se1,Pb0.97Ba0.02Na0.01Se1,350,181190,0.00042449,0.000037304,2.688,-0.011957,0.0000055191,0.0001579204
3503,10.1021/ja400069s,105,6(a),325,Pb0.97Ba0.02Na0.01Se1,Pb0.97Ba0.02Na0.01Se1,350.5,180860,0.00042536,0.000037404,2.685,-0.010965,0.0000055291,0.0001584209
3503,10.1021/ja400069s,105,6(a),325,Pb0.97Ba0.02Na0.01Se1,Pb0.97Ba0.02Na0.01Se1,351,180530,0.00042623,0.000037503,2.6821,-0.0099732,0.0000055392,0.0001589165
3503,10.1021/ja400069s,105,6(a),325,Pb0.97Ba0.02Na0.01Se1,Pb0.97Ba0.02Na0.01Se1,351.5,180200,0.00042711,0.000037604,2.6791,-0.0089814,0.0000055494,0.0001594229
3503,10.1021/ja400069s,105,6(a),325,Pb0.97Ba0.02Na0.01Se1,Pb0.97Ba0.02Na0.01Se1,352,179870,0.00042798,0.000037705,2.6762,-0.0079897,0.0000055596,0.0001599208
3503,10.1021/ja400069s,105,6(a),325,Pb0.97Ba0.02Na0.01Se1,Pb0.97Ba0.02Na0.01Se1,352.5,179540,0.00042885,0.000037806,2.6733,-0.006998,0.0000055698,0.0001604197
3503,10.1021/ja400069s,105,6(a),325,Pb0.97Ba0.02Na0.01Se1,Pb0.97Ba0.02Na0.01Se1,353,179210,0.00042973,0.000037908,2.6703,-0.0060062,0.00000558,0.0001609295
3503,10.1021/ja400069s,105,6(a),325,Pb0.97Ba0.02Na0.01Se1,Pb0.97Ba0.02Na0.01Se1,353.5,178880,0.0004306,0.00003801,2.6674,-0.0050145,0.0000055903,0.0001614306
3503,10.1021/ja400069s,105,6(a),325,Pb0.97Ba0.02Na0.01Se1,Pb0.97Ba0.02Na0.01Se1,354,178560,0.00043147,0.000038113,2.6645,-0.0040227,0.0000056004,0.0001619328
3503,10.1021/ja400069s,105,6(a),325,Pb0.97Ba0.02Na0.01Se1,Pb0.97Ba0.02Na0.01Se1,354.5,178230,0.00043235,0.000038217,2.6616,-0.003031,0.0000056107,0.0001624399
3503,10.1021/ja400069s,105,6(a),325,Pb0.97Ba0.02Na0.01Se1,Pb0.97Ba0.02Na0.01Se1,355,177900,0.00043322,0.000038321,2.6586,-0.0020392,0.0000056211,0.0001629504
3503,10.1021/ja400069s,105,6(a),325,Pb0.97Ba0.02Na0.01Se1,Pb0.97Ba0.02Na0.01Se1,355.5,177580,0.0004341,0.000038426,2.6557,-0.0010475,0.0000056313,0.0001634597
3503,10.1021/ja400069s,105,6(a),325,Pb0.97Ba0.02Na0.01Se1,Pb0.97Ba0.02Na0.01Se1,356,177250,0.00043497,0.000038531,2.6528,-0.00005574,0.0000056417,0.0001639664
3503,10.1021/ja400069s,105,6(a),325,Pb0.97Ba0.02Na0.01Se1,Pb0.97Ba0.02Na0.01Se1,356.5,176930,0.00043584,0.000038637,2.6499,0.000936,0.000005652,0.0001644741
3503,10.1021/ja400069s,105,6(a),325,Pb0.97Ba0.02Na0.01Se1,Pb0.97Ba0.02Na0.01Se1,357,176600,0.00043672,0.000038743,2.647,0.0019277,0.0000056625,0.0001649868
3503,10.1021/ja400069s,105,6(a),325,Pb0.97Ba0.02Na0.01Se1,Pb0.97Ba0.02Na0.01Se1,357.5,176280,0.00043759,0.00003885,2.6441,0.0029195,0.0000056728,0.0001654968
3503,10.1021/ja400069s,105,6(a),325,Pb0.97Ba0.02Na0.01Se1,Pb0.97Ba0.02Na0.01Se1,358,175960,0.00043846,0.000038957,2.6412,0.0039112,0.0000056831,0.0001660079
3503,10.1021/ja400069s,105,6(a),325,Pb0.97Ba0.02Na0.01Se1,Pb0.97Ba0.02Na0.01Se1,358.5,175630,0.00043934,0.000039065,2.6383,0.004903,0.0000056938,0.0001665239
3503,10.1021/ja400069s,105,6(a),325,Pb0.97Ba0.02Na0.01Se1,Pb0.97Ba0.02Na0.01Se1,359,175310,0.00044021,0.000039174,2.6354,0.0058947,0.0000057042,0.0001670373
3503,10.1021/ja400069s,105,6(a),325,Pb0.97Ba0.02Na0.01Se1,Pb0.97Ba0.02Na0.01Se1,359.5,174990,0.00044108,0.000039283,2.6325,0.0068865,0.0000057146,0.0001675518
3503,10.1021/ja400069s,105,6(a),325,Pb0.97Ba0.02Na0.01Se1,Pb0.97Ba0.02Na0.01Se1,360,174670,0.00044196,0.000039392,2.6296,0.0078782,0.0000057251,0.0001680712
3503,10.1021/ja400069s,105,6(a),325,Pb0.97Ba0.02Na0.01Se1,Pb0.97Ba0.02Na0.01Se1,360.5,174350,0.00044283,0.000039502,2.6267,0.00887,0.0000057356,0.000168588
3503,10.1021/ja400069s,105,6(a),325,Pb0.97Ba0.02Na0.01Se1,Pb0.97Ba0.02Na0.01Se1,361,174030,0.00044371,0.000039613,2.6238,0.0098617,0.0000057461,0.0001691097
3503,10.1021/ja400069s,105,6(a),325,Pb0.97Ba0.02Na0.01Se1,Pb0.97Ba0.02Na0.01Se1,361.5,173710,0.00044458,0.000039724,2.6209,0.010853,0.0000057567,0.0001696288
3503,10.1021/ja400069s,105,6(a),325,Pb0.97Ba0.02Na0.01Se1,Pb0.97Ba0.02Na0.01Se1,362,173390,0.00044545,0.000039835,2.618,0.011845,0.0000057673,0.000170149
3503,10.1021/ja400069s,105,6(a),325,Pb0.97Ba0.02Na0.01Se1,Pb0.97Ba0.02Na0.01Se1,362.5,173070,0.00044633,0.000039947,2.6151,0.012837,0.000005778,0.0001706742
3503,10.1021/ja400069s,105,6(a),325,Pb0.97Ba0.02Na0.01Se1,Pb0.97Ba0.02Na0.01Se1,363,172750,0.0004472,0.00004006,2.6123,0.013829,0.0000057887,0.0001711901
3503,10.1021/ja400069s,105,6(a),325,Pb0.97Ba0.02Na0.01Se1,Pb0.97Ba0.02Na0.01Se1,363.5,172440,0.00044807,0.000040173,2.6094,0.01482,0.0000057991,0.0001717138
3503,10.1021/ja400069s,105,6(a),325,Pb0.97Ba0.02Na0.01Se1,Pb0.97Ba0.02Na0.01Se1,364,172120,0.00044895,0.000040287,2.6065,0.015812,0.0000058099,0.0001722425
3503,10.1021/ja400069s,105,6(a),325,Pb0.97Ba0.02Na0.01Se1,Pb0.97Ba0.02Na0.01Se1,364.5,171800,0.00044982,0.000040401,2.6036,0.016804,0.0000058207,0.0001727685
3503,10.1021/ja400069s,105,6(a),325,Pb0.97Ba0.02Na0.01Se1,Pb0.97Ba0.02Na0.01Se1,365,171490,0.00045069,0.000040516,2.6008,0.017796,0.0000058312,0.000173289
3503,10.1021/ja400069s,105,6(a),325,Pb0.97Ba0.02Na0.01Se1,Pb0.97Ba0.02Na0.01Se1,365.5,171170,0.00045157,0.000040631,2.5979,0.018787,0.0000058421,0.0001738212
3503,10.1021/ja400069s,105,6(a),325,Pb0.97Ba0.02Na0.01Se1,Pb0.97Ba0.02Na0.01Se1,366,170860,0.00045244,0.000040746,2.595,0.019779,0.0000058527,0.0001743507
3503,10.1021/ja400069s,105,6(a),325,Pb0.97Ba0.02Na0.01Se1,Pb0.97Ba0.02Na0.01Se1,366.5,170550,0.00045332,0.000040862,2.5922,0.020771,0.0000058634,0.0001748785
3503,10.1021/ja400069s,105,6(a),325,Pb0.97Ba0.02Na0.01Se1,Pb0.97Ba0.02Na0.01Se1,367,170230,0.00045419,0.000040979,2.5893,0.021763,0.0000058744,0.0001754103
3503,10.1021/ja400069s,105,6(a),325,Pb0.97Ba0.02Na0.01Se1,Pb0.97Ba0.02Na0.01Se1,367.5,169920,0.00045506,0.000041096,2.5865,0.022754,0.0000058851,0.0001759366
3503,10.1021/ja400069s,105,6(a),325,Pb0.97Ba0.02Na0.01Se1,Pb0.97Ba0.02Na0.01Se1,368,169610,0.00045594,0.000041214,2.5836,0.023746,0.0000058959,0.0001764747
3503,10.1021/ja400069s,105,6(a),325,Pb0.97Ba0.02Na0.01Se1,Pb0.97Ba0.02Na0.01Se1,368.5,169300,0.00045681,0.000041332,2.5808,0.024738,0.0000059067,0.0001770033
3503,10.1021/ja400069s,105,6(a),325,Pb0.97Ba0.02Na0.01Se1,Pb0.97Ba0.02Na0.01Se1,369,168980,0.00045768,0.000041451,2.5779,0.02573,0.0000059179,0.0001775399
3503,10.1021/ja400069s,105,6(a),325,Pb0.97Ba0.02Na0.01Se1,Pb0.97Ba0.02Na0.01Se1,369.5,168670,0.00045856,0.00004157,2.5751,0.026721,0.0000059287,0.0001780746
3503,10.1021/ja400069s,105,6(a),325,Pb0.97Ba0.02Na0.01Se1,Pb0.97Ba0.02Na0.01Se1,370,168360,0.00045943,0.000041689,2.5722,0.027713,0.0000059397,0.0001786136
3503,10.1021/ja400069s,105,6(a),325,Pb0.97Ba0.02Na0.01Se1,Pb0.97Ba0.02Na0.01Se1,370.5,168050,0.0004603,0.000041809,2.5694,0.028705,0.0000059506,0.0001791469
3503,10.1021/ja400069s,105,6(a),325,Pb0.97Ba0.02Na0.01Se1,Pb0.97Ba0.02Na0.01Se1,371,167750,0.00046118,0.00004193,2.5666,0.029697,0.0000059613,0.0001796852
3503,10.1021/ja400069s,105,6(a),325,Pb0.97Ba0.02Na0.01Se1,Pb0.97Ba0.02Na0.01Se1,371.5,167440,0.00046205,0.000042051,2.5637,0.030688,0.0000059723,0.0001802278
3503,10.1021/ja400069s,105,6(a),325,Pb0.97Ba0.02Na0.01Se1,Pb0.97Ba0.02Na0.01Se1,372,167130,0.00046293,0.000042172,2.5609,0.03168,0.0000059834,0.0001807685
3503,10.1021/ja400069s,105,6(a),325,Pb0.97Ba0.02Na0.01Se1,Pb0.97Ba0.02Na0.01Se1,372.5,166820,0.0004638,0.000042294,2.5581,0.032672,0.0000059945,0.0001813064
3503,10.1021/ja400069s,105,6(a),325,Pb0.97Ba0.02Na0.01Se1,Pb0.97Ba0.02Na0.01Se1,373,166510,0.00046467,0.000042417,2.5553,0.033664,0.0000060056,0.0001818456
3503,10.1021/ja400069s,105,6(a),325,Pb0.97Ba0.02Na0.01Se1,Pb0.97Ba0.02Na0.01Se1,373.5,166210,0.00046555,0.00004254,2.5524,0.034655,0.0000060165,0.000182397
3503,10.1021/ja400069s,105,6(a),325,Pb0.97Ba0.02Na0.01Se1,Pb0.97Ba0.02Na0.01Se1,374,165900,0.00046642,0.000042663,2.5496,0.035647,0.0000060277,0.0001829385
3503,10.1021/ja400069s,105,6(a),325,Pb0.97Ba0.02Na0.01Se1,Pb0.97Ba0.02Na0.01Se1,374.5,165600,0.00046729,0.000042787,2.5468,0.036639,0.0000060386,0.0001834812
3503,10.1021/ja400069s,105,6(a),325,Pb0.97Ba0.02Na0.01Se1,Pb0.97Ba0.02Na0.01Se1,375,165290,0.00046817,0.000042912,2.544,0.037631,0.00000605,0.0001840291
3503,10.1021/ja400069s,105,6(a),325,Pb0.97Ba0.02Na0.01Se1,Pb0.97Ba0.02Na0.01Se1,375.5,164990,0.00046904,0.000043036,2.5412,0.038622,0.000006061,0.0001845742
3503,10.1021/ja400069s,105,6(a),325,Pb0.97Ba0.02Na0.01Se1,Pb0.97Ba0.02Na0.01Se1,376,164680,0.00046991,0.000043162,2.5384,0.039614,0.0000060724,0.0001851205
3503,10.1021/ja400069s,105,6(a),325,Pb0.97Ba0.02Na0.01Se1,Pb0.97Ba0.02Na0.01Se1,376.5,164380,0.00047079,0.000043287,2.5356,0.040606,0.0000060835,0.000185672
3503,10.1021/ja400069s,105,6(a),325,Pb0.97Ba0.02Na0.01Se1,Pb0.97Ba0.02Na0.01Se1,377,164080,0.00047166,0.000043414,2.5327,0.041598,0.0000060946,0.0001862281
3503,10.1021/ja400069s,105,6(a),325,Pb0.97Ba0.02Na0.01Se1,Pb0.97Ba0.02Na0.01Se1,377.5,163780,0.00047254,0.00004354,2.5299,0.042589,0.0000061058,0.0001867821
3503,10.1021/ja400069s,105,6(a),325,Pb0.97Ba0.02Na0.01Se1,Pb0.97Ba0.02Na0.01Se1,378,163470,0.00047341,0.000043668,2.5272,0.043581,0.0000061173,0.0001873259
3503,10.1021/ja400069s,105,6(a),325,Pb0.97Ba0.02Na0.01Se1,Pb0.97Ba0.02Na0.01Se1,378.5,163170,0.00047428,0.000043795,2.5244,0.044573,0.0000061286,0.0001878783
3503,10.1021/ja400069s,105,6(a),325,Pb0.97Ba0.02Na0.01Se1,Pb0.97Ba0.02Na0.01Se1,379,162870,0.00047516,0.000043923,2.5216,0.045564,0.0000061399,0.0001884359
3503,10.1021/ja400069s,105,6(a),325,Pb0.97Ba0.02Na0.01Se1,Pb0.97Ba0.02Na0.01Se1,379.5,162570,0.00047603,0.000044052,2.5188,0.046556,0.0000061512,0.0001889908
3503,10.1021/ja400069s,105,6(a),325,Pb0.97Ba0.02Na0.01Se1,Pb0.97Ba0.02Na0.01Se1,380,162270,0.0004769,0.000044181,2.516,0.047548,0.0000061626,0.0001895469
3503,10.1021/ja400069s,105,6(a),325,Pb0.97Ba0.02Na0.01Se1,Pb0.97Ba0.02Na0.01Se1,380.5,161970,0.00047778,0.00004431,2.5132,0.04854,0.000006174,0.0001901082
3503,10.1021/ja400069s,105,6(a),325,Pb0.97Ba0.02Na0.01Se1,Pb0.97Ba0.02Na0.01Se1,381,161680,0.00047865,0.00004444,2.5104,0.049531,0.0000061851,0.0001906668
3503,10.1021/ja400069s,105,6(a),325,Pb0.97Ba0.02Na0.01Se1,Pb0.97Ba0.02Na0.01Se1,381.5,161380,0.00047952,0.00004457,2.5076,0.050523,0.0000061966,0.0001912267
3503,10.1021/ja400069s,105,6(a),325,Pb0.97Ba0.02Na0.01Se1,Pb0.97Ba0.02Na0.01Se1,382,161080,0.0004804,0.000044701,2.5049,0.051515,0.0000062081,0.0001917841
3503,10.1021/ja400069s,105,6(a),325,Pb0.97Ba0.02Na0.01Se1,Pb0.97Ba0.02Na0.01Se1,382.5,160780,0.00048127,0.000044832,2.5021,0.052507,0.0000062197,0.0001923464
3503,10.1021/ja400069s,105,6(a),325,Pb0.97Ba0.02Na0.01Se1,Pb0.97Ba0.02Na0.01Se1,383,160490,0.00048215,0.000044964,2.4993,0.053498,0.0000062309,0.000192914
3503,10.1021/ja400069s,105,6(a),325,Pb0.97Ba0.02Na0.01Se1,Pb0.97Ba0.02Na0.01Se1,383.5,160190,0.00048302,0.000045096,2.4966,0.05449,0.0000062426,0.0001934711
3503,10.1021/ja400069s,105,6(a),325,Pb0.97Ba0.02Na0.01Se1,Pb0.97Ba0.02Na0.01Se1,384,159890,0.00048389,0.000045229,2.4938,0.055482,0.0000062543,0.0001940372
3503,10.1021/ja400069s,105,6(a),325,Pb0.97Ba0.02Na0.01Se1,Pb0.97Ba0.02Na0.01Se1,384.5,159600,0.00048477,0.000045362,2.491,0.056474,0.0000062657,0.0001946086
3503,10.1021/ja400069s,105,6(a),325,Pb0.97Ba0.02Na0.01Se1,Pb0.97Ba0.02Na0.01Se1,385,159310,0.00048564,0.000045495,2.4883,0.057465,0.0000062771,0.0001951694
3503,10.1021/ja400069s,105,6(a),325,Pb0.97Ba0.02Na0.01Se1,Pb0.97Ba0.02Na0.01Se1,385.5,159010,0.00048651,0.000045629,2.4855,0.058457,0.0000062889,0.0001957393
3503,10.1021/ja400069s,105,6(a),325,Pb0.97Ba0.02Na0.01Se1,Pb0.97Ba0.02Na0.01Se1,386,158720,0.00048739,0.000045763,2.4828,0.059449,0.0000063004,0.0001963066
3503,10.1021/ja400069s,105,6(a),325,Pb0.97Ba0.02Na0.01Se1,Pb0.97Ba0.02Na0.01Se1,386.5,158420,0.00048826,0.000045898,2.48,0.060441,0.0000063123,0.000196879
3503,10.1021/ja400069s,105,6(a),325,Pb0.97Ba0.02Na0.01Se1,Pb0.97Ba0.02Na0.01Se1,387,158130,0.00048913,0.000046033,2.4773,0.061432,0.0000063239,0.0001974448
3503,10.1021/ja400069s,105,6(a),325,Pb0.97Ba0.02Na0.01Se1,Pb0.97Ba0.02Na0.01Se1,387.5,157840,0.00049001,0.000046169,2.4745,0.062424,0.0000063355,0.0001980238
3503,10.1021/ja400069s,105,6(a),325,Pb0.97Ba0.02Na0.01Se1,Pb0.97Ba0.02Na0.01Se1,388,157550,0.00049088,0.000046305,2.4718,0.063416,0.0000063472,0.0001985921
3503,10.1021/ja400069s,105,6(a),325,Pb0.97Ba0.02Na0.01Se1,Pb0.97Ba0.02Na0.01Se1,388.5,157260,0.00049176,0.000046441,2.469,0.064408,0.0000063589,0.0001991738
3503,10.1021/ja400069s,105,6(a),325,Pb0.97Ba0.02Na0.01Se1,Pb0.97Ba0.02Na0.01Se1,389,156970,0.00049263,0.000046578,2.4663,0.065399,0.0000063706,0.0001997446
3503,10.1021/ja400069s,105,6(a),325,Pb0.97Ba0.02Na0.01Se1,Pb0.97Ba0.02Na0.01Se1,389.5,156680,0.0004935,0.000046716,2.4636,0.066391,0.0000063824,0.0002003166
3503,10.1021/ja400069s,105,6(a),325,Pb0.97Ba0.02Na0.01Se1,Pb0.97Ba0.02Na0.01Se1,390,156390,0.00049438,0.000046853,2.4608,0.067383,0.0000063943,0.0002009021
3503,10.1021/ja400069s,105,6(a),325,Pb0.97Ba0.02Na0.01Se1,Pb0.97Ba0.02Na0.01Se1,390.5,156100,0.00049525,0.000046991,2.4581,0.068375,0.0000064061,0.0002014768
3503,10.1021/ja400069s,105,6(a),325,Pb0.97Ba0.02Na0.01Se1,Pb0.97Ba0.02Na0.01Se1,391,155810,0.00049612,0.00004713,2.4554,0.069366,0.0000064181,0.0002020526
3503,10.1021/ja400069s,105,6(a),325,Pb0.97Ba0.02Na0.01Se1,Pb0.97Ba0.02Na0.01Se1,391.5,155520,0.000497,0.000047269,2.4527,0.070358,0.00000643,0.0002026338
3503,10.1021/ja400069s,105,6(a),325,Pb0.97Ba0.02Na0.01Se1,Pb0.97Ba0.02Na0.01Se1,392,155240,0.00049787,0.000047408,2.45,0.07135,0.0000064416,0.0002032122
3503,10.1021/ja400069s,105,6(a),325,Pb0.97Ba0.02Na0.01Se1,Pb0.97Ba0.02Na0.01Se1,392.5,154950,0.00049874,0.000047548,2.4472,0.072342,0.0000064537,0.0002038003
3503,10.1021/ja400069s,105,6(a),325,Pb0.97Ba0.02Na0.01Se1,Pb0.97Ba0.02Na0.01Se1,393,154660,0.00049962,0.000047688,2.4445,0.073333,0.0000064658,0.0002043854
3503,10.1021/ja400069s,105,6(a),325,Pb0.97Ba0.02Na0.01Se1,Pb0.97Ba0.02Na0.01Se1,393.5,154380,0.00050049,0.000047829,2.4418,0.074325,0.0000064775,0.0002049676
3503,10.1021/ja400069s,105,6(a),325,Pb0.97Ba0.02Na0.01Se1,Pb0.97Ba0.02Na0.01Se1,394,154090,0.00050137,0.00004797,2.4391,0.075317,0.0000064897,0.0002055553
3503,10.1021/ja400069s,105,6(a),325,Pb0.97Ba0.02Na0.01Se1,Pb0.97Ba0.02Na0.01Se1,394.5,153810,0.00050224,0.000048111,2.4364,0.076309,0.0000065015,0.0002061402
3503,10.1021/ja400069s,105,6(a),325,Pb0.97Ba0.02Na0.01Se1,Pb0.97Ba0.02Na0.01Se1,395,153520,0.00050311,0.000048253,2.4337,0.0773,0.0000065138,0.0002067264
3503,10.1021/ja400069s,105,6(a),325,Pb0.97Ba0.02Na0.01Se1,Pb0.97Ba0.02Na0.01Se1,395.5,153240,0.00050399,0.000048395,2.431,0.078292,0.0000065257,0.000207318
3503,10.1021/ja400069s,105,6(a),325,Pb0.97Ba0.02Na0.01Se1,Pb0.97Ba0.02Na0.01Se1,396,152950,0.00050486,0.000048538,2.4283,0.079284,0.0000065381,0.0002079068
3503,10.1021/ja400069s,105,6(a),325,Pb0.97Ba0.02Na0.01Se1,Pb0.97Ba0.02Na0.01Se1,396.5,152670,0.00050573,0.000048681,2.4256,0.080276,0.0000065501,0.0002084969
3503,10.1021/ja400069s,105,6(a),325,Pb0.97Ba0.02Na0.01Se1,Pb0.97Ba0.02Na0.01Se1,397,152390,0.00050661,0.000048825,2.4229,0.081267,0.0000065621,0.0002090924
3503,10.1021/ja400069s,105,6(a),325,Pb0.97Ba0.02Na0.01Se1,Pb0.97Ba0.02Na0.01Se1,397.5,152110,0.00050748,0.000048968,2.4202,0.082259,0.0000065742,0.0002096851
3503,10.1021/ja400069s,105,6(a),325,Pb0.97Ba0.02Na0.01Se1,Pb0.97Ba0.02Na0.01Se1,398,151820,0.00050835,0.000049113,2.4175,0.083251,0.0000065867,0.0002102792
3503,10.1021/ja400069s,105,6(a),325,Pb0.97Ba0.02Na0.01Se1,Pb0.97Ba0.02Na0.01Se1,398.5,151540,0.00050923,0.000049257,2.4149,0.084243,0.0000065989,0.00021087
3503,10.1021/ja400069s,105,6(a),325,Pb0.97Ba0.02Na0.01Se1,Pb0.97Ba0.02Na0.01Se1,399,151260,0.0005101,0.000049402,2.4122,0.085234,0.0000066111,0.0002114667
3503,10.1021/ja400069s,105,6(a),325,Pb0.97Ba0.02Na0.01Se1,Pb0.97Ba0.02Na0.01Se1,399.5,150980,0.00051098,0.000049548,2.4095,0.086226,0.0000066234,0.0002120689
3503,10.1021/ja400069s,105,6(a),325,Pb0.97Ba0.02Na0.01Se1,Pb0.97Ba0.02Na0.01Se1,400,150700,0.00051185,0.000049694,2.4068,0.087218,0.0000066357,0.0002126683
3503,10.1021/ja400069s,105,6(a),325,Pb0.97Ba0.02Na0.01Se1,Pb0.97Ba0.02Na0.01Se1,400.5,150420,0.00051272,0.00004984,2.4042,0.08821,0.0000066481,0.0002132601
3503,10.1021/ja400069s,105,6(a),325,Pb0.97Ba0.02Na0.01Se1,Pb0.97Ba0.02Na0.01Se1,401,150140,0.0005136,0.000049986,2.4015,0.089201,0.0000066605,0.0002138663
3503,10.1021/ja400069s,105,6(a),325,Pb0.97Ba0.02Na0.01Se1,Pb0.97Ba0.02Na0.01Se1,401.5,149870,0.00051447,0.000050133,2.3988,0.090193,0.0000066724,0.0002144697
3503,10.1021/ja400069s,105,6(a),325,Pb0.97Ba0.02Na0.01Se1,Pb0.97Ba0.02Na0.01Se1,402,149590,0.00051534,0.000050281,2.3962,0.091185,0.0000066849,0.0002150655
3503,10.1021/ja400069s,105,6(a),325,Pb0.97Ba0.02Na0.01Se1,Pb0.97Ba0.02Na0.01Se1,402.5,149310,0.00051622,0.000050428,2.3935,0.092176,0.0000066975,0.0002156758
3503,10.1021/ja400069s,105,6(a),325,Pb0.97Ba0.02Na0.01Se1,Pb0.97Ba0.02Na0.01Se1,403,149030,0.00051709,0.000050576,2.3909,0.093168,0.0000067101,0.0002162742
3503,10.1021/ja400069s,105,6(a),325,Pb0.97Ba0.02Na0.01Se1,Pb0.97Ba0.02Na0.01Se1,403.5,148760,0.00051796,0.000050725,2.3882,0.09416,0.0000067222,0.000216883
3503,10.1021/ja400069s,105,6(a),325,Pb0.97Ba0.02Na0.01Se1,Pb0.97Ba0.02Na0.01Se1,404,148480,0.00051884,0.000050874,2.3856,0.095152,0.0000067349,0.0002174883
3503,10.1021/ja400069s,105,6(a),325,Pb0.97Ba0.02Na0.01Se1,Pb0.97Ba0.02Na0.01Se1,404.5,148210,0.00051971,0.000051023,2.3829,0.096143,0.0000067472,0.0002180998
3503,10.1021/ja400069s,105,6(a),325,Pb0.97Ba0.02Na0.01Se1,Pb0.97Ba0.02Na0.01Se1,405,147930,0.00052059,0.000051173,2.3803,0.097135,0.00000676,0.0002187077
3503,10.1021/ja400069s,105,6(a),325,Pb0.97Ba0.02Na0.01Se1,Pb0.97Ba0.02Na0.01Se1,405.5,147660,0.00052146,0.000051323,2.3776,0.098127,0.0000067723,0.000219322
3503,10.1021/ja400069s,105,6(a),325,Pb0.97Ba0.02Na0.01Se1,Pb0.97Ba0.02Na0.01Se1,406,147380,0.00052233,0.000051473,2.375,0.099119,0.0000067852,0.0002199284
3503,10.1021/ja400069s,105,6(a),325,Pb0.97Ba0.02Na0.01Se1,Pb0.97Ba0.02Na0.01Se1,406.5,147110,0.00052321,0.000051624,2.3724,0.10011,0.0000067976,0.0002205404
3503,10.1021/ja400069s,105,6(a),325,Pb0.97Ba0.02Na0.01Se1,Pb0.97Ba0.02Na0.01Se1,407,146840,0.00052408,0.000051775,2.3697,0.1011,0.0000068101,0.0002211588
3503,10.1021/ja400069s,105,6(a),325,Pb0.97Ba0.02Na0.01Se1,Pb0.97Ba0.02Na0.01Se1,407.5,146560,0.00052495,0.000051926,2.3671,0.10209,0.0000068231,0.0002217693
3503,10.1021/ja400069s,105,6(a),325,Pb0.97Ba0.02Na0.01Se1,Pb0.97Ba0.02Na0.01Se1,408,146290,0.00052583,0.000052078,2.3645,0.10309,0.0000068357,0.0002223853
