Repository: RamyaGuru/STD2_EffMass

# STD2_EffMass
Effective mass modeling of StarryData2 data

File: csvfiles/highperformancetellerium10.1021ja400069s.csv (part 53 of 61)
sid,DOI,figureid,fignum,sampleid,samplename,composition,Temperature,Electrical conductivity,Power factor,Seebeck coefficient,Thermal conductivity,ZT,Electrical resistivity,Figure of merit Z
3503,10.1021/ja400069s,105,6(a),325,Pb0.97Ba0.02Na0.01Se1,Pb0.97Ba0.02Na0.01Se1,408.5,146020,0.0005267,0.00005223,2.3618,0.10408,0.0000068484,0.0002230079
3503,10.1021/ja400069s,105,6(a),325,Pb0.97Ba0.02Na0.01Se1,Pb0.97Ba0.02Na0.01Se1,409,145750,0.00052757,0.000052383,2.3592,0.10507,0.0000068611,0.0002236224
3503,10.1021/ja400069s,105,6(a),325,Pb0.97Ba0.02Na0.01Se1,Pb0.97Ba0.02Na0.01Se1,409.5,145480,0.00052845,0.000052536,2.3566,0.10606,0.0000068738,0.0002242426
3503,10.1021/ja400069s,105,6(a),325,Pb0.97Ba0.02Na0.01Se1,Pb0.97Ba0.02Na0.01Se1,410,145210,0.00052932,0.000052689,2.354,0.10705,0.0000068866,0.0002248598
3503,10.1021/ja400069s,105,6(a),325,Pb0.97Ba0.02Na0.01Se1,Pb0.97Ba0.02Na0.01Se1,410.5,144940,0.0005302,0.000052843,2.3514,0.10804,0.0000068994,0.0002254827
3503,10.1021/ja400069s,105,6(a),325,Pb0.97Ba0.02Na0.01Se1,Pb0.97Ba0.02Na0.01Se1,411,144670,0.00053107,0.000052997,2.3488,0.10904,0.0000069123,0.0002261027
3503,10.1021/ja400069s,105,6(a),325,Pb0.97Ba0.02Na0.01Se1,Pb0.97Ba0.02Na0.01Se1,411.5,144400,0.00053194,0.000053151,2.3462,0.11003,0.0000069252,0.0002267241
3503,10.1021/ja400069s,105,6(a),325,Pb0.97Ba0.02Na0.01Se1,Pb0.97Ba0.02Na0.01Se1,412,144130,0.00053282,0.000053306,2.3436,0.11102,0.0000069382,0.0002273511
3503,10.1021/ja400069s,105,6(a),325,Pb0.97Ba0.02Na0.01Se1,Pb0.97Ba0.02Na0.01Se1,412.5,143860,0.00053369,0.000053461,2.341,0.11201,0.0000069512,0.0002279752
3503,10.1021/ja400069s,105,6(a),325,Pb0.97Ba0.02Na0.01Se1,Pb0.97Ba0.02Na0.01Se1,413,143600,0.00053456,0.000053616,2.3384,0.113,0.0000069638,0.0002286008
3503,10.1021/ja400069s,105,6(a),325,Pb0.97Ba0.02Na0.01Se1,Pb0.97Ba0.02Na0.01Se1,413.5,143330,0.00053544,0.000053772,2.3358,0.11399,0.0000069769,0.000229232
3503,10.1021/ja400069s,105,6(a),325,Pb0.97Ba0.02Na0.01Se1,Pb0.97Ba0.02Na0.01Se1,414,143060,0.00053631,0.000053928,2.3332,0.11499,0.0000069901,0.0002298603
3503,10.1021/ja400069s,105,6(a),325,Pb0.97Ba0.02Na0.01Se1,Pb0.97Ba0.02Na0.01Se1,414.5,142800,0.00053718,0.000054085,2.3306,0.11598,0.0000070028,0.00023049
3503,10.1021/ja400069s,105,6(a),325,Pb0.97Ba0.02Na0.01Se1,Pb0.97Ba0.02Na0.01Se1,415,142530,0.00053806,0.000054241,2.328,0.11697,0.0000070161,0.0002311254
3503,10.1021/ja400069s,105,6(a),325,Pb0.97Ba0.02Na0.01Se1,Pb0.97Ba0.02Na0.01Se1,415.5,142270,0.00053893,0.000054399,2.3254,0.11796,0.0000070289,0.000231758
3503,10.1021/ja400069s,105,6(a),325,Pb0.97Ba0.02Na0.01Se1,Pb0.97Ba0.02Na0.01Se1,416,142000,0.00053981,0.000054556,2.3229,0.11895,0.0000070423,0.0002323862
3503,10.1021/ja400069s,105,6(a),325,Pb0.97Ba0.02Na0.01Se1,Pb0.97Ba0.02Na0.01Se1,416.5,141740,0.00054068,0.000054714,2.3203,0.11995,0.0000070552,0.0002330216
3503,10.1021/ja400069s,105,6(a),325,Pb0.97Ba0.02Na0.01Se1,Pb0.97Ba0.02Na0.01Se1,417,141470,0.00054155,0.000054872,2.3177,0.12094,0.0000070686,0.0002336584
3503,10.1021/ja400069s,105,6(a),325,Pb0.97Ba0.02Na0.01Se1,Pb0.97Ba0.02Na0.01Se1,417.5,141210,0.00054243,0.000055031,2.3151,0.12193,0.0000070817,0.0002343009
3503,10.1021/ja400069s,105,6(a),325,Pb0.97Ba0.02Na0.01Se1,Pb0.97Ba0.02Na0.01Se1,418,140950,0.0005433,0.00005519,2.3126,0.12292,0.0000070947,0.0002349304
3503,10.1021/ja400069s,105,6(a),325,Pb0.97Ba0.02Na0.01Se1,Pb0.97Ba0.02Na0.01Se1,418.5,140690,0.00054417,0.000055349,2.31,0.12391,0.0000071078,0.0002355714
3503,10.1021/ja400069s,105,6(a),325,Pb0.97Ba0.02Na0.01Se1,Pb0.97Ba0.02Na0.01Se1,419,140420,0.00054505,0.000055508,2.3074,0.1249,0.0000071215,0.0002362183
3503,10.1021/ja400069s,105,6(a),325,Pb0.97Ba0.02Na0.01Se1,Pb0.97Ba0.02Na0.01Se1,419.5,140160,0.00054592,0.000055668,2.3049,0.1259,0.0000071347,0.0002368519
3503,10.1021/ja400069s,105,6(a),325,Pb0.97Ba0.02Na0.01Se1,Pb0.97Ba0.02Na0.01Se1,420,139900,0.00054679,0.000055828,2.3023,0.12689,0.000007148,0.0002374973
3503,10.1021/ja400069s,105,6(a),325,Pb0.97Ba0.02Na0.01Se1,Pb0.97Ba0.02Na0.01Se1,420.5,139640,0.00054767,0.000055989,2.2998,0.12788,0.0000071613,0.0002381381
3503,10.1021/ja400069s,105,6(a),325,Pb0.97Ba0.02Na0.01Se1,Pb0.97Ba0.02Na0.01Se1,421,139380,0.00054854,0.00005615,2.2972,0.12887,0.0000071746,0.0002387863
3503,10.1021/ja400069s,105,6(a),325,Pb0.97Ba0.02Na0.01Se1,Pb0.97Ba0.02Na0.01Se1,421.5,139120,0.00054942,0.000056311,2.2947,0.12986,0.000007188,0.00023943
3503,10.1021/ja400069s,105,6(a),325,Pb0.97Ba0.02Na0.01Se1,Pb0.97Ba0.02Na0.01Se1,422,138860,0.00055029,0.000056472,2.2921,0.13085,0.0000072015,0.0002400811
3503,10.1021/ja400069s,105,6(a),325,Pb0.97Ba0.02Na0.01Se1,Pb0.97Ba0.02Na0.01Se1,422.5,138600,0.00055116,0.000056634,2.2896,0.13185,0.000007215,0.0002407233
3503,10.1021/ja400069s,105,6(a),325,Pb0.97Ba0.02Na0.01Se1,Pb0.97Ba0.02Na0.01Se1,423,138340,0.00055204,0.000056796,2.2871,0.13284,0.0000072286,0.0002413712
3503,10.1021/ja400069s,105,6(a),325,Pb0.97Ba0.02Na0.01Se1,Pb0.97Ba0.02Na0.01Se1,423.5,138090,0.00055291,0.000056959,2.2845,0.13383,0.0000072417,0.0002420267
3503,10.1021/ja400069s,105,6(a),325,Pb0.97Ba0.02Na0.01Se1,Pb0.97Ba0.02Na0.01Se1,424,137830,0.00055378,0.000057122,2.282,0.13482,0.0000072553,0.0002426731
3503,10.1021/ja400069s,105,6(a),325,Pb0.97Ba0.02Na0.01Se1,Pb0.97Ba0.02Na0.01Se1,424.5,137570,0.00055466,0.000057285,2.2795,0.13581,0.000007269,0.0002433253
3503,10.1021/ja400069s,105,6(a),325,Pb0.97Ba0.02Na0.01Se1,Pb0.97Ba0.02Na0.01Se1,425,137310,0.00055553,0.000057448,2.2769,0.1368,0.0000072828,0.0002439852
3503,10.1021/ja400069s,105,6(a),325,Pb0.97Ba0.02Na0.01Se1,Pb0.97Ba0.02Na0.01Se1,425.5,137060,0.0005564,0.000057612,2.2744,0.1378,0.0000072961,0.0002446359
3503,10.1021/ja400069s,105,6(a),325,Pb0.97Ba0.02Na0.01Se1,Pb0.97Ba0.02Na0.01Se1,426,136800,0.00055728,0.000057776,2.2719,0.13879,0.0000073099,0.0002452925
3503,10.1021/ja400069s,105,6(a),325,Pb0.97Ba0.02Na0.01Se1,Pb0.97Ba0.02Na0.01Se1,426.5,136550,0.00055815,0.00005794,2.2694,0.13978,0.0000073233,0.0002459461
3503,10.1021/ja400069s,105,6(a),325,Pb0.97Ba0.02Na0.01Se1,Pb0.97Ba0.02Na0.01Se1,427,136290,0.00055903,0.000058105,2.2669,0.14077,0.0000073373,0.0002466055
3503,10.1021/ja400069s,105,6(a),325,Pb0.97Ba0.02Na0.01Se1,Pb0.97Ba0.02Na0.01Se1,427.5,136040,0.0005599,0.00005827,2.2644,0.14176,0.0000073508,0.000247262
3503,10.1021/ja400069s,105,6(a),325,Pb0.97Ba0.02Na0.01Se1,Pb0.97Ba0.02Na0.01Se1,428,135780,0.00056077,0.000058435,2.2618,0.14276,0.0000073649,0.0002479309
3503,10.1021/ja400069s,105,6(a),325,Pb0.97Ba0.02Na0.01Se1,Pb0.97Ba0.02Na0.01Se1,428.5,135530,0.00056165,0.000058601,2.2593,0.14375,0.0000073784,0.0002485947
3503,10.1021/ja400069s,105,6(a),325,Pb0.97Ba0.02Na0.01Se1,Pb0.97Ba0.02Na0.01Se1,429,135280,0.00056252,0.000058767,2.2568,0.14474,0.0000073921,0.0002492556
3503,10.1021/ja400069s,105,6(a),325,Pb0.97Ba0.02Na0.01Se1,Pb0.97Ba0.02Na0.01Se1,429.5,135020,0.00056339,0.000058933,2.2543,0.14573,0.0000074063,0.0002499179
3503,10.1021/ja400069s,105,6(a),325,Pb0.97Ba0.02Na0.01Se1,Pb0.97Ba0.02Na0.01Se1,430,134770,0.00056427,0.0000591,2.2518,0.14672,0.00000742,0.0002505862
3503,10.1021/ja400069s,105,6(a),325,Pb0.97Ba0.02Na0.01Se1,Pb0.97Ba0.02Na0.01Se1,430.5,134520,0.00056514,0.000059266,2.2494,0.14771,0.0000074338,0.0002512403
3503,10.1021/ja400069s,105,6(a),325,Pb0.97Ba0.02Na0.01Se1,Pb0.97Ba0.02Na0.01Se1,431,134270,0.00056602,0.000059434,2.2469,0.14871,0.0000074477,0.0002519115
3503,10.1021/ja400069s,105,6(a),325,Pb0.97Ba0.02Na0.01Se1,Pb0.97Ba0.02Na0.01Se1,431.5,134020,0.00056689,0.000059601,2.2444,0.1497,0.0000074616,0.0002525798
3503,10.1021/ja400069s,105,6(a),325,Pb0.97Ba0.02Na0.01Se1,Pb0.97Ba0.02Na0.01Se1,432,133770,0.00056776,0.000059769,2.2419,0.15069,0.0000074755,0.0002532495
3503,10.1021/ja400069s,105,6(a),325,Pb0.97Ba0.02Na0.01Se1,Pb0.97Ba0.02Na0.01Se1,432.5,133520,0.00056864,0.000059937,2.2394,0.15168,0.0000074895,0.0002539252
3503,10.1021/ja400069s,105,6(a),325,Pb0.97Ba0.02Na0.01Se1,Pb0.97Ba0.02Na0.01Se1,433,133270,0.00056951,0.000060105,2.2369,0.15267,0.0000075036,0.0002545979
3503,10.1021/ja400069s,105,6(a),325,Pb0.97Ba0.02Na0.01Se1,Pb0.97Ba0.02Na0.01Se1,433.5,133020,0.00057038,0.000060274,2.2345,0.15366,0.0000075177,0.0002552607
3503,10.1021/ja400069s,105,6(a),325,Pb0.97Ba0.02Na0.01Se1,Pb0.97Ba0.02Na0.01Se1,434,132770,0.00057126,0.000060443,2.232,0.15466,0.0000075318,0.0002559409
3503,10.1021/ja400069s,105,6(a),325,Pb0.97Ba0.02Na0.01Se1,Pb0.97Ba0.02Na0.01Se1,434.5,132520,0.00057213,0.000060612,2.2295,0.15565,0.000007546,0.0002566181
3503,10.1021/ja400069s,105,6(a),325,Pb0.97Ba0.02Na0.01Se1,Pb0.97Ba0.02Na0.01Se1,435,132270,0.000573,0.000060782,2.2271,0.15664,0.0000075603,0.0002572853
3503,10.1021/ja400069s,105,6(a),325,Pb0.97Ba0.02Na0.01Se1,Pb0.97Ba0.02Na0.01Se1,435.5,132030,0.00057388,0.000060951,2.2246,0.15763,0.000007574,0.00025797
3503,10.1021/ja400069s,105,6(a),325,Pb0.97Ba0.02Na0.01Se1,Pb0.97Ba0.02Na0.01Se1,436,131780,0.00057475,0.000061121,2.2221,0.15862,0.0000075884,0.0002586517
3503,10.1021/ja400069s,105,6(a),325,Pb0.97Ba0.02Na0.01Se1,Pb0.97Ba0.02Na0.01Se1,436.5,131530,0.00057563,0.000061292,2.2197,0.15962,0.0000076028,0.0002593278
3503,10.1021/ja400069s,105,6(a),325,Pb0.97Ba0.02Na0.01Se1,Pb0.97Ba0.02Na0.01Se1,437,131290,0.0005765,0.000061463,2.2172,0.16061,0.0000076167,0.0002600126
3503,10.1021/ja400069s,105,6(a),325,Pb0.97Ba0.02Na0.01Se1,Pb0.97Ba0.02Na0.01Se1,437.5,131040,0.00057737,0.000061633,2.2148,0.1616,0.0000076313,0.0002606872
3503,10.1021/ja400069s,105,6(a),325,Pb0.97Ba0.02Na0.01Se1,Pb0.97Ba0.02Na0.01Se1,438,130790,0.00057825,0.000061805,2.2123,0.16259,0.0000076458,0.0002613796
3503,10.1021/ja400069s,105,6(a),325,Pb0.97Ba0.02Na0.01Se1,Pb0.97Ba0.02Na0.01Se1,438.5,130550,0.00057912,0.000061976,2.2099,0.16358,0.0000076599,0.0002620571
3503,10.1021/ja400069s,105,6(a),325,Pb0.97Ba0.02Na0.01Se1,Pb0.97Ba0.02Na0.01Se1,439,130300,0.00057999,0.000062148,2.2074,0.16457,0.0000076746,0.000262748
3503,10.1021/ja400069s,105,6(a),325,Pb0.97Ba0.02Na0.01Se1,Pb0.97Ba0.02Na0.01Se1,439.5,130060,0.00058087,0.00006232,2.205,0.16557,0.0000076888,0.0002634331
3503,10.1021/ja400069s,105,6(a),325,Pb0.97Ba0.02Na0.01Se1,Pb0.97Ba0.02Na0.01Se1,440,129820,0.00058174,0.000062493,2.2026,0.16656,0.000007703,0.0002641151
3503,10.1021/ja400069s,105,6(a),325,Pb0.97Ba0.02Na0.01Se1,Pb0.97Ba0.02Na0.01Se1,440.5,129570,0.00058261,0.000062665,2.2001,0.16755,0.0000077178,0.0002648107
3503,10.1021/ja400069s,105,6(a),325,Pb0.97Ba0.02Na0.01Se1,Pb0.97Ba0.02Na0.01Se1,441,129330,0.00058349,0.000062838,2.1977,0.16854,0.0000077322,0.0002655003
3503,10.1021/ja400069s,105,6(a),325,Pb0.97Ba0.02Na0.01Se1,Pb0.97Ba0.02Na0.01Se1,441.5,129090,0.00058436,0.000063011,2.1953,0.16953,0.0000077465,0.0002661869
3503,10.1021/ja400069s,105,6(a),325,Pb0.97Ba0.02Na0.01Se1,Pb0.97Ba0.02Na0.01Se1,442,128850,0.00058524,0.000063185,2.1928,0.17052,0.000007761,0.0002668916
3503,10.1021/ja400069s,105,6(a),325,Pb0.97Ba0.02Na0.01Se1,Pb0.97Ba0.02Na0.01Se1,442.5,128600,0.00058611,0.000063359,2.1904,0.17152,0.000007776,0.0002675813
3503,10.1021/ja400069s,105,6(a),325,Pb0.97Ba0.02Na0.01Se1,Pb0.97Ba0.02Na0.01Se1,443,128360,0.00058698,0.000063533,2.188,0.17251,0.0000077906,0.0002682724
3503,10.1021/ja400069s,105,6(a),325,Pb0.97Ba0.02Na0.01Se1,Pb0.97Ba0.02Na0.01Se1,443.5,128120,0.00058786,0.000063707,2.1856,0.1735,0.0000078052,0.0002689696
3503,10.1021/ja400069s,105,6(a),325,Pb0.97Ba0.02Na0.01Se1,Pb0.97Ba0.02Na0.01Se1,444,127880,0.00058873,0.000063881,2.1832,0.17449,0.0000078198,0.0002696638
3503,10.1021/ja400069s,105,6(a),325,Pb0.97Ba0.02Na0.01Se1,Pb0.97Ba0.02Na0.01Se1,444.5,127640,0.0005896,0.000064056,2.1808,0.17548,0.0000078345,0.0002703595
3503,10.1021/ja400069s,105,6(a),325,Pb0.97Ba0.02Na0.01Se1,Pb0.97Ba0.02Na0.01Se1,445,127400,0.00059048,0.000064231,2.1784,0.17647,0.0000078493,0.0002710613
3503,10.1021/ja400069s,105,6(a),325,Pb0.97Ba0.02Na0.01Se1,Pb0.97Ba0.02Na0.01Se1,445.5,127160,0.00059135,0.000064407,2.176,0.17747,0.0000078641,0.0002717601
3503,10.1021/ja400069s,105,6(a),325,Pb0.97Ba0.02Na0.01Se1,Pb0.97Ba0.02Na0.01Se1,446,126920,0.00059222,0.000064582,2.1736,0.17846,0.000007879,0.0002724604
3503,10.1021/ja400069s,105,6(a),325,Pb0.97Ba0.02Na0.01Se1,Pb0.97Ba0.02Na0.01Se1,446.5,126690,0.0005931,0.000064758,2.1712,0.17945,0.0000078933,0.0002731669
3503,10.1021/ja400069s,105,6(a),325,Pb0.97Ba0.02Na0.01Se1,Pb0.97Ba0.02Na0.01Se1,447,126450,0.00059397,0.000064935,2.1688,0.18044,0.0000079083,0.0002738703
3503,10.1021/ja400069s,105,6(a),325,Pb0.97Ba0.02Na0.01Se1,Pb0.97Ba0.02Na0.01Se1,447.5,126210,0.00059485,0.000065111,2.1664,0.18143,0.0000079233,0.0002745799
3503,10.1021/ja400069s,105,6(a),325,Pb0.97Ba0.02Na0.01Se1,Pb0.97Ba0.02Na0.01Se1,448,125970,0.00059572,0.000065288,2.164,0.18243,0.0000079384,0.0002752865
3503,10.1021/ja400069s,105,6(a),325,Pb0.97Ba0.02Na0.01Se1,Pb0.97Ba0.02Na0.01Se1,448.5,125740,0.00059659,0.000065465,2.1616,0.18342,0.0000079529,0.0002759946
3503,10.1021/ja400069s,105,6(a),325,Pb0.97Ba0.02Na0.01Se1,Pb0.97Ba0.02Na0.01Se1,449,125500,0.00059747,0.000065642,2.1592,0.18441,0.0000079681,0.000276709
3503,10.1021/ja400069s,105,6(a),325,Pb0.97Ba0.02Na0.01Se1,Pb0.97Ba0.02Na0.01Se1,449.5,125260,0.00059834,0.000065819,2.1568,0.1854,0.0000079834,0.0002774203
3503,10.1021/ja400069s,105,6(a),325,Pb0.97Ba0.02Na0.01Se1,Pb0.97Ba0.02Na0.01Se1,450,125030,0.00059921,0.000065997,2.1545,0.18639,0.0000079981,0.0002781202
3503,10.1021/ja400069s,105,6(a),325,Pb0.97Ba0.02Na0.01Se1,Pb0.97Ba0.02Na0.01Se1,450.5,124790,0.00060009,0.000066175,2.1521,0.18738,0.0000080135,0.0002788393
3503,10.1021/ja400069s,105,6(a),325,Pb0.97Ba0.02Na0.01Se1,Pb0.97Ba0.02Na0.01Se1,451,124560,0.00060096,0.000066353,2.1497,0.18838,0.0000080283,0.0002795553
3503,10.1021/ja400069s,105,6(a),325,Pb0.97Ba0.02Na0.01Se1,Pb0.97Ba0.02Na0.01Se1,451.5,124320,0.00060183,0.000066532,2.1474,0.18937,0.0000080438,0.0002802598
3503,10.1021/ja400069s,105,6(a),325,Pb0.97Ba0.02Na0.01Se1,Pb0.97Ba0.02Na0.01Se1,452,124090,0.00060271,0.00006671,2.145,0.19036,0.0000080587,0.0002809837
3503,10.1021/ja400069s,105,6(a),325,Pb0.97Ba0.02Na0.01Se1,Pb0.97Ba0.02Na0.01Se1,452.5,123860,0.00060358,0.000066889,2.1426,0.19135,0.0000080736,0.0002817045
3503,10.1021/ja400069s,105,6(a),325,Pb0.97Ba0.02Na0.01Se1,Pb0.97Ba0.02Na0.01Se1,453,123620,0.00060446,0.000067069,2.1403,0.19234,0.0000080893,0.0002824184
3503,10.1021/ja400069s,105,6(a),325,Pb0.97Ba0.02Na0.01Se1,Pb0.97Ba0.02Na0.01Se1,453.5,123390,0.00060533,0.000067248,2.1379,0.19333,0.0000081044,0.0002831423
3503,10.1021/ja400069s,105,6(a),325,Pb0.97Ba0.02Na0.01Se1,Pb0.97Ba0.02Na0.01Se1,454,123160,0.0006062,0.000067428,2.1356,0.19433,0.0000081195,0.0002838547
3503,10.1021/ja400069s,105,6(a),325,Pb0.97Ba0.02Na0.01Se1,Pb0.97Ba0.02Na0.01Se1,454.5,122930,0.00060708,0.000067608,2.1332,0.19532,0.0000081347,0.0002845865
3503,10.1021/ja400069s,105,6(a),325,Pb0.97Ba0.02Na0.01Se1,Pb0.97Ba0.02Na0.01Se1,455,122690,0.00060795,0.000067788,2.1309,0.19631,0.0000081506,0.000285302
3503,10.1021/ja400069s,105,6(a),325,Pb0.97Ba0.02Na0.01Se1,Pb0.97Ba0.02Na0.01Se1,455.5,122460,0.00060882,0.000067969,2.1285,0.1973,0.0000081659,0.0002860324
3503,10.1021/ja400069s,105,6(a),325,Pb0.97Ba0.02Na0.01Se1,Pb0.97Ba0.02Na0.01Se1,456,122230,0.0006097,0.000068149,2.1262,0.19829,0.0000081813,0.0002867557
3503,10.1021/ja400069s,105,6(a),325,Pb0.97Ba0.02Na0.01Se1,Pb0.97Ba0.02Na0.01Se1,456.5,122000,0.00061057,0.00006833,2.1238,0.19928,0.0000081967,0.0002874894
3503,10.1021/ja400069s,105,6(a),325,Pb0.97Ba0.02Na0.01Se1,Pb0.97Ba0.02Na0.01Se1,457,121770,0.00061144,0.000068511,2.1215,0.20028,0.0000082122,0.0002882112
3503,10.1021/ja400069s,105,6(a),325,Pb0.97Ba0.02Na0.01Se1,Pb0.97Ba0.02Na0.01Se1,457.5,121540,0.00061232,0.000068693,2.1192,0.20127,0.0000082277,0.0002889392
3503,10.1021/ja400069s,105,6(a),325,Pb0.97Ba0.02Na0.01Se1,Pb0.97Ba0.02Na0.01Se1,458,121310,0.00061319,0.000068874,2.1169,0.20226,0.0000082433,0.0002896641
3503,10.1021/ja400069s,105,6(a),325,Pb0.97Ba0.02Na0.01Se1,Pb0.97Ba0.02Na0.01Se1,458.5,121080,0.00061407,0.000069056,2.1145,0.20325,0.000008259,0.0002904091
3503,10.1021/ja400069s,105,6(a),325,Pb0.97Ba0.02Na0.01Se1,Pb0.97Ba0.02Na0.01Se1,459,120860,0.00061494,0.000069238,2.1122,0.20424,0.000008274,0.0002911372
3503,10.1021/ja400069s,105,6(a),325,Pb0.97Ba0.02Na0.01Se1,Pb0.97Ba0.02Na0.01Se1,459.5,120630,0.00061581,0.000069421,2.1099,0.20524,0.0000082898,0.0002918669
3503,10.1021/ja400069s,105,6(a),325,Pb0.97Ba0.02Na0.01Se1,Pb0.97Ba0.02Na0.01Se1,460,120400,0.00061669,0.000069603,2.1076,0.20623,0.0000083056,0.000292603
3503,10.1021/ja400069s,105,6(a),325,Pb0.97Ba0.02Na0.01Se1,Pb0.97Ba0.02Na0.01Se1,460.5,120170,0.00061756,0.000069786,2.1053,0.20722,0.0000083215,0.0002933359
3503,10.1021/ja400069s,105,6(a),325,Pb0.97Ba0.02Na0.01Se1,Pb0.97Ba0.02Na0.01Se1,461,119950,0.00061843,0.000069969,2.1029,0.20821,0.0000083368,0.0002940844
3503,10.1021/ja400069s,105,6(a),325,Pb0.97Ba0.02Na0.01Se1,Pb0.97Ba0.02Na0.01Se1,461.5,119720,0.00061931,0.000070153,2.1006,0.2092,0.0000083528,0.0002948253
3503,10.1021/ja400069s,105,6(a),325,Pb0.97Ba0.02Na0.01Se1,Pb0.97Ba0.02Na0.01Se1,462,119490,0.00062018,0.000070336,2.0983,0.21019,0.0000083689,0.0002955631
3503,10.1021/ja400069s,105,6(a),325,Pb0.97Ba0.02Na0.01Se1,Pb0.97Ba0.02Na0.01Se1,462.5,119270,0.00062105,0.00007052,2.096,0.21119,0.0000083843,0.0002963025
3503,10.1021/ja400069s,105,6(a),325,Pb0.97Ba0.02Na0.01Se1,Pb0.97Ba0.02Na0.01Se1,463,119040,0.00062193,0.000070704,2.0937,0.21218,0.0000084005,0.0002970483
3503,10.1021/ja400069s,105,6(a),325,Pb0.97Ba0.02Na0.01Se1,Pb0.97Ba0.02Na0.01Se1,463.5,118820,0.0006228,0.000070888,2.0914,0.21317,0.0000084161,0.000297791
3503,10.1021/ja400069s,105,6(a),325,Pb0.97Ba0.02Na0.01Se1,Pb0.97Ba0.02Na0.01Se1,464,118590,0.00062368,0.000071072,2.0891,0.21416,0.0000084324,0.00029854
3503,10.1021/ja400069s,105,6(a),325,Pb0.97Ba0.02Na0.01Se1,Pb0.97Ba0.02Na0.01Se1,464.5,118370,0.00062455,0.000071257,2.0869,0.21515,0.0000084481,0.0002992716
3503,10.1021/ja400069s,105,6(a),325,Pb0.97Ba0.02Na0.01Se1,Pb0.97Ba0.02Na0.01Se1,465,118150,0.00062542,0.000071442,2.0846,0.21614,0.0000084638,0.0003000192
3503,10.1021/ja400069s,105,6(a),325,Pb0.97Ba0.02Na0.01Se1,Pb0.97Ba0.02Na0.01Se1,465.5,117920,0.0006263,0.000071627,2.0823,0.21714,0.0000084803,0.0003007732
3503,10.1021/ja400069s,105,6(a),325,Pb0.97Ba0.02Na0.01Se1,Pb0.97Ba0.02Na0.01Se1,466,117700,0.00062717,0.000071812,2.08,0.21813,0.0000084962,0.000301524
3503,10.1021/ja400069s,105,6(a),325,Pb0.97Ba0.02Na0.01Se1,Pb0.97Ba0.02Na0.01Se1,466.5,117480,0.00062804,0.000071998,2.0777,0.21912,0.0000085121,0.0003022766
3503,10.1021/ja400069s,105,6(a),325,Pb0.97Ba0.02Na0.01Se1,Pb0.97Ba0.02Na0.01Se1,467,117250,0.00062892,0.000072184,2.0755,0.22011,0.0000085288,0.000303021
3503,10.1021/ja400069s,105,6(a),325,Pb0.97Ba0.02Na0.01Se1,Pb0.97Ba0.02Na0.01Se1,467.5,117030,0.00062979,0.00007237,2.0732,0.2211,0.0000085448,0.0003037768
3503,10.1021/ja400069s,105,6(a),325,Pb0.97Ba0.02Na0.01Se1,Pb0.97Ba0.02Na0.01Se1,468,116810,0.00063066,0.000072556,2.0709,0.22209,0.0000085609,0.0003045343
3503,10.1021/ja400069s,105,6(a),325,Pb0.97Ba0.02Na0.01Se1,Pb0.97Ba0.02Na0.01Se1,468.5,116590,0.00063154,0.000072742,2.0686,0.22309,0.0000085771,0.0003052983
3503,10.1021/ja400069s,105,6(a),325,Pb0.97Ba0.02Na0.01Se1,Pb0.97Ba0.02Na0.01Se1,469,116370,0.00063241,0.000072929,2.0664,0.22408,0.0000085933,0.0003060443
3503,10.1021/ja400069s,105,6(a),325,Pb0.97Ba0.02Na0.01Se1,Pb0.97Ba0.02Na0.01Se1,469.5,116150,0.00063329,0.000073116,2.0641,0.22507,0.0000086096,0.0003068117
3503,10.1021/ja400069s,105,6(a),325,Pb0.97Ba0.02Na0.01Se1,Pb0.97Ba0.02Na0.01Se1,470,115930,0.00063416,0.000073303,2.0619,0.22606,0.0000086259,0.000307561
3503,10.1021/ja400069s,105,6(a),325,Pb0.97Ba0.02Na0.01Se1,Pb0.97Ba0.02Na0.01Se1,470.5,115710,0.00063503,0.00007349,2.0596,0.22705,0.0000086423,0.0003083269
3503,10.1021/ja400069s,105,6(a),325,Pb0.97Ba0.02Na0.01Se1,Pb0.97Ba0.02Na0.01Se1,471,115490,0.00063591,0.000073677,2.0574,0.22805,0.0000086588,0.0003090843
3503,10.1021/ja400069s,105,6(a),325,Pb0.97Ba0.02Na0.01Se1,Pb0.97Ba0.02Na0.01Se1,471.5,115270,0.00063678,0.000073865,2.0551,0.22904,0.0000086753,0.0003098535
3503,10.1021/ja400069s,105,6(a),325,Pb0.97Ba0.02Na0.01Se1,Pb0.97Ba0.02Na0.01Se1,472,115050,0.00063765,0.000074053,2.0529,0.23003,0.0000086919,0.0003106094
3503,10.1021/ja400069s,105,6(a),325,Pb0.97Ba0.02Na0.01Se1,Pb0.97Ba0.02Na0.01Se1,472.5,114830,0.00063853,0.000074241,2.0506,0.23102,0.0000087085,0.0003113869
3503,10.1021/ja400069s,105,6(a),325,Pb0.97Ba0.02Na0.01Se1,Pb0.97Ba0.02Na0.01Se1,473,114620,0.0006394,0.000074429,2.0484,0.23201,0.0000087245,0.0003121461
3503,10.1021/ja400069s,105,6(a),325,Pb0.97Ba0.02Na0.01Se1,Pb0.97Ba0.02Na0.01Se1,473.5,114400,0.00064027,0.000074618,2.0461,0.233,0.0000087413,0.0003129221
3503,10.1021/ja400069s,105,6(a),325,Pb0.97Ba0.02Na0.01Se1,Pb0.97Ba0.02Na0.01Se1,474,114180,0.00064115,0.000074807,2.0439,0.234,0.0000087581,0.0003136895
3503,10.1021/ja400069s,105,6(a),325,Pb0.97Ba0.02Na0.01Se1,Pb0.97Ba0.02Na0.01Se1,474.5,113970,0.00064202,0.000074995,2.0417,0.23499,0.0000087742,0.0003144536
3503,10.1021/ja400069s,105,6(a),325,Pb0.97Ba0.02Na0.01Se1,Pb0.97Ba0.02Na0.01Se1,475,113750,0.0006429,0.000075185,2.0395,0.23598,0.0000087912,0.0003152243
3503,10.1021/ja400069s,105,6(a),325,Pb0.97Ba0.02Na0.01Se1,Pb0.97Ba0.02Na0.01Se1,475.5,113530,0.00064377,0.000075374,2.0372,0.23697,0.0000088082,0.0003160073
3503,10.1021/ja400069s,105,6(a),325,Pb0.97Ba0.02Na0.01Se1,Pb0.97Ba0.02Na0.01Se1,476,113320,0.00064464,0.000075563,2.035,0.23796,0.0000088246,0.0003167764
3503,10.1021/ja400069s,105,6(a),325,Pb0.97Ba0.02Na0.01Se1,Pb0.97Ba0.02Na0.01Se1,476.5,113100,0.00064552,0.000075753,2.0328,0.23895,0.0000088417,0.0003175521
3503,10.1021/ja400069s,105,6(a),325,Pb0.97Ba0.02Na0.01Se1,Pb0.97Ba0.02Na0.01Se1,477,112890,0.00064639,0.000075943,2.0306,0.23995,0.0000088582,0.0003183246
3503,10.1021/ja400069s,105,6(a),325,Pb0.97Ba0.02Na0.01Se1,Pb0.97Ba0.02Na0.01Se1,477.5,112670,0.00064726,0.000076133,2.0284,0.24094,0.0000088755,0.0003190988
3503,10.1021/ja400069s,105,6(a),325,Pb0.97Ba0.02Na0.01Se1,Pb0.97Ba0.02Na0.01Se1,478,112460,0.00064814,0.000076323,2.0261,0.24193,0.0000088921,0.0003198954
3503,10.1021/ja400069s,105,6(a),325,Pb0.97Ba0.02Na0.01Se1,Pb0.97Ba0.02Na0.01Se1,478.5,112250,0.00064901,0.000076514,2.0239,0.24292,0.0000089087,0.000320673
3503,10.1021/ja400069s,105,6(a),325,Pb0.97Ba0.02Na0.01Se1,Pb0.97Ba0.02Na0.01Se1,479,112030,0.00064988,0.000076705,2.0217,0.24391,0.0000089262,0.0003214522
3503,10.1021/ja400069s,105,6(a),325,Pb0.97Ba0.02Na0.01Se1,Pb0.97Ba0.02Na0.01Se1,479.5,111820,0.00065076,0.000076895,2.0195,0.24491,0.0000089429,0.0003222382
3503,10.1021/ja400069s,105,6(a),325,Pb0.97Ba0.02Na0.01Se1,Pb0.97Ba0.02Na0.01Se1,480,111610,0.00065163,0.000077087,2.0173,0.2459,0.0000089598,0.0003230209
3503,10.1021/ja400069s,105,6(a),325,Pb0.97Ba0.02Na0.01Se1,Pb0.97Ba0.02Na0.01Se1,480.5,111390,0.00065251,0.000077278,2.0151,0.24689,0.0000089775,0.0003238102
3503,10.1021/ja400069s,105,6(a),325,Pb0.97Ba0.02Na0.01Se1,Pb0.97Ba0.02Na0.01Se1,481,111180,0.00065338,0.000077469,2.0129,0.24788,0.0000089944,0.0003245964
3503,10.1021/ja400069s,105,6(a),325,Pb0.97Ba0.02Na0.01Se1,Pb0.97Ba0.02Na0.01Se1,481.5,110970,0.00065425,0.000077661,2.0108,0.24887,0.0000090114,0.000325368
3503,10.1021/ja400069s,105,6(a),325,Pb0.97Ba0.02Na0.01Se1,Pb0.97Ba0.02Na0.01Se1,482,110760,0.00065513,0.000077853,2.0086,0.24986,0.0000090285,0.0003261625
3503,10.1021/ja400069s,105,6(a),325,Pb0.97Ba0.02Na0.01Se1,Pb0.97Ba0.02Na0.01Se1,482.5,110550,0.000656,0.000078045,2.0064,0.25086,0.0000090457,0.0003269537
3503,10.1021/ja400069s,105,6(a),325,Pb0.97Ba0.02Na0.01Se1,Pb0.97Ba0.02Na0.01Se1,483,110340,0.00065687,0.000078237,2.0042,0.25185,0.0000090629,0.0003277467
3503,10.1021/ja400069s,105,6(a),325,Pb0.97Ba0.02Na0.01Se1,Pb0.97Ba0.02Na0.01Se1,483.5,110130,0.00065775,0.000078429,2.002,0.25284,0.0000090802,0.0003285465
3503,10.1021/ja400069s,105,6(a),325,Pb0.97Ba0.02Na0.01Se1,Pb0.97Ba0.02Na0.01Se1,484,109920,0.00065862,0.000078622,1.9999,0.25383,0.0000090975,0.0003293265
3503,10.1021/ja400069s,105,6(a),325,Pb0.97Ba0.02Na0.01Se1,Pb0.97Ba0.02Na0.01Se1,484.5,109710,0.00065949,0.000078815,1.9977,0.25482,0.0000091149,0.0003301246
3503,10.1021/ja400069s,105,6(a),325,Pb0.97Ba0.02Na0.01Se1,Pb0.97Ba0.02Na0.01Se1,485,109500,0.00066037,0.000079008,1.9955,0.25581,0.0000091324,0.0003309296
3503,10.1021/ja400069s,105,6(a),325,Pb0.97Ba0.02Na0.01Se1,Pb0.97Ba0.02Na0.01Se1,485.5,109290,0.00066124,0.000079201,1.9933,0.25681,0.00000915,0.0003317313
3503,10.1021/ja400069s,105,6(a),325,Pb0.97Ba0.02Na0.01Se1,Pb0.97Ba0.02Na0.01Se1,486,109080,0.00066212,0.000079394,1.9912,0.2578,0.0000091676,0.0003325231
3503,10.1021/ja400069s,105,6(a),325,Pb0.97Ba0.02Na0.01Se1,Pb0.97Ba0.02Na0.01Se1,486.5,108880,0.00066299,0.000079587,1.989,0.25879,0.0000091844,0.0003333283
3503,10.1021/ja400069s,105,6(a),325,Pb0.97Ba0.02Na0.01Se1,Pb0.97Ba0.02Na0.01Se1,487,108670,0.00066386,0.000079781,1.9869,0.25978,0.0000092022,0.0003341185
3503,10.1021/ja400069s,105,6(a),325,Pb0.97Ba0.02Na0.01Se1,Pb0.97Ba0.02Na0.01Se1,487.5,108460,0.00066474,0.000079975,1.9847,0.26077,0.00000922,0.0003349322
3503,10.1021/ja400069s,105,6(a),325,Pb0.97Ba0.02Na0.01Se1,Pb0.97Ba0.02Na0.01Se1,488,108250,0.00066561,0.000080169,1.9826,0.26176,0.0000092379,0.0003357258
3503,10.1021/ja400069s,105,6(a),325,Pb0.97Ba0.02Na0.01Se1,Pb0.97Ba0.02Na0.01Se1,488.5,108050,0.00066648,0.000080363,1.9804,0.26276,0.000009255,0.0003365381
3503,10.1021/ja400069s,105,6(a),325,Pb0.97Ba0.02Na0.01Se1,Pb0.97Ba0.02Na0.01Se1,489,107840,0.00066736,0.000080557,1.9783,0.26375,0.000009273,0.0003373401
3503,10.1021/ja400069s,105,6(a),325,Pb0.97Ba0.02Na0.01Se1,Pb0.97Ba0.02Na0.01Se1,489.5,107640,0.00066823,0.000080752,1.9761,0.26474,0.0000092902,0.000338156
3503,10.1021/ja400069s,105,6(a),325,Pb0.97Ba0.02Na0.01Se1,Pb0.97Ba0.02Na0.01Se1,490,107430,0.0006691,0.000080947,1.974,0.26573,0.0000093084,0.0003389564
3503,10.1021/ja400069s,105,6(a),325,Pb0.97Ba0.02Na0.01Se1,Pb0.97Ba0.02Na0.01Se1,490.5,107220,0.00066998,0.000081142,1.9718,0.26672,0.0000093266,0.0003397809
3503,10.1021/ja400069s,105,6(a),325,Pb0.97Ba0.02Na0.01Se1,Pb0.97Ba0.02Na0.01Se1,491,107020,0.00067085,0.000081337,1.9697,0.26772,0.000009344,0.0003405849
3503,10.1021/ja400069s,105,6(a),325,Pb0.97Ba0.02Na0.01Se1,Pb0.97Ba0.02Na0.01Se1,491.5,106820,0.00067173,0.000081532,1.9676,0.26871,0.0000093615,0.0003413956
3503,10.1021/ja400069s,105,6(a),325,Pb0.97Ba0.02Na0.01Se1,Pb0.97Ba0.02Na0.01Se1,492,106610,0.0006726,0.000081727,1.9654,0.2697,0.00000938,0.0003422204
3503,10.1021/ja400069s,105,6(a),325,Pb0.97Ba0.02Na0.01Se1,Pb0.97Ba0.02Na0.01Se1,492.5,106410,0.00067347,0.000081923,1.9633,0.27069,0.0000093976,0.0003430296
3503,10.1021/ja400069s,105,6(a),325,Pb0.97Ba0.02Na0.01Se1,Pb0.97Ba0.02Na0.01Se1,493,106200,0.00067435,0.000082118,1.9612,0.27168,0.0000094162,0.0003438456
3503,10.1021/ja400069s,105,6(a),325,Pb0.97Ba0.02Na0.01Se1,Pb0.97Ba0.02Na0.01Se1,493.5,106000,0.00067522,0.000082314,1.9591,0.27267,0.000009434,0.0003446583
3503,10.1021/ja400069s,105,6(a),325,Pb0.97Ba0.02Na0.01Se1,Pb0.97Ba0.02Na0.01Se1,494,105800,0.00067609,0.00008251,1.957,0.27367,0.0000094518,0.0003454727
3503,10.1021/ja400069s,105,6(a),325,Pb0.97Ba0.02Na0.01Se1,Pb0.97Ba0.02Na0.01Se1,494.5,105600,0.00067697,0.000082707,1.9548,0.27466,0.0000094697,0.0003463116
3503,10.1021/ja400069s,105,6(a),325,Pb0.97Ba0.02Na0.01Se1,Pb0.97Ba0.02Na0.01Se1,495,105390,0.00067784,0.000082903,1.9527,0.27565,0.0000094886,0.0003471296
3503,10.1021/ja400069s,105,6(a),325,Pb0.97Ba0.02Na0.01Se1,Pb0.97Ba0.02Na0.01Se1,495.5,105190,0.00067871,0.0000831,1.9506,0.27664,0.0000095066,0.0003479493
3503,10.1021/ja400069s,105,6(a),325,Pb0.97Ba0.02Na0.01Se1,Pb0.97Ba0.02Na0.01Se1,496,104990,0.00067959,0.000083296,1.9485,0.27763,0.0000095247,0.000348776
3503,10.1021/ja400069s,105,6(a),325,Pb0.97Ba0.02Na0.01Se1,Pb0.97Ba0.02Na0.01Se1,496.5,104790,0.00068046,0.000083493,1.9464,0.27862,0.0000095429,0.0003495993
3503,10.1021/ja400069s,105,6(a),325,Pb0.97Ba0.02Na0.01Se1,Pb0.97Ba0.02Na0.01Se1,497,104590,0.00068134,0.00008369,1.9443,0.27962,0.0000095611,0.0003504295
3503,10.1021/ja400069s,105,6(a),325,Pb0.97Ba0.02Na0.01Se1,Pb0.97Ba0.02Na0.01Se1,497.5,104390,0.00068221,0.000083887,1.9422,0.28061,0.0000095795,0.0003512563
3503,10.1021/ja400069s,105,6(a),325,Pb0.97Ba0.02Na0.01Se1,Pb0.97Ba0.02Na0.01Se1,498,104190,0.00068308,0.000084085,1.9401,0.2816,0.0000095979,0.0003520849
3503,10.1021/ja400069s,105,6(a),325,Pb0.97Ba0.02Na0.01Se1,Pb0.97Ba0.02Na0.01Se1,498.5,103990,0.00068396,0.000084282,1.938,0.28259,0.0000096163,0.0003529205
3503,10.1021/ja400069s,105,6(a),325,Pb0.97Ba0.02Na0.01Se1,Pb0.97Ba0.02Na0.01Se1,499,103790,0.00068483,0.00008448,1.9359,0.28358,0.0000096348,0.0003537528
3503,10.1021/ja400069s,105,6(a),325,Pb0.97Ba0.02Na0.01Se1,Pb0.97Ba0.02Na0.01Se1,499.5,103590,0.0006857,0.000084678,1.9339,0.28457,0.0000096534,0.0003545685
3503,10.1021/ja400069s,105,6(a),325,Pb0.97Ba0.02Na0.01Se1,Pb0.97Ba0.02Na0.01Se1,500,103390,0.00068658,0.000084876,1.9318,0.28557,0.0000096721,0.0003554095
3503,10.1021/ja400069s,105,6(a),325,Pb0.97Ba0.02Na0.01Se1,Pb0.97Ba0.02Na0.01Se1,500.5,103190,0.00068745,0.000085074,1.9297,0.28656,0.0000096909,0.0003562471
3503,10.1021/ja400069s,105,6(a),325,Pb0.97Ba0.02Na0.01Se1,Pb0.97Ba0.02Na0.01Se1,501,103000,0.00068832,0.000085272,1.9276,0.28755,0.0000097087,0.0003570865
3503,10.1021/ja400069s,105,6(a),325,Pb0.97Ba0.02Na0.01Se1,Pb0.97Ba0.02Na0.01Se1,501.5,102800,0.0006892,0.00008547,1.9255,0.28854,0.0000097276,0.000357933
3503,10.1021/ja400069s,105,6(a),325,Pb0.97Ba0.02Na0.01Se1,Pb0.97Ba0.02Na0.01Se1,502,102600,0.00069007,0.000085669,1.9235,0.28953,0.0000097466,0.0003587575
3503,10.1021/ja400069s,105,6(a),325,Pb0.97Ba0.02Na0.01Se1,Pb0.97Ba0.02Na0.01Se1,502.5,102400,0.00069095,0.000085868,1.9214,0.29053,0.0000097656,0.0003596076
3503,10.1021/ja400069s,105,6(a),325,Pb0.97Ba0.02Na0.01Se1,Pb0.97Ba0.02Na0.01Se1,503,102210,0.00069182,0.000086067,1.9193,0.29152,0.0000097838,0.0003604543
3503,10.1021/ja400069s,105,6(a),325,Pb0.97Ba0.02Na0.01Se1,Pb0.97Ba0.02Na0.01Se1,503.5,102010,0.00069269,0.000086266,1.9173,0.29251,0.000009803,0.0003612841
3503,10.1021/ja400069s,105,6(a),325,Pb0.97Ba0.02Na0.01Se1,Pb0.97Ba0.02Na0.01Se1,504,101810,0.00069357,0.000086465,1.9152,0.2935,0.0000098222,0.0003621397
3503,10.1021/ja400069s,105,6(a),325,Pb0.97Ba0.02Na0.01Se1,Pb0.97Ba0.02Na0.01Se1,504.5,101620,0.00069444,0.000086664,1.9132,0.29449,0.0000098406,0.000362973
3503,10.1021/ja400069s,105,6(a),325,Pb0.97Ba0.02Na0.01Se1,Pb0.97Ba0.02Na0.01Se1,505,101420,0.00069531,0.000086864,1.9111,0.29548,0.00000986,0.0003638271
3503,10.1021/ja400069s,105,6(a),325,Pb0.97Ba0.02Na0.01Se1,Pb0.97Ba0.02Na0.01Se1,505.5,101230,0.00069619,0.000087063,1.909,0.29648,0.0000098785,0.0003646883
3503,10.1021/ja400069s,105,6(a),325,Pb0.97Ba0.02Na0.01Se1,Pb0.97Ba0.02Na0.01Se1,506,101030,0.00069706,0.000087263,1.907,0.29747,0.0000098981,0.000365527
3503,10.1021/ja400069s,105,6(a),325,Pb0.97Ba0.02Na0.01Se1,Pb0.97Ba0.02Na0.01Se1,506.5,100840,0.00069793,0.000087463,1.905,0.29846,0.0000099167,0.0003663675
3503,10.1021/ja400069s,105,6(a),325,Pb0.97Ba0.02Na0.01Se1,Pb0.97Ba0.02Na0.01Se1,507,100650,0.00069881,0.000087663,1.9029,0.29945,0.0000099354,0.0003672342
3503,10.1021/ja400069s,105,6(a),325,Pb0.97Ba0.02Na0.01Se1,Pb0.97Ba0.02Na0.01Se1,507.5,100450,0.00069968,0.000087863,1.9009,0.30044,0.0000099552,0.0003680783
3503,10.1021/ja400069s,105,6(a),325,Pb0.97Ba0.02Na0.01Se1,Pb0.97Ba0.02Na0.01Se1,508,100260,0.00070056,0.000088064,1.8988,0.30143,0.0000099741,0.0003689488
3503,10.1021/ja400069s,105,6(a),325,Pb0.97Ba0.02Na0.01Se1,Pb0.97Ba0.02Na0.01Se1,508.5,100070,0.00070143,0.000088264,1.8968,0.30243,0.000009993,0.0003697965
3503,10.1021/ja400069s,105,6(a),325,Pb0.97Ba0.02Na0.01Se1,Pb0.97Ba0.02Na0.01Se1,509,99873,0.0007023,0.000088465,1.8948,0.30342,0.0000100127,0.000370646
3503,10.1021/ja400069s,105,6(a),325,Pb0.97Ba0.02Na0.01Se1,Pb0.97Ba0.02Na0.01Se1,509.5,99681,0.00070318,0.000088665,1.8927,0.30441,0.000010032,0.0003715222
3503,10.1021/ja400069s,105,6(a),325,Pb0.97Ba0.02Na0.01Se1,Pb0.97Ba0.02Na0.01Se1,510,99489,0.00070405,0.000088866,1.8907,0.3054,0.0000100514,0.0003723753
3503,10.1021/ja400069s,105,6(a),325,Pb0.97Ba0.02Na0.01Se1,Pb0.97Ba0.02Na0.01Se1,510.5,99297,0.00070492,0.000089067,1.8887,0.30639,0.0000100708,0.0003732303
3503,10.1021/ja400069s,105,6(a),325,Pb0.97Ba0.02Na0.01Se1,Pb0.97Ba0.02Na0.01Se1,511,99106,0.0007058,0.000089269,1.8867,0.30738,0.0000100902,0.0003740923
3503,10.1021/ja400069s,105,6(a),325,Pb0.97Ba0.02Na0.01Se1,Pb0.97Ba0.02Na0.01Se1,511.5,98915,0.00070667,0.00008947,1.8846,0.30838,0.0000101097,0.0003749708
3503,10.1021/ja400069s,105,6(a),325,Pb0.97Ba0.02Na0.01Se1,Pb0.97Ba0.02Na0.01Se1,512,98724,0.00070754,0.000089671,1.8826,0.30937,0.0000101292,0.0003758313
3503,10.1021/ja400069s,105,6(a),325,Pb0.97Ba0.02Na0.01Se1,Pb0.97Ba0.02Na0.01Se1,512.5,98533,0.00070842,0.000089873,1.8806,0.31036,0.0000101489,0.0003766989
3503,10.1021/ja400069s,105,6(a),325,Pb0.97Ba0.02Na0.01Se1,Pb0.97Ba0.02Na0.01Se1,513,98343,0.00070929,0.000090075,1.8786,0.31135,0.0000101685,0.0003775631
3503,10.1021/ja400069s,105,6(a),325,Pb0.97Ba0.02Na0.01Se1,Pb0.97Ba0.02Na0.01Se1,513.5,98153,0.00071017,0.000090276,1.8766,0.31234,0.0000101882,0.0003784344
3503,10.1021/ja400069s,105,6(a),325,Pb0.97Ba0.02Na0.01Se1,Pb0.97Ba0.02Na0.01Se1,514,97964,0.00071104,0.000090478,1.8746,0.31334,0.0000102078,0.0003793023
3503,10.1021/ja400069s,105,6(a),325,Pb0.97Ba0.02Na0.01Se1,Pb0.97Ba0.02Na0.01Se1,514.5,97775,0.00071191,0.000090681,1.8726,0.31433,0.0000102276,0.000380172
3503,10.1021/ja400069s,105,6(a),325,Pb0.97Ba0.02Na0.01Se1,Pb0.97Ba0.02Na0.01Se1,515,97586,0.00071279,0.000090883,1.8706,0.31532,0.0000102474,0.0003810489
3503,10.1021/ja400069s,105,6(a),325,Pb0.97Ba0.02Na0.01Se1,Pb0.97Ba0.02Na0.01Se1,515.5,97398,0.00071366,0.000091085,1.8686,0.31631,0.0000102672,0.0003819223
3503,10.1021/ja400069s,105,6(a),325,Pb0.97Ba0.02Na0.01Se1,Pb0.97Ba0.02Na0.01Se1,516,97209,0.00071453,0.000091288,1.8666,0.3173,0.0000102871,0.0003827976
3503,10.1021/ja400069s,105,6(a),325,Pb0.97Ba0.02Na0.01Se1,Pb0.97Ba0.02Na0.01Se1,516.5,97021,0.00071541,0.00009149,1.8646,0.31829,0.000010307,0.0003836801
3503,10.1021/ja400069s,105,6(a),325,Pb0.97Ba0.02Na0.01Se1,Pb0.97Ba0.02Na0.01Se1,517,96834,0.00071628,0.000091693,1.8626,0.31929,0.000010327,0.0003845592
3503,10.1021/ja400069s,105,6(a),325,Pb0.97Ba0.02Na0.01Se1,Pb0.97Ba0.02Na0.01Se1,517.5,96647,0.00071715,0.000091896,1.8606,0.32028,0.0000103469,0.0003854402
3503,10.1021/ja400069s,105,6(a),325,Pb0.97Ba0.02Na0.01Se1,Pb0.97Ba0.02Na0.01Se1,518,96460,0.00071803,0.000092099,1.8587,0.32127,0.000010367,0.0003863076
3503,10.1021/ja400069s,105,6(a),325,Pb0.97Ba0.02Na0.01Se1,Pb0.97Ba0.02Na0.01Se1,518.5,96273,0.0007189,0.000092302,1.8567,0.32226,0.0000103871,0.0003871923
3503,10.1021/ja400069s,105,6(a),325,Pb0.97Ba0.02Na0.01Se1,Pb0.97Ba0.02Na0.01Se1,519,96087,0.00071978,0.000092505,1.8547,0.32325,0.0000104072,0.0003880843
3503,10.1021/ja400069s,105,6(a),325,Pb0.97Ba0.02Na0.01Se1,Pb0.97Ba0.02Na0.01Se1,519.5,95901,0.00072065,0.000092709,1.8527,0.32424,0.0000104274,0.0003889729
3503,10.1021/ja400069s,105,6(a),325,Pb0.97Ba0.02Na0.01Se1,Pb0.97Ba0.02Na0.01Se1,520,95715,0.00072152,0.000092912,1.8507,0.32524,0.0000104477,0.0003898633
3503,10.1021/ja400069s,105,6(a),325,Pb0.97Ba0.02Na0.01Se1,Pb0.97Ba0.02Na0.01Se1,520.5,95530,0.0007224,0.000093116,1.8488,0.32623,0.0000104679,0.0003907399
3503,10.1021/ja400069s,105,6(a),325,Pb0.97Ba0.02Na0.01Se1,Pb0.97Ba0.02Na0.01Se1,521,95345,0.00072327,0.000093319,1.8468,0.32722,0.0000104882,0.0003916342
3503,10.1021/ja400069s,105,6(a),325,Pb0.97Ba0.02Na0.01Se1,Pb0.97Ba0.02Na0.01Se1,521.5,95160,0.00072414,0.000093523,1.8449,0.32821,0.0000105086,0.0003925091
3503,10.1021/ja400069s,105,6(a),325,Pb0.97Ba0.02Na0.01Se1,Pb0.97Ba0.02Na0.01Se1,522,94976,0.00072502,0.000093727,1.8429,0.3292,0.000010529,0.0003934126
3503,10.1021/ja400069s,105,6(a),325,Pb0.97Ba0.02Na0.01Se1,Pb0.97Ba0.02Na0.01Se1,522.5,94792,0.00072589,0.000093931,1.8409,0.3302,0.0000105494,0.0003943126
3503,10.1021/ja400069s,105,6(a),325,Pb0.97Ba0.02Na0.01Se1,Pb0.97Ba0.02Na0.01Se1,523,94608,0.00072676,0.000094136,1.839,0.33119,0.0000105699,0.000395193
3503,10.1021/ja400069s,105,6(a),325,Pb0.97Ba0.02Na0.01Se1,Pb0.97Ba0.02Na0.01Se1,523.5,94424,0.00072764,0.00009434,1.837,0.33218,0.0000105905,0.0003961023
3503,10.1021/ja400069s,105,6(a),325,Pb0.97Ba0.02Na0.01Se1,Pb0.97Ba0.02Na0.01Se1,524,94241,0.00072851,0.000094544,1.8351,0.33317,0.0000106111,0.0003969865
3503,10.1021/ja400069s,105,6(a),325,Pb0.97Ba0.02Na0.01Se1,Pb0.97Ba0.02Na0.01Se1,524.5,94058,0.00072939,0.000094749,1.8331,0.33416,0.0000106317,0.0003978997
3503,10.1021/ja400069s,105,6(a),325,Pb0.97Ba0.02Na0.01Se1,Pb0.97Ba0.02Na0.01Se1,525,93876,0.00073026,0.000094954,1.8312,0.33515,0.0000106523,0.0003987877
3503,10.1021/ja400069s,105,6(a),325,Pb0.97Ba0.02Na0.01Se1,Pb0.97Ba0.02Na0.01Se1,525.5,93694,0.00073113,0.000095158,1.8292,0.33615,0.000010673,0.0003996993
3503,10.1021/ja400069s,105,6(a),325,Pb0.97Ba0.02Na0.01Se1,Pb0.97Ba0.02Na0.01Se1,526,93512,0.00073201,0.000095363,1.8273,0.33714,0.0000106938,0.0004005965
3503,10.1021/ja400069s,105,6(a),325,Pb0.97Ba0.02Na0.01Se1,Pb0.97Ba0.02Na0.01Se1,526.5,93330,0.00073288,0.000095568,1.8254,0.33813,0.0000107147,0.0004014901
3503,10.1021/ja400069s,105,6(a),325,Pb0.97Ba0.02Na0.01Se1,Pb0.97Ba0.02Na0.01Se1,527,93149,0.00073375,0.000095774,1.8234,0.33912,0.0000107355,0.0004024076
3503,10.1021/ja400069s,105,6(a),325,Pb0.97Ba0.02Na0.01Se1,Pb0.97Ba0.02Na0.01Se1,527.5,92968,0.00073463,0.000095979,1.8215,0.34011,0.0000107564,0.0004033105
3503,10.1021/ja400069s,105,6(a),325,Pb0.97Ba0.02Na0.01Se1,Pb0.97Ba0.02Na0.01Se1,528,92787,0.0007355,0.000096184,1.8196,0.3411,0.0000107774,0.0004042097
3503,10.1021/ja400069s,105,6(a),325,Pb0.97Ba0.02Na0.01Se1,Pb0.97Ba0.02Na0.01Se1,528.5,92606,0.00073637,0.00009639,1.8176,0.3421,0.0000107984,0.0004051331
3503,10.1021/ja400069s,105,6(a),325,Pb0.97Ba0.02Na0.01Se1,Pb0.97Ba0.02Na0.01Se1,529,92426,0.00073725,0.000096595,1.8157,0.34309,0.0000108195,0.0004060417
3503,10.1021/ja400069s,105,6(a),325,Pb0.97Ba0.02Na0.01Se1,Pb0.97Ba0.02Na0.01Se1,529.5,92247,0.00073812,0.000096801,1.8138,0.34408,0.0000108405,0.0004069467
3503,10.1021/ja400069s,105,6(a),325,Pb0.97Ba0.02Na0.01Se1,Pb0.97Ba0.02Na0.01Se1,530,92067,0.000739,0.000097007,1.8119,0.34507,0.0000108617,0.0004078592
3503,10.1021/ja400069s,105,6(a),325,Pb0.97Ba0.02Na0.01Se1,Pb0.97Ba0.02Na0.01Se1,530.5,91888,0.00073987,0.000097213,1.81,0.34606,0.0000108828,0.000408768
3503,10.1021/ja400069s,105,6(a),325,Pb0.97Ba0.02Na0.01Se1,Pb0.97Ba0.02Na0.01Se1,531,91709,0.00074074,0.000097419,1.8081,0.34705,0.0000109041,0.0004096787
3503,10.1021/ja400069s,105,6(a),325,Pb0.97Ba0.02Na0.01Se1,Pb0.97Ba0.02Na0.01Se1,531.5,91530,0.00074162,0.000097625,1.8061,0.34805,0.0000109254,0.0004106196
3503,10.1021/ja400069s,105,6(a),325,Pb0.97Ba0.02Na0.01Se1,Pb0.97Ba0.02Na0.01Se1,532,91352,0.00074249,0.000097831,1.8042,0.34904,0.0000109467,0.0004115342
3503,10.1021/ja400069s,105,6(a),325,Pb0.97Ba0.02Na0.01Se1,Pb0.97Ba0.02Na0.01Se1,532.5,91174,0.00074336,0.000098037,1.8023,0.35003,0.000010968,0.0004124508
3503,10.1021/ja400069s,105,6(a),325,Pb0.97Ba0.02Na0.01Se1,Pb0.97Ba0.02Na0.01Se1,533,90996,0.00074424,0.000098244,1.8004,0.35102,0.0000109895,0.0004133748
3503,10.1021/ja400069s,105,6(a),325,Pb0.97Ba0.02Na0.01Se1,Pb0.97Ba0.02Na0.01Se1,533.5,90819,0.00074511,0.00009845,1.7985,0.35201,0.0000110109,0.0004142952
3503,10.1021/ja400069s,105,6(a),325,Pb0.97Ba0.02Na0.01Se1,Pb0.97Ba0.02Na0.01Se1,534,90642,0.00074598,0.000098657,1.7966,0.35301,0.0000110324,0.0004152176
3503,10.1021/ja400069s,105,6(a),325,Pb0.97Ba0.02Na0.01Se1,Pb0.97Ba0.02Na0.01Se1,534.5,90465,0.00074686,0.000098864,1.7947,0.354,0.000011054,0.0004161475
3503,10.1021/ja400069s,105,6(a),325,Pb0.97Ba0.02Na0.01Se1,Pb0.97Ba0.02Na0.01Se1,535,90288,0.00074773,0.00009907,1.7929,0.35499,0.0000110757,0.0004170506
3503,10.1021/ja400069s,105,6(a),325,Pb0.97Ba0.02Na0.01Se1,Pb0.97Ba0.02Na0.01Se1,535.5,90112,0.00074861,0.000099277,1.791,0.35598,0.0000110973,0.0004179844
3503,10.1021/ja400069s,105,6(a),325,Pb0.97Ba0.02Na0.01Se1,Pb0.97Ba0.02Na0.01Se1,536,89936,0.00074948,0.000099484,1.7891,0.35697,0.000011119,0.0004189145
3503,10.1021/ja400069s,105,6(a),325,Pb0.97Ba0.02Na0.01Se1,Pb0.97Ba0.02Na0.01Se1,536.5,89761,0.00075035,0.000099692,1.7872,0.35796,0.0000111407,0.0004198467
