Repository: RamyaGuru/STD2_EffMass

# STD2_EffMass
Effective mass modeling of StarryData2 data

File: csvfiles/highperformancetellerium10.1021ja400069s.csv (part 54 of 61)
sid,DOI,figureid,fignum,sampleid,samplename,composition,Temperature,Electrical conductivity,Power factor,Seebeck coefficient,Thermal conductivity,ZT,Electrical resistivity,Figure of merit Z
3503,10.1021/ja400069s,105,6(a),325,Pb0.97Ba0.02Na0.01Se1,Pb0.97Ba0.02Na0.01Se1,537,89585,0.00075123,0.000099899,1.7853,0.35896,0.0000111626,0.0004207864
3503,10.1021/ja400069s,105,6(a),325,Pb0.97Ba0.02Na0.01Se1,Pb0.97Ba0.02Na0.01Se1,537.5,89410,0.0007521,0.00010011,1.7834,0.35995,0.0000111844,0.0004217226
3503,10.1021/ja400069s,105,6(a),325,Pb0.97Ba0.02Na0.01Se1,Pb0.97Ba0.02Na0.01Se1,538,89236,0.00075297,0.00010031,1.7816,0.36094,0.0000112062,0.000422637
3503,10.1021/ja400069s,105,6(a),325,Pb0.97Ba0.02Na0.01Se1,Pb0.97Ba0.02Na0.01Se1,538.5,89061,0.00075385,0.00010052,1.7797,0.36193,0.0000112283,0.0004235826
3503,10.1021/ja400069s,105,6(a),325,Pb0.97Ba0.02Na0.01Se1,Pb0.97Ba0.02Na0.01Se1,539,88887,0.00075472,0.00010073,1.7778,0.36292,0.0000112502,0.0004245247
3503,10.1021/ja400069s,105,6(a),325,Pb0.97Ba0.02Na0.01Se1,Pb0.97Ba0.02Na0.01Se1,539.5,88713,0.00075559,0.00010094,1.776,0.36391,0.0000112723,0.0004254448
3503,10.1021/ja400069s,105,6(a),325,Pb0.97Ba0.02Na0.01Se1,Pb0.97Ba0.02Na0.01Se1,540,88540,0.00075647,0.00010114,1.7741,0.36491,0.0000112943,0.0004263965
3503,10.1021/ja400069s,105,6(a),325,Pb0.97Ba0.02Na0.01Se1,Pb0.97Ba0.02Na0.01Se1,540.5,88366,0.00075734,0.00010135,1.7722,0.3659,0.0000113166,0.0004273445
3503,10.1021/ja400069s,105,6(a),325,Pb0.97Ba0.02Na0.01Se1,Pb0.97Ba0.02Na0.01Se1,541,88193,0.00075822,0.00010156,1.7704,0.36689,0.0000113388,0.0004282761
3503,10.1021/ja400069s,105,6(a),325,Pb0.97Ba0.02Na0.01Se1,Pb0.97Ba0.02Na0.01Se1,541.5,88021,0.00075909,0.00010177,1.7685,0.36788,0.0000113609,0.0004292282
3503,10.1021/ja400069s,105,6(a),325,Pb0.97Ba0.02Na0.01Se1,Pb0.97Ba0.02Na0.01Se1,542,87848,0.00075996,0.00010198,1.7667,0.36887,0.0000113833,0.0004301579
3503,10.1021/ja400069s,105,6(a),325,Pb0.97Ba0.02Na0.01Se1,Pb0.97Ba0.02Na0.01Se1,542.5,87676,0.00076084,0.00010218,1.7648,0.36986,0.0000114056,0.0004311197
3503,10.1021/ja400069s,105,6(a),325,Pb0.97Ba0.02Na0.01Se1,Pb0.97Ba0.02Na0.01Se1,543,87504,0.00076171,0.00010239,1.763,0.37086,0.000011428,0.0004320533
3503,10.1021/ja400069s,105,6(a),325,Pb0.97Ba0.02Na0.01Se1,Pb0.97Ba0.02Na0.01Se1,543.5,87333,0.00076258,0.0001026,1.7611,0.37185,0.0000114504,0.0004330135
3503,10.1021/ja400069s,105,6(a),325,Pb0.97Ba0.02Na0.01Se1,Pb0.97Ba0.02Na0.01Se1,544,87161,0.00076346,0.00010281,1.7593,0.37284,0.000011473,0.0004339567
3503,10.1021/ja400069s,105,6(a),325,Pb0.97Ba0.02Na0.01Se1,Pb0.97Ba0.02Na0.01Se1,544.5,86990,0.00076433,0.00010302,1.7574,0.37383,0.0000114956,0.0004349209
3503,10.1021/ja400069s,105,6(a),325,Pb0.97Ba0.02Na0.01Se1,Pb0.97Ba0.02Na0.01Se1,545,86820,0.0007652,0.00010323,1.7556,0.37482,0.0000115181,0.0004358624
3503,10.1021/ja400069s,105,6(a),325,Pb0.97Ba0.02Na0.01Se1,Pb0.97Ba0.02Na0.01Se1,545.5,86649,0.00076608,0.00010344,1.7537,0.37582,0.0000115408,0.0004368364
3503,10.1021/ja400069s,105,6(a),325,Pb0.97Ba0.02Na0.01Se1,Pb0.97Ba0.02Na0.01Se1,546,86479,0.00076695,0.00010364,1.7519,0.37681,0.0000115635,0.0004377818
3503,10.1021/ja400069s,105,6(a),325,Pb0.97Ba0.02Na0.01Se1,Pb0.97Ba0.02Na0.01Se1,546.5,86309,0.00076783,0.00010385,1.7501,0.3778,0.0000115863,0.0004387349
3503,10.1021/ja400069s,105,6(a),325,Pb0.97Ba0.02Na0.01Se1,Pb0.97Ba0.02Na0.01Se1,547,86140,0.0007687,0.00010406,1.7483,0.37879,0.000011609,0.0004396843
3503,10.1021/ja400069s,105,6(a),325,Pb0.97Ba0.02Na0.01Se1,Pb0.97Ba0.02Na0.01Se1,547.5,85971,0.00076957,0.00010427,1.7464,0.37978,0.0000116318,0.0004406608
3503,10.1021/ja400069s,105,6(a),325,Pb0.97Ba0.02Na0.01Se1,Pb0.97Ba0.02Na0.01Se1,548,85802,0.00077045,0.00010448,1.7446,0.38077,0.0000116547,0.0004416199
3503,10.1021/ja400069s,105,6(a),325,Pb0.97Ba0.02Na0.01Se1,Pb0.97Ba0.02Na0.01Se1,548.5,85633,0.00077132,0.00010469,1.7428,0.38177,0.0000116777,0.0004425752
3503,10.1021/ja400069s,105,6(a),325,Pb0.97Ba0.02Na0.01Se1,Pb0.97Ba0.02Na0.01Se1,549,85464,0.00077219,0.0001049,1.741,0.38276,0.0000117008,0.0004435325
3503,10.1021/ja400069s,105,6(a),325,Pb0.97Ba0.02Na0.01Se1,Pb0.97Ba0.02Na0.01Se1,549.5,85296,0.00077307,0.00010511,1.7391,0.38375,0.0000117239,0.000444523
3503,10.1021/ja400069s,105,6(a),325,Pb0.97Ba0.02Na0.01Se1,Pb0.97Ba0.02Na0.01Se1,550,85128,0.00077394,0.00010532,1.7373,0.38474,0.000011747,0.0004454844
3503,10.1021/ja400069s,105,6(a),325,Pb0.97Ba0.02Na0.01Se1,Pb0.97Ba0.02Na0.01Se1,550.5,84961,0.00077481,0.00010553,1.7355,0.38573,0.0000117701,0.0004464477
3503,10.1021/ja400069s,105,6(a),325,Pb0.97Ba0.02Na0.01Se1,Pb0.97Ba0.02Na0.01Se1,551,84794,0.00077569,0.00010574,1.7337,0.38672,0.0000117933,0.0004474188
3503,10.1021/ja400069s,105,6(a),325,Pb0.97Ba0.02Na0.01Se1,Pb0.97Ba0.02Na0.01Se1,551.5,84627,0.00077656,0.00010595,1.7319,0.38772,0.0000118166,0.0004483862
3503,10.1021/ja400069s,105,6(a),325,Pb0.97Ba0.02Na0.01Se1,Pb0.97Ba0.02Na0.01Se1,552,84460,0.00077744,0.00010616,1.7301,0.38871,0.0000118399,0.0004493613
3503,10.1021/ja400069s,105,6(a),325,Pb0.97Ba0.02Na0.01Se1,Pb0.97Ba0.02Na0.01Se1,552.5,84293,0.00077831,0.00010637,1.7283,0.3897,0.0000118634,0.0004503327
3503,10.1021/ja400069s,105,6(a),325,Pb0.97Ba0.02Na0.01Se1,Pb0.97Ba0.02Na0.01Se1,553,84127,0.00077918,0.00010658,1.7265,0.39069,0.0000118868,0.0004513061
3503,10.1021/ja400069s,105,6(a),325,Pb0.97Ba0.02Na0.01Se1,Pb0.97Ba0.02Na0.01Se1,553.5,83961,0.00078006,0.00010679,1.7247,0.39168,0.0000119103,0.0004522874
3503,10.1021/ja400069s,105,6(a),325,Pb0.97Ba0.02Na0.01Se1,Pb0.97Ba0.02Na0.01Se1,554,83796,0.00078093,0.000107,1.7229,0.39267,0.0000119337,0.0004532648
3503,10.1021/ja400069s,105,6(a),325,Pb0.97Ba0.02Na0.01Se1,Pb0.97Ba0.02Na0.01Se1,554.5,83630,0.0007818,0.00010721,1.7211,0.39367,0.0000119574,0.0004542444
3503,10.1021/ja400069s,105,6(a),325,Pb0.97Ba0.02Na0.01Se1,Pb0.97Ba0.02Na0.01Se1,555,83465,0.00078268,0.00010742,1.7193,0.39466,0.0000119811,0.0004552318
3503,10.1021/ja400069s,105,6(a),325,Pb0.97Ba0.02Na0.01Se1,Pb0.97Ba0.02Na0.01Se1,555.5,83301,0.00078355,0.00010763,1.7176,0.39565,0.0000120047,0.0004561889
3503,10.1021/ja400069s,105,6(a),325,Pb0.97Ba0.02Na0.01Se1,Pb0.97Ba0.02Na0.01Se1,556,83136,0.00078442,0.00010784,1.7158,0.39664,0.0000120285,0.0004571745
3503,10.1021/ja400069s,105,6(a),325,Pb0.97Ba0.02Na0.01Se1,Pb0.97Ba0.02Na0.01Se1,556.5,82972,0.0007853,0.00010805,1.714,0.39763,0.0000120523,0.000458168
3503,10.1021/ja400069s,105,6(a),325,Pb0.97Ba0.02Na0.01Se1,Pb0.97Ba0.02Na0.01Se1,557,82808,0.00078617,0.00010826,1.7122,0.39863,0.0000120761,0.0004591578
3503,10.1021/ja400069s,105,6(a),325,Pb0.97Ba0.02Na0.01Se1,Pb0.97Ba0.02Na0.01Se1,557.5,82644,0.00078705,0.00010847,1.7104,0.39962,0.0000121001,0.0004601555
3503,10.1021/ja400069s,105,6(a),325,Pb0.97Ba0.02Na0.01Se1,Pb0.97Ba0.02Na0.01Se1,558,82481,0.00078792,0.00010868,1.7087,0.40061,0.000012124,0.0004611225
3503,10.1021/ja400069s,105,6(a),325,Pb0.97Ba0.02Na0.01Se1,Pb0.97Ba0.02Na0.01Se1,558.5,82318,0.00078879,0.00010889,1.7069,0.4016,0.000012148,0.0004621185
3503,10.1021/ja400069s,105,6(a),325,Pb0.97Ba0.02Na0.01Se1,Pb0.97Ba0.02Na0.01Se1,559,82155,0.00078967,0.0001091,1.7051,0.40259,0.0000121721,0.0004631224
3503,10.1021/ja400069s,105,6(a),325,Pb0.97Ba0.02Na0.01Se1,Pb0.97Ba0.02Na0.01Se1,559.5,81992,0.00079054,0.00010932,1.7034,0.40358,0.0000121963,0.0004640953
3503,10.1021/ja400069s,105,6(a),325,Pb0.97Ba0.02Na0.01Se1,Pb0.97Ba0.02Na0.01Se1,560,81830,0.00079141,0.00010953,1.7016,0.40458,0.0000122205,0.0004650976
3503,10.1021/ja400069s,105,6(a),325,Pb0.97Ba0.02Na0.01Se1,Pb0.97Ba0.02Na0.01Se1,560.5,81668,0.00079229,0.00010974,1.6998,0.40557,0.0000122447,0.0004661078
3503,10.1021/ja400069s,105,6(a),325,Pb0.97Ba0.02Na0.01Se1,Pb0.97Ba0.02Na0.01Se1,561,81506,0.00079316,0.00010995,1.6981,0.40656,0.000012269,0.0004670867
3503,10.1021/ja400069s,105,6(a),325,Pb0.97Ba0.02Na0.01Se1,Pb0.97Ba0.02Na0.01Se1,561.5,81344,0.00079403,0.00011016,1.6963,0.40755,0.0000122935,0.0004680953
3503,10.1021/ja400069s,105,6(a),325,Pb0.97Ba0.02Na0.01Se1,Pb0.97Ba0.02Na0.01Se1,562,81183,0.00079491,0.00011037,1.6946,0.40854,0.0000123178,0.0004690841
3503,10.1021/ja400069s,105,6(a),325,Pb0.97Ba0.02Na0.01Se1,Pb0.97Ba0.02Na0.01Se1,562.5,81022,0.00079578,0.00011058,1.6928,0.40953,0.0000123423,0.0004700969
3503,10.1021/ja400069s,105,6(a),325,Pb0.97Ba0.02Na0.01Se1,Pb0.97Ba0.02Na0.01Se1,563,80862,0.00079666,0.00011079,1.6911,0.41053,0.0000123667,0.0004710898
3503,10.1021/ja400069s,105,6(a),325,Pb0.97Ba0.02Na0.01Se1,Pb0.97Ba0.02Na0.01Se1,563.5,80701,0.00079753,0.00011101,1.6893,0.41152,0.0000123914,0.0004721068
3503,10.1021/ja400069s,105,6(a),325,Pb0.97Ba0.02Na0.01Se1,Pb0.97Ba0.02Na0.01Se1,564,80541,0.0007984,0.00011122,1.6876,0.41251,0.000012416,0.0004730979
3503,10.1021/ja400069s,105,6(a),325,Pb0.97Ba0.02Na0.01Se1,Pb0.97Ba0.02Na0.01Se1,564.5,80381,0.00079928,0.00011143,1.6858,0.4135,0.0000124408,0.000474125
3503,10.1021/ja400069s,105,6(a),325,Pb0.97Ba0.02Na0.01Se1,Pb0.97Ba0.02Na0.01Se1,565,80221,0.00080015,0.00011164,1.6841,0.41449,0.0000124656,0.0004751202
3503,10.1021/ja400069s,105,6(a),325,Pb0.97Ba0.02Na0.01Se1,Pb0.97Ba0.02Na0.01Se1,565.5,80062,0.00080102,0.00011185,1.6824,0.41549,0.0000124903,0.0004761175
3503,10.1021/ja400069s,105,6(a),325,Pb0.97Ba0.02Na0.01Se1,Pb0.97Ba0.02Na0.01Se1,566,79903,0.0008019,0.00011206,1.6806,0.41648,0.0000125152,0.000477151
3503,10.1021/ja400069s,105,6(a),325,Pb0.97Ba0.02Na0.01Se1,Pb0.97Ba0.02Na0.01Se1,566.5,79744,0.00080277,0.00011228,1.6789,0.41747,0.0000125401,0.0004781524
3503,10.1021/ja400069s,105,6(a),325,Pb0.97Ba0.02Na0.01Se1,Pb0.97Ba0.02Na0.01Se1,567,79585,0.00080365,0.00011249,1.6772,0.41846,0.0000125652,0.0004791617
3503,10.1021/ja400069s,105,6(a),325,Pb0.97Ba0.02Na0.01Se1,Pb0.97Ba0.02Na0.01Se1,567.5,79427,0.00080452,0.0001127,1.6754,0.41945,0.0000125902,0.0004801958
3503,10.1021/ja400069s,105,6(a),325,Pb0.97Ba0.02Na0.01Se1,Pb0.97Ba0.02Na0.01Se1,568,79269,0.00080539,0.00011291,1.6737,0.42044,0.0000126153,0.0004812033
3503,10.1021/ja400069s,105,6(a),325,Pb0.97Ba0.02Na0.01Se1,Pb0.97Ba0.02Na0.01Se1,568.5,79111,0.00080627,0.00011312,1.672,0.42144,0.0000126405,0.0004822189
3503,10.1021/ja400069s,105,6(a),325,Pb0.97Ba0.02Na0.01Se1,Pb0.97Ba0.02Na0.01Se1,569,78954,0.00080714,0.00011334,1.6703,0.42243,0.0000126656,0.0004832306
3503,10.1021/ja400069s,105,6(a),325,Pb0.97Ba0.02Na0.01Se1,Pb0.97Ba0.02Na0.01Se1,569.5,78797,0.00080801,0.00011355,1.6685,0.42342,0.0000126908,0.0004842733
3503,10.1021/ja400069s,105,6(a),325,Pb0.97Ba0.02Na0.01Se1,Pb0.97Ba0.02Na0.01Se1,570,78640,0.00080889,0.00011376,1.6668,0.42441,0.0000127162,0.0004852952
3503,10.1021/ja400069s,105,6(a),325,Pb0.97Ba0.02Na0.01Se1,Pb0.97Ba0.02Na0.01Se1,570.5,78483,0.00080976,0.00011397,1.6651,0.4254,0.0000127416,0.0004863131
3503,10.1021/ja400069s,105,6(a),325,Pb0.97Ba0.02Na0.01Se1,Pb0.97Ba0.02Na0.01Se1,571,78326,0.00081063,0.00011419,1.6634,0.42639,0.0000127672,0.0004873332
3503,10.1021/ja400069s,105,6(a),325,Pb0.97Ba0.02Na0.01Se1,Pb0.97Ba0.02Na0.01Se1,571.5,78170,0.00081151,0.0001144,1.6617,0.42739,0.0000127926,0.0004883613
3503,10.1021/ja400069s,105,6(a),325,Pb0.97Ba0.02Na0.01Se1,Pb0.97Ba0.02Na0.01Se1,572,78014,0.00081238,0.00011461,1.66,0.42838,0.0000128182,0.0004893855
3503,10.1021/ja400069s,105,6(a),325,Pb0.97Ba0.02Na0.01Se1,Pb0.97Ba0.02Na0.01Se1,572.5,77859,0.00081326,0.00011482,1.6583,0.42937,0.0000128437,0.0004904179
3503,10.1021/ja400069s,105,6(a),325,Pb0.97Ba0.02Na0.01Se1,Pb0.97Ba0.02Na0.01Se1,573,77703,0.00081413,0.00011504,1.6566,0.43036,0.0000128695,0.0004914463
3503,10.1021/ja400069s,105,6(a),325,Pb0.97Ba0.02Na0.01Se1,Pb0.97Ba0.02Na0.01Se1,573.5,77548,0.000815,0.00011525,1.6549,0.43135,0.0000128952,0.0004924769
3503,10.1021/ja400069s,105,6(a),325,Pb0.97Ba0.02Na0.01Se1,Pb0.97Ba0.02Na0.01Se1,574,77393,0.00081588,0.00011546,1.6532,0.43234,0.0000129211,0.0004935156
3503,10.1021/ja400069s,105,6(a),325,Pb0.97Ba0.02Na0.01Se1,Pb0.97Ba0.02Na0.01Se1,574.5,77238,0.00081675,0.00011567,1.6515,0.43334,0.000012947,0.0004945504
3503,10.1021/ja400069s,105,6(a),325,Pb0.97Ba0.02Na0.01Se1,Pb0.97Ba0.02Na0.01Se1,575,77084,0.00081762,0.00011589,1.6498,0.43433,0.0000129729,0.0004955873
3503,10.1021/ja400069s,105,6(a),325,Pb0.97Ba0.02Na0.01Se1,Pb0.97Ba0.02Na0.01Se1,575.5,76930,0.0008185,0.0001161,1.6481,0.43532,0.0000129988,0.0004966325
3503,10.1021/ja400069s,105,6(a),325,Pb0.97Ba0.02Na0.01Se1,Pb0.97Ba0.02Na0.01Se1,576,76776,0.00081937,0.00011631,1.6464,0.43631,0.0000130249,0.0004976737
3503,10.1021/ja400069s,105,6(a),325,Pb0.97Ba0.02Na0.01Se1,Pb0.97Ba0.02Na0.01Se1,576.5,76622,0.00082024,0.00011653,1.6448,0.4373,0.0000130511,0.0004986868
3503,10.1021/ja400069s,105,6(a),325,Pb0.97Ba0.02Na0.01Se1,Pb0.97Ba0.02Na0.01Se1,577,76469,0.00082112,0.00011674,1.6431,0.4383,0.0000130772,0.0004997383
3503,10.1021/ja400069s,105,6(a),325,Pb0.97Ba0.02Na0.01Se1,Pb0.97Ba0.02Na0.01Se1,577.5,76316,0.00082199,0.00011695,1.6414,0.43929,0.0000131034,0.0005007859
3503,10.1021/ja400069s,105,6(a),325,Pb0.97Ba0.02Na0.01Se1,Pb0.97Ba0.02Na0.01Se1,578,76163,0.00082287,0.00011717,1.6397,0.44028,0.0000131297,0.0005018418
3503,10.1021/ja400069s,105,6(a),325,Pb0.97Ba0.02Na0.01Se1,Pb0.97Ba0.02Na0.01Se1,578.5,76010,0.00082374,0.00011738,1.638,0.44127,0.0000131562,0.0005028938
3503,10.1021/ja400069s,105,6(a),325,Pb0.97Ba0.02Na0.01Se1,Pb0.97Ba0.02Na0.01Se1,579,75858,0.00082461,0.00011759,1.6364,0.44226,0.0000131825,0.0005039171
3503,10.1021/ja400069s,105,6(a),325,Pb0.97Ba0.02Na0.01Se1,Pb0.97Ba0.02Na0.01Se1,579.5,75706,0.00082549,0.00011781,1.6347,0.44325,0.000013209,0.0005049795
3503,10.1021/ja400069s,105,6(a),325,Pb0.97Ba0.02Na0.01Se1,Pb0.97Ba0.02Na0.01Se1,580,75554,0.00082636,0.00011802,1.633,0.44425,0.0000132356,0.000506038
3503,10.1021/ja400069s,105,6(a),325,Pb0.97Ba0.02Na0.01Se1,Pb0.97Ba0.02Na0.01Se1,580.5,75402,0.00082723,0.00011823,1.6314,0.44524,0.0000132622,0.0005070675
3503,10.1021/ja400069s,105,6(a),325,Pb0.97Ba0.02Na0.01Se1,Pb0.97Ba0.02Na0.01Se1,581,75251,0.00082811,0.00011845,1.6297,0.44623,0.0000132889,0.0005081365
3503,10.1021/ja400069s,105,6(a),325,Pb0.97Ba0.02Na0.01Se1,Pb0.97Ba0.02Na0.01Se1,581.5,75100,0.00082898,0.00011866,1.628,0.44722,0.0000133156,0.0005092015
3503,10.1021/ja400069s,105,6(a),325,Pb0.97Ba0.02Na0.01Se1,Pb0.97Ba0.02Na0.01Se1,582,74949,0.00082985,0.00011887,1.6264,0.44821,0.0000133424,0.0005102373
3503,10.1021/ja400069s,105,6(a),325,Pb0.97Ba0.02Na0.01Se1,Pb0.97Ba0.02Na0.01Se1,582.5,74799,0.00083073,0.00011909,1.6247,0.4492,0.0000133692,0.0005113129
3503,10.1021/ja400069s,105,6(a),325,Pb0.97Ba0.02Na0.01Se1,Pb0.97Ba0.02Na0.01Se1,583,74648,0.0008316,0.0001193,1.6231,0.4502,0.0000133962,0.0005123529
3503,10.1021/ja400069s,105,6(a),325,Pb0.97Ba0.02Na0.01Se1,Pb0.97Ba0.02Na0.01Se1,583.5,74498,0.00083248,0.00011951,1.6214,0.45119,0.0000134232,0.0005134328
3503,10.1021/ja400069s,105,6(a),325,Pb0.97Ba0.02Na0.01Se1,Pb0.97Ba0.02Na0.01Se1,584,74348,0.00083335,0.00011973,1.6198,0.45218,0.0000134503,0.0005144771
3503,10.1021/ja400069s,105,6(a),325,Pb0.97Ba0.02Na0.01Se1,Pb0.97Ba0.02Na0.01Se1,584.5,74199,0.00083422,0.00011994,1.6181,0.45317,0.0000134773,0.0005155553
3503,10.1021/ja400069s,105,6(a),325,Pb0.97Ba0.02Na0.01Se1,Pb0.97Ba0.02Na0.01Se1,585,74049,0.0008351,0.00012016,1.6165,0.45416,0.0000135046,0.00051661
3503,10.1021/ja400069s,105,6(a),325,Pb0.97Ba0.02Na0.01Se1,Pb0.97Ba0.02Na0.01Se1,585.5,73900,0.00083597,0.00012037,1.6148,0.45515,0.0000135318,0.0005176926
3503,10.1021/ja400069s,105,6(a),325,Pb0.97Ba0.02Na0.01Se1,Pb0.97Ba0.02Na0.01Se1,586,73752,0.00083684,0.00012058,1.6132,0.45615,0.000013559,0.0005187454
3503,10.1021/ja400069s,105,6(a),325,Pb0.97Ba0.02Na0.01Se1,Pb0.97Ba0.02Na0.01Se1,586.5,73603,0.00083772,0.0001208,1.6116,0.45714,0.0000135864,0.0005198064
3503,10.1021/ja400069s,105,6(a),325,Pb0.97Ba0.02Na0.01Se1,Pb0.97Ba0.02Na0.01Se1,587,73455,0.00083859,0.00012101,1.6099,0.45813,0.0000136138,0.0005208957
3503,10.1021/ja400069s,105,6(a),325,Pb0.97Ba0.02Na0.01Se1,Pb0.97Ba0.02Na0.01Se1,587.5,73307,0.00083946,0.00012123,1.6083,0.45912,0.0000136413,0.0005219549
3503,10.1021/ja400069s,105,6(a),325,Pb0.97Ba0.02Na0.01Se1,Pb0.97Ba0.02Na0.01Se1,588,73159,0.00084034,0.00012144,1.6067,0.46011,0.0000136689,0.0005230223
3503,10.1021/ja400069s,105,6(a),325,Pb0.97Ba0.02Na0.01Se1,Pb0.97Ba0.02Na0.01Se1,588.5,73011,0.00084121,0.00012165,1.605,0.46111,0.0000136966,0.0005241184
3503,10.1021/ja400069s,105,6(a),325,Pb0.97Ba0.02Na0.01Se1,Pb0.97Ba0.02Na0.01Se1,589,72864,0.00084209,0.00012187,1.6034,0.4621,0.0000137242,0.0005251902
3503,10.1021/ja400069s,105,6(a),325,Pb0.97Ba0.02Na0.01Se1,Pb0.97Ba0.02Na0.01Se1,589.5,72717,0.00084296,0.00012208,1.6018,0.46309,0.0000137519,0.000526258
3503,10.1021/ja400069s,105,6(a),325,Pb0.97Ba0.02Na0.01Se1,Pb0.97Ba0.02Na0.01Se1,590,72570,0.00084383,0.0001223,1.6001,0.46408,0.0000137798,0.0005273608
3503,10.1021/ja400069s,105,6(a),325,Pb0.97Ba0.02Na0.01Se1,Pb0.97Ba0.02Na0.01Se1,590.5,72423,0.00084471,0.00012251,1.5985,0.46507,0.0000138078,0.0005284392
3503,10.1021/ja400069s,105,6(a),325,Pb0.97Ba0.02Na0.01Se1,Pb0.97Ba0.02Na0.01Se1,591,72277,0.00084558,0.00012272,1.5969,0.46606,0.0000138357,0.0005295134
3503,10.1021/ja400069s,105,6(a),325,Pb0.97Ba0.02Na0.01Se1,Pb0.97Ba0.02Na0.01Se1,591.5,72131,0.00084645,0.00012294,1.5953,0.46706,0.0000138637,0.0005305899
3503,10.1021/ja400069s,105,6(a),325,Pb0.97Ba0.02Na0.01Se1,Pb0.97Ba0.02Na0.01Se1,592,71985,0.00084733,0.00012315,1.5937,0.46805,0.0000138918,0.0005316747
3503,10.1021/ja400069s,105,6(a),325,Pb0.97Ba0.02Na0.01Se1,Pb0.97Ba0.02Na0.01Se1,592.5,71839,0.0008482,0.00012337,1.5921,0.46904,0.00001392,0.0005327555
3503,10.1021/ja400069s,105,6(a),325,Pb0.97Ba0.02Na0.01Se1,Pb0.97Ba0.02Na0.01Se1,593,71694,0.00084907,0.00012358,1.5905,0.47003,0.0000139482,0.0005338384
3503,10.1021/ja400069s,105,6(a),325,Pb0.97Ba0.02Na0.01Se1,Pb0.97Ba0.02Na0.01Se1,593.5,71548,0.00084995,0.0001238,1.5889,0.47102,0.0000139766,0.0005349298
3503,10.1021/ja400069s,105,6(a),325,Pb0.97Ba0.02Na0.01Se1,Pb0.97Ba0.02Na0.01Se1,594,71404,0.00085082,0.00012401,1.5872,0.47201,0.0000140048,0.0005360509
3503,10.1021/ja400069s,105,6(a),325,Pb0.97Ba0.02Na0.01Se1,Pb0.97Ba0.02Na0.01Se1,594.5,71259,0.0008517,0.00012423,1.5856,0.47301,0.0000140333,0.0005371468
3503,10.1021/ja400069s,105,6(a),325,Pb0.97Ba0.02Na0.01Se1,Pb0.97Ba0.02Na0.01Se1,595,71114,0.00085257,0.00012444,1.584,0.474,0.0000140619,0.0005382386
3503,10.1021/ja400069s,105,6(a),325,Pb0.97Ba0.02Na0.01Se1,Pb0.97Ba0.02Na0.01Se1,595.5,70970,0.00085344,0.00012465,1.5824,0.47499,0.0000140905,0.0005393327
3503,10.1021/ja400069s,105,6(a),325,Pb0.97Ba0.02Na0.01Se1,Pb0.97Ba0.02Na0.01Se1,596,70826,0.00085432,0.00012487,1.5809,0.47598,0.0000141191,0.000540401
3503,10.1021/ja400069s,105,6(a),325,Pb0.97Ba0.02Na0.01Se1,Pb0.97Ba0.02Na0.01Se1,596.5,70683,0.00085519,0.00012508,1.5793,0.47697,0.0000141477,0.0005414994
3503,10.1021/ja400069s,105,6(a),325,Pb0.97Ba0.02Na0.01Se1,Pb0.97Ba0.02Na0.01Se1,597,70539,0.00085606,0.0001253,1.5777,0.47797,0.0000141766,0.0005426
3503,10.1021/ja400069s,105,6(a),325,Pb0.97Ba0.02Na0.01Se1,Pb0.97Ba0.02Na0.01Se1,597.5,70396,0.00085694,0.00012551,1.5761,0.47896,0.0000142054,0.0005437092
3503,10.1021/ja400069s,105,6(a),325,Pb0.97Ba0.02Na0.01Se1,Pb0.97Ba0.02Na0.01Se1,598,70253,0.00085781,0.00012573,1.5745,0.47995,0.0000142343,0.0005448142
3503,10.1021/ja400069s,105,6(a),325,Pb0.97Ba0.02Na0.01Se1,Pb0.97Ba0.02Na0.01Se1,598.5,70110,0.00085868,0.00012594,1.5729,0.48094,0.0000142633,0.0005459215
3503,10.1021/ja400069s,105,6(a),325,Pb0.97Ba0.02Na0.01Se1,Pb0.97Ba0.02Na0.01Se1,599,69967,0.00085956,0.00012616,1.5713,0.48193,0.0000142925,0.0005470375
3503,10.1021/ja400069s,105,6(a),325,Pb0.97Ba0.02Na0.01Se1,Pb0.97Ba0.02Na0.01Se1,599.5,69825,0.00086043,0.00012637,1.5697,0.48292,0.0000143215,0.0005481493
3503,10.1021/ja400069s,105,6(a),325,Pb0.97Ba0.02Na0.01Se1,Pb0.97Ba0.02Na0.01Se1,600,69683,0.00086131,0.00012659,1.5682,0.48392,0.0000143507,0.0005492348
3503,10.1021/ja400069s,105,6(a),325,Pb0.97Ba0.02Na0.01Se1,Pb0.97Ba0.02Na0.01Se1,600.5,69541,0.00086218,0.0001268,1.5666,0.48491,0.00001438,0.0005503511
3503,10.1021/ja400069s,105,6(a),325,Pb0.97Ba0.02Na0.01Se1,Pb0.97Ba0.02Na0.01Se1,601,69400,0.00086305,0.00012702,1.565,0.4859,0.0000144092,0.0005514696
3503,10.1021/ja400069s,105,6(a),325,Pb0.97Ba0.02Na0.01Se1,Pb0.97Ba0.02Na0.01Se1,601.5,69258,0.00086393,0.00012723,1.5634,0.48689,0.0000144388,0.0005525969
3503,10.1021/ja400069s,105,6(a),325,Pb0.97Ba0.02Na0.01Se1,Pb0.97Ba0.02Na0.01Se1,602,69117,0.0008648,0.00012745,1.5619,0.48788,0.0000144682,0.0005536846
3503,10.1021/ja400069s,105,6(a),325,Pb0.97Ba0.02Na0.01Se1,Pb0.97Ba0.02Na0.01Se1,602.5,68976,0.00086567,0.00012766,1.5603,0.48887,0.0000144978,0.00055481
3503,10.1021/ja400069s,105,6(a),325,Pb0.97Ba0.02Na0.01Se1,Pb0.97Ba0.02Na0.01Se1,603,68836,0.00086655,0.00012788,1.5587,0.48987,0.0000145273,0.0005559441
3503,10.1021/ja400069s,105,6(a),325,Pb0.97Ba0.02Na0.01Se1,Pb0.97Ba0.02Na0.01Se1,603.5,68695,0.00086742,0.00012809,1.5572,0.49086,0.0000145571,0.0005570383
3503,10.1021/ja400069s,105,6(a),325,Pb0.97Ba0.02Na0.01Se1,Pb0.97Ba0.02Na0.01Se1,604,68555,0.00086829,0.00012831,1.5556,0.49185,0.0000145868,0.0005581705
3503,10.1021/ja400069s,105,6(a),325,Pb0.97Ba0.02Na0.01Se1,Pb0.97Ba0.02Na0.01Se1,604.5,68415,0.00086917,0.00012852,1.554,0.49284,0.0000146167,0.0005593115
3503,10.1021/ja400069s,105,6(a),325,Pb0.97Ba0.02Na0.01Se1,Pb0.97Ba0.02Na0.01Se1,605,68275,0.00087004,0.00012874,1.5525,0.49383,0.0000146466,0.0005604122
3503,10.1021/ja400069s,105,6(a),325,Pb0.97Ba0.02Na0.01Se1,Pb0.97Ba0.02Na0.01Se1,605.5,68136,0.00087092,0.00012895,1.5509,0.49482,0.0000146765,0.0005615578
3503,10.1021/ja400069s,105,6(a),325,Pb0.97Ba0.02Na0.01Se1,Pb0.97Ba0.02Na0.01Se1,606,67997,0.00087179,0.00012917,1.5494,0.49582,0.0000147065,0.000562663
3503,10.1021/ja400069s,105,6(a),325,Pb0.97Ba0.02Na0.01Se1,Pb0.97Ba0.02Na0.01Se1,606.5,67858,0.00087266,0.00012938,1.5478,0.49681,0.0000147367,0.0005638067
3503,10.1021/ja400069s,105,6(a),325,Pb0.97Ba0.02Na0.01Se1,Pb0.97Ba0.02Na0.01Se1,607,67719,0.00087354,0.0001296,1.5463,0.4978,0.0000147669,0.0005649227
3503,10.1021/ja400069s,105,6(a),325,Pb0.97Ba0.02Na0.01Se1,Pb0.97Ba0.02Na0.01Se1,607.5,67580,0.00087441,0.00012981,1.5447,0.49879,0.0000147973,0.0005660711
3503,10.1021/ja400069s,105,6(a),325,Pb0.97Ba0.02Na0.01Se1,Pb0.97Ba0.02Na0.01Se1,608,67442,0.00087528,0.00013003,1.5432,0.49978,0.0000148276,0.0005671851
3503,10.1021/ja400069s,105,6(a),325,Pb0.97Ba0.02Na0.01Se1,Pb0.97Ba0.02Na0.01Se1,608.5,67304,0.00087616,0.00013024,1.5416,0.50078,0.000014858,0.0005683446
3503,10.1021/ja400069s,105,6(a),325,Pb0.97Ba0.02Na0.01Se1,Pb0.97Ba0.02Na0.01Se1,609,67166,0.00087703,0.00013046,1.5401,0.50177,0.0000148885,0.000569463
3503,10.1021/ja400069s,105,6(a),325,Pb0.97Ba0.02Na0.01Se1,Pb0.97Ba0.02Na0.01Se1,609.5,67028,0.0008779,0.00013068,1.5386,0.50276,0.0000149191,0.0005705836
3503,10.1021/ja400069s,105,6(a),325,Pb0.97Ba0.02Na0.01Se1,Pb0.97Ba0.02Na0.01Se1,610,66891,0.00087878,0.00013089,1.537,0.50375,0.0000149497,0.0005717502
3503,10.1021/ja400069s,105,6(a),325,Pb0.97Ba0.02Na0.01Se1,Pb0.97Ba0.02Na0.01Se1,610.5,66754,0.00087965,0.00013111,1.5355,0.50474,0.0000149804,0.0005728753
3503,10.1021/ja400069s,105,6(a),325,Pb0.97Ba0.02Na0.01Se1,Pb0.97Ba0.02Na0.01Se1,611,66617,0.00088053,0.00013132,1.534,0.50573,0.0000150112,0.0005740091
3503,10.1021/ja400069s,105,6(a),325,Pb0.97Ba0.02Na0.01Se1,Pb0.97Ba0.02Na0.01Se1,611.5,66480,0.0008814,0.00013154,1.5324,0.50673,0.0000150421,0.0005751762
3503,10.1021/ja400069s,105,6(a),325,Pb0.97Ba0.02Na0.01Se1,Pb0.97Ba0.02Na0.01Se1,612,66344,0.00088227,0.00013175,1.5309,0.50772,0.000015073,0.0005763081
3503,10.1021/ja400069s,105,6(a),325,Pb0.97Ba0.02Na0.01Se1,Pb0.97Ba0.02Na0.01Se1,612.5,66207,0.00088315,0.00013197,1.5294,0.50871,0.0000151041,0.0005774487
3503,10.1021/ja400069s,105,6(a),325,Pb0.97Ba0.02Na0.01Se1,Pb0.97Ba0.02Na0.01Se1,613,66071,0.00088402,0.00013218,1.5279,0.5097,0.0000151352,0.000578585
3503,10.1021/ja400069s,105,6(a),325,Pb0.97Ba0.02Na0.01Se1,Pb0.97Ba0.02Na0.01Se1,613.5,65935,0.00088489,0.0001324,1.5263,0.51069,0.0000151665,0.0005797615
3503,10.1021/ja400069s,105,6(a),325,Pb0.97Ba0.02Na0.01Se1,Pb0.97Ba0.02Na0.01Se1,614,65800,0.00088577,0.00013261,1.5248,0.51168,0.0000151976,0.000580909
3503,10.1021/ja400069s,105,6(a),325,Pb0.97Ba0.02Na0.01Se1,Pb0.97Ba0.02Na0.01Se1,614.5,65664,0.00088664,0.00013283,1.5233,0.51268,0.000015229,0.0005820521
3503,10.1021/ja400069s,105,6(a),325,Pb0.97Ba0.02Na0.01Se1,Pb0.97Ba0.02Na0.01Se1,615,65529,0.00088751,0.00013305,1.5218,0.51367,0.0000152604,0.0005831975
3503,10.1021/ja400069s,105,6(a),325,Pb0.97Ba0.02Na0.01Se1,Pb0.97Ba0.02Na0.01Se1,615.5,65394,0.00088839,0.00013326,1.5203,0.51466,0.0000152919,0.0005843518
3503,10.1021/ja400069s,105,6(a),325,Pb0.97Ba0.02Na0.01Se1,Pb0.97Ba0.02Na0.01Se1,616,65260,0.00088926,0.00013348,1.5188,0.51565,0.0000153233,0.0005855017
3503,10.1021/ja400069s,105,6(a),325,Pb0.97Ba0.02Na0.01Se1,Pb0.97Ba0.02Na0.01Se1,616.5,65125,0.00089014,0.00013369,1.5173,0.51664,0.0000153551,0.0005866605
3503,10.1021/ja400069s,105,6(a),325,Pb0.97Ba0.02Na0.01Se1,Pb0.97Ba0.02Na0.01Se1,617,64991,0.00089101,0.00013391,1.5157,0.51763,0.0000153867,0.0005878538
3503,10.1021/ja400069s,105,6(a),325,Pb0.97Ba0.02Na0.01Se1,Pb0.97Ba0.02Na0.01Se1,617.5,64857,0.00089188,0.00013412,1.5142,0.51863,0.0000154185,0.0005890107
3503,10.1021/ja400069s,105,6(a),325,Pb0.97Ba0.02Na0.01Se1,Pb0.97Ba0.02Na0.01Se1,618,64723,0.00089276,0.00013434,1.5127,0.51962,0.0000154505,0.0005901765
3503,10.1021/ja400069s,105,6(a),325,Pb0.97Ba0.02Na0.01Se1,Pb0.97Ba0.02Na0.01Se1,618.5,64590,0.00089363,0.00013455,1.5112,0.52061,0.0000154823,0.000591338
3503,10.1021/ja400069s,105,6(a),325,Pb0.97Ba0.02Na0.01Se1,Pb0.97Ba0.02Na0.01Se1,619,64456,0.0008945,0.00013477,1.5097,0.5216,0.0000155145,0.0005925018
3503,10.1021/ja400069s,105,6(a),325,Pb0.97Ba0.02Na0.01Se1,Pb0.97Ba0.02Na0.01Se1,619.5,64323,0.00089538,0.00013499,1.5082,0.52259,0.0000155465,0.0005936746
3503,10.1021/ja400069s,105,6(a),325,Pb0.97Ba0.02Na0.01Se1,Pb0.97Ba0.02Na0.01Se1,620,64190,0.00089625,0.0001352,1.5067,0.52359,0.0000155788,0.000594843
3503,10.1021/ja400069s,105,6(a),325,Pb0.97Ba0.02Na0.01Se1,Pb0.97Ba0.02Na0.01Se1,620.5,64058,0.00089712,0.00013542,1.5052,0.52458,0.0000156109,0.0005960138
3503,10.1021/ja400069s,105,6(a),325,Pb0.97Ba0.02Na0.01Se1,Pb0.97Ba0.02Na0.01Se1,621,63925,0.000898,0.00013563,1.5038,0.52557,0.0000156433,0.0005971539
3503,10.1021/ja400069s,105,6(a),325,Pb0.97Ba0.02Na0.01Se1,Pb0.97Ba0.02Na0.01Se1,621.5,63793,0.00089887,0.00013585,1.5023,0.52656,0.0000156757,0.0005983292
3503,10.1021/ja400069s,105,6(a),325,Pb0.97Ba0.02Na0.01Se1,Pb0.97Ba0.02Na0.01Se1,622,63661,0.00089975,0.00013606,1.5008,0.52755,0.0000157082,0.0005995136
3503,10.1021/ja400069s,105,6(a),325,Pb0.97Ba0.02Na0.01Se1,Pb0.97Ba0.02Na0.01Se1,622.5,63529,0.00090062,0.00013628,1.4993,0.52854,0.0000157408,0.0006006937
3503,10.1021/ja400069s,105,6(a),325,Pb0.97Ba0.02Na0.01Se1,Pb0.97Ba0.02Na0.01Se1,623,63397,0.00090149,0.0001365,1.4978,0.52954,0.0000157736,0.0006018761
3503,10.1021/ja400069s,105,6(a),325,Pb0.97Ba0.02Na0.01Se1,Pb0.97Ba0.02Na0.01Se1,623.5,63266,0.00090237,0.00013671,1.4963,0.53053,0.0000158063,0.0006030676
3503,10.1021/ja400069s,105,6(a),325,Pb0.97Ba0.02Na0.01Se1,Pb0.97Ba0.02Na0.01Se1,624,63135,0.00090324,0.00013693,1.4948,0.53152,0.0000158391,0.0006042547
3503,10.1021/ja400069s,105,6(a),325,Pb0.97Ba0.02Na0.01Se1,Pb0.97Ba0.02Na0.01Se1,624.5,63004,0.00090411,0.00013714,1.4934,0.53251,0.000015872,0.0006054038
3503,10.1021/ja400069s,105,6(a),325,Pb0.97Ba0.02Na0.01Se1,Pb0.97Ba0.02Na0.01Se1,625,62873,0.00090499,0.00013736,1.4919,0.5335,0.0000159051,0.0006066023
3503,10.1021/ja400069s,105,6(a),325,Pb0.97Ba0.02Na0.01Se1,Pb0.97Ba0.02Na0.01Se1,625.5,62743,0.00090586,0.00013758,1.4904,0.53449,0.000015938,0.0006077966
3503,10.1021/ja400069s,105,6(a),325,Pb0.97Ba0.02Na0.01Se1,Pb0.97Ba0.02Na0.01Se1,626,62612,0.00090673,0.00013779,1.4889,0.53549,0.0000159714,0.0006089932
3503,10.1021/ja400069s,105,6(a),325,Pb0.97Ba0.02Na0.01Se1,Pb0.97Ba0.02Na0.01Se1,626.5,62482,0.00090761,0.00013801,1.4875,0.53648,0.0000160046,0.000610158
3503,10.1021/ja400069s,105,6(a),325,Pb0.97Ba0.02Na0.01Se1,Pb0.97Ba0.02Na0.01Se1,627,62353,0.00090848,0.00013822,1.486,0.53747,0.0000160377,0.0006113594
3503,10.1021/ja400069s,105,6(a),325,Pb0.97Ba0.02Na0.01Se1,Pb0.97Ba0.02Na0.01Se1,627.5,62223,0.00090936,0.00013844,1.4845,0.53846,0.0000160712,0.0006125699
3503,10.1021/ja400069s,105,6(a),325,Pb0.97Ba0.02Na0.01Se1,Pb0.97Ba0.02Na0.01Se1,628,62093,0.00091023,0.00013865,1.4831,0.53945,0.0000161049,0.0006137347
3503,10.1021/ja400069s,105,6(a),325,Pb0.97Ba0.02Na0.01Se1,Pb0.97Ba0.02Na0.01Se1,628.5,61964,0.0009111,0.00013887,1.4816,0.54044,0.0000161384,0.0006149433
3503,10.1021/ja400069s,105,6(a),325,Pb0.97Ba0.02Na0.01Se1,Pb0.97Ba0.02Na0.01Se1,629,61835,0.00091198,0.00013909,1.4802,0.54144,0.0000161721,0.0006161194
3503,10.1021/ja400069s,105,6(a),325,Pb0.97Ba0.02Na0.01Se1,Pb0.97Ba0.02Na0.01Se1,629.5,61707,0.00091285,0.0001393,1.4787,0.54243,0.0000162056,0.0006173328
3503,10.1021/ja400069s,105,6(a),325,Pb0.97Ba0.02Na0.01Se1,Pb0.97Ba0.02Na0.01Se1,630,61578,0.00091372,0.00013952,1.4772,0.54342,0.0000162396,0.0006185486
3503,10.1021/ja400069s,105,6(a),325,Pb0.97Ba0.02Na0.01Se1,Pb0.97Ba0.02Na0.01Se1,630.5,61450,0.0009146,0.00013973,1.4758,0.54441,0.0000162734,0.0006197317
3503,10.1021/ja400069s,105,6(a),325,Pb0.97Ba0.02Na0.01Se1,Pb0.97Ba0.02Na0.01Se1,631,61322,0.00091547,0.00013995,1.4743,0.5454,0.0000163074,0.0006209523
3503,10.1021/ja400069s,105,6(a),325,Pb0.97Ba0.02Na0.01Se1,Pb0.97Ba0.02Na0.01Se1,631.5,61194,0.00091634,0.00014017,1.4729,0.5464,0.0000163415,0.0006221332
3503,10.1021/ja400069s,105,6(a),325,Pb0.97Ba0.02Na0.01Se1,Pb0.97Ba0.02Na0.01Se1,632,61066,0.00091722,0.00014038,1.4714,0.54739,0.0000163757,0.0006233655
3503,10.1021/ja400069s,105,6(a),325,Pb0.97Ba0.02Na0.01Se1,Pb0.97Ba0.02Na0.01Se1,632.5,60938,0.00091809,0.0001406,1.47,0.54838,0.0000164101,0.000624551
3503,10.1021/ja400069s,105,6(a),325,Pb0.97Ba0.02Na0.01Se1,Pb0.97Ba0.02Na0.01Se1,633,60811,0.00091897,0.00014081,1.4685,0.54937,0.0000164444,0.0006257882
3503,10.1021/ja400069s,105,6(a),325,Pb0.97Ba0.02Na0.01Se1,Pb0.97Ba0.02Na0.01Se1,633.5,60684,0.00091984,0.00014103,1.4671,0.55036,0.0000164788,0.0006269784
3503,10.1021/ja400069s,105,6(a),325,Pb0.97Ba0.02Na0.01Se1,Pb0.97Ba0.02Na0.01Se1,634,60557,0.00092071,0.00014124,1.4657,0.55135,0.0000165134,0.0006281708
3503,10.1021/ja400069s,105,6(a),325,Pb0.97Ba0.02Na0.01Se1,Pb0.97Ba0.02Na0.01Se1,634.5,60431,0.00092159,0.00014146,1.4642,0.55235,0.0000165478,0.0006294154
3503,10.1021/ja400069s,105,6(a),325,Pb0.97Ba0.02Na0.01Se1,Pb0.97Ba0.02Na0.01Se1,635,60304,0.00092246,0.00014168,1.4628,0.55334,0.0000165826,0.0006306125
3503,10.1021/ja400069s,105,6(a),325,Pb0.97Ba0.02Na0.01Se1,Pb0.97Ba0.02Na0.01Se1,635.5,60178,0.00092333,0.00014189,1.4614,0.55433,0.0000166174,0.000631812
3503,10.1021/ja400069s,105,6(a),325,Pb0.97Ba0.02Na0.01Se1,Pb0.97Ba0.02Na0.01Se1,636,60052,0.00092421,0.00014211,1.4599,0.55532,0.0000166522,0.0006330639
3503,10.1021/ja400069s,105,6(a),325,Pb0.97Ba0.02Na0.01Se1,Pb0.97Ba0.02Na0.01Se1,636.5,59926,0.00092508,0.00014232,1.4585,0.55631,0.0000166872,0.0006342681
3503,10.1021/ja400069s,105,6(a),325,Pb0.97Ba0.02Na0.01Se1,Pb0.97Ba0.02Na0.01Se1,637,59801,0.00092595,0.00014254,1.4571,0.5573,0.0000167221,0.0006354746
3503,10.1021/ja400069s,105,6(a),325,Pb0.97Ba0.02Na0.01Se1,Pb0.97Ba0.02Na0.01Se1,637.5,59675,0.00092683,0.00014276,1.4556,0.5583,0.0000167574,0.000636734
3503,10.1021/ja400069s,105,6(a),325,Pb0.97Ba0.02Na0.01Se1,Pb0.97Ba0.02Na0.01Se1,638,59550,0.0009277,0.00014297,1.4542,0.55929,0.0000167926,0.0006379453
3503,10.1021/ja400069s,105,6(a),325,Pb0.97Ba0.02Na0.01Se1,Pb0.97Ba0.02Na0.01Se1,638.5,59425,0.00092858,0.00014319,1.4528,0.56028,0.0000168279,0.0006391657
3503,10.1021/ja400069s,105,6(a),325,Pb0.97Ba0.02Na0.01Se1,Pb0.97Ba0.02Na0.01Se1,639,59300,0.00092945,0.0001434,1.4514,0.56127,0.0000168634,0.0006403817
3503,10.1021/ja400069s,105,6(a),325,Pb0.97Ba0.02Na0.01Se1,Pb0.97Ba0.02Na0.01Se1,639.5,59176,0.00093032,0.00014362,1.4499,0.56226,0.0000168987,0.0006416443
3503,10.1021/ja400069s,105,6(a),325,Pb0.97Ba0.02Na0.01Se1,Pb0.97Ba0.02Na0.01Se1,640,59052,0.0009312,0.00014384,1.4485,0.56326,0.0000169342,0.0006428719
3503,10.1021/ja400069s,105,6(a),325,Pb0.97Ba0.02Na0.01Se1,Pb0.97Ba0.02Na0.01Se1,640.5,58927,0.00093207,0.00014405,1.4471,0.56425,0.0000169701,0.0006440951
3503,10.1021/ja400069s,105,6(a),325,Pb0.97Ba0.02Na0.01Se1,Pb0.97Ba0.02Na0.01Se1,641,58803,0.00093294,0.00014427,1.4457,0.56524,0.0000170059,0.0006453206
3503,10.1021/ja400069s,105,6(a),325,Pb0.97Ba0.02Na0.01Se1,Pb0.97Ba0.02Na0.01Se1,641.5,58680,0.00093382,0.00014448,1.4443,0.56623,0.0000170416,0.0006465554
3503,10.1021/ja400069s,105,6(a),325,Pb0.97Ba0.02Na0.01Se1,Pb0.97Ba0.02Na0.01Se1,642,58556,0.00093469,0.0001447,1.4429,0.56722,0.0000170777,0.0006477857
3503,10.1021/ja400069s,105,6(a),325,Pb0.97Ba0.02Na0.01Se1,Pb0.97Ba0.02Na0.01Se1,642.5,58433,0.00093556,0.00014492,1.4415,0.56821,0.0000171136,0.0006490184
3503,10.1021/ja400069s,105,6(a),325,Pb0.97Ba0.02Na0.01Se1,Pb0.97Ba0.02Na0.01Se1,643,58310,0.00093644,0.00014513,1.44,0.56921,0.0000171497,0.0006503056
3503,10.1021/ja400069s,105,6(a),325,Pb0.97Ba0.02Na0.01Se1,Pb0.97Ba0.02Na0.01Se1,643.5,58187,0.00093731,0.00014535,1.4386,0.5702,0.000017186,0.0006515432
3503,10.1021/ja400069s,105,6(a),325,Pb0.97Ba0.02Na0.01Se1,Pb0.97Ba0.02Na0.01Se1,644,58064,0.00093819,0.00014556,1.4372,0.57119,0.0000172224,0.0006527901
3503,10.1021/ja400069s,105,6(a),325,Pb0.97Ba0.02Na0.01Se1,Pb0.97Ba0.02Na0.01Se1,644.5,57942,0.00093906,0.00014578,1.4358,0.57218,0.0000172586,0.0006540326
3503,10.1021/ja400069s,105,6(a),325,Pb0.97Ba0.02Na0.01Se1,Pb0.97Ba0.02Na0.01Se1,645,57820,0.00093993,0.00014599,1.4344,0.57317,0.0000172951,0.0006552775
3503,10.1021/ja400069s,105,6(a),325,Pb0.97Ba0.02Na0.01Se1,Pb0.97Ba0.02Na0.01Se1,645.5,57698,0.00094081,0.00014621,1.433,0.57416,0.0000173316,0.0006565318
3503,10.1021/ja400069s,105,6(a),325,Pb0.97Ba0.02Na0.01Se1,Pb0.97Ba0.02Na0.01Se1,646,57576,0.00094168,0.00014643,1.4316,0.57516,0.0000173683,0.0006577815
3503,10.1021/ja400069s,105,6(a),325,Pb0.97Ba0.02Na0.01Se1,Pb0.97Ba0.02Na0.01Se1,646.5,57454,0.00094255,0.00014664,1.4302,0.57615,0.0000174052,0.0006590337
3503,10.1021/ja400069s,105,6(a),325,Pb0.97Ba0.02Na0.01Se1,Pb0.97Ba0.02Na0.01Se1,647,57333,0.00094343,0.00014686,1.4289,0.57714,0.000017442,0.0006602491
3503,10.1021/ja400069s,105,6(a),325,Pb0.97Ba0.02Na0.01Se1,Pb0.97Ba0.02Na0.01Se1,647.5,57211,0.0009443,0.00014707,1.4275,0.57813,0.0000174792,0.0006615061
3503,10.1021/ja400069s,105,6(a),325,Pb0.97Ba0.02Na0.01Se1,Pb0.97Ba0.02Na0.01Se1,648,57090,0.00094517,0.00014729,1.4261,0.57912,0.0000175162,0.0006627656
3503,10.1021/ja400069s,105,6(a),325,Pb0.97Ba0.02Na0.01Se1,Pb0.97Ba0.02Na0.01Se1,648.5,56970,0.00094605,0.00014751,1.4247,0.58011,0.0000175531,0.0006640345
3503,10.1021/ja400069s,105,6(a),325,Pb0.97Ba0.02Na0.01Se1,Pb0.97Ba0.02Na0.01Se1,649,56849,0.00094692,0.00014772,1.4233,0.58111,0.0000175905,0.000665299
3503,10.1021/ja400069s,105,6(a),325,Pb0.97Ba0.02Na0.01Se1,Pb0.97Ba0.02Na0.01Se1,649.5,56728,0.0009478,0.00014794,1.4219,0.5821,0.000017628,0.0006665729
3503,10.1021/ja400069s,105,6(a),325,Pb0.97Ba0.02Na0.01Se1,Pb0.97Ba0.02Na0.01Se1,650,56608,0.00094867,0.00014815,1.4205,0.58309,0.0000176653,0.0006678423
3503,10.1021/ja400069s,105,6(a),325,Pb0.97Ba0.02Na0.01Se1,Pb0.97Ba0.02Na0.01Se1,650.5,56488,0.00094954,0.00014837,1.4192,0.58408,0.0000177029,0.0006690671
3503,10.1021/ja400069s,105,6(a),325,Pb0.97Ba0.02Na0.01Se1,Pb0.97Ba0.02Na0.01Se1,651,56368,0.00095042,0.00014858,1.4178,0.58507,0.0000177406,0.0006703484
3503,10.1021/ja400069s,105,6(a),325,Pb0.97Ba0.02Na0.01Se1,Pb0.97Ba0.02Na0.01Se1,651.5,56249,0.00095129,0.0001488,1.4164,0.58607,0.0000177781,0.0006716252
3503,10.1021/ja400069s,105,6(a),325,Pb0.97Ba0.02Na0.01Se1,Pb0.97Ba0.02Na0.01Se1,652,56129,0.00095216,0.00014902,1.415,0.58706,0.0000178161,0.0006729046
3503,10.1021/ja400069s,105,6(a),325,Pb0.97Ba0.02Na0.01Se1,Pb0.97Ba0.02Na0.01Se1,652.5,56010,0.00095304,0.00014923,1.4137,0.58805,0.000017854,0.0006741459
3503,10.1021/ja400069s,105,6(a),325,Pb0.97Ba0.02Na0.01Se1,Pb0.97Ba0.02Na0.01Se1,653,55891,0.00095391,0.00014945,1.4123,0.58904,0.000017892,0.0006754301
3503,10.1021/ja400069s,105,6(a),325,Pb0.97Ba0.02Na0.01Se1,Pb0.97Ba0.02Na0.01Se1,653.5,55772,0.00095478,0.00014966,1.4109,0.59003,0.0000179301,0.000676717
3503,10.1021/ja400069s,105,6(a),325,Pb0.97Ba0.02Na0.01Se1,Pb0.97Ba0.02Na0.01Se1,654,55654,0.00095566,0.00014988,1.4095,0.59102,0.0000179682,0.0006780135
3503,10.1021/ja400069s,105,6(a),325,Pb0.97Ba0.02Na0.01Se1,Pb0.97Ba0.02Na0.01Se1,654.5,55535,0.00095653,0.00015009,1.4082,0.59202,0.0000180067,0.0006792572
3503,10.1021/ja400069s,105,6(a),325,Pb0.97Ba0.02Na0.01Se1,Pb0.97Ba0.02Na0.01Se1,655,55417,0.00095741,0.00015031,1.4068,0.59301,0.000018045,0.0006805587
3503,10.1021/ja400069s,105,6(a),325,Pb0.97Ba0.02Na0.01Se1,Pb0.97Ba0.02Na0.01Se1,655.5,55299,0.00095828,0.00015053,1.4055,0.594,0.0000180835,0.0006818072
3503,10.1021/ja400069s,105,6(a),325,Pb0.97Ba0.02Na0.01Se1,Pb0.97Ba0.02Na0.01Se1,656,55181,0.00095915,0.00015074,1.4041,0.59499,0.0000181222,0.0006831066
3503,10.1021/ja400069s,105,6(a),325,Pb0.97Ba0.02Na0.01Se1,Pb0.97Ba0.02Na0.01Se1,656.5,55064,0.00096003,0.00015096,1.4027,0.59598,0.0000181607,0.0006844158
3503,10.1021/ja400069s,105,6(a),325,Pb0.97Ba0.02Na0.01Se1,Pb0.97Ba0.02Na0.01Se1,657,54946,0.0009609,0.00015117,1.4014,0.59697,0.0000181997,0.0006856715
3503,10.1021/ja400069s,105,6(a),325,Pb0.97Ba0.02Na0.01Se1,Pb0.97Ba0.02Na0.01Se1,657.5,54829,0.00096177,0.00015139,1.4,0.59797,0.0000182385,0.0006869786
3503,10.1021/ja400069s,105,6(a),325,Pb0.97Ba0.02Na0.01Se1,Pb0.97Ba0.02Na0.01Se1,658,54712,0.00096265,0.0001516,1.3987,0.59896,0.0000182775,0.0006882462
3503,10.1021/ja400069s,105,6(a),325,Pb0.97Ba0.02Na0.01Se1,Pb0.97Ba0.02Na0.01Se1,658.5,54595,0.00096352,0.00015182,1.3973,0.59995,0.0000183167,0.0006895584
3503,10.1021/ja400069s,105,6(a),325,Pb0.97Ba0.02Na0.01Se1,Pb0.97Ba0.02Na0.01Se1,659,54478,0.00096439,0.00015204,1.396,0.60094,0.000018356,0.0006908238
3503,10.1021/ja400069s,105,6(a),325,Pb0.97Ba0.02Na0.01Se1,Pb0.97Ba0.02Na0.01Se1,659.5,54362,0.00096527,0.00015225,1.3946,0.60193,0.0000183952,0.0006921483
3503,10.1021/ja400069s,105,6(a),325,Pb0.97Ba0.02Na0.01Se1,Pb0.97Ba0.02Na0.01Se1,660,54246,0.00096614,0.00015247,1.3933,0.60292,0.0000184345,0.0006934185
3503,10.1021/ja400069s,105,6(a),325,Pb0.97Ba0.02Na0.01Se1,Pb0.97Ba0.02Na0.01Se1,660.5,54130,0.00096702,0.00015268,1.3919,0.60392,0.000018474,0.0006947482
3503,10.1021/ja400069s,105,6(a),325,Pb0.97Ba0.02Na0.01Se1,Pb0.97Ba0.02Na0.01Se1,661,54014,0.00096789,0.0001529,1.3906,0.60491,0.0000185137,0.0006960233
3503,10.1021/ja400069s,105,6(a),325,Pb0.97Ba0.02Na0.01Se1,Pb0.97Ba0.02Na0.01Se1,661.5,53898,0.00096876,0.00015311,1.3892,0.6059,0.0000185536,0.000697351
3503,10.1021/ja400069s,105,6(a),325,Pb0.97Ba0.02Na0.01Se1,Pb0.97Ba0.02Na0.01Se1,662,53783,0.00096964,0.00015333,1.3879,0.60689,0.0000185932,0.0006986382
3503,10.1021/ja400069s,105,6(a),325,Pb0.97Ba0.02Na0.01Se1,Pb0.97Ba0.02Na0.01Se1,662.5,53667,0.00097051,0.00015354,1.3866,0.60788,0.0000186334,0.0006999207
3503,10.1021/ja400069s,105,6(a),325,Pb0.97Ba0.02Na0.01Se1,Pb0.97Ba0.02Na0.01Se1,663,53552,0.00097138,0.00015376,1.3852,0.60888,0.0000186734,0.0007012561
3503,10.1021/ja400069s,105,6(a),325,Pb0.97Ba0.02Na0.01Se1,Pb0.97Ba0.02Na0.01Se1,663.5,53437,0.00097226,0.00015398,1.3839,0.60987,0.0000187136,0.0007025508
3503,10.1021/ja400069s,105,6(a),325,Pb0.97Ba0.02Na0.01Se1,Pb0.97Ba0.02Na0.01Se1,664,53323,0.00097313,0.00015419,1.3826,0.61086,0.0000187536,0.0007038406
3503,10.1021/ja400069s,105,6(a),325,Pb0.97Ba0.02Na0.01Se1,Pb0.97Ba0.02Na0.01Se1,664.5,53208,0.000974,0.00015441,1.3812,0.61185,0.0000187942,0.0007051839
3503,10.1021/ja400069s,105,6(a),325,Pb0.97Ba0.02Na0.01Se1,Pb0.97Ba0.02Na0.01Se1,665,53094,0.00097488,0.00015462,1.3799,0.61284,0.0000188345,0.000706486
3503,10.1021/ja400069s,105,6(a),325,Pb0.97Ba0.02Na0.01Se1,Pb0.97Ba0.02Na0.01Se1,665.5,52980,0.00097575,0.00015484,1.3786,0.61383,0.000018875,0.0007077833
3503,10.1021/ja400069s,105,6(a),325,Pb0.97Ba0.02Na0.01Se1,Pb0.97Ba0.02Na0.01Se1,666,52866,0.00097663,0.00015505,1.3772,0.61483,0.0000189157,0.0007091417
3503,10.1021/ja400069s,105,6(a),325,Pb0.97Ba0.02Na0.01Se1,Pb0.97Ba0.02Na0.01Se1,666.5,52752,0.0009775,0.00015527,1.3759,0.61582,0.0000189566,0.0007104441
