Repository: RamyaGuru/STD2_EffMass

# STD2_EffMass
Effective mass modeling of StarryData2 data

File: csvfiles/highperformancetellerium10.1021ja400069s.csv (part 55 of 61)
sid,DOI,figureid,fignum,sampleid,samplename,composition,Temperature,Electrical conductivity,Power factor,Seebeck coefficient,Thermal conductivity,ZT,Electrical resistivity,Figure of merit Z
3503,10.1021/ja400069s,105,6(a),325,Pb0.97Ba0.02Na0.01Se1,Pb0.97Ba0.02Na0.01Se1,667,52639,0.00097837,0.00015548,1.3746,0.61681,0.0000189973,0.0007117489
3503,10.1021/ja400069s,105,6(a),325,Pb0.97Ba0.02Na0.01Se1,Pb0.97Ba0.02Na0.01Se1,667.5,52525,0.00097925,0.0001557,1.3733,0.6178,0.0000190386,0.0007130634
3503,10.1021/ja400069s,105,6(a),325,Pb0.97Ba0.02Na0.01Se1,Pb0.97Ba0.02Na0.01Se1,668,52412,0.00098012,0.00015591,1.372,0.61879,0.0000190796,0.0007143732
3503,10.1021/ja400069s,105,6(a),325,Pb0.97Ba0.02Na0.01Se1,Pb0.97Ba0.02Na0.01Se1,668.5,52299,0.00098099,0.00015613,1.3706,0.61978,0.0000191208,0.0007157376
3503,10.1021/ja400069s,105,6(a),325,Pb0.97Ba0.02Na0.01Se1,Pb0.97Ba0.02Na0.01Se1,669,52187,0.00098187,0.00015634,1.3693,0.62078,0.0000191619,0.0007170598
3503,10.1021/ja400069s,105,6(a),325,Pb0.97Ba0.02Na0.01Se1,Pb0.97Ba0.02Na0.01Se1,669.5,52074,0.00098274,0.00015656,1.368,0.62177,0.0000192034,0.0007183772
3503,10.1021/ja400069s,105,6(a),325,Pb0.97Ba0.02Na0.01Se1,Pb0.97Ba0.02Na0.01Se1,670,51962,0.00098361,0.00015677,1.3667,0.62276,0.0000192448,0.0007196971
3503,10.1021/ja400069s,105,6(a),325,Pb0.97Ba0.02Na0.01Se1,Pb0.97Ba0.02Na0.01Se1,670.5,51849,0.00098449,0.00015699,1.3654,0.62375,0.0000192868,0.0007210268
3503,10.1021/ja400069s,105,6(a),325,Pb0.97Ba0.02Na0.01Se1,Pb0.97Ba0.02Na0.01Se1,671,51737,0.00098536,0.0001572,1.3641,0.62474,0.0000193285,0.0007223517
3503,10.1021/ja400069s,105,6(a),325,Pb0.97Ba0.02Na0.01Se1,Pb0.97Ba0.02Na0.01Se1,671.5,51626,0.00098624,0.00015742,1.3628,0.62573,0.0000193701,0.0007236865
3503,10.1021/ja400069s,105,6(a),325,Pb0.97Ba0.02Na0.01Se1,Pb0.97Ba0.02Na0.01Se1,672,51514,0.00098711,0.00015764,1.3615,0.62673,0.0000194122,0.0007250165
3503,10.1021/ja400069s,105,6(a),325,Pb0.97Ba0.02Na0.01Se1,Pb0.97Ba0.02Na0.01Se1,672.5,51403,0.00098798,0.00015785,1.3601,0.62772,0.0000194541,0.0007264025
3503,10.1021/ja400069s,105,6(a),325,Pb0.97Ba0.02Na0.01Se1,Pb0.97Ba0.02Na0.01Se1,673,51291,0.00098886,0.00015807,1.3588,0.62871,0.0000194966,0.0007277451
3503,10.1021/ja400069s,105,6(a),325,Pb0.97Ba0.02Na0.01Se1,Pb0.97Ba0.02Na0.01Se1,673.5,51180,0.00098973,0.00015828,1.3575,0.6297,0.0000195389,0.0007290829
3503,10.1021/ja400069s,105,6(a),325,Pb0.97Ba0.02Na0.01Se1,Pb0.97Ba0.02Na0.01Se1,674,51070,0.0009906,0.0001585,1.3562,0.63069,0.000019581,0.0007304232
3503,10.1021/ja400069s,105,6(a),325,Pb0.97Ba0.02Na0.01Se1,Pb0.97Ba0.02Na0.01Se1,674.5,50959,0.00099148,0.00015871,1.3549,0.63169,0.0000196236,0.0007317736
3503,10.1021/ja400069s,105,6(a),325,Pb0.97Ba0.02Na0.01Se1,Pb0.97Ba0.02Na0.01Se1,675,50848,0.00099235,0.00015893,1.3536,0.63268,0.0000196665,0.0007331191
3503,10.1021/ja400069s,105,6(a),325,Pb0.97Ba0.02Na0.01Se1,Pb0.97Ba0.02Na0.01Se1,675.5,50738,0.00099322,0.00015914,1.3524,0.63367,0.0000197091,0.0007344129
3503,10.1021/ja400069s,105,6(a),325,Pb0.97Ba0.02Na0.01Se1,Pb0.97Ba0.02Na0.01Se1,676,50628,0.0009941,0.00015936,1.3511,0.63466,0.0000197519,0.0007357709
3503,10.1021/ja400069s,105,6(a),325,Pb0.97Ba0.02Na0.01Se1,Pb0.97Ba0.02Na0.01Se1,676.5,50518,0.00099497,0.00015957,1.3498,0.63565,0.0000197949,0.000737124
3503,10.1021/ja400069s,105,6(a),325,Pb0.97Ba0.02Na0.01Se1,Pb0.97Ba0.02Na0.01Se1,677,50408,0.00099585,0.00015979,1.3485,0.63664,0.0000198381,0.0007384872
3503,10.1021/ja400069s,105,6(a),325,Pb0.97Ba0.02Na0.01Se1,Pb0.97Ba0.02Na0.01Se1,677.5,50299,0.00099672,0.00016,1.3472,0.63764,0.0000198811,0.0007398456
3503,10.1021/ja400069s,105,6(a),325,Pb0.97Ba0.02Na0.01Se1,Pb0.97Ba0.02Na0.01Se1,678,50190,0.00099759,0.00016022,1.3459,0.63863,0.0000199243,0.0007412066
3503,10.1021/ja400069s,105,6(a),325,Pb0.97Ba0.02Na0.01Se1,Pb0.97Ba0.02Na0.01Se1,678.5,50080,0.00099847,0.00016043,1.3446,0.63962,0.0000199681,0.0007425777
3503,10.1021/ja400069s,105,6(a),325,Pb0.97Ba0.02Na0.01Se1,Pb0.97Ba0.02Na0.01Se1,679,49971,0.00099934,0.00016064,1.3433,0.64061,0.0000200116,0.000743944
3503,10.1021/ja400069s,105,6(a),325,Pb0.97Ba0.02Na0.01Se1,Pb0.97Ba0.02Na0.01Se1,679.5,49863,0.0010002,0.00016086,1.3421,0.6416,0.000020055,0.00074525
3503,10.1021/ja400069s,105,6(a),325,Pb0.97Ba0.02Na0.01Se1,Pb0.97Ba0.02Na0.01Se1,680,49754,0.0010011,0.00016107,1.3408,0.64259,0.0000200989,0.0007466438
3503,10.1021/ja400069s,105,6(a),325,Pb0.97Ba0.02Na0.01Se1,Pb0.97Ba0.02Na0.01Se1,680.5,49646,0.001002,0.00016129,1.3395,0.64359,0.0000201426,0.0007480403
3503,10.1021/ja400069s,105,6(a),325,Pb0.97Ba0.02Na0.01Se1,Pb0.97Ba0.02Na0.01Se1,681,49537,0.0010028,0.0001615,1.3382,0.64458,0.0000201869,0.0007493648
3503,10.1021/ja400069s,105,6(a),325,Pb0.97Ba0.02Na0.01Se1,Pb0.97Ba0.02Na0.01Se1,681.5,49429,0.0010037,0.00016172,1.3369,0.64557,0.000020231,0.0007507667
3503,10.1021/ja400069s,105,6(a),325,Pb0.97Ba0.02Na0.01Se1,Pb0.97Ba0.02Na0.01Se1,682,49321,0.0010046,0.00016193,1.3357,0.64656,0.0000202753,0.000752115
3503,10.1021/ja400069s,105,6(a),325,Pb0.97Ba0.02Na0.01Se1,Pb0.97Ba0.02Na0.01Se1,682.5,49214,0.0010055,0.00016215,1.3344,0.64755,0.0000203194,0.0007535222
3503,10.1021/ja400069s,105,6(a),325,Pb0.97Ba0.02Na0.01Se1,Pb0.97Ba0.02Na0.01Se1,683,49106,0.0010063,0.00016236,1.3331,0.64855,0.0000203641,0.0007548571
3503,10.1021/ja400069s,105,6(a),325,Pb0.97Ba0.02Na0.01Se1,Pb0.97Ba0.02Na0.01Se1,683.5,48999,0.0010072,0.00016258,1.3319,0.64954,0.0000204086,0.0007562129
3503,10.1021/ja400069s,105,6(a),325,Pb0.97Ba0.02Na0.01Se1,Pb0.97Ba0.02Na0.01Se1,684,48892,0.0010081,0.00016279,1.3306,0.65053,0.0000204532,0.0007576281
3503,10.1021/ja400069s,105,6(a),325,Pb0.97Ba0.02Na0.01Se1,Pb0.97Ba0.02Na0.01Se1,684.5,48785,0.001009,0.00016301,1.3293,0.65152,0.0000204981,0.0007590461
3503,10.1021/ja400069s,105,6(a),325,Pb0.97Ba0.02Na0.01Se1,Pb0.97Ba0.02Na0.01Se1,685,48678,0.0010098,0.00016322,1.3281,0.65251,0.0000205432,0.0007603343
3503,10.1021/ja400069s,105,6(a),325,Pb0.97Ba0.02Na0.01Se1,Pb0.97Ba0.02Na0.01Se1,685.5,48572,0.0010107,0.00016343,1.3268,0.6535,0.000020588,0.0007617576
3503,10.1021/ja400069s,105,6(a),325,Pb0.97Ba0.02Na0.01Se1,Pb0.97Ba0.02Na0.01Se1,686,48465,0.0010116,0.00016365,1.3255,0.6545,0.0000206334,0.0007631837
3503,10.1021/ja400069s,105,6(a),325,Pb0.97Ba0.02Na0.01Se1,Pb0.97Ba0.02Na0.01Se1,686.5,48359,0.0010124,0.00016386,1.3243,0.65549,0.0000206787,0.0007644793
3503,10.1021/ja400069s,105,6(a),325,Pb0.97Ba0.02Na0.01Se1,Pb0.97Ba0.02Na0.01Se1,687,48253,0.0010133,0.00016408,1.323,0.65648,0.0000207241,0.0007659108
3503,10.1021/ja400069s,105,6(a),325,Pb0.97Ba0.02Na0.01Se1,Pb0.97Ba0.02Na0.01Se1,687.5,48147,0.0010142,0.00016429,1.3218,0.65747,0.0000207697,0.000767287
3503,10.1021/ja400069s,105,6(a),325,Pb0.97Ba0.02Na0.01Se1,Pb0.97Ba0.02Na0.01Se1,688,48042,0.0010151,0.00016451,1.3205,0.65846,0.0000208151,0.000768724
3503,10.1021/ja400069s,105,6(a),325,Pb0.97Ba0.02Na0.01Se1,Pb0.97Ba0.02Na0.01Se1,688.5,47936,0.0010159,0.00016472,1.3192,0.65945,0.0000208611,0.0007700879
3503,10.1021/ja400069s,105,6(a),325,Pb0.97Ba0.02Na0.01Se1,Pb0.97Ba0.02Na0.01Se1,689,47831,0.0010168,0.00016494,1.318,0.66045,0.0000209069,0.0007714719
3503,10.1021/ja400069s,105,6(a),325,Pb0.97Ba0.02Na0.01Se1,Pb0.97Ba0.02Na0.01Se1,689.5,47726,0.0010177,0.00016515,1.3167,0.66144,0.0000209529,0.0007729171
3503,10.1021/ja400069s,105,6(a),325,Pb0.97Ba0.02Na0.01Se1,Pb0.97Ba0.02Na0.01Se1,690,47621,0.0010186,0.00016536,1.3155,0.66243,0.0000209991,0.0007743063
3503,10.1021/ja400069s,105,6(a),325,Pb0.97Ba0.02Na0.01Se1,Pb0.97Ba0.02Na0.01Se1,690.5,47516,0.0010194,0.00016558,1.3142,0.66342,0.0000210455,0.000775681
3503,10.1021/ja400069s,105,6(a),325,Pb0.97Ba0.02Na0.01Se1,Pb0.97Ba0.02Na0.01Se1,691,47412,0.0010203,0.00016579,1.313,0.66441,0.0000210917,0.0007770754
3503,10.1021/ja400069s,105,6(a),325,Pb0.97Ba0.02Na0.01Se1,Pb0.97Ba0.02Na0.01Se1,691.5,47307,0.0010212,0.00016601,1.3118,0.6654,0.0000211385,0.0007784723
3503,10.1021/ja400069s,105,6(a),325,Pb0.97Ba0.02Na0.01Se1,Pb0.97Ba0.02Na0.01Se1,692,47203,0.0010221,0.00016622,1.3105,0.6664,0.0000211851,0.0007799313
3503,10.1021/ja400069s,105,6(a),325,Pb0.97Ba0.02Na0.01Se1,Pb0.97Ba0.02Na0.01Se1,692.5,47099,0.0010229,0.00016643,1.3093,0.66739,0.0000212319,0.0007812572
3503,10.1021/ja400069s,105,6(a),325,Pb0.97Ba0.02Na0.01Se1,Pb0.97Ba0.02Na0.01Se1,693,46995,0.0010238,0.00016665,1.308,0.66838,0.0000212789,0.0007827217
3503,10.1021/ja400069s,105,6(a),325,Pb0.97Ba0.02Na0.01Se1,Pb0.97Ba0.02Na0.01Se1,693.5,46892,0.0010247,0.00016686,1.3068,0.66937,0.0000213256,0.0007841292
3503,10.1021/ja400069s,105,6(a),325,Pb0.97Ba0.02Na0.01Se1,Pb0.97Ba0.02Na0.01Se1,694,46788,0.0010255,0.00016708,1.3056,0.67036,0.000021373,0.0007854626
3503,10.1021/ja400069s,105,6(a),325,Pb0.97Ba0.02Na0.01Se1,Pb0.97Ba0.02Na0.01Se1,694.5,46685,0.0010264,0.00016729,1.3043,0.67136,0.0000214202,0.0007869355
3503,10.1021/ja400069s,105,6(a),325,Pb0.97Ba0.02Na0.01Se1,Pb0.97Ba0.02Na0.01Se1,695,46582,0.0010273,0.0001675,1.3031,0.67235,0.0000214675,0.0007883509
3503,10.1021/ja400069s,105,6(a),325,Pb0.97Ba0.02Na0.01Se1,Pb0.97Ba0.02Na0.01Se1,695.5,46479,0.0010282,0.00016772,1.3019,0.67334,0.0000215151,0.0007897688
3503,10.1021/ja400069s,105,6(a),325,Pb0.97Ba0.02Na0.01Se1,Pb0.97Ba0.02Na0.01Se1,696,46376,0.001029,0.00016793,1.3006,0.67433,0.0000215629,0.0007911733
3503,10.1021/ja400069s,105,6(a),325,Pb0.97Ba0.02Na0.01Se1,Pb0.97Ba0.02Na0.01Se1,696.5,46273,0.0010299,0.00016815,1.2994,0.67532,0.0000216109,0.0007925966
3503,10.1021/ja400069s,105,6(a),325,Pb0.97Ba0.02Na0.01Se1,Pb0.97Ba0.02Na0.01Se1,697,46171,0.0010308,0.00016836,1.2982,0.67631,0.0000216586,0.0007940225
3503,10.1021/ja400069s,105,6(a),325,Pb0.97Ba0.02Na0.01Se1,Pb0.97Ba0.02Na0.01Se1,697.5,46069,0.0010317,0.00016857,1.2969,0.67731,0.0000217066,0.0007955124
3503,10.1021/ja400069s,105,6(a),325,Pb0.97Ba0.02Na0.01Se1,Pb0.97Ba0.02Na0.01Se1,698,45967,0.0010325,0.00016879,1.2957,0.6783,0.0000217547,0.0007968666
3503,10.1021/ja400069s,105,6(a),325,Pb0.97Ba0.02Na0.01Se1,Pb0.97Ba0.02Na0.01Se1,698.5,45865,0.0010334,0.000169,1.2945,0.67929,0.0000218031,0.0007983005
3503,10.1021/ja400069s,105,6(a),325,Pb0.97Ba0.02Na0.01Se1,Pb0.97Ba0.02Na0.01Se1,699,45763,0.0010343,0.00016921,1.2933,0.68028,0.0000218517,0.0007997371
3503,10.1021/ja400069s,105,6(a),325,Pb0.97Ba0.02Na0.01Se1,Pb0.97Ba0.02Na0.01Se1,699.5,45662,0.0010352,0.00016943,1.2921,0.68127,0.0000219,0.0008011764
3503,10.1021/ja400069s,105,6(a),325,Pb0.97Ba0.02Na0.01Se1,Pb0.97Ba0.02Na0.01Se1,700,45560,0.001036,0.00016964,1.2908,0.68226,0.0000219491,0.000802603
3503,10.1021/ja400069s,105,6(a),325,Pb0.97Ba0.02Na0.01Se1,Pb0.97Ba0.02Na0.01Se1,700.5,45459,0.0010369,0.00016985,1.2896,0.68326,0.0000219978,0.0008040478
3503,10.1021/ja400069s,105,6(a),325,Pb0.97Ba0.02Na0.01Se1,Pb0.97Ba0.02Na0.01Se1,701,45358,0.0010378,0.00017007,1.2884,0.68425,0.0000220468,0.0008054952
3503,10.1021/ja400069s,105,6(a),325,Pb0.97Ba0.02Na0.01Se1,Pb0.97Ba0.02Na0.01Se1,701.5,45258,0.0010387,0.00017028,1.2872,0.68524,0.0000220955,0.0008069453
3503,10.1021/ja400069s,105,6(a),325,Pb0.97Ba0.02Na0.01Se1,Pb0.97Ba0.02Na0.01Se1,702,45157,0.0010395,0.00017049,1.286,0.68623,0.000022145,0.0008083204
3503,10.1021/ja400069s,105,6(a),325,Pb0.97Ba0.02Na0.01Se1,Pb0.97Ba0.02Na0.01Se1,702.5,45056,0.0010404,0.00017071,1.2848,0.68722,0.0000221946,0.0008097758
3503,10.1021/ja400069s,105,6(a),325,Pb0.97Ba0.02Na0.01Se1,Pb0.97Ba0.02Na0.01Se1,703,44956,0.0010413,0.00017092,1.2836,0.68821,0.000022244,0.000811234
3503,10.1021/ja400069s,105,6(a),325,Pb0.97Ba0.02Na0.01Se1,Pb0.97Ba0.02Na0.01Se1,703.5,44856,0.0010421,0.00017113,1.2823,0.68921,0.0000222936,0.0008126803
3503,10.1021/ja400069s,105,6(a),325,Pb0.97Ba0.02Na0.01Se1,Pb0.97Ba0.02Na0.01Se1,704,44756,0.001043,0.00017135,1.2811,0.6902,0.0000223434,0.0008141441
3503,10.1021/ja400069s,105,6(a),325,Pb0.97Ba0.02Na0.01Se1,Pb0.97Ba0.02Na0.01Se1,704.5,44657,0.0010439,0.00017156,1.2799,0.69119,0.0000223929,0.0008156106
3503,10.1021/ja400069s,105,6(a),325,Pb0.97Ba0.02Na0.01Se1,Pb0.97Ba0.02Na0.01Se1,705,44557,0.0010448,0.00017177,1.2787,0.69218,0.0000224432,0.0008170798
3503,10.1021/ja400069s,105,6(a),325,Pb0.97Ba0.02Na0.01Se1,Pb0.97Ba0.02Na0.01Se1,705.5,44458,0.0010456,0.00017199,1.2775,0.69317,0.0000224931,0.0008184736
3503,10.1021/ja400069s,105,6(a),325,Pb0.97Ba0.02Na0.01Se1,Pb0.97Ba0.02Na0.01Se1,706,44358,0.0010465,0.0001722,1.2763,0.69417,0.0000225438,0.0008199483
3503,10.1021/ja400069s,105,6(a),325,Pb0.97Ba0.02Na0.01Se1,Pb0.97Ba0.02Na0.01Se1,706.5,44259,0.0010474,0.00017241,1.2751,0.69516,0.0000225943,0.0008214258
3503,10.1021/ja400069s,105,6(a),325,Pb0.97Ba0.02Na0.01Se1,Pb0.97Ba0.02Na0.01Se1,707,44160,0.0010483,0.00017263,1.2739,0.69615,0.0000226449,0.000822906
3503,10.1021/ja400069s,105,6(a),325,Pb0.97Ba0.02Na0.01Se1,Pb0.97Ba0.02Na0.01Se1,707.5,44062,0.0010491,0.00017284,1.2727,0.69714,0.0000226953,0.0008243105
3503,10.1021/ja400069s,105,6(a),325,Pb0.97Ba0.02Na0.01Se1,Pb0.97Ba0.02Na0.01Se1,708,43963,0.00105,0.00017305,1.2715,0.69813,0.0000227464,0.0008257963
3503,10.1021/ja400069s,105,6(a),325,Pb0.97Ba0.02Na0.01Se1,Pb0.97Ba0.02Na0.01Se1,708.5,43865,0.0010509,0.00017327,1.2704,0.69912,0.0000227972,0.0008272198
3503,10.1021/ja400069s,105,6(a),325,Pb0.97Ba0.02Na0.01Se1,Pb0.97Ba0.02Na0.01Se1,709,43767,0.0010518,0.00017348,1.2692,0.70012,0.0000228483,0.000828711
3503,10.1021/ja400069s,105,6(a),325,Pb0.97Ba0.02Na0.01Se1,Pb0.97Ba0.02Na0.01Se1,709.5,43669,0.0010526,0.00017369,1.268,0.70111,0.0000228995,0.0008301262
3503,10.1021/ja400069s,105,6(a),325,Pb0.97Ba0.02Na0.01Se1,Pb0.97Ba0.02Na0.01Se1,710,43571,0.0010535,0.0001739,1.2668,0.7021,0.000022951,0.000831623
3503,10.1021/ja400069s,105,6(a),325,Pb0.97Ba0.02Na0.01Se1,Pb0.97Ba0.02Na0.01Se1,710.5,43473,0.0010544,0.00017412,1.2656,0.70309,0.0000230028,0.0008331226
3503,10.1021/ja400069s,105,6(a),325,Pb0.97Ba0.02Na0.01Se1,Pb0.97Ba0.02Na0.01Se1,711,43376,0.0010553,0.00017433,1.2644,0.70408,0.0000230542,0.0008346251
3503,10.1021/ja400069s,105,6(a),325,Pb0.97Ba0.02Na0.01Se1,Pb0.97Ba0.02Na0.01Se1,711.5,43279,0.0010561,0.00017454,1.2632,0.70507,0.0000231059,0.0008360513
3503,10.1021/ja400069s,105,6(a),325,Pb0.97Ba0.02Na0.01Se1,Pb0.97Ba0.02Na0.01Se1,712,43182,0.001057,0.00017475,1.262,0.70607,0.0000231578,0.0008375594
3503,10.1021/ja400069s,105,6(a),325,Pb0.97Ba0.02Na0.01Se1,Pb0.97Ba0.02Na0.01Se1,712.5,43085,0.0010579,0.00017497,1.2609,0.70706,0.0000232099,0.0008390039
3503,10.1021/ja400069s,105,6(a),325,Pb0.97Ba0.02Na0.01Se1,Pb0.97Ba0.02Na0.01Se1,713,42988,0.0010587,0.00017518,1.2597,0.70805,0.0000232623,0.0008404382
3503,10.1021/ja400069s,105,6(a),325,Pb0.97Ba0.02Na0.01Se1,Pb0.97Ba0.02Na0.01Se1,713.5,42891,0.0010596,0.00017539,1.2585,0.70904,0.0000233149,0.0008419547
3503,10.1021/ja400069s,105,6(a),325,Pb0.97Ba0.02Na0.01Se1,Pb0.97Ba0.02Na0.01Se1,714,42795,0.0010605,0.0001756,1.2573,0.71003,0.0000233672,0.0008434741
3503,10.1021/ja400069s,105,6(a),325,Pb0.97Ba0.02Na0.01Se1,Pb0.97Ba0.02Na0.01Se1,714.5,42699,0.0010614,0.00017582,1.2561,0.71102,0.0000234198,0.0008449964
3503,10.1021/ja400069s,105,6(a),325,Pb0.97Ba0.02Na0.01Se1,Pb0.97Ba0.02Na0.01Se1,715,42603,0.0010622,0.00017603,1.255,0.71202,0.0000234725,0.0008463745
3503,10.1021/ja400069s,105,6(a),325,Pb0.97Ba0.02Na0.01Se1,Pb0.97Ba0.02Na0.01Se1,715.5,42507,0.0010631,0.00017624,1.2538,0.71301,0.0000235255,0.0008479024
3503,10.1021/ja400069s,105,6(a),325,Pb0.97Ba0.02Na0.01Se1,Pb0.97Ba0.02Na0.01Se1,716,42411,0.001064,0.00017645,1.2526,0.714,0.0000235788,0.0008494332
3503,10.1021/ja400069s,105,6(a),325,Pb0.97Ba0.02Na0.01Se1,Pb0.97Ba0.02Na0.01Se1,716.5,42315,0.0010649,0.00017667,1.2515,0.71499,0.0000236323,0.0008508989
3503,10.1021/ja400069s,105,6(a),325,Pb0.97Ba0.02Na0.01Se1,Pb0.97Ba0.02Na0.01Se1,717,42220,0.0010657,0.00017688,1.2503,0.71598,0.0000236855,0.0008523554
3503,10.1021/ja400069s,105,6(a),325,Pb0.97Ba0.02Na0.01Se1,Pb0.97Ba0.02Na0.01Se1,717.5,42125,0.0010666,0.00017709,1.2491,0.71698,0.0000237389,0.0008538948
3503,10.1021/ja400069s,105,6(a),325,Pb0.97Ba0.02Na0.01Se1,Pb0.97Ba0.02Na0.01Se1,718,42030,0.0010675,0.0001773,1.248,0.71797,0.0000237925,0.0008553686
3503,10.1021/ja400069s,105,6(a),325,Pb0.97Ba0.02Na0.01Se1,Pb0.97Ba0.02Na0.01Se1,718.5,41935,0.0010684,0.00017751,1.2468,0.71896,0.0000238464,0.0008569137
3503,10.1021/ja400069s,105,6(a),325,Pb0.97Ba0.02Na0.01Se1,Pb0.97Ba0.02Na0.01Se1,719,41840,0.0010692,0.00017773,1.2456,0.71995,0.0000239006,0.0008583815
3503,10.1021/ja400069s,105,6(a),325,Pb0.97Ba0.02Na0.01Se1,Pb0.97Ba0.02Na0.01Se1,719.5,41746,0.0010701,0.00017794,1.2445,0.72094,0.0000239544,0.0008598634
3503,10.1021/ja400069s,105,6(a),325,Pb0.97Ba0.02Na0.01Se1,Pb0.97Ba0.02Na0.01Se1,720,41651,0.001071,0.00017815,1.2433,0.72193,0.000024009,0.0008614172
3503,10.1021/ja400069s,105,6(a),325,Pb0.97Ba0.02Na0.01Se1,Pb0.97Ba0.02Na0.01Se1,720.5,41557,0.0010719,0.00017836,1.2422,0.72293,0.0000240633,0.0008629045
3503,10.1021/ja400069s,105,6(a),325,Pb0.97Ba0.02Na0.01Se1,Pb0.97Ba0.02Na0.01Se1,721,41463,0.0010727,0.00017857,1.241,0.72392,0.0000241179,0.0008643836
3503,10.1021/ja400069s,105,6(a),325,Pb0.97Ba0.02Na0.01Se1,Pb0.97Ba0.02Na0.01Se1,721.5,41369,0.0010736,0.00017879,1.2398,0.72491,0.0000241727,0.0008659461
3503,10.1021/ja400069s,105,6(a),325,Pb0.97Ba0.02Na0.01Se1,Pb0.97Ba0.02Na0.01Se1,722,41276,0.0010745,0.000179,1.2387,0.7259,0.0000242272,0.0008674417
3503,10.1021/ja400069s,105,6(a),325,Pb0.97Ba0.02Na0.01Se1,Pb0.97Ba0.02Na0.01Se1,722.5,41182,0.0010753,0.00017921,1.2375,0.72689,0.0000242825,0.0008689293
3503,10.1021/ja400069s,105,6(a),325,Pb0.97Ba0.02Na0.01Se1,Pb0.97Ba0.02Na0.01Se1,723,41089,0.0010762,0.00017942,1.2364,0.72788,0.0000243374,0.0008704303
3503,10.1021/ja400069s,105,6(a),325,Pb0.97Ba0.02Na0.01Se1,Pb0.97Ba0.02Na0.01Se1,723.5,40996,0.0010771,0.00017963,1.2352,0.72888,0.0000243926,0.0008720045
3503,10.1021/ja400069s,105,6(a),325,Pb0.97Ba0.02Na0.01Se1,Pb0.97Ba0.02Na0.01Se1,724,40903,0.001078,0.00017984,1.2341,0.72987,0.0000244481,0.0008735111
3503,10.1021/ja400069s,105,6(a),325,Pb0.97Ba0.02Na0.01Se1,Pb0.97Ba0.02Na0.01Se1,724.5,40810,0.0010788,0.00018005,1.2329,0.73086,0.0000245038,0.0008750101
3503,10.1021/ja400069s,105,6(a),325,Pb0.97Ba0.02Na0.01Se1,Pb0.97Ba0.02Na0.01Se1,725,40717,0.0010797,0.00018027,1.2318,0.73185,0.0000245598,0.0008765222
3503,10.1021/ja400069s,105,6(a),325,Pb0.97Ba0.02Na0.01Se1,Pb0.97Ba0.02Na0.01Se1,725.5,40625,0.0010806,0.00018048,1.2307,0.73284,0.0000246154,0.0008780369
3503,10.1021/ja400069s,105,6(a),325,Pb0.97Ba0.02Na0.01Se1,Pb0.97Ba0.02Na0.01Se1,726,40532,0.0010815,0.00018069,1.2295,0.73384,0.0000246719,0.0008796259
3503,10.1021/ja400069s,105,6(a),325,Pb0.97Ba0.02Na0.01Se1,Pb0.97Ba0.02Na0.01Se1,726.5,40440,0.0010823,0.0001809,1.2284,0.73483,0.000024728,0.0008810648
3503,10.1021/ja400069s,105,6(a),325,Pb0.97Ba0.02Na0.01Se1,Pb0.97Ba0.02Na0.01Se1,727,40348,0.0010832,0.00018111,1.2272,0.73582,0.0000247844,0.0008826597
3503,10.1021/ja400069s,105,6(a),325,Pb0.97Ba0.02Na0.01Se1,Pb0.97Ba0.02Na0.01Se1,727.5,40256,0.0010841,0.00018132,1.2261,0.73681,0.000024841,0.0008841856
3503,10.1021/ja400069s,105,6(a),325,Pb0.97Ba0.02Na0.01Se1,Pb0.97Ba0.02Na0.01Se1,728,40165,0.001085,0.00018153,1.225,0.7378,0.0000248973,0.0008857143
3503,10.1021/ja400069s,105,6(a),325,Pb0.97Ba0.02Na0.01Se1,Pb0.97Ba0.02Na0.01Se1,728.5,40073,0.0010858,0.00018175,1.2238,0.73879,0.0000249545,0.0008872365
3503,10.1021/ja400069s,105,6(a),325,Pb0.97Ba0.02Na0.01Se1,Pb0.97Ba0.02Na0.01Se1,729,39982,0.0010867,0.00018196,1.2227,0.73979,0.0000250113,0.0008887708
3503,10.1021/ja400069s,105,6(a),325,Pb0.97Ba0.02Na0.01Se1,Pb0.97Ba0.02Na0.01Se1,729.5,39891,0.0010876,0.00018217,1.2216,0.74078,0.0000250683,0.0008903078
3503,10.1021/ja400069s,105,6(a),325,Pb0.97Ba0.02Na0.01Se1,Pb0.97Ba0.02Na0.01Se1,730,39800,0.0010885,0.00018238,1.2204,0.74177,0.0000251256,0.0008919207
3503,10.1021/ja400069s,105,6(a),325,Pb0.97Ba0.02Na0.01Se1,Pb0.97Ba0.02Na0.01Se1,730.5,39709,0.0010893,0.00018259,1.2193,0.74276,0.0000251832,0.0008933814
3503,10.1021/ja400069s,105,6(a),325,Pb0.97Ba0.02Na0.01Se1,Pb0.97Ba0.02Na0.01Se1,731,39618,0.0010902,0.0001828,1.2182,0.74375,0.0000252411,0.0008949269
3503,10.1021/ja400069s,105,6(a),325,Pb0.97Ba0.02Na0.01Se1,Pb0.97Ba0.02Na0.01Se1,731.5,39528,0.0010911,0.00018301,1.217,0.74474,0.0000252985,0.0008965489
3503,10.1021/ja400069s,105,6(a),325,Pb0.97Ba0.02Na0.01Se1,Pb0.97Ba0.02Na0.01Se1,732,39438,0.0010919,0.00018322,1.2159,0.74574,0.0000253563,0.0008980179
3503,10.1021/ja400069s,105,6(a),325,Pb0.97Ba0.02Na0.01Se1,Pb0.97Ba0.02Na0.01Se1,732.5,39348,0.0010928,0.00018343,1.2148,0.74673,0.0000254143,0.0008995719
3503,10.1021/ja400069s,105,6(a),325,Pb0.97Ba0.02Na0.01Se1,Pb0.97Ba0.02Na0.01Se1,733,39258,0.0010937,0.00018364,1.2137,0.74772,0.0000254725,0.0009011288
3503,10.1021/ja400069s,105,6(a),325,Pb0.97Ba0.02Na0.01Se1,Pb0.97Ba0.02Na0.01Se1,733.5,39168,0.0010946,0.00018385,1.2125,0.74871,0.000025531,0.0009027629
3503,10.1021/ja400069s,105,6(a),325,Pb0.97Ba0.02Na0.01Se1,Pb0.97Ba0.02Na0.01Se1,734,39078,0.0010954,0.00018406,1.2114,0.7497,0.0000255898,0.000904243
3503,10.1021/ja400069s,105,6(a),325,Pb0.97Ba0.02Na0.01Se1,Pb0.97Ba0.02Na0.01Se1,734.5,38989,0.0010963,0.00018427,1.2103,0.75069,0.0000256483,0.0009058085
3503,10.1021/ja400069s,105,6(a),325,Pb0.97Ba0.02Na0.01Se1,Pb0.97Ba0.02Na0.01Se1,735,38899,0.0010972,0.00018448,1.2092,0.75169,0.0000257076,0.0009073768
3503,10.1021/ja400069s,105,6(a),325,Pb0.97Ba0.02Na0.01Se1,Pb0.97Ba0.02Na0.01Se1,735.5,38810,0.0010981,0.0001847,1.2081,0.75268,0.0000257666,0.0009089479
3503,10.1021/ja400069s,105,6(a),325,Pb0.97Ba0.02Na0.01Se1,Pb0.97Ba0.02Na0.01Se1,736,38721,0.0010989,0.00018491,1.207,0.75367,0.0000258258,0.0009104391
3503,10.1021/ja400069s,105,6(a),325,Pb0.97Ba0.02Na0.01Se1,Pb0.97Ba0.02Na0.01Se1,736.5,38633,0.0010998,0.00018512,1.2058,0.75466,0.0000258846,0.0009120916
3503,10.1021/ja400069s,105,6(a),325,Pb0.97Ba0.02Na0.01Se1,Pb0.97Ba0.02Na0.01Se1,737,38544,0.0011007,0.00018533,1.2047,0.75565,0.0000259444,0.0009136715
3503,10.1021/ja400069s,105,6(a),325,Pb0.97Ba0.02Na0.01Se1,Pb0.97Ba0.02Na0.01Se1,737.5,38455,0.0011016,0.00018554,1.2036,0.75665,0.0000260044,0.0009152542
3503,10.1021/ja400069s,105,6(a),325,Pb0.97Ba0.02Na0.01Se1,Pb0.97Ba0.02Na0.01Se1,738,38367,0.0011024,0.00018575,1.2025,0.75764,0.0000260641,0.0009167568
3503,10.1021/ja400069s,105,6(a),325,Pb0.97Ba0.02Na0.01Se1,Pb0.97Ba0.02Na0.01Se1,738.5,38279,0.0011033,0.00018596,1.2014,0.75863,0.000026124,0.0009183453
3503,10.1021/ja400069s,105,6(a),325,Pb0.97Ba0.02Na0.01Se1,Pb0.97Ba0.02Na0.01Se1,739,38191,0.0011042,0.00018617,1.2003,0.75962,0.0000261842,0.0009199367
3503,10.1021/ja400069s,105,6(a),325,Pb0.97Ba0.02Na0.01Se1,Pb0.97Ba0.02Na0.01Se1,739.5,38103,0.0011051,0.00018638,1.1992,0.76061,0.0000262447,0.000921531
3503,10.1021/ja400069s,105,6(a),325,Pb0.97Ba0.02Na0.01Se1,Pb0.97Ba0.02Na0.01Se1,740,38016,0.0011059,0.00018659,1.1981,0.7616,0.0000263047,0.0009230448
3503,10.1021/ja400069s,105,6(a),325,Pb0.97Ba0.02Na0.01Se1,Pb0.97Ba0.02Na0.01Se1,740.5,37928,0.0011068,0.0001868,1.197,0.7626,0.0000263657,0.0009246449
3503,10.1021/ja400069s,105,6(a),325,Pb0.97Ba0.02Na0.01Se1,Pb0.97Ba0.02Na0.01Se1,741,37841,0.0011077,0.00018701,1.1959,0.76359,0.0000264264,0.000926248
3503,10.1021/ja400069s,105,6(a),325,Pb0.97Ba0.02Na0.01Se1,Pb0.97Ba0.02Na0.01Se1,741.5,37754,0.0011085,0.00018722,1.1948,0.76458,0.0000264873,0.0009277703
3503,10.1021/ja400069s,105,6(a),325,Pb0.97Ba0.02Na0.01Se1,Pb0.97Ba0.02Na0.01Se1,742,37667,0.0011094,0.00018743,1.1937,0.76557,0.0000265484,0.0009293792
3503,10.1021/ja400069s,105,6(a),325,Pb0.97Ba0.02Na0.01Se1,Pb0.97Ba0.02Na0.01Se1,742.5,37580,0.0011103,0.00018763,1.1926,0.76656,0.0000266099,0.0009309911
3503,10.1021/ja400069s,105,6(a),325,Pb0.97Ba0.02Na0.01Se1,Pb0.97Ba0.02Na0.01Se1,743,37493,0.0011112,0.00018784,1.1915,0.76755,0.0000266716,0.000932606
3503,10.1021/ja400069s,105,6(a),325,Pb0.97Ba0.02Na0.01Se1,Pb0.97Ba0.02Na0.01Se1,743.5,37407,0.001112,0.00018805,1.1904,0.76855,0.000026733,0.0009341398
3503,10.1021/ja400069s,105,6(a),325,Pb0.97Ba0.02Na0.01Se1,Pb0.97Ba0.02Na0.01Se1,744,37320,0.0011129,0.00018826,1.1893,0.76954,0.0000267953,0.0009357605
3503,10.1021/ja400069s,105,6(a),325,Pb0.97Ba0.02Na0.01Se1,Pb0.97Ba0.02Na0.01Se1,744.5,37234,0.0011138,0.00018847,1.1882,0.77053,0.0000268572,0.0009373843
3503,10.1021/ja400069s,105,6(a),325,Pb0.97Ba0.02Na0.01Se1,Pb0.97Ba0.02Na0.01Se1,745,37148,0.0011147,0.00018868,1.1871,0.77152,0.0000269193,0.000939011
3503,10.1021/ja400069s,105,6(a),325,Pb0.97Ba0.02Na0.01Se1,Pb0.97Ba0.02Na0.01Se1,745.5,37063,0.0011155,0.00018889,1.1861,0.77251,0.0000269811,0.0009404772
3503,10.1021/ja400069s,105,6(a),325,Pb0.97Ba0.02Na0.01Se1,Pb0.97Ba0.02Na0.01Se1,746,36977,0.0011164,0.0001891,1.185,0.7735,0.0000270438,0.0009421097
3503,10.1021/ja400069s,105,6(a),325,Pb0.97Ba0.02Na0.01Se1,Pb0.97Ba0.02Na0.01Se1,746.5,36891,0.0011173,0.00018931,1.1839,0.7745,0.0000271069,0.0009437452
3503,10.1021/ja400069s,105,6(a),325,Pb0.97Ba0.02Na0.01Se1,Pb0.97Ba0.02Na0.01Se1,747,36806,0.0011182,0.00018952,1.1828,0.77549,0.0000271695,0.0009453838
3503,10.1021/ja400069s,105,6(a),325,Pb0.97Ba0.02Na0.01Se1,Pb0.97Ba0.02Na0.01Se1,747.5,36721,0.001119,0.00018973,1.1817,0.77648,0.0000272324,0.0009469408
3503,10.1021/ja400069s,105,6(a),325,Pb0.97Ba0.02Na0.01Se1,Pb0.97Ba0.02Na0.01Se1,748,36636,0.0011199,0.00018994,1.1806,0.77747,0.0000272956,0.0009485855
3503,10.1021/ja400069s,105,6(a),325,Pb0.97Ba0.02Na0.01Se1,Pb0.97Ba0.02Na0.01Se1,748.5,36551,0.0011208,0.00019015,1.1796,0.77846,0.000027359,0.0009501526
3503,10.1021/ja400069s,105,6(a),325,Pb0.97Ba0.02Na0.01Se1,Pb0.97Ba0.02Na0.01Se1,749,36466,0.0011216,0.00019035,1.1785,0.77946,0.0000274228,0.0009517183
3503,10.1021/ja400069s,105,6(a),325,Pb0.97Ba0.02Na0.01Se1,Pb0.97Ba0.02Na0.01Se1,749.5,36382,0.0011225,0.00019056,1.1774,0.78045,0.0000274861,0.0009533718
3503,10.1021/ja400069s,105,6(a),325,Pb0.97Ba0.02Na0.01Se1,Pb0.97Ba0.02Na0.01Se1,750,36298,0.0011234,0.00019077,1.1763,0.78144,0.0000275497,0.0009550285
3503,10.1021/ja400069s,105,6(a),325,Pb0.97Ba0.02Na0.01Se1,Pb0.97Ba0.02Na0.01Se1,750.5,36213,0.0011243,0.00019098,1.1753,0.78243,0.0000276144,0.0009566068
3503,10.1021/ja400069s,105,6(a),325,Pb0.97Ba0.02Na0.01Se1,Pb0.97Ba0.02Na0.01Se1,751,36129,0.0011251,0.00019119,1.1742,0.78342,0.0000276786,0.0009581843
3503,10.1021/ja400069s,105,6(a),325,Pb0.97Ba0.02Na0.01Se1,Pb0.97Ba0.02Na0.01Se1,751.5,36045,0.001126,0.0001914,1.1731,0.78441,0.0000277431,0.00095985
3503,10.1021/ja400069s,105,6(a),325,Pb0.97Ba0.02Na0.01Se1,Pb0.97Ba0.02Na0.01Se1,752,35962,0.0011269,0.00019161,1.1721,0.78541,0.0000278071,0.0009614367
3503,10.1021/ja400069s,105,6(a),325,Pb0.97Ba0.02Na0.01Se1,Pb0.97Ba0.02Na0.01Se1,752.5,35878,0.0011278,0.00019182,1.171,0.7864,0.0000278722,0.0009631085
3503,10.1021/ja400069s,105,6(a),325,Pb0.97Ba0.02Na0.01Se1,Pb0.97Ba0.02Na0.01Se1,753,35795,0.0011286,0.00019202,1.1699,0.78739,0.0000279369,0.0009646978
3503,10.1021/ja400069s,105,6(a),325,Pb0.97Ba0.02Na0.01Se1,Pb0.97Ba0.02Na0.01Se1,753.5,35712,0.0011295,0.00019223,1.1689,0.78838,0.0000280018,0.0009662931
3503,10.1021/ja400069s,105,6(a),325,Pb0.97Ba0.02Na0.01Se1,Pb0.97Ba0.02Na0.01Se1,754,35629,0.0011304,0.00019244,1.1678,0.78937,0.000028067,0.000967974
3503,10.1021/ja400069s,105,6(a),325,Pb0.97Ba0.02Na0.01Se1,Pb0.97Ba0.02Na0.01Se1,754.5,35546,0.0011313,0.00019265,1.1667,0.79036,0.0000281326,0.000969658
3503,10.1021/ja400069s,105,6(a),325,Pb0.97Ba0.02Na0.01Se1,Pb0.97Ba0.02Na0.01Se1,755,35463,0.0011321,0.00019286,1.1657,0.79136,0.0000281984,0.0009711761
3503,10.1021/ja400069s,105,6(a),325,Pb0.97Ba0.02Na0.01Se1,Pb0.97Ba0.02Na0.01Se1,755.5,35380,0.001133,0.00019306,1.1646,0.79235,0.0000282646,0.0009728662
3503,10.1021/ja400069s,105,6(a),325,Pb0.97Ba0.02Na0.01Se1,Pb0.97Ba0.02Na0.01Se1,756,35298,0.0011339,0.00019327,1.1635,0.79334,0.0000283302,0.0009745595
3503,10.1021/ja400069s,105,6(a),325,Pb0.97Ba0.02Na0.01Se1,Pb0.97Ba0.02Na0.01Se1,756.5,35216,0.0011348,0.00019348,1.1625,0.79433,0.0000283962,0.000976172
3503,10.1021/ja400069s,105,6(a),325,Pb0.97Ba0.02Na0.01Se1,Pb0.97Ba0.02Na0.01Se1,757,35134,0.0011356,0.00019369,1.1614,0.79532,0.0000284625,0.0009777854
3503,10.1021/ja400069s,105,6(a),325,Pb0.97Ba0.02Na0.01Se1,Pb0.97Ba0.02Na0.01Se1,757.5,35052,0.0011365,0.0001939,1.1604,0.79631,0.000028529,0.0009794037
3503,10.1021/ja400069s,105,6(a),325,Pb0.97Ba0.02Na0.01Se1,Pb0.97Ba0.02Na0.01Se1,758,34970,0.0011374,0.0001941,1.1593,0.79731,0.0000285959,0.0009811093
3503,10.1021/ja400069s,105,6(a),325,Pb0.97Ba0.02Na0.01Se1,Pb0.97Ba0.02Na0.01Se1,758.5,34889,0.0011382,0.00019431,1.1583,0.7983,0.0000286623,0.000982647
3503,10.1021/ja400069s,105,6(a),325,Pb0.97Ba0.02Na0.01Se1,Pb0.97Ba0.02Na0.01Se1,759,34807,0.0011391,0.00019452,1.1572,0.79929,0.0000287299,0.0009843588
3503,10.1021/ja400069s,105,6(a),325,Pb0.97Ba0.02Na0.01Se1,Pb0.97Ba0.02Na0.01Se1,759.5,34726,0.00114,0.00019473,1.1562,0.80028,0.0000287969,0.0009859886
3503,10.1021/ja400069s,105,6(a),325,Pb0.97Ba0.02Na0.01Se1,Pb0.97Ba0.02Na0.01Se1,760,34645,0.0011409,0.00019493,1.1551,0.80127,0.0000288642,0.0009877067
3503,10.1021/ja400069s,105,6(a),325,Pb0.97Ba0.02Na0.01Se1,Pb0.97Ba0.02Na0.01Se1,760.5,34564,0.0011417,0.00019514,1.1541,0.80227,0.0000289318,0.0009892557
3503,10.1021/ja400069s,105,6(a),325,Pb0.97Ba0.02Na0.01Se1,Pb0.97Ba0.02Na0.01Se1,761,34483,0.0011426,0.00019535,1.153,0.80326,0.0000289998,0.0009909801
3503,10.1021/ja400069s,105,6(a),325,Pb0.97Ba0.02Na0.01Se1,Pb0.97Ba0.02Na0.01Se1,761.5,34402,0.0011435,0.00019556,1.152,0.80425,0.0000290681,0.0009926215
3503,10.1021/ja400069s,105,6(a),325,Pb0.97Ba0.02Na0.01Se1,Pb0.97Ba0.02Na0.01Se1,762,34322,0.0011444,0.00019576,1.151,0.80524,0.0000291358,0.0009942659
3503,10.1021/ja400069s,105,6(a),325,Pb0.97Ba0.02Na0.01Se1,Pb0.97Ba0.02Na0.01Se1,762.5,34242,0.0011452,0.00019597,1.1499,0.80623,0.0000292039,0.0009959127
3503,10.1021/ja400069s,105,6(a),325,Pb0.97Ba0.02Na0.01Se1,Pb0.97Ba0.02Na0.01Se1,763,34162,0.0011461,0.00019618,1.1489,0.80722,0.0000292723,0.0009975629
3503,10.1021/ja400069s,105,6(a),325,Pb0.97Ba0.02Na0.01Se1,Pb0.97Ba0.02Na0.01Se1,763.5,34082,0.001147,0.00019639,1.1478,0.80822,0.000029341,0.000999303
3503,10.1021/ja400069s,105,6(a),325,Pb0.97Ba0.02Na0.01Se1,Pb0.97Ba0.02Na0.01Se1,764,34002,0.0011479,0.00019659,1.1468,0.80921,0.00002941,0.0010009592
3503,10.1021/ja400069s,105,6(a),325,Pb0.97Ba0.02Na0.01Se1,Pb0.97Ba0.02Na0.01Se1,764.5,33922,0.0011487,0.0001968,1.1458,0.8102,0.0000294794,0.001002531
3503,10.1021/ja400069s,105,6(a),325,Pb0.97Ba0.02Na0.01Se1,Pb0.97Ba0.02Na0.01Se1,765,33843,0.0011496,0.00019701,1.1447,0.81119,0.0000295482,0.0010042806
3503,10.1021/ja400069s,105,6(a),325,Pb0.97Ba0.02Na0.01Se1,Pb0.97Ba0.02Na0.01Se1,765.5,33763,0.0011505,0.00019721,1.1437,0.81218,0.0000296182,0.0010059456
3503,10.1021/ja400069s,105,6(a),325,Pb0.97Ba0.02Na0.01Se1,Pb0.97Ba0.02Na0.01Se1,766,33684,0.0011514,0.00019742,1.1427,0.81317,0.0000296877,0.0010076135
3503,10.1021/ja400069s,105,6(a),325,Pb0.97Ba0.02Na0.01Se1,Pb0.97Ba0.02Na0.01Se1,766.5,33605,0.0011522,0.00019763,1.1417,0.81417,0.0000297575,0.0010091968
3503,10.1021/ja400069s,105,6(a),325,Pb0.97Ba0.02Na0.01Se1,Pb0.97Ba0.02Na0.01Se1,767,33526,0.0011531,0.00019783,1.1406,0.81516,0.0000298276,0.0010109591
3503,10.1021/ja400069s,105,6(a),325,Pb0.97Ba0.02Na0.01Se1,Pb0.97Ba0.02Na0.01Se1,767.5,33448,0.001154,0.00019804,1.1396,0.81615,0.0000298972,0.001012636
3503,10.1021/ja400069s,105,6(a),325,Pb0.97Ba0.02Na0.01Se1,Pb0.97Ba0.02Na0.01Se1,768,33369,0.0011548,0.00019825,1.1386,0.81714,0.0000299679,0.001014228
3503,10.1021/ja400069s,105,6(a),325,Pb0.97Ba0.02Na0.01Se1,Pb0.97Ba0.02Na0.01Se1,768.5,33291,0.0011557,0.00019845,1.1376,0.81813,0.0000300381,0.0010159107
3503,10.1021/ja400069s,105,6(a),325,Pb0.97Ba0.02Na0.01Se1,Pb0.97Ba0.02Na0.01Se1,769,33213,0.0011566,0.00019866,1.1365,0.81913,0.0000301087,0.0010176859
3503,10.1021/ja400069s,105,6(a),325,Pb0.97Ba0.02Na0.01Se1,Pb0.97Ba0.02Na0.01Se1,769.5,33135,0.0011575,0.00019886,1.1355,0.82012,0.0000301796,0.0010193747
3503,10.1021/ja400069s,105,6(a),325,Pb0.97Ba0.02Na0.01Se1,Pb0.97Ba0.02Na0.01Se1,770,33057,0.0011583,0.00019907,1.1345,0.82111,0.0000302508,0.0010209784
3503,10.1021/ja400069s,105,6(a),325,Pb0.97Ba0.02Na0.01Se1,Pb0.97Ba0.02Na0.01Se1,770.5,32979,0.0011592,0.00019928,1.1335,0.8221,0.0000303223,0.0010226731
3503,10.1021/ja400069s,105,6(a),325,Pb0.97Ba0.02Na0.01Se1,Pb0.97Ba0.02Na0.01Se1,771,32901,0.0011601,0.00019948,1.1325,0.82309,0.0000303942,0.0010243709
3503,10.1021/ja400069s,105,6(a),325,Pb0.97Ba0.02Na0.01Se1,Pb0.97Ba0.02Na0.01Se1,771.5,32824,0.001161,0.00019969,1.1314,0.82408,0.0000304655,0.0010261623
3503,10.1021/ja400069s,105,6(a),325,Pb0.97Ba0.02Na0.01Se1,Pb0.97Ba0.02Na0.01Se1,772,32747,0.0011618,0.00019989,1.1304,0.82508,0.0000305371,0.0010277778
3503,10.1021/ja400069s,105,6(a),325,Pb0.97Ba0.02Na0.01Se1,Pb0.97Ba0.02Na0.01Se1,772.5,32670,0.0011627,0.0002001,1.1294,0.82607,0.0000306091,0.0010294847
3503,10.1021/ja400069s,105,6(a),325,Pb0.97Ba0.02Na0.01Se1,Pb0.97Ba0.02Na0.01Se1,773,32593,0.0011636,0.00020031,1.1284,0.82706,0.0000306814,0.0010311946
3503,10.1021/ja400069s,105,6(a),325,Pb0.97Ba0.02Na0.01Se1,Pb0.97Ba0.02Na0.01Se1,773.5,32516,0.0011645,0.00020051,1.1274,0.82805,0.0000307541,0.0010329076
3503,10.1021/ja400069s,105,6(a),325,Pb0.97Ba0.02Na0.01Se1,Pb0.97Ba0.02Na0.01Se1,774,32439,0.0011653,0.00020072,1.1264,0.82904,0.0000308271,0.0010345348
3503,10.1021/ja400069s,105,6(a),325,Pb0.97Ba0.02Na0.01Se1,Pb0.97Ba0.02Na0.01Se1,774.5,32363,0.0011662,0.00020092,1.1254,0.83003,0.0000308995,0.0010362538
3503,10.1021/ja400069s,105,6(a),325,Pb0.97Ba0.02Na0.01Se1,Pb0.97Ba0.02Na0.01Se1,775,32287,0.0011671,0.00020113,1.1244,0.83103,0.0000309722,0.0010379758
3503,10.1021/ja400069s,105,6(a),325,Pb0.97Ba0.02Na0.01Se1,Pb0.97Ba0.02Na0.01Se1,775.5,32211,0.001168,0.00020133,1.1234,0.83202,0.0000310453,0.0010397009
3503,10.1021/ja400069s,105,6(a),325,Pb0.97Ba0.02Na0.01Se1,Pb0.97Ba0.02Na0.01Se1,776,32135,0.0011688,0.00020154,1.1224,0.83301,0.0000311187,0.00104134
3503,10.1021/ja400069s,105,6(a),325,Pb0.97Ba0.02Na0.01Se1,Pb0.97Ba0.02Na0.01Se1,776.5,32059,0.0011697,0.00020174,1.1214,0.834,0.0000311925,0.0010430712
3503,10.1021/ja400069s,105,6(a),325,Pb0.97Ba0.02Na0.01Se1,Pb0.97Ba0.02Na0.01Se1,777,31983,0.0011706,0.00020195,1.1204,0.83499,0.0000312666,0.0010448054
3503,10.1021/ja400069s,105,6(a),325,Pb0.97Ba0.02Na0.01Se1,Pb0.97Ba0.02Na0.01Se1,777.5,31908,0.0011714,0.00020215,1.1194,0.83598,0.0000313401,0.0010464535
3503,10.1021/ja400069s,105,6(a),325,Pb0.97Ba0.02Na0.01Se1,Pb0.97Ba0.02Na0.01Se1,778,31832,0.0011723,0.00020236,1.1184,0.83698,0.0000314149,0.0010481938
3503,10.1021/ja400069s,105,6(a),325,Pb0.97Ba0.02Na0.01Se1,Pb0.97Ba0.02Na0.01Se1,778.5,31757,0.0011732,0.00020256,1.1174,0.83797,0.0000314891,0.0010499374
3503,10.1021/ja400069s,105,6(a),325,Pb0.97Ba0.02Na0.01Se1,Pb0.97Ba0.02Na0.01Se1,779,31682,0.0011741,0.00020277,1.1164,0.83896,0.0000315637,0.001051684
3503,10.1021/ja400069s,105,6(a),325,Pb0.97Ba0.02Na0.01Se1,Pb0.97Ba0.02Na0.01Se1,779.5,31607,0.0011749,0.00020297,1.1154,0.83995,0.0000316386,0.0010533441
3503,10.1021/ja400069s,105,6(a),325,Pb0.97Ba0.02Na0.01Se1,Pb0.97Ba0.02Na0.01Se1,780,31533,0.0011758,0.00020318,1.1144,0.84094,0.0000317128,0.0010550969
3503,10.1021/ja400069s,105,6(a),325,Pb0.97Ba0.02Na0.01Se1,Pb0.97Ba0.02Na0.01Se1,780.5,31458,0.0011767,0.00020338,1.1134,0.84194,0.0000317884,0.0010568529
3503,10.1021/ja400069s,105,6(a),325,Pb0.97Ba0.02Na0.01Se1,Pb0.97Ba0.02Na0.01Se1,781,31384,0.0011776,0.00020359,1.1124,0.84293,0.0000318634,0.001058612
3503,10.1021/ja400069s,105,6(a),325,Pb0.97Ba0.02Na0.01Se1,Pb0.97Ba0.02Na0.01Se1,781.5,31310,0.0011784,0.00020379,1.1115,0.84392,0.0000319387,0.0010601889
3503,10.1021/ja400069s,105,6(a),325,Pb0.97Ba0.02Na0.01Se1,Pb0.97Ba0.02Na0.01Se1,782,31235,0.0011793,0.000204,1.1105,0.84491,0.0000320154,0.0010619541
3503,10.1021/ja400069s,105,6(a),325,Pb0.97Ba0.02Na0.01Se1,Pb0.97Ba0.02Na0.01Se1,782.5,31162,0.0011802,0.0002042,1.1095,0.8459,0.0000320904,0.0010637224
3503,10.1021/ja400069s,105,6(a),325,Pb0.97Ba0.02Na0.01Se1,Pb0.97Ba0.02Na0.01Se1,783,31088,0.0011811,0.00020441,1.1085,0.84689,0.0000321668,0.0010654939
3503,10.1021/ja400069s,105,6(a),325,Pb0.97Ba0.02Na0.01Se1,Pb0.97Ba0.02Na0.01Se1,783.5,31014,0.0011819,0.00020461,1.1075,0.84789,0.0000322435,0.0010671783
3503,10.1021/ja400069s,105,6(a),325,Pb0.97Ba0.02Na0.01Se1,Pb0.97Ba0.02Na0.01Se1,784,30941,0.0011828,0.00020481,1.1066,0.84888,0.0000323196,0.0010688596
3503,10.1021/ja400069s,105,6(a),325,Pb0.97Ba0.02Na0.01Se1,Pb0.97Ba0.02Na0.01Se1,784.5,30868,0.0011837,0.00020502,1.1056,0.84987,0.000032396,0.0010706404
3503,10.1021/ja400069s,105,6(a),325,Pb0.97Ba0.02Na0.01Se1,Pb0.97Ba0.02Na0.01Se1,785,30795,0.0011846,0.00020522,1.1046,0.85086,0.0000324728,0.0010724244
3503,10.1021/ja400069s,105,6(a),325,Pb0.97Ba0.02Na0.01Se1,Pb0.97Ba0.02Na0.01Se1,785.5,30722,0.0011854,0.00020543,1.1036,0.85185,0.00003255,0.0010741211
3503,10.1021/ja400069s,105,6(a),325,Pb0.97Ba0.02Na0.01Se1,Pb0.97Ba0.02Na0.01Se1,786,30649,0.0011863,0.00020563,1.1027,0.85284,0.0000326275,0.0010758139
3503,10.1021/ja400069s,105,6(a),325,Pb0.97Ba0.02Na0.01Se1,Pb0.97Ba0.02Na0.01Se1,786.5,30576,0.0011872,0.00020583,1.1017,0.85384,0.0000327054,0.0010776073
3503,10.1021/ja400069s,105,6(a),325,Pb0.97Ba0.02Na0.01Se1,Pb0.97Ba0.02Na0.01Se1,787,30504,0.001188,0.00020604,1.1007,0.85483,0.0000327826,0.0010793132
3503,10.1021/ja400069s,105,6(a),325,Pb0.97Ba0.02Na0.01Se1,Pb0.97Ba0.02Na0.01Se1,787.5,30431,0.0011889,0.00020624,1.0998,0.85582,0.0000328612,0.0010810147
3503,10.1021/ja400069s,105,6(a),325,Pb0.97Ba0.02Na0.01Se1,Pb0.97Ba0.02Na0.01Se1,788,30359,0.0011898,0.00020644,1.0988,0.85681,0.0000329392,0.0010828176
3503,10.1021/ja400069s,105,6(a),325,Pb0.97Ba0.02Na0.01Se1,Pb0.97Ba0.02Na0.01Se1,788.5,30287,0.0011907,0.00020665,1.0978,0.8578,0.0000330175,0.0010846238
3503,10.1021/ja400069s,105,6(a),325,Pb0.97Ba0.02Na0.01Se1,Pb0.97Ba0.02Na0.01Se1,789,30216,0.0011915,0.00020685,1.0969,0.85879,0.000033095,0.001086243
3503,10.1021/ja400069s,105,6(a),325,Pb0.97Ba0.02Na0.01Se1,Pb0.97Ba0.02Na0.01Se1,789.5,30144,0.0011924,0.00020705,1.0959,0.85979,0.0000331741,0.0010880555
3503,10.1021/ja400069s,105,6(a),325,Pb0.97Ba0.02Na0.01Se1,Pb0.97Ba0.02Na0.01Se1,790,30072,0.0011933,0.00020726,1.0949,0.86078,0.0000332535,0.0010898712
3503,10.1021/ja400069s,105,6(a),325,Pb0.97Ba0.02Na0.01Se1,Pb0.97Ba0.02Na0.01Se1,790.5,30001,0.0011942,0.00020746,1.094,0.86177,0.0000333322,0.0010915905
3503,10.1021/ja400069s,105,6(a),325,Pb0.97Ba0.02Na0.01Se1,Pb0.97Ba0.02Na0.01Se1,791,29930,0.001195,0.00020766,1.093,0.86276,0.0000334113,0.0010933211
3503,10.1021/ja400069s,105,6(a),325,Pb0.97Ba0.02Na0.01Se1,Pb0.97Ba0.02Na0.01Se1,791.5,29859,0.0011959,0.00020787,1.0921,0.86375,0.0000334907,0.0010950462
3503,10.1021/ja400069s,105,6(a),325,Pb0.97Ba0.02Na0.01Se1,Pb0.97Ba0.02Na0.01Se1,792,29788,0.0011968,0.00020807,1.0911,0.86475,0.0000335706,0.0010968747
3503,10.1021/ja400069s,105,6(a),325,Pb0.97Ba0.02Na0.01Se1,Pb0.97Ba0.02Na0.01Se1,792.5,29717,0.0011977,0.00020827,1.0902,0.86574,0.0000336508,0.0010986058
3503,10.1021/ja400069s,105,6(a),325,Pb0.97Ba0.02Na0.01Se1,Pb0.97Ba0.02Na0.01Se1,793,29647,0.0011985,0.00020848,1.0892,0.86673,0.0000337302,0.0011003489
3503,10.1021/ja400069s,105,6(a),325,Pb0.97Ba0.02Na0.01Se1,Pb0.97Ba0.02Na0.01Se1,793.5,29576,0.0011994,0.00020868,1.0883,0.86772,0.0000338112,0.0011020858
3503,10.1021/ja400069s,105,6(a),325,Pb0.97Ba0.02Na0.01Se1,Pb0.97Ba0.02Na0.01Se1,794,29506,0.0012003,0.00020888,1.0873,0.86871,0.0000338914,0.0011039272
3503,10.1021/ja400069s,105,6(a),325,Pb0.97Ba0.02Na0.01Se1,Pb0.97Ba0.02Na0.01Se1,794.5,29436,0.0012012,0.00020908,1.0864,0.8697,0.000033972,0.0011056701
3503,10.1021/ja400069s,105,6(a),325,Pb0.97Ba0.02Na0.01Se1,Pb0.97Ba0.02Na0.01Se1,795,29366,0.001202,0.00020929,1.0854,0.8707,0.000034053,0.0011074258
3503,10.1021/ja400069s,105,6(a),325,Pb0.97Ba0.02Na0.01Se1,Pb0.97Ba0.02Na0.01Se1,795.5,29296,0.0012029,0.00020949,1.0845,0.87169,0.0000341344,0.0011091747
3503,10.1021/ja400069s,105,6(a),325,Pb0.97Ba0.02Na0.01Se1,Pb0.97Ba0.02Na0.01Se1,796,29227,0.0012038,0.00020969,1.0835,0.87268,0.0000342149,0.0011110291
3503,10.1021/ja400069s,105,6(a),325,Pb0.97Ba0.02Na0.01Se1,Pb0.97Ba0.02Na0.01Se1,796.5,29157,0.0012046,0.00020989,1.0826,0.87367,0.0000342971,0.0011126917
3503,10.1021/ja400069s,105,6(a),325,Pb0.97Ba0.02Na0.01Se1,Pb0.97Ba0.02Na0.01Se1,797,29088,0.0012055,0.00021009,1.0817,0.87466,0.0000343784,0.0011144495
3503,10.1021/ja400069s,105,6(a),325,Pb0.97Ba0.02Na0.01Se1,Pb0.97Ba0.02Na0.01Se1,797.5,29019,0.0012064,0.0002103,1.0807,0.87565,0.0000344602,0.0011163135
