Repository: RamyaGuru/STD2_EffMass

# STD2_EffMass
Effective mass modeling of StarryData2 data

File: csvfiles/highperformancetellerium10.1021ja400069s.csv (part 56 of 61)
sid,DOI,figureid,fignum,sampleid,samplename,composition,Temperature,Electrical conductivity,Power factor,Seebeck coefficient,Thermal conductivity,ZT,Electrical resistivity,Figure of merit Z
3503,10.1021/ja400069s,105,6(a),325,Pb0.97Ba0.02Na0.01Se1,Pb0.97Ba0.02Na0.01Se1,798,28950,0.0012073,0.0002105,1.0798,0.87665,0.0000345423,0.0011180774
3503,10.1021/ja400069s,105,6(a),325,Pb0.97Ba0.02Na0.01Se1,Pb0.97Ba0.02Na0.01Se1,798.5,28881,0.0012081,0.0002107,1.0788,0.87764,0.0000346248,0.0011198554
3503,10.1021/ja400069s,105,6(a),325,Pb0.97Ba0.02Na0.01Se1,Pb0.97Ba0.02Na0.01Se1,799,28812,0.001209,0.0002109,1.0779,0.87863,0.0000347078,0.0011216254
3503,10.1021/ja400069s,105,6(a),325,Pb0.97Ba0.02Na0.01Se1,Pb0.97Ba0.02Na0.01Se1,799.5,28744,0.0012099,0.0002111,1.077,0.87962,0.0000347899,0.0011233983
3503,10.1021/ja400069s,105,6(a),325,Pb0.97Ba0.02Na0.01Se1,Pb0.97Ba0.02Na0.01Se1,800,28676,0.0012108,0.0002113,1.076,0.88061,0.0000348724,0.0011252788
3503,10.1021/ja400069s,105,6(a),325,Pb0.97Ba0.02Na0.01Se1,Pb0.97Ba0.02Na0.01Se1,800.5,28607,0.0012116,0.00021151,1.0751,0.8816,0.0000349565,0.0011269649
3503,10.1021/ja400069s,105,6(a),325,Pb0.97Ba0.02Na0.01Se1,Pb0.97Ba0.02Na0.01Se1,801,28539,0.0012125,0.00021171,1.0742,0.8826,0.0000350398,0.001128747
3503,10.1021/ja400069s,105,6(a),325,Pb0.97Ba0.02Na0.01Se1,Pb0.97Ba0.02Na0.01Se1,801.5,28471,0.0012134,0.00021191,1.0733,0.88359,0.0000351235,0.001130532
3503,10.1021/ja400069s,105,6(a),325,Pb0.97Ba0.02Na0.01Se1,Pb0.97Ba0.02Na0.01Se1,802,28404,0.0012143,0.00021211,1.0723,0.88458,0.0000352063,0.0011324256
3503,10.1021/ja400069s,105,6(a),325,Pb0.97Ba0.02Na0.01Se1,Pb0.97Ba0.02Na0.01Se1,802.5,28336,0.0012151,0.00021231,1.0714,0.88557,0.0000352908,0.0011341236
3503,10.1021/ja400069s,105,6(a),325,Pb0.97Ba0.02Na0.01Se1,Pb0.97Ba0.02Na0.01Se1,803,28269,0.001216,0.00021251,1.0705,0.88656,0.0000353744,0.0011359178
3503,10.1021/ja400069s,105,6(a),325,Pb0.97Ba0.02Na0.01Se1,Pb0.97Ba0.02Na0.01Se1,803.5,28202,0.0012169,0.00021271,1.0696,0.88756,0.0000354585,0.001137715
3503,10.1021/ja400069s,105,6(a),325,Pb0.97Ba0.02Na0.01Se1,Pb0.97Ba0.02Na0.01Se1,804,28135,0.0012178,0.00021291,1.0687,0.88855,0.0000355429,0.0011395153
3503,10.1021/ja400069s,105,6(a),325,Pb0.97Ba0.02Na0.01Se1,Pb0.97Ba0.02Na0.01Se1,804.5,28068,0.0012186,0.00021311,1.0678,0.88954,0.0000356278,0.0011412249
3503,10.1021/ja400069s,105,6(a),325,Pb0.97Ba0.02Na0.01Se1,Pb0.97Ba0.02Na0.01Se1,805,28001,0.0012195,0.00021332,1.0668,0.89053,0.000035713,0.0011431384
3503,10.1021/ja400069s,105,6(a),325,Pb0.97Ba0.02Na0.01Se1,Pb0.97Ba0.02Na0.01Se1,805.5,27934,0.0012204,0.00021352,1.0659,0.89152,0.0000357987,0.0011449479
3503,10.1021/ja400069s,105,6(a),325,Pb0.97Ba0.02Na0.01Se1,Pb0.97Ba0.02Na0.01Se1,806,27868,0.0012212,0.00021372,1.065,0.89251,0.0000358835,0.0011466667
3503,10.1021/ja400069s,105,6(a),325,Pb0.97Ba0.02Na0.01Se1,Pb0.97Ba0.02Na0.01Se1,806.5,27802,0.0012221,0.00021392,1.0641,0.89351,0.0000359686,0.0011484823
3503,10.1021/ja400069s,105,6(a),325,Pb0.97Ba0.02Na0.01Se1,Pb0.97Ba0.02Na0.01Se1,807,27735,0.001223,0.00021412,1.0632,0.8945,0.0000360555,0.001150301
3503,10.1021/ja400069s,105,6(a),325,Pb0.97Ba0.02Na0.01Se1,Pb0.97Ba0.02Na0.01Se1,807.5,27670,0.0012239,0.00021432,1.0623,0.89549,0.0000361402,0.0011521228
3503,10.1021/ja400069s,105,6(a),325,Pb0.97Ba0.02Na0.01Se1,Pb0.97Ba0.02Na0.01Se1,808,27604,0.0012247,0.00021452,1.0614,0.89648,0.0000362266,0.0011538534
3503,10.1021/ja400069s,105,6(a),325,Pb0.97Ba0.02Na0.01Se1,Pb0.97Ba0.02Na0.01Se1,808.5,27538,0.0012256,0.00021472,1.0605,0.89747,0.0000363135,0.0011556813
3503,10.1021/ja400069s,105,6(a),325,Pb0.97Ba0.02Na0.01Se1,Pb0.97Ba0.02Na0.01Se1,809,27473,0.0012265,0.00021492,1.0596,0.89846,0.0000363994,0.0011575123
3503,10.1021/ja400069s,105,6(a),325,Pb0.97Ba0.02Na0.01Se1,Pb0.97Ba0.02Na0.01Se1,809.5,27407,0.0012274,0.00021512,1.0587,0.89946,0.000036487,0.0011593464
3503,10.1021/ja400069s,105,6(a),325,Pb0.97Ba0.02Na0.01Se1,Pb0.97Ba0.02Na0.01Se1,810,27342,0.0012282,0.00021532,1.0578,0.90045,0.0000365738,0.0011610891
3503,10.1021/ja400069s,105,6(a),325,Pb0.97Ba0.02Na0.01Se1,Pb0.97Ba0.02Na0.01Se1,810.5,27277,0.0012291,0.00021552,1.0569,0.90144,0.0000366609,0.0011629293
3503,10.1021/ja400069s,105,6(a),325,Pb0.97Ba0.02Na0.01Se1,Pb0.97Ba0.02Na0.01Se1,811,27212,0.00123,0.00021572,1.056,0.90243,0.0000367485,0.0011647727
3503,10.1021/ja400069s,105,6(a),325,Pb0.97Ba0.02Na0.01Se1,Pb0.97Ba0.02Na0.01Se1,811.5,27148,0.0012309,0.00021592,1.0551,0.90342,0.0000368351,0.0011666193
3503,10.1021/ja400069s,105,6(a),325,Pb0.97Ba0.02Na0.01Se1,Pb0.97Ba0.02Na0.01Se1,812,27083,0.0012317,0.00021612,1.0542,0.90442,0.0000369235,0.0011683741
3503,10.1021/ja400069s,105,6(a),325,Pb0.97Ba0.02Na0.01Se1,Pb0.97Ba0.02Na0.01Se1,812.5,27019,0.0012326,0.00021631,1.0533,0.90541,0.000037011,0.0011702269
3503,10.1021/ja400069s,105,6(a),325,Pb0.97Ba0.02Na0.01Se1,Pb0.97Ba0.02Na0.01Se1,813,26954,0.0012335,0.00021651,1.0524,0.9064,0.0000371002,0.0011720829
3503,10.1021/ja400069s,105,6(a),325,Pb0.97Ba0.02Na0.01Se1,Pb0.97Ba0.02Na0.01Se1,813.5,26890,0.0012343,0.00021671,1.0515,0.90739,0.0000371885,0.0011738469
3503,10.1021/ja400069s,105,6(a),325,Pb0.97Ba0.02Na0.01Se1,Pb0.97Ba0.02Na0.01Se1,814,26827,0.0012352,0.00021691,1.0507,0.90838,0.0000372759,0.0011755972
3503,10.1021/ja400069s,105,6(a),325,Pb0.97Ba0.02Na0.01Se1,Pb0.97Ba0.02Na0.01Se1,814.5,26763,0.0012361,0.00021711,1.0498,0.90937,0.000037365,0.0011774624
3503,10.1021/ja400069s,105,6(a),325,Pb0.97Ba0.02Na0.01Se1,Pb0.97Ba0.02Na0.01Se1,815,26699,0.001237,0.00021731,1.0489,0.91037,0.0000374546,0.0011793307
3503,10.1021/ja400069s,105,6(a),325,Pb0.97Ba0.02Na0.01Se1,Pb0.97Ba0.02Na0.01Se1,815.5,26636,0.0012378,0.00021751,1.048,0.91136,0.0000375432,0.0011811069
3503,10.1021/ja400069s,105,6(a),325,Pb0.97Ba0.02Na0.01Se1,Pb0.97Ba0.02Na0.01Se1,816,26573,0.0012387,0.00021771,1.0471,0.91235,0.0000376322,0.0011829816
3503,10.1021/ja400069s,105,6(a),325,Pb0.97Ba0.02Na0.01Se1,Pb0.97Ba0.02Na0.01Se1,816.5,26509,0.0012396,0.00021791,1.0463,0.91334,0.000037723,0.0011847462
3503,10.1021/ja400069s,105,6(a),325,Pb0.97Ba0.02Na0.01Se1,Pb0.97Ba0.02Na0.01Se1,817,26446,0.0012405,0.0002181,1.0454,0.91433,0.0000378129,0.0011866271
3503,10.1021/ja400069s,105,6(a),325,Pb0.97Ba0.02Na0.01Se1,Pb0.97Ba0.02Na0.01Se1,817.5,26384,0.0012413,0.0002183,1.0445,0.91532,0.0000379018,0.0011884155
3503,10.1021/ja400069s,105,6(a),325,Pb0.97Ba0.02Na0.01Se1,Pb0.97Ba0.02Na0.01Se1,818,26321,0.0012422,0.0002185,1.0436,0.91632,0.0000379925,0.0011903028
3503,10.1021/ja400069s,105,6(a),325,Pb0.97Ba0.02Na0.01Se1,Pb0.97Ba0.02Na0.01Se1,818.5,26259,0.0012431,0.0002187,1.0428,0.91731,0.0000380822,0.001192079
3503,10.1021/ja400069s,105,6(a),325,Pb0.97Ba0.02Na0.01Se1,Pb0.97Ba0.02Na0.01Se1,819,26196,0.001244,0.0002189,1.0419,0.9183,0.0000381738,0.0011939726
3503,10.1021/ja400069s,105,6(a),325,Pb0.97Ba0.02Na0.01Se1,Pb0.97Ba0.02Na0.01Se1,819.5,26134,0.0012448,0.00021909,1.041,0.91929,0.0000382643,0.0011957733
3503,10.1021/ja400069s,105,6(a),325,Pb0.97Ba0.02Na0.01Se1,Pb0.97Ba0.02Na0.01Se1,820,26072,0.0012457,0.00021929,1.0402,0.92028,0.0000383553,0.0011975582
3503,10.1021/ja400069s,105,6(a),325,Pb0.97Ba0.02Na0.01Se1,Pb0.97Ba0.02Na0.01Se1,820.5,26010,0.0012466,0.00021949,1.0393,0.92127,0.0000384468,0.0011994612
3503,10.1021/ja400069s,105,6(a),325,Pb0.97Ba0.02Na0.01Se1,Pb0.97Ba0.02Na0.01Se1,821,25949,0.0012475,0.00021969,1.0384,0.92227,0.0000385371,0.0012013675
3503,10.1021/ja400069s,105,6(a),325,Pb0.97Ba0.02Na0.01Se1,Pb0.97Ba0.02Na0.01Se1,821.5,25887,0.0012483,0.00021989,1.0376,0.92326,0.0000386294,0.0012030648
3503,10.1021/ja400069s,105,6(a),325,Pb0.97Ba0.02Na0.01Se1,Pb0.97Ba0.02Na0.01Se1,822,25826,0.0012492,0.00022008,1.0367,0.92425,0.0000387207,0.0012049773
3503,10.1021/ja400069s,105,6(a),325,Pb0.97Ba0.02Na0.01Se1,Pb0.97Ba0.02Na0.01Se1,822.5,25765,0.0012501,0.00022028,1.0359,0.92524,0.0000388123,0.0012067767
3503,10.1021/ja400069s,105,6(a),325,Pb0.97Ba0.02Na0.01Se1,Pb0.97Ba0.02Na0.01Se1,823,25704,0.0012509,0.00022048,1.035,0.92623,0.0000389045,0.001208599
3503,10.1021/ja400069s,105,6(a),325,Pb0.97Ba0.02Na0.01Se1,Pb0.97Ba0.02Na0.01Se1,823.5,25643,0.0012518,0.00022068,1.0342,0.92723,0.000038997,0.0012104042
3503,10.1021/ja400069s,105,6(a),325,Pb0.97Ba0.02Na0.01Se1,Pb0.97Ba0.02Na0.01Se1,824,25582,0.0012527,0.00022087,1.0333,0.92822,0.00003909,0.0012123294
3503,10.1021/ja400069s,105,6(a),325,Pb0.97Ba0.02Na0.01Se1,Pb0.97Ba0.02Na0.01Se1,824.5,25521,0.0012536,0.00022107,1.0325,0.92921,0.0000391834,0.0012141404
3503,10.1021/ja400069s,105,6(a),325,Pb0.97Ba0.02Na0.01Se1,Pb0.97Ba0.02Na0.01Se1,825,25461,0.0012544,0.00022127,1.0316,0.9302,0.0000392758,0.0012159752
3503,10.1021/ja400069s,105,6(a),325,Pb0.97Ba0.02Na0.01Se1,Pb0.97Ba0.02Na0.01Se1,825.5,25401,0.0012553,0.00022146,1.0308,0.93119,0.0000393685,0.001217792
3503,10.1021/ja400069s,105,6(a),325,Pb0.97Ba0.02Na0.01Se1,Pb0.97Ba0.02Na0.01Se1,826,25341,0.0012562,0.00022166,1.0299,0.93218,0.0000394617,0.0012197301
3503,10.1021/ja400069s,105,6(a),325,Pb0.97Ba0.02Na0.01Se1,Pb0.97Ba0.02Na0.01Se1,826.5,25281,0.0012571,0.00022186,1.0291,0.93318,0.0000395554,0.0012215528
3503,10.1021/ja400069s,105,6(a),325,Pb0.97Ba0.02Na0.01Se1,Pb0.97Ba0.02Na0.01Se1,827,25221,0.0012579,0.00022205,1.0282,0.93417,0.0000396495,0.0012234001
3503,10.1021/ja400069s,105,6(a),325,Pb0.97Ba0.02Na0.01Se1,Pb0.97Ba0.02Na0.01Se1,827.5,25161,0.0012588,0.00022225,1.0274,0.93516,0.000039744,0.0012252287
3503,10.1021/ja400069s,105,6(a),325,Pb0.97Ba0.02Na0.01Se1,Pb0.97Ba0.02Na0.01Se1,828,25102,0.0012597,0.00022245,1.0266,0.93615,0.0000398375,0.0012270602
3503,10.1021/ja400069s,105,6(a),325,Pb0.97Ba0.02Na0.01Se1,Pb0.97Ba0.02Na0.01Se1,828.5,25043,0.0012606,0.00022264,1.0257,0.93714,0.0000399313,0.0012290143
3503,10.1021/ja400069s,105,6(a),325,Pb0.97Ba0.02Na0.01Se1,Pb0.97Ba0.02Na0.01Se1,829,24984,0.0012614,0.00022284,1.0249,0.93813,0.0000400256,0.0012307542
3503,10.1021/ja400069s,105,6(a),325,Pb0.97Ba0.02Na0.01Se1,Pb0.97Ba0.02Na0.01Se1,829.5,24925,0.0012623,0.00022303,1.024,0.93913,0.0000401204,0.0012327148
3503,10.1021/ja400069s,105,6(a),325,Pb0.97Ba0.02Na0.01Se1,Pb0.97Ba0.02Na0.01Se1,830,24866,0.0012632,0.00022323,1.0232,0.94012,0.0000402156,0.0012345582
3503,10.1021/ja400069s,105,6(a),325,Pb0.97Ba0.02Na0.01Se1,Pb0.97Ba0.02Na0.01Se1,830.5,24807,0.0012641,0.00022343,1.0224,0.94111,0.0000403112,0.0012364045
3503,10.1021/ja400069s,105,6(a),325,Pb0.97Ba0.02Na0.01Se1,Pb0.97Ba0.02Na0.01Se1,831,24749,0.0012649,0.00022362,1.0216,0.9421,0.0000404057,0.0012381558
3503,10.1021/ja400069s,105,6(a),325,Pb0.97Ba0.02Na0.01Se1,Pb0.97Ba0.02Na0.01Se1,831.5,24690,0.0012658,0.00022382,1.0207,0.94309,0.0000405022,0.0012401293
3503,10.1021/ja400069s,105,6(a),325,Pb0.97Ba0.02Na0.01Se1,Pb0.97Ba0.02Na0.01Se1,832,24632,0.0012667,0.00022401,1.0199,0.94408,0.0000405976,0.0012419845
3503,10.1021/ja400069s,105,6(a),325,Pb0.97Ba0.02Na0.01Se1,Pb0.97Ba0.02Na0.01Se1,832.5,24574,0.0012675,0.00022421,1.0191,0.94508,0.0000406934,0.0012437445
3503,10.1021/ja400069s,105,6(a),325,Pb0.97Ba0.02Na0.01Se1,Pb0.97Ba0.02Na0.01Se1,833,24516,0.0012684,0.0002244,1.0183,0.94607,0.0000407897,0.0012456054
3503,10.1021/ja400069s,105,6(a),325,Pb0.97Ba0.02Na0.01Se1,Pb0.97Ba0.02Na0.01Se1,833.5,24459,0.0012693,0.0002246,1.0175,0.94706,0.0000408847,0.0012474693
3503,10.1021/ja400069s,105,6(a),325,Pb0.97Ba0.02Na0.01Se1,Pb0.97Ba0.02Na0.01Se1,834,24401,0.0012702,0.00022479,1.0166,0.94805,0.0000409819,0.001249459
3503,10.1021/ja400069s,105,6(a),325,Pb0.97Ba0.02Na0.01Se1,Pb0.97Ba0.02Na0.01Se1,834.5,24344,0.001271,0.00022499,1.0158,0.94904,0.0000410779,0.0012512306
3503,10.1021/ja400069s,105,6(a),325,Pb0.97Ba0.02Na0.01Se1,Pb0.97Ba0.02Na0.01Se1,835,24287,0.0012719,0.00022518,1.015,0.95004,0.0000411743,0.0012531034
3503,10.1021/ja400069s,105,6(a),325,Pb0.97Ba0.02Na0.01Se1,Pb0.97Ba0.02Na0.01Se1,835.5,24230,0.0012728,0.00022538,1.0142,0.95103,0.0000412712,0.0012549793
3503,10.1021/ja400069s,105,6(a),325,Pb0.97Ba0.02Na0.01Se1,Pb0.97Ba0.02Na0.01Se1,836,24173,0.0012737,0.00022557,1.0134,0.95202,0.0000413685,0.0012568581
3503,10.1021/ja400069s,105,6(a),325,Pb0.97Ba0.02Na0.01Se1,Pb0.97Ba0.02Na0.01Se1,836.5,24116,0.0012745,0.00022577,1.0126,0.95301,0.0000414662,0.0012586411
3503,10.1021/ja400069s,105,6(a),325,Pb0.97Ba0.02Na0.01Se1,Pb0.97Ba0.02Na0.01Se1,837,24059,0.0012754,0.00022596,1.0118,0.954,0.0000415645,0.0012605258
3503,10.1021/ja400069s,105,6(a),325,Pb0.97Ba0.02Na0.01Se1,Pb0.97Ba0.02Na0.01Se1,837.5,24003,0.0012763,0.00022615,1.011,0.95499,0.0000416615,0.0012624135
3503,10.1021/ja400069s,105,6(a),325,Pb0.97Ba0.02Na0.01Se1,Pb0.97Ba0.02Na0.01Se1,838,23947,0.0012772,0.00022635,1.0102,0.95599,0.0000417589,0.0012643041
3503,10.1021/ja400069s,105,6(a),325,Pb0.97Ba0.02Na0.01Se1,Pb0.97Ba0.02Na0.01Se1,838.5,23891,0.001278,0.00022654,1.0094,0.95698,0.0000418568,0.0012660987
3503,10.1021/ja400069s,105,6(a),325,Pb0.97Ba0.02Na0.01Se1,Pb0.97Ba0.02Na0.01Se1,839,23835,0.0012789,0.00022674,1.0086,0.95797,0.0000419551,0.0012679952
3503,10.1021/ja400069s,105,6(a),325,Pb0.97Ba0.02Na0.01Se1,Pb0.97Ba0.02Na0.01Se1,839.5,23779,0.0012798,0.00022693,1.0078,0.95896,0.0000420539,0.0012698948
3503,10.1021/ja400069s,105,6(a),325,Pb0.97Ba0.02Na0.01Se1,Pb0.97Ba0.02Na0.01Se1,840,23724,0.0012807,0.00022712,1.007,0.95995,0.0000421514,0.0012717974
3503,10.1021/ja400069s,105,6(a),325,Pb0.97Ba0.02Na0.01Se1,Pb0.97Ba0.02Na0.01Se1,840.5,23668,0.0012815,0.00022732,1.0062,0.96094,0.0000422511,0.0012736037
3503,10.1021/ja400069s,105,6(a),325,Pb0.97Ba0.02Na0.01Se1,Pb0.97Ba0.02Na0.01Se1,841,23613,0.0012824,0.00022751,1.0054,0.96194,0.0000423496,0.0012755122
3503,10.1021/ja400069s,105,6(a),325,Pb0.97Ba0.02Na0.01Se1,Pb0.97Ba0.02Na0.01Se1,841.5,23558,0.0012833,0.0002277,1.0046,0.96293,0.0000424484,0.0012774239
3503,10.1021/ja400069s,105,6(a),325,Pb0.97Ba0.02Na0.01Se1,Pb0.97Ba0.02Na0.01Se1,842,23503,0.0012841,0.0002279,1.0038,0.96392,0.0000425478,0.0012792389
3503,10.1021/ja400069s,105,6(a),325,Pb0.97Ba0.02Na0.01Se1,Pb0.97Ba0.02Na0.01Se1,842.5,23448,0.001285,0.00022809,1.0031,0.96491,0.0000426476,0.0012810288
3503,10.1021/ja400069s,105,6(a),325,Pb0.97Ba0.02Na0.01Se1,Pb0.97Ba0.02Na0.01Se1,843,23393,0.0012859,0.00022828,1.0023,0.9659,0.0000427478,0.0012829492
3503,10.1021/ja400069s,105,6(a),325,Pb0.97Ba0.02Na0.01Se1,Pb0.97Ba0.02Na0.01Se1,843.5,23339,0.0012868,0.00022848,1.0015,0.96689,0.0000428467,0.0012848727
3503,10.1021/ja400069s,105,6(a),325,Pb0.97Ba0.02Na0.01Se1,Pb0.97Ba0.02Na0.01Se1,844,23285,0.0012876,0.00022867,1.0007,0.96789,0.0000429461,0.0012866993
3503,10.1021/ja400069s,105,6(a),325,Pb0.97Ba0.02Na0.01Se1,Pb0.97Ba0.02Na0.01Se1,844.5,23230,0.0012885,0.00022886,0.99994,0.96888,0.0000430478,0.0012885773
3503,10.1021/ja400069s,105,6(a),325,Pb0.97Ba0.02Na0.01Se1,Pb0.97Ba0.02Na0.01Se1,845,23177,0.0012894,0.00022906,0.99917,0.96987,0.0000431462,0.0012904711
3503,10.1021/ja400069s,105,6(a),325,Pb0.97Ba0.02Na0.01Se1,Pb0.97Ba0.02Na0.01Se1,845.5,23123,0.0012903,0.00022925,0.9984,0.97086,0.000043247,0.0012923678
3503,10.1021/ja400069s,105,6(a),325,Pb0.97Ba0.02Na0.01Se1,Pb0.97Ba0.02Na0.01Se1,846,23069,0.0012911,0.00022944,0.99763,0.97185,0.0000433482,0.0012941672
3503,10.1021/ja400069s,105,6(a),325,Pb0.97Ba0.02Na0.01Se1,Pb0.97Ba0.02Na0.01Se1,846.5,23016,0.001292,0.00022963,0.99686,0.97285,0.000043448,0.0012960697
3503,10.1021/ja400069s,105,6(a),325,Pb0.97Ba0.02Na0.01Se1,Pb0.97Ba0.02Na0.01Se1,847,22962,0.0012929,0.00022982,0.99609,0.97384,0.0000435502,0.0012979751
3503,10.1021/ja400069s,105,6(a),325,Pb0.97Ba0.02Na0.01Se1,Pb0.97Ba0.02Na0.01Se1,847.5,22909,0.0012938,0.00023002,0.99533,0.97483,0.000043651,0.0012998704
3503,10.1021/ja400069s,105,6(a),325,Pb0.97Ba0.02Na0.01Se1,Pb0.97Ba0.02Na0.01Se1,848,22856,0.0012946,0.00023021,0.99457,0.97582,0.0000437522,0.0013016681
3503,10.1021/ja400069s,105,6(a),325,Pb0.97Ba0.02Na0.01Se1,Pb0.97Ba0.02Na0.01Se1,848.5,22803,0.0012955,0.0002304,0.99381,0.97681,0.0000438539,0.0013035691
3503,10.1021/ja400069s,105,6(a),325,Pb0.97Ba0.02Na0.01Se1,Pb0.97Ba0.02Na0.01Se1,849,22751,0.0012964,0.00023059,0.99305,0.9778,0.0000439541,0.001305473
3503,10.1021/ja400069s,105,6(a),325,Pb0.97Ba0.02Na0.01Se1,Pb0.97Ba0.02Na0.01Se1,849.5,22698,0.0012973,0.00023078,0.99229,0.9788,0.0000440567,0.0013073799
3503,10.1021/ja400069s,105,6(a),325,Pb0.97Ba0.02Na0.01Se1,Pb0.97Ba0.02Na0.01Se1,850,22646,0.0012981,0.00023097,0.99154,0.97979,0.0000441579,0.0013091756
3503,10.1021/ja400069s,105,6(a),325,Pb0.97Ba0.02Na0.01Se1,Pb0.97Ba0.02Na0.01Se1,850.5,22594,0.001299,0.00023117,0.99079,0.98078,0.0000442595,0.001311075
3503,10.1021/ja400069s,105,6(a),325,Pb0.97Ba0.02Na0.01Se1,Pb0.97Ba0.02Na0.01Se1,851,22541,0.0012999,0.00023136,0.99004,0.98177,0.0000443636,0.0013129773
3503,10.1021/ja400069s,105,6(a),325,Pb0.97Ba0.02Na0.01Se1,Pb0.97Ba0.02Na0.01Se1,851.5,22490,0.0013007,0.00023155,0.98929,0.98276,0.0000444642,0.0013147813
3503,10.1021/ja400069s,105,6(a),325,Pb0.97Ba0.02Na0.01Se1,Pb0.97Ba0.02Na0.01Se1,852,22438,0.0013016,0.00023174,0.98854,0.98375,0.0000445673,0.0013166893
3503,10.1021/ja400069s,105,6(a),325,Pb0.97Ba0.02Na0.01Se1,Pb0.97Ba0.02Na0.01Se1,852.5,22386,0.0013025,0.00023193,0.9878,0.98475,0.0000446708,0.0013185868
3503,10.1021/ja400069s,105,6(a),325,Pb0.97Ba0.02Na0.01Se1,Pb0.97Ba0.02Na0.01Se1,853,22335,0.0013034,0.00023212,0.98706,0.98574,0.0000447728,0.0013204871
3503,10.1021/ja400069s,105,6(a),325,Pb0.97Ba0.02Na0.01Se1,Pb0.97Ba0.02Na0.01Se1,853.5,22284,0.0013042,0.00023231,0.98632,0.98673,0.0000448752,0.0013222889
3503,10.1021/ja400069s,105,6(a),325,Pb0.97Ba0.02Na0.01Se1,Pb0.97Ba0.02Na0.01Se1,854,22233,0.0013051,0.0002325,0.98558,0.98772,0.0000449782,0.0013241949
3503,10.1021/ja400069s,105,6(a),325,Pb0.97Ba0.02Na0.01Se1,Pb0.97Ba0.02Na0.01Se1,854.5,22182,0.001306,0.00023269,0.98485,0.98871,0.0000450816,0.0013260903
3503,10.1021/ja400069s,105,6(a),325,Pb0.97Ba0.02Na0.01Se1,Pb0.97Ba0.02Na0.01Se1,855,22131,0.0013069,0.00023288,0.98411,0.98971,0.0000451855,0.001328002
3503,10.1021/ja400069s,105,6(a),325,Pb0.97Ba0.02Na0.01Se1,Pb0.97Ba0.02Na0.01Se1,855.5,22081,0.0013077,0.00023307,0.98338,0.9907,0.0000452878,0.0013298013
3503,10.1021/ja400069s,105,6(a),325,Pb0.97Ba0.02Na0.01Se1,Pb0.97Ba0.02Na0.01Se1,856,22030,0.0013086,0.00023326,0.98265,0.99169,0.0000453926,0.0013317051
3503,10.1021/ja400069s,105,6(a),325,Pb0.97Ba0.02Na0.01Se1,Pb0.97Ba0.02Na0.01Se1,856.5,21980,0.0013095,0.00023345,0.98193,0.99268,0.0000454959,0.0013335981
3503,10.1021/ja400069s,105,6(a),325,Pb0.97Ba0.02Na0.01Se1,Pb0.97Ba0.02Na0.01Se1,857,21930,0.0013104,0.00023364,0.9812,0.99367,0.0000455996,0.0013355075
3503,10.1021/ja400069s,105,6(a),325,Pb0.97Ba0.02Na0.01Se1,Pb0.97Ba0.02Na0.01Se1,857.5,21880,0.0013112,0.00023383,0.98048,0.99466,0.0000457038,0.0013373042
3503,10.1021/ja400069s,105,6(a),325,Pb0.97Ba0.02Na0.01Se1,Pb0.97Ba0.02Na0.01Se1,858,21830,0.0013121,0.00023402,0.97976,0.99566,0.0000458085,0.0013392055
3503,10.1021/ja400069s,105,6(a),325,Pb0.97Ba0.02Na0.01Se1,Pb0.97Ba0.02Na0.01Se1,858.5,21781,0.001313,0.00023421,0.97904,0.99665,0.0000459116,0.0013411097
3503,10.1021/ja400069s,105,6(a),325,Pb0.97Ba0.02Na0.01Se1,Pb0.97Ba0.02Na0.01Se1,859,21731,0.0013139,0.0002344,0.97832,0.99764,0.0000460172,0.0013430166
3503,10.1021/ja400069s,105,6(a),325,Pb0.97Ba0.02Na0.01Se1,Pb0.97Ba0.02Na0.01Se1,859.5,21682,0.0013147,0.00023459,0.97761,0.99863,0.0000461212,0.0013448103
3503,10.1021/ja400069s,105,6(a),325,Pb0.97Ba0.02Na0.01Se1,Pb0.97Ba0.02Na0.01Se1,860,21633,0.0013156,0.00023478,0.9769,0.99962,0.0000462257,0.001346709
3503,10.1021/ja400069s,105,6(a),325,Pb0.97Ba0.02Na0.01Se1,Pb0.97Ba0.02Na0.01Se1,860.5,21584,0.0013165,0.00023497,0.97619,1.0006,0.0000463306,0.0013486104
3503,10.1021/ja400069s,105,6(a),325,Pb0.97Ba0.02Na0.01Se1,Pb0.97Ba0.02Na0.01Se1,861,21535,0.0013173,0.00023515,0.97548,1.0016,0.000046436,0.0013504121
3503,10.1021/ja400069s,105,6(a),325,Pb0.97Ba0.02Na0.01Se1,Pb0.97Ba0.02Na0.01Se1,861.5,21487,0.0013182,0.00023534,0.97477,1.0026,0.0000465398,0.001352319
3503,10.1021/ja400069s,105,6(a),325,Pb0.97Ba0.02Na0.01Se1,Pb0.97Ba0.02Na0.01Se1,862,21438,0.0013191,0.00023553,0.97407,1.0036,0.0000466461,0.0013542148
3503,10.1021/ja400069s,105,6(a),325,Pb0.97Ba0.02Na0.01Se1,Pb0.97Ba0.02Na0.01Se1,862.5,21390,0.00132,0.00023572,0.97337,1.0046,0.0000467508,0.0013561133
3503,10.1021/ja400069s,105,6(a),325,Pb0.97Ba0.02Na0.01Se1,Pb0.97Ba0.02Na0.01Se1,863,21342,0.0013208,0.00023591,0.97267,1.0056,0.000046856,0.0013579117
3503,10.1021/ja400069s,105,6(a),325,Pb0.97Ba0.02Na0.01Se1,Pb0.97Ba0.02Na0.01Se1,863.5,21294,0.0013217,0.0002361,0.97198,1.0066,0.0000469616,0.0013598016
3503,10.1021/ja400069s,105,6(a),325,Pb0.97Ba0.02Na0.01Se1,Pb0.97Ba0.02Na0.01Se1,864,21246,0.0013226,0.00023628,0.97128,1.0076,0.0000470677,0.0013617083
3503,10.1021/ja400069s,105,6(a),325,Pb0.97Ba0.02Na0.01Se1,Pb0.97Ba0.02Na0.01Se1,864.5,21199,0.0013235,0.00023647,0.97059,1.0085,0.000047172,0.0013636036
3503,10.1021/ja400069s,105,6(a),325,Pb0.97Ba0.02Na0.01Se1,Pb0.97Ba0.02Na0.01Se1,865,21151,0.0013243,0.00023666,0.9699,1.0095,0.0000472791,0.0013653985
3503,10.1021/ja400069s,105,6(a),325,Pb0.97Ba0.02Na0.01Se1,Pb0.97Ba0.02Na0.01Se1,865.5,21104,0.0013252,0.00023685,0.96921,1.0105,0.0000473844,0.0013672991
3503,10.1021/ja400069s,105,6(a),325,Pb0.97Ba0.02Na0.01Se1,Pb0.97Ba0.02Na0.01Se1,866,21057,0.0013261,0.00023703,0.96853,1.0115,0.0000474901,0.0013691884
3503,10.1021/ja400069s,105,6(a),325,Pb0.97Ba0.02Na0.01Se1,Pb0.97Ba0.02Na0.01Se1,866.5,21010,0.001327,0.00023722,0.96784,1.0125,0.0000475964,0.0013710944
3503,10.1021/ja400069s,105,6(a),325,Pb0.97Ba0.02Na0.01Se1,Pb0.97Ba0.02Na0.01Se1,867,20963,0.0013278,0.00023741,0.96716,1.0135,0.0000477031,0.0013728856
3503,10.1021/ja400069s,105,6(a),325,Pb0.97Ba0.02Na0.01Se1,Pb0.97Ba0.02Na0.01Se1,867.5,20917,0.0013287,0.00023759,0.96648,1.0145,0.000047808,0.0013747827
3503,10.1021/ja400069s,105,6(a),325,Pb0.97Ba0.02Na0.01Se1,Pb0.97Ba0.02Na0.01Se1,868,20870,0.0013296,0.00023778,0.96581,1.0155,0.0000479157,0.0013766683
3503,10.1021/ja400069s,105,6(a),325,Pb0.97Ba0.02Na0.01Se1,Pb0.97Ba0.02Na0.01Se1,868.5,20824,0.0013304,0.00023797,0.96513,1.0165,0.0000480215,0.0013784671
3503,10.1021/ja400069s,105,6(a),325,Pb0.97Ba0.02Na0.01Se1,Pb0.97Ba0.02Na0.01Se1,869,20778,0.0013313,0.00023815,0.96446,1.0175,0.0000481278,0.0013803579
3503,10.1021/ja400069s,105,6(a),325,Pb0.97Ba0.02Na0.01Se1,Pb0.97Ba0.02Na0.01Se1,869.5,20732,0.0013322,0.00023834,0.96379,1.0185,0.0000482346,0.0013822513
3503,10.1021/ja400069s,105,6(a),325,Pb0.97Ba0.02Na0.01Se1,Pb0.97Ba0.02Na0.01Se1,870,20686,0.0013331,0.00023853,0.96313,1.0195,0.0000483419,0.001384133
3503,10.1021/ja400069s,105,6(a),325,Pb0.97Ba0.02Na0.01Se1,Pb0.97Ba0.02Na0.01Se1,870.5,20641,0.0013339,0.00023871,0.96246,1.0204,0.0000484473,0.0013859277
3503,10.1021/ja400069s,105,6(a),325,Pb0.97Ba0.02Na0.01Se1,Pb0.97Ba0.02Na0.01Se1,871,20595,0.0013348,0.0002389,0.9618,1.0214,0.0000485555,0.0013878145
3503,10.1021/ja400069s,105,6(a),325,Pb0.97Ba0.02Na0.01Se1,Pb0.97Ba0.02Na0.01Se1,871.5,20550,0.0013357,0.00023909,0.96114,1.0224,0.0000486618,0.0013897039
3503,10.1021/ja400069s,105,6(a),325,Pb0.97Ba0.02Na0.01Se1,Pb0.97Ba0.02Na0.01Se1,872,20505,0.0013366,0.00023927,0.96048,1.0234,0.0000487686,0.0013915959
3503,10.1021/ja400069s,105,6(a),325,Pb0.97Ba0.02Na0.01Se1,Pb0.97Ba0.02Na0.01Se1,872.5,20460,0.0013374,0.00023946,0.95983,1.0244,0.0000488759,0.0013933717
3503,10.1021/ja400069s,105,6(a),325,Pb0.97Ba0.02Na0.01Se1,Pb0.97Ba0.02Na0.01Se1,873,20415,0.0013383,0.00023964,0.95918,1.0254,0.0000489836,0.0013952543
3503,10.1021/ja400069s,105,6(a),325,Pb0.97Ba0.02Na0.01Se1,Pb0.97Ba0.02Na0.01Se1,873.5,20371,0.0013392,0.00023983,0.95853,1.0264,0.0000490894,0.0013971394
3503,10.1021/ja400069s,105,6(a),325,Pb0.97Ba0.02Na0.01Se1,Pb0.97Ba0.02Na0.01Se1,874,20326,0.0013401,0.00024001,0.95788,1.0274,0.0000491981,0.001399027
3503,10.1021/ja400069s,105,6(a),325,Pb0.97Ba0.02Na0.01Se1,Pb0.97Ba0.02Na0.01Se1,874.5,20282,0.0013409,0.0002402,0.95723,1.0284,0.0000493048,0.0014008128
3503,10.1021/ja400069s,105,6(a),325,Pb0.97Ba0.02Na0.01Se1,Pb0.97Ba0.02Na0.01Se1,875,20238,0.0013418,0.00024038,0.95659,1.0294,0.000049412,0.0014026908
3503,10.1021/ja400069s,105,6(a),325,Pb0.97Ba0.02Na0.01Se1,Pb0.97Ba0.02Na0.01Se1,875.5,20194,0.0013427,0.00024057,0.95595,1.0304,0.0000495197,0.0014045714
3503,10.1021/ja400069s,105,6(a),325,Pb0.97Ba0.02Na0.01Se1,Pb0.97Ba0.02Na0.01Se1,876,20150,0.0013436,0.00024075,0.95531,1.0314,0.0000496278,0.0014064544
3503,10.1021/ja400069s,105,6(a),325,Pb0.97Ba0.02Na0.01Se1,Pb0.97Ba0.02Na0.01Se1,876.5,20107,0.0013444,0.00024094,0.95468,1.0324,0.0000497339,0.0014082206
3503,10.1021/ja400069s,105,6(a),325,Pb0.97Ba0.02Na0.01Se1,Pb0.97Ba0.02Na0.01Se1,877,20063,0.0013453,0.00024112,0.95404,1.0333,0.000049843,0.0014101086
3503,10.1021/ja400069s,105,6(a),325,Pb0.97Ba0.02Na0.01Se1,Pb0.97Ba0.02Na0.01Se1,877.5,20020,0.0013462,0.00024131,0.95341,1.0343,0.00004995,0.0014119844
3503,10.1021/ja400069s,105,6(a),325,Pb0.97Ba0.02Na0.01Se1,Pb0.97Ba0.02Na0.01Se1,878,19977,0.001347,0.00024149,0.95278,1.0353,0.0000500576,0.0014137576
3503,10.1021/ja400069s,105,6(a),325,Pb0.97Ba0.02Na0.01Se1,Pb0.97Ba0.02Na0.01Se1,878.5,19934,0.0013479,0.00024167,0.95216,1.0363,0.0000501655,0.0014156234
3503,10.1021/ja400069s,105,6(a),325,Pb0.97Ba0.02Na0.01Se1,Pb0.97Ba0.02Na0.01Se1,879,19891,0.0013488,0.00024186,0.95153,1.0373,0.000050274,0.0014175065
3503,10.1021/ja400069s,105,6(a),325,Pb0.97Ba0.02Na0.01Se1,Pb0.97Ba0.02Na0.01Se1,879.5,19849,0.0013497,0.00024204,0.95091,1.0383,0.0000503804,0.0014193772
3503,10.1021/ja400069s,105,6(a),325,Pb0.97Ba0.02Na0.01Se1,Pb0.97Ba0.02Na0.01Se1,880,19806,0.0013505,0.00024222,0.9503,1.0393,0.0000504898,0.0014211302
3503,10.1021/ja400069s,105,6(a),325,Pb0.97Ba0.02Na0.01Se1,Pb0.97Ba0.02Na0.01Se1,880.5,19764,0.0013514,0.00024241,0.94968,1.0403,0.000050597,0.0014230056
3503,10.1021/ja400069s,105,6(a),325,Pb0.97Ba0.02Na0.01Se1,Pb0.97Ba0.02Na0.01Se1,881,19722,0.0013523,0.00024259,0.94907,1.0413,0.0000507048,0.0014248686
3503,10.1021/ja400069s,105,6(a),325,Pb0.97Ba0.02Na0.01Se1,Pb0.97Ba0.02Na0.01Se1,881.5,19680,0.0013532,0.00024277,0.94846,1.0423,0.000050813,0.0014267339
3503,10.1021/ja400069s,105,6(a),325,Pb0.97Ba0.02Na0.01Se1,Pb0.97Ba0.02Na0.01Se1,882,19639,0.001354,0.00024296,0.94785,1.0433,0.0000509191,0.0014284961
3503,10.1021/ja400069s,105,6(a),325,Pb0.97Ba0.02Na0.01Se1,Pb0.97Ba0.02Na0.01Se1,882.5,19597,0.0013549,0.00024314,0.94724,1.0443,0.0000510282,0.0014303661
3503,10.1021/ja400069s,105,6(a),325,Pb0.97Ba0.02Na0.01Se1,Pb0.97Ba0.02Na0.01Se1,883,19556,0.0013558,0.00024332,0.94664,1.0452,0.0000511352,0.0014322234
3503,10.1021/ja400069s,105,6(a),325,Pb0.97Ba0.02Na0.01Se1,Pb0.97Ba0.02Na0.01Se1,883.5,19514,0.0013567,0.0002435,0.94604,1.0462,0.0000512453,0.0014340831
3503,10.1021/ja400069s,105,6(a),325,Pb0.97Ba0.02Na0.01Se1,Pb0.97Ba0.02Na0.01Se1,884,19473,0.0013575,0.00024369,0.94544,1.0472,0.0000513532,0.0014358394
3503,10.1021/ja400069s,105,6(a),325,Pb0.97Ba0.02Na0.01Se1,Pb0.97Ba0.02Na0.01Se1,884.5,19433,0.0013584,0.00024387,0.94485,1.0482,0.0000514589,0.0014376885
3503,10.1021/ja400069s,105,6(a),325,Pb0.97Ba0.02Na0.01Se1,Pb0.97Ba0.02Na0.01Se1,885,19392,0.0013593,0.00024405,0.94425,1.0492,0.0000515677,0.0014395552
3503,10.1021/ja400069s,105,6(a),325,Pb0.97Ba0.02Na0.01Se1,Pb0.97Ba0.02Na0.01Se1,885.5,19351,0.0013602,0.00024423,0.94366,1.0502,0.0000516769,0.001441409
3503,10.1021/ja400069s,105,6(a),325,Pb0.97Ba0.02Na0.01Se1,Pb0.97Ba0.02Na0.01Se1,886,19311,0.001361,0.00024441,0.94308,1.0512,0.000051784,0.0014431437
3503,10.1021/ja400069s,105,6(a),325,Pb0.97Ba0.02Na0.01Se1,Pb0.97Ba0.02Na0.01Se1,886.5,19271,0.0013619,0.0002446,0.94249,1.0522,0.0000518914,0.0014450021
3503,10.1021/ja400069s,105,6(a),325,Pb0.97Ba0.02Na0.01Se1,Pb0.97Ba0.02Na0.01Se1,887,19231,0.0013628,0.00024478,0.94191,1.0532,0.0000519994,0.0014468474
3503,10.1021/ja400069s,105,6(a),325,Pb0.97Ba0.02Na0.01Se1,Pb0.97Ba0.02Na0.01Se1,887.5,19191,0.0013636,0.00024496,0.94133,1.0542,0.0000521078,0.0014485887
3503,10.1021/ja400069s,105,6(a),325,Pb0.97Ba0.02Na0.01Se1,Pb0.97Ba0.02Na0.01Se1,888,19151,0.0013645,0.00024514,0.94075,1.0552,0.0000522166,0.0014504385
3503,10.1021/ja400069s,105,6(a),325,Pb0.97Ba0.02Na0.01Se1,Pb0.97Ba0.02Na0.01Se1,888.5,19112,0.0013654,0.00024532,0.94018,1.0562,0.0000523231,0.0014522751
3503,10.1021/ja400069s,105,6(a),325,Pb0.97Ba0.02Na0.01Se1,Pb0.97Ba0.02Na0.01Se1,889,19072,0.0013663,0.0002455,0.93961,1.0571,0.0000524329,0.0014541139
3503,10.1021/ja400069s,105,6(a),325,Pb0.97Ba0.02Na0.01Se1,Pb0.97Ba0.02Na0.01Se1,889.5,19033,0.0013671,0.00024568,0.93904,1.0581,0.0000525403,0.0014558485
3503,10.1021/ja400069s,105,6(a),325,Pb0.97Ba0.02Na0.01Se1,Pb0.97Ba0.02Na0.01Se1,890,18994,0.001368,0.00024586,0.93848,1.0591,0.0000526482,0.0014576762
3503,10.1021/ja400069s,105,6(a),325,Pb0.97Ba0.02Na0.01Se1,Pb0.97Ba0.02Na0.01Se1,890.5,18956,0.0013689,0.00024604,0.93791,1.0601,0.0000527537,0.0014595217
3503,10.1021/ja400069s,105,6(a),325,Pb0.97Ba0.02Na0.01Se1,Pb0.97Ba0.02Na0.01Se1,891,18917,0.0013698,0.00024622,0.93735,1.0611,0.0000528625,0.0014613538
3503,10.1021/ja400069s,105,6(a),325,Pb0.97Ba0.02Na0.01Se1,Pb0.97Ba0.02Na0.01Se1,891.5,18879,0.0013706,0.0002464,0.93679,1.0621,0.0000529689,0.0014630814
3503,10.1021/ja400069s,105,6(a),325,Pb0.97Ba0.02Na0.01Se1,Pb0.97Ba0.02Na0.01Se1,892,18840,0.0013715,0.00024658,0.93624,1.0631,0.0000530786,0.0014649022
3503,10.1021/ja400069s,105,6(a),325,Pb0.97Ba0.02Na0.01Se1,Pb0.97Ba0.02Na0.01Se1,892.5,18802,0.0013724,0.00024676,0.93569,1.0641,0.0000531858,0.0014667251
3503,10.1021/ja400069s,105,6(a),325,Pb0.97Ba0.02Na0.01Se1,Pb0.97Ba0.02Na0.01Se1,893,18764,0.0013733,0.00024694,0.93514,1.0651,0.0000532935,0.0014685502
3503,10.1021/ja400069s,105,6(a),325,Pb0.97Ba0.02Na0.01Se1,Pb0.97Ba0.02Na0.01Se1,893.5,18726,0.0013741,0.00024712,0.93459,1.0661,0.0000534017,0.0014702704
3503,10.1021/ja400069s,105,6(a),325,Pb0.97Ba0.02Na0.01Se1,Pb0.97Ba0.02Na0.01Se1,894,18689,0.001375,0.0002473,0.93405,1.0671,0.0000535074,0.0014720839
3503,10.1021/ja400069s,105,6(a),325,Pb0.97Ba0.02Na0.01Se1,Pb0.97Ba0.02Na0.01Se1,894.5,18651,0.0013759,0.00024748,0.93351,1.0681,0.0000536164,0.0014738996
3503,10.1021/ja400069s,105,6(a),325,Pb0.97Ba0.02Na0.01Se1,Pb0.97Ba0.02Na0.01Se1,895,18614,0.0013768,0.00024766,0.93297,1.069,0.000053723,0.0014757173
3503,10.1021/ja400069s,105,6(a),325,Pb0.97Ba0.02Na0.01Se1,Pb0.97Ba0.02Na0.01Se1,895.5,18577,0.0013776,0.00024784,0.93243,1.07,0.00005383,0.0014774299
3503,10.1021/ja400069s,105,6(a),325,Pb0.97Ba0.02Na0.01Se1,Pb0.97Ba0.02Na0.01Se1,896,18540,0.0013785,0.00024801,0.9319,1.071,0.0000539374,0.001479236
3503,10.1021/ja400069s,105,6(a),325,Pb0.97Ba0.02Na0.01Se1,Pb0.97Ba0.02Na0.01Se1,896.5,18504,0.0013794,0.00024819,0.93137,1.072,0.0000540424,0.0014810441
3503,10.1021/ja400069s,105,6(a),325,Pb0.97Ba0.02Na0.01Se1,Pb0.97Ba0.02Na0.01Se1,897,18467,0.0013802,0.00024837,0.93084,1.073,0.0000541506,0.0014827468
3503,10.1021/ja400069s,105,6(a),325,Pb0.97Ba0.02Na0.01Se1,Pb0.97Ba0.02Na0.01Se1,897.5,18431,0.0013811,0.00024855,0.93032,1.074,0.0000542564,0.001484543
3503,10.1021/ja400069s,105,6(a),325,Pb0.97Ba0.02Na0.01Se1,Pb0.97Ba0.02Na0.01Se1,898,18394,0.001382,0.00024873,0.9298,1.075,0.0000543656,0.0014863411
3503,10.1021/ja400069s,105,6(a),325,Pb0.97Ba0.02Na0.01Se1,Pb0.97Ba0.02Na0.01Se1,898.5,18358,0.0013829,0.0002489,0.92928,1.076,0.0000544722,0.0014881414
3503,10.1021/ja400069s,105,6(a),325,Pb0.97Ba0.02Na0.01Se1,Pb0.97Ba0.02Na0.01Se1,899,18323,0.0013837,0.00024908,0.92877,1.077,0.0000545762,0.0014898199
3503,10.1021/ja400069s,105,6(a),325,Pb0.97Ba0.02Na0.01Se1,Pb0.97Ba0.02Na0.01Se1,899.5,18287,0.0013846,0.00024926,0.92825,1.078,0.0000546837,0.001491624
3503,10.1021/ja400069s,105,6(a),325,Pb0.97Ba0.02Na0.01Se1,Pb0.97Ba0.02Na0.01Se1,900,18251,0.0013855,0.00024944,0.92774,1.079,0.0000547915,0.0014934141
3503,10.1021/ja400069s,105,6(a),325,Pb0.97Ba0.02Na0.01Se1,Pb0.97Ba0.02Na0.01Se1,900.5,18216,0.0013864,0.00024961,0.92724,1.08,0.0000548968,0.00149519
3503,10.1021/ja400069s,105,6(a),325,Pb0.97Ba0.02Na0.01Se1,Pb0.97Ba0.02Na0.01Se1,901,18181,0.0013872,0.00024979,0.92673,1.0809,0.0000550025,0.0014968761
3503,10.1021/ja400069s,105,6(a),325,Pb0.97Ba0.02Na0.01Se1,Pb0.97Ba0.02Na0.01Se1,901.5,18146,0.0013881,0.00024997,0.92623,1.0819,0.0000551086,0.0014986558
3503,10.1021/ja400069s,105,6(a),325,Pb0.97Ba0.02Na0.01Se1,Pb0.97Ba0.02Na0.01Se1,902,18111,0.001389,0.00025014,0.92574,1.0829,0.0000552151,0.0015004213
3503,10.1021/ja400069s,105,6(a),325,Pb0.97Ba0.02Na0.01Se1,Pb0.97Ba0.02Na0.01Se1,902.5,18077,0.0013899,0.00025032,0.92524,1.0839,0.0000553189,0.0015022048
3503,10.1021/ja400069s,105,6(a),325,Pb0.97Ba0.02Na0.01Se1,Pb0.97Ba0.02Na0.01Se1,903,18042,0.0013907,0.0002505,0.92475,1.0849,0.0000554262,0.0015038659
3503,10.1021/ja400069s,105,6(a),325,Pb0.97Ba0.02Na0.01Se1,Pb0.97Ba0.02Na0.01Se1,903.5,18008,0.0013916,0.00025067,0.92426,1.0859,0.0000555309,0.0015056369
3503,10.1021/ja400069s,105,6(a),325,Pb0.97Ba0.02Na0.01Se1,Pb0.97Ba0.02Na0.01Se1,904,17974,0.0013925,0.00025085,0.92378,1.0869,0.0000556359,0.0015073935
3503,10.1021/ja400069s,105,6(a),325,Pb0.97Ba0.02Na0.01Se1,Pb0.97Ba0.02Na0.01Se1,904.5,17940,0.0013934,0.00025102,0.92329,1.0879,0.0000557414,0.0015091683
3503,10.1021/ja400069s,105,6(a),325,Pb0.97Ba0.02Na0.01Se1,Pb0.97Ba0.02Na0.01Se1,905,17906,0.0013942,0.0002512,0.92282,1.0889,0.0000558472,0.0015108038
3503,10.1021/ja400069s,105,6(a),325,Pb0.97Ba0.02Na0.01Se1,Pb0.97Ba0.02Na0.01Se1,905.5,17873,0.0013951,0.00025138,0.92234,1.0899,0.0000559503,0.0015125659
3503,10.1021/ja400069s,105,6(a),325,Pb0.97Ba0.02Na0.01Se1,Pb0.97Ba0.02Na0.01Se1,906,17839,0.001396,0.00025155,0.92187,1.0909,0.000056057,0.0015143133
3503,10.1021/ja400069s,105,6(a),325,Pb0.97Ba0.02Na0.01Se1,Pb0.97Ba0.02Na0.01Se1,906.5,17806,0.0013968,0.00025173,0.9214,1.0919,0.0000561608,0.001515954
3503,10.1021/ja400069s,105,6(a),325,Pb0.97Ba0.02Na0.01Se1,Pb0.97Ba0.02Na0.01Se1,907,17773,0.0013977,0.0002519,0.92093,1.0928,0.0000562651,0.0015177049
3503,10.1021/ja400069s,105,6(a),325,Pb0.97Ba0.02Na0.01Se1,Pb0.97Ba0.02Na0.01Se1,907.5,17740,0.0013986,0.00025207,0.92046,1.0938,0.0000563698,0.0015194577
3503,10.1021/ja400069s,105,6(a),325,Pb0.97Ba0.02Na0.01Se1,Pb0.97Ba0.02Na0.01Se1,908,17708,0.0013995,0.00025225,0.92,1.0948,0.0000564717,0.0015211957
3503,10.1021/ja400069s,105,6(a),325,Pb0.97Ba0.02Na0.01Se1,Pb0.97Ba0.02Na0.01Se1,908.5,17675,0.0014003,0.00025242,0.91955,1.0958,0.0000565771,0.0015228101
3503,10.1021/ja400069s,105,6(a),325,Pb0.97Ba0.02Na0.01Se1,Pb0.97Ba0.02Na0.01Se1,909,17643,0.0014012,0.0002526,0.91909,1.0968,0.0000566797,0.0015245515
3503,10.1021/ja400069s,105,6(a),325,Pb0.97Ba0.02Na0.01Se1,Pb0.97Ba0.02Na0.01Se1,909.5,17611,0.0014021,0.00025277,0.91864,1.0978,0.0000567827,0.001526278
3503,10.1021/ja400069s,105,6(a),325,Pb0.97Ba0.02Na0.01Se1,Pb0.97Ba0.02Na0.01Se1,910,17579,0.001403,0.00025295,0.91819,1.0988,0.0000568861,0.0015280062
3503,10.1021/ja400069s,105,6(a),325,Pb0.97Ba0.02Na0.01Se1,Pb0.97Ba0.02Na0.01Se1,910.5,17547,0.0014038,0.00025312,0.91775,1.0998,0.0000569898,0.0015296105
3503,10.1021/ja400069s,105,6(a),325,Pb0.97Ba0.02Na0.01Se1,Pb0.97Ba0.02Na0.01Se1,911,17516,0.0014047,0.00025329,0.9173,1.1008,0.0000570907,0.001531342
3503,10.1021/ja400069s,105,6(a),325,Pb0.97Ba0.02Na0.01Se1,Pb0.97Ba0.02Na0.01Se1,911.5,17484,0.0014056,0.00025347,0.91687,1.1018,0.0000571951,0.0015330418
3503,10.1021/ja400069s,171,5(a),325,Pb0.97Ba0.02Na0.01Se1,Pb0.97Ba0.02Na0.01Se1,912,17453,0.0014065,,0.91643,1.1028,0.0000572967,0.0015347599
3503,10.1021/ja400069s,171,5(a),325,Pb0.97Ba0.02Na0.01Se1,Pb0.97Ba0.02Na0.01Se1,912.5,17422,0.0014073,,0.916,1.1038,0.0000573987,0.0015363537
3503,10.1021/ja400069s,171,5(a),325,Pb0.97Ba0.02Na0.01Se1,Pb0.97Ba0.02Na0.01Se1,913,17391,0.0014082,,0.91557,1.1047,0.000057501,0.0015380583
3503,10.1021/ja400069s,171,5(a),325,Pb0.97Ba0.02Na0.01Se1,Pb0.97Ba0.02Na0.01Se1,913.5,17361,0.0014091,,0.91514,1.1057,0.0000576004,0.0015397644
3503,10.1021/ja400069s,171,5(a),325,Pb0.97Ba0.02Na0.01Se1,Pb0.97Ba0.02Na0.01Se1,914,17330,0.00141,,,1.1067,0.0000577034,
3503,10.1021/ja400069s,4875,7(a),325,Pb0.97Ba0.02Na0.01Se1,Pb0.97Ba0.02Na0.01Se1,914.5,,0.0014108,,,1.1077,,
3503,10.1021/ja400069s,4875,7(a),325,Pb0.97Ba0.02Na0.01Se1,Pb0.97Ba0.02Na0.01Se1,915,,0.0014117,,,1.1087,,
3503,10.1021/ja400069s,4875,7(a),325,Pb0.97Ba0.02Na0.01Se1,Pb0.97Ba0.02Na0.01Se1,915.5,,0.0014126,,,,,
3503,10.1021/ja400069s,105,6(a),310,Pb0.96Ca0.03Na0.01Se1,Pb0.96Ca0.03Na0.01Se1,299,,,0.000029064,,,,
3503,10.1021/ja400069s,105,6(a),310,Pb0.96Ca0.03Na0.01Se1,Pb0.96Ca0.03Na0.01Se1,299.5,276770,0.00023679,0.00002925,3.5017,0.020253,0.0000036131,0.0000676214
3503,10.1021/ja400069s,105,6(a),310,Pb0.96Ca0.03Na0.01Se1,Pb0.96Ca0.03Na0.01Se1,300,276260,0.00023936,0.000029435,3.4973,0.020532,0.0000036198,0.0000684414
3503,10.1021/ja400069s,105,6(a),310,Pb0.96Ca0.03Na0.01Se1,Pb0.96Ca0.03Na0.01Se1,300.5,275740,0.00024189,0.000029618,3.4929,0.02081,0.0000036266,0.0000692519
3503,10.1021/ja400069s,105,6(a),310,Pb0.96Ca0.03Na0.01Se1,Pb0.96Ca0.03Na0.01Se1,301,275230,0.00024442,0.0000298,3.4885,0.021089,0.0000036333,0.0000700645
3503,10.1021/ja400069s,105,6(a),310,Pb0.96Ca0.03Na0.01Se1,Pb0.96Ca0.03Na0.01Se1,301.5,274720,0.00024693,0.000029981,3.4841,0.021368,0.0000036401,0.0000708734
3503,10.1021/ja400069s,105,6(a),310,Pb0.96Ca0.03Na0.01Se1,Pb0.96Ca0.03Na0.01Se1,302,274210,0.00024944,0.000030161,3.4797,0.021649,0.0000036468,0.0000716843
3503,10.1021/ja400069s,105,6(a),310,Pb0.96Ca0.03Na0.01Se1,Pb0.96Ca0.03Na0.01Se1,302.5,273700,0.00050146,0.000030339,3.4753,0.043649,0.0000036536,0.0001442926
3503,10.1021/ja400069s,105,6(a),310,Pb0.96Ca0.03Na0.01Se1,Pb0.96Ca0.03Na0.01Se1,303,273190,0.00050221,0.000030515,3.4709,0.043842,0.0000036605,0.0001446916
3503,10.1021/ja400069s,105,6(a),310,Pb0.96Ca0.03Na0.01Se1,Pb0.96Ca0.03Na0.01Se1,303.5,272680,0.00050295,0.000030691,3.4665,0.044034,0.0000036673,0.0001450887
3503,10.1021/ja400069s,105,6(a),310,Pb0.96Ca0.03Na0.01Se1,Pb0.96Ca0.03Na0.01Se1,304,272170,0.0005037,0.000030865,3.4621,-0.10564,0.0000036742,0.0001454897
3503,10.1021/ja400069s,105,6(a),310,Pb0.96Ca0.03Na0.01Se1,Pb0.96Ca0.03Na0.01Se1,304.5,271670,0.00050444,0.000031038,3.4577,-0.10473,0.0000036809,0.0001458889
3503,10.1021/ja400069s,105,6(a),310,Pb0.96Ca0.03Na0.01Se1,Pb0.96Ca0.03Na0.01Se1,305,271160,0.00050518,0.00003121,3.4533,-0.10381,0.0000036879,0.0001462891
3503,10.1021/ja400069s,105,6(a),310,Pb0.96Ca0.03Na0.01Se1,Pb0.96Ca0.03Na0.01Se1,305.5,270650,0.00050593,0.000031381,3.449,-0.10289,0.0000036948,0.0001466889
3503,10.1021/ja400069s,105,6(a),310,Pb0.96Ca0.03Na0.01Se1,Pb0.96Ca0.03Na0.01Se1,306,270150,0.00050667,0.00003155,3.4446,-0.10197,0.0000037016,0.0001470911
3503,10.1021/ja400069s,105,6(a),310,Pb0.96Ca0.03Na0.01Se1,Pb0.96Ca0.03Na0.01Se1,306.5,269650,0.00050742,0.000031718,3.4402,-0.10105,0.0000037085,0.0001474972
3503,10.1021/ja400069s,105,6(a),310,Pb0.96Ca0.03Na0.01Se1,Pb0.96Ca0.03Na0.01Se1,307,269140,0.00050816,0.000031885,3.4359,-0.10014,0.0000037155,0.0001478972
3503,10.1021/ja400069s,105,6(a),310,Pb0.96Ca0.03Na0.01Se1,Pb0.96Ca0.03Na0.01Se1,307.5,268640,0.0005089,0.000032051,3.4315,-0.099219,0.0000037225,0.0001483025
3503,10.1021/ja400069s,105,6(a),310,Pb0.96Ca0.03Na0.01Se1,Pb0.96Ca0.03Na0.01Se1,308,268140,0.00050965,0.000032216,3.4271,-0.098302,0.0000037294,0.0001487117
3503,10.1021/ja400069s,105,6(a),310,Pb0.96Ca0.03Na0.01Se1,Pb0.96Ca0.03Na0.01Se1,308.5,267640,0.00051039,0.000032379,3.4228,-0.097384,0.0000037364,0.0001491148
3503,10.1021/ja400069s,105,6(a),310,Pb0.96Ca0.03Na0.01Se1,Pb0.96Ca0.03Na0.01Se1,309,267140,0.00051114,0.000032541,3.4184,-0.096466,0.0000037434,0.0001495261
3503,10.1021/ja400069s,105,6(a),310,Pb0.96Ca0.03Na0.01Se1,Pb0.96Ca0.03Na0.01Se1,309.5,266640,0.00051188,0.000032702,3.4141,-0.095548,0.0000037504,0.0001499312
3503,10.1021/ja400069s,105,6(a),310,Pb0.96Ca0.03Na0.01Se1,Pb0.96Ca0.03Na0.01Se1,310,266140,0.00051262,0.000032863,3.4097,-0.094631,0.0000037574,0.0001503417
3503,10.1021/ja400069s,105,6(a),310,Pb0.96Ca0.03Na0.01Se1,Pb0.96Ca0.03Na0.01Se1,310.5,265650,0.00051337,0.000033021,3.4054,-0.093713,0.0000037644,0.0001507517
3503,10.1021/ja400069s,105,6(a),310,Pb0.96Ca0.03Na0.01Se1,Pb0.96Ca0.03Na0.01Se1,311,265150,0.00051411,0.000033179,3.4011,-0.092795,0.0000037715,0.0001511599
3503,10.1021/ja400069s,105,6(a),310,Pb0.96Ca0.03Na0.01Se1,Pb0.96Ca0.03Na0.01Se1,311.5,264650,0.00051486,0.000033336,3.3967,-0.091878,0.0000037786,0.0001515765
3503,10.1021/ja400069s,105,6(a),310,Pb0.96Ca0.03Na0.01Se1,Pb0.96Ca0.03Na0.01Se1,312,264160,0.0005156,0.000033492,3.3924,-0.09096,0.0000037856,0.0001519868
