Repository: RamyaGuru/STD2_EffMass

# STD2_EffMass
Effective mass modeling of StarryData2 data

File: csvfiles/highperformancetellerium10.1021ja400069s.csv (part 58 of 61)
sid,DOI,figureid,fignum,sampleid,samplename,composition,Temperature,Electrical conductivity,Power factor,Seebeck coefficient,Thermal conductivity,ZT,Electrical resistivity,Figure of merit Z
3503,10.1021/ja400069s,105,6(a),310,Pb0.96Ca0.03Na0.01Se1,Pb0.96Ca0.03Na0.01Se1,440,160210,0.00070608,0.000060619,2.4283,0.14396,0.0000062418,0.0002907713
3503,10.1021/ja400069s,105,6(a),310,Pb0.96Ca0.03Na0.01Se1,Pb0.96Ca0.03Na0.01Se1,440.5,159880,0.00070682,0.000060738,2.4251,0.14488,0.0000062547,0.0002914601
3503,10.1021/ja400069s,105,6(a),310,Pb0.96Ca0.03Na0.01Se1,Pb0.96Ca0.03Na0.01Se1,441,159560,0.00070757,0.000060858,2.422,0.1458,0.0000062672,0.0002921429
3503,10.1021/ja400069s,105,6(a),310,Pb0.96Ca0.03Na0.01Se1,Pb0.96Ca0.03Na0.01Se1,441.5,159230,0.00070831,0.000060978,2.4188,0.14672,0.0000062802,0.0002928353
3503,10.1021/ja400069s,105,6(a),310,Pb0.96Ca0.03Na0.01Se1,Pb0.96Ca0.03Na0.01Se1,442,158900,0.00070905,0.000061098,2.4157,0.14764,0.0000062933,0.0002935174
3503,10.1021/ja400069s,105,6(a),310,Pb0.96Ca0.03Na0.01Se1,Pb0.96Ca0.03Na0.01Se1,442.5,158580,0.0007098,0.000061219,2.4125,0.14855,0.000006306,0.0002942176
3503,10.1021/ja400069s,105,6(a),310,Pb0.96Ca0.03Na0.01Se1,Pb0.96Ca0.03Na0.01Se1,443,158250,0.00071054,0.00006134,2.4094,0.14947,0.0000063191,0.0002949033
3503,10.1021/ja400069s,105,6(a),310,Pb0.96Ca0.03Na0.01Se1,Pb0.96Ca0.03Na0.01Se1,443.5,157930,0.00071129,0.000061461,2.4062,0.15039,0.0000063319,0.0002956072
3503,10.1021/ja400069s,105,6(a),310,Pb0.96Ca0.03Na0.01Se1,Pb0.96Ca0.03Na0.01Se1,444,157610,0.00071203,0.000061583,2.4031,0.15131,0.0000063448,0.0002962965
3503,10.1021/ja400069s,105,6(a),310,Pb0.96Ca0.03Na0.01Se1,Pb0.96Ca0.03Na0.01Se1,444.5,157280,0.00071277,0.000061705,2.4,0.15222,0.0000063581,0.0002969875
3503,10.1021/ja400069s,105,6(a),310,Pb0.96Ca0.03Na0.01Se1,Pb0.96Ca0.03Na0.01Se1,445,156960,0.00071352,0.000061828,2.3968,0.15314,0.000006371,0.0002976969
3503,10.1021/ja400069s,105,6(a),310,Pb0.96Ca0.03Na0.01Se1,Pb0.96Ca0.03Na0.01Se1,445.5,156640,0.00071426,0.000061951,2.3937,0.15406,0.0000063841,0.0002983916
3503,10.1021/ja400069s,105,6(a),310,Pb0.96Ca0.03Na0.01Se1,Pb0.96Ca0.03Na0.01Se1,446,156320,0.00071501,0.000062075,2.3906,0.15498,0.0000063971,0.0002990923
3503,10.1021/ja400069s,105,6(a),310,Pb0.96Ca0.03Na0.01Se1,Pb0.96Ca0.03Na0.01Se1,446.5,155990,0.00071575,0.000062199,2.3875,0.15589,0.0000064107,0.0002997906
3503,10.1021/ja400069s,105,6(a),310,Pb0.96Ca0.03Na0.01Se1,Pb0.96Ca0.03Na0.01Se1,447,155670,0.00071649,0.000062323,2.3844,0.15681,0.0000064238,0.0003004907
3503,10.1021/ja400069s,105,6(a),310,Pb0.96Ca0.03Na0.01Se1,Pb0.96Ca0.03Na0.01Se1,447.5,155350,0.00071724,0.000062448,2.3813,0.15773,0.0000064371,0.0003011968
3503,10.1021/ja400069s,105,6(a),310,Pb0.96Ca0.03Na0.01Se1,Pb0.96Ca0.03Na0.01Se1,448,155030,0.00071798,0.000062573,2.3782,0.15865,0.0000064504,0.0003019006
3503,10.1021/ja400069s,105,6(a),310,Pb0.96Ca0.03Na0.01Se1,Pb0.96Ca0.03Na0.01Se1,448.5,154710,0.00071873,0.000062699,2.3751,0.15957,0.0000064637,0.0003026104
3503,10.1021/ja400069s,105,6(a),310,Pb0.96Ca0.03Na0.01Se1,Pb0.96Ca0.03Na0.01Se1,449,154400,0.00071947,0.000062825,2.372,0.16048,0.0000064767,0.0003033179
3503,10.1021/ja400069s,105,6(a),310,Pb0.96Ca0.03Na0.01Se1,Pb0.96Ca0.03Na0.01Se1,449.5,154080,0.00072022,0.000062951,2.3689,0.1614,0.0000064901,0.0003040314
3503,10.1021/ja400069s,105,6(a),310,Pb0.96Ca0.03Na0.01Se1,Pb0.96Ca0.03Na0.01Se1,450,153760,0.00072096,0.000063078,2.3658,0.16232,0.0000065036,0.0003047426
3503,10.1021/ja400069s,105,6(a),310,Pb0.96Ca0.03Na0.01Se1,Pb0.96Ca0.03Na0.01Se1,450.5,153440,0.0007217,0.000063206,2.3628,0.16324,0.0000065172,0.0003054427
3503,10.1021/ja400069s,105,6(a),310,Pb0.96Ca0.03Na0.01Se1,Pb0.96Ca0.03Na0.01Se1,451,153130,0.00072245,0.000063334,2.3597,0.16415,0.0000065304,0.0003061618
3503,10.1021/ja400069s,105,6(a),310,Pb0.96Ca0.03Na0.01Se1,Pb0.96Ca0.03Na0.01Se1,451.5,152810,0.00072319,0.000063462,2.3566,0.16507,0.0000065441,0.0003068786
3503,10.1021/ja400069s,105,6(a),310,Pb0.96Ca0.03Na0.01Se1,Pb0.96Ca0.03Na0.01Se1,452,152490,0.00072394,0.000063591,2.3536,0.16599,0.0000065578,0.0003075884
3503,10.1021/ja400069s,105,6(a),310,Pb0.96Ca0.03Na0.01Se1,Pb0.96Ca0.03Na0.01Se1,452.5,152180,0.00072468,0.00006372,2.3505,0.16691,0.0000065712,0.0003083089
3503,10.1021/ja400069s,105,6(a),310,Pb0.96Ca0.03Na0.01Se1,Pb0.96Ca0.03Na0.01Se1,453,151870,0.00072542,0.000063849,2.3475,0.16782,0.0000065846,0.0003090181
3503,10.1021/ja400069s,105,6(a),310,Pb0.96Ca0.03Na0.01Se1,Pb0.96Ca0.03Na0.01Se1,453.5,151550,0.00072617,0.000063979,2.3444,0.16874,0.0000065985,0.0003097466
3503,10.1021/ja400069s,105,6(a),310,Pb0.96Ca0.03Na0.01Se1,Pb0.96Ca0.03Na0.01Se1,454,151240,0.00072691,0.00006411,2.3414,0.16966,0.000006612,0.0003104596
3503,10.1021/ja400069s,105,6(a),310,Pb0.96Ca0.03Na0.01Se1,Pb0.96Ca0.03Na0.01Se1,454.5,150920,0.00072766,0.000064241,2.3383,0.17058,0.000006626,0.0003111919
3503,10.1021/ja400069s,105,6(a),310,Pb0.96Ca0.03Na0.01Se1,Pb0.96Ca0.03Na0.01Se1,455,150610,0.0007284,0.000064372,2.3353,0.1715,0.0000066397,0.0003119085
3503,10.1021/ja400069s,105,6(a),310,Pb0.96Ca0.03Na0.01Se1,Pb0.96Ca0.03Na0.01Se1,455.5,150300,0.00072914,0.000064504,2.3323,0.17241,0.0000066534,0.000312627
3503,10.1021/ja400069s,105,6(a),310,Pb0.96Ca0.03Na0.01Se1,Pb0.96Ca0.03Na0.01Se1,456,149990,0.00072989,0.000064636,2.3293,0.17333,0.0000066671,0.0003133517
3503,10.1021/ja400069s,105,6(a),310,Pb0.96Ca0.03Na0.01Se1,Pb0.96Ca0.03Na0.01Se1,456.5,149680,0.00073063,0.000064769,2.3263,0.17425,0.0000066809,0.0003140739
3503,10.1021/ja400069s,105,6(a),310,Pb0.96Ca0.03Na0.01Se1,Pb0.96Ca0.03Na0.01Se1,457,149370,0.00073138,0.000064902,2.3232,0.17517,0.0000066948,0.0003148158
3503,10.1021/ja400069s,105,6(a),310,Pb0.96Ca0.03Na0.01Se1,Pb0.96Ca0.03Na0.01Se1,457.5,149060,0.00073212,0.000065035,2.3202,0.17608,0.0000067087,0.0003155418
3503,10.1021/ja400069s,105,6(a),310,Pb0.96Ca0.03Na0.01Se1,Pb0.96Ca0.03Na0.01Se1,458,148750,0.00073286,0.000065169,2.3172,0.177,0.0000067227,0.0003162696
3503,10.1021/ja400069s,105,6(a),310,Pb0.96Ca0.03Na0.01Se1,Pb0.96Ca0.03Na0.01Se1,458.5,148440,0.00073361,0.000065304,2.3142,0.17792,0.0000067367,0.0003170037
3503,10.1021/ja400069s,105,6(a),310,Pb0.96Ca0.03Na0.01Se1,Pb0.96Ca0.03Na0.01Se1,459,148130,0.00073435,0.000065439,2.3112,0.17884,0.0000067508,0.0003177354
3503,10.1021/ja400069s,105,6(a),310,Pb0.96Ca0.03Na0.01Se1,Pb0.96Ca0.03Na0.01Se1,459.5,147820,0.0007351,0.000065574,2.3083,0.17975,0.000006765,0.0003184595
3503,10.1021/ja400069s,105,6(a),310,Pb0.96Ca0.03Na0.01Se1,Pb0.96Ca0.03Na0.01Se1,460,147520,0.00073584,0.00006571,2.3053,0.18067,0.0000067787,0.0003191949
3503,10.1021/ja400069s,105,6(a),310,Pb0.96Ca0.03Na0.01Se1,Pb0.96Ca0.03Na0.01Se1,460.5,147210,0.00073658,0.000065846,2.3023,0.18159,0.000006793,0.0003199322
3503,10.1021/ja400069s,105,6(a),310,Pb0.96Ca0.03Na0.01Se1,Pb0.96Ca0.03Na0.01Se1,461,146900,0.00073733,0.000065983,2.2993,0.18251,0.0000068074,0.0003206759
3503,10.1021/ja400069s,105,6(a),310,Pb0.96Ca0.03Na0.01Se1,Pb0.96Ca0.03Na0.01Se1,461.5,146600,0.00073807,0.00006612,2.2963,0.18342,0.0000068213,0.0003214171
3503,10.1021/ja400069s,105,6(a),310,Pb0.96Ca0.03Na0.01Se1,Pb0.96Ca0.03Na0.01Se1,462,146290,0.00073882,0.000066258,2.2934,0.18434,0.0000068357,0.0003221505
3503,10.1021/ja400069s,105,6(a),310,Pb0.96Ca0.03Na0.01Se1,Pb0.96Ca0.03Na0.01Se1,462.5,145990,0.00073956,0.000066396,2.2904,0.18526,0.0000068498,0.0003228956
3503,10.1021/ja400069s,105,6(a),310,Pb0.96Ca0.03Na0.01Se1,Pb0.96Ca0.03Na0.01Se1,463,145680,0.0007403,0.000066535,2.2875,0.18618,0.0000068644,0.0003236284
3503,10.1021/ja400069s,105,6(a),310,Pb0.96Ca0.03Na0.01Se1,Pb0.96Ca0.03Na0.01Se1,463.5,145380,0.00074105,0.000066674,2.2845,0.1871,0.0000068785,0.0003243817
3503,10.1021/ja400069s,105,6(a),310,Pb0.96Ca0.03Na0.01Se1,Pb0.96Ca0.03Na0.01Se1,464,145080,0.00074179,0.000066813,2.2816,0.18801,0.0000068927,0.0003251183
3503,10.1021/ja400069s,105,6(a),310,Pb0.96Ca0.03Na0.01Se1,Pb0.96Ca0.03Na0.01Se1,464.5,144770,0.00074254,0.000066953,2.2786,0.18893,0.0000069075,0.0003258755
3503,10.1021/ja400069s,105,6(a),310,Pb0.96Ca0.03Na0.01Se1,Pb0.96Ca0.03Na0.01Se1,465,144470,0.00074328,0.000067093,2.2757,0.18985,0.0000069219,0.000326616
3503,10.1021/ja400069s,105,6(a),310,Pb0.96Ca0.03Na0.01Se1,Pb0.96Ca0.03Na0.01Se1,465.5,144170,0.00074402,0.000067234,2.2728,0.19077,0.0000069363,0.0003273583
3503,10.1021/ja400069s,105,6(a),310,Pb0.96Ca0.03Na0.01Se1,Pb0.96Ca0.03Na0.01Se1,466,143870,0.00074477,0.000067375,2.2698,0.19168,0.0000069507,0.0003281214
3503,10.1021/ja400069s,105,6(a),310,Pb0.96Ca0.03Na0.01Se1,Pb0.96Ca0.03Na0.01Se1,466.5,143570,0.00074551,0.000067517,2.2669,0.1926,0.0000069652,0.0003288676
3503,10.1021/ja400069s,105,6(a),310,Pb0.96Ca0.03Na0.01Se1,Pb0.96Ca0.03Na0.01Se1,467,143270,0.00074626,0.000067659,2.264,0.19352,0.0000069798,0.0003296201
3503,10.1021/ja400069s,105,6(a),310,Pb0.96Ca0.03Na0.01Se1,Pb0.96Ca0.03Na0.01Se1,467.5,142970,0.000747,0.000067802,2.2611,0.19444,0.0000069945,0.0003303702
3503,10.1021/ja400069s,105,6(a),310,Pb0.96Ca0.03Na0.01Se1,Pb0.96Ca0.03Na0.01Se1,468,142670,0.00074775,0.000067945,2.2582,0.19535,0.0000070092,0.0003311266
3503,10.1021/ja400069s,105,6(a),310,Pb0.96Ca0.03Na0.01Se1,Pb0.96Ca0.03Na0.01Se1,468.5,142370,0.00074849,0.000068089,2.2553,0.19627,0.000007024,0.0003318805
3503,10.1021/ja400069s,105,6(a),310,Pb0.96Ca0.03Na0.01Se1,Pb0.96Ca0.03Na0.01Se1,469,142070,0.00074923,0.000068233,2.2524,0.19719,0.0000070388,0.0003326363
3503,10.1021/ja400069s,105,6(a),310,Pb0.96Ca0.03Na0.01Se1,Pb0.96Ca0.03Na0.01Se1,469.5,141770,0.00074998,0.000068377,2.2495,0.19811,0.0000070537,0.0003333985
3503,10.1021/ja400069s,105,6(a),310,Pb0.96Ca0.03Na0.01Se1,Pb0.96Ca0.03Na0.01Se1,470,141480,0.00075072,0.000068522,2.2466,0.19903,0.0000070681,0.0003341583
3503,10.1021/ja400069s,105,6(a),310,Pb0.96Ca0.03Na0.01Se1,Pb0.96Ca0.03Na0.01Se1,470.5,141180,0.00075147,0.000068668,2.2437,0.19994,0.0000070832,0.0003349245
3503,10.1021/ja400069s,105,6(a),310,Pb0.96Ca0.03Na0.01Se1,Pb0.96Ca0.03Na0.01Se1,471,140880,0.00075221,0.000068814,2.2408,0.20086,0.0000070982,0.0003356881
3503,10.1021/ja400069s,105,6(a),310,Pb0.96Ca0.03Na0.01Se1,Pb0.96Ca0.03Na0.01Se1,471.5,140590,0.00075295,0.00006896,2.2379,0.20178,0.0000071129,0.0003364538
3503,10.1021/ja400069s,105,6(a),310,Pb0.96Ca0.03Na0.01Se1,Pb0.96Ca0.03Na0.01Se1,472,140290,0.0007537,0.000069107,2.2351,0.2027,0.0000071281,0.0003372109
3503,10.1021/ja400069s,105,6(a),310,Pb0.96Ca0.03Na0.01Se1,Pb0.96Ca0.03Na0.01Se1,472.5,140000,0.00075444,0.000069254,2.2322,0.20361,0.0000071429,0.0003379805
3503,10.1021/ja400069s,105,6(a),310,Pb0.96Ca0.03Na0.01Se1,Pb0.96Ca0.03Na0.01Se1,473,139700,0.00075519,0.000069402,2.2293,0.20453,0.0000071582,0.0003387566
3503,10.1021/ja400069s,105,6(a),310,Pb0.96Ca0.03Na0.01Se1,Pb0.96Ca0.03Na0.01Se1,473.5,139410,0.00075593,0.00006955,2.2265,0.20545,0.0000071731,0.0003395149
3503,10.1021/ja400069s,105,6(a),310,Pb0.96Ca0.03Na0.01Se1,Pb0.96Ca0.03Na0.01Se1,474,139120,0.00075667,0.000069699,2.2236,0.20637,0.000007188,0.0003402905
3503,10.1021/ja400069s,105,6(a),310,Pb0.96Ca0.03Na0.01Se1,Pb0.96Ca0.03Na0.01Se1,474.5,138830,0.00075742,0.000069848,2.2208,0.20728,0.0000072031,0.0003410573
3503,10.1021/ja400069s,105,6(a),310,Pb0.96Ca0.03Na0.01Se1,Pb0.96Ca0.03Na0.01Se1,475,138530,0.00075816,0.000069998,2.2179,0.2082,0.0000072187,0.0003418369
3503,10.1021/ja400069s,105,6(a),310,Pb0.96Ca0.03Na0.01Se1,Pb0.96Ca0.03Na0.01Se1,475.5,138240,0.00075891,0.000070148,2.2151,0.20912,0.0000072338,0.0003426076
3503,10.1021/ja400069s,105,6(a),310,Pb0.96Ca0.03Na0.01Se1,Pb0.96Ca0.03Na0.01Se1,476,137950,0.00075965,0.000070298,2.2123,0.21004,0.000007249,0.0003433757
3503,10.1021/ja400069s,105,6(a),310,Pb0.96Ca0.03Na0.01Se1,Pb0.96Ca0.03Na0.01Se1,476.5,137660,0.00076039,0.00007045,2.2094,0.21096,0.0000072643,0.0003441613
3503,10.1021/ja400069s,105,6(a),310,Pb0.96Ca0.03Na0.01Se1,Pb0.96Ca0.03Na0.01Se1,477,137370,0.00076114,0.000070601,2.2066,0.21187,0.0000072796,0.0003449379
3503,10.1021/ja400069s,105,6(a),310,Pb0.96Ca0.03Na0.01Se1,Pb0.96Ca0.03Na0.01Se1,477.5,137080,0.00076188,0.000070753,2.2038,0.21279,0.000007295,0.000345712
3503,10.1021/ja400069s,105,6(a),310,Pb0.96Ca0.03Na0.01Se1,Pb0.96Ca0.03Na0.01Se1,478,136790,0.00076263,0.000070905,2.201,0.21371,0.0000073105,0.0003464925
3503,10.1021/ja400069s,105,6(a),310,Pb0.96Ca0.03Na0.01Se1,Pb0.96Ca0.03Na0.01Se1,478.5,136500,0.00076337,0.000071058,2.1982,0.21463,0.000007326,0.0003472705
3503,10.1021/ja400069s,105,6(a),310,Pb0.96Ca0.03Na0.01Se1,Pb0.96Ca0.03Na0.01Se1,479,136210,0.00076411,0.000071212,2.1954,0.21554,0.0000073416,0.0003480505
3503,10.1021/ja400069s,105,6(a),310,Pb0.96Ca0.03Na0.01Se1,Pb0.96Ca0.03Na0.01Se1,479.5,135920,0.00076486,0.000071365,2.1926,0.21646,0.0000073573,0.000348837
3503,10.1021/ja400069s,105,6(a),310,Pb0.96Ca0.03Na0.01Se1,Pb0.96Ca0.03Na0.01Se1,480,135640,0.0007656,0.00007152,2.1898,0.21738,0.0000073725,0.000349621
3503,10.1021/ja400069s,105,6(a),310,Pb0.96Ca0.03Na0.01Se1,Pb0.96Ca0.03Na0.01Se1,480.5,135350,0.00076635,0.000071675,2.187,0.2183,0.0000073883,0.0003504115
3503,10.1021/ja400069s,105,6(a),310,Pb0.96Ca0.03Na0.01Se1,Pb0.96Ca0.03Na0.01Se1,481,135060,0.00076709,0.00007183,2.1842,0.21921,0.0000074041,0.0003511995
3503,10.1021/ja400069s,105,6(a),310,Pb0.96Ca0.03Na0.01Se1,Pb0.96Ca0.03Na0.01Se1,481.5,134780,0.00076783,0.000071985,2.1814,0.22013,0.0000074195,0.0003519895
3503,10.1021/ja400069s,105,6(a),310,Pb0.96Ca0.03Na0.01Se1,Pb0.96Ca0.03Na0.01Se1,482,134490,0.00076858,0.000072142,2.1786,0.22105,0.0000074355,0.0003527862
3503,10.1021/ja400069s,105,6(a),310,Pb0.96Ca0.03Na0.01Se1,Pb0.96Ca0.03Na0.01Se1,482.5,134210,0.00076932,0.000072298,2.1759,0.22197,0.000007451,0.000353564
3503,10.1021/ja400069s,105,6(a),310,Pb0.96Ca0.03Na0.01Se1,Pb0.96Ca0.03Na0.01Se1,483,133920,0.00077007,0.000072455,2.1731,0.22289,0.0000074671,0.0003543647
3503,10.1021/ja400069s,105,6(a),310,Pb0.96Ca0.03Na0.01Se1,Pb0.96Ca0.03Na0.01Se1,483.5,133640,0.00077081,0.000072613,2.1703,0.2238,0.0000074828,0.0003551629
3503,10.1021/ja400069s,105,6(a),310,Pb0.96Ca0.03Na0.01Se1,Pb0.96Ca0.03Na0.01Se1,484,133360,0.00077155,0.000072771,2.1676,0.22472,0.0000074985,0.0003559467
3503,10.1021/ja400069s,105,6(a),310,Pb0.96Ca0.03Na0.01Se1,Pb0.96Ca0.03Na0.01Se1,484.5,133070,0.0007723,0.000072929,2.1648,0.22564,0.0000075148,0.0003567535
3503,10.1021/ja400069s,105,6(a),310,Pb0.96Ca0.03Na0.01Se1,Pb0.96Ca0.03Na0.01Se1,485,132790,0.00077304,0.000073088,2.1621,0.22656,0.0000075307,0.0003575413
3503,10.1021/ja400069s,105,6(a),310,Pb0.96Ca0.03Na0.01Se1,Pb0.96Ca0.03Na0.01Se1,485.5,132510,0.00077379,0.000073248,2.1593,0.22747,0.0000075466,0.0003583522
3503,10.1021/ja400069s,105,6(a),310,Pb0.96Ca0.03Na0.01Se1,Pb0.96Ca0.03Na0.01Se1,486,132230,0.00077453,0.000073408,2.1566,0.22839,0.0000075626,0.000359144
3503,10.1021/ja400069s,105,6(a),310,Pb0.96Ca0.03Na0.01Se1,Pb0.96Ca0.03Na0.01Se1,486.5,131940,0.00077528,0.000073568,2.1538,0.22931,0.0000075792,0.0003599591
3503,10.1021/ja400069s,105,6(a),310,Pb0.96Ca0.03Na0.01Se1,Pb0.96Ca0.03Na0.01Se1,487,131660,0.00077602,0.000073729,2.1511,0.23023,0.0000075953,0.000360755
3503,10.1021/ja400069s,105,6(a),310,Pb0.96Ca0.03Na0.01Se1,Pb0.96Ca0.03Na0.01Se1,487.5,131380,0.00077676,0.00007389,2.1484,0.23114,0.0000076115,0.0003615528
3503,10.1021/ja400069s,105,6(a),310,Pb0.96Ca0.03Na0.01Se1,Pb0.96Ca0.03Na0.01Se1,488,131100,0.00077751,0.000074052,2.1457,0.23206,0.0000076278,0.0003623573
3503,10.1021/ja400069s,105,6(a),310,Pb0.96Ca0.03Na0.01Se1,Pb0.96Ca0.03Na0.01Se1,488.5,130820,0.00077825,0.000074214,2.1429,0.23298,0.0000076441,0.0003631761
3503,10.1021/ja400069s,105,6(a),310,Pb0.96Ca0.03Na0.01Se1,Pb0.96Ca0.03Na0.01Se1,489,130550,0.000779,0.000074377,2.1402,0.2339,0.0000076599,0.0003639847
3503,10.1021/ja400069s,105,6(a),310,Pb0.96Ca0.03Na0.01Se1,Pb0.96Ca0.03Na0.01Se1,489.5,130270,0.00077974,0.00007454,2.1375,0.23481,0.0000076764,0.0003647906
3503,10.1021/ja400069s,105,6(a),310,Pb0.96Ca0.03Na0.01Se1,Pb0.96Ca0.03Na0.01Se1,490,129990,0.00078048,0.000074703,2.1348,0.23573,0.0000076929,0.0003655987
3503,10.1021/ja400069s,105,6(a),310,Pb0.96Ca0.03Na0.01Se1,Pb0.96Ca0.03Na0.01Se1,490.5,129710,0.00078123,0.000074867,2.1321,0.23665,0.0000077095,0.0003664134
3503,10.1021/ja400069s,105,6(a),310,Pb0.96Ca0.03Na0.01Se1,Pb0.96Ca0.03Na0.01Se1,491,129440,0.00078197,0.000075032,2.1294,0.23757,0.0000077256,0.0003672255
3503,10.1021/ja400069s,105,6(a),310,Pb0.96Ca0.03Na0.01Se1,Pb0.96Ca0.03Na0.01Se1,491.5,129160,0.00078272,0.000075197,2.1267,0.23849,0.0000077423,0.0003680444
3503,10.1021/ja400069s,105,6(a),310,Pb0.96Ca0.03Na0.01Se1,Pb0.96Ca0.03Na0.01Se1,492,128880,0.00078346,0.000075362,2.124,0.2394,0.0000077592,0.0003688606
3503,10.1021/ja400069s,105,6(a),310,Pb0.96Ca0.03Na0.01Se1,Pb0.96Ca0.03Na0.01Se1,492.5,128610,0.0007842,0.000075528,2.1214,0.24032,0.0000077754,0.0003696615
3503,10.1021/ja400069s,105,6(a),310,Pb0.96Ca0.03Na0.01Se1,Pb0.96Ca0.03Na0.01Se1,493,128330,0.00078495,0.000075694,2.1187,0.24124,0.0000077924,0.0003704866
3503,10.1021/ja400069s,105,6(a),310,Pb0.96Ca0.03Na0.01Se1,Pb0.96Ca0.03Na0.01Se1,493.5,128060,0.00078569,0.000075861,2.116,0.24216,0.0000078088,0.0003713091
3503,10.1021/ja400069s,105,6(a),310,Pb0.96Ca0.03Na0.01Se1,Pb0.96Ca0.03Na0.01Se1,494,127780,0.00078644,0.000076029,2.1133,0.24307,0.000007826,0.0003721384
3503,10.1021/ja400069s,105,6(a),310,Pb0.96Ca0.03Na0.01Se1,Pb0.96Ca0.03Na0.01Se1,494.5,127510,0.00078718,0.000076196,2.1107,0.24399,0.0000078425,0.0003729474
3503,10.1021/ja400069s,105,6(a),310,Pb0.96Ca0.03Na0.01Se1,Pb0.96Ca0.03Na0.01Se1,495,127240,0.00078792,0.000076364,2.108,0.24491,0.0000078592,0.0003737761
3503,10.1021/ja400069s,105,6(a),310,Pb0.96Ca0.03Na0.01Se1,Pb0.96Ca0.03Na0.01Se1,495.5,126960,0.00078867,0.000076533,2.1054,0.24583,0.0000078765,0.0003745939
3503,10.1021/ja400069s,105,6(a),310,Pb0.96Ca0.03Na0.01Se1,Pb0.96Ca0.03Na0.01Se1,496,126690,0.00078941,0.000076702,2.1027,0.24674,0.0000078933,0.0003754268
3503,10.1021/ja400069s,105,6(a),310,Pb0.96Ca0.03Na0.01Se1,Pb0.96Ca0.03Na0.01Se1,496.5,126420,0.00079016,0.000076872,2.1001,0.24766,0.0000079101,0.0003762488
3503,10.1021/ja400069s,105,6(a),310,Pb0.96Ca0.03Na0.01Se1,Pb0.96Ca0.03Na0.01Se1,497,126150,0.0007909,0.000077042,2.0974,0.24858,0.0000079271,0.0003770859
3503,10.1021/ja400069s,105,6(a),310,Pb0.96Ca0.03Na0.01Se1,Pb0.96Ca0.03Na0.01Se1,497.5,125880,0.00079164,0.000077212,2.0948,0.2495,0.0000079441,0.0003779072
3503,10.1021/ja400069s,105,6(a),310,Pb0.96Ca0.03Na0.01Se1,Pb0.96Ca0.03Na0.01Se1,498,125610,0.00079239,0.000077383,2.0922,0.25042,0.0000079611,0.0003787353
3503,10.1021/ja400069s,105,6(a),310,Pb0.96Ca0.03Na0.01Se1,Pb0.96Ca0.03Na0.01Se1,498.5,125340,0.00079313,0.000077554,2.0895,0.25133,0.0000079783,0.0003795788
3503,10.1021/ja400069s,105,6(a),310,Pb0.96Ca0.03Na0.01Se1,Pb0.96Ca0.03Na0.01Se1,499,125070,0.00079388,0.000077726,2.0869,0.25225,0.0000079955,0.0003804111
3503,10.1021/ja400069s,105,6(a),310,Pb0.96Ca0.03Na0.01Se1,Pb0.96Ca0.03Na0.01Se1,499.5,124800,0.00079462,0.000077898,2.0843,0.25317,0.0000080128,0.0003812407
3503,10.1021/ja400069s,105,6(a),310,Pb0.96Ca0.03Na0.01Se1,Pb0.96Ca0.03Na0.01Se1,500,124530,0.00079536,0.000078071,2.0817,0.25409,0.0000080302,0.0003820723
3503,10.1021/ja400069s,105,6(a),310,Pb0.96Ca0.03Na0.01Se1,Pb0.96Ca0.03Na0.01Se1,500.5,124260,0.00079611,0.000078244,2.0791,0.255,0.0000080476,0.0003829109
3503,10.1021/ja400069s,105,6(a),310,Pb0.96Ca0.03Na0.01Se1,Pb0.96Ca0.03Na0.01Se1,501,124000,0.00079685,0.000078418,2.0765,0.25592,0.0000080645,0.0003837467
3503,10.1021/ja400069s,105,6(a),310,Pb0.96Ca0.03Na0.01Se1,Pb0.96Ca0.03Na0.01Se1,501.5,123730,0.0007976,0.000078592,2.0739,0.25684,0.0000080821,0.0003845894
3503,10.1021/ja400069s,105,6(a),310,Pb0.96Ca0.03Na0.01Se1,Pb0.96Ca0.03Na0.01Se1,502,123460,0.00079834,0.000078766,2.0713,0.25776,0.0000080998,0.0003854294
3503,10.1021/ja400069s,105,6(a),310,Pb0.96Ca0.03Na0.01Se1,Pb0.96Ca0.03Na0.01Se1,502.5,123200,0.00079908,0.000078941,2.0687,0.25867,0.0000081169,0.0003862716
3503,10.1021/ja400069s,105,6(a),310,Pb0.96Ca0.03Na0.01Se1,Pb0.96Ca0.03Na0.01Se1,503,122930,0.00079983,0.000079117,2.0661,0.25959,0.0000081347,0.0003871207
3503,10.1021/ja400069s,105,6(a),310,Pb0.96Ca0.03Na0.01Se1,Pb0.96Ca0.03Na0.01Se1,503.5,122660,0.00080057,0.000079293,2.0635,0.26051,0.0000081526,0.000387967
3503,10.1021/ja400069s,105,6(a),310,Pb0.96Ca0.03Na0.01Se1,Pb0.96Ca0.03Na0.01Se1,504,122400,0.00080132,0.000079469,2.0609,0.26143,0.0000081699,0.0003888204
3503,10.1021/ja400069s,105,6(a),310,Pb0.96Ca0.03Na0.01Se1,Pb0.96Ca0.03Na0.01Se1,504.5,122140,0.00080206,0.000079646,2.0584,0.26235,0.0000081873,0.0003896522
3503,10.1021/ja400069s,105,6(a),310,Pb0.96Ca0.03Na0.01Se1,Pb0.96Ca0.03Na0.01Se1,505,121870,0.00080281,0.000079823,2.0558,0.26326,0.0000082055,0.0003905098
3503,10.1021/ja400069s,105,6(a),310,Pb0.96Ca0.03Na0.01Se1,Pb0.96Ca0.03Na0.01Se1,505.5,121610,0.00080355,0.00008,2.0532,0.26418,0.000008223,0.0003913647
3503,10.1021/ja400069s,105,6(a),310,Pb0.96Ca0.03Na0.01Se1,Pb0.96Ca0.03Na0.01Se1,506,121340,0.00080429,0.000080178,2.0507,0.2651,0.0000082413,0.0003922027
3503,10.1021/ja400069s,105,6(a),310,Pb0.96Ca0.03Na0.01Se1,Pb0.96Ca0.03Na0.01Se1,506.5,121080,0.00080504,0.000080357,2.0481,0.26602,0.000008259,0.0003930667
3503,10.1021/ja400069s,105,6(a),310,Pb0.96Ca0.03Na0.01Se1,Pb0.96Ca0.03Na0.01Se1,507,120820,0.00080578,0.000080536,2.0456,0.26693,0.0000082768,0.0003939089
3503,10.1021/ja400069s,105,6(a),310,Pb0.96Ca0.03Na0.01Se1,Pb0.96Ca0.03Na0.01Se1,507.5,120560,0.00080653,0.000080715,2.043,0.26785,0.0000082946,0.0003947773
3503,10.1021/ja400069s,105,6(a),310,Pb0.96Ca0.03Na0.01Se1,Pb0.96Ca0.03Na0.01Se1,508,120300,0.00080727,0.000080895,2.0405,0.26877,0.0000083126,0.0003956236
3503,10.1021/ja400069s,105,6(a),310,Pb0.96Ca0.03Na0.01Se1,Pb0.96Ca0.03Na0.01Se1,508.5,120040,0.00080801,0.000081075,2.038,0.26969,0.0000083306,0.000396472
3503,10.1021/ja400069s,105,6(a),310,Pb0.96Ca0.03Na0.01Se1,Pb0.96Ca0.03Na0.01Se1,509,119780,0.00080876,0.000081256,2.0354,0.2706,0.0000083486,0.000397347
3503,10.1021/ja400069s,105,6(a),310,Pb0.96Ca0.03Na0.01Se1,Pb0.96Ca0.03Na0.01Se1,509.5,119520,0.0008095,0.000081437,2.0329,0.27152,0.0000083668,0.0003981996
3503,10.1021/ja400069s,105,6(a),310,Pb0.96Ca0.03Na0.01Se1,Pb0.96Ca0.03Na0.01Se1,510,119260,0.00081025,0.000081619,2.0304,0.27244,0.000008385,0.0003990593
3503,10.1021/ja400069s,105,6(a),310,Pb0.96Ca0.03Na0.01Se1,Pb0.96Ca0.03Na0.01Se1,510.5,119000,0.00081099,0.0000818,2.0279,0.27336,0.0000084034,0.0003999162
3503,10.1021/ja400069s,105,6(a),310,Pb0.96Ca0.03Na0.01Se1,Pb0.96Ca0.03Na0.01Se1,511,118740,0.00081173,0.000081983,2.0253,0.27427,0.0000084218,0.0004007949
3503,10.1021/ja400069s,105,6(a),310,Pb0.96Ca0.03Na0.01Se1,Pb0.96Ca0.03Na0.01Se1,511.5,118480,0.00081248,0.000082166,2.0228,0.27519,0.0000084402,0.0004016611
3503,10.1021/ja400069s,105,6(a),310,Pb0.96Ca0.03Na0.01Se1,Pb0.96Ca0.03Na0.01Se1,512,118220,0.00081322,0.000082349,2.0203,0.27611,0.0000084588,0.0004025244
3503,10.1021/ja400069s,105,6(a),310,Pb0.96Ca0.03Na0.01Se1,Pb0.96Ca0.03Na0.01Se1,512.5,117970,0.00081397,0.000082533,2.0178,0.27703,0.0000084767,0.0004033948
3503,10.1021/ja400069s,105,6(a),310,Pb0.96Ca0.03Na0.01Se1,Pb0.96Ca0.03Na0.01Se1,513,117710,0.00081471,0.000082717,2.0153,0.27795,0.0000084955,0.0004042624
3503,10.1021/ja400069s,105,6(a),310,Pb0.96Ca0.03Na0.01Se1,Pb0.96Ca0.03Na0.01Se1,513.5,117450,0.00081545,0.000082901,2.0128,0.27886,0.0000085143,0.0004051322
3503,10.1021/ja400069s,105,6(a),310,Pb0.96Ca0.03Na0.01Se1,Pb0.96Ca0.03Na0.01Se1,514,117200,0.0008162,0.000083086,2.0103,0.27978,0.0000085324,0.0004060091
3503,10.1021/ja400069s,105,6(a),310,Pb0.96Ca0.03Na0.01Se1,Pb0.96Ca0.03Na0.01Se1,514.5,116940,0.00081694,0.000083272,2.0079,0.2807,0.0000085514,0.0004068629
3503,10.1021/ja400069s,105,6(a),310,Pb0.96Ca0.03Na0.01Se1,Pb0.96Ca0.03Na0.01Se1,515,116690,0.00081769,0.000083457,2.0054,0.28162,0.0000085697,0.0004077441
3503,10.1021/ja400069s,105,6(a),310,Pb0.96Ca0.03Na0.01Se1,Pb0.96Ca0.03Na0.01Se1,515.5,116430,0.00081843,0.000083644,2.0029,0.28253,0.0000085889,0.0004086225
3503,10.1021/ja400069s,105,6(a),310,Pb0.96Ca0.03Na0.01Se1,Pb0.96Ca0.03Na0.01Se1,516,116180,0.00081917,0.00008383,2.0004,0.28345,0.0000086073,0.0004095031
3503,10.1021/ja400069s,105,6(a),310,Pb0.96Ca0.03Na0.01Se1,Pb0.96Ca0.03Na0.01Se1,516.5,115920,0.00081992,0.000084017,1.998,0.28437,0.0000086266,0.0004103704
3503,10.1021/ja400069s,105,6(a),310,Pb0.96Ca0.03Na0.01Se1,Pb0.96Ca0.03Na0.01Se1,517,115670,0.00082066,0.000084205,1.9955,0.28529,0.0000086453,0.0004112553
3503,10.1021/ja400069s,105,6(a),310,Pb0.96Ca0.03Na0.01Se1,Pb0.96Ca0.03Na0.01Se1,517.5,115420,0.00082141,0.000084393,1.9931,0.2862,0.000008664,0.0004121268
3503,10.1021/ja400069s,105,6(a),310,Pb0.96Ca0.03Na0.01Se1,Pb0.96Ca0.03Na0.01Se1,518,115170,0.00082215,0.000084581,1.9906,0.28712,0.0000086828,0.0004130162
3503,10.1021/ja400069s,105,6(a),310,Pb0.96Ca0.03Na0.01Se1,Pb0.96Ca0.03Na0.01Se1,518.5,114910,0.00082289,0.00008477,1.9882,0.28804,0.0000087025,0.0004138869
3503,10.1021/ja400069s,105,6(a),310,Pb0.96Ca0.03Na0.01Se1,Pb0.96Ca0.03Na0.01Se1,519,114660,0.00082364,0.000084959,1.9857,0.28896,0.0000087214,0.0004147857
3503,10.1021/ja400069s,105,6(a),310,Pb0.96Ca0.03Na0.01Se1,Pb0.96Ca0.03Na0.01Se1,519.5,114410,0.00082438,0.000085148,1.9833,0.28988,0.0000087405,0.0004156608
3503,10.1021/ja400069s,105,6(a),310,Pb0.96Ca0.03Na0.01Se1,Pb0.96Ca0.03Na0.01Se1,520,114160,0.00082513,0.000085338,1.9808,0.29079,0.0000087596,0.000416564
3503,10.1021/ja400069s,105,6(a),310,Pb0.96Ca0.03Na0.01Se1,Pb0.96Ca0.03Na0.01Se1,520.5,113910,0.00082587,0.000085529,1.9784,0.29171,0.0000087789,0.0004174434
3503,10.1021/ja400069s,105,6(a),310,Pb0.96Ca0.03Na0.01Se1,Pb0.96Ca0.03Na0.01Se1,521,113660,0.00082661,0.000085719,1.976,0.29263,0.0000087982,0.0004183249
3503,10.1021/ja400069s,105,6(a),310,Pb0.96Ca0.03Na0.01Se1,Pb0.96Ca0.03Na0.01Se1,521.5,113410,0.00082736,0.000085911,1.9736,0.29355,0.0000088176,0.0004192136
3503,10.1021/ja400069s,105,6(a),310,Pb0.96Ca0.03Na0.01Se1,Pb0.96Ca0.03Na0.01Se1,522,113160,0.0008281,0.000086102,1.9711,0.29446,0.000008837,0.0004201207
3503,10.1021/ja400069s,105,6(a),310,Pb0.96Ca0.03Na0.01Se1,Pb0.96Ca0.03Na0.01Se1,522.5,112910,0.00082885,0.000086294,1.9687,0.29538,0.0000088566,0.0004210139
3503,10.1021/ja400069s,105,6(a),310,Pb0.96Ca0.03Na0.01Se1,Pb0.96Ca0.03Na0.01Se1,523,112670,0.00082959,0.000086487,1.9663,0.2963,0.0000088755,0.0004219041
3503,10.1021/ja400069s,105,6(a),310,Pb0.96Ca0.03Na0.01Se1,Pb0.96Ca0.03Na0.01Se1,523.5,112420,0.00083034,0.000086679,1.9639,0.29722,0.0000088952,0.0004228016
3503,10.1021/ja400069s,105,6(a),310,Pb0.96Ca0.03Na0.01Se1,Pb0.96Ca0.03Na0.01Se1,524,112170,0.00083108,0.000086873,1.9615,0.29813,0.000008915,0.0004236962
3503,10.1021/ja400069s,105,6(a),310,Pb0.96Ca0.03Na0.01Se1,Pb0.96Ca0.03Na0.01Se1,524.5,111920,0.00083182,0.000087066,1.9591,0.29905,0.000008935,0.0004245929
3503,10.1021/ja400069s,105,6(a),310,Pb0.96Ca0.03Na0.01Se1,Pb0.96Ca0.03Na0.01Se1,525,111680,0.00083257,0.00008726,1.9567,0.29997,0.0000089542,0.000425497
3503,10.1021/ja400069s,105,6(a),310,Pb0.96Ca0.03Na0.01Se1,Pb0.96Ca0.03Na0.01Se1,525.5,111430,0.00083331,0.000087454,1.9543,0.30089,0.0000089742,0.0004263982
3503,10.1021/ja400069s,105,6(a),310,Pb0.96Ca0.03Na0.01Se1,Pb0.96Ca0.03Na0.01Se1,526,111190,0.00083406,0.000087649,1.952,0.30181,0.0000089936,0.0004272848
3503,10.1021/ja400069s,105,6(a),310,Pb0.96Ca0.03Na0.01Se1,Pb0.96Ca0.03Na0.01Se1,526.5,110940,0.0008348,0.000087844,1.9496,0.30272,0.0000090139,0.0004281904
3503,10.1021/ja400069s,105,6(a),310,Pb0.96Ca0.03Na0.01Se1,Pb0.96Ca0.03Na0.01Se1,527,110700,0.00083554,0.00008804,1.9472,0.30364,0.0000090334,0.0004290982
3503,10.1021/ja400069s,105,6(a),310,Pb0.96Ca0.03Na0.01Se1,Pb0.96Ca0.03Na0.01Se1,527.5,110450,0.00083629,0.000088236,1.9448,0.30456,0.0000090539,0.0004300134
3503,10.1021/ja400069s,105,6(a),310,Pb0.96Ca0.03Na0.01Se1,Pb0.96Ca0.03Na0.01Se1,528,110210,0.00083703,0.000088432,1.9425,0.30548,0.0000090736,0.0004309035
3503,10.1021/ja400069s,105,6(a),310,Pb0.96Ca0.03Na0.01Se1,Pb0.96Ca0.03Na0.01Se1,528.5,109970,0.00083778,0.000088629,1.9401,0.30639,0.0000090934,0.0004318231
3503,10.1021/ja400069s,105,6(a),310,Pb0.96Ca0.03Na0.01Se1,Pb0.96Ca0.03Na0.01Se1,529,109720,0.00083852,0.000088826,1.9378,0.30731,0.0000091141,0.0004327175
3503,10.1021/ja400069s,105,6(a),310,Pb0.96Ca0.03Na0.01Se1,Pb0.96Ca0.03Na0.01Se1,529.5,109480,0.00083926,0.000089023,1.9354,0.30823,0.0000091341,0.0004336365
3503,10.1021/ja400069s,105,6(a),310,Pb0.96Ca0.03Na0.01Se1,Pb0.96Ca0.03Na0.01Se1,530,109240,0.00084001,0.000089221,1.9331,0.30915,0.0000091542,0.0004345404
3503,10.1021/ja400069s,105,6(a),310,Pb0.96Ca0.03Na0.01Se1,Pb0.96Ca0.03Na0.01Se1,530.5,109000,0.00084075,0.00008942,1.9307,0.31006,0.0000091743,0.0004354638
3503,10.1021/ja400069s,105,6(a),310,Pb0.96Ca0.03Na0.01Se1,Pb0.96Ca0.03Na0.01Se1,531,108760,0.0008415,0.000089618,1.9284,0.31098,0.0000091946,0.0004363721
3503,10.1021/ja400069s,105,6(a),310,Pb0.96Ca0.03Na0.01Se1,Pb0.96Ca0.03Na0.01Se1,531.5,108520,0.00084224,0.000089817,1.926,0.3119,0.0000092149,0.0004373001
3503,10.1021/ja400069s,105,6(a),310,Pb0.96Ca0.03Na0.01Se1,Pb0.96Ca0.03Na0.01Se1,532,108280,0.00084298,0.000090016,1.9237,0.31282,0.0000092353,0.0004382076
3503,10.1021/ja400069s,105,6(a),310,Pb0.96Ca0.03Na0.01Se1,Pb0.96Ca0.03Na0.01Se1,532.5,108040,0.00084373,0.000090216,1.9214,0.31373,0.0000092558,0.0004391225
3503,10.1021/ja400069s,105,6(a),310,Pb0.96Ca0.03Na0.01Se1,Pb0.96Ca0.03Na0.01Se1,533,107800,0.00084447,0.000090416,1.9191,0.31465,0.0000092764,0.0004400344
3503,10.1021/ja400069s,105,6(a),310,Pb0.96Ca0.03Na0.01Se1,Pb0.96Ca0.03Na0.01Se1,533.5,107560,0.00084522,0.000090617,1.9167,0.31557,0.0000092971,0.0004409767
3503,10.1021/ja400069s,105,6(a),310,Pb0.96Ca0.03Na0.01Se1,Pb0.96Ca0.03Na0.01Se1,534,107320,0.00084596,0.000090818,1.9144,0.31649,0.0000093179,0.000441893
3503,10.1021/ja400069s,105,6(a),310,Pb0.96Ca0.03Na0.01Se1,Pb0.96Ca0.03Na0.01Se1,534.5,107080,0.0008467,0.000091019,1.9121,0.31741,0.0000093388,0.0004428116
3503,10.1021/ja400069s,105,6(a),310,Pb0.96Ca0.03Na0.01Se1,Pb0.96Ca0.03Na0.01Se1,535,106840,0.00084745,0.00009122,1.9098,0.31832,0.0000093598,0.0004437376
3503,10.1021/ja400069s,105,6(a),310,Pb0.96Ca0.03Na0.01Se1,Pb0.96Ca0.03Na0.01Se1,535.5,106610,0.00084819,0.000091422,1.9075,0.31924,0.00000938,0.0004446606
3503,10.1021/ja400069s,105,6(a),310,Pb0.96Ca0.03Na0.01Se1,Pb0.96Ca0.03Na0.01Se1,536,106370,0.00084894,0.000091625,1.9052,0.32016,0.0000094011,0.000445591
3503,10.1021/ja400069s,105,6(a),310,Pb0.96Ca0.03Na0.01Se1,Pb0.96Ca0.03Na0.01Se1,536.5,106130,0.00084968,0.000091827,1.9029,0.32108,0.0000094224,0.0004465185
3503,10.1021/ja400069s,105,6(a),310,Pb0.96Ca0.03Na0.01Se1,Pb0.96Ca0.03Na0.01Se1,537,105900,0.00085042,0.00009203,1.9006,0.32199,0.0000094429,0.0004474482
3503,10.1021/ja400069s,105,6(a),310,Pb0.96Ca0.03Na0.01Se1,Pb0.96Ca0.03Na0.01Se1,537.5,105660,0.00085117,0.000092234,1.8983,0.32291,0.0000094643,0.0004483854
3503,10.1021/ja400069s,105,6(a),310,Pb0.96Ca0.03Na0.01Se1,Pb0.96Ca0.03Na0.01Se1,538,105430,0.00085191,0.000092437,1.8961,0.32383,0.000009485,0.0004492959
3503,10.1021/ja400069s,105,6(a),310,Pb0.96Ca0.03Na0.01Se1,Pb0.96Ca0.03Na0.01Se1,538.5,105190,0.00085266,0.000092642,1.8938,0.32475,0.0000095066,0.0004502376
3503,10.1021/ja400069s,105,6(a),310,Pb0.96Ca0.03Na0.01Se1,Pb0.96Ca0.03Na0.01Se1,539,104960,0.0008534,0.000092846,1.8915,0.32566,0.0000095274,0.0004511763
3503,10.1021/ja400069s,105,6(a),310,Pb0.96Ca0.03Na0.01Se1,Pb0.96Ca0.03Na0.01Se1,539.5,104720,0.00085414,0.000093051,1.8892,0.32658,0.0000095493,0.0004521173
3503,10.1021/ja400069s,105,6(a),310,Pb0.96Ca0.03Na0.01Se1,Pb0.96Ca0.03Na0.01Se1,540,104490,0.00085489,0.000093256,1.887,0.3275,0.0000095703,0.0004530419
3503,10.1021/ja400069s,105,6(a),310,Pb0.96Ca0.03Na0.01Se1,Pb0.96Ca0.03Na0.01Se1,540.5,104260,0.00085563,0.000093461,1.8847,0.32842,0.0000095914,0.0004539874
3503,10.1021/ja400069s,105,6(a),310,Pb0.96Ca0.03Na0.01Se1,Pb0.96Ca0.03Na0.01Se1,541,104020,0.00085638,0.000093667,1.8825,0.32934,0.0000096135,0.0004549163
3503,10.1021/ja400069s,105,6(a),310,Pb0.96Ca0.03Na0.01Se1,Pb0.96Ca0.03Na0.01Se1,541.5,103790,0.00085712,0.000093873,1.8802,0.33025,0.0000096348,0.0004558664
3503,10.1021/ja400069s,105,6(a),310,Pb0.96Ca0.03Na0.01Se1,Pb0.96Ca0.03Na0.01Se1,542,103560,0.00085787,0.00009408,1.878,0.33117,0.0000096562,0.0004567998
3503,10.1021/ja400069s,105,6(a),310,Pb0.96Ca0.03Na0.01Se1,Pb0.96Ca0.03Na0.01Se1,542.5,103330,0.00085861,0.000094287,1.8757,0.33209,0.0000096777,0.0004577544
3503,10.1021/ja400069s,105,6(a),310,Pb0.96Ca0.03Na0.01Se1,Pb0.96Ca0.03Na0.01Se1,543,103100,0.00085935,0.000094494,1.8735,0.33301,0.0000096993,0.0004586869
3503,10.1021/ja400069s,105,6(a),310,Pb0.96Ca0.03Na0.01Se1,Pb0.96Ca0.03Na0.01Se1,543.5,102860,0.0008601,0.000094701,1.8713,0.33392,0.000009722,0.000459627
3503,10.1021/ja400069s,105,6(a),310,Pb0.96Ca0.03Na0.01Se1,Pb0.96Ca0.03Na0.01Se1,544,102630,0.00086084,0.000094909,1.869,0.33484,0.0000097437,0.0004605886
3503,10.1021/ja400069s,105,6(a),310,Pb0.96Ca0.03Na0.01Se1,Pb0.96Ca0.03Na0.01Se1,544.5,102400,0.00086159,0.000095118,1.8668,0.33576,0.0000097656,0.0004615331
3503,10.1021/ja400069s,105,6(a),310,Pb0.96Ca0.03Na0.01Se1,Pb0.96Ca0.03Na0.01Se1,545,102180,0.00086233,0.000095326,1.8646,0.33668,0.0000097867,0.0004624745
3503,10.1021/ja400069s,105,6(a),310,Pb0.96Ca0.03Na0.01Se1,Pb0.96Ca0.03Na0.01Se1,545.5,101950,0.00086307,0.000095535,1.8624,0.33759,0.0000098087,0.0004634182
3503,10.1021/ja400069s,105,6(a),310,Pb0.96Ca0.03Na0.01Se1,Pb0.96Ca0.03Na0.01Se1,546,101720,0.00086382,0.000095744,1.8602,0.33851,0.0000098309,0.0004643694
3503,10.1021/ja400069s,105,6(a),310,Pb0.96Ca0.03Na0.01Se1,Pb0.96Ca0.03Na0.01Se1,546.5,101490,0.00086456,0.000095954,1.8579,0.33943,0.0000098532,0.0004653426
3503,10.1021/ja400069s,105,6(a),310,Pb0.96Ca0.03Na0.01Se1,Pb0.96Ca0.03Na0.01Se1,547,101260,0.00086531,0.000096163,1.8557,0.34035,0.0000098756,0.0004662984
3503,10.1021/ja400069s,105,6(a),310,Pb0.96Ca0.03Na0.01Se1,Pb0.96Ca0.03Na0.01Se1,547.5,101030,0.00086605,0.000096374,1.8535,0.34127,0.0000098981,0.0004672511
3503,10.1021/ja400069s,105,6(a),310,Pb0.96Ca0.03Na0.01Se1,Pb0.96Ca0.03Na0.01Se1,548,100810,0.00086679,0.000096584,1.8513,0.34218,0.0000099197,0.0004682061
3503,10.1021/ja400069s,105,6(a),310,Pb0.96Ca0.03Na0.01Se1,Pb0.96Ca0.03Na0.01Se1,548.5,100580,0.00086754,0.000096795,1.8492,0.3431,0.0000099423,0.0004691434
3503,10.1021/ja400069s,105,6(a),310,Pb0.96Ca0.03Na0.01Se1,Pb0.96Ca0.03Na0.01Se1,549,100350,0.00086828,0.000097006,1.847,0.34402,0.0000099651,0.0004701029
3503,10.1021/ja400069s,105,6(a),310,Pb0.96Ca0.03Na0.01Se1,Pb0.96Ca0.03Na0.01Se1,549.5,100130,0.00086903,0.000097217,1.8448,0.34494,0.000009987,0.00047107
3503,10.1021/ja400069s,105,6(a),310,Pb0.96Ca0.03Na0.01Se1,Pb0.96Ca0.03Na0.01Se1,550,99903,0.00086977,0.000097429,1.8426,0.34585,0.0000100097,0.0004720341
3503,10.1021/ja400069s,105,6(a),310,Pb0.96Ca0.03Na0.01Se1,Pb0.96Ca0.03Na0.01Se1,550.5,99678,0.00087051,0.000097641,1.8404,0.34677,0.0000100323,0.0004730004
3503,10.1021/ja400069s,105,6(a),310,Pb0.96Ca0.03Na0.01Se1,Pb0.96Ca0.03Na0.01Se1,551,99454,0.00087126,0.000097853,1.8383,0.34769,0.0000100549,0.0004739488
3503,10.1021/ja400069s,105,6(a),310,Pb0.96Ca0.03Na0.01Se1,Pb0.96Ca0.03Na0.01Se1,551.5,99230,0.000872,0.000098066,1.8361,0.34861,0.0000100776,0.0004749197
3503,10.1021/ja400069s,105,6(a),310,Pb0.96Ca0.03Na0.01Se1,Pb0.96Ca0.03Na0.01Se1,552,99006,0.00087275,0.000098279,1.8339,0.34952,0.0000101004,0.0004758984
3503,10.1021/ja400069s,105,6(a),310,Pb0.96Ca0.03Na0.01Se1,Pb0.96Ca0.03Na0.01Se1,552.5,98783,0.00087349,0.000098492,1.8318,0.35044,0.0000101232,0.0004768479
3503,10.1021/ja400069s,105,6(a),310,Pb0.96Ca0.03Na0.01Se1,Pb0.96Ca0.03Na0.01Se1,553,98560,0.00087423,0.000098706,1.8296,0.35136,0.0000101461,0.0004778258
3503,10.1021/ja400069s,105,6(a),310,Pb0.96Ca0.03Na0.01Se1,Pb0.96Ca0.03Na0.01Se1,553.5,98337,0.00087498,0.00009892,1.8275,0.35228,0.0000101691,0.0004787852
3503,10.1021/ja400069s,105,6(a),310,Pb0.96Ca0.03Na0.01Se1,Pb0.96Ca0.03Na0.01Se1,554,98115,0.00087572,0.000099134,1.8253,0.35319,0.0000101921,0.0004797677
3503,10.1021/ja400069s,105,6(a),310,Pb0.96Ca0.03Na0.01Se1,Pb0.96Ca0.03Na0.01Se1,554.5,97893,0.00087647,0.000099348,1.8232,0.35411,0.0000102152,0.0004807317
3503,10.1021/ja400069s,105,6(a),310,Pb0.96Ca0.03Na0.01Se1,Pb0.96Ca0.03Na0.01Se1,555,97672,0.00087721,0.000099563,1.821,0.35503,0.0000102383,0.0004817188
3503,10.1021/ja400069s,105,6(a),310,Pb0.96Ca0.03Na0.01Se1,Pb0.96Ca0.03Na0.01Se1,555.5,97451,0.00087795,0.000099778,1.8189,0.35595,0.0000102616,0.0004826818
3503,10.1021/ja400069s,105,6(a),310,Pb0.96Ca0.03Na0.01Se1,Pb0.96Ca0.03Na0.01Se1,556,97231,0.0008787,0.000099993,1.8168,0.35687,0.0000102848,0.0004836526
3503,10.1021/ja400069s,105,6(a),310,Pb0.96Ca0.03Na0.01Se1,Pb0.96Ca0.03Na0.01Se1,556.5,97010,0.00087944,0.00010021,1.8146,0.35778,0.0000103082,0.0004846468
3503,10.1021/ja400069s,105,6(a),310,Pb0.96Ca0.03Na0.01Se1,Pb0.96Ca0.03Na0.01Se1,557,96791,0.00088019,0.00010042,1.8125,0.3587,0.0000103315,0.0004856221
3503,10.1021/ja400069s,105,6(a),310,Pb0.96Ca0.03Na0.01Se1,Pb0.96Ca0.03Na0.01Se1,557.5,96571,0.00088093,0.00010064,1.8104,0.35962,0.0000103551,0.0004865941
3503,10.1021/ja400069s,105,6(a),310,Pb0.96Ca0.03Na0.01Se1,Pb0.96Ca0.03Na0.01Se1,558,96352,0.00088167,0.00010086,1.8083,0.36054,0.0000103786,0.0004875684
3503,10.1021/ja400069s,105,6(a),310,Pb0.96Ca0.03Na0.01Se1,Pb0.96Ca0.03Na0.01Se1,558.5,96134,0.00088242,0.00010107,1.8062,0.36145,0.0000104021,0.0004885505
3503,10.1021/ja400069s,105,6(a),310,Pb0.96Ca0.03Na0.01Se1,Pb0.96Ca0.03Na0.01Se1,559,95916,0.00088316,0.00010129,1.8041,0.36237,0.0000104258,0.0004895294
3503,10.1021/ja400069s,105,6(a),310,Pb0.96Ca0.03Na0.01Se1,Pb0.96Ca0.03Na0.01Se1,559.5,95698,0.00088391,0.00010151,1.802,0.36329,0.0000104495,0.0004905161
3503,10.1021/ja400069s,105,6(a),310,Pb0.96Ca0.03Na0.01Se1,Pb0.96Ca0.03Na0.01Se1,560,95481,0.00088465,0.00010173,1.7999,0.36421,0.0000104733,0.0004914995
3503,10.1021/ja400069s,105,6(a),310,Pb0.96Ca0.03Na0.01Se1,Pb0.96Ca0.03Na0.01Se1,560.5,95264,0.0008854,0.00010194,1.7978,0.36512,0.0000104971,0.0004924908
3503,10.1021/ja400069s,105,6(a),310,Pb0.96Ca0.03Na0.01Se1,Pb0.96Ca0.03Na0.01Se1,561,95047,0.00088614,0.00010216,1.7957,0.36604,0.0000105211,0.0004934789
3503,10.1021/ja400069s,105,6(a),310,Pb0.96Ca0.03Na0.01Se1,Pb0.96Ca0.03Na0.01Se1,561.5,94831,0.00088688,0.00010238,1.7936,0.36696,0.0000105451,0.0004944692
3503,10.1021/ja400069s,105,6(a),310,Pb0.96Ca0.03Na0.01Se1,Pb0.96Ca0.03Na0.01Se1,562,94615,0.00088763,0.0001026,1.7915,0.36788,0.0000105691,0.0004954675
3503,10.1021/ja400069s,105,6(a),310,Pb0.96Ca0.03Na0.01Se1,Pb0.96Ca0.03Na0.01Se1,562.5,94400,0.00088837,0.00010282,1.7894,0.3688,0.0000105932,0.0004964625
3503,10.1021/ja400069s,105,6(a),310,Pb0.96Ca0.03Na0.01Se1,Pb0.96Ca0.03Na0.01Se1,563,94185,0.00088912,0.00010304,1.7873,0.36971,0.0000106174,0.0004974655
3503,10.1021/ja400069s,105,6(a),310,Pb0.96Ca0.03Na0.01Se1,Pb0.96Ca0.03Na0.01Se1,563.5,93970,0.00088986,0.00010326,1.7853,0.37063,0.0000106417,0.0004984372
3503,10.1021/ja400069s,105,6(a),310,Pb0.96Ca0.03Na0.01Se1,Pb0.96Ca0.03Na0.01Se1,564,93756,0.0008906,0.00010348,1.7832,0.37155,0.000010666,0.0004994392
3503,10.1021/ja400069s,105,6(a),310,Pb0.96Ca0.03Na0.01Se1,Pb0.96Ca0.03Na0.01Se1,564.5,93542,0.00089135,0.0001037,1.7811,0.37247,0.0000106904,0.0005004492
3503,10.1021/ja400069s,105,6(a),310,Pb0.96Ca0.03Na0.01Se1,Pb0.96Ca0.03Na0.01Se1,565,93329,0.00089209,0.00010392,1.7791,0.37338,0.0000107148,0.0005014277
3503,10.1021/ja400069s,105,6(a),310,Pb0.96Ca0.03Na0.01Se1,Pb0.96Ca0.03Na0.01Se1,565.5,93116,0.00089284,0.00010414,1.777,0.3743,0.0000107393,0.0005024423
3503,10.1021/ja400069s,105,6(a),310,Pb0.96Ca0.03Na0.01Se1,Pb0.96Ca0.03Na0.01Se1,566,92903,0.00089358,0.00010436,1.775,0.37522,0.0000107639,0.0005034254
3503,10.1021/ja400069s,105,6(a),310,Pb0.96Ca0.03Na0.01Se1,Pb0.96Ca0.03Na0.01Se1,566.5,92691,0.00089432,0.00010458,1.7729,0.37614,0.0000107885,0.0005044391
3503,10.1021/ja400069s,105,6(a),310,Pb0.96Ca0.03Na0.01Se1,Pb0.96Ca0.03Na0.01Se1,567,92479,0.00089507,0.0001048,1.7709,0.37705,0.0000108133,0.0005054323
3503,10.1021/ja400069s,105,6(a),310,Pb0.96Ca0.03Na0.01Se1,Pb0.96Ca0.03Na0.01Se1,567.5,92268,0.00089581,0.00010502,1.7689,0.37797,0.000010838,0.0005064221
3503,10.1021/ja400069s,105,6(a),310,Pb0.96Ca0.03Na0.01Se1,Pb0.96Ca0.03Na0.01Se1,568,92056,0.00089656,0.00010524,1.7668,0.37889,0.000010863,0.0005074485
