Repository: RamyaGuru/STD2_EffMass

# STD2_EffMass
Effective mass modeling of StarryData2 data

File: csvfiles/highperformancetellerium10.1021ja400069s.csv (part 59 of 61)
sid,DOI,figureid,fignum,sampleid,samplename,composition,Temperature,Electrical conductivity,Power factor,Seebeck coefficient,Thermal conductivity,ZT,Electrical resistivity,Figure of merit Z
3503,10.1021/ja400069s,105,6(a),310,Pb0.96Ca0.03Na0.01Se1,Pb0.96Ca0.03Na0.01Se1,568.5,91846,0.0008973,0.00010546,1.7648,0.37981,0.0000108878,0.0005084429
3503,10.1021/ja400069s,105,6(a),310,Pb0.96Ca0.03Na0.01Se1,Pb0.96Ca0.03Na0.01Se1,569,91635,0.00089804,0.00010569,1.7628,0.38073,0.0000109129,0.0005094395
3503,10.1021/ja400069s,105,6(a),310,Pb0.96Ca0.03Na0.01Se1,Pb0.96Ca0.03Na0.01Se1,569.5,91426,0.00089879,0.00010591,1.7607,0.38164,0.0000109378,0.0005104731
3503,10.1021/ja400069s,105,6(a),310,Pb0.96Ca0.03Na0.01Se1,Pb0.96Ca0.03Na0.01Se1,570,91216,0.00089953,0.00010613,1.7587,0.38256,0.000010963,0.0005114744
3503,10.1021/ja400069s,105,6(a),310,Pb0.96Ca0.03Na0.01Se1,Pb0.96Ca0.03Na0.01Se1,570.5,91007,0.00090028,0.00010635,1.7567,0.38348,0.0000109882,0.0005124836
3503,10.1021/ja400069s,105,6(a),310,Pb0.96Ca0.03Na0.01Se1,Pb0.96Ca0.03Na0.01Se1,571,90798,0.00090102,0.00010658,1.7547,0.3844,0.0000110135,0.0005134895
3503,10.1021/ja400069s,105,6(a),310,Pb0.96Ca0.03Na0.01Se1,Pb0.96Ca0.03Na0.01Se1,571.5,90590,0.00090176,0.0001068,1.7527,0.38531,0.0000110387,0.0005144976
3503,10.1021/ja400069s,105,6(a),310,Pb0.96Ca0.03Na0.01Se1,Pb0.96Ca0.03Na0.01Se1,572,90382,0.00090251,0.00010702,1.7507,0.38623,0.0000110641,0.0005155138
3503,10.1021/ja400069s,105,6(a),310,Pb0.96Ca0.03Na0.01Se1,Pb0.96Ca0.03Na0.01Se1,572.5,90174,0.00090325,0.00010725,1.7487,0.38715,0.0000110897,0.0005165266
3503,10.1021/ja400069s,105,6(a),310,Pb0.96Ca0.03Na0.01Se1,Pb0.96Ca0.03Na0.01Se1,573,89967,0.000904,0.00010747,1.7467,0.38807,0.0000111152,0.0005175474
3503,10.1021/ja400069s,105,6(a),310,Pb0.96Ca0.03Na0.01Se1,Pb0.96Ca0.03Na0.01Se1,573.5,89760,0.00090474,0.0001077,1.7447,0.38898,0.0000111408,0.0005185648
3503,10.1021/ja400069s,105,6(a),310,Pb0.96Ca0.03Na0.01Se1,Pb0.96Ca0.03Na0.01Se1,574,89554,0.00090548,0.00010792,1.7427,0.3899,0.0000111664,0.0005195846
3503,10.1021/ja400069s,105,6(a),310,Pb0.96Ca0.03Na0.01Se1,Pb0.96Ca0.03Na0.01Se1,574.5,89347,0.00090623,0.00010814,1.7407,0.39082,0.0000111923,0.0005206124
3503,10.1021/ja400069s,105,6(a),310,Pb0.96Ca0.03Na0.01Se1,Pb0.96Ca0.03Na0.01Se1,575,89142,0.00090697,0.00010837,1.7387,0.39174,0.0000112181,0.0005216369
3503,10.1021/ja400069s,105,6(a),310,Pb0.96Ca0.03Na0.01Se1,Pb0.96Ca0.03Na0.01Se1,575.5,88936,0.00090772,0.00010859,1.7368,0.39266,0.000011244,0.0005226393
3503,10.1021/ja400069s,105,6(a),310,Pb0.96Ca0.03Na0.01Se1,Pb0.96Ca0.03Na0.01Se1,576,88732,0.00090846,0.00010882,1.7348,0.39357,0.0000112699,0.0005236684
3503,10.1021/ja400069s,105,6(a),310,Pb0.96Ca0.03Na0.01Se1,Pb0.96Ca0.03Na0.01Se1,576.5,88527,0.0009092,0.00010904,1.7328,0.39449,0.000011296,0.0005246999
3503,10.1021/ja400069s,105,6(a),310,Pb0.96Ca0.03Na0.01Se1,Pb0.96Ca0.03Na0.01Se1,577,88323,0.00090995,0.00010927,1.7308,0.39541,0.0000113221,0.0005257395
3503,10.1021/ja400069s,105,6(a),310,Pb0.96Ca0.03Na0.01Se1,Pb0.96Ca0.03Na0.01Se1,577.5,88119,0.00091069,0.0001095,1.7289,0.39633,0.0000113483,0.0005267453
3503,10.1021/ja400069s,105,6(a),310,Pb0.96Ca0.03Na0.01Se1,Pb0.96Ca0.03Na0.01Se1,578,87916,0.00091144,0.00010972,1.7269,0.39724,0.0000113745,0.0005277897
3503,10.1021/ja400069s,105,6(a),310,Pb0.96Ca0.03Na0.01Se1,Pb0.96Ca0.03Na0.01Se1,578.5,87712,0.00091218,0.00010995,1.725,0.39816,0.0000114009,0.0005288
3503,10.1021/ja400069s,105,6(a),310,Pb0.96Ca0.03Na0.01Se1,Pb0.96Ca0.03Na0.01Se1,579,87510,0.00091293,0.00011017,1.723,0.39908,0.0000114273,0.0005298491
3503,10.1021/ja400069s,105,6(a),310,Pb0.96Ca0.03Na0.01Se1,Pb0.96Ca0.03Na0.01Se1,579.5,87308,0.00091367,0.0001104,1.7211,0.4,0.0000114537,0.000530864
3503,10.1021/ja400069s,105,6(a),310,Pb0.96Ca0.03Na0.01Se1,Pb0.96Ca0.03Na0.01Se1,580,87106,0.00091441,0.00011063,1.7191,0.40091,0.0000114803,0.000531912
3503,10.1021/ja400069s,105,6(a),310,Pb0.96Ca0.03Na0.01Se1,Pb0.96Ca0.03Na0.01Se1,580.5,86904,0.00091516,0.00011085,1.7172,0.40183,0.000011507,0.0005329373
3503,10.1021/ja400069s,105,6(a),310,Pb0.96Ca0.03Na0.01Se1,Pb0.96Ca0.03Na0.01Se1,581,86703,0.0009159,0.00011108,1.7153,0.40275,0.0000115336,0.0005339591
3503,10.1021/ja400069s,105,6(a),310,Pb0.96Ca0.03Na0.01Se1,Pb0.96Ca0.03Na0.01Se1,581.5,86502,0.00091665,0.00011131,1.7133,0.40367,0.0000115604,0.0005350201
3503,10.1021/ja400069s,105,6(a),310,Pb0.96Ca0.03Na0.01Se1,Pb0.96Ca0.03Na0.01Se1,582,86302,0.00091739,0.00011154,1.7114,0.40458,0.0000115872,0.0005360465
3503,10.1021/ja400069s,105,6(a),310,Pb0.96Ca0.03Na0.01Se1,Pb0.96Ca0.03Na0.01Se1,582.5,86102,0.00091813,0.00011176,1.7095,0.4055,0.0000116141,0.0005370752
3503,10.1021/ja400069s,105,6(a),310,Pb0.96Ca0.03Na0.01Se1,Pb0.96Ca0.03Na0.01Se1,583,85902,0.00091888,0.00011199,1.7076,0.40642,0.0000116412,0.000538112
3503,10.1021/ja400069s,105,6(a),310,Pb0.96Ca0.03Na0.01Se1,Pb0.96Ca0.03Na0.01Se1,583.5,85703,0.00091962,0.00011222,1.7056,0.40734,0.0000116682,0.0005391768
3503,10.1021/ja400069s,105,6(a),310,Pb0.96Ca0.03Na0.01Se1,Pb0.96Ca0.03Na0.01Se1,584,85504,0.00092037,0.00011245,1.7037,0.40826,0.0000116954,0.0005402183
3503,10.1021/ja400069s,105,6(a),310,Pb0.96Ca0.03Na0.01Se1,Pb0.96Ca0.03Na0.01Se1,584.5,85305,0.00092111,0.00011268,1.7018,0.40917,0.0000117226,0.0005412563
3503,10.1021/ja400069s,105,6(a),310,Pb0.96Ca0.03Na0.01Se1,Pb0.96Ca0.03Na0.01Se1,585,85107,0.00092185,0.0001129,1.6999,0.41009,0.0000117499,0.0005422966
3503,10.1021/ja400069s,105,6(a),310,Pb0.96Ca0.03Na0.01Se1,Pb0.96Ca0.03Na0.01Se1,585.5,84909,0.0009226,0.00011313,1.698,0.41101,0.0000117773,0.0005433451
3503,10.1021/ja400069s,105,6(a),310,Pb0.96Ca0.03Na0.01Se1,Pb0.96Ca0.03Na0.01Se1,586,84712,0.00092334,0.00011336,1.6961,0.41193,0.0000118047,0.0005443901
3503,10.1021/ja400069s,105,6(a),310,Pb0.96Ca0.03Na0.01Se1,Pb0.96Ca0.03Na0.01Se1,586.5,84515,0.00092409,0.00011359,1.6942,0.41284,0.0000118322,0.0005454433
3503,10.1021/ja400069s,105,6(a),310,Pb0.96Ca0.03Na0.01Se1,Pb0.96Ca0.03Na0.01Se1,587,84318,0.00092483,0.00011382,1.6923,0.41376,0.0000118599,0.0005464929
3503,10.1021/ja400069s,105,6(a),310,Pb0.96Ca0.03Na0.01Se1,Pb0.96Ca0.03Na0.01Se1,587.5,84122,0.00092557,0.00011405,1.6904,0.41468,0.0000118875,0.000547545
3503,10.1021/ja400069s,105,6(a),310,Pb0.96Ca0.03Na0.01Se1,Pb0.96Ca0.03Na0.01Se1,588,83926,0.00092632,0.00011428,1.6886,0.4156,0.0000119153,0.0005485728
3503,10.1021/ja400069s,105,6(a),310,Pb0.96Ca0.03Na0.01Se1,Pb0.96Ca0.03Na0.01Se1,588.5,83730,0.00092706,0.00011451,1.6867,0.41651,0.0000119432,0.0005496295
3503,10.1021/ja400069s,105,6(a),310,Pb0.96Ca0.03Na0.01Se1,Pb0.96Ca0.03Na0.01Se1,589,83535,0.00092781,0.00011474,1.6848,0.41743,0.000011971,0.0005506944
3503,10.1021/ja400069s,105,6(a),310,Pb0.96Ca0.03Na0.01Se1,Pb0.96Ca0.03Na0.01Se1,589.5,83340,0.00092855,0.00011497,1.6829,0.41835,0.000011999,0.0005517559
3503,10.1021/ja400069s,105,6(a),310,Pb0.96Ca0.03Na0.01Se1,Pb0.96Ca0.03Na0.01Se1,590,83146,0.00092929,0.0001152,1.6811,0.41927,0.000012027,0.0005527869
3503,10.1021/ja400069s,105,6(a),310,Pb0.96Ca0.03Na0.01Se1,Pb0.96Ca0.03Na0.01Se1,590.5,82952,0.00093004,0.00011543,1.6792,0.42019,0.0000120552,0.000553859
3503,10.1021/ja400069s,105,6(a),310,Pb0.96Ca0.03Na0.01Se1,Pb0.96Ca0.03Na0.01Se1,591,82758,0.00093078,0.00011566,1.6773,0.4211,0.0000120834,0.0005549276
3503,10.1021/ja400069s,105,6(a),310,Pb0.96Ca0.03Na0.01Se1,Pb0.96Ca0.03Na0.01Se1,591.5,82564,0.00093153,0.00011589,1.6755,0.42202,0.0000121118,0.0005559714
3503,10.1021/ja400069s,105,6(a),310,Pb0.96Ca0.03Na0.01Se1,Pb0.96Ca0.03Na0.01Se1,592,82371,0.00093227,0.00011612,1.6736,0.42294,0.0000121402,0.0005570447
3503,10.1021/ja400069s,105,6(a),310,Pb0.96Ca0.03Na0.01Se1,Pb0.96Ca0.03Na0.01Se1,592.5,82179,0.00093301,0.00011635,1.6718,0.42386,0.0000121686,0.0005580871
3503,10.1021/ja400069s,105,6(a),310,Pb0.96Ca0.03Na0.01Se1,Pb0.96Ca0.03Na0.01Se1,593,81987,0.00093376,0.00011658,1.6699,0.42477,0.0000121971,0.0005591712
3503,10.1021/ja400069s,105,6(a),310,Pb0.96Ca0.03Na0.01Se1,Pb0.96Ca0.03Na0.01Se1,593.5,81795,0.0009345,0.00011681,1.6681,0.42569,0.0000122257,0.0005602182
3503,10.1021/ja400069s,105,6(a),310,Pb0.96Ca0.03Na0.01Se1,Pb0.96Ca0.03Na0.01Se1,594,81603,0.00093525,0.00011704,1.6663,0.42661,0.0000122545,0.0005612735
3503,10.1021/ja400069s,105,6(a),310,Pb0.96Ca0.03Na0.01Se1,Pb0.96Ca0.03Na0.01Se1,594.5,81412,0.00093599,0.00011727,1.6644,0.42753,0.0000122832,0.0005623588
3503,10.1021/ja400069s,105,6(a),310,Pb0.96Ca0.03Na0.01Se1,Pb0.96Ca0.03Na0.01Se1,595,81221,0.00093673,0.0001175,1.6626,0.42844,0.0000123121,0.0005634127
3503,10.1021/ja400069s,105,6(a),310,Pb0.96Ca0.03Na0.01Se1,Pb0.96Ca0.03Na0.01Se1,595.5,81031,0.00093748,0.00011774,1.6608,0.42936,0.000012341,0.000564475
3503,10.1021/ja400069s,105,6(a),310,Pb0.96Ca0.03Na0.01Se1,Pb0.96Ca0.03Na0.01Se1,596,80840,0.00093822,0.00011797,1.6589,0.43028,0.0000123701,0.0005655675
3503,10.1021/ja400069s,105,6(a),310,Pb0.96Ca0.03Na0.01Se1,Pb0.96Ca0.03Na0.01Se1,596.5,80651,0.00093897,0.0001182,1.6571,0.4312,0.0000123991,0.0005666345
3503,10.1021/ja400069s,105,6(a),310,Pb0.96Ca0.03Na0.01Se1,Pb0.96Ca0.03Na0.01Se1,597,80461,0.00093971,0.00011843,1.6553,0.43212,0.0000124284,0.0005676977
3503,10.1021/ja400069s,105,6(a),310,Pb0.96Ca0.03Na0.01Se1,Pb0.96Ca0.03Na0.01Se1,597.5,80272,0.00094046,0.00011866,1.6535,0.43303,0.0000124576,0.0005687693
3503,10.1021/ja400069s,105,6(a),310,Pb0.96Ca0.03Na0.01Se1,Pb0.96Ca0.03Na0.01Se1,598,80084,0.0009412,0.00011889,1.6517,0.43395,0.0000124869,0.0005698371
3503,10.1021/ja400069s,105,6(a),310,Pb0.96Ca0.03Na0.01Se1,Pb0.96Ca0.03Na0.01Se1,598.5,79895,0.00094194,0.00011913,1.6499,0.43487,0.0000125164,0.0005709073
3503,10.1021/ja400069s,105,6(a),310,Pb0.96Ca0.03Na0.01Se1,Pb0.96Ca0.03Na0.01Se1,599,79707,0.00094269,0.00011936,1.6481,0.43579,0.0000125459,0.0005719859
3503,10.1021/ja400069s,105,6(a),310,Pb0.96Ca0.03Na0.01Se1,Pb0.96Ca0.03Na0.01Se1,599.5,79520,0.00094343,0.00011959,1.6463,0.4367,0.0000125755,0.0005730608
3503,10.1021/ja400069s,105,6(a),310,Pb0.96Ca0.03Na0.01Se1,Pb0.96Ca0.03Na0.01Se1,600,79333,0.00094418,0.00011982,1.6445,0.43762,0.0000126051,0.0005741441
3503,10.1021/ja400069s,105,6(a),310,Pb0.96Ca0.03Na0.01Se1,Pb0.96Ca0.03Na0.01Se1,600.5,79146,0.00094492,0.00012005,1.6427,0.43854,0.0000126349,0.0005752237
3503,10.1021/ja400069s,105,6(a),310,Pb0.96Ca0.03Na0.01Se1,Pb0.96Ca0.03Na0.01Se1,601,78959,0.00094566,0.00012029,1.6409,0.43946,0.0000126648,0.0005763057
3503,10.1021/ja400069s,105,6(a),310,Pb0.96Ca0.03Na0.01Se1,Pb0.96Ca0.03Na0.01Se1,601.5,78773,0.00094641,0.00012052,1.6391,0.44037,0.0000126947,0.0005773961
3503,10.1021/ja400069s,105,6(a),310,Pb0.96Ca0.03Na0.01Se1,Pb0.96Ca0.03Na0.01Se1,602,78587,0.00094715,0.00012075,1.6373,0.44129,0.0000127248,0.0005784829
3503,10.1021/ja400069s,105,6(a),310,Pb0.96Ca0.03Na0.01Se1,Pb0.96Ca0.03Na0.01Se1,602.5,78402,0.0009479,0.00012099,1.6355,0.44221,0.0000127548,0.0005795781
3503,10.1021/ja400069s,105,6(a),310,Pb0.96Ca0.03Na0.01Se1,Pb0.96Ca0.03Na0.01Se1,603,78217,0.00094864,0.00012122,1.6338,0.44313,0.0000127849,0.0005806341
3503,10.1021/ja400069s,105,6(a),310,Pb0.96Ca0.03Na0.01Se1,Pb0.96Ca0.03Na0.01Se1,603.5,78032,0.00094938,0.00012145,1.632,0.44404,0.0000128153,0.0005817279
3503,10.1021/ja400069s,105,6(a),310,Pb0.96Ca0.03Na0.01Se1,Pb0.96Ca0.03Na0.01Se1,604,77848,0.00095013,0.00012168,1.6302,0.44496,0.0000128455,0.0005828303
3503,10.1021/ja400069s,105,6(a),310,Pb0.96Ca0.03Na0.01Se1,Pb0.96Ca0.03Na0.01Se1,604.5,77664,0.00095087,0.00012192,1.6285,0.44588,0.000012876,0.0005838932
3503,10.1021/ja400069s,105,6(a),310,Pb0.96Ca0.03Na0.01Se1,Pb0.96Ca0.03Na0.01Se1,605,77480,0.00095162,0.00012215,1.6267,0.4468,0.0000129066,0.0005850003
3503,10.1021/ja400069s,105,6(a),310,Pb0.96Ca0.03Na0.01Se1,Pb0.96Ca0.03Na0.01Se1,605.5,77297,0.00095236,0.00012238,1.625,0.44772,0.0000129371,0.0005860677
3503,10.1021/ja400069s,105,6(a),310,Pb0.96Ca0.03Na0.01Se1,Pb0.96Ca0.03Na0.01Se1,606,77114,0.0009531,0.00012262,1.6232,0.44863,0.0000129678,0.0005871735
3503,10.1021/ja400069s,105,6(a),310,Pb0.96Ca0.03Na0.01Se1,Pb0.96Ca0.03Na0.01Se1,606.5,76931,0.00095385,0.00012285,1.6214,0.44955,0.0000129987,0.0005882879
3503,10.1021/ja400069s,105,6(a),310,Pb0.96Ca0.03Na0.01Se1,Pb0.96Ca0.03Na0.01Se1,607,76749,0.00095459,0.00012308,1.6197,0.45047,0.0000130295,0.0005893622
3503,10.1021/ja400069s,105,6(a),310,Pb0.96Ca0.03Na0.01Se1,Pb0.96Ca0.03Na0.01Se1,607.5,76567,0.00095534,0.00012332,1.618,0.45139,0.0000130605,0.000590445
3503,10.1021/ja400069s,105,6(a),310,Pb0.96Ca0.03Na0.01Se1,Pb0.96Ca0.03Na0.01Se1,608,76385,0.00095608,0.00012355,1.6162,0.4523,0.0000130916,0.0005915605
3503,10.1021/ja400069s,105,6(a),310,Pb0.96Ca0.03Na0.01Se1,Pb0.96Ca0.03Na0.01Se1,608.5,76204,0.00095682,0.00012378,1.6145,0.45322,0.0000131227,0.0005926417
3503,10.1021/ja400069s,105,6(a),310,Pb0.96Ca0.03Na0.01Se1,Pb0.96Ca0.03Na0.01Se1,609,76023,0.00095757,0.00012402,1.6127,0.45414,0.0000131539,0.0005937682
3503,10.1021/ja400069s,105,6(a),310,Pb0.96Ca0.03Na0.01Se1,Pb0.96Ca0.03Na0.01Se1,609.5,75843,0.00095831,0.00012425,1.611,0.45506,0.0000131851,0.0005948541
3503,10.1021/ja400069s,105,6(a),310,Pb0.96Ca0.03Na0.01Se1,Pb0.96Ca0.03Na0.01Se1,610,75663,0.00095906,0.00012448,1.6093,0.45597,0.0000132165,0.0005959485
3503,10.1021/ja400069s,105,6(a),310,Pb0.96Ca0.03Na0.01Se1,Pb0.96Ca0.03Na0.01Se1,610.5,75483,0.0009598,0.00012472,1.6076,0.45689,0.000013248,0.0005970391
3503,10.1021/ja400069s,105,6(a),310,Pb0.96Ca0.03Na0.01Se1,Pb0.96Ca0.03Na0.01Se1,611,75303,0.00096054,0.00012495,1.6059,0.45781,0.0000132797,0.0005981319
3503,10.1021/ja400069s,105,6(a),310,Pb0.96Ca0.03Na0.01Se1,Pb0.96Ca0.03Na0.01Se1,611.5,75124,0.00096129,0.00012519,1.6041,0.45873,0.0000133113,0.0005992706
3503,10.1021/ja400069s,105,6(a),310,Pb0.96Ca0.03Na0.01Se1,Pb0.96Ca0.03Na0.01Se1,612,74946,0.00096203,0.00012542,1.6024,0.45965,0.0000133429,0.0006003682
3503,10.1021/ja400069s,105,6(a),310,Pb0.96Ca0.03Na0.01Se1,Pb0.96Ca0.03Na0.01Se1,612.5,74767,0.00096278,0.00012565,1.6007,0.46056,0.0000133749,0.0006014744
3503,10.1021/ja400069s,105,6(a),310,Pb0.96Ca0.03Na0.01Se1,Pb0.96Ca0.03Na0.01Se1,613,74589,0.00096352,0.00012589,1.599,0.46148,0.0000134068,0.0006025766
3503,10.1021/ja400069s,105,6(a),310,Pb0.96Ca0.03Na0.01Se1,Pb0.96Ca0.03Na0.01Se1,613.5,74411,0.00096426,0.00012612,1.5973,0.4624,0.0000134389,0.0006036812
3503,10.1021/ja400069s,105,6(a),310,Pb0.96Ca0.03Na0.01Se1,Pb0.96Ca0.03Na0.01Se1,614,74234,0.00096501,0.00012636,1.5956,0.46332,0.0000134709,0.0006047944
3503,10.1021/ja400069s,105,6(a),310,Pb0.96Ca0.03Na0.01Se1,Pb0.96Ca0.03Na0.01Se1,614.5,74057,0.00096575,0.00012659,1.5939,0.46423,0.0000135031,0.0006059038
3503,10.1021/ja400069s,105,6(a),310,Pb0.96Ca0.03Na0.01Se1,Pb0.96Ca0.03Na0.01Se1,615,73880,0.0009665,0.00012682,1.5922,0.46515,0.0000135355,0.0006070217
3503,10.1021/ja400069s,105,6(a),310,Pb0.96Ca0.03Na0.01Se1,Pb0.96Ca0.03Na0.01Se1,615.5,73704,0.00096724,0.00012706,1.5905,0.46607,0.0000135678,0.0006081358
3503,10.1021/ja400069s,105,6(a),310,Pb0.96Ca0.03Na0.01Se1,Pb0.96Ca0.03Na0.01Se1,616,73528,0.00096799,0.00012729,1.5889,0.46699,0.0000136003,0.0006092202
3503,10.1021/ja400069s,105,6(a),310,Pb0.96Ca0.03Na0.01Se1,Pb0.96Ca0.03Na0.01Se1,616.5,73352,0.00096873,0.00012753,1.5872,0.4679,0.0000136329,0.000610339
3503,10.1021/ja400069s,105,6(a),310,Pb0.96Ca0.03Na0.01Se1,Pb0.96Ca0.03Na0.01Se1,617,73177,0.00096947,0.00012776,1.5855,0.46882,0.0000136655,0.0006114601
3503,10.1021/ja400069s,105,6(a),310,Pb0.96Ca0.03Na0.01Se1,Pb0.96Ca0.03Na0.01Se1,617.5,73002,0.00097022,0.000128,1.5838,0.46974,0.0000136983,0.00061259
3503,10.1021/ja400069s,105,6(a),310,Pb0.96Ca0.03Na0.01Se1,Pb0.96Ca0.03Na0.01Se1,618,72827,0.00097096,0.00012823,1.5821,0.47066,0.0000137312,0.0006137159
3503,10.1021/ja400069s,105,6(a),310,Pb0.96Ca0.03Na0.01Se1,Pb0.96Ca0.03Na0.01Se1,618.5,72653,0.00097171,0.00012846,1.5805,0.47158,0.0000137641,0.0006148118
3503,10.1021/ja400069s,105,6(a),310,Pb0.96Ca0.03Na0.01Se1,Pb0.96Ca0.03Na0.01Se1,619,72479,0.00097245,0.0001287,1.5788,0.47249,0.0000137971,0.0006159425
3503,10.1021/ja400069s,105,6(a),310,Pb0.96Ca0.03Na0.01Se1,Pb0.96Ca0.03Na0.01Se1,619.5,72306,0.00097319,0.00012893,1.5771,0.47341,0.0000138301,0.0006170756
3503,10.1021/ja400069s,105,6(a),310,Pb0.96Ca0.03Na0.01Se1,Pb0.96Ca0.03Na0.01Se1,620,72132,0.00097394,0.00012917,1.5755,0.47433,0.0000138635,0.0006181784
3503,10.1021/ja400069s,105,6(a),310,Pb0.96Ca0.03Na0.01Se1,Pb0.96Ca0.03Na0.01Se1,620.5,71959,0.00097468,0.0001294,1.5738,0.47525,0.0000138968,0.0006193163
3503,10.1021/ja400069s,105,6(a),310,Pb0.96Ca0.03Na0.01Se1,Pb0.96Ca0.03Na0.01Se1,621,71787,0.00097543,0.00012963,1.5722,0.47616,0.0000139301,0.0006204236
3503,10.1021/ja400069s,105,6(a),310,Pb0.96Ca0.03Na0.01Se1,Pb0.96Ca0.03Na0.01Se1,621.5,71615,0.00097617,0.00012987,1.5705,0.47708,0.0000139636,0.0006215664
3503,10.1021/ja400069s,105,6(a),310,Pb0.96Ca0.03Na0.01Se1,Pb0.96Ca0.03Na0.01Se1,622,71443,0.00097691,0.0001301,1.5689,0.478,0.0000139972,0.0006226719
3503,10.1021/ja400069s,105,6(a),310,Pb0.96Ca0.03Na0.01Se1,Pb0.96Ca0.03Na0.01Se1,622.5,71271,0.00097766,0.00013034,1.5672,0.47892,0.000014031,0.0006238259
3503,10.1021/ja400069s,105,6(a),310,Pb0.96Ca0.03Na0.01Se1,Pb0.96Ca0.03Na0.01Se1,623,71100,0.0009784,0.00013057,1.5656,0.47983,0.0000140647,0.0006249361
3503,10.1021/ja400069s,105,6(a),310,Pb0.96Ca0.03Na0.01Se1,Pb0.96Ca0.03Na0.01Se1,623.5,70929,0.00097915,0.00013081,1.564,0.48075,0.0000140986,0.000626055
3503,10.1021/ja400069s,105,6(a),310,Pb0.96Ca0.03Na0.01Se1,Pb0.96Ca0.03Na0.01Se1,624,70759,0.00097989,0.00013104,1.5623,0.48167,0.0000141325,0.0006272099
3503,10.1021/ja400069s,105,6(a),310,Pb0.96Ca0.03Na0.01Se1,Pb0.96Ca0.03Na0.01Se1,624.5,70588,0.00098063,0.00013127,1.5607,0.48259,0.0000141667,0.000628327
3503,10.1021/ja400069s,105,6(a),310,Pb0.96Ca0.03Na0.01Se1,Pb0.96Ca0.03Na0.01Se1,625,70418,0.00098138,0.00013151,1.5591,0.4835,0.0000142009,0.0006294529
3503,10.1021/ja400069s,105,6(a),310,Pb0.96Ca0.03Na0.01Se1,Pb0.96Ca0.03Na0.01Se1,625.5,70249,0.00098212,0.00013174,1.5575,0.48442,0.0000142351,0.0006305746
3503,10.1021/ja400069s,105,6(a),310,Pb0.96Ca0.03Na0.01Se1,Pb0.96Ca0.03Na0.01Se1,626,70080,0.00098287,0.00013198,1.5558,0.48534,0.0000142694,0.0006317457
3503,10.1021/ja400069s,105,6(a),310,Pb0.96Ca0.03Na0.01Se1,Pb0.96Ca0.03Na0.01Se1,626.5,69911,0.00098361,0.00013221,1.5542,0.48626,0.0000143039,0.0006328722
3503,10.1021/ja400069s,105,6(a),310,Pb0.96Ca0.03Na0.01Se1,Pb0.96Ca0.03Na0.01Se1,627,69742,0.00098435,0.00013244,1.5526,0.48718,0.0000143386,0.000634001
3503,10.1021/ja400069s,105,6(a),310,Pb0.96Ca0.03Na0.01Se1,Pb0.96Ca0.03Na0.01Se1,627.5,69574,0.0009851,0.00013268,1.551,0.48809,0.0000143732,0.0006351386
3503,10.1021/ja400069s,105,6(a),310,Pb0.96Ca0.03Na0.01Se1,Pb0.96Ca0.03Na0.01Se1,628,69406,0.00098584,0.00013291,1.5494,0.48901,0.000014408,0.0006362721
3503,10.1021/ja400069s,105,6(a),310,Pb0.96Ca0.03Na0.01Se1,Pb0.96Ca0.03Na0.01Se1,628.5,69239,0.00098659,0.00013315,1.5478,0.48993,0.0000144427,0.0006374144
3503,10.1021/ja400069s,105,6(a),310,Pb0.96Ca0.03Na0.01Se1,Pb0.96Ca0.03Na0.01Se1,629,69072,0.00098733,0.00013338,1.5462,0.49085,0.0000144776,0.0006385526
3503,10.1021/ja400069s,105,6(a),310,Pb0.96Ca0.03Na0.01Se1,Pb0.96Ca0.03Na0.01Se1,629.5,68905,0.00098807,0.00013361,1.5446,0.49176,0.0000145127,0.0006396931
3503,10.1021/ja400069s,105,6(a),310,Pb0.96Ca0.03Na0.01Se1,Pb0.96Ca0.03Na0.01Se1,630,68738,0.00098882,0.00013385,1.543,0.49268,0.000014548,0.0006408425
3503,10.1021/ja400069s,105,6(a),310,Pb0.96Ca0.03Na0.01Se1,Pb0.96Ca0.03Na0.01Se1,630.5,68572,0.00098956,0.00013408,1.5414,0.4936,0.0000145832,0.0006419878
3503,10.1021/ja400069s,105,6(a),310,Pb0.96Ca0.03Na0.01Se1,Pb0.96Ca0.03Na0.01Se1,631,68406,0.00099031,0.00013432,1.5398,0.49452,0.0000146186,0.000643142
3503,10.1021/ja400069s,105,6(a),310,Pb0.96Ca0.03Na0.01Se1,Pb0.96Ca0.03Na0.01Se1,631.5,68240,0.00099105,0.00013455,1.5382,0.49543,0.0000146542,0.000644292
3503,10.1021/ja400069s,105,6(a),310,Pb0.96Ca0.03Na0.01Se1,Pb0.96Ca0.03Na0.01Se1,632,68075,0.00099179,0.00013478,1.5367,0.49635,0.0000146897,0.0006454025
3503,10.1021/ja400069s,105,6(a),310,Pb0.96Ca0.03Na0.01Se1,Pb0.96Ca0.03Na0.01Se1,632.5,67910,0.00099254,0.00013502,1.5351,0.49727,0.0000147254,0.0006465637
3503,10.1021/ja400069s,105,6(a),310,Pb0.96Ca0.03Na0.01Se1,Pb0.96Ca0.03Na0.01Se1,633,67746,0.00099328,0.00013525,1.5335,0.49819,0.000014761,0.0006477209
3503,10.1021/ja400069s,105,6(a),310,Pb0.96Ca0.03Na0.01Se1,Pb0.96Ca0.03Na0.01Se1,633.5,67582,0.00099403,0.00013548,1.5319,0.49911,0.0000147968,0.000648887
3503,10.1021/ja400069s,105,6(a),310,Pb0.96Ca0.03Na0.01Se1,Pb0.96Ca0.03Na0.01Se1,634,67418,0.00099477,0.00013572,1.5304,0.50002,0.0000148328,0.0006500065
3503,10.1021/ja400069s,105,6(a),310,Pb0.96Ca0.03Na0.01Se1,Pb0.96Ca0.03Na0.01Se1,634.5,67254,0.00099552,0.00013595,1.5288,0.50094,0.000014869,0.0006511774
3503,10.1021/ja400069s,105,6(a),310,Pb0.96Ca0.03Na0.01Se1,Pb0.96Ca0.03Na0.01Se1,635,67091,0.00099626,0.00013618,1.5272,0.50186,0.0000149051,0.0006523442
3503,10.1021/ja400069s,105,6(a),310,Pb0.96Ca0.03Na0.01Se1,Pb0.96Ca0.03Na0.01Se1,635.5,66928,0.000997,0.00013642,1.5257,0.50278,0.0000149414,0.0006534705
3503,10.1021/ja400069s,105,6(a),310,Pb0.96Ca0.03Na0.01Se1,Pb0.96Ca0.03Na0.01Se1,636,66765,0.00099775,0.00013665,1.5241,0.50369,0.0000149779,0.0006546486
3503,10.1021/ja400069s,105,6(a),310,Pb0.96Ca0.03Na0.01Se1,Pb0.96Ca0.03Na0.01Se1,636.5,66603,0.00099849,0.00013688,1.5226,0.50461,0.0000150143,0.0006557796
3503,10.1021/ja400069s,105,6(a),310,Pb0.96Ca0.03Na0.01Se1,Pb0.96Ca0.03Na0.01Se1,637,66441,0.00099924,0.00013712,1.521,0.50553,0.0000150509,0.0006569625
3503,10.1021/ja400069s,105,6(a),310,Pb0.96Ca0.03Na0.01Se1,Pb0.96Ca0.03Na0.01Se1,637.5,66280,0.00099998,0.00013735,1.5195,0.50645,0.0000150875,0.0006580981
3503,10.1021/ja400069s,105,6(a),310,Pb0.96Ca0.03Na0.01Se1,Pb0.96Ca0.03Na0.01Se1,638,66118,0.0010007,0.00013758,1.5179,0.50736,0.0000151245,0.0006592661
3503,10.1021/ja400069s,105,6(a),310,Pb0.96Ca0.03Na0.01Se1,Pb0.96Ca0.03Na0.01Se1,638.5,65957,0.0010015,0.00013782,1.5164,0.50828,0.0000151614,0.0006604458
3503,10.1021/ja400069s,105,6(a),310,Pb0.96Ca0.03Na0.01Se1,Pb0.96Ca0.03Na0.01Se1,639,65797,0.0010022,0.00013805,1.5149,0.5092,0.0000151983,0.0006615618
3503,10.1021/ja400069s,105,6(a),310,Pb0.96Ca0.03Na0.01Se1,Pb0.96Ca0.03Na0.01Se1,639.5,65636,0.001003,0.00013828,1.5133,0.51012,0.0000152355,0.0006627899
3503,10.1021/ja400069s,105,6(a),310,Pb0.96Ca0.03Na0.01Se1,Pb0.96Ca0.03Na0.01Se1,640,65476,0.0010037,0.00013851,1.5118,0.51104,0.0000152728,0.0006639106
3503,10.1021/ja400069s,105,6(a),310,Pb0.96Ca0.03Na0.01Se1,Pb0.96Ca0.03Na0.01Se1,640.5,65317,0.0010044,0.00013875,1.5103,0.51195,0.0000153099,0.0006650334
3503,10.1021/ja400069s,105,6(a),310,Pb0.96Ca0.03Na0.01Se1,Pb0.96Ca0.03Na0.01Se1,641,65157,0.0010052,0.00013898,1.5087,0.51287,0.0000153475,0.000666269
3503,10.1021/ja400069s,105,6(a),310,Pb0.96Ca0.03Na0.01Se1,Pb0.96Ca0.03Na0.01Se1,641.5,64998,0.0010059,0.00013921,1.5072,0.51379,0.0000153851,0.0006673965
3503,10.1021/ja400069s,105,6(a),310,Pb0.96Ca0.03Na0.01Se1,Pb0.96Ca0.03Na0.01Se1,642,64840,0.0010067,0.00013944,1.5057,0.51471,0.0000154226,0.0006685927
3503,10.1021/ja400069s,105,6(a),310,Pb0.96Ca0.03Na0.01Se1,Pb0.96Ca0.03Na0.01Se1,642.5,64681,0.0010074,0.00013968,1.5042,0.51562,0.0000154605,0.0006697248
3503,10.1021/ja400069s,105,6(a),310,Pb0.96Ca0.03Na0.01Se1,Pb0.96Ca0.03Na0.01Se1,643,64523,0.0010082,0.00013991,1.5027,0.51654,0.0000154983,0.0006709257
3503,10.1021/ja400069s,105,6(a),310,Pb0.96Ca0.03Na0.01Se1,Pb0.96Ca0.03Na0.01Se1,643.5,64366,0.0010089,0.00014014,1.5012,0.51746,0.0000155362,0.0006720624
3503,10.1021/ja400069s,105,6(a),310,Pb0.96Ca0.03Na0.01Se1,Pb0.96Ca0.03Na0.01Se1,644,64208,0.0010097,0.00014037,1.4997,0.51838,0.0000155744,0.000673268
3503,10.1021/ja400069s,105,6(a),310,Pb0.96Ca0.03Na0.01Se1,Pb0.96Ca0.03Na0.01Se1,644.5,64051,0.0010104,0.0001406,1.4982,0.51929,0.0000156126,0.0006744093
3503,10.1021/ja400069s,105,6(a),310,Pb0.96Ca0.03Na0.01Se1,Pb0.96Ca0.03Na0.01Se1,645,63894,0.0010111,0.00014083,1.4967,0.52021,0.0000156509,0.0006755529
3503,10.1021/ja400069s,105,6(a),310,Pb0.96Ca0.03Na0.01Se1,Pb0.96Ca0.03Na0.01Se1,645.5,63738,0.0010119,0.00014107,1.4952,0.52113,0.0000156892,0.0006767657
3503,10.1021/ja400069s,105,6(a),310,Pb0.96Ca0.03Na0.01Se1,Pb0.96Ca0.03Na0.01Se1,646,63582,0.0010126,0.0001413,1.4937,0.52205,0.0000157277,0.0006779139
3503,10.1021/ja400069s,105,6(a),310,Pb0.96Ca0.03Na0.01Se1,Pb0.96Ca0.03Na0.01Se1,646.5,63426,0.0010134,0.00014153,1.4922,0.52296,0.0000157664,0.0006791315
3503,10.1021/ja400069s,105,6(a),310,Pb0.96Ca0.03Na0.01Se1,Pb0.96Ca0.03Na0.01Se1,647,63270,0.0010141,0.00014176,1.4907,0.52388,0.0000158053,0.0006802844
3503,10.1021/ja400069s,105,6(a),310,Pb0.96Ca0.03Na0.01Se1,Pb0.96Ca0.03Na0.01Se1,647.5,63115,0.0010149,0.00014199,1.4892,0.5248,0.0000158441,0.0006815068
3503,10.1021/ja400069s,105,6(a),310,Pb0.96Ca0.03Na0.01Se1,Pb0.96Ca0.03Na0.01Se1,648,62960,0.0010156,0.00014222,1.4877,0.52572,0.0000158831,0.0006826645
3503,10.1021/ja400069s,105,6(a),310,Pb0.96Ca0.03Na0.01Se1,Pb0.96Ca0.03Na0.01Se1,648.5,62806,0.0010163,0.00014245,1.4862,0.52664,0.000015922,0.0006838245
3503,10.1021/ja400069s,105,6(a),310,Pb0.96Ca0.03Na0.01Se1,Pb0.96Ca0.03Na0.01Se1,649,62652,0.0010171,0.00014268,1.4847,0.52755,0.0000159612,0.0006850542
3503,10.1021/ja400069s,105,6(a),310,Pb0.96Ca0.03Na0.01Se1,Pb0.96Ca0.03Na0.01Se1,649.5,62498,0.0010178,0.00014291,1.4833,0.52847,0.0000160005,0.0006861727
3503,10.1021/ja400069s,105,6(a),310,Pb0.96Ca0.03Na0.01Se1,Pb0.96Ca0.03Na0.01Se1,650,62344,0.0010186,0.00014315,1.4818,0.52939,0.00001604,0.0006874072
3503,10.1021/ja400069s,105,6(a),310,Pb0.96Ca0.03Na0.01Se1,Pb0.96Ca0.03Na0.01Se1,650.5,62191,0.0010193,0.00014338,1.4803,0.53031,0.0000160795,0.0006885766
3503,10.1021/ja400069s,105,6(a),310,Pb0.96Ca0.03Na0.01Se1,Pb0.96Ca0.03Na0.01Se1,651,62038,0.0010201,0.00014361,1.4789,0.53122,0.0000161192,0.0006897694
3503,10.1021/ja400069s,105,6(a),310,Pb0.96Ca0.03Na0.01Se1,Pb0.96Ca0.03Na0.01Se1,651.5,61885,0.0010208,0.00014384,1.4774,0.53214,0.000016159,0.0006909435
3503,10.1021/ja400069s,105,6(a),310,Pb0.96Ca0.03Na0.01Se1,Pb0.96Ca0.03Na0.01Se1,652,61733,0.0010216,0.00014407,1.4759,0.53306,0.0000161988,0.0006921878
3503,10.1021/ja400069s,105,6(a),310,Pb0.96Ca0.03Na0.01Se1,Pb0.96Ca0.03Na0.01Se1,652.5,61581,0.0010223,0.0001443,1.4745,0.53398,0.0000162388,0.0006933198
3503,10.1021/ja400069s,105,6(a),310,Pb0.96Ca0.03Na0.01Se1,Pb0.96Ca0.03Na0.01Se1,653,61429,0.001023,0.00014453,1.473,0.53489,0.000016279,0.000694501
3503,10.1021/ja400069s,105,6(a),310,Pb0.96Ca0.03Na0.01Se1,Pb0.96Ca0.03Na0.01Se1,653.5,61278,0.0010238,0.00014476,1.4716,0.53581,0.0000163191,0.0006957054
3503,10.1021/ja400069s,105,6(a),310,Pb0.96Ca0.03Na0.01Se1,Pb0.96Ca0.03Na0.01Se1,654,61126,0.0010245,0.00014498,1.4701,0.53673,0.0000163597,0.0006968914
3503,10.1021/ja400069s,105,6(a),310,Pb0.96Ca0.03Na0.01Se1,Pb0.96Ca0.03Na0.01Se1,654.5,60976,0.0010253,0.00014521,1.4687,0.53765,0.0000163999,0.0006981004
3503,10.1021/ja400069s,105,6(a),310,Pb0.96Ca0.03Na0.01Se1,Pb0.96Ca0.03Na0.01Se1,655,60825,0.001026,0.00014544,1.4672,0.53857,0.0000164406,0.0006992912
3503,10.1021/ja400069s,105,6(a),310,Pb0.96Ca0.03Na0.01Se1,Pb0.96Ca0.03Na0.01Se1,655.5,60675,0.0010268,0.00014567,1.4658,0.53948,0.0000164813,0.0007005048
3503,10.1021/ja400069s,105,6(a),310,Pb0.96Ca0.03Na0.01Se1,Pb0.96Ca0.03Na0.01Se1,656,60525,0.0010275,0.0001459,1.4644,0.5404,0.0000165221,0.0007016526
3503,10.1021/ja400069s,105,6(a),310,Pb0.96Ca0.03Na0.01Se1,Pb0.96Ca0.03Na0.01Se1,656.5,60376,0.0010283,0.00014613,1.4629,0.54132,0.0000165629,0.0007029189
3503,10.1021/ja400069s,105,6(a),310,Pb0.96Ca0.03Na0.01Se1,Pb0.96Ca0.03Na0.01Se1,657,60226,0.001029,0.00014636,1.4615,0.54224,0.0000166041,0.0007040712
3503,10.1021/ja400069s,105,6(a),310,Pb0.96Ca0.03Na0.01Se1,Pb0.96Ca0.03Na0.01Se1,657.5,60077,0.0010297,0.00014659,1.4601,0.54315,0.0000166453,0.0007052257
3503,10.1021/ja400069s,105,6(a),310,Pb0.96Ca0.03Na0.01Se1,Pb0.96Ca0.03Na0.01Se1,658,59929,0.0010305,0.00014682,1.4586,0.54407,0.0000166864,0.0007064994
3503,10.1021/ja400069s,105,6(a),310,Pb0.96Ca0.03Na0.01Se1,Pb0.96Ca0.03Na0.01Se1,658.5,59780,0.0010312,0.00014704,1.4572,0.54499,0.000016728,0.0007076585
3503,10.1021/ja400069s,105,6(a),310,Pb0.96Ca0.03Na0.01Se1,Pb0.96Ca0.03Na0.01Se1,659,59632,0.001032,0.00014727,1.4558,0.54591,0.0000167695,0.0007088886
3503,10.1021/ja400069s,105,6(a),310,Pb0.96Ca0.03Na0.01Se1,Pb0.96Ca0.03Na0.01Se1,659.5,59485,0.0010327,0.0001475,1.4544,0.54682,0.000016811,0.0007100523
3503,10.1021/ja400069s,105,6(a),310,Pb0.96Ca0.03Na0.01Se1,Pb0.96Ca0.03Na0.01Se1,660,59337,0.0010335,0.00014773,1.453,0.54774,0.0000168529,0.000711287
3503,10.1021/ja400069s,105,6(a),310,Pb0.96Ca0.03Na0.01Se1,Pb0.96Ca0.03Na0.01Se1,660.5,59190,0.0010342,0.00014796,1.4516,0.54866,0.0000168947,0.0007124552
3503,10.1021/ja400069s,105,6(a),310,Pb0.96Ca0.03Na0.01Se1,Pb0.96Ca0.03Na0.01Se1,661,59043,0.0010349,0.00014818,1.4502,0.54958,0.0000169368,0.0007136257
3503,10.1021/ja400069s,105,6(a),310,Pb0.96Ca0.03Na0.01Se1,Pb0.96Ca0.03Na0.01Se1,661.5,58897,0.0010357,0.00014841,1.4487,0.5505,0.0000169788,0.0007149168
3503,10.1021/ja400069s,105,6(a),310,Pb0.96Ca0.03Na0.01Se1,Pb0.96Ca0.03Na0.01Se1,662,58751,0.0010364,0.00014864,1.4473,0.55141,0.000017021,0.000716092
3503,10.1021/ja400069s,105,6(a),310,Pb0.96Ca0.03Na0.01Se1,Pb0.96Ca0.03Na0.01Se1,662.5,58605,0.0010372,0.00014886,1.4459,0.55233,0.0000170634,0.0007173387
3503,10.1021/ja400069s,105,6(a),310,Pb0.96Ca0.03Na0.01Se1,Pb0.96Ca0.03Na0.01Se1,663,58459,0.0010379,0.00014909,1.4445,0.55325,0.000017106,0.0007185185
3503,10.1021/ja400069s,105,6(a),310,Pb0.96Ca0.03Na0.01Se1,Pb0.96Ca0.03Na0.01Se1,663.5,58314,0.0010387,0.00014932,1.4431,0.55417,0.0000171485,0.0007197699
3503,10.1021/ja400069s,105,6(a),310,Pb0.96Ca0.03Na0.01Se1,Pb0.96Ca0.03Na0.01Se1,664,58169,0.0010394,0.00014954,1.4418,0.55508,0.0000171913,0.0007209044
3503,10.1021/ja400069s,105,6(a),310,Pb0.96Ca0.03Na0.01Se1,Pb0.96Ca0.03Na0.01Se1,664.5,58024,0.0010402,0.00014977,1.4404,0.556,0.0000172342,0.0007221605
3503,10.1021/ja400069s,105,6(a),310,Pb0.96Ca0.03Na0.01Se1,Pb0.96Ca0.03Na0.01Se1,665,57880,0.0010409,0.00015,1.439,0.55692,0.0000172771,0.0007233495
3503,10.1021/ja400069s,105,6(a),310,Pb0.96Ca0.03Na0.01Se1,Pb0.96Ca0.03Na0.01Se1,665.5,57736,0.0010416,0.00015022,1.4376,0.55784,0.0000173202,0.0007245409
3503,10.1021/ja400069s,105,6(a),310,Pb0.96Ca0.03Na0.01Se1,Pb0.96Ca0.03Na0.01Se1,666,57592,0.0010424,0.00015045,1.4362,0.55875,0.0000173635,0.0007258042
3503,10.1021/ja400069s,105,6(a),310,Pb0.96Ca0.03Na0.01Se1,Pb0.96Ca0.03Na0.01Se1,666.5,57449,0.0010431,0.00015067,1.4348,0.55967,0.0000174067,0.0007270003
3503,10.1021/ja400069s,105,6(a),310,Pb0.96Ca0.03Na0.01Se1,Pb0.96Ca0.03Na0.01Se1,667,57305,0.0010439,0.0001509,1.4335,0.56059,0.0000174505,0.0007282176
3503,10.1021/ja400069s,105,6(a),310,Pb0.96Ca0.03Na0.01Se1,Pb0.96Ca0.03Na0.01Se1,667.5,57162,0.0010446,0.00015112,1.4321,0.56151,0.0000174941,0.0007294183
3503,10.1021/ja400069s,105,6(a),310,Pb0.96Ca0.03Na0.01Se1,Pb0.96Ca0.03Na0.01Se1,668,57020,0.0010454,0.00015135,1.4307,0.56243,0.0000175377,0.0007306913
3503,10.1021/ja400069s,105,6(a),310,Pb0.96Ca0.03Na0.01Se1,Pb0.96Ca0.03Na0.01Se1,668.5,56878,0.0010461,0.00015157,1.4293,0.56334,0.0000175815,0.0007318967
3503,10.1021/ja400069s,105,6(a),310,Pb0.96Ca0.03Na0.01Se1,Pb0.96Ca0.03Na0.01Se1,669,56736,0.0010469,0.0001518,1.428,0.56426,0.0000176255,0.0007331232
3503,10.1021/ja400069s,105,6(a),310,Pb0.96Ca0.03Na0.01Se1,Pb0.96Ca0.03Na0.01Se1,669.5,56594,0.0010476,0.00015202,1.4266,0.56518,0.0000176697,0.0007343334
3503,10.1021/ja400069s,105,6(a),310,Pb0.96Ca0.03Na0.01Se1,Pb0.96Ca0.03Na0.01Se1,670,56453,0.0010483,0.00015225,1.4253,0.5661,0.0000177139,0.0007354943
3503,10.1021/ja400069s,105,6(a),310,Pb0.96Ca0.03Na0.01Se1,Pb0.96Ca0.03Na0.01Se1,670.5,56312,0.0010491,0.00015247,1.4239,0.56701,0.0000177582,0.0007367793
3503,10.1021/ja400069s,105,6(a),310,Pb0.96Ca0.03Na0.01Se1,Pb0.96Ca0.03Na0.01Se1,671,56171,0.0010498,0.00015269,1.4225,0.56793,0.0000178028,0.0007379965
3503,10.1021/ja400069s,105,6(a),310,Pb0.96Ca0.03Na0.01Se1,Pb0.96Ca0.03Na0.01Se1,671.5,56030,0.0010506,0.00015292,1.4212,0.56885,0.0000178476,0.0007392344
3503,10.1021/ja400069s,105,6(a),310,Pb0.96Ca0.03Na0.01Se1,Pb0.96Ca0.03Na0.01Se1,672,55890,0.0010513,0.00015314,1.4198,0.56977,0.0000178923,0.0007404564
3503,10.1021/ja400069s,105,6(a),310,Pb0.96Ca0.03Na0.01Se1,Pb0.96Ca0.03Na0.01Se1,672.5,55750,0.0010521,0.00015336,1.4185,0.57068,0.0000179372,0.000741699
3503,10.1021/ja400069s,105,6(a),310,Pb0.96Ca0.03Na0.01Se1,Pb0.96Ca0.03Na0.01Se1,673,55611,0.0010528,0.00015359,1.4171,0.5716,0.0000179821,0.0007429257
3503,10.1021/ja400069s,105,6(a),310,Pb0.96Ca0.03Na0.01Se1,Pb0.96Ca0.03Na0.01Se1,673.5,55471,0.0010536,0.00015381,1.4158,0.57252,0.0000180274,0.0007441729
3503,10.1021/ja400069s,105,6(a),310,Pb0.96Ca0.03Na0.01Se1,Pb0.96Ca0.03Na0.01Se1,674,55332,0.0010543,0.00015403,1.4145,0.57344,0.0000180727,0.0007453517
3503,10.1021/ja400069s,105,6(a),310,Pb0.96Ca0.03Na0.01Se1,Pb0.96Ca0.03Na0.01Se1,674.5,55194,0.001055,0.00015426,1.4131,0.57435,0.0000181179,0.0007465855
3503,10.1021/ja400069s,105,6(a),310,Pb0.96Ca0.03Na0.01Se1,Pb0.96Ca0.03Na0.01Se1,675,55055,0.0010558,0.00015448,1.4118,0.57527,0.0000181637,0.0007478396
3503,10.1021/ja400069s,105,6(a),310,Pb0.96Ca0.03Na0.01Se1,Pb0.96Ca0.03Na0.01Se1,675.5,54917,0.0010565,0.0001547,1.4105,0.57619,0.0000182093,0.0007490252
3503,10.1021/ja400069s,105,6(a),310,Pb0.96Ca0.03Na0.01Se1,Pb0.96Ca0.03Na0.01Se1,676,54779,0.0010573,0.00015492,1.4091,0.57711,0.0000182552,0.0007503371
3503,10.1021/ja400069s,105,6(a),310,Pb0.96Ca0.03Na0.01Se1,Pb0.96Ca0.03Na0.01Se1,676.5,54642,0.001058,0.00015514,1.4078,0.57803,0.0000183009,0.0007515272
3503,10.1021/ja400069s,105,6(a),310,Pb0.96Ca0.03Na0.01Se1,Pb0.96Ca0.03Na0.01Se1,677,54504,0.0010588,0.00015536,1.4065,0.57894,0.0000183473,0.0007527906
3503,10.1021/ja400069s,105,6(a),310,Pb0.96Ca0.03Na0.01Se1,Pb0.96Ca0.03Na0.01Se1,677.5,54367,0.0010595,0.00015559,1.4052,0.57986,0.0000183935,0.0007539852
3503,10.1021/ja400069s,105,6(a),310,Pb0.96Ca0.03Na0.01Se1,Pb0.96Ca0.03Na0.01Se1,678,54231,0.0010602,0.00015581,1.4038,0.58078,0.0000184396,0.0007552358
3503,10.1021/ja400069s,105,6(a),310,Pb0.96Ca0.03Na0.01Se1,Pb0.96Ca0.03Na0.01Se1,678.5,54094,0.001061,0.00015603,1.4025,0.5817,0.0000184863,0.0007565062
3503,10.1021/ja400069s,105,6(a),310,Pb0.96Ca0.03Na0.01Se1,Pb0.96Ca0.03Na0.01Se1,679,53958,0.0010617,0.00015625,1.4012,0.58261,0.0000185329,0.0007577077
3503,10.1021/ja400069s,105,6(a),310,Pb0.96Ca0.03Na0.01Se1,Pb0.96Ca0.03Na0.01Se1,679.5,53822,0.0010625,0.00015647,1.3999,0.58353,0.0000185798,0.0007589828
3503,10.1021/ja400069s,105,6(a),310,Pb0.96Ca0.03Na0.01Se1,Pb0.96Ca0.03Na0.01Se1,680,53687,0.0010632,0.00015669,1.3986,0.58445,0.0000186265,0.0007601888
3503,10.1021/ja400069s,105,6(a),310,Pb0.96Ca0.03Na0.01Se1,Pb0.96Ca0.03Na0.01Se1,680.5,53552,0.001064,0.00015691,1.3973,0.58537,0.0000186734,0.0007614685
3503,10.1021/ja400069s,105,6(a),310,Pb0.96Ca0.03Na0.01Se1,Pb0.96Ca0.03Na0.01Se1,681,53417,0.0010647,0.00015713,1.396,0.58628,0.0000187206,0.0007626791
3503,10.1021/ja400069s,105,6(a),310,Pb0.96Ca0.03Na0.01Se1,Pb0.96Ca0.03Na0.01Se1,681.5,53282,0.0010655,0.00015735,1.3947,0.5872,0.0000187681,0.0007639636
3503,10.1021/ja400069s,105,6(a),310,Pb0.96Ca0.03Na0.01Se1,Pb0.96Ca0.03Na0.01Se1,682,53148,0.0010662,0.00015757,1.3934,0.58812,0.0000188154,0.0007651787
3503,10.1021/ja400069s,105,6(a),310,Pb0.96Ca0.03Na0.01Se1,Pb0.96Ca0.03Na0.01Se1,682.5,53013,0.0010669,0.00015779,1.3921,0.58904,0.0000188633,0.0007663961
3503,10.1021/ja400069s,105,6(a),310,Pb0.96Ca0.03Na0.01Se1,Pb0.96Ca0.03Na0.01Se1,683,52880,0.0010677,0.000158,1.3908,0.58996,0.0000189107,0.0007676877
3503,10.1021/ja400069s,105,6(a),310,Pb0.96Ca0.03Na0.01Se1,Pb0.96Ca0.03Na0.01Se1,683.5,52746,0.0010684,0.00015822,1.3895,0.59087,0.0000189588,0.0007689097
3503,10.1021/ja400069s,105,6(a),310,Pb0.96Ca0.03Na0.01Se1,Pb0.96Ca0.03Na0.01Se1,684,52613,0.0010692,0.00015844,1.3882,0.59179,0.0000190067,0.000770206
3503,10.1021/ja400069s,105,6(a),310,Pb0.96Ca0.03Na0.01Se1,Pb0.96Ca0.03Na0.01Se1,684.5,52480,0.0010699,0.00015866,1.3869,0.59271,0.0000190549,0.0007714327
3503,10.1021/ja400069s,105,6(a),310,Pb0.96Ca0.03Na0.01Se1,Pb0.96Ca0.03Na0.01Se1,685,52347,0.0010707,0.00015888,1.3856,0.59363,0.0000191033,0.0007727338
3503,10.1021/ja400069s,105,6(a),310,Pb0.96Ca0.03Na0.01Se1,Pb0.96Ca0.03Na0.01Se1,685.5,52215,0.0010714,0.00015909,1.3844,0.59454,0.0000191516,0.0007739093
3503,10.1021/ja400069s,105,6(a),310,Pb0.96Ca0.03Na0.01Se1,Pb0.96Ca0.03Na0.01Se1,686,52083,0.0010722,0.00015931,1.3831,0.59546,0.0000192001,0.0007752151
3503,10.1021/ja400069s,105,6(a),310,Pb0.96Ca0.03Na0.01Se1,Pb0.96Ca0.03Na0.01Se1,686.5,51951,0.0010729,0.00015953,1.3818,0.59638,0.0000192489,0.000776451
3503,10.1021/ja400069s,105,6(a),310,Pb0.96Ca0.03Na0.01Se1,Pb0.96Ca0.03Na0.01Se1,687,51820,0.0010736,0.00015975,1.3805,0.5973,0.0000192976,0.0007776892
3503,10.1021/ja400069s,105,6(a),310,Pb0.96Ca0.03Na0.01Se1,Pb0.96Ca0.03Na0.01Se1,687.5,51688,0.0010744,0.00015996,1.3793,0.59821,0.0000193469,0.0007789458
3503,10.1021/ja400069s,105,6(a),310,Pb0.96Ca0.03Na0.01Se1,Pb0.96Ca0.03Na0.01Se1,688,51557,0.0010751,0.00016018,1.378,0.59913,0.000019396,0.0007801887
3503,10.1021/ja400069s,105,6(a),310,Pb0.96Ca0.03Na0.01Se1,Pb0.96Ca0.03Na0.01Se1,688.5,51427,0.0010759,0.0001604,1.3767,0.60005,0.000019445,0.0007815065
3503,10.1021/ja400069s,105,6(a),310,Pb0.96Ca0.03Na0.01Se1,Pb0.96Ca0.03Na0.01Se1,689,51296,0.0010766,0.00016061,1.3755,0.60097,0.0000194947,0.0007826972
3503,10.1021/ja400069s,105,6(a),310,Pb0.96Ca0.03Na0.01Se1,Pb0.96Ca0.03Na0.01Se1,689.5,51166,0.0010774,0.00016083,1.3742,0.60189,0.0000195442,0.0007840198
3503,10.1021/ja400069s,105,6(a),310,Pb0.96Ca0.03Na0.01Se1,Pb0.96Ca0.03Na0.01Se1,690,51036,0.0010781,0.00016104,1.3729,0.6028,0.000019594,0.0007852721
3503,10.1021/ja400069s,105,6(a),310,Pb0.96Ca0.03Na0.01Se1,Pb0.96Ca0.03Na0.01Se1,690.5,50907,0.0010788,0.00016126,1.3717,0.60372,0.0000196437,0.0007864693
3503,10.1021/ja400069s,105,6(a),310,Pb0.96Ca0.03Na0.01Se1,Pb0.96Ca0.03Na0.01Se1,691,50777,0.0010796,0.00016147,1.3704,0.60464,0.000019694,0.0007877992
3503,10.1021/ja400069s,105,6(a),310,Pb0.96Ca0.03Na0.01Se1,Pb0.96Ca0.03Na0.01Se1,691.5,50648,0.0010803,0.00016169,1.3692,0.60556,0.0000197441,0.0007890009
3503,10.1021/ja400069s,105,6(a),310,Pb0.96Ca0.03Na0.01Se1,Pb0.96Ca0.03Na0.01Se1,692,50520,0.0010811,0.0001619,1.3679,0.60647,0.0000197941,0.0007903356
3503,10.1021/ja400069s,105,6(a),310,Pb0.96Ca0.03Na0.01Se1,Pb0.96Ca0.03Na0.01Se1,692.5,50391,0.0010818,0.00016212,1.3667,0.60739,0.0000198448,0.0007915417
3503,10.1021/ja400069s,105,6(a),310,Pb0.96Ca0.03Na0.01Se1,Pb0.96Ca0.03Na0.01Se1,693,50263,0.0010826,0.00016233,1.3654,0.60831,0.0000198954,0.0007928812
3503,10.1021/ja400069s,105,6(a),310,Pb0.96Ca0.03Na0.01Se1,Pb0.96Ca0.03Na0.01Se1,693.5,50135,0.0010833,0.00016254,1.3642,0.60923,0.0000199461,0.0007940918
3503,10.1021/ja400069s,105,6(a),310,Pb0.96Ca0.03Na0.01Se1,Pb0.96Ca0.03Na0.01Se1,694,50007,0.0010841,0.00016276,1.3629,0.61014,0.0000199972,0.0007954362
3503,10.1021/ja400069s,105,6(a),310,Pb0.96Ca0.03Na0.01Se1,Pb0.96Ca0.03Na0.01Se1,694.5,49880,0.0010848,0.00016297,1.3617,0.61106,0.0000200481,0.0007966512
3503,10.1021/ja400069s,105,6(a),310,Pb0.96Ca0.03Na0.01Se1,Pb0.96Ca0.03Na0.01Se1,695,49753,0.0010855,0.00016318,1.3605,0.61198,0.0000200993,0.0007978684
3503,10.1021/ja400069s,105,6(a),310,Pb0.96Ca0.03Na0.01Se1,Pb0.96Ca0.03Na0.01Se1,695.5,49626,0.0010863,0.0001634,1.3592,0.6129,0.0000201507,0.0007992201
3503,10.1021/ja400069s,105,6(a),310,Pb0.96Ca0.03Na0.01Se1,Pb0.96Ca0.03Na0.01Se1,696,49500,0.001087,0.00016361,1.358,0.61381,0.000020202,0.0008004418
3503,10.1021/ja400069s,105,6(a),310,Pb0.96Ca0.03Na0.01Se1,Pb0.96Ca0.03Na0.01Se1,696.5,49374,0.0010878,0.00016382,1.3568,0.61473,0.0000202536,0.0008017394
3503,10.1021/ja400069s,105,6(a),310,Pb0.96Ca0.03Na0.01Se1,Pb0.96Ca0.03Na0.01Se1,697,49248,0.0010885,0.00016403,1.3555,0.61565,0.0000203054,0.0008030247
3503,10.1021/ja400069s,105,6(a),310,Pb0.96Ca0.03Na0.01Se1,Pb0.96Ca0.03Na0.01Se1,697.5,49122,0.0010893,0.00016424,1.3543,0.61657,0.0000203575,0.000804327
3503,10.1021/ja400069s,105,6(a),310,Pb0.96Ca0.03Na0.01Se1,Pb0.96Ca0.03Na0.01Se1,698,48996,0.00109,0.00016446,1.3531,0.61749,0.0000204098,0.0008055576
3503,10.1021/ja400069s,105,6(a),310,Pb0.96Ca0.03Na0.01Se1,Pb0.96Ca0.03Na0.01Se1,698.5,48871,0.0010908,0.00016467,1.3519,0.6184,0.000020462,0.0008068644
