Repository: RamyaGuru/STD2_EffMass

# STD2_EffMass
Effective mass modeling of StarryData2 data

File: csvfiles/highperformancetellerium10.1021ja400069s.csv (part 60 of 61)
sid,DOI,figureid,fignum,sampleid,samplename,composition,Temperature,Electrical conductivity,Power factor,Seebeck coefficient,Thermal conductivity,ZT,Electrical resistivity,Figure of merit Z
3503,10.1021/ja400069s,105,6(a),310,Pb0.96Ca0.03Na0.01Se1,Pb0.96Ca0.03Na0.01Se1,699,48746,0.0010915,0.00016488,1.3507,0.61932,0.0000205145,0.0008080995
3503,10.1021/ja400069s,105,6(a),310,Pb0.96Ca0.03Na0.01Se1,Pb0.96Ca0.03Na0.01Se1,699.5,48622,0.0010922,0.00016509,1.3494,0.62024,0.0000205668,0.0008093968
3503,10.1021/ja400069s,105,6(a),310,Pb0.96Ca0.03Na0.01Se1,Pb0.96Ca0.03Na0.01Se1,700,48497,0.001093,0.0001653,1.3482,0.62116,0.0000206198,0.0008107106
3503,10.1021/ja400069s,105,6(a),310,Pb0.96Ca0.03Na0.01Se1,Pb0.96Ca0.03Na0.01Se1,700.5,48373,0.0010937,0.00016551,1.347,0.62207,0.0000206727,0.0008119525
3503,10.1021/ja400069s,105,6(a),310,Pb0.96Ca0.03Na0.01Se1,Pb0.96Ca0.03Na0.01Se1,701,48250,0.0010945,0.00016572,1.3458,0.62299,0.0000207254,0.0008132709
3503,10.1021/ja400069s,105,6(a),310,Pb0.96Ca0.03Na0.01Se1,Pb0.96Ca0.03Na0.01Se1,701.5,48126,0.0010952,0.00016593,1.3446,0.62391,0.0000207788,0.0008145173
3503,10.1021/ja400069s,105,6(a),310,Pb0.96Ca0.03Na0.01Se1,Pb0.96Ca0.03Na0.01Se1,702,48003,0.001096,0.00016614,1.3434,0.62483,0.000020832,0.0008158404
3503,10.1021/ja400069s,105,6(a),310,Pb0.96Ca0.03Na0.01Se1,Pb0.96Ca0.03Na0.01Se1,702.5,47880,0.0010967,0.00016635,1.3422,0.62574,0.0000208855,0.0008170913
3503,10.1021/ja400069s,105,6(a),310,Pb0.96Ca0.03Na0.01Se1,Pb0.96Ca0.03Na0.01Se1,703,47757,0.0010975,0.00016656,1.341,0.62666,0.0000209393,0.0008184191
3503,10.1021/ja400069s,105,6(a),310,Pb0.96Ca0.03Na0.01Se1,Pb0.96Ca0.03Na0.01Se1,703.5,47635,0.0010982,0.00016677,1.3398,0.62758,0.000020993,0.0008196746
3503,10.1021/ja400069s,105,6(a),310,Pb0.96Ca0.03Na0.01Se1,Pb0.96Ca0.03Na0.01Se1,704,47512,0.0010989,0.00016697,1.3386,0.6285,0.0000210473,0.0008209323
3503,10.1021/ja400069s,105,6(a),310,Pb0.96Ca0.03Na0.01Se1,Pb0.96Ca0.03Na0.01Se1,704.5,47390,0.0010997,0.00016718,1.3374,0.62942,0.0000211015,0.0008222671
3503,10.1021/ja400069s,105,6(a),310,Pb0.96Ca0.03Na0.01Se1,Pb0.96Ca0.03Na0.01Se1,705,47269,0.0011004,0.00016739,1.3362,0.63033,0.0000211555,0.0008235294
3503,10.1021/ja400069s,105,6(a),310,Pb0.96Ca0.03Na0.01Se1,Pb0.96Ca0.03Na0.01Se1,705.5,47147,0.0011012,0.0001676,1.335,0.63125,0.0000212103,0.0008248689
3503,10.1021/ja400069s,105,6(a),310,Pb0.96Ca0.03Na0.01Se1,Pb0.96Ca0.03Na0.01Se1,706,47026,0.0011019,0.0001678,1.3338,0.63217,0.0000212648,0.0008261359
3503,10.1021/ja400069s,105,6(a),310,Pb0.96Ca0.03Na0.01Se1,Pb0.96Ca0.03Na0.01Se1,706.5,46905,0.0011027,0.00016801,1.3327,0.63309,0.0000213197,0.000827418
3503,10.1021/ja400069s,105,6(a),310,Pb0.96Ca0.03Na0.01Se1,Pb0.96Ca0.03Na0.01Se1,707,46785,0.0011034,0.00016822,1.3315,0.634,0.0000213744,0.0008286894
3503,10.1021/ja400069s,105,6(a),310,Pb0.96Ca0.03Na0.01Se1,Pb0.96Ca0.03Na0.01Se1,707.5,46664,0.0011041,0.00016842,1.3303,0.63492,0.0000214298,0.0008299632
3503,10.1021/ja400069s,105,6(a),310,Pb0.96Ca0.03Na0.01Se1,Pb0.96Ca0.03Na0.01Se1,708,46544,0.0011049,0.00016863,1.3291,0.63584,0.000021485,0.0008313144
3503,10.1021/ja400069s,105,6(a),310,Pb0.96Ca0.03Na0.01Se1,Pb0.96Ca0.03Na0.01Se1,708.5,46425,0.0011056,0.00016884,1.3279,0.63676,0.0000215401,0.0008325928
3503,10.1021/ja400069s,105,6(a),310,Pb0.96Ca0.03Na0.01Se1,Pb0.96Ca0.03Na0.01Se1,709,46305,0.0011064,0.00016904,1.3268,0.63767,0.0000215959,0.000833886
3503,10.1021/ja400069s,105,6(a),310,Pb0.96Ca0.03Na0.01Se1,Pb0.96Ca0.03Na0.01Se1,709.5,46186,0.0011071,0.00016925,1.3256,0.63859,0.0000216516,0.000835169
3503,10.1021/ja400069s,105,6(a),310,Pb0.96Ca0.03Na0.01Se1,Pb0.96Ca0.03Na0.01Se1,710,46067,0.0011079,0.00016945,1.3244,0.63951,0.0000217075,0.0008365297
3503,10.1021/ja400069s,105,6(a),310,Pb0.96Ca0.03Na0.01Se1,Pb0.96Ca0.03Na0.01Se1,710.5,45948,0.0011086,0.00016966,1.3233,0.64043,0.0000217637,0.0008377541
3503,10.1021/ja400069s,105,6(a),310,Pb0.96Ca0.03Na0.01Se1,Pb0.96Ca0.03Na0.01Se1,711,45829,0.0011094,0.00016986,1.3221,0.64135,0.0000218202,0.0008391196
3503,10.1021/ja400069s,105,6(a),310,Pb0.96Ca0.03Na0.01Se1,Pb0.96Ca0.03Na0.01Se1,711.5,45711,0.0011101,0.00017007,1.3209,0.64226,0.0000218766,0.0008404118
3503,10.1021/ja400069s,105,6(a),310,Pb0.96Ca0.03Na0.01Se1,Pb0.96Ca0.03Na0.01Se1,712,45593,0.0011108,0.00017027,1.3198,0.64318,0.0000219332,0.0008416427
3503,10.1021/ja400069s,105,6(a),310,Pb0.96Ca0.03Na0.01Se1,Pb0.96Ca0.03Na0.01Se1,712.5,45476,0.0011116,0.00017047,1.3186,0.6441,0.0000219896,0.0008430153
3503,10.1021/ja400069s,105,6(a),310,Pb0.96Ca0.03Na0.01Se1,Pb0.96Ca0.03Na0.01Se1,713,45358,0.0011123,0.00017068,1.3174,0.64502,0.0000220468,0.0008443146
3503,10.1021/ja400069s,105,6(a),310,Pb0.96Ca0.03Na0.01Se1,Pb0.96Ca0.03Na0.01Se1,713.5,45241,0.0011131,0.00017088,1.3163,0.64593,0.0000221038,0.0008456279
3503,10.1021/ja400069s,105,6(a),310,Pb0.96Ca0.03Na0.01Se1,Pb0.96Ca0.03Na0.01Se1,714,45124,0.0011138,0.00017108,1.3151,0.64685,0.0000221612,0.0008469318
3503,10.1021/ja400069s,105,6(a),310,Pb0.96Ca0.03Na0.01Se1,Pb0.96Ca0.03Na0.01Se1,714.5,45007,0.0011146,0.00017129,1.314,0.64777,0.0000222188,0.0008482496
3503,10.1021/ja400069s,105,6(a),310,Pb0.96Ca0.03Na0.01Se1,Pb0.96Ca0.03Na0.01Se1,715,44891,0.0011153,0.00017149,1.3128,0.64869,0.0000222762,0.0008495582
3503,10.1021/ja400069s,105,6(a),310,Pb0.96Ca0.03Na0.01Se1,Pb0.96Ca0.03Na0.01Se1,715.5,44775,0.0011161,0.00017169,1.3117,0.6496,0.0000223339,0.0008508805
3503,10.1021/ja400069s,105,6(a),310,Pb0.96Ca0.03Na0.01Se1,Pb0.96Ca0.03Na0.01Se1,716,44659,0.0011168,0.00017189,1.3105,0.65052,0.0000223919,0.0008521938
3503,10.1021/ja400069s,105,6(a),310,Pb0.96Ca0.03Na0.01Se1,Pb0.96Ca0.03Na0.01Se1,716.5,44543,0.0011175,0.00017209,1.3094,0.65144,0.0000224502,0.0008534443
3503,10.1021/ja400069s,105,6(a),310,Pb0.96Ca0.03Na0.01Se1,Pb0.96Ca0.03Na0.01Se1,717,44428,0.0011183,0.0001723,1.3083,0.65236,0.0000225083,0.0008547734
3503,10.1021/ja400069s,105,6(a),310,Pb0.96Ca0.03Na0.01Se1,Pb0.96Ca0.03Na0.01Se1,717.5,44313,0.001119,0.0001725,1.3071,0.65327,0.0000225667,0.0008560936
3503,10.1021/ja400069s,105,6(a),310,Pb0.96Ca0.03Na0.01Se1,Pb0.96Ca0.03Na0.01Se1,718,44198,0.0011198,0.0001727,1.306,0.65419,0.0000226255,0.0008574273
3503,10.1021/ja400069s,105,6(a),310,Pb0.96Ca0.03Na0.01Se1,Pb0.96Ca0.03Na0.01Se1,718.5,44083,0.0011205,0.0001729,1.3049,0.65511,0.0000226845,0.0008586865
3503,10.1021/ja400069s,105,6(a),310,Pb0.96Ca0.03Na0.01Se1,Pb0.96Ca0.03Na0.01Se1,719,43969,0.0011213,0.0001731,1.3037,0.65603,0.0000227433,0.0008600905
3503,10.1021/ja400069s,105,6(a),310,Pb0.96Ca0.03Na0.01Se1,Pb0.96Ca0.03Na0.01Se1,719.5,43855,0.001122,0.0001733,1.3026,0.65695,0.0000228024,0.0008613542
3503,10.1021/ja400069s,105,6(a),310,Pb0.96Ca0.03Na0.01Se1,Pb0.96Ca0.03Na0.01Se1,720,43741,0.0011227,0.0001735,1.3015,0.65786,0.0000228618,0.0008626201
3503,10.1021/ja400069s,105,6(a),310,Pb0.96Ca0.03Na0.01Se1,Pb0.96Ca0.03Na0.01Se1,720.5,43627,0.0011235,0.0001737,1.3003,0.65878,0.0000229216,0.0008640314
3503,10.1021/ja400069s,105,6(a),310,Pb0.96Ca0.03Na0.01Se1,Pb0.96Ca0.03Na0.01Se1,721,43514,0.0011242,0.0001739,1.2992,0.6597,0.0000229811,0.0008653017
3503,10.1021/ja400069s,105,6(a),310,Pb0.96Ca0.03Na0.01Se1,Pb0.96Ca0.03Na0.01Se1,721.5,43400,0.001125,0.00017409,1.2981,0.66062,0.0000230415,0.0008666513
3503,10.1021/ja400069s,105,6(a),310,Pb0.96Ca0.03Na0.01Se1,Pb0.96Ca0.03Na0.01Se1,722,43288,0.0011257,0.00017429,1.297,0.66153,0.0000231011,0.000867926
3503,10.1021/ja400069s,105,6(a),310,Pb0.96Ca0.03Na0.01Se1,Pb0.96Ca0.03Na0.01Se1,722.5,43175,0.0011265,0.00017449,1.2958,0.66245,0.0000231616,0.0008693471
3503,10.1021/ja400069s,105,6(a),310,Pb0.96Ca0.03Na0.01Se1,Pb0.96Ca0.03Na0.01Se1,723,43063,0.0011272,0.00017469,1.2947,0.66337,0.0000232218,0.0008706264
3503,10.1021/ja400069s,105,6(a),310,Pb0.96Ca0.03Na0.01Se1,Pb0.96Ca0.03Na0.01Se1,723.5,42950,0.001128,0.00017489,1.2936,0.66429,0.0000232829,0.0008719852
3503,10.1021/ja400069s,105,6(a),310,Pb0.96Ca0.03Na0.01Se1,Pb0.96Ca0.03Na0.01Se1,724,42839,0.0011287,0.00017508,1.2925,0.6652,0.0000233432,0.0008732689
3503,10.1021/ja400069s,105,6(a),310,Pb0.96Ca0.03Na0.01Se1,Pb0.96Ca0.03Na0.01Se1,724.5,42727,0.0011294,0.00017528,1.2914,0.66612,0.0000234044,0.0008745547
3503,10.1021/ja400069s,105,6(a),310,Pb0.96Ca0.03Na0.01Se1,Pb0.96Ca0.03Na0.01Se1,725,42616,0.0011302,0.00017548,1.2903,0.66704,0.0000234654,0.0008759203
3503,10.1021/ja400069s,105,6(a),310,Pb0.96Ca0.03Na0.01Se1,Pb0.96Ca0.03Na0.01Se1,725.5,42504,0.0011309,0.00017568,1.2892,0.66796,0.0000235272,0.0008772107
3503,10.1021/ja400069s,105,6(a),310,Pb0.96Ca0.03Na0.01Se1,Pb0.96Ca0.03Na0.01Se1,726,42394,0.0011317,0.00017587,1.2881,0.66888,0.0000235882,0.0008785809
3503,10.1021/ja400069s,105,6(a),310,Pb0.96Ca0.03Na0.01Se1,Pb0.96Ca0.03Na0.01Se1,726.5,42283,0.0011324,0.00017607,1.287,0.66979,0.0000236502,0.0008798757
3503,10.1021/ja400069s,105,6(a),310,Pb0.96Ca0.03Na0.01Se1,Pb0.96Ca0.03Na0.01Se1,727,42173,0.0011332,0.00017626,1.2859,0.67071,0.0000237119,0.0008812505
3503,10.1021/ja400069s,105,6(a),310,Pb0.96Ca0.03Na0.01Se1,Pb0.96Ca0.03Na0.01Se1,727.5,42062,0.0011339,0.00017646,1.2848,0.67163,0.0000237744,0.0008825498
3503,10.1021/ja400069s,105,6(a),310,Pb0.96Ca0.03Na0.01Se1,Pb0.96Ca0.03Na0.01Se1,728,41953,0.0011347,0.00017665,1.2837,0.67255,0.0000238362,0.0008839293
3503,10.1021/ja400069s,105,6(a),310,Pb0.96Ca0.03Na0.01Se1,Pb0.96Ca0.03Na0.01Se1,728.5,41843,0.0011354,0.00017685,1.2826,0.67346,0.0000238989,0.0008852331
3503,10.1021/ja400069s,105,6(a),310,Pb0.96Ca0.03Na0.01Se1,Pb0.96Ca0.03Na0.01Se1,729,41733,0.0011361,0.00017704,1.2815,0.67438,0.0000239619,0.0008865392
3503,10.1021/ja400069s,105,6(a),310,Pb0.96Ca0.03Na0.01Se1,Pb0.96Ca0.03Na0.01Se1,729.5,41624,0.0011369,0.00017724,1.2804,0.6753,0.0000240246,0.0008879256
3503,10.1021/ja400069s,105,6(a),310,Pb0.96Ca0.03Na0.01Se1,Pb0.96Ca0.03Na0.01Se1,730,41515,0.0011376,0.00017743,1.2793,0.67622,0.0000240877,0.0008892363
3503,10.1021/ja400069s,105,6(a),310,Pb0.96Ca0.03Na0.01Se1,Pb0.96Ca0.03Na0.01Se1,730.5,41407,0.0011384,0.00017763,1.2782,0.67713,0.0000241505,0.0008906274
3503,10.1021/ja400069s,105,6(a),310,Pb0.96Ca0.03Na0.01Se1,Pb0.96Ca0.03Na0.01Se1,731,41298,0.0011391,0.00017782,1.2771,0.67805,0.0000242142,0.0008919427
3503,10.1021/ja400069s,105,6(a),310,Pb0.96Ca0.03Na0.01Se1,Pb0.96Ca0.03Na0.01Se1,731.5,41190,0.0011399,0.00017801,1.276,0.67897,0.0000242777,0.0008933386
3503,10.1021/ja400069s,105,6(a),310,Pb0.96Ca0.03Na0.01Se1,Pb0.96Ca0.03Na0.01Se1,732,41082,0.0011406,0.00017821,1.2749,0.67989,0.0000243416,0.0008946584
3503,10.1021/ja400069s,105,6(a),310,Pb0.96Ca0.03Na0.01Se1,Pb0.96Ca0.03Na0.01Se1,732.5,40974,0.0011413,0.0001784,1.2739,0.68081,0.0000244057,0.0008959102
3503,10.1021/ja400069s,105,6(a),310,Pb0.96Ca0.03Na0.01Se1,Pb0.96Ca0.03Na0.01Se1,733,40867,0.0011421,0.00017859,1.2728,0.68172,0.0000244696,0.000897313
3503,10.1021/ja400069s,105,6(a),310,Pb0.96Ca0.03Na0.01Se1,Pb0.96Ca0.03Na0.01Se1,733.5,40760,0.0011428,0.00017878,1.2717,0.68264,0.0000245339,0.0008986396
3503,10.1021/ja400069s,105,6(a),310,Pb0.96Ca0.03Na0.01Se1,Pb0.96Ca0.03Na0.01Se1,734,40653,0.0011436,0.00017898,1.2706,0.68356,0.0000245984,0.0009000472
3503,10.1021/ja400069s,105,6(a),310,Pb0.96Ca0.03Na0.01Se1,Pb0.96Ca0.03Na0.01Se1,734.5,40546,0.0011443,0.00017917,1.2695,0.68448,0.0000246633,0.0009013785
3503,10.1021/ja400069s,105,6(a),310,Pb0.96Ca0.03Na0.01Se1,Pb0.96Ca0.03Na0.01Se1,735,40439,0.0011451,0.00017936,1.2685,0.68539,0.0000247286,0.0009027197
3503,10.1021/ja400069s,105,6(a),310,Pb0.96Ca0.03Na0.01Se1,Pb0.96Ca0.03Na0.01Se1,735.5,40333,0.0011458,0.00017955,1.2674,0.68631,0.0000247936,0.0009040555
3503,10.1021/ja400069s,105,6(a),310,Pb0.96Ca0.03Na0.01Se1,Pb0.96Ca0.03Na0.01Se1,736,40227,0.0011466,0.00017974,1.2663,0.68723,0.0000248589,0.0009054726
3503,10.1021/ja400069s,105,6(a),310,Pb0.96Ca0.03Na0.01Se1,Pb0.96Ca0.03Na0.01Se1,736.5,40121,0.0011473,0.00017993,1.2653,0.68815,0.0000249246,0.0009067415
3503,10.1021/ja400069s,105,6(a),310,Pb0.96Ca0.03Na0.01Se1,Pb0.96Ca0.03Na0.01Se1,737,40016,0.001148,0.00018012,1.2642,0.68906,0.00002499,0.0009080842
3503,10.1021/ja400069s,105,6(a),310,Pb0.96Ca0.03Na0.01Se1,Pb0.96Ca0.03Na0.01Se1,737.5,39910,0.0011488,0.00018031,1.2631,0.68998,0.0000250564,0.0009095084
3503,10.1021/ja400069s,105,6(a),310,Pb0.96Ca0.03Na0.01Se1,Pb0.96Ca0.03Na0.01Se1,738,39805,0.0011495,0.0001805,1.2621,0.6909,0.0000251225,0.0009107836
3503,10.1021/ja400069s,105,6(a),310,Pb0.96Ca0.03Na0.01Se1,Pb0.96Ca0.03Na0.01Se1,738.5,39700,0.0011503,0.00018069,1.261,0.69182,0.0000251889,0.0009122125
3503,10.1021/ja400069s,105,6(a),310,Pb0.96Ca0.03Na0.01Se1,Pb0.96Ca0.03Na0.01Se1,739,39596,0.001151,0.00018088,1.26,0.69273,0.0000252551,0.0009134921
3503,10.1021/ja400069s,105,6(a),310,Pb0.96Ca0.03Na0.01Se1,Pb0.96Ca0.03Na0.01Se1,739.5,39491,0.0011518,0.00018107,1.2589,0.69365,0.0000253222,0.0009149257
3503,10.1021/ja400069s,105,6(a),310,Pb0.96Ca0.03Na0.01Se1,Pb0.96Ca0.03Na0.01Se1,740,39387,0.0011525,0.00018126,1.2578,0.69457,0.0000253891,0.0009162824
3503,10.1021/ja400069s,105,6(a),310,Pb0.96Ca0.03Na0.01Se1,Pb0.96Ca0.03Na0.01Se1,740.5,39283,0.0011533,0.00018145,1.2568,0.69549,0.0000254563,0.000917648
3503,10.1021/ja400069s,105,6(a),310,Pb0.96Ca0.03Na0.01Se1,Pb0.96Ca0.03Na0.01Se1,741,39180,0.001154,0.00018164,1.2557,0.69641,0.0000255232,0.0009190093
3503,10.1021/ja400069s,105,6(a),310,Pb0.96Ca0.03Na0.01Se1,Pb0.96Ca0.03Na0.01Se1,741.5,39076,0.0011547,0.00018182,1.2547,0.69732,0.0000255912,0.0009202997
3503,10.1021/ja400069s,105,6(a),310,Pb0.96Ca0.03Na0.01Se1,Pb0.96Ca0.03Na0.01Se1,742,38973,0.0011555,0.00018201,1.2536,0.69824,0.0000256588,0.0009217454
3503,10.1021/ja400069s,105,6(a),310,Pb0.96Ca0.03Na0.01Se1,Pb0.96Ca0.03Na0.01Se1,742.5,38870,0.0011562,0.0001822,1.2526,0.69916,0.0000257268,0.0009230401
3503,10.1021/ja400069s,105,6(a),310,Pb0.96Ca0.03Na0.01Se1,Pb0.96Ca0.03Na0.01Se1,743,38767,0.001157,0.00018239,1.2516,0.70008,0.0000257951,0.0009244167
3503,10.1021/ja400069s,105,6(a),310,Pb0.96Ca0.03Na0.01Se1,Pb0.96Ca0.03Na0.01Se1,743.5,38664,0.0011577,0.00018257,1.2505,0.70099,0.0000258639,0.0009257897
3503,10.1021/ja400069s,105,6(a),310,Pb0.96Ca0.03Na0.01Se1,Pb0.96Ca0.03Na0.01Se1,744,38562,0.0011585,0.00018276,1.2495,0.70191,0.0000259323,0.0009271709
3503,10.1021/ja400069s,105,6(a),310,Pb0.96Ca0.03Na0.01Se1,Pb0.96Ca0.03Na0.01Se1,744.5,38460,0.0011592,0.00018295,1.2484,0.70283,0.000026001,0.0009285485
3503,10.1021/ja400069s,105,6(a),310,Pb0.96Ca0.03Na0.01Se1,Pb0.96Ca0.03Na0.01Se1,745,38358,0.00116,0.00018313,1.2474,0.70375,0.0000260702,0.0009299343
3503,10.1021/ja400069s,105,6(a),310,Pb0.96Ca0.03Na0.01Se1,Pb0.96Ca0.03Na0.01Se1,745.5,38257,0.0011607,0.00018332,1.2464,0.70466,0.000026139,0.000931242
3503,10.1021/ja400069s,105,6(a),310,Pb0.96Ca0.03Na0.01Se1,Pb0.96Ca0.03Na0.01Se1,746,38155,0.0011614,0.0001835,1.2453,0.70558,0.0000262089,0.0009326267
3503,10.1021/ja400069s,105,6(a),310,Pb0.96Ca0.03Na0.01Se1,Pb0.96Ca0.03Na0.01Se1,746.5,38054,0.0011622,0.00018369,1.2443,0.7065,0.0000262784,0.0009340191
3503,10.1021/ja400069s,105,6(a),310,Pb0.96Ca0.03Na0.01Se1,Pb0.96Ca0.03Na0.01Se1,747,37953,0.0011629,0.00018388,1.2433,0.70742,0.0000263484,0.0009353334
3503,10.1021/ja400069s,105,6(a),310,Pb0.96Ca0.03Na0.01Se1,Pb0.96Ca0.03Na0.01Se1,747.5,37852,0.0011637,0.00018406,1.2422,0.70834,0.0000264187,0.0009368057
3503,10.1021/ja400069s,105,6(a),310,Pb0.96Ca0.03Na0.01Se1,Pb0.96Ca0.03Na0.01Se1,748,37752,0.0011644,0.00018425,1.2412,0.70925,0.0000264887,0.0009381244
3503,10.1021/ja400069s,105,6(a),310,Pb0.96Ca0.03Na0.01Se1,Pb0.96Ca0.03Na0.01Se1,748.5,37652,0.0011652,0.00018443,1.2402,0.71017,0.000026559,0.0009395259
3503,10.1021/ja400069s,105,6(a),310,Pb0.96Ca0.03Na0.01Se1,Pb0.96Ca0.03Na0.01Se1,749,37552,0.0011659,0.00018461,1.2391,0.71109,0.0000266297,0.0009409249
3503,10.1021/ja400069s,105,6(a),310,Pb0.96Ca0.03Na0.01Se1,Pb0.96Ca0.03Na0.01Se1,749.5,37452,0.0011666,0.0001848,1.2381,0.71201,0.0000267008,0.0009422502
3503,10.1021/ja400069s,105,6(a),310,Pb0.96Ca0.03Na0.01Se1,Pb0.96Ca0.03Na0.01Se1,750,37352,0.0011674,0.00018498,1.2371,0.71292,0.0000267723,0.0009436586
3503,10.1021/ja400069s,105,6(a),310,Pb0.96Ca0.03Na0.01Se1,Pb0.96Ca0.03Na0.01Se1,750.5,37253,0.0011681,0.00018517,1.2361,0.71384,0.0000268435,0.0009449883
3503,10.1021/ja400069s,105,6(a),310,Pb0.96Ca0.03Na0.01Se1,Pb0.96Ca0.03Na0.01Se1,751,37154,0.0011689,0.00018535,1.2351,0.71476,0.000026915,0.0009464011
3503,10.1021/ja400069s,105,6(a),310,Pb0.96Ca0.03Na0.01Se1,Pb0.96Ca0.03Na0.01Se1,751.5,37055,0.0011696,0.00018553,1.234,0.71568,0.0000269869,0.000947812
3503,10.1021/ja400069s,105,6(a),310,Pb0.96Ca0.03Na0.01Se1,Pb0.96Ca0.03Na0.01Se1,752,36956,0.0011704,0.00018571,1.233,0.71659,0.0000270592,0.0009492295
3503,10.1021/ja400069s,105,6(a),310,Pb0.96Ca0.03Na0.01Se1,Pb0.96Ca0.03Na0.01Se1,752.5,36858,0.0011711,0.0001859,1.232,0.71751,0.0000271312,0.0009505682
3503,10.1021/ja400069s,105,6(a),310,Pb0.96Ca0.03Na0.01Se1,Pb0.96Ca0.03Na0.01Se1,753,36759,0.0011719,0.00018608,1.231,0.71843,0.0000272042,0.0009519903
3503,10.1021/ja400069s,105,6(a),310,Pb0.96Ca0.03Na0.01Se1,Pb0.96Ca0.03Na0.01Se1,753.5,36661,0.0011726,0.00018626,1.23,0.71935,0.0000272769,0.0009533333
3503,10.1021/ja400069s,105,6(a),310,Pb0.96Ca0.03Na0.01Se1,Pb0.96Ca0.03Na0.01Se1,754,36563,0.0011733,0.00018644,1.229,0.72027,0.0000273501,0.0009546786
3503,10.1021/ja400069s,105,6(a),310,Pb0.96Ca0.03Na0.01Se1,Pb0.96Ca0.03Na0.01Se1,754.5,36466,0.0011741,0.00018663,1.228,0.72118,0.0000274228,0.0009561075
3503,10.1021/ja400069s,105,6(a),310,Pb0.96Ca0.03Na0.01Se1,Pb0.96Ca0.03Na0.01Se1,755,36368,0.0011748,0.00018681,1.227,0.7221,0.0000274967,0.0009574572
3503,10.1021/ja400069s,105,6(a),310,Pb0.96Ca0.03Na0.01Se1,Pb0.96Ca0.03Na0.01Se1,755.5,36271,0.0011756,0.00018699,1.226,0.72302,0.0000275702,0.0009588907
3503,10.1021/ja400069s,105,6(a),310,Pb0.96Ca0.03Na0.01Se1,Pb0.96Ca0.03Na0.01Se1,756,36174,0.0011763,0.00018717,1.225,0.72394,0.0000276442,0.0009602449
3503,10.1021/ja400069s,105,6(a),310,Pb0.96Ca0.03Na0.01Se1,Pb0.96Ca0.03Na0.01Se1,756.5,36078,0.0011771,0.00018735,1.224,0.72485,0.0000277177,0.000961683
3503,10.1021/ja400069s,105,6(a),310,Pb0.96Ca0.03Na0.01Se1,Pb0.96Ca0.03Na0.01Se1,757,35981,0.0011778,0.00018753,1.223,0.72577,0.0000277924,0.0009630417
3503,10.1021/ja400069s,105,6(a),310,Pb0.96Ca0.03Na0.01Se1,Pb0.96Ca0.03Na0.01Se1,757.5,35885,0.0011786,0.00018771,1.222,0.72669,0.0000278668,0.0009644845
3503,10.1021/ja400069s,105,6(a),310,Pb0.96Ca0.03Na0.01Se1,Pb0.96Ca0.03Na0.01Se1,758,35789,0.0011793,0.00018789,1.221,0.72761,0.0000279415,0.0009658477
3503,10.1021/ja400069s,105,6(a),310,Pb0.96Ca0.03Na0.01Se1,Pb0.96Ca0.03Na0.01Se1,758.5,35693,0.00118,0.00018807,1.22,0.72852,0.0000280167,0.0009672131
3503,10.1021/ja400069s,105,6(a),310,Pb0.96Ca0.03Na0.01Se1,Pb0.96Ca0.03Na0.01Se1,759,35597,0.0011808,0.00018825,1.219,0.72944,0.0000280923,0.0009686628
3503,10.1021/ja400069s,105,6(a),310,Pb0.96Ca0.03Na0.01Se1,Pb0.96Ca0.03Na0.01Se1,759.5,35502,0.0011815,0.00018843,1.218,0.73036,0.0000281674,0.0009700328
3503,10.1021/ja400069s,105,6(a),310,Pb0.96Ca0.03Na0.01Se1,Pb0.96Ca0.03Na0.01Se1,760,35406,0.0011823,0.00018861,1.217,0.73128,0.0000282438,0.0009714873
3503,10.1021/ja400069s,105,6(a),310,Pb0.96Ca0.03Na0.01Se1,Pb0.96Ca0.03Na0.01Se1,760.5,35311,0.001183,0.00018879,1.216,0.7322,0.0000283198,0.0009728618
3503,10.1021/ja400069s,105,6(a),310,Pb0.96Ca0.03Na0.01Se1,Pb0.96Ca0.03Na0.01Se1,761,35217,0.0011838,0.00018897,1.215,0.73311,0.0000283954,0.000974321
3503,10.1021/ja400069s,105,6(a),310,Pb0.96Ca0.03Na0.01Se1,Pb0.96Ca0.03Na0.01Se1,761.5,35122,0.0011845,0.00018915,1.214,0.73403,0.0000284722,0.0009757002
3503,10.1021/ja400069s,105,6(a),310,Pb0.96Ca0.03Na0.01Se1,Pb0.96Ca0.03Na0.01Se1,762,35028,0.0011852,0.00018932,1.213,0.73495,0.0000285486,0.0009770816
3503,10.1021/ja400069s,105,6(a),310,Pb0.96Ca0.03Na0.01Se1,Pb0.96Ca0.03Na0.01Se1,762.5,34933,0.001186,0.0001895,1.212,0.73587,0.0000286262,0.0009785479
3503,10.1021/ja400069s,105,6(a),310,Pb0.96Ca0.03Na0.01Se1,Pb0.96Ca0.03Na0.01Se1,763,34839,0.0011867,0.00018968,1.2111,0.73678,0.0000287035,0.000979853
3503,10.1021/ja400069s,105,6(a),310,Pb0.96Ca0.03Na0.01Se1,Pb0.96Ca0.03Na0.01Se1,763.5,34746,0.0011875,0.00018986,1.2101,0.7377,0.0000287803,0.0009813239
3503,10.1021/ja400069s,105,6(a),310,Pb0.96Ca0.03Na0.01Se1,Pb0.96Ca0.03Na0.01Se1,764,34652,0.0011882,0.00019004,1.2091,0.73862,0.0000288584,0.0009827144
3503,10.1021/ja400069s,105,6(a),310,Pb0.96Ca0.03Na0.01Se1,Pb0.96Ca0.03Na0.01Se1,764.5,34559,0.001189,0.00019021,1.2081,0.73954,0.000028936,0.0009841901
3503,10.1021/ja400069s,105,6(a),310,Pb0.96Ca0.03Na0.01Se1,Pb0.96Ca0.03Na0.01Se1,765,34466,0.0011897,0.00019039,1.2071,0.74045,0.0000290141,0.0009855853
3503,10.1021/ja400069s,105,6(a),310,Pb0.96Ca0.03Na0.01Se1,Pb0.96Ca0.03Na0.01Se1,765.5,34373,0.0011905,0.00019057,1.2062,0.74137,0.0000290926,0.0009869839
3503,10.1021/ja400069s,105,6(a),310,Pb0.96Ca0.03Na0.01Se1,Pb0.96Ca0.03Na0.01Se1,766,34280,0.0011912,0.00019075,1.2052,0.74229,0.0000291715,0.0009883837
3503,10.1021/ja400069s,105,6(a),310,Pb0.96Ca0.03Na0.01Se1,Pb0.96Ca0.03Na0.01Se1,766.5,34188,0.0011919,0.00019092,1.2042,0.74321,0.00002925,0.0009897857
3503,10.1021/ja400069s,105,6(a),310,Pb0.96Ca0.03Na0.01Se1,Pb0.96Ca0.03Na0.01Se1,767,34095,0.0011927,0.0001911,1.2033,0.74412,0.0000293298,0.0009911909
3503,10.1021/ja400069s,105,6(a),310,Pb0.96Ca0.03Na0.01Se1,Pb0.96Ca0.03Na0.01Se1,767.5,34003,0.0011934,0.00019127,1.2023,0.74504,0.0000294092,0.0009925975
3503,10.1021/ja400069s,105,6(a),310,Pb0.96Ca0.03Na0.01Se1,Pb0.96Ca0.03Na0.01Se1,768,33911,0.0011942,0.00019145,1.2013,0.74596,0.000029489,0.0009940897
3503,10.1021/ja400069s,105,6(a),310,Pb0.96Ca0.03Na0.01Se1,Pb0.96Ca0.03Na0.01Se1,768.5,33820,0.0011949,0.00019163,1.2003,0.74688,0.0000295683,0.0009955011
3503,10.1021/ja400069s,105,6(a),310,Pb0.96Ca0.03Na0.01Se1,Pb0.96Ca0.03Na0.01Se1,769,33728,0.0011957,0.0001918,1.1994,0.7478,0.000029649,0.0009969151
3503,10.1021/ja400069s,105,6(a),310,Pb0.96Ca0.03Na0.01Se1,Pb0.96Ca0.03Na0.01Se1,769.5,33637,0.0011964,0.00019198,1.1984,0.74871,0.0000297292,0.0009983311
3503,10.1021/ja400069s,105,6(a),310,Pb0.96Ca0.03Na0.01Se1,Pb0.96Ca0.03Na0.01Se1,770,33546,0.0011972,0.00019215,1.1975,0.74963,0.0000298098,0.0009997495
3503,10.1021/ja400069s,105,6(a),310,Pb0.96Ca0.03Na0.01Se1,Pb0.96Ca0.03Na0.01Se1,770.5,33455,0.0011979,0.00019233,1.1965,0.75055,0.0000298909,0.0010011701
3503,10.1021/ja400069s,105,6(a),310,Pb0.96Ca0.03Na0.01Se1,Pb0.96Ca0.03Na0.01Se1,771,33364,0.0011986,0.0001925,1.1955,0.75147,0.0000299724,0.0010025931
3503,10.1021/ja400069s,105,6(a),310,Pb0.96Ca0.03Na0.01Se1,Pb0.96Ca0.03Na0.01Se1,771.5,33274,0.0011994,0.00019268,1.1946,0.75238,0.0000300535,0.0010040181
3503,10.1021/ja400069s,105,6(a),310,Pb0.96Ca0.03Na0.01Se1,Pb0.96Ca0.03Na0.01Se1,772,33184,0.0012001,0.00019285,1.1936,0.7533,0.000030135,0.0010054457
3503,10.1021/ja400069s,105,6(a),310,Pb0.96Ca0.03Na0.01Se1,Pb0.96Ca0.03Na0.01Se1,772.5,33094,0.0012009,0.00019303,1.1927,0.75422,0.000030217,0.0010068752
3503,10.1021/ja400069s,105,6(a),310,Pb0.96Ca0.03Na0.01Se1,Pb0.96Ca0.03Na0.01Se1,773,33004,0.0012016,0.0001932,1.1917,0.75514,0.0000302994,0.0010083075
3503,10.1021/ja400069s,105,6(a),310,Pb0.96Ca0.03Na0.01Se1,Pb0.96Ca0.03Na0.01Se1,773.5,32914,0.0012024,0.00019338,1.1907,0.75605,0.0000303822,0.0010098262
3503,10.1021/ja400069s,105,6(a),310,Pb0.96Ca0.03Na0.01Se1,Pb0.96Ca0.03Na0.01Se1,774,32825,0.0012031,0.00019355,1.1898,0.75697,0.0000304646,0.0010111783
3503,10.1021/ja400069s,105,6(a),310,Pb0.96Ca0.03Na0.01Se1,Pb0.96Ca0.03Na0.01Se1,774.5,32735,0.0012039,0.00019373,1.1888,0.75789,0.0000305483,0.0010127019
3503,10.1021/ja400069s,105,6(a),310,Pb0.96Ca0.03Na0.01Se1,Pb0.96Ca0.03Na0.01Se1,775,32646,0.0012046,0.0001939,1.1879,0.75881,0.0000306316,0.0010140584
3503,10.1021/ja400069s,105,6(a),310,Pb0.96Ca0.03Na0.01Se1,Pb0.96Ca0.03Na0.01Se1,775.5,32557,0.0012053,0.00019407,1.1869,0.75973,0.0000307154,0.0010155026
3503,10.1021/ja400069s,105,6(a),310,Pb0.96Ca0.03Na0.01Se1,Pb0.96Ca0.03Na0.01Se1,776,32469,0.0012061,0.00019425,1.186,0.76064,0.0000307986,0.0010169477
3503,10.1021/ja400069s,105,6(a),310,Pb0.96Ca0.03Na0.01Se1,Pb0.96Ca0.03Na0.01Se1,776.5,32380,0.0012068,0.00019442,1.1851,0.76156,0.0000308833,0.0010183107
3503,10.1021/ja400069s,105,6(a),310,Pb0.96Ca0.03Na0.01Se1,Pb0.96Ca0.03Na0.01Se1,777,32292,0.0012076,0.00019459,1.1841,0.76248,0.0000309674,0.0010198463
3503,10.1021/ja400069s,105,6(a),310,Pb0.96Ca0.03Na0.01Se1,Pb0.96Ca0.03Na0.01Se1,777.5,32204,0.0012083,0.00019477,1.1832,0.7634,0.000031052,0.0010212137
3503,10.1021/ja400069s,105,6(a),310,Pb0.96Ca0.03Na0.01Se1,Pb0.96Ca0.03Na0.01Se1,778,32116,0.0012091,0.00019494,1.1822,0.76431,0.0000311371,0.0010227542
3503,10.1021/ja400069s,105,6(a),310,Pb0.96Ca0.03Na0.01Se1,Pb0.96Ca0.03Na0.01Se1,778.5,32028,0.0012098,0.00019511,1.1813,0.76523,0.0000312227,0.001024126
3503,10.1021/ja400069s,105,6(a),310,Pb0.96Ca0.03Na0.01Se1,Pb0.96Ca0.03Na0.01Se1,779,31941,0.0012105,0.00019529,1.1803,0.76615,0.0000313077,0.0010255867
3503,10.1021/ja400069s,105,6(a),310,Pb0.96Ca0.03Na0.01Se1,Pb0.96Ca0.03Na0.01Se1,779.5,31853,0.0012113,0.00019546,1.1794,0.76707,0.0000313942,0.0010270477
3503,10.1021/ja400069s,105,6(a),310,Pb0.96Ca0.03Na0.01Se1,Pb0.96Ca0.03Na0.01Se1,780,31766,0.001212,0.00019563,1.1785,0.76798,0.0000314802,0.001028426
3503,10.1021/ja400069s,105,6(a),310,Pb0.96Ca0.03Na0.01Se1,Pb0.96Ca0.03Na0.01Se1,780.5,31679,0.0012128,0.0001958,1.1775,0.7689,0.0000315667,0.0010299788
3503,10.1021/ja400069s,105,6(a),310,Pb0.96Ca0.03Na0.01Se1,Pb0.96Ca0.03Na0.01Se1,781,31593,0.0012135,0.00019598,1.1766,0.76982,0.0000316526,0.0010313616
3503,10.1021/ja400069s,105,6(a),310,Pb0.96Ca0.03Na0.01Se1,Pb0.96Ca0.03Na0.01Se1,781.5,31506,0.0012143,0.00019615,1.1757,0.77074,0.00003174,0.0010328315
3503,10.1021/ja400069s,105,6(a),310,Pb0.96Ca0.03Na0.01Se1,Pb0.96Ca0.03Na0.01Se1,782,31420,0.001215,0.00019632,1.1747,0.77166,0.0000318269,0.0010343066
3503,10.1021/ja400069s,105,6(a),310,Pb0.96Ca0.03Na0.01Se1,Pb0.96Ca0.03Na0.01Se1,782.5,31334,0.0012158,0.00019649,1.1738,0.77257,0.0000319142,0.0010357812
3503,10.1021/ja400069s,105,6(a),310,Pb0.96Ca0.03Na0.01Se1,Pb0.96Ca0.03Na0.01Se1,783,31248,0.0012165,0.00019666,1.1729,0.77349,0.000032002,0.0010371728
3503,10.1021/ja400069s,105,6(a),310,Pb0.96Ca0.03Na0.01Se1,Pb0.96Ca0.03Na0.01Se1,783.5,31162,0.0012172,0.00019684,1.1719,0.77441,0.0000320904,0.0010386552
3503,10.1021/ja400069s,105,6(a),310,Pb0.96Ca0.03Na0.01Se1,Pb0.96Ca0.03Na0.01Se1,784,31076,0.001218,0.00019701,1.171,0.77533,0.0000321792,0.0010401366
3503,10.1021/ja400069s,105,6(a),310,Pb0.96Ca0.03Na0.01Se1,Pb0.96Ca0.03Na0.01Se1,784.5,30991,0.0012187,0.00019718,1.1701,0.77624,0.0000322674,0.0010415349
3503,10.1021/ja400069s,105,6(a),310,Pb0.96Ca0.03Na0.01Se1,Pb0.96Ca0.03Na0.01Se1,785,30905,0.0012195,0.00019735,1.1692,0.77716,0.0000323572,0.0010430209
3503,10.1021/ja400069s,105,6(a),310,Pb0.96Ca0.03Na0.01Se1,Pb0.96Ca0.03Na0.01Se1,785.5,30820,0.0012202,0.00019752,1.1682,0.77808,0.0000324465,0.0010445129
3503,10.1021/ja400069s,105,6(a),310,Pb0.96Ca0.03Na0.01Se1,Pb0.96Ca0.03Na0.01Se1,786,30736,0.001221,0.00019769,1.1673,0.779,0.0000325351,0.0010460036
3503,10.1021/ja400069s,105,6(a),310,Pb0.96Ca0.03Na0.01Se1,Pb0.96Ca0.03Na0.01Se1,786.5,30651,0.0012217,0.00019786,1.1664,0.77991,0.0000326254,0.0010474108
3503,10.1021/ja400069s,105,6(a),310,Pb0.96Ca0.03Na0.01Se1,Pb0.96Ca0.03Na0.01Se1,787,30566,0.0012225,0.00019804,1.1655,0.78083,0.0000327161,0.001048906
3503,10.1021/ja400069s,105,6(a),310,Pb0.96Ca0.03Na0.01Se1,Pb0.96Ca0.03Na0.01Se1,787.5,30482,0.0012232,0.00019821,1.1646,0.78175,0.0000328062,0.0010503177
3503,10.1021/ja400069s,105,6(a),310,Pb0.96Ca0.03Na0.01Se1,Pb0.96Ca0.03Na0.01Se1,788,30398,0.0012239,0.00019838,1.1636,0.78267,0.0000328969,0.0010518219
3503,10.1021/ja400069s,105,6(a),310,Pb0.96Ca0.03Na0.01Se1,Pb0.96Ca0.03Na0.01Se1,788.5,30314,0.0012247,0.00019855,1.1627,0.78358,0.0000329881,0.0010533242
3503,10.1021/ja400069s,105,6(a),310,Pb0.96Ca0.03Na0.01Se1,Pb0.96Ca0.03Na0.01Se1,789,30230,0.0012254,0.00019872,1.1618,0.7845,0.0000330797,0.0010547426
3503,10.1021/ja400069s,105,6(a),310,Pb0.96Ca0.03Na0.01Se1,Pb0.96Ca0.03Na0.01Se1,789.5,30147,0.0012262,0.00019889,1.1609,0.78542,0.0000331708,0.0010562495
3503,10.1021/ja400069s,105,6(a),310,Pb0.96Ca0.03Na0.01Se1,Pb0.96Ca0.03Na0.01Se1,790,30063,0.0012269,0.00019906,1.16,0.78634,0.0000332635,0.0010576724
3503,10.1021/ja400069s,105,6(a),310,Pb0.96Ca0.03Na0.01Se1,Pb0.96Ca0.03Na0.01Se1,790.5,29980,0.0012277,0.00019923,1.1591,0.78726,0.0000333556,0.0010591838
3503,10.1021/ja400069s,105,6(a),310,Pb0.96Ca0.03Na0.01Se1,Pb0.96Ca0.03Na0.01Se1,791,29897,0.0012284,0.0001994,1.1582,0.78817,0.0000334482,0.0010606113
3503,10.1021/ja400069s,105,6(a),310,Pb0.96Ca0.03Na0.01Se1,Pb0.96Ca0.03Na0.01Se1,791.5,29814,0.0012291,0.00019957,1.1572,0.78909,0.0000335413,0.0010621327
3503,10.1021/ja400069s,105,6(a),310,Pb0.96Ca0.03Na0.01Se1,Pb0.96Ca0.03Na0.01Se1,792,29732,0.0012299,0.00019974,1.1563,0.79001,0.0000336338,0.0010636513
3503,10.1021/ja400069s,105,6(a),310,Pb0.96Ca0.03Na0.01Se1,Pb0.96Ca0.03Na0.01Se1,792.5,29649,0.0012306,0.00019991,1.1554,0.79093,0.000033728,0.0010650857
3503,10.1021/ja400069s,105,6(a),310,Pb0.96Ca0.03Na0.01Se1,Pb0.96Ca0.03Na0.01Se1,793,29567,0.0012314,0.00020008,1.1545,0.79184,0.0000338215,0.0010666089
3503,10.1021/ja400069s,105,6(a),310,Pb0.96Ca0.03Na0.01Se1,Pb0.96Ca0.03Na0.01Se1,793.5,29485,0.0012321,0.00020026,1.1536,0.79276,0.0000339156,0.0010680479
3503,10.1021/ja400069s,105,6(a),310,Pb0.96Ca0.03Na0.01Se1,Pb0.96Ca0.03Na0.01Se1,794,29403,0.0012329,0.00020043,1.1527,0.79368,0.0000340101,0.0010695758
3503,10.1021/ja400069s,105,6(a),310,Pb0.96Ca0.03Na0.01Se1,Pb0.96Ca0.03Na0.01Se1,794.5,29321,0.0012336,0.0002006,1.1518,0.7946,0.0000341052,0.0010710193
3503,10.1021/ja400069s,105,6(a),310,Pb0.96Ca0.03Na0.01Se1,Pb0.96Ca0.03Na0.01Se1,795,29239,0.0012344,0.00020077,1.1509,0.79551,0.0000342009,0.0010725519
3503,10.1021/ja400069s,105,6(a),310,Pb0.96Ca0.03Na0.01Se1,Pb0.96Ca0.03Na0.01Se1,795.5,29158,0.0012351,0.00020094,1.15,0.79643,0.0000342959,0.001074
3503,10.1021/ja400069s,105,6(a),310,Pb0.96Ca0.03Na0.01Se1,Pb0.96Ca0.03Na0.01Se1,796,29076,0.0012358,0.00020111,1.1491,0.79735,0.0000343926,0.0010754504
3503,10.1021/ja400069s,105,6(a),310,Pb0.96Ca0.03Na0.01Se1,Pb0.96Ca0.03Na0.01Se1,796.5,28995,0.0012366,0.00020128,1.1482,0.79827,0.0000344887,0.0010769901
3503,10.1021/ja400069s,105,6(a),310,Pb0.96Ca0.03Na0.01Se1,Pb0.96Ca0.03Na0.01Se1,797,28914,0.0012373,0.00020145,1.1473,0.79919,0.0000345853,0.001078445
3503,10.1021/ja400069s,105,6(a),310,Pb0.96Ca0.03Na0.01Se1,Pb0.96Ca0.03Na0.01Se1,797.5,28834,0.0012381,0.00020162,1.1464,0.8001,0.0000346813,0.0010799895
3503,10.1021/ja400069s,105,6(a),310,Pb0.96Ca0.03Na0.01Se1,Pb0.96Ca0.03Na0.01Se1,798,28753,0.0012388,0.00020179,1.1455,0.80102,0.000034779,0.0010814491
3503,10.1021/ja400069s,105,6(a),310,Pb0.96Ca0.03Na0.01Se1,Pb0.96Ca0.03Na0.01Se1,798.5,28673,0.0012396,0.00020196,1.1446,0.80194,0.000034876,0.0010829984
3503,10.1021/ja400069s,105,6(a),310,Pb0.96Ca0.03Na0.01Se1,Pb0.96Ca0.03Na0.01Se1,799,28593,0.0012403,0.00020213,1.1437,0.80286,0.0000349736,0.0010844627
3503,10.1021/ja400069s,105,6(a),310,Pb0.96Ca0.03Na0.01Se1,Pb0.96Ca0.03Na0.01Se1,799.5,28512,0.0012411,0.0002023,1.1428,0.80377,0.000035073,0.0010860168
3503,10.1021/ja400069s,105,6(a),310,Pb0.96Ca0.03Na0.01Se1,Pb0.96Ca0.03Na0.01Se1,800,28433,0.0012418,0.00020247,1.1419,0.80469,0.0000351704,0.0010874858
3503,10.1021/ja400069s,105,6(a),310,Pb0.96Ca0.03Na0.01Se1,Pb0.96Ca0.03Na0.01Se1,800.5,28353,0.0012425,0.00020264,1.141,0.80561,0.0000352696,0.0010889571
3503,10.1021/ja400069s,105,6(a),310,Pb0.96Ca0.03Na0.01Se1,Pb0.96Ca0.03Na0.01Se1,801,28273,0.0012433,0.00020281,1.1402,0.80653,0.0000353694,0.0010904227
3503,10.1021/ja400069s,105,6(a),310,Pb0.96Ca0.03Na0.01Se1,Pb0.96Ca0.03Na0.01Se1,801.5,28194,0.001244,0.00020298,1.1393,0.80744,0.0000354685,0.0010918985
3503,10.1021/ja400069s,105,6(a),310,Pb0.96Ca0.03Na0.01Se1,Pb0.96Ca0.03Na0.01Se1,802,28115,0.0012448,0.00020315,1.1384,0.80836,0.0000355682,0.0010934645
3503,10.1021/ja400069s,105,6(a),310,Pb0.96Ca0.03Na0.01Se1,Pb0.96Ca0.03Na0.01Se1,802.5,28036,0.0012455,0.00020332,1.1375,0.80928,0.0000356684,0.0010949451
3503,10.1021/ja400069s,105,6(a),310,Pb0.96Ca0.03Na0.01Se1,Pb0.96Ca0.03Na0.01Se1,803,27957,0.0012463,0.00020349,1.1366,0.8102,0.0000357692,0.0010965159
3503,10.1021/ja400069s,105,6(a),310,Pb0.96Ca0.03Na0.01Se1,Pb0.96Ca0.03Na0.01Se1,803.5,27878,0.001247,0.00020366,1.1357,0.81112,0.0000358706,0.0010980012
3503,10.1021/ja400069s,105,6(a),310,Pb0.96Ca0.03Na0.01Se1,Pb0.96Ca0.03Na0.01Se1,804,27799,0.0012477,0.00020383,1.1348,0.81203,0.0000359725,0.0010994889
3503,10.1021/ja400069s,105,6(a),310,Pb0.96Ca0.03Na0.01Se1,Pb0.96Ca0.03Na0.01Se1,804.5,27721,0.0012485,0.000204,1.134,0.81295,0.0000360737,0.00110097
3503,10.1021/ja400069s,105,6(a),310,Pb0.96Ca0.03Na0.01Se1,Pb0.96Ca0.03Na0.01Se1,805,27643,0.0012492,0.00020417,1.1331,0.81387,0.0000361755,0.0011024623
3503,10.1021/ja400069s,105,6(a),310,Pb0.96Ca0.03Na0.01Se1,Pb0.96Ca0.03Na0.01Se1,805.5,27565,0.00125,0.00020435,1.1322,0.81479,0.0000362779,0.0011040452
3503,10.1021/ja400069s,105,6(a),310,Pb0.96Ca0.03Na0.01Se1,Pb0.96Ca0.03Na0.01Se1,806,27487,0.0012507,0.00020452,1.1313,0.8157,0.0000363808,0.0011055423
3503,10.1021/ja400069s,105,6(a),310,Pb0.96Ca0.03Na0.01Se1,Pb0.96Ca0.03Na0.01Se1,806.5,27409,0.0012515,0.00020469,1.1304,0.81662,0.0000364844,0.0011071302
3503,10.1021/ja400069s,105,6(a),310,Pb0.96Ca0.03Na0.01Se1,Pb0.96Ca0.03Na0.01Se1,807,27331,0.0012522,0.00020486,1.1296,0.81754,0.0000365885,0.001108534
3503,10.1021/ja400069s,105,6(a),310,Pb0.96Ca0.03Na0.01Se1,Pb0.96Ca0.03Na0.01Se1,807.5,27254,0.001253,0.00020503,1.1287,0.81846,0.0000366919,0.0011101267
3503,10.1021/ja400069s,105,6(a),310,Pb0.96Ca0.03Na0.01Se1,Pb0.96Ca0.03Na0.01Se1,808,27177,0.0012537,0.0002052,1.1278,0.81937,0.0000367958,0.0011116333
3503,10.1021/ja400069s,105,6(a),310,Pb0.96Ca0.03Na0.01Se1,Pb0.96Ca0.03Na0.01Se1,808.5,27100,0.0012544,0.00020537,1.1269,0.82029,0.0000369004,0.0011131422
3503,10.1021/ja400069s,105,6(a),310,Pb0.96Ca0.03Na0.01Se1,Pb0.96Ca0.03Na0.01Se1,809,27023,0.0012552,0.00020554,1.126,0.82121,0.0000370055,0.0011147425
3503,10.1021/ja400069s,105,6(a),310,Pb0.96Ca0.03Na0.01Se1,Pb0.96Ca0.03Na0.01Se1,809.5,26946,0.0012559,0.00020571,1.1252,0.82213,0.0000371113,0.0011161571
3503,10.1021/ja400069s,105,6(a),310,Pb0.96Ca0.03Na0.01Se1,Pb0.96Ca0.03Na0.01Se1,810,26869,0.0012567,0.00020589,1.1243,0.82304,0.0000372176,0.0011177622
3503,10.1021/ja400069s,105,6(a),310,Pb0.96Ca0.03Na0.01Se1,Pb0.96Ca0.03Na0.01Se1,810.5,26793,0.0012574,0.00020606,1.1234,0.82396,0.0000373232,0.0011192808
3503,10.1021/ja400069s,105,6(a),310,Pb0.96Ca0.03Na0.01Se1,Pb0.96Ca0.03Na0.01Se1,811,26717,0.0012582,0.00020623,1.1226,0.82488,0.0000374294,0.001120791
3503,10.1021/ja400069s,105,6(a),310,Pb0.96Ca0.03Na0.01Se1,Pb0.96Ca0.03Na0.01Se1,811.5,26640,0.0012589,0.0002064,1.1217,0.8258,0.0000375375,0.0011223143
3503,10.1021/ja400069s,105,6(a),310,Pb0.96Ca0.03Na0.01Se1,Pb0.96Ca0.03Na0.01Se1,812,26564,0.0012597,0.00020657,1.1208,0.82672,0.0000376449,0.0011239293
3503,10.1021/ja400069s,105,6(a),310,Pb0.96Ca0.03Na0.01Se1,Pb0.96Ca0.03Na0.01Se1,812.5,26488,0.0012604,0.00020674,1.12,0.82763,0.0000377529,0.0011253571
3503,10.1021/ja400069s,105,6(a),310,Pb0.96Ca0.03Na0.01Se1,Pb0.96Ca0.03Na0.01Se1,813,26413,0.0012611,0.00020692,1.1191,0.82855,0.0000378601,0.0011268877
3503,10.1021/ja400069s,105,6(a),310,Pb0.96Ca0.03Na0.01Se1,Pb0.96Ca0.03Na0.01Se1,813.5,26337,0.0012619,0.00020709,1.1182,0.82947,0.0000379694,0.0011285101
3503,10.1021/ja400069s,105,6(a),310,Pb0.96Ca0.03Na0.01Se1,Pb0.96Ca0.03Na0.01Se1,814,26262,0.0012626,0.00020726,1.1174,0.83039,0.0000380778,0.0011299445
3503,10.1021/ja400069s,105,6(a),310,Pb0.96Ca0.03Na0.01Se1,Pb0.96Ca0.03Na0.01Se1,814.5,26187,0.0012634,0.00020743,1.1165,0.8313,0.0000381869,0.0011315719
3503,10.1021/ja400069s,105,6(a),310,Pb0.96Ca0.03Na0.01Se1,Pb0.96Ca0.03Na0.01Se1,815,26112,0.0012641,0.00020761,1.1156,0.83222,0.0000382966,0.0011331122
3503,10.1021/ja400069s,105,6(a),310,Pb0.96Ca0.03Na0.01Se1,Pb0.96Ca0.03Na0.01Se1,815.5,26037,0.0012649,0.00020778,1.1148,0.83314,0.0000384069,0.001134643
3503,10.1021/ja400069s,105,6(a),310,Pb0.96Ca0.03Na0.01Se1,Pb0.96Ca0.03Na0.01Se1,816,25962,0.0012656,0.00020795,1.1139,0.83406,0.0000385178,0.0011361882
3503,10.1021/ja400069s,105,6(a),310,Pb0.96Ca0.03Na0.01Se1,Pb0.96Ca0.03Na0.01Se1,816.5,25887,0.0012664,0.00020813,1.113,0.83497,0.0000386294,0.0011378257
3503,10.1021/ja400069s,105,6(a),310,Pb0.96Ca0.03Na0.01Se1,Pb0.96Ca0.03Na0.01Se1,817,25813,0.0012671,0.0002083,1.1122,0.83589,0.0000387402,0.0011392735
3503,10.1021/ja400069s,105,6(a),310,Pb0.96Ca0.03Na0.01Se1,Pb0.96Ca0.03Na0.01Se1,817.5,25738,0.0012678,0.00020847,1.1113,0.83681,0.0000388531,0.0011408261
3503,10.1021/ja400069s,105,6(a),310,Pb0.96Ca0.03Na0.01Se1,Pb0.96Ca0.03Na0.01Se1,818,25664,0.0012686,0.00020865,1.1105,0.83773,0.0000389651,0.0011423683
3503,10.1021/ja400069s,105,6(a),310,Pb0.96Ca0.03Na0.01Se1,Pb0.96Ca0.03Na0.01Se1,818.5,25590,0.0012693,0.00020882,1.1096,0.83865,0.0000390778,0.0011439257
3503,10.1021/ja400069s,105,6(a),310,Pb0.96Ca0.03Na0.01Se1,Pb0.96Ca0.03Na0.01Se1,819,25516,0.0012701,0.000209,1.1087,0.83956,0.0000391911,0.0011455759
3503,10.1021/ja400069s,105,6(a),310,Pb0.96Ca0.03Na0.01Se1,Pb0.96Ca0.03Na0.01Se1,819.5,25442,0.0012708,0.00020917,1.1079,0.84048,0.0000393051,0.0011470349
3503,10.1021/ja400069s,105,6(a),310,Pb0.96Ca0.03Na0.01Se1,Pb0.96Ca0.03Na0.01Se1,820,25369,0.0012716,0.00020934,1.107,0.8414,0.0000394182,0.0011486902
3503,10.1021/ja400069s,105,6(a),310,Pb0.96Ca0.03Na0.01Se1,Pb0.96Ca0.03Na0.01Se1,820.5,25295,0.0012723,0.00020952,1.1062,0.84232,0.0000395335,0.0011501537
3503,10.1021/ja400069s,105,6(a),310,Pb0.96Ca0.03Na0.01Se1,Pb0.96Ca0.03Na0.01Se1,821,25222,0.001273,0.00020969,1.1053,0.84323,0.0000396479,0.0011517235
3503,10.1021/ja400069s,105,6(a),310,Pb0.96Ca0.03Na0.01Se1,Pb0.96Ca0.03Na0.01Se1,821.5,25149,0.0012738,0.00020987,1.1045,0.84415,0.000039763,0.001153282
3503,10.1021/ja400069s,105,6(a),310,Pb0.96Ca0.03Na0.01Se1,Pb0.96Ca0.03Na0.01Se1,822,25076,0.0012745,0.00021004,1.1036,0.84507,0.0000398788,0.0011548568
3503,10.1021/ja400069s,105,6(a),310,Pb0.96Ca0.03Na0.01Se1,Pb0.96Ca0.03Na0.01Se1,822.5,25003,0.0012753,0.00021022,1.1028,0.84599,0.0000399952,0.00115642
3503,10.1021/ja400069s,105,6(a),310,Pb0.96Ca0.03Na0.01Se1,Pb0.96Ca0.03Na0.01Se1,823,24930,0.001276,0.0002104,1.1019,0.8469,0.0000401123,0.0011579998
3503,10.1021/ja400069s,105,6(a),310,Pb0.96Ca0.03Na0.01Se1,Pb0.96Ca0.03Na0.01Se1,823.5,24858,0.0012768,0.00021057,1.1011,0.84782,0.0000402285,0.0011595677
3503,10.1021/ja400069s,105,6(a),310,Pb0.96Ca0.03Na0.01Se1,Pb0.96Ca0.03Na0.01Se1,824,24785,0.0012775,0.00021075,1.1002,0.84874,0.000040347,0.0011611525
3503,10.1021/ja400069s,105,6(a),310,Pb0.96Ca0.03Na0.01Se1,Pb0.96Ca0.03Na0.01Se1,824.5,24713,0.0012783,0.00021093,1.0994,0.84966,0.0000404645,0.0011627251
3503,10.1021/ja400069s,105,6(a),310,Pb0.96Ca0.03Na0.01Se1,Pb0.96Ca0.03Na0.01Se1,825,24641,0.001279,0.0002111,1.0985,0.85058,0.0000405828,0.001164315
3503,10.1021/ja400069s,105,6(a),310,Pb0.96Ca0.03Na0.01Se1,Pb0.96Ca0.03Na0.01Se1,825.5,24568,0.0012797,0.00021128,1.0977,0.85149,0.0000407034,0.0011658012
3503,10.1021/ja400069s,105,6(a),310,Pb0.96Ca0.03Na0.01Se1,Pb0.96Ca0.03Na0.01Se1,826,24497,0.0012805,0.00021146,1.0968,0.85241,0.0000408213,0.0011674872
3503,10.1021/ja400069s,105,6(a),310,Pb0.96Ca0.03Na0.01Se1,Pb0.96Ca0.03Na0.01Se1,826.5,24425,0.0012812,0.00021163,1.096,0.85333,0.0000409417,0.0011689781
3503,10.1021/ja400069s,105,6(a),310,Pb0.96Ca0.03Na0.01Se1,Pb0.96Ca0.03Na0.01Se1,827,24353,0.001282,0.00021181,1.0951,0.85425,0.0000410627,0.0011706693
3503,10.1021/ja400069s,105,6(a),310,Pb0.96Ca0.03Na0.01Se1,Pb0.96Ca0.03Na0.01Se1,827.5,24282,0.0012827,0.00021199,1.0943,0.85516,0.0000411828,0.0011721649
3503,10.1021/ja400069s,105,6(a),310,Pb0.96Ca0.03Na0.01Se1,Pb0.96Ca0.03Na0.01Se1,828,24210,0.0012835,0.00021217,1.0935,0.85608,0.0000413052,0.001173754
3503,10.1021/ja400069s,105,6(a),310,Pb0.96Ca0.03Na0.01Se1,Pb0.96Ca0.03Na0.01Se1,828.5,24139,0.0012842,0.00021235,1.0926,0.857,0.0000414267,0.0011753615
3503,10.1021/ja400069s,105,6(a),310,Pb0.96Ca0.03Na0.01Se1,Pb0.96Ca0.03Na0.01Se1,829,24068,0.001285,0.00021253,1.0918,0.85792,0.0000415489,0.0011769555
3503,10.1021/ja400069s,105,6(a),310,Pb0.96Ca0.03Na0.01Se1,Pb0.96Ca0.03Na0.01Se1,829.5,23997,0.0012857,0.00021271,1.0909,0.85883,0.0000416719,0.0011785682
