Repository: RamyaGuru/STD2_EffMass

# STD2_EffMass
Effective mass modeling of StarryData2 data

File: csvfiles/highperformancetellerium10.1021ja400069s.csv (part 61 of 61)
sid,DOI,figureid,fignum,sampleid,samplename,composition,Temperature,Electrical conductivity,Power factor,Seebeck coefficient,Thermal conductivity,ZT,Electrical resistivity,Figure of merit Z
3503,10.1021/ja400069s,105,6(a),310,Pb0.96Ca0.03Na0.01Se1,Pb0.96Ca0.03Na0.01Se1,830,23926,0.0012864,0.00021289,1.0901,0.85975,0.0000417955,0.0011800752
3503,10.1021/ja400069s,105,6(a),310,Pb0.96Ca0.03Na0.01Se1,Pb0.96Ca0.03Na0.01Se1,830.5,23855,0.0012872,0.00021307,1.0893,0.86067,0.0000419199,0.0011816763
3503,10.1021/ja400069s,105,6(a),310,Pb0.96Ca0.03Na0.01Se1,Pb0.96Ca0.03Na0.01Se1,831,23785,0.0012879,0.00021325,1.0884,0.86159,0.0000420433,0.0011832966
3503,10.1021/ja400069s,105,6(a),310,Pb0.96Ca0.03Na0.01Se1,Pb0.96Ca0.03Na0.01Se1,831.5,23714,0.0012887,0.00021343,1.0876,0.86251,0.0000421692,0.0011849025
3503,10.1021/ja400069s,105,6(a),310,Pb0.96Ca0.03Na0.01Se1,Pb0.96Ca0.03Na0.01Se1,832,23644,0.0012894,0.00021361,1.0868,0.86342,0.000042294,0.0011864188
3503,10.1021/ja400069s,105,6(a),310,Pb0.96Ca0.03Na0.01Se1,Pb0.96Ca0.03Na0.01Se1,832.5,23574,0.0012902,0.00021379,1.0859,0.86434,0.0000424196,0.0011881389
3503,10.1021/ja400069s,105,6(a),310,Pb0.96Ca0.03Na0.01Se1,Pb0.96Ca0.03Na0.01Se1,833,23504,0.0012909,0.00021397,1.0851,0.86526,0.0000425459,0.0011896599
3503,10.1021/ja400069s,105,6(a),310,Pb0.96Ca0.03Na0.01Se1,Pb0.96Ca0.03Na0.01Se1,833.5,23434,0.0012916,0.00021415,1.0842,0.86618,0.000042673,0.0011912931
3503,10.1021/ja400069s,105,6(a),310,Pb0.96Ca0.03Na0.01Se1,Pb0.96Ca0.03Na0.01Se1,834,23364,0.0012924,0.00021434,1.0834,0.86709,0.0000428009,0.0011929112
3503,10.1021/ja400069s,105,6(a),310,Pb0.96Ca0.03Na0.01Se1,Pb0.96Ca0.03Na0.01Se1,834.5,23294,0.0012931,0.00021452,1.0826,0.86801,0.0000429295,0.0011944393
3503,10.1021/ja400069s,105,6(a),310,Pb0.96Ca0.03Na0.01Se1,Pb0.96Ca0.03Na0.01Se1,835,23225,0.0012939,0.0002147,1.0817,0.86893,0.0000430571,0.0011961727
3503,10.1021/ja400069s,105,6(a),310,Pb0.96Ca0.03Na0.01Se1,Pb0.96Ca0.03Na0.01Se1,835.5,23155,0.0012946,0.00021488,1.0809,0.86985,0.0000431872,0.0011977056
3503,10.1021/ja400069s,105,6(a),310,Pb0.96Ca0.03Na0.01Se1,Pb0.96Ca0.03Na0.01Se1,836,23086,0.0012954,0.00021507,1.0801,0.87076,0.0000433163,0.0011993334
3503,10.1021/ja400069s,105,6(a),310,Pb0.96Ca0.03Na0.01Se1,Pb0.96Ca0.03Na0.01Se1,836.5,23017,0.0012961,0.00021525,1.0793,0.87168,0.0000434461,0.0012008709
3503,10.1021/ja400069s,105,6(a),310,Pb0.96Ca0.03Na0.01Se1,Pb0.96Ca0.03Na0.01Se1,837,22948,0.0012969,0.00021544,1.0784,0.8726,0.0000435768,0.001202615
3503,10.1021/ja400069s,105,6(a),310,Pb0.96Ca0.03Na0.01Se1,Pb0.96Ca0.03Na0.01Se1,837.5,22879,0.0012976,0.00021562,1.0776,0.87352,0.0000437082,0.0012041574
3503,10.1021/ja400069s,105,6(a),310,Pb0.96Ca0.03Na0.01Se1,Pb0.96Ca0.03Na0.01Se1,838,22810,0.0012983,0.00021581,1.0768,0.87443,0.0000438404,0.0012057021
3503,10.1021/ja400069s,105,6(a),310,Pb0.96Ca0.03Na0.01Se1,Pb0.96Ca0.03Na0.01Se1,838.5,22741,0.0012991,0.00021599,1.0759,0.87535,0.0000439734,0.0012074542
3503,10.1021/ja400069s,105,6(a),310,Pb0.96Ca0.03Na0.01Se1,Pb0.96Ca0.03Na0.01Se1,839,22673,0.0012998,0.00021618,1.0751,0.87627,0.0000441053,0.0012090038
3503,10.1021/ja400069s,105,6(a),310,Pb0.96Ca0.03Na0.01Se1,Pb0.96Ca0.03Na0.01Se1,839.5,22604,0.0013006,0.00021637,1.0743,0.87719,0.00004424,0.0012106488
3503,10.1021/ja400069s,105,6(a),310,Pb0.96Ca0.03Na0.01Se1,Pb0.96Ca0.03Na0.01Se1,840,22536,0.0013013,0.00021656,1.0735,0.87811,0.0000443734,0.0012122031
3503,10.1021/ja400069s,105,6(a),310,Pb0.96Ca0.03Na0.01Se1,Pb0.96Ca0.03Na0.01Se1,840.5,22468,0.0013021,0.00021674,1.0726,0.87902,0.0000445077,0.0012139661
3503,10.1021/ja400069s,105,6(a),310,Pb0.96Ca0.03Na0.01Se1,Pb0.96Ca0.03Na0.01Se1,841,22400,0.0013028,0.00021693,1.0718,0.87994,0.0000446429,0.0012155253
3503,10.1021/ja400069s,105,6(a),310,Pb0.96Ca0.03Na0.01Se1,Pb0.96Ca0.03Na0.01Se1,841.5,22332,0.0013036,0.00021712,1.071,0.88086,0.0000447788,0.0012171802
3503,10.1021/ja400069s,105,6(a),310,Pb0.96Ca0.03Na0.01Se1,Pb0.96Ca0.03Na0.01Se1,842,22264,0.0013043,0.00021731,1.0702,0.88178,0.0000449156,0.0012187442
3503,10.1021/ja400069s,105,6(a),310,Pb0.96Ca0.03Na0.01Se1,Pb0.96Ca0.03Na0.01Se1,842.5,22196,0.001305,0.0002175,1.0693,0.88269,0.0000450532,0.0012204246
3503,10.1021/ja400069s,105,6(a),310,Pb0.96Ca0.03Na0.01Se1,Pb0.96Ca0.03Na0.01Se1,843,22128,0.0013058,0.00021769,1.0685,0.88361,0.0000451916,0.001222087
3503,10.1021/ja400069s,105,6(a),310,Pb0.96Ca0.03Na0.01Se1,Pb0.96Ca0.03Na0.01Se1,843.5,22061,0.0013065,0.00021788,1.0677,0.88453,0.0000453289,0.0012236583
3503,10.1021/ja400069s,105,6(a),310,Pb0.96Ca0.03Na0.01Se1,Pb0.96Ca0.03Na0.01Se1,844,21993,0.0013073,0.00021807,1.0669,0.88545,0.000045469,0.0012253257
3503,10.1021/ja400069s,105,6(a),310,Pb0.96Ca0.03Na0.01Se1,Pb0.96Ca0.03Na0.01Se1,844.5,21926,0.001308,0.00021826,1.0661,0.88636,0.000045608,0.0012269018
3503,10.1021/ja400069s,105,6(a),310,Pb0.96Ca0.03Na0.01Se1,Pb0.96Ca0.03Na0.01Se1,845,21859,0.0013088,0.00021845,1.0652,0.88728,0.0000457477,0.0012286894
3503,10.1021/ja400069s,105,6(a),310,Pb0.96Ca0.03Na0.01Se1,Pb0.96Ca0.03Na0.01Se1,845.5,21792,0.0013095,0.00021865,1.0644,0.8882,0.0000458884,0.0012302706
3503,10.1021/ja400069s,105,6(a),310,Pb0.96Ca0.03Na0.01Se1,Pb0.96Ca0.03Na0.01Se1,846,21725,0.0013102,0.00021884,1.0636,0.88912,0.0000460299,0.0012318541
3503,10.1021/ja400069s,105,6(a),310,Pb0.96Ca0.03Na0.01Se1,Pb0.96Ca0.03Na0.01Se1,846.5,21658,0.001311,0.00021903,1.0628,0.89004,0.0000461723,0.0012335341
3503,10.1021/ja400069s,105,6(a),310,Pb0.96Ca0.03Na0.01Se1,Pb0.96Ca0.03Na0.01Se1,847,21591,0.0013117,0.00021923,1.062,0.89095,0.0000463156,0.0012351224
3503,10.1021/ja400069s,105,6(a),310,Pb0.96Ca0.03Na0.01Se1,Pb0.96Ca0.03Na0.01Se1,847.5,21525,0.0013125,0.00021942,1.0612,0.89187,0.0000464576,0.0012368074
3503,10.1021/ja400069s,105,6(a),310,Pb0.96Ca0.03Na0.01Se1,Pb0.96Ca0.03Na0.01Se1,848,21458,0.0013132,0.00021962,1.0603,0.89279,0.0000466027,0.0012385174
3503,10.1021/ja400069s,105,6(a),310,Pb0.96Ca0.03Na0.01Se1,Pb0.96Ca0.03Na0.01Se1,848.5,21392,0.001314,0.00021981,1.0595,0.89371,0.0000467464,0.0012402076
3503,10.1021/ja400069s,105,6(a),310,Pb0.96Ca0.03Na0.01Se1,Pb0.96Ca0.03Na0.01Se1,849,21325,0.0013147,0.00022001,1.0587,0.89462,0.0000468933,0.001241806
3503,10.1021/ja400069s,105,6(a),310,Pb0.96Ca0.03Na0.01Se1,Pb0.96Ca0.03Na0.01Se1,849.5,21259,0.0013155,0.00022021,1.0579,0.89554,0.0000470389,0.0012435013
3503,10.1021/ja400069s,105,6(a),310,Pb0.96Ca0.03Na0.01Se1,Pb0.96Ca0.03Na0.01Se1,850,21193,0.0013162,0.0002204,1.0571,0.89646,0.0000471854,0.0012451045
3503,10.1021/ja400069s,105,6(a),310,Pb0.96Ca0.03Na0.01Se1,Pb0.96Ca0.03Na0.01Se1,850.5,21127,0.0013169,0.0002206,1.0563,0.89738,0.0000473328,0.0012467102
3503,10.1021/ja400069s,105,6(a),310,Pb0.96Ca0.03Na0.01Se1,Pb0.96Ca0.03Na0.01Se1,851,21061,0.0013177,0.0002208,1.0555,0.89829,0.0000474811,0.0012484131
3503,10.1021/ja400069s,105,6(a),310,Pb0.96Ca0.03Na0.01Se1,Pb0.96Ca0.03Na0.01Se1,851.5,20995,0.0013184,0.000221,1.0546,0.89921,0.0000476304,0.0012501422
3503,10.1021/ja400069s,105,6(a),310,Pb0.96Ca0.03Na0.01Se1,Pb0.96Ca0.03Na0.01Se1,852,20930,0.0013192,0.0002212,1.0538,0.90013,0.0000477783,0.0012518504
3503,10.1021/ja400069s,105,6(a),310,Pb0.96Ca0.03Na0.01Se1,Pb0.96Ca0.03Na0.01Se1,852.5,20864,0.0013199,0.0002214,1.053,0.90105,0.0000479294,0.0012534663
3503,10.1021/ja400069s,105,6(a),310,Pb0.96Ca0.03Na0.01Se1,Pb0.96Ca0.03Na0.01Se1,853,20798,0.0013207,0.0002216,1.0522,0.90197,0.0000480815,0.0012551796
3503,10.1021/ja400069s,105,6(a),310,Pb0.96Ca0.03Na0.01Se1,Pb0.96Ca0.03Na0.01Se1,853.5,20733,0.0013214,0.0002218,1.0514,0.90288,0.0000482323,0.0012568005
3503,10.1021/ja400069s,105,6(a),310,Pb0.96Ca0.03Na0.01Se1,Pb0.96Ca0.03Na0.01Se1,854,20668,0.0013222,0.00022201,1.0506,0.9038,0.000048384,0.0012585189
3503,10.1021/ja400069s,105,6(a),310,Pb0.96Ca0.03Na0.01Se1,Pb0.96Ca0.03Na0.01Se1,854.5,20603,0.0013229,0.00022221,1.0498,0.90472,0.0000485366,0.0012601448
3503,10.1021/ja400069s,105,6(a),310,Pb0.96Ca0.03Na0.01Se1,Pb0.96Ca0.03Na0.01Se1,855,20538,0.0013236,0.00022241,1.049,0.90564,0.0000486902,0.0012617731
3503,10.1021/ja400069s,105,6(a),310,Pb0.96Ca0.03Na0.01Se1,Pb0.96Ca0.03Na0.01Se1,855.5,20472,0.0013244,0.00022262,1.0482,0.90655,0.0000488472,0.0012634993
3503,10.1021/ja400069s,105,6(a),310,Pb0.96Ca0.03Na0.01Se1,Pb0.96Ca0.03Na0.01Se1,856,20408,0.0013251,0.00022282,1.0474,0.90747,0.0000490004,0.0012651327
3503,10.1021/ja400069s,105,6(a),310,Pb0.96Ca0.03Na0.01Se1,Pb0.96Ca0.03Na0.01Se1,856.5,20343,0.0013259,0.00022303,1.0466,0.90839,0.000049157,0.0012668641
3503,10.1021/ja400069s,105,6(a),310,Pb0.96Ca0.03Na0.01Se1,Pb0.96Ca0.03Na0.01Se1,857,20278,0.0013266,0.00022324,1.0458,0.90931,0.0000493145,0.0012685026
3503,10.1021/ja400069s,105,6(a),310,Pb0.96Ca0.03Na0.01Se1,Pb0.96Ca0.03Na0.01Se1,857.5,20213,0.0013274,0.00022344,1.045,0.91022,0.0000494731,0.0012702392
3503,10.1021/ja400069s,105,6(a),310,Pb0.96Ca0.03Na0.01Se1,Pb0.96Ca0.03Na0.01Se1,858,20149,0.0013281,0.00022365,1.0441,0.91114,0.0000496303,0.0012720046
3503,10.1021/ja400069s,105,6(a),310,Pb0.96Ca0.03Na0.01Se1,Pb0.96Ca0.03Na0.01Se1,858.5,20084,0.0013289,0.00022386,1.0433,0.91206,0.0000497909,0.0012737468
3503,10.1021/ja400069s,105,6(a),310,Pb0.96Ca0.03Na0.01Se1,Pb0.96Ca0.03Na0.01Se1,859,20020,0.0013296,0.00022407,1.0425,0.91298,0.00004995,0.0012753957
3503,10.1021/ja400069s,105,6(a),310,Pb0.96Ca0.03Na0.01Se1,Pb0.96Ca0.03Na0.01Se1,859.5,19956,0.0013303,0.00022428,1.0417,0.91389,0.0000501102,0.0012770471
3503,10.1021/ja400069s,105,6(a),310,Pb0.96Ca0.03Na0.01Se1,Pb0.96Ca0.03Na0.01Se1,860,19892,0.0013311,0.00022449,1.0409,0.91481,0.0000502715,0.0012787972
3503,10.1021/ja400069s,105,6(a),310,Pb0.96Ca0.03Na0.01Se1,Pb0.96Ca0.03Na0.01Se1,860.5,19828,0.0013318,0.0002247,1.0401,0.91573,0.0000504337,0.0012804538
3503,10.1021/ja400069s,105,6(a),310,Pb0.96Ca0.03Na0.01Se1,Pb0.96Ca0.03Na0.01Se1,861,19764,0.0013326,0.00022491,1.0393,0.91665,0.000050597,0.0012822092
3503,10.1021/ja400069s,105,6(a),310,Pb0.96Ca0.03Na0.01Se1,Pb0.96Ca0.03Na0.01Se1,861.5,19700,0.0013333,0.00022513,1.0385,0.91757,0.0000507614,0.001283871
3503,10.1021/ja400069s,105,6(a),310,Pb0.96Ca0.03Na0.01Se1,Pb0.96Ca0.03Na0.01Se1,862,19636,0.0013341,0.00022534,1.0377,0.91848,0.0000509269,0.0012856317
3503,10.1021/ja400069s,105,6(a),310,Pb0.96Ca0.03Na0.01Se1,Pb0.96Ca0.03Na0.01Se1,862.5,19572,0.0013348,0.00022556,1.0369,0.9194,0.0000510934,0.0012872987
3503,10.1021/ja400069s,105,6(a),310,Pb0.96Ca0.03Na0.01Se1,Pb0.96Ca0.03Na0.01Se1,863,19509,0.0013355,0.00022577,1.0361,0.92032,0.0000512584,0.0012889682
3503,10.1021/ja400069s,105,6(a),310,Pb0.96Ca0.03Na0.01Se1,Pb0.96Ca0.03Na0.01Se1,863.5,19445,0.0013363,0.00022599,1.0353,0.92124,0.0000514271,0.001290737
3503,10.1021/ja400069s,105,6(a),310,Pb0.96Ca0.03Na0.01Se1,Pb0.96Ca0.03Na0.01Se1,864,19382,0.001337,0.00022621,1.0345,0.92215,0.0000515943,0.0012924118
3503,10.1021/ja400069s,105,6(a),310,Pb0.96Ca0.03Na0.01Se1,Pb0.96Ca0.03Na0.01Se1,864.5,19318,0.0013378,0.00022642,1.0337,0.92307,0.0000517652,0.0012941859
3503,10.1021/ja400069s,105,6(a),310,Pb0.96Ca0.03Na0.01Se1,Pb0.96Ca0.03Na0.01Se1,865,19255,0.0013385,0.00022664,1.0329,0.92399,0.0000519346,0.001295866
3503,10.1021/ja400069s,105,6(a),310,Pb0.96Ca0.03Na0.01Se1,Pb0.96Ca0.03Na0.01Se1,865.5,19192,0.0013393,0.00022686,1.0321,0.92491,0.000052105,0.0012976456
3503,10.1021/ja400069s,105,6(a),310,Pb0.96Ca0.03Na0.01Se1,Pb0.96Ca0.03Na0.01Se1,866,19129,0.00134,0.00022708,1.0313,0.92582,0.0000522766,0.0012993309
3503,10.1021/ja400069s,105,6(a),310,Pb0.96Ca0.03Na0.01Se1,Pb0.96Ca0.03Na0.01Se1,866.5,19065,0.0013408,0.0002273,1.0306,0.92674,0.0000524521,0.0013009897
3503,10.1021/ja400069s,105,6(a),310,Pb0.96Ca0.03Na0.01Se1,Pb0.96Ca0.03Na0.01Se1,867,19002,0.0013415,0.00022753,1.0298,0.92766,0.000052626,0.0013026801
3503,10.1021/ja400069s,105,6(a),310,Pb0.96Ca0.03Na0.01Se1,Pb0.96Ca0.03Na0.01Se1,867.5,18940,0.0013422,0.00022775,1.029,0.92858,0.0000527983,0.0013043732
3503,10.1021/ja400069s,105,6(a),310,Pb0.96Ca0.03Na0.01Se1,Pb0.96Ca0.03Na0.01Se1,868,18877,0.001343,0.00022797,1.0282,0.9295,0.0000529745,0.0013061661
3503,10.1021/ja400069s,105,6(a),310,Pb0.96Ca0.03Na0.01Se1,Pb0.96Ca0.03Na0.01Se1,868.5,18814,0.0013437,0.0002282,1.0274,0.93041,0.0000531519,0.0013078645
3503,10.1021/ja400069s,105,6(a),310,Pb0.96Ca0.03Na0.01Se1,Pb0.96Ca0.03Na0.01Se1,869,18751,0.0013445,0.00022842,1.0266,0.93133,0.0000533305,0.001309663
3503,10.1021/ja400069s,105,6(a),310,Pb0.96Ca0.03Na0.01Se1,Pb0.96Ca0.03Na0.01Se1,869.5,18689,0.0013452,0.00022865,1.0258,0.93225,0.0000535074,0.0013113667
3503,10.1021/ja400069s,105,6(a),310,Pb0.96Ca0.03Na0.01Se1,Pb0.96Ca0.03Na0.01Se1,870,18626,0.001346,0.00022888,1.025,0.93317,0.0000536884,0.0013131707
3503,10.1021/ja400069s,105,6(a),310,Pb0.96Ca0.03Na0.01Se1,Pb0.96Ca0.03Na0.01Se1,870.5,18564,0.0013467,0.00022911,1.0242,0.93408,0.0000538677,0.0013148799
3503,10.1021/ja400069s,105,6(a),310,Pb0.96Ca0.03Na0.01Se1,Pb0.96Ca0.03Na0.01Se1,871,18501,0.0013475,0.00022934,1.0234,0.935,0.0000540511,0.0013166895
3503,10.1021/ja400069s,105,6(a),310,Pb0.96Ca0.03Na0.01Se1,Pb0.96Ca0.03Na0.01Se1,871.5,18439,0.0013482,0.00022957,1.0226,0.93592,0.0000542329,0.0013184041
3503,10.1021/ja400069s,105,6(a),310,Pb0.96Ca0.03Na0.01Se1,Pb0.96Ca0.03Na0.01Se1,872,18377,0.0013489,0.0002298,1.0218,0.93684,0.0000544158,0.0013201214
3503,10.1021/ja400069s,105,6(a),310,Pb0.96Ca0.03Na0.01Se1,Pb0.96Ca0.03Na0.01Se1,872.5,18315,0.0013497,0.00023003,1.021,0.93775,0.0000546001,0.0013219393
3503,10.1021/ja400069s,105,6(a),310,Pb0.96Ca0.03Na0.01Se1,Pb0.96Ca0.03Na0.01Se1,873,18253,0.0013504,0.00023026,1.0202,0.93867,0.0000547855,0.001323662
3503,10.1021/ja400069s,105,6(a),310,Pb0.96Ca0.03Na0.01Se1,Pb0.96Ca0.03Na0.01Se1,873.5,18191,0.0013512,0.0002305,1.0195,0.93959,0.0000549722,0.0013253556
3503,10.1021/ja400069s,105,6(a),310,Pb0.96Ca0.03Na0.01Se1,Pb0.96Ca0.03Na0.01Se1,874,18129,0.0013519,0.00023073,1.0187,0.94051,0.0000551602,0.0013270835
3503,10.1021/ja400069s,105,6(a),310,Pb0.96Ca0.03Na0.01Se1,Pb0.96Ca0.03Na0.01Se1,874.5,18067,0.0013527,0.00023097,1.0179,0.94143,0.0000553495,0.0013289125
3503,10.1021/ja400069s,105,6(a),310,Pb0.96Ca0.03Na0.01Se1,Pb0.96Ca0.03Na0.01Se1,875,18005,0.0013534,0.00023121,1.0171,0.94234,0.0000555401,0.001330646
3503,10.1021/ja400069s,105,6(a),310,Pb0.96Ca0.03Na0.01Se1,Pb0.96Ca0.03Na0.01Se1,875.5,17943,0.0013541,0.00023144,1.0163,0.94326,0.000055732,0.0013323822
3503,10.1021/ja400069s,105,6(a),310,Pb0.96Ca0.03Na0.01Se1,Pb0.96Ca0.03Na0.01Se1,876,17882,0.0013549,0.00023168,1.0155,0.94418,0.0000559222,0.0013342196
3503,10.1021/ja400069s,105,6(a),310,Pb0.96Ca0.03Na0.01Se1,Pb0.96Ca0.03Na0.01Se1,876.5,17820,0.0013556,0.00023192,1.0147,0.9451,0.0000561167,0.0013359614
3503,10.1021/ja400069s,105,6(a),310,Pb0.96Ca0.03Na0.01Se1,Pb0.96Ca0.03Na0.01Se1,877,17759,0.0013564,0.00023216,1.0139,0.94601,0.0000563095,0.0013378045
3503,10.1021/ja400069s,105,6(a),310,Pb0.96Ca0.03Na0.01Se1,Pb0.96Ca0.03Na0.01Se1,877.5,17697,0.0013571,0.00023241,1.0132,0.94693,0.0000565068,0.0013394197
3503,10.1021/ja400069s,105,6(a),310,Pb0.96Ca0.03Na0.01Se1,Pb0.96Ca0.03Na0.01Se1,878,17636,0.0013579,0.00023265,1.0124,0.94785,0.0000567022,0.0013412683
3503,10.1021/ja400069s,105,6(a),310,Pb0.96Ca0.03Na0.01Se1,Pb0.96Ca0.03Na0.01Se1,878.5,17574,0.0013586,0.0002329,1.0116,0.94877,0.0000569022,0.001343021
3503,10.1021/ja400069s,105,6(a),310,Pb0.96Ca0.03Na0.01Se1,Pb0.96Ca0.03Na0.01Se1,879,17513,0.0013594,0.00023314,1.0108,0.94968,0.0000571004,0.0013448753
3503,10.1021/ja400069s,105,6(a),310,Pb0.96Ca0.03Na0.01Se1,Pb0.96Ca0.03Na0.01Se1,879.5,17452,0.0013601,0.00023339,1.01,0.9506,0.0000573,0.0013466337
3503,10.1021/ja400069s,105,6(a),310,Pb0.96Ca0.03Na0.01Se1,Pb0.96Ca0.03Na0.01Se1,880,17391,0.0013608,0.00023364,1.0092,0.95152,0.000057501,0.0013483948
3503,10.1021/ja400069s,105,6(a),310,Pb0.96Ca0.03Na0.01Se1,Pb0.96Ca0.03Na0.01Se1,880.5,17330,0.0013616,0.00023388,1.0084,0.95244,0.0000577034,0.0013502578
3503,10.1021/ja400069s,105,6(a),310,Pb0.96Ca0.03Na0.01Se1,Pb0.96Ca0.03Na0.01Se1,881,17268,0.0013623,0.00023413,1.0077,0.95335,0.0000579106,0.0013518904
3503,10.1021/ja400069s,105,6(a),310,Pb0.96Ca0.03Na0.01Se1,Pb0.96Ca0.03Na0.01Se1,881.5,17207,0.0013631,0.00023439,1.0069,0.95427,0.0000581159,0.0013537591
3503,10.1021/ja400069s,105,6(a),310,Pb0.96Ca0.03Na0.01Se1,Pb0.96Ca0.03Na0.01Se1,882,17147,0.0013638,0.00023464,1.0061,0.95519,0.0000583192,0.0013555313
3503,10.1021/ja400069s,105,6(a),310,Pb0.96Ca0.03Na0.01Se1,Pb0.96Ca0.03Na0.01Se1,882.5,17086,0.0013646,0.00023489,1.0053,0.95611,0.0000585274,0.0013574057
3503,10.1021/ja400069s,105,6(a),310,Pb0.96Ca0.03Na0.01Se1,Pb0.96Ca0.03Na0.01Se1,883,17025,0.0013653,0.00023515,1.0045,0.95703,0.0000587372,0.0013591837
3503,10.1021/ja400069s,105,6(a),310,Pb0.96Ca0.03Na0.01Se1,Pb0.96Ca0.03Na0.01Se1,883.5,16964,0.0013661,0.0002354,1.0038,0.95794,0.0000589484,0.0013609285
3503,10.1021/ja400069s,105,6(a),310,Pb0.96Ca0.03Na0.01Se1,Pb0.96Ca0.03Na0.01Se1,884,16903,0.0013668,0.00023566,1.003,0.95886,0.0000591611,0.0013627119
3503,10.1021/ja400069s,105,6(a),310,Pb0.96Ca0.03Na0.01Se1,Pb0.96Ca0.03Na0.01Se1,884.5,16843,0.0013675,0.00023592,1.0022,0.95978,0.0000593718,0.0013644981
3503,10.1021/ja400069s,105,6(a),310,Pb0.96Ca0.03Na0.01Se1,Pb0.96Ca0.03Na0.01Se1,885,16782,0.0013683,0.00023618,1.0014,0.9607,0.0000595877,0.0013663871
3503,10.1021/ja400069s,105,6(a),310,Pb0.96Ca0.03Na0.01Se1,Pb0.96Ca0.03Na0.01Se1,885.5,16721,0.001369,0.00023644,1.0006,0.96161,0.000059805,0.0013681791
3503,10.1021/ja400069s,105,6(a),310,Pb0.96Ca0.03Na0.01Se1,Pb0.96Ca0.03Na0.01Se1,886,16661,0.0013698,0.0002367,0.99985,0.96253,0.0000600204,0.0013700055
3503,10.1021/ja400069s,105,6(a),310,Pb0.96Ca0.03Na0.01Se1,Pb0.96Ca0.03Na0.01Se1,886.5,16600,0.0013705,0.00023696,0.99907,0.96345,0.000060241,0.0013717758
3503,10.1021/ja400069s,105,6(a),310,Pb0.96Ca0.03Na0.01Se1,Pb0.96Ca0.03Na0.01Se1,887,16540,0.0013713,0.00023723,0.99829,0.96437,0.0000604595,0.0013736489
3503,10.1021/ja400069s,105,6(a),310,Pb0.96Ca0.03Na0.01Se1,Pb0.96Ca0.03Na0.01Se1,887.5,16480,0.001372,0.00023749,0.99752,0.96528,0.0000606796,0.001375411
3503,10.1021/ja400069s,105,6(a),310,Pb0.96Ca0.03Na0.01Se1,Pb0.96Ca0.03Na0.01Se1,888,16419,0.0013728,0.00023776,0.99674,0.9662,0.000060905,0.00137729
3503,10.1021/ja400069s,105,6(a),310,Pb0.96Ca0.03Na0.01Se1,Pb0.96Ca0.03Na0.01Se1,888.5,16359,0.0013735,0.00023803,0.99596,0.96712,0.0000611284,0.0013790714
3503,10.1021/ja400069s,105,6(a),310,Pb0.96Ca0.03Na0.01Se1,Pb0.96Ca0.03Na0.01Se1,889,16299,0.0013742,0.0002383,0.99518,0.96804,0.0000613535,0.0013808557
3503,10.1021/ja400069s,105,6(a),310,Pb0.96Ca0.03Na0.01Se1,Pb0.96Ca0.03Na0.01Se1,889.5,16239,0.001375,0.00023857,0.99441,0.96896,0.0000615801,0.0013827295
3503,10.1021/ja400069s,105,6(a),310,Pb0.96Ca0.03Na0.01Se1,Pb0.96Ca0.03Na0.01Se1,890,16178,0.0013757,0.00023884,0.99363,0.96987,0.0000618123,0.0013845194
3503,10.1021/ja400069s,105,6(a),310,Pb0.96Ca0.03Na0.01Se1,Pb0.96Ca0.03Na0.01Se1,890.5,16118,0.0013765,0.00023912,0.99285,0.97079,0.0000620424,0.0013864129
3503,10.1021/ja400069s,105,6(a),310,Pb0.96Ca0.03Na0.01Se1,Pb0.96Ca0.03Na0.01Se1,891,16058,0.0013772,0.00023939,0.99208,0.97171,0.0000622743,0.0013881945
3503,10.1021/ja400069s,105,6(a),310,Pb0.96Ca0.03Na0.01Se1,Pb0.96Ca0.03Na0.01Se1,891.5,15998,0.001378,0.00023967,0.9913,0.97263,0.0000625078,0.0013900938
3503,10.1021/ja400069s,105,6(a),310,Pb0.96Ca0.03Na0.01Se1,Pb0.96Ca0.03Na0.01Se1,892,15938,0.0013787,0.00023994,0.99053,0.97354,0.0000627431,0.0013918811
3503,10.1021/ja400069s,105,6(a),310,Pb0.96Ca0.03Na0.01Se1,Pb0.96Ca0.03Na0.01Se1,892.5,15878,0.0013794,0.00024022,0.98975,0.97446,0.0000629802,0.0013936853
3503,10.1021/ja400069s,105,6(a),310,Pb0.96Ca0.03Na0.01Se1,Pb0.96Ca0.03Na0.01Se1,893,15818,0.0013802,0.0002405,0.98898,0.97538,0.0000632191,0.0013955793
3503,10.1021/ja400069s,105,6(a),310,Pb0.96Ca0.03Na0.01Se1,Pb0.96Ca0.03Na0.01Se1,893.5,15759,0.0013809,0.00024079,0.9882,0.9763,0.0000634558,0.0013973892
3503,10.1021/ja400069s,105,6(a),310,Pb0.96Ca0.03Na0.01Se1,Pb0.96Ca0.03Na0.01Se1,894,15699,0.0013817,0.00024107,0.98743,0.97721,0.0000636983,0.0013992891
3503,10.1021/ja400069s,105,6(a),310,Pb0.96Ca0.03Na0.01Se1,Pb0.96Ca0.03Na0.01Se1,894.5,15639,0.0013824,0.00024135,0.98666,0.97813,0.0000639427,0.0014010905
3503,10.1021/ja400069s,105,6(a),310,Pb0.96Ca0.03Na0.01Se1,Pb0.96Ca0.03Na0.01Se1,895,15579,0.0013832,0.00024164,0.98588,0.97905,0.000064189,0.0014030105
3503,10.1021/ja400069s,105,6(a),310,Pb0.96Ca0.03Na0.01Se1,Pb0.96Ca0.03Na0.01Se1,895.5,15519,0.0013839,0.00024193,0.98511,0.97997,0.0000644371,0.0014048177
3503,10.1021/ja400069s,105,6(a),310,Pb0.96Ca0.03Na0.01Se1,Pb0.96Ca0.03Na0.01Se1,896,15460,0.0013847,0.00024222,0.98434,0.98089,0.0000646831,0.0014067294
3503,10.1021/ja400069s,105,6(a),310,Pb0.96Ca0.03Na0.01Se1,Pb0.96Ca0.03Na0.01Se1,896.5,15400,0.0013854,0.00024251,0.98357,0.9818,0.0000649351,0.0014085424
3503,10.1021/ja400069s,105,6(a),310,Pb0.96Ca0.03Na0.01Se1,Pb0.96Ca0.03Na0.01Se1,897,15340,0.0013861,0.0002428,0.98279,0.98272,0.000065189,0.0014103725
3503,10.1021/ja400069s,105,6(a),310,Pb0.96Ca0.03Na0.01Se1,Pb0.96Ca0.03Na0.01Se1,897.5,15281,0.0013869,0.00024309,0.98202,0.98364,0.0000654407,0.001412293
3503,10.1021/ja400069s,105,6(a),310,Pb0.96Ca0.03Na0.01Se1,Pb0.96Ca0.03Na0.01Se1,898,15221,0.0013876,0.00024339,0.98125,0.98456,0.0000656987,0.0014141146
3503,10.1021/ja400069s,105,6(a),310,Pb0.96Ca0.03Na0.01Se1,Pb0.96Ca0.03Na0.01Se1,898.5,15162,0.0013884,0.00024368,0.98048,0.98547,0.0000659544,0.0014160411
3503,10.1021/ja400069s,105,6(a),310,Pb0.96Ca0.03Na0.01Se1,Pb0.96Ca0.03Na0.01Se1,899,15102,0.0013891,0.00024398,0.97971,0.98639,0.0000662164,0.0014178686
3503,10.1021/ja400069s,105,6(a),310,Pb0.96Ca0.03Na0.01Se1,Pb0.96Ca0.03Na0.01Se1,899.5,15043,0.0013899,0.00024428,0.97894,0.98731,0.0000664761,0.001419801
3503,10.1021/ja400069s,105,6(a),310,Pb0.96Ca0.03Na0.01Se1,Pb0.96Ca0.03Na0.01Se1,900,14983,0.0013906,0.00024458,0.97817,0.98823,0.0000667423,0.0014216343
3503,10.1021/ja400069s,105,6(a),310,Pb0.96Ca0.03Na0.01Se1,Pb0.96Ca0.03Na0.01Se1,900.5,14924,0.0013914,0.00024488,0.9774,0.98914,0.0000670062,0.0014235727
3503,10.1021/ja400069s,105,6(a),310,Pb0.96Ca0.03Na0.01Se1,Pb0.96Ca0.03Na0.01Se1,901,14864,0.0013921,0.00024519,0.97663,0.99006,0.0000672766,0.0014254119
3503,10.1021/ja400069s,105,6(a),310,Pb0.96Ca0.03Na0.01Se1,Pb0.96Ca0.03Na0.01Se1,901.5,14805,0.0013928,0.00024549,0.97586,0.99098,0.0000675447,0.0014272539
3503,10.1021/ja400069s,105,6(a),310,Pb0.96Ca0.03Na0.01Se1,Pb0.96Ca0.03Na0.01Se1,902,14746,0.0013936,0.0002458,0.9751,0.9919,0.000067815,0.0014291868
3503,10.1021/ja400069s,105,6(a),310,Pb0.96Ca0.03Na0.01Se1,Pb0.96Ca0.03Na0.01Se1,902.5,14686,0.0013943,0.00024611,0.97433,0.99281,0.0000680921,0.0014310347
3503,10.1021/ja400069s,105,6(a),310,Pb0.96Ca0.03Na0.01Se1,Pb0.96Ca0.03Na0.01Se1,903,14627,0.0013951,0.00024642,0.97356,0.99373,0.0000683667,0.0014329882
3503,10.1021/ja400069s,105,6(a),310,Pb0.96Ca0.03Na0.01Se1,Pb0.96Ca0.03Na0.01Se1,903.5,14568,0.0013958,0.00024673,0.97279,0.99465,0.0000686436,0.0014348421
3503,10.1021/ja400069s,105,6(a),310,Pb0.96Ca0.03Na0.01Se1,Pb0.96Ca0.03Na0.01Se1,904,14509,0.0013966,0.00024705,0.97202,0.99557,0.0000689227,0.0014368017
3503,10.1021/ja400069s,105,6(a),310,Pb0.96Ca0.03Na0.01Se1,Pb0.96Ca0.03Na0.01Se1,904.5,14449,0.0013973,0.00024736,0.97126,0.99649,0.0000692089,0.0014386467
3503,10.1021/ja400069s,105,6(a),310,Pb0.96Ca0.03Na0.01Se1,Pb0.96Ca0.03Na0.01Se1,905,14390,0.001398,0.00024768,0.97049,0.9974,0.0000694927,0.0014405094
3503,10.1021/ja400069s,105,6(a),310,Pb0.96Ca0.03Na0.01Se1,Pb0.96Ca0.03Na0.01Se1,905.5,14331,0.0013988,0.000248,0.96973,0.99832,0.0000697788,0.0014424634
3503,10.1021/ja400069s,105,6(a),310,Pb0.96Ca0.03Na0.01Se1,Pb0.96Ca0.03Na0.01Se1,906,14272,0.0013995,0.00024832,0.96896,0.99924,0.0000700673,0.0014443321
3503,10.1021/ja400069s,105,6(a),310,Pb0.96Ca0.03Na0.01Se1,Pb0.96Ca0.03Na0.01Se1,906.5,14212,0.0014003,0.00024864,0.96819,1.0002,0.0000703631,0.001446307
3503,10.1021/ja400069s,105,6(a),310,Pb0.96Ca0.03Na0.01Se1,Pb0.96Ca0.03Na0.01Se1,907,,,0.00024896,0.96743,1.0011,,
3503,10.1021/ja400069s,105,6(a),310,Pb0.96Ca0.03Na0.01Se1,Pb0.96Ca0.03Na0.01Se1,907.5,,,0.00024929,0.96666,1.002,,
3503,10.1021/ja400069s,105,6(a),310,Pb0.96Ca0.03Na0.01Se1,Pb0.96Ca0.03Na0.01Se1,908,,,0.00024962,0.9659,1.0029,,
3503,10.1021/ja400069s,105,6(a),310,Pb0.96Ca0.03Na0.01Se1,Pb0.96Ca0.03Na0.01Se1,908.5,,,0.00024994,0.96513,,,
3503,10.1021/ja400069s,105,6(a),310,Pb0.96Ca0.03Na0.01Se1,Pb0.96Ca0.03Na0.01Se1,909,,,0.00025028,0.96437,,,
